Repository: standardgalactic/quadrivium

# Quadrivium

Enteric Reservoir of Knowledge

---

[Helionomy](https://standardgalactic.github.io/quadrivium/cognetics/Helionomy/overview.txt)

File: geometry/callister-materials-science-and-engineering.txt (part 12 of 66)
An Introduction 
shows these concentration parameters as well as 
concentration profiles at times t  0 and t  0. 
Please note that at t  0, the x  0 position is taken 
as the initial diffusion couple interface, whereas C1 
is the impurity concentration for x  0, and C2 is 
the impurity content for x  0.
Consider a diffusion couple composed of pure 
nickel and a 55 wt% Ni-45 wt% Cu alloy (similar 
to the couple shown in Figure 5.1). Determine 
the time this diffusion couple must be heated at 
1000C (1273 K) in order to achieve a composi-
Figure 5.13 Schematic concentration profiles in the 
vicinity of the interface (located at x  0) between two 
semi-infinite metal alloys before (i.e., t  0) and after a 
heat treatment (i.e., t  0). The base metal for each alloy 
is the same; concentrations of some elemental impurity 
are different—C1 and C2 denote these concentration 
values at t  0.
Position
Concentration
C1
t > 0
x > 0
x < 0
t = 0
x = 0
C2
C1 - C2
2

164  •  Chapter 5  /  Diffusion
tion of 56.5 wt% Ni a distance of 15 
m into the 
Ni-Cu alloy referenced to the original interface. 
Values for the preexponential and activation en-
ergy for this diffusion system are 2.3  104 m2/s 
and 252,000 J/mol.
5.17 Consider a diffusion couple composed of two 
cobalt-iron alloys; one has a composition of 75 wt% 
Co-25 wt% Fe; the other alloy composition is 
50 wt% Co-50 wt% Fe. If this couple is heated 
to a temperature of 800C (1073 K) for 20,000 s, 
determine how far from the original interface into 
the 50 wt% Co-50 wt% Fe alloy the composition 
has increased to 52 wt% Co-48 wt% Fe. For the 
diffusion coefficient, assume values of 6.6  106 
m2/s and 247,000 J/mol, respectively, for the pre-
exponential and activation energy.
5.18 Consider a diffusion couple between silver and a 
gold alloy that contains 10 wt% silver. This couple 
is heat treated at an elevated temperature and it 
was found that after 850 s, the concentration of 
silver had increased to 12 wt% at 10 
m from the 
interface into the Ag-Au alloy. Assuming preexpo-
nential and activation energy values of 7.2  106 
m2/s and 168,000 J/mol, respectively, compute the 
temperature of this heat treatment. (Note: You may 
find Figure 5.13 and Equation 5.15 helpful.)
5.19 For a steel alloy, it has been determined that a 
carburizing heat treatment of 15 h duration will 
raise the carbon concentration to 0.35 wt% at a 
point 2.0 mm from the surface. Estimate the time 
necessary to achieve the same concentration at a 
6.0-mm position for an identical steel and at the 
same carburizing temperature.
Factors That Influence Diffusion
5.20 Cite the values of the diffusion coefficients for 
the interdiffusion of carbon in both a-iron (BCC) 
and g-iron (FCC) at 900C. Which is larger? 
Explain why this is the case.
5.21 Using the data in Table 5.2, compute the value 
of D for the diffusion of magnesium in aluminum 
at 400C.
5.22 Using the data in Table 5.2, compute the value of 
D for the diffusion of nitrogen in FCC iron at 950C.
5.23 At what temperature will the diffusion coef-
ficient for the diffusion of zinc in copper have a 
value of 2.6  1016 m2/s? Use the diffusion data 
in Table 5.2.
5.24 At what temperature will the diffusion coeffi-
cient for the diffusion of nickel in copper have a 
value of 4.0  1017 m2/s? Use the diffusion data 
in Table 5.2.
5.25 The preexponential and activation energy for 
the diffusion of chromium in nickel are 1.1  104 
m2/s and 272,000 J/mol, respectively. At what tem-
perature will the diffusion coefficient have a value 
of 1.2  1014 m2/s?
5.26 The activation energy for the diffusion of copper 
in silver is 193,000 J/mol. Calculate the diffusion 
coefficient at 1200 K (927C), given that D at 
1000 K (727C) is 1.0  1014 m2/s.
5.27 The diffusion coefficients for nickel in iron are 
given at two temperatures, as follows:
T(K) 
D(m2/s)
1473 
2.2  1015
1673 
4.8  1014
 
(a) Determine the values of D0 and the activation 
energy Qd.
 
(b) What is the magnitude of D at 1300C (1573 K)?
5.28 The diffusion coefficients for carbon in nickel are 
given at two temperatures, as follows:
T(C) 
D(m2/s)
600 
5.5  1014
700 
3.9  1013
 
(a) Determine the values of D0 and Qd.
 
(b) What is the magnitude of D at 850C?
5.29 The following figure shows a plot of the loga-
rithm (to the base 10) of the diffusion coefficient 
versus reciprocal of the absolute temperature for 
the diffusion of gold in silver. Determine values 
for the activation energy and preexponential.
Reciprocal temperature (1000/K)
Diffusion coefficient (m2/s)
0.8
0.9
1.0
10-15
10-14
10-13
5.30 The following figure shows a plot of the loga-
rithm (to the base 10) of the diffusion coefficient 
versus reciprocal of the absolute temperature 
for the diffusion of vanadium in molybdenum. 

Questions and Problems  •  165
Determine values for the activation energy and 
preexponential.
5.35 (a) Calculate the diffusion coefficient for mag-
nesium in aluminum at 450C.
 
(b) What time will be required at 550C to pro-
duce the same diffusion result (in terms of con-
centration at a specific point) as for 15 h at 450C?
5.36 A copper-nickel diffusion couple similar to that 
shown in Figure 5.1a is fashioned. After a 500-h 
heat treatment at 1000C (1273 K), the concentra-
tion of Ni is 3.0 wt% at the 1.0-mm position within 
the copper. At what temperature should the dif-
fusion couple be heated to produce this same con-
centration (i.e., 3.0 wt% Ni) at a 2.0-mm position 
after 500 h? The preexponential and activation 
energy for the diffusion of Ni in Cu are 1.9  104 
m2/s and 230,000 J/mol, respectively.
5.37 A diffusion couple similar to that shown in 
Figure 5.1a is prepared using two hypothetical 
metals A and B. After a 20-h heat treatment at 
800C (and subsequently cooling to room tem-
perature) the concentration of B in A is 2.5 wt% 
at the 5.0-mm position within metal A. If another 
heat treatment is conducted on an identical diffu-
sion couple, but at 1000C for 20 h, at what posi-
tion will the composition be 2.5 wt% B? Assume 
that the preexponential and activation energy for 
the diffusion coefficient are 1.5  104 m2/s and 
125,000 J/mol, respectively.
5.38 Consider the diffusion of some hypothetical 
metal Y into another hypothetical metal Z at 
950C; after 10 h the concentration at the 0.5 mm 
position (in metal Z) is 2.0 wt% Y. At what posi-
tion will the concentration also be 2.0 wt% Y after 
a 17.5-h heat treatment again at 950C? Assume 
preexponential and activation energy values of 
4.3  104 m2/s and 180,000 J/mol, respectively, 
for this diffusion system.
5.39 A diffusion couple similar to that shown in Figure 
5.1a is prepared using two hypothetical metals R 
and S. After a 2.5-h heat treatment at 750C, the 
concentration of R is 4 at% at the 4-mm position 
within S. Another heat treatment is conducted 
on an identical diffusion couple at 900C, and the 
time required to produce this same diffusion re-
sult (viz., 4 at% R at the 4-mm position within S) 
is 0.4 h. If it is known that the diffusion coefficient 
at 750C is 2.6  1017 m2/s, determine the activa-
tion energy for the diffusion of R in S.
5.40 The outer surface of a steel gear is to be hard-
ened by increasing its carbon content; the carbon 
is to be supplied from an external carbon-rich 
atmosphere maintained at an elevated tempera-
ture. A diffusion heat treatment at 600C (873 K) 
for 100 min increases the carbon concentration to 
Diffusion coefficient (m2/s)
10-17
10-16
10-15
10-18
0.49
0.50
0.51
0.52
0.53
0.54
0.55
0.56
Reciprocal temperature (1000/K)
5.31 From Figure 5.12, calculate the activation energy 
for the diffusion of
 
(a) copper in silicon, and
 
(b) aluminum in silicon
 
(c) How do these values compare?
5.32 Carbon is allowed to diffuse through a steel plate 
10-mm thick. The concentrations of carbon at the 
two faces are 0.85 and 0.40 kg C/cm3 Fe, which are 
maintained constant. If the preexponential and 
activation energy are 5.0  107 m2/s and 77,000 
J/mol, respectively, compute the temperature at 
which the diffusion flux is 6.3  1010 kg/m2#s.
5.33 The steady-state diffusion flux through a metal 
plate is 7.8  108 kg/m2#s at a temperature of 
1200C (1473 K) and when the concentration gra-
dient is 500 kg/m4. Calculate the diffusion flux 
at 1000C (1273 K) for the same concentration 
gradient and assuming an activation energy for 
diffusion of 145,000 J/mol.
5.34 At approximately what temperature would a 
specimen of g-iron have to be carburized for 4 h 
to produce the same diffusion result as carburiza-
tion at 1000C for 12 h?

166  •  Chapter 5  /  Diffusion
0.75 wt% at a position 0.5 mm below the surface. 
Estimate the diffusion time required at 900C 
(1173 K) to achieve this same concentration also 
at a 0.5-mm position. Assume that the surface car-
bon content is the same for both heat treatments, 
which is maintained constant. Use the diffusion 
data in Table 5.2 for C diffusion in a-Fe.
5.41 An FCC iron-carbon alloy initially containing 
0.10 wt% C is carburized at an elevated tempera-
ture and in an atmosphere in which the surface 
carbon concentration is maintained at 1.10 wt%. If, 
after 48 h, the concentration of carbon is 0.30 wt% 
at a position 3.5 mm below the surface, determine 
the temperature at which the treatment was car-
ried out.
Diffusion in Semiconducting Materials
5.42 For the predeposition heat treatment of a semi-
conducting device, gallium atoms are to be dif-
fused into silicon at a temperature of 1150C for 
2.5 h. If the required concentration of Ga at a 
position 2 
m below the surface is 8  1023 atoms/m3, 
compute the required surface concentration of Ga. 
Assume the following:
 
(i) The surface concentration remains constant
 
(ii) The background concentration is 2  1019 Ga 
atoms/m3
 
(iii) Preexponential and activation energy values 
are 3.74  105 m2/s and 3.39 eV/atom, respec-
tively.
5.43 Antimony atoms are to be diffused into a silicon 
wafer using both predeposition and drive-in heat 
treatments; the background concentration of Sb 
in this silicon material is known to be 2  1020 
atoms/m3. The predeposition treatment is to be 
conducted at 900C for 1 h; the surface concentra-
tion of Sb is to be maintained at a constant level 
of 8.0  1025 atoms/m3. Drive-in diffusion will be 
carried out at 1200C for a period of 1.75 h. For 
the diffusion of Sb in Si, values of Qd and D0 are 
3.65 eV/atom and 2.14  105 m2/s, respectively.
 
(a) Calculate the value of Q0.
 
(b) Determine the value of xj for the drive-in dif-
fusion treatment.
 
(c) Also, for the drive-in treatment, compute the 
position x at which the concentration of Sb atoms 
is 5  1023 atoms/m3.
5.44 Indium atoms are to be diffused into a silicon 
wafer using both predeposition and drive-in heat 
treatments; the background concentration of In 
in this silicon material is known to be 2  1020 
atoms/m3. The drive-in diffusion treatment is to be 
carried out at 1175C for a period of 2.0 h, which 
gives a junction depth xj of 2.35 
m. Compute 
the predeposition diffusion time at 925C if the 
surface concentration is maintained at a constant 
level of 2.5  1026 atoms/m3. For the diffusion of 
In in Si, values of Qd and D0 are 3.63 eV/atom and 
7.85  105 m2/s, respectively.
Spreadsheet Problems
5.1SS For a nonsteady-state diffusion situation (con-
stant surface composition) in which the surface and 
initial compositions are provided, as well as the 
value of the diffusion coefficient, develop a spread-
sheet that allows the user to determine the diffusion 
time required to achieve a given composition at 
some specified distance from the surface of the solid.
5.2SS For a nonsteady-state diffusion situation (con-
stant surface composition) in which the surface 
and initial compositions are provided, as well as the 
value of the diffusion coefficient, develop a spread-
sheet that allows the user to determine the distance 
from the surface at which some specified composi-
tion is achieved for some specified diffusion time.
5.3SS For a nonsteady-state diffusion situation (con-
stant surface composition) in which the surface 
and initial compositions are provided, as well as 
the value of the diffusion coefficient, develop a 
spreadsheet that allows the user to determine the 
composition at some specified distance from the 
surface for some specified diffusion time.
5.4SS Given a set of at least two diffusion coefficient 
values and their corresponding temperatures, 
develop a spreadsheet that will allow the user to 
calculate the following:
 
(a) the activation energy and
 
(b) the preexponential.
DESIGN PROBLEMS
Fick's First Law
5.D1 It is desired to enrich the partial pressure of 
hydrogen in a hydrogen-nitrogen gas mixture 
for which the partial pressures of both gases are 
0.1013 MPa (1 atm). It has been proposed to ac-
complish this by passing both gases through a thin 
sheet of some metal at an elevated temperature; 
inasmuch as hydrogen diffuses through the plate 
at a higher rate than does nitrogen, the partial 
pressure of hydrogen will be higher on the exit 
side of the sheet. The design calls for partial pres-
sures of 0.051 MPa (0.5 atm) and 0.01013 MPa 
(0.1 atm), respectively, for hydrogen and nitrogen. 
The concentrations of hydrogen and nitrogen (CH 
and CN, in mol/m3) in this metal are functions of 
gas partial pressures (pH2 and pN2, in MPa) and 

Questions and Problems  •  167
absolute temperature and are given by the follow-
ing expressions:
CH = 2.5 * 1031pH2 expa -
27,800 J>mol
RT
b  (5.16a)
CN = 2.75 * 1031pN2 expa -
37,600 J>mol
RT
b (5.16b)
  
Furthermore, the diffusion coefficients for the dif-
fusion of these gases in this metal are functions of 
the absolute temperature, as follows:
DH(m2>s) = 1.4 * 10-7 expa -
13,400 J>mol
RT
b (5.17a)
DN(m2>s) = 3.0 * 10-7 expa -
76,150 J>mol
RT
b (5.17b)
  
Is it possible to purify hydrogen gas in this manner? 
If so, specify a temperature at which the process 
may be carried out, and also the thickness of metal 
sheet that would be required. If this procedure is 
not possible, then state the reason(s) why.
5.D2 A gas mixture is found to contain two diatomic 
A and B species (A2 and B2), the partial pressures 
of both of which are 0.1013 MPa (1 atm). This 
mixture is to be enriched in the partial pressure 
of the A species by passing both gases through a 
thin sheet of some metal at an elevated tempera-
ture. The resulting enriched mixture is to have a 
partial pressure of 0.051 MPa (0.5 atm) for gas A 
and 0.0203 MPa (0.2 atm) for gas B. The concen-
trations of A and B (CA and CB, in mol/m3) are 
functions of gas partial pressures (pA2 and pB2, in 
MPa) and absolute temperature according to the 
following expressions:
CA = 1.5 * 1031pA2 expa -
20,000 J>mol
RT
b (5.18a)
CB = 2.0 * 1031pB2 expa -
27,000 J>mol
RT
b   (5.18b)
  
Furthermore, the diffusion coefficients for the dif-
fusion of these gases in the metal are functions of 
the absolute temperature, as follows:
DA(m2>s) = 5.0 * 10-7 expa -
13,000 J>mol
RT
b (5.19a)
DB(m2>s) = 3.0 * 10-6 expa -
21,000 J>mol
RT
b (5.19b)
  
Is it possible to purify gas A in this manner? If so, 
specify a temperature at which the process may be 
carried out, and also the thickness of metal sheet 
that would be required. If this procedure is not 
possible, then state the reason(s) why.
Fick's Second Law—Nonsteady-State Diffusion
5.D3 The wear resistance of a steel shaft is to be im-
proved by hardening its surface by increasing the 
nitrogen content within an outer surface layer as a 
result of nitrogen diffusion into the steel; the nitro-
gen is to be supplied from an external nitrogen-rich 
gas at an elevated and constant temperature. The 
initial nitrogen content of the steel is 0.0025 wt%, 
whereas the surface concentration is to be main-
tained at 0.45 wt%. For this treatment to be effective, 
a nitrogen content of 0.12 wt% must be established at 
a position 0.45 mm below the surface. Specify an ap-
propriate heat treatment in terms of temperature and 
time for a temperature between 475C and 625C. 
The preexponential and activation energy for the dif-
fusion of nitrogen in iron are 5  107 m2/s and 77,000 
J/mol, respectively, over this temperature range.
5.D4 The wear resistance of a steel gear is to be im-
proved by hardening its surface, as described in 
Design Example 5.1. However, in this case, the 
initial carbon content of the steel is 0.15 wt%, and a 
carbon content of 0.75 wt% is to be established at a 
position 0.65 mm below the surface. Furthermore, 
the surface concentration is to be maintained con-
stant, but may be varied between 1.2 and 1.4 wt% 
C. Specify an appropriate heat treatment in terms 
of surface carbon concentration and time, and for a 
temperature between 1000C and 1200C.
Diffusion in Semiconducting Materials
5.D5 One integrated circuit design calls for the diffusion 
of aluminum into silicon wafers; the background 
concentration of Al in Si is 1.75  1019 atoms/m3. 
The predeposition heat treatment is to be con-
ducted at 975C for 1.25 h, with a constant surface 
concentration of 4  1026 Al atoms/m3. At a drive-in 
treatment temperature of 1050C, determine the dif-
fusion time required for a junction depth of 1.75 m. 
For this system, values of Qd and D0 are 3.41 eV/atom 
and 1.38  104 m2/s, respectively.
FUNDAMENTALS OF ENGINEERING 
QUESTIONS AND PROBLEMS
5.1FE Atoms of which of the following elements will 
diffuse most rapidly in iron?
 
(A) Mo  (B) C   (C) Cr  (D) W
5.2FE Calculate the diffusion coefficient for copper 
in aluminum at 600C. Preexponential and activa-
tion energy values for this system are 6.5  105 
m2/s and 136,000 J/mol, respectively.
 
(A) 5.7  102 m2/s (C) 4.7  1013 m2/s
 
(B) 9.4  1017 m2/s (D) 3.9  102 m2/s

Figure (a) shows an apparatus that measures the mechanical 
properties of metals using applied tensile forces (Sections 6.3, 6.5, 
and 6.6). Figure (b) was generated from a tensile test performed by 
an apparatus such as this on a steel specimen. Data plotted are stress 
(vertical axis—a measure of applied force) 
versus strain (horizontal axis—related 
to the degree of specimen elongation). 
The mechanical properties of modulus 
of elasticity (stiffness, E), yield strength 
(sy), and tensile strength (TS) are 
determined as noted on these graphs.
Figure (c) shows a suspension 
bridge. The weight of the bridge deck and 
 automobiles imposes tensile forces on the 
vertical suspender cables. These forces are 
transferred to the main suspension cable, 
which sags in a more-or-less parabolic 
shape. The metal alloy(s) from which these 
cables are constructed must meet certain 
stiffness and strength criteria. Stiffness and 
strength of the alloy(s) may be assessed 
from tests performed using a tensile-testing 
apparatus (and the resulting stress-strain 
plots) similar to those shown.
C h a p t e r 6  Mechanical Properties of Metals
168  •  
0
0
1000
Stress (MPa)
2000
0
0.000
0.040
0.010
Strain
Strain
0.080
Stress (MPa)
2000
1000
TS
E
y
© Mr. Focus/iStockphoto 
(a)
(b)
(c)
Model H300KU Universal Testing Machine by Tinius Olsen

It is incumbent on engineers to understand how the 
various mechanical properties are measured and what 
these properties represent; they may be called upon 
to design structures/components using predetermined 
 materials such that unacceptable levels of deformation 
and/or failure will not occur. We  demonstrate this 
procedure with respect to the design of a tensile-
testing apparatus in Design Example 6.1.
WHY STUDY The Mechanical Properties of Metals?
Learning Objectives
After studying this chapter, you should be able to do the following:
 1. Define engineering stress and engineering 
strain.
 2. State Hooke's law and note the conditions 
 under which it is valid.
 3. Define Poisson's ratio.
 4. Given an engineering stress-strain diagram, 
 determine (a) the modulus of elasticity, 
(b) the yield strength (0.002 strain offset), 
and (c) the tensile strength and (d) estimate 
the percentage elongation.
 5. For the tensile deformation of a ductile cylindrical 
specimen, describe changes in specimen profile to 
the point of fracture.
 6. Compute ductility in terms of both percentage 
elongation and percentage reduction of area for 
a material that is loaded in tension to fracture.
 7. Give brief definitions of and the units for 
modulus of resilience and toughness (static).
 8. For a specimen being loaded in tension, given 
the applied load, the instantaneous cross-
sectional dimensions, and original and instanta-
neous lengths, be able to compute true stress 
and true strain values.
 9. Name the two most common hardness-testing 
techniques; note two differences between 
them.
 10. (a) Name and briefly describe the two different 
microindentation hardness testing techniques, 
and (b) cite situations for which these tech-
niques are generally used.
 11. Compute the working stress for a ductile 
 material.
Many materials are subjected to forces or loads when in service; examples include 
the aluminum alloy from which an airplane wing is constructed and the steel in an 
automobile axle. In such situations it is necessary to know the characteristics of the 
material and to design the member from which it is made such that any resulting de-
formation will not be excessive and fracture will not occur. The mechanical behavior 
of a material reflects its response or deformation in relation to an applied load or 
force. Key mechanical design properties are stiffness, strength, hardness, ductility, 
and toughness.
The mechanical properties of materials are ascertained by performing carefully de-
signed laboratory experiments that replicate as nearly as possible the service conditions. 
Factors to be considered include the nature of the applied load and its duration, as well 
as the environmental conditions. It is possible for the load to be tensile, compressive, or 
shear, and its magnitude may be constant with time, or it may fluctuate continuously. 
Application time may be only a fraction of a second, or it may extend over a period of 
many years. Service temperature may be an important factor.
Mechanical properties are of concern to a variety of parties (e.g., producers and 
consumers of materials, research organizations, government agencies) that have dif-
fering interests. Consequently, it is imperative that there be some consistency in the 
manner in which tests are conducted and in the interpretation of their results. This 
consistency is accomplished by using standardized testing techniques. Establishment 
6.1 INTRODUCTION
•
169

170  •  Chapter 6  /  Mechanical Properties of Metals
and publication of these standards are often coordinated by professional societies. In 
the United States the most active organization is the American Society for Testing and 
Materials (ASTM). Its Annual Book of ASTM Standards (http://www.astm.org) com-
prises numerous volumes that are issued and updated yearly; a large number of these 
standards relate to mechanical testing techniques. Several of these are referenced by 
footnote in this and subsequent chapters.
The role of structural engineers is to determine stresses and stress distributions 
within members that are subjected to well-defined loads. This may be accomplished 
by experimental testing techniques and/or by theoretical and mathematical stress 
analyses. These topics are treated in traditional texts on stress analysis and strength 
of materials.
Materials and metallurgical engineers, however, are concerned with producing and 
fabricating materials to meet service requirements as predicted by these stress analyses. 
This necessarily involves an understanding of the relationships between the microstruc-
ture (i.e., internal features) of materials and their mechanical properties.
Materials are frequently chosen for structural applications because they have 
desirable combinations of mechanical characteristics. The present discussion is 
confined primarily to the mechanical behavior of metals; polymers and ceramics 
are treated separately because they are, to a large degree, mechanically different 
from metals. This chapter discusses the stress-strain behavior of metals and the 
related mechanical properties, and also examines other important mechanical char-
acteristics. Discussions of the microscopic aspects of deformation mechanisms and 
methods to strengthen and regulate the mechanical behavior of metals are deferred 
to later chapters.
If a load is static or changes relatively slowly with time and is applied uniformly over 
a cross section or surface of a member, the mechanical behavior may be ascertained 
by a simple stress-strain test; these are most commonly conducted for metals at 
room temperature. There are three principal ways in which a load may be applied: 
namely, tension, compression, and shear (Figures 6.1a, b, c). In engineering practice 
many loads are torsional rather than pure shear; this type of loading is illustrated in 
Figure 6.1d.
Tension Tests1
One of the most common mechanical stress-strain tests is performed in tension. As 
will be seen, the tension test can be used to ascertain several mechanical properties 
of materials that are important in design. A specimen is deformed, usually to frac-
ture, with a gradually increasing tensile load that is applied uniaxially along the long 
axis of a specimen. A standard tensile specimen is shown in Figure 6.2. Normally, 
the cross section is circular, but rectangular specimens are also used. This "dogbone" 
specimen configuration was chosen so that, during testing, deformation is confined 
to the narrow center region (which has a uniform cross section along its length) and 
also to reduce the likelihood of fracture at the ends of the specimen. The standard 
diameter is approximately 12.8 mm (0.5 in.), whereas the reduced section length 
should be at least four times this diameter; 60 mm (21
4 in.) is common. Gauge length 
is used in ductility computations, as discussed in Section 6.6; the standard value is 
50 mm (2.0 in.). The specimen is mounted by its ends into the holding grips of the 
6.2 CONCEPTS OF STRESS AND STRAIN
1ASTM Standards E8 and E8M, "Standard Test Methods for Tension Testing of Metallic Materials."

6.2 Concepts of Stress and Strain  •  171
Figure 6.1
(a) Schematic 
 illustration of how a 
tensile load  produces 
an elongation and 
positive linear strain. 
(b) Schematic il-
lustration of how a 
compressive load 
produces contraction 
and a negative linear 
strain. (c) Schematic 
representation  
of shear strain g, 
where g  tan u. 
(d) Schematic 
 representation 
of  torsional 
 deformation (i.e., 
angle of twist f) 
 produced by an 
 applied torque T.
A0
F
F
F
A0
(c)
F
F
A0
l0
l
(a)
F
F
A0
l0
l
(b)
T
T

(d)
testing apparatus (Figure 6.3). The tensile testing machine is designed to elongate 
the specimen at a constant rate, and to continuously and simultaneously measure the 
instantaneous applied load (with a load cell) and the resulting elongations (using an 
extensometer). A stress-strain test typically takes several minutes to perform and is 
destructive; that is, the test specimen is permanently deformed and usually fractured. 
[Photograph (a) opening this chapter is of a modern tensile-testing apparatus.]

172  •  Chapter 6  /  Mechanical Properties of Metals
The output of such a tensile test is recorded (usually on a computer) as load or 
force versus elongation. These load-deformation characteristics depend on the speci-
men size. For example, it requires twice the load to produce the same elongation if the 
cross-sectional area of the specimen is doubled. To minimize these geometrical factors, 
load and elongation are normalized to the respective parameters of engineering stress 
and engineering strain. Engineering stress s is defined by the relationship
 
s = F
A0
 
(6.1)
in which F is the instantaneous load applied perpendicular to the specimen cross sec-
tion, in units of newtons (N) or pounds force (lbf), and A0 is the original cross-sectional 
area before any load is applied (m2 or in.2). The units of engineering stress (referred to 
subsequently as just stress) are megapascals, MPa (SI) (where 1 MPa  106 N/m2), and 
pounds force per square inch, psi (customary U.S.).2
Engineering strain P is defined according to
 
P = li - l0
l0
= l
l0
 
(6.2)
in which l0 is the original length before any load is applied and li is the instantaneous 
length. Sometimes the quantity li  l0 is denoted as l and is the deformation elongation 
or change in length at some instant, as referenced to the original length. Engineering 
strain (subsequently called just strain) is unitless, but meters per meter or inches per inch 
is often used; the value of strain is obviously independent of the unit system. Sometimes 
strain is also expressed as a percentage, in which the strain value is multiplied by 100.
engineering stress
engineering strain
Definition of 
engineering stress 
(for tension and 
compression)
Definition of 
engineering strain 
(for tension and 
compression)
Figure 6.3 Schematic representation of 
the apparatus used to conduct tensile stress-
strain tests. The specimen is elongated by the 
moving crosshead; load cell and extensom-
eter measure, respectively, the magnitude of 
the applied load and the elongation.
(Adapted from H. W. Hayden, W. G. Moffatt, and 
J. Wulff, The Structure and Properties of Materials, 
Vol. III, Mechanical Behavior, p. 2. Copyright 
© 1965 by John Wiley & Sons, New York.)
Load cell
Extensometer
Specimen
Moving
crosshead
2Conversion from one system of stress units to the other is accomplished by the relationship 145 psi = 1 MPa.
Figure 6.2 A standard tensile specimen 
with  circular cross section.
2
Gauge length
Reduced section
2   
Diameter
"
"
"
"
"
1
4
3
4
Radius
3
8
0.505  Diameter
Tutorial Video:
Tensile Test
What are the 
Differences between 
Stress and Strain?

6.2 Concepts of Stress and Strain  •  173
Compression Tests3
Compression stress-strain tests may be conducted if in-service forces are of this 
type. A compression test is conducted in a manner similar to the tensile test, except 
that the force is compressive and the specimen contracts along the direction of the 
stress. Equations 6.1 and 6.2 are utilized to compute compressive stress and strain, 
respectively. By convention, a compressive force is taken to be negative, which yields 
a negative stress. Furthermore, because l0 is greater than li, compressive strains com-
puted from Equation 6.2 are necessarily also negative. Tensile tests are more com-
mon because they are easier to perform; also, for most materials used in structural 
applications, very little additional information is obtained from compressive tests. 
Compressive tests are used when a material's behavior under large and permanent 
(i.e., plastic) strains is desired, as in manufacturing applications, or when the material 
is brittle in tension.
Shear and Torsional Tests4
For tests performed using a pure shear force as shown in Figure 6.1c, the shear stress t 
is computed according to
 
t = F
A0
 
(6.3)
where F is the load or force imposed parallel to the upper and lower faces, each of which 
has an area of A0. The shear strain g is defined as the tangent of the strain angle u, as 
indicated in the figure. The units for shear stress and strain are the same as for their 
tensile counterparts.
Torsion is a variation of pure shear in which a structural member is twisted in the 
manner of Figure 6.1d; torsional forces produce a rotational motion about the longitu-
dinal axis of one end of the member relative to the other end. Examples of torsion are 
found for machine axles and drive shafts as well as for twist drills. Torsional tests are 
normally performed on cylindrical solid shafts or tubes. A shear stress t is a function 
of the applied torque T, whereas shear strain g is related to the angle of twist, f in 
Figure 6.1d.
Geometric Considerations of the Stress State
Stresses that are computed from the tensile, compressive, shear, and torsional force 
states represented in Figure 6.1 act either parallel or perpendicular to planar faces 
of the bodies represented in these illustrations. Note that the stress state is a func-
tion of the orientations of the planes upon which the stresses are taken to act. For 
example, consider the cylindrical tensile specimen of Figure 6.4 that is subjected to 
a tensile stress s applied parallel to its axis. Furthermore, consider also the plane 
p-p¿ that is oriented at some arbitrary angle u relative to the plane of the specimen 
end-face. Upon this plane p-p¿, the applied stress is no longer a pure tensile one. 
Rather, a more complex stress state is present that consists of a tensile (or normal) 
stress s that acts normal to the p-p¿ plane and, in addition, a shear stress t that 
acts parallel to this plane; both of these stresses are represented in the figure. Using 
Definition of shear 
stress
3ASTM Standard E9, "Standard Test Methods of Compression Testing of Metallic Materials at Room Temperature."
4ASTM Standard E143, "Standard Test Method for Shear Modulus at Room Temperature."





p
 p
Figure 6.4
Schematic 
representation show-
ing normal (s) and 
shear (t¿) stresses 
that act on a plane 
oriented at an angle u 
relative to the plane 
taken perpendicular 
to the direction along 
which a pure tensile 
stress (s) is applied.

174  •  Chapter 6  /  Mechanical Properties of Metals
mechanics-of-materials principles,5 it is possible to develop equations for s and t 
in terms of s and u, as follows:
 
s = s cos2 u = sa1 + cos 2u
2
b 
(6.4a)
 
t = s sin u cos u = sa  sin 2u
2
b 
(6.4b)
These same mechanics principles allow the transformation of stress components from 
one coordinate system to another coordinate system with a different orientation. Such 
treatments are beyond the scope of the present discussion.
Elastic Deformation
The degree to which a structure deforms or strains depends on the magnitude of an 
imposed stress. For most metals that are stressed in tension and at relatively low levels, 
stress and strain are proportional to each other through the relationship
 
s = EP  
(6.5)
This is known as Hooke's law, and the constant of proportionality E (GPa or psi)6 is 
the modulus of elasticity, or Young's modulus. For most typical metals, the magnitude 
of this modulus ranges between 45 GPa (6.5 * 106 psi), for magnesium, and 407 GPa 
(59 * 106 psi), for tungsten. Modulus of elasticity values for several metals at room 
temperature are presented in Table 6.1.
Deformation in which stress and strain are proportional is called elastic deformation; a 
plot of stress (ordinate) versus strain (abscissa) results in a linear relationship, as shown in 
Figure 6.5. The slope of this linear segment corresponds to the modulus of elasticity E. This 
modulus may be thought of as stiffness, or a material's resistance to elastic deformation. 
The greater the modulus, the stiffer the material, or the smaller the elastic strain that results 
Hooke's law—
relationship between 
engineering stress 
and engineering 
strain for elastic 
deformation (tension 
and compression)
modulus of elasticity
elastic deformation
6.3 STRESS-STRAIN BEHAVIOR
5See, for example, W. F. Riley, L. D. Sturges, and D. H. Morris, Mechanics of Materials, 6th edition, Wiley, Hoboken, 
NJ, 2006.
6The SI unit for the modulus of elasticity is gigapascal (GPa), where 1 GPa = 109 N/m2 = 103 MPa.
 
Modulus of 
 
Elasticity 
Shear Modulus
Metal Alloy 
GPa 
106 psi 
GPa 
106 psi 
Poisson's Ratio
Aluminum 
69 
10 
25 
3.6 
0.33
Brass 
97 
14 
37 
5.4 
0.34
Copper 
110 
16 
46 
6.7 
0.34
Magnesium 
45 
6.5 
17 
2.5 
0.29
Nickel 
207 
30 
76 
11.0 
0.31
Steel 
207 
30 
83 
12.0 
0.30
Titanium 
107 
15.5 
45 
6.5 
0.34
Tungsten 
407 
59 
160 
23.2 
0.28
Table 6.1 
Room-Temperature 
Elastic and Shear 
Moduli and Poisson's 
Ratio for Various 
Metal Alloys
   : VMSE
Metal Alloys

6.3 Stress-Strain Behavior  •  175
from the application of a given stress. The modulus is an important design parameter for 
computing elastic deflections.
Elastic deformation is nonpermanent, which means that when the applied load is 
released, the piece returns to its original shape. As shown in the stress-strain plot (Figure 
6.5), application of the load corresponds to moving from the origin up and along the 
straight line. Upon release of the load, the line is traversed in the opposite direction, back 
to the origin.
There are some materials (i.e., gray cast iron, concrete, and many polymers) for 
which this elastic portion of the stress-strain curve is not linear (Figure 6.6); hence, it 
is not possible to determine a modulus of elasticity as described previously. For this 
nonlinear behavior, either the tangent or secant modulus is normally used. The tan-
gent modulus is taken as the slope of the stress-strain curve at some specified level 
of stress, whereas the secant modulus represents the slope of a secant drawn from the 
origin to some given point of the s-P curve. The determination of these moduli is il-
lustrated in Figure 6.6.
On an atomic scale, macroscopic elastic strain is manifested as small changes in 
the interatomic spacing and the stretching of interatomic bonds. As a consequence, the 
magnitude of the modulus of elasticity is a measure of the resistance to separation of 
adjacent atoms, that is, the interatomic bonding forces. Furthermore, this modulus is 
proportional to the slope of the interatomic force-separation curve (Figure 2.10a) at 
the equilibrium spacing:
 
E  adF
dr b
r0
 
(6.6)
Figure 6.7 shows the force-separation curves for materials having both strong and weak 
interatomic bonds; the slope at r0 is indicated for each.
Values of the modulus of elasticity for ceramic materials are about the same as 
for metals; for polymers they are lower (Figure 1.5). These differences are a direct 
consequence of the different types of atomic bonding in the three materials types. 
Figure 6.5 Schematic 
stress-strain diagram 
showing linear elastic 
deformation for loading 
and unloading cycles.
Strain
Stress
0
0
Slope = modulus
of elasticity
Unload
Load
Stress 
2
1
Strain 

 = Tangent modulus (at   2)


 = Secant modulus
   (between origin and   1)

Figure 6.6 Schematic stress-strain diagram showing 
nonlinear elastic behavior and how secant and tangent 
moduli are determined.
Tutorial Video:
Tensile Test 
Calculations
Calculating Elastic 
Modulus Using a 
Stress vs. Strain Curve

176  •  Chapter 6  /  Mechanical Properties of Metals
Furthermore, with increasing temperature, the modulus of elasticity decreases, as is 
shown for several metals in Figure 6.8.
As would be expected, the imposition of compressive, shear, or torsional stresses 
also evokes elastic behavior. The stress-strain characteristics at low stress levels are vir-
tually the same for both tensile and compressive situations, to include the magnitude of 
the modulus of elasticity. Shear stress and strain are proportional to each other through 
the expression
 
t = Gg  
(6.7)
where G is the shear modulus, the slope of the linear elastic region of the shear 
stress-strain curve. Table 6.1 also gives the shear moduli for a number of common 
metals.
Relationship 
between shear stress 
and shear strain for 
elastic deformation
Figure 6.7 Force versus interatomic 
separation for weakly and strongly bonded 
atoms. The magnitude of the modulus of 
elasticity is proportional to the slope of each 
curve at the equilibrium interatomic 
separation r0.
0
Weakly
bonded
Strongly
bonded
Separation r 
Force F
dF
dr
r0
Figure 6.8 Plot of modulus of elasticity 
versus temperature for tungsten, steel, and 
aluminum.
(Adapted from K. M. Ralls, T. H. Courtney, and 
J. Wulff, Introduction to Materials Science and
