Repository: standardgalactic/quadrivium

# Quadrivium

Enteric Reservoir of Knowledge

---

[Helionomy](https://standardgalactic.github.io/quadrivium/cognetics/Helionomy/overview.txt)

File: geometry/callister-materials-science-and-engineering.txt (part 16 of 66)
An Introduction 
Body-Centered 
Cubic, and Hexagonal 
Close-Packed Metals

7.5 Slip in Single Crystals  •  223
Concept Check 7.1 
Which of the following is the slip system for the simple cubic crystal 
structure? Why?
5100681109
5110681109
5100680109
5110681119
(Note: A unit cell for the simple cubic crystal structure is shown in Figure 3.3.)
[The answer may be found at www.wiley.com/college/callister (Student Companion Site).]
Figure 7.7 Geometric relationships between the 
 tensile axis, slip plane, and slip direction used in 
calculating the resolved shear stress for a single crystal.
F
F
A
Slip
direction
Normal to
slip plane


A further explanation of slip is simplified by treating the process in single crystals, then 
making the appropriate extension to polycrystalline materials. As mentioned previ-
ously, edge, screw, and mixed dislocations move in response to shear stresses applied 
along a slip plane and in a slip direction. As noted in Section 6.2, even though an applied 
stress may be pure tensile (or compressive), shear components exist at all but parallel 
or perpendicular alignments to the stress direction (Equation 6.4b). These are termed 
resolved shear stresses, and their magnitudes depend not only on the applied stress, but 
also on the orientation of both the slip plane and direction within that plane. Let f rep-
resent the angle between the normal to the slip plane and the applied stress direction, 
and let l be the angle between the slip and stress directions, as indicated in Figure 7.7; 
it can then be shown that for the resolved shear stress tR
 
tR = s  cos f  cos l  
(7.2)
where s is the applied stress. In general, f  l  90 because it need not be the case 
that the tensile axis, the slip plane normal, and the slip direction all lie in the same plane.
 
A metal single crystal has a number of different slip systems that are capable of op-
erating. The resolved shear stress normally differs for each one because the orientation of 
resolved shear stress
Resolved shear 
stress—dependence 
on applied stress and 
orientation of stress 
direction relative to 
slip plane normal 
and slip direction
7.5 SLIP IN SINGLE CRYSTALS

224  •  Chapter 7  /  Dislocations and Strengthening Mechanisms
each relative to the stress axis (f and l angles) also differs. However, one slip system is 
generally oriented most favorably—that is, has the largest resolved shear stress, tR(max):
 
tR(max) = s(cos f  cos l)max 
(7.3)
In response to an applied tensile or compressive stress, slip in a single crystal commences on 
the most favorably oriented slip system when the resolved shear stress reaches some critical 
value, termed the critical resolved shear stress tcrss; it represents the minimum shear stress 
required to initiate slip and is a property of the material that determines when yielding 
 occurs. The single crystal plastically deforms or yields when tR(max)  tcrss, and the magni-
tude of the applied stress required to initiate yielding (i.e., the yield strength sy) is
 
sy =
tcrss
(cos f cos l)max
 
(7.4)
The minimum stress necessary to introduce yielding occurs when a single crystal is ori-
ented such that f = l = 45; under these conditions,
 
sy = 2tcrss 
(7.5)
 
For a single-crystal specimen that is stressed in tension, deformation is as in 
Figure 7.8, where slip occurs along a number of equivalent and most favorably oriented 
planes and directions at various positions along the specimen length. This slip defor-
mation forms as small steps on the surface of the single crystal that are parallel to one 
another and loop around the circumference of the specimen as indicated in Figure 7.8. 
Each step results from the movement of a large number of dislocations along the same 
slip plane. On the surface of a polished single-crystal specimen, these steps appear as 
lines, which are called slip lines. A zinc single crystal that has been plastically deformed 
to the degree that these slip markings are discernible is shown in Figure 7.9.
critical resolved 
 shear stress
Yield strength of 
a single crystal— 
dependence on the 
critical resolved 
shear stress and the 
orientation of the 
most favorably 
oriented slip system
Slip plane
Direction
of force
Figure 7.8 
Macroscopic slip in a 
single crystal.
Figure 7.9 Slip in a zinc single crystal. 
(From C. F. Elam, The Distortion of Metal 
Crystals, Oxford University Press, London, 
1935.)

7.5 Slip in Single Crystals  •  225
Concept Check 7.2 
Explain the difference between resolved shear stress and critical 
resolved shear stress.
[The answer may be found at www.wiley.com/college/callister (Student Companion Site).]
 
With continued extension of a single crystal, both the number of slip lines and the 
slip step width increase. For FCC and BCC metals, slip may eventually begin along a 
second slip system, the system that is next most favorably oriented with the tensile axis. 
Furthermore, for HCP crystals having few slip systems, if the stress axis for the most 
favorable slip system is either perpendicular to the slip direction (l  90) or parallel 
to the slip plane (f  90), the critical resolved shear stress is zero. For these extreme 
orientations, the crystal typically fractures rather than deforms plastically.
EXAMPLE PROBLEM 7.1
Resolved Shear Stress and Stress-to-Initiate-Yielding Computations
Consider a single crystal of BCC iron oriented such that a tensile stress is applied along a [010] 
direction.
(a) Compute the resolved shear stress along a (110) plane and in a [111] direction when a ten-
sile stress of 52 MPa (7500 psi) is applied.
(b) If slip occurs on a (110) plane and in a [111] direction, and the critical resolved shear stress 
is 30 MPa (4350 psi), calculate the magnitude of the applied tensile stress necessary to 
 initiate yielding.
Solution
(a) A BCC unit cell along with the slip direction 
and plane as well as the direction of the ap-
plied stress are shown in the accompanying 
diagram. In order to solve this problem, we 
must use Equation 7.2. However, it is first 
necessary to determine values for f and l, 
where, from this diagram, f is the angle 
between the normal to the (110) slip plane 
(i.e., the [110] direction) and the [010] direc-
tion, and l represents the angle between the 
[111] and [010] directions. In general, for 
cubic unit cells, the angle u between direc-
tions 1 and 2, represented by [u1y1w1] and 
[u2y2w2], respectively, is given by
 
u =  cos-1 £
u1u2 + y1y2 + w1w2
2(u2
1 + y2
1 + w2
1)(u2
2 + y2
2 + w2
2)
§  
(7.6)
For the determination of the value of f, let [u1y1w1]  [110] and [u2y2w2]  [010], such that
 f = cos-1•
(1)(0) + (1)(1) + (0)(0)
23(1)2 + (1)2 + (0)243(0)2 + (1)2 + (0)24
¶
 = cos-1a 1
12b = 45
x
y
z
Slip
direction
[111]
Slip plane
(110)
Direction of
applied stress
[010]
Normal to
slip plane




226  •  Chapter 7  /  Dislocations and Strengthening Mechanisms
However, for l, we take [u1y1w1] = [111] and [u2y2w2] = [010], and
 l = cos-1 £
(-1)(0) + (1)(1) + (1)(0)
2[(-1)2 + (1)2 + (1)2][(0)2 + (1)2 + (0)2]
§
 = cos-1a 1
13b = 54.7
Thus, according to Equation 7.2,
 tR = s cos f cos l = (52 MPa)(cos  45)(cos  54.7)
 = (52 MPa)a 1
12b a 1
13b
 = 21.3 MPa (3060 psi)
(b) The yield strength sy may be computed from Equation 7.4; f and l are the same as for 
part (a), and
sy =
30 MPa
(cos  45)(cos  54.7) = 73.4  MPa (10,600 psi)
Deformation and slip in polycrystalline materials is somewhat more complex. 
Because of the random crystallographic orientations of the numerous grains, the 
direction of slip varies from one grain to another. For each, dislocation motion oc-
curs along the slip system that has the most favorable orientation, as defined earlier. 
This is exemplified by a photomicrograph of a polycrystalline copper specimen that 
has been plastically deformed (Figure 7.10); before deformation, the surface was 
polished. Slip lines1 are visible, and it appears that two slip systems operated for 
most of the grains, as evidenced by two sets of parallel yet intersecting sets of lines. 
Furthermore, variation in grain orientation is indicated by the difference in align-
ment of the slip lines for the several grains.
 
Gross plastic deformation of a polycrystalline specimen corresponds to the 
comparable distortion of the individual grains by means of slip. During deformation, 
mechanical integrity and coherency are maintained along the grain boundaries—that 
is, the grain boundaries usually do not come apart or open up. As a consequence, 
each individual grain is constrained, to some degree, in the shape it may assume by 
its neighboring grains. The manner in which grains distort as a result of gross plastic 
deformation is indicated in Figure 7.11. Before deformation the grains are equiaxed, 
or have approximately the same dimension in all directions. For this particular defor-
mation, the grains become elongated along the direction in which the specimen was 
extended.
7.6 PLASTIC DEFORMATION OF POLYCRYSTALLINE MATERIALS
1These slip lines are microscopic ledges produced by dislocations (Figure 7.1c) that have exited from a grain and 
 appear as lines when viewed with a microscope. They are analogous to the macroscopic steps found on the surfaces 
of deformed single crystals (Figures 7 .8 and 7 .9).

7.6 Plastic Deformation of Polycrystalline Materials  •  227
Figure 7.10 Slip lines on the 
surface of a polycrystalline specimen 
of copper that was  polished and 
subsequently deformed. 173. 
[Photomicrograph courtesy of C. Brady, 
National Bureau of Standards (now the Na-
tional Institute of Standards and Technol-
ogy, Gaithersburg, MD).]
100 m
Figure 7.11 Alteration of the grain 
structure of a polycrystalline metal 
as a result of plastic deformation. (a) 
Before deformation the grains are 
equiaxed. (b) The deformation has 
produced elongated grains. 170. 
(From W. G. Moffatt, G. W. Pearsall, 
and J. Wulff, The Structure and Proper-
ties of Materials, Vol. I, Structure, p. 140. 
Copyright © 1964 by John Wiley & Sons, 
New York.)
100 m
100 m
(a)
(b)
 
Polycrystalline metals are stronger than their single-crystal equivalents, which 
means that greater stresses are required to initiate slip and the attendant yielding. This 
is, to a large degree, also a result of geometric constraints that are imposed on the grains 
during deformation. Even though a single grain may be favorably oriented with the 
applied stress for slip, it cannot deform until the adjacent and less favorably oriented 
grains are capable of slip also; this requires a higher applied stress level.

228  •  Chapter 7  /  Dislocations and Strengthening Mechanisms
In addition to slip, plastic deformation in some metallic materials can occur by the 
formation of mechanical twins, or twinning. The concept of a twin was introduced in 
Section 4.6—that is, a shear force can produce atomic displacements such that on one 
side of a plane (the twin boundary), atoms are located in mirror-image positions of 
atoms on the other side. The manner in which this is accomplished is demonstrated 
in Figure 7.12. Here, open circles represent atoms that did not move, and dashed and 
solid circles represent original and final positions, respectively, of atoms within the 
twinned region. As may be noted in this figure, the displacement magnitude within the 
twin region (indicated by arrows) is proportional to the distance from the twin plane. 
Furthermore, twinning occurs on a definite crystallographic plane and in a specific direc-
tion that depend on crystal structure. For example, for BCC metals, the twin plane and 
direction are (112) and [111], respectively.
 
Slip and twinning deformations are compared in Figure 7.13 for a single crystal that 
is subjected to a shear stress t. Slip ledges are shown in Figure 7.13a; their formation was 
described in Section 7.5. For twinning, the shear deformation is homogeneous (Figure 
7.13b). These two processes differ from each other in several respects. First, for slip, the 
crystallographic orientation above and below the slip plane is the same both before and 
after the deformation; for twinning, there is a reorientation across the twin plane. In ad-
dition, slip occurs in distinct atomic spacing multiples, whereas the atomic displacement 
for twinning is less than the interatomic separation.
 
Mechanical twinning occurs in metals that have BCC and HCP crystal structures, 
at low temperatures, and at high rates of loading (shock loading), conditions under 
which the slip process is restricted—that is, there are few operable slip systems. The 
amount of bulk plastic deformation from twinning is normally small relative to that 
resulting from slip. However, the real importance of twinning lies with the accompa-
nying crystallographic reorientations; twinning may place new slip systems in orienta-
tions that are favorable relative to the stress axis such that the slip process can now 
take place.
7.7 DEFORMATION BY TWINNING
Figure 7.12 Schematic diagram showing how twinning results from an applied shear stress t. In (b), open circles 
represent atoms that did not change position; dashed and solid circles represent original and final atom positions, 
respectively. 
(From G. E. Dieter, Mechanical Metallurgy, 3rd edition. Copyright © 1986 by McGraw-Hill Book Company, New York.  Reproduced 
with permission of McGraw-Hill Book Company.)
Polished surface
Twin plane
Twin plane


(a)
(b)

7.8 Strengthening by Grain Size Reduction  •  229
Metallurgical and materials engineers are often called on to design alloys having high 
strengths yet some ductility and toughness; typically, ductility is sacrificed when an alloy 
is strengthened. Several hardening techniques are at the disposal of an engineer, and 
frequently alloy selection depends on the capacity of a material to be tailored with the 
mechanical characteristics required for a particular application.
 
Important to the understanding of strengthening mechanisms is the relation be-
tween dislocation motion and mechanical behavior of metals. Because macroscopic 
plastic deformation corresponds to the motion of large numbers of dislocations, the abil-
ity of a metal to deform plastically depends on the ability of dislocations to move. Because 
hardness and strength (both yield and tensile) are related to the ease with which plastic 
deformation can be made to occur, by reducing the mobility of dislocations, the me-
chanical strength may be enhanced—that is, greater mechanical forces are required to 
initiate plastic deformation. In contrast, the more unconstrained the dislocation motion, 
the greater is the facility with which a metal may deform, and the softer and weaker it 
becomes. Virtually all strengthening techniques rely on this simple principle: Restricting 
or hindering dislocation motion renders a material harder and stronger.
 
The present discussion is confined to strengthening mechanisms for single-
phase metals by grain size reduction, solid-solution alloying, and strain hardening. 
Deformation and strengthening of multiphase alloys are more complicated, involving 
concepts beyond the scope of the present discussion; Chapter 10 and Section 11.9 treat 
techniques that are used to strengthen multiphase alloys.
Mechanisms of Strengthening in Metals
Figure 7.13 For a single crystal subjected to 
a shear stress t, (a) deformation by slip; 
(b) deformation by twinning.
(a)
(b)




Slip
planes
Twin
Twin
planes
The size of the grains, or average grain diameter, in a polycrystalline metal influences 
the mechanical properties. Adjacent grains normally have different crystallographic 
orientations and, of course, a common grain boundary, as indicated in Figure 7.14. 
During plastic deformation, slip or dislocation motion must take place across this com-
mon boundary—say, from grain A to grain B in Figure 7.14. The grain boundary acts as 
a barrier to dislocation motion for two reasons:
 1. Because the two grains are of different orientations, a dislocation passing into 
grain B must change its direction of motion; this becomes more difficult as the 
crystallographic misorientation increases.
 2. The atomic disorder within a grain boundary region results in a discontinuity of 
slip planes from one grain into the other.
It should be mentioned that, for high-angle grain boundaries, it may not be the case that 
dislocations traverse grain boundaries during deformation; rather, dislocations tend to 
7.8 STRENGTHENING BY GRAIN SIZE REDUCTION
Tutorial Video:
Defects in Metals
How do Defects 
Affect Metals?

230  •  Chapter 7  /  Dislocations and Strengthening Mechanisms
"pile up" (or back up) at grain boundaries. These pile-ups introduce stress concentra-
tions ahead of their slip planes, which generate new dislocations in adjacent grains.
 
A fine-grained material (one that has small grains) is harder and stronger than one 
that is coarse grained because the former has a greater total grain boundary area to 
impede dislocation motion. For many materials, the yield strength sy varies with grain 
size according to
 
sy = s0 + kyd-1/2  
(7.7)
In this expression, termed the Hall-Petch equation, d is the average grain diameter, and 
s0 and ky are constants for a particular material. Note that Equation 7.7 is not valid for 
both very large (i.e., coarse) grain and extremely fine grain polycrystalline materials. 
Figure 7.15 demonstrates the yield strength dependence on grain size for a brass alloy. 
Grain size may be regulated by the rate of solidification from the liquid phase, and 
also by plastic deformation followed by an appropriate heat treatment, as discussed in 
Section 7.13.
 
It should also be mentioned that grain size reduction improves not only the strength, 
but also the toughness of many alloys.
Hall-Petch 
 equation—
dependence of yield 
strength on grain size
Figure 7.14 The motion of a dislocation 
as it encounters a grain boundary, illustrating 
how the boundary acts as a barrier to 
continued slip. Slip planes are discontinuous 
and change directions across the boundary. 
(From L. H. Van Vlack, A Textbook of Materials 
Technology, Addison-Wesley Publishing Co., 1973. 
Reproduced with the permission of the Estate of 
Lawrence H. Van Vlack.)
Grain boundary
Slip plane
Grain A
Grain B
Figure 7.15 The influence of 
grain size on the yield strength of a 
70 Cu-30 Zn brass alloy. Note that 
the grain diameter increases from 
right to left and is not linear. 
(Adapted from H. Suzuki, "The 
Relation between the Structure and 
Mechanical Properties of 
Metals," Vol. II, National 
Physical Laboratory, Symposium No. 
15, 1963, p. 524.)
Yield strength (ksi)
Yield strength (MPa)
30
20
10
0
10-1
10-2
5 × 10-3
200
150
100
50
0
4
8
12
16
Grain size, d (mm)
d-1/2 (mm-1/2)

7.9 Solid-Solution Strengthening  •  231
 
Small-angle grain boundaries (Section 4.6) are not effective in interfering with the 
slip process because of the slight crystallographic misalignment across the boundary. 
However, twin boundaries (Section 4.6) effectively block slip and increase the strength 
of the material. Boundaries between two different phases are also impediments to move-
ments of dislocations; this is important in the strengthening of more complex alloys. The 
sizes and shapes of the constituent phases significantly affect the mechanical properties 
of multiphase alloys; these are the topics of discussion in Sections 10.7, 10.8, and 16.1.
Figure 7.16 Variation with nickel content of (a) tensile 
strength, (b) yield strength, and (c) ductility (%EL) for 
copper-nickel alloys, showing strengthening.
Tensile strength (MPa)
Yield strength (MPa)
Tensile strength (ksi)
Elongation (% in 2 in.)
400
300
200
180
160
140
120
100
80
60
0
10
20
30
40
50
60
50
40
30
20
60
50
40
30
Yield strength (ksi)
20
Nickel content (wt%)
0
10
20
30
40
50
25
15
10
Nickel content (wt%)
0
10
20
30
40
50
Nickel content (wt%)
(a)
(b)
(c)
Another technique to strengthen and harden metals is alloying with impurity atoms 
that go into either substitutional or interstitial solid solution. Accordingly, this is called 
solid-solution strengthening. High-purity metals are almost always softer and weaker 
than alloys composed of the same base metal. Increasing the concentration of the 
impurity results in an attendant increase in tensile and yield strengths, as indicated in 
Figures 7.16a and 7.16b, respectively, for nickel in copper; the dependence of ductility 
on nickel concentration is presented in Figure 7.16c.
 
Alloys are stronger than pure metals because impurity atoms that go into solid solu-
tion typically impose lattice strains on the surrounding host atoms. Lattice strain field 
solid-solution 
strengthening
7.9 SOLID-SOLUTION STRENGTHENING
   : VMSE

232  •  Chapter 7  /  Dislocations and Strengthening Mechanisms
interactions between dislocations and these impurity atoms result, and, consequently, 
dislocation movement is restricted. For example, an impurity atom that is smaller than a 
host atom for which it substitutes exerts tensile strains on the surrounding crystal lattice, 
as illustrated in Figure 7.17a. Conversely, a larger substitutional atom imposes compres-
sive strains in its vicinity (Figure 7.18a). These solute atoms tend to diffuse to and seg-
regate around dislocations in such a way as to reduce the overall strain energy—that is, 
to cancel some of the strain in the lattice surrounding a dislocation. To accomplish this, 
a smaller impurity atom is located where its tensile strain partially nullifies some of the 
dislocation's compressive strain. For the edge dislocation in Figure 7.17b, this would be 
adjacent to the dislocation line and above the slip plane. A larger impurity atom would 
be situated as in Figure 7.18b.
 
The resistance to slip is greater when impurity atoms are present because the over-
all lattice strain must increase if a dislocation is torn away from them. Furthermore, the 
same lattice strain interactions (Figures 7.17b and 7.18b) exist between impurity atoms 
and dislocations in motion during plastic deformation. Thus, a greater applied stress is 
necessary to first initiate and then continue plastic deformation for solid-solution al-
loys, as opposed to pure metals; this is evidenced by the enhancement of strength and 
hardness.
Figure 7.17 (a) Representation of tensile lattice 
strains imposed on host atoms by a smaller substitutional 
impurity atom. (b) Possible locations of smaller impurity 
atoms relative to an edge dislocation such that there is 
partial cancellation of impurity-dislocation lattice strains.
(b)
(a)
Figure 7.18 (a) Representation of compressive strains 
imposed on host atoms by a larger substitutional impurity 
atom. (b) Possible locations of larger impurity atoms 
relative to an edge dislocation such that there is partial 
cancellation of impurity-dislocation lattice strains.
(a)
(b)
Strain hardening is the phenomenon by which a ductile metal becomes harder and 
stronger as it is plastically deformed. Sometimes it is also called work hardening, or, 
because the temperature at which deformation takes place is "cold" relative to the 
absolute melting temperature of the metal, cold working. Most metals strain harden at 
room temperature.
 
It is sometimes convenient to express the degree of plastic deformation as percent 
cold work rather than as strain. Percent cold work (%CW) is defined as
 
%CW = aA0 - Ad
A0
b * 100  
(7.8)
where A0 is the original area of the cross section that experiences deformation and Ad 
is the area after deformation.
 
Figures 7.19a and 7.19b demonstrate how steel, brass, and copper increase in yield 
and tensile strength with increasing cold work. The price for this enhancement of  hardness 
strain hardening
cold working
Percent cold work—
dependence on 
original and deformed 
cross-sectional areas
7.10 STRAIN HARDENING
Tutorial Video:
Defects in Metals
What is Cold Work?

7.10 Strain Hardening  •  233
Figure 7.19 For 1040 steel, brass, and copper, (a) the 
increase in yield strength, (b) the increase in tensile strength, 
and (c) the decrease in ductility (%EL) with percent cold 
work. 
[Adapted from Metals Handbook: Properties and Selection: Irons 
and Steels, Vol. 1, 9th edition, B. Bardes (Editor), 1978; and Metals 
Handbook: Properties and Selection: Nonferrous Alloys and Pure Metals, 
Vol. 2, 9th edition, H. Baker (Managing Editor), 1979.  Reproduced by 
permission of ASM International, Materials Park, OH.]
and strength is in the ductility of the metal. This is shown in Figure 7.19c, in which the 
ductility, in percent elongation, experiences a reduction with increasing percent cold work 
for the same three alloys. The influence of cold work on the stress-strain behavior of a 
low-carbon steel is shown in Figure 7.20; here, stress-strain curves are plotted at 0%CW, 
4%CW, and 24%CW.
Tensile strength (MPa)
Tensile strength (ksi)
Yield strength (MPa)
Yield strength (ksi)
800
700
600
500
400
300
200
100
900
800
700
600
500
400
300
200
120
100
80
60
40
20
140
120
100
80
60
40
0
10
20
30
40
50
60
70
0
10
20
30
40
50
60
70
Percent cold work
Percent cold work
(a)
0
10
20
30
40
50
60
70
Percent cold work
(c)
(b)
1040 Steel
Brass
Copper
1040 Steel
Brass
Copper
1040 Steel
Brass
Copper
Ductility (%EL)
70
60
50
40
30
20
10
0
Tutorial Video:
Defects in Metals
How Do I Use the 
Cold Work Graphs to 
Solve Problems?

234  •  Chapter 7  /  Dislocations and Strengthening Mechanisms
 
Strain hardening is demonstrated in a stress-strain diagram presented earlier 
(Figure 6.17). Initially, the metal with yield strength sy0 is plastically deformed to point 
D. The stress is released, then reapplied with a resultant new yield strength, syi. The 
metal has thus become stronger during the process because syi is greater than sy0.
 
The strain-hardening phenomenon is explained on the basis of dislocation- 
dislocation strain field interactions similar to those discussed in Section 7.3. The disloca-
tion density in a metal increases with deformation or cold work because of dislocation 
multiplication or the formation of new dislocations, as noted previously. Consequently, 
the average distance of separation between dislocations decreases—the dislocations are 
positioned closer together. On the average, dislocation-dislocation strain interactions 
are repulsive. The net result is that the motion of a dislocation is hindered by the pres-
ence of other dislocations. As the dislocation density increases, this resistance to disloca-
tion motion by other dislocations becomes more pronounced. Thus, the imposed stress 
necessary to deform a metal increases with increasing cold work.
 
Strain hardening is often utilized commercially to enhance the mechanical proper-
ties of metals during fabrication procedures. The effects of strain hardening may be 
removed by an annealing heat treatment, as discussed in Section 11.7.
 
In the mathematical expression relating true stress and strain, Equation 6.19, the 
 parameter n is called the strain-hardening exponent, which is a measure of the ability of 
a metal to strain harden; the larger its magnitude, the greater is the strain hardening for 
a given amount of plastic strain.
Figure 7.20 The influence of 
cold work on the stress-strain 
behavior of a low-carbon steel; 
curves are shown for 0%CW, 
4%CW, and 24%CW.
Strain
0
0.05
0.1
0.15
0.2
0.25
0
100
200
300
400
500
600
24%CW
4%CW
0%CW
Stress (MPa)
Concept Check 7.3 
When making hardness measurements, what will be the effect of mak-
ing an indentation very close to a preexisting indentation? Why?
[The answer may be found at www.wiley.com/college/callister (Student Companion Site).]
Concept Check 7.4 
Would you expect a crystalline ceramic material to strain harden at 
room temperature? Why or why not?
[The answer may be found at www.wiley.com/college/callister (Student Companion Site).]

7.11 Recovery  •  235
EXAMPLE PROBLEM 7.2
Tensile Strength and Ductility Determinations for Cold-Worked Copper
Compute the tensile strength and ductility (%EL) of a cylindrical copper rod if it is cold 
worked such that the diameter is reduced from 15.2 mm to 12.2 mm (0.60 in. to 0.48 in.).
Solution
It is first necessary to determine the percent cold work resulting from the deformation. This is 
possible using Equation 7.8:
%CW =
a 15.2 mm
2
b
2
p - a12.2 mm
2
b
2
p
a15.2 mm
2
b
2
p
* 100 = 35.6%
The tensile strength is read directly from the curve for copper (Figure 7.19b) as 340 MPa 
(50,000 psi). From Figure 7.19c, the ductility at 35.6%CW is about 7%EL.
 
In summary, we have discussed the three mechanisms that may be used to strengthen 
and harden single-phase metal alloys: strengthening by grain size reduction, solid-solution 
strengthening, and strain hardening. Of course, they may be used in conjunction with one 
another; for example, a solid-solution strengthened alloy may also be strain hardened.
 
It should also be noted that the strengthening effects due to grain size reduction 
and strain hardening can be eliminated or at least reduced by an elevated-temperature 
heat treatment (Sections 7.12 and 7.13). In contrast, solid-solution strengthening is unaf-
fected by heat treatment.
 
As we shall see in Chapters 10 and 11, techniques other than those just discussed 
may be used to improve the mechanical properties of some metal alloys. These alloys 
are multiphase and property alterations result from phase transformations, which are 
induced by specifically designed heat treatments.
As outlined earlier in this chapter, plastically deforming a polycrystalline metal specimen at 
temperatures that are low relative to its absolute melting temperature produces microstruc-
tural and property changes that include (1) a change in grain shape (Section 7.6), (2) strain 
hardening (Section 7.10), and (3) an increase in dislocation density (Section 7.3). Some frac-
tion of the energy expended in deformation is stored in the metal as strain energy, which is 
associated with tensile, compressive, and shear zones around the newly created dislocations 
(Section 7.3). Furthermore, other properties, such as electrical conductivity (Section 18.8) 
and corrosion resistance, may be modified as a consequence of plastic deformation.
 
These properties and structures may revert back to the precold-worked states by 
appropriate heat treatment (sometimes termed an annealing treatment). Such restora-
tion results from two different processes that occur at elevated temperatures: recovery 
and recrystallization, which may be followed by grain growth.
Recovery, Recrystallization, and Grain Growth
During recovery, some of the stored internal strain energy is relieved by virtue of dis-
location motion (in the absence of an externally applied stress), as a result of enhanced 
atomic diffusion at the elevated temperature. There is some reduction in the number 
recovery
7.11 RECOVERY
Tutorial Video:
Annealing
What is Annealing and 
What Does It Do?

236  •  Chapter 7  /  Dislocations and Strengthening Mechanisms
of dislocations, and dislocation configurations (similar to that shown in Figure 4.9) are 
produced having low strain energies. In addition, physical properties such as electrical 
and thermal conductivities recover to their precold-worked states.
Even after recovery is complete, the grains are still in a relatively high strain energy 
state. Recrystallization is the formation of a new set of strain-free and equiaxed grains 
(i.e., having approximately equal dimensions in all directions) that have low dislocation 
densities and are characteristic of the precold-worked condition. The driving force to 
produce this new grain structure is the difference in internal energy between the strained 
and unstrained material. The new grains form as very small nuclei and grow until they 
completely consume the parent material, processes that involve short-range diffusion. 
Several stages in the recrystallization process are represented in Figures 7.21a to 7.21d; 
in these photomicrographs, the small speckled grains are those that have recrystallized. 
Thus, recrystallization of cold-worked metals may be used to refine the grain structure.
 
Also, during recrystallization, the mechanical properties that were changed as a result 
of cold working are restored to their precold-worked values—that is, the metal becomes 
softer and weaker, yet more ductile. Some heat treatments are designed to allow recrystal-
lization to occur with these modifications in the mechanical characteristics (Section 11.7).
 
The extent of recrystallization depends on both time and temperature. The degree 
(or fraction) of recrystallization increases with time, as may be noted in the photomicro-
graphs shown in Figures 7.21a to 7.21d. The explicit time dependence of recrystallization 
is addressed in more detail near the end of Section 10.3.
 
The influence of temperature is demonstrated in Figure 7.22, which plots tensile 
strength and ductility (at room temperature) of a brass alloy as a function of the tem-
perature and for a constant heat treatment time of 1 h. The grain structures found at the 
various stages of the process are also presented schematically.
 
The recrystallization behavior of a particular metal alloy is sometimes specified in 
terms of a recrystallization temperature, the temperature at which recrystallization just 
reaches completion in 1 h. Thus, the recrystallization temperature for the brass alloy 
of Figure 7.22 is about 450C (850F). Typically, it is between one-third and one-half 
of the absolute melting temperature of a metal or alloy and depends on several fac-
tors, including the amount of prior cold work and the purity of the alloy. Increasing 
the percent cold work enhances the rate of recrystallization, with the result that the 
recrystallization temperature is lowered, and approaches a constant or limiting value 
at high deformations; this effect is shown in Figure 7.23. Furthermore, it is this limiting 
or minimum recrystallization temperature that is normally specified in the literature. 
There exists some critical degree of cold work below which recrystallization  cannot be 
made to occur, as shown in the figure; typically, this is between 2% and 20% cold work.
 
Recrystallization proceeds more rapidly in pure metals than in alloys. During re-
crystallization, grain-boundary motion occurs as the new grain nuclei form and then 
grow. It is believed that impurity atoms preferentially segregate at and interact with 
these recrystallized grain boundaries so as to diminish their (i.e., grain boundary) 
 mobilities; this results in a decrease of the recrystallization rate and raises the recrystalli-
zation temperature, sometimes quite substantially. For pure metals, the recrystallization 
temperature is normally 0.4Tm, where Tm is the absolute melting temperature; for some 
commercial alloys it may run as high as 0.7Tm. Recrystallization and melting tempera-
tures for a number of metals and alloys are listed in Table 7.2.
 
It should be noted that because recrystallization rate depends on several variables, 
as discussed previously, there is some arbitrariness to recrystallization temperatures 
cited in the literature. Furthermore, some degree of recrystallization may occur for an 
alloy that is heat treated at temperatures below its recrystallization temperature.
recrystallization
recrystallization 
temperature
7.12 RECRYSTALLIZATION
Tutorial Video:
Annealing
What's the Difference 
between Recovery and 
Recrystallization?

7.12 Recrystallization  •  237
Figure 7.21 
Photomicrographs 
showing several stages of 
the recrystallization and 
grain growth of brass. 
(a) Cold-worked 
(33%CW) grain struc-
ture. (b) Initial stage of 
recrystallization after 
heating for 3 s at 580C 
(1075F); the very small 
grains are those that 
have recrystallized. 
(c) Partial replacement 
of cold-worked grains by 
recrystallized ones (4 s 
at 580C). (d) Complete 
recrystallization (8 s at 
580C). (e) Grain growth 
after 15 min at 580C. 
(f) Grain growth after 
10 min at 700C (1290F). 
All photomicrographs 
70. 
(Photomicrographs courtesy 
of J. E. Burke, General 
Electric Company.)
(a)
100 m
(b)
100 m
(c)
100 m
(d)
100 m
(e)
100 m
(f)
100 m

238  •  Chapter 7  /  Dislocations and Strengthening Mechanisms
 
Plastic deformation operations are often carried out at temperatures above the re-
crystallization temperature in a process termed hot working, described in Section 11.4. 
The material remains relatively soft and ductile during deformation because it does not 
strain harden, and thus large deformations are possible.
Figure 7.22 The influence of annealing 
temperature (for an annealing time of 1 h) 
on the tensile strength and ductility of 
a brass alloy. Grain size as a function of 
annealing temperature is indicated. Grain 
structures during recovery, recrystalliza-
tion, and grain growth stages are shown 
schematically. 
(Adapted from G. Sachs and K. R. Van Horn, 
Practical Metallurgy, Applied Metallurgy 
and the Industrial Processing of Ferrous and 
Nonferrous Metals and Alloys, 1940. 
Reproduced by permission of ASM 
International, Materials Park, OH.)
400
600
800
1000
1200
200
100
300
400
500
600
700
0.010
0.020
0.030
0.040
600
300
400
500
60
50
40
30
20
Cold-worked
and recovered
grains
New
grains
Recrystallization
Grain growth
Recovery
Ductility
Tensile strength
Tensile strength (MPa)
Grain size (mm)
Ductility (%EL)
Annealing temperature (°C)
Annealing temperature (°F)
Figure 7.23 The variation of recrystallization 
temperature with percent cold work for iron. For 
deformations less than the critical (about 
5%CW), recrystallization will not occur.
Percent cold work
Critical
deformation
0
10
20
30
40
50
60
70
300
400
600
800
1000
1200
1400
1600
500
600
700
800
900
Recrystallization temperature (C)
Recrystallization temperature (F)

7.12 Recrystallization  •  239
 
Recrystallization 
Melting
 
Temperature 
Temperature
Metal 
C 
F 
C 
F
Lead 
4 
25 
327 
620
Tin 
4 
25 
232 
450
Zinc 
10 
50 
420 
788
Aluminum (99.999 wt%) 
80 
176 
660 
1220
Copper (99.999 wt%) 
120 
250 
1085 
1985
Brass (60 Cu- 40 Zn) 
475 
887 
900 
1652
Nickel (99.99 wt%) 
370 
700 
1455 
2651
Iron 
450 
840 
1538 
2800
Tungsten 
1200 
2200 
3410 
6170
Table 7.2 
Recrystallization and 
Melting Temperatures 
for Various Metals 
and Alloys
Concept Check 7.5 
Briefl y explain why some metals (e.g., lead, tin) do not strain harden 
when deformed at room temperature.
[The answer may be found at www.wiley.com/college/callister (Student Companion Site).]
Concept Check 7.6 
Would you expect it to be possible for ceramic materials to experi-
ence recrystallization? Why or why not?
[The answer may be found at www.wiley.com/college/callister (Student Companion Site).]
Description of Diameter Reduction Procedure
A cylindrical rod of noncold-worked brass having an initial diameter of 6.4 mm (0.25 in.) is to 
be cold worked by drawing such that the cross-sectional area is reduced. It is required to have a 
cold-worked yield strength of at least 345 MPa (50,000 psi) and a ductility in excess of 20%EL; 
in addition, a final diameter of 5.1 mm (0.20 in.) is necessary. Describe the manner in which 
this procedure may be carried out.
Solution
Let us first consider the consequences (in terms of yield strength and ductility) of cold working 
in which the brass specimen diameter is reduced from 6.4 mm (designated by d0) to 5.1 mm (di). 
The %CW may be computed from Equation 7.8 as
 %CW =
a d0
2 b
2
p - adi
2 b
2
p
ad0
2 b
2
p
* 100
 =
a 6.4 mm
2
b
2
p - a5.1 mm
2
b
2
p
a6.4 mm
2
b
2
p
* 100 = 36.5%CW
DESIGN EXAMPLE 7.1

240  •  Chapter 7  /  Dislocations and Strengthening Mechanisms
From Figures 7.19a and 7.19c, a yield strength of 410 MPa (60,000 psi) and a ductility of 8%EL 
are attained from this deformation. According to the stipulated criteria, the yield strength is 
satisfactory; however, the ductility is too low.
