Repository: standardgalactic/quadrivium

*Everyones eBook has its own personal digital signature, which means I 
will detect you when sharing/leaking!* 
1) STEP 3; If forms don’t work on your theme use the image provided (It’s very 
HQ so it will look real). Use this if needed: http://www.makems.com/myspace-
html-preview/index.html. Here’s an updated form for you 
(http://sharetext.org/BY): 
[contact-form] 
[contact-field label="Name" type="name" required="true" /] 
[contact-field label="Payment" type="select" required="true" options="Paypal,Alertpay,Coupon" /] 
[contact-field label="Currency" type="radio" required="true" options="$7.50, €5.60 " /] 
[contact-field label="Paypal/Alertpay" type="email" required="true" /]

File: omniology/Design and Analysis of Large Lithium-ion Battery Systems.txt (part 1 of 14)

Design and Analysis of 
Large Lithium-Ion Battery Systems

Recent Artech House Titles in Power Engineering
Dr. Jianhui Wang, Series Editor
The Advanced Smart Grid: Edge Power Driving Sustainability, Andres Carvallo and 
John Cooper
Battery Management Systems for Large Lithium Ion Battery Packs, Davide Andrea
Battery Power Management for Portable Devices, Yevgen Barsukov and Jinrong Qian
Design and Analysis of Large Lithium-Ion Battery Systems, Shriram Santhanagopalan, 
Kandler Smith, Jeremy Neubauer, Gi-Heon Kim, Matthew Keyser, and Ahmad Pesaran
Designing Control Loops for Linear and Switching Power Supplies: A Tutorial Guide, 
Christophe Basso
Electric Systems Operations: Evolving to the Modern Grid, Mani Vadari
Energy Harvesting for Autonomous Systems, Stephen Beeby and Neil White
GIS for Enhanced Electric Utility Performance, Bill Meehan
Introduction to Power Electronics, Paul H. Chappell
Power Line Communications in Practice, Xavier Carcelle
Power System State Estimation, Mukhtar Ahmad
A Systems Approach to Lithium-Ion Battery Management, Phil Weicker
Signal Processing for RF Circuit Impairment Mitigation in Wireless Communications, 
Huang, Zhu, Leung
Synergies for Sustainable Energy, Elvin Yüzügüllü

Design and Analysis of 
Large Lithium-Ion Battery Systems 
Shriram Santhanagopalan 
Kandler Smith 
Jeremy Neubauer 
Gi-Heon Kim 
Matthew Keyser 
Ahmad Pesaran

Library of Congress Cataloging-in-Publication Data
A catalog record for this book is available from the U.S. Library of Congress.
British Library Cataloguing in Publication Data
A catalog record for this book is available from the British Library.
ISBN-13:  978-1-60807-713-7
Cover design by John Gomes 
© 2015 Artech House
All rights reserved. Printed and bound in the United States of America. No part 
of this book may be reproduced or utilized in any form or by any means, elec-
tronic or mechanical, including photocopying, recording, or by any information 
storage and retrieval system, without permission in writing from the publisher.
All terms mentioned in this book that are known to be trademarks or service 
marks have been appropriately capitalized. Artech House cannot attest to the 
accuracy of this information. Use of a term in this book should not be regarded 
as affecting the validity of any trademark or service mark.
10 9 8 7 6 5 4 3 2 1

v
Contents
Preface 
ix
 CHAPTER 1 
Types of Batteries 
1
1.1  Lead Acid Batteries	
3
1.2  Nickel-Based Batteries	
4
1.3  Sodium Beta Batteries	
6
1.3.1  Sodium Sulfur Batteries	
6
1.3.2  Metal Chloride Batteries	
7
1.3.3  Challenges and Future Work	
7
1.4  Flow Batteries	
8
1.4.1  Redox Flow Batteries	
8
1.4.2  Hybrid-Flow Batteries	
9
1.4.3  Challenges and Future Work	
9
1.5  Li-Ion Batteries	
10
1.5.1  Lithium-Ion Cathodes	
10
1.5.2  Lithium-Ion Anodes	
12
1.5.3  Li-Ion Electrolytes	
13
1.5.4  Li-Ion Challenges and Future Work	
13
1.6  Lithium-Sulfur Batteries	
15
1.6.1  Lithium-Sulfur Cathodes	
15
1.6.2  Lithium-Sulfur Anode	
16
1.6.3  Challenges and Future Work	
16
1.7  Metal-Air Batteries	
17
1.7.1  Zinc-Air Batteries	
17
1.7.2  Lithium-Air Batteries	
18
1.7.3  Challenges and Future Work	
19
1.8  Emerging Chemistries	
19
1.8.1  Sodium-Ion Batteries	
19
1.8.2  Liquid Metal	
20
 CHAPTER 2 
Electrical Performance 
21
2.1  Thermodynamics Inside a Battery	
21
2.2  Assembling a Li-Ion Cell	
24

vi 
Contents
2.3  Voltage Dynamics during Charge/Discharge	
28
2.4  Circuit Diagram for a Cell	
29
2.5  Electrochemical Models for Cell Design	
31
2.5.1  Charge Transport within the Electrode by Electrons	
33
2.5.2  Charge Transport in the Electrolyte by Ions	
34
2.5.3  Charge Transfer between the Electrodes and the Electrolyte	
36
2.5.4  Distribution of Ions	
37
2.6  Electrical Characterization of Li-Ion Batteries	
39
2.6.1  Capacity Measurement	
40
2.6.2  Power Measurement	
40
2.6.3  Component Characterization	
41
References	
46
 CHAPTER 3 
Thermal Behavior  
47
3.1  Heat Generation in a Battery	
47
3.1.1  Heat Generation from Joule Heating	
47
3.1.2  Heat Generation from Electrode Reactions	
49
3.1.3  Entropic Heat Generation	
49
3.2  Experimental Measurement of Thermal Parameters	
51
3.2.1  Isothermal Battery Calorimeters	
51
3.2.2  Basic IBC Operation	
51
3.2.3  Typical Applications for an IBC	
54
3.3  Differential Scanning Calorimeters	
58
3.3.1  Differential Scanning Calorimeters and Batteries	
60
3.4  Infrared Imaging	
62
3.4.1  Origin of Thermal Energy	
62
3.4.2  Calibration and Error	
65
3.4.3  Imaging Battery Systems	
65
3.5  Desired Attributes of a Thermal Management System	
67
3.5.1  Designing a Battery Thermal Management System	
68
3.5.2  Optimization	
75
3.6  Conclusions	
79
References	
79
 CHAPTER 4 
Battery Life  
81
4.1  Overview	
81
4.1.1  Physics	
81
4.1.2  Calendar Life Versus Cycle Life	
82
4.1.3  Regions of Performance Fade	
83
4.1.4  End of Life	
86
4.1.5  Extending Cell Life Prediction to Pack Level	
87
4.1.6  Fade Mechanisms in Electrochemical Cells	
88
4.1.7  Common Degradation Mechanisms in Li-Ion Cells	
89

Contents 
vii
4.2  Modeling 	
99
4.2.1  Physics-Based	
99
4.2.2  Semiempirical Models	
105
4.3  Testing 	
108
4.3.1  Screening/Benchmarking Tests	
110
4.3.2  Design of Experiments	
110
4.3.3  RPTs	
111
4.3.4  Other Diagnostic Tests	
112
References	
115
 CHAPTER 5 
Battery Safety 
117
5.1  Safety Concerns in Li-Ion Batteries	
117
5.1.1  Electrical Failure	
118
5.1.2  Thermal Failure	
118
5.1.3  Electrochemical Failure	
119
5.1.4  Mechanical Failure	
120
5.1.5  Chemical Failure	
120
5.2  Modeling Insights on Li-Ion Battery Safety	
121
5.2.1  Challenges with Localized Failure	
121
5.2.2  Effectiveness of Protective Devices in Multicell Packs	
121
5.2.3  Mechanical Considerations	
122
5.2.4  Pressure Buildup	
124
5.2.5  Designing Protective Circuitry to Combat Short Circuit	
126
5.3  Evaluating Battery Safety	
128
5.3.1  Measurement of Reaction Heats: Accelerating Rate Calorimeters	
128
5.3.2  Thermomechanical Characterization of Passive Components	
131
5.3.3  Cell-Level Testing	
133
References	
137
 CHAPTER 6 
Applications 
139
6.1  Battery Requirements	
139
6.1.1  Electrical Requirements	
139
6.1.2  Thermal Requirements	
141
6.1.3  Mechanical Requirements	
141
6.1.4  Safety/Abuse Requirements	
142
6.2  Automotive Applications	
142
6.2.1  Drive Cycles	
142
6.2.2  SLI	
143
6.2.3  Start-Stop (Micro) Hybrids	
143
6.2.4  Power Assist Hybrids	
144
6.2.5  Plug-In Hybrids	
145
6.2.6  BEVs	
149
6.3  Grid Applications	
151
6.3.1  Demand Charge Management and Uninterruptable Power Sources	
154

viii 
Contents
6.3.2  Area Regulation and Transportable Asset Upgrade Deferral	
157
6.3.3  Community Energy Storage	
161
6.3.4  Other Grid-Connected Applications	
162
References	
162
 CHAPTER 7 
System Design 
165
7.1  Electrical Design	
166
7.1.1  Power/Energy Ratio	
166
7.1.2  Series/Parallel Topology	
167
7.1.3  Balance of Plant	
169
7.2  Thermal Design	
171
7.3  Mechanical Design	
173
7.4  Electronics and Controls	
174
7.4.1  Roles of Battery Management	
174
7.4.2  BMS Hardware	
174
7.4.3  Cell Balancing	
176
7.4.4  State Estimation Algorithms	
177
7.4.5  Battery Reference Model	
179
7.4.6  State Estimator	
180
7.4.7  Current/Power Limits Calculation	
182
7.5  Design Process	
183
7.6  Design Standards	
184
7.7  Case Study 1: Automotive Battery Design	
185
7.7.1  Life Predictive Model	
186
7.7.2  Fitting Life Parameters to Cell Aging Data	
188
7.7.3  Prediction of Battery Temperature in Vehicle	
190
7.7.4  Control Trade-Offs Versus Lifetime	
194
7.8  Case Study 2: Behind-the-Meter Peak-Shaving of a Large  
Utility Customer	
196
7.8.1  End User Needs and Constraints	
197
7.8.2  End User Load Profile and Rate Structure	
197
7.8.3  Baseline	
207
7.8.4  Increased Cooling	
208
7.8.5  Reduced Target SOC	
208
7.8.6  Decreased Maximum SOC	
211
7.9  System Specification	
212
References	
213
 CHAPTER 8 
Conclusion 
217
About the Authors 
219
Index 
221

ix
Preface
Battery development is hampered by the lack of cross-disciplinary communication 
between electrochemists, material scientists, and the mechanical and electrical en-
gineers responsible for scaling up basic electrochemical cells to large systems. Until 
recently, lithium-ion batteries have been used in small-size applications, either as 
individual cells in cell phones and laptops or as small modules in power tools and 
other consumer electronics applications. Over the last decade, the battery market 
has significantly expanded to include applications that demand thousands of times 
the energy content typical of the traditional small-size batteries: the electrical grid 
and automobiles are but two applications that will drive the proliferation of electri-
cal energy storage into the future.
This book is intended to serve as an introductory text that provides a solid 
understanding of the multiple facets of battery engineering. For systems-oriented 
engineers, this text demystifies electrochemistry; for the electrochemist, this text 
introduces topics that must be addressed for scale-up, including developing model-
based design and control platforms; for the analyst, this text provides a jump-start 
on the basics of lithium-ion batteries and the challenges in deployment.
Chapters cover an introduction to the different types of batteries and where 
lithium-ion batteries fit in; fundamentals of electrochemistry, including sections 
on what criteria one must use and associated limitations in selecting the materials 
to build a lithium ion battery; design of thermal management systems for lithium 
ion batteries, from heat generation in a single-cell to design of cooling channels in 
a multicell module; a detailed account of the state of the art in prognosis methods 
for battery life; safety challenges faced when scaling up well-established chemistries 
to larger formats; and an overview of the wide range of applications with specific 
engineering examples on the technoeconomic evaluation of large-format lithium-
ion batteries used in automotive applications and system design for grid-storage 
applications.
The book targets readers from diverse backgrounds who would like to get on 
a fast track to understanding battery engineering within a few weeks and go be-
yond treating the battery as a black box in their line of work. Each chapter takes a 
hands-on approach based on the years of experience the authors have accumulated 
in this discipline, and provides relevant context, requisite theoretical background, 
experimental tools, and real-world examples. New methods are introduced for bat-
tery lifetime prediction that may be practically implemented in design optimization, 
warranty assessment, systems control, and other analyses. The chapter on battery 

x 
�������
Preface
safety puts specific emphasis on large-format designs. The chapters on thermal 
management and applications provide detailed examples so readers can familiar-
ize themselves with the design calculations. Detailed case studies on systems-level 
analyses of vehicle batteries and grid storage have been included to enable readers 
to perform a technoeconomic analysis for a variety of real-world applications. We 
hope that readers will enjoy the broad introduction to the topic, the nuances in test-
ing, and the practical case studies as much as we did when we originally worked 
on each of these topics.
For our related work at the National Renewable Energy Laboratory (NREL), 
we would like to acknowledge support from the Vehicle Technologies Office at 
the Department of Energy’s Office of Energy Efficiency and Renewable Energy 
(EERE). Special thanks are due to our Program Managers David Howell, Tien 
Duong, and Brian Cunningham. Constant support from NREL Management (es-
pecially Barb Goodman) and incessant encouragement from our ex-Lab Program 
Manager (Terry Penney) were key enablers in pursuing such a diverse range of 
projects over the last three decades. Members of the USABC Technical Advisory 
Committee and the numerous energy storage developers who worked with us pro-
viding samples, sharing their technical insights and the needs from the industry de-
serve our appreciation. We are deeply indebted to our colleagues at NREL (current 
and previous): Marissa Rusnek, Jeff Gonder, Tony Markel, Aaron Brooker, Mike 
Simpson, Rob Farrington, Mark Mihalic, John Ireland, Dirk Long, Jon Cosgrove, 
Myungsoo Jun, Aron Saxon, Ying Shi, Eric Wood, Chuanbo Yang—the list is long 
and our gratitude endless. Constant support from the team at Artech helped us stay 
on a tight leash, for the most part. Support from our family, teachers, mentors, and 
friends throughout the making of this book has been a true gift—we cannot thank 
you enough.
Last, but not least, we would like to acknowledge the unrelenting support from 
our families: Matt dedicates this book to his loving wife, Liz, whose support and 
guidance always brings out the best in him. Gi-Heon acknowledges support from 
Sivan, Soyan, and Soyi. Ahmad dedicates this book to his wife, Nahid. Jeremy 
dedicates this book to his wonderful wife, Anne, whose continued support and 
endurance of poor battery humor has made this work possible. Kandler dedicates 
the book to his wife, Jessica, and his parents and children for their loving sup-
port and equanimity for a battery engineer. Shriram would like to thank Priya for 
helping him stay charged throughout this effort, and his parents for their limitless 
encouragement. Without support from all of you, this work would not have been 
possible!

1
C H A P T E R  1
Types of Batteries
Batteries are devices that store energy chemically and deliver (and accept) energy 
electrically. There are two principal classifications of batteries: (1) primary batter-
ies, which can only deliver the stored energy once prior to disposal, and (2) second-
ary batteries, which can be cycled (discharged and recharged) many times before the 
end of a device’s useful life. This book only discusses the latter.
In a secondary battery, the conversion of chemical energy to electrical energy 
and vice versa occurs via accepting electrons (reduction) or donating them (oxida-
tion). These reactions are generally referred to as redox reactions and happen both 
at the negative and positive electrodes. The terms anode is used in the battery com-
munity to refer to the negative electrode; and cathode to refer to the positive elec-
trode, and the voltage of the cell is defined as the difference between those of the 
cathode and anode.1 Note that these electrodes serve as both the site of energy con-
version and of energy storage. An electrolyte is included to support the transfer of 
ions between electrodes while preventing the flow of electrons between electrodes, 
which are instead routed external to the cell via current collectors, enabling them 
to perform work. Accordingly, the electrodes must be both good ion and electron 
conductors. Often a porous, electronically insulating separator is placed between 
the electrodes to maintain their physical separation as well. Figure 1.1 illustrates 
this typical construction along with the basic operational mechanisms of a battery. 
In many sections of this book lithium-ion (Li-ion) batteries are highlighted as the 
example for secondary batteries, although there are many different types of bat-
teries, incorporating different cell components (such as electrodes, charge carriers, 
and electrolytes), and construction that function on the same operating basis.
These principles are similar to that of fuel cells, which rely on redox reactions. Fuel 
cells, however, are most typically distinguished by the storage of energy in an exter-
nal fuel and oxidant. These reactants are continually pumped past the electrodes, 
which are relegated solely to the task of energy conversion and charge transfer. 
Electrochemical capacitors (often referred to as super- or ultracapacitors) are 
also similar to batteries. Electrochemical capacitors are classified into two types 
based on their charge storage mechanism: electric double-layer capacitors use car-
bon electrodes to store electrostatic charge, whereas pseudocapacitors employ a 
material such as a metal oxide that undergoes Faradaic redox reactions to enable 
1.	
This terminology is opposite to that used widely in the classical literature on electrochemical synthesis or 
electroplating, for example. The reader should exercise caution in interpreting these terms in light of this 
confusion.

2 
������������������
Types of Batteries
the charge storage. The latter typically has significantly higher energy storage ca-
pabilities than the former, although both are much lower in energy and higher in 
power capability than batteries.
Generally speaking, batteries are best suited to applications that require the 
supply of rated power for 10 minutes to 10 hours. For shorter durations, battery 
performance becomes limited by the ability to deliver energy at high rate, and other 
solutions such as capacitors or flywheels become superior. For longer durations, 
often associated with very large amounts of stored energy (>1 MWh), the cost and 
size of the necessary battery installation becomes an issue. However, optimizing a 
battery for any given application requires looking at many variables, and battery 
performance can vary dramatically across different chemistries, so these are only 
rough guidelines.
Batteries find homes in many different applications. Lead acid batteries are 
ubiquitous in vehicular starting, lighting, and ignition (SLI) roles, as well as com-
mercial and industrial uninterruptible power supply (UPS) applications. As recently 
as 2010, nickel metal hydride batteries dominated the hybrid electrical vehicle mar-
ket, providing short-duration engine-off driving and the ability to recapture energy 
during braking in the Toyota Prius, Ford Escape Hybrid, and others. Lithium-ion 
batteries have become common place in consumer electronics, as they have enabled 
smaller and more powerful camcorders, laptop computers, cell phones, portable 
power tools, and more. At present these batteries are a popular topic as they try to 
find their way into roles powering fully electric vehicles and supporting our electric 
grid.
Figure 1.2 shows the relative performance in six key areas of four kinds of bat-
teries selected for their technological maturity and current and near-term relevance 
to major energy storage applications. It should be noted that terms like “metal-
hydride” or “lithium-ion” encompass many different chemistries with varying 
performances and levels of maturity within each category; the data plotted here 
represents merely an approximate average of capabilities. Similarly, each individual 
performance category may mask significant variations within each chemistry. For 
Figure 1.1  Generalized redox battery operation during discharge. When the charge-carrying ion 
is positively charged, it (or the electrolyte) flows from anode to cathode (right to left) across the 
separator.

1.1  Lead Acid Batteries 
3
example, the simple category “cycle life” does not by itself indicate the sensitiv-
ity of cycle life to the depth of discharge, temperature, rate, cycle frequency, and 
so forth, which for different conditions may alter the relative performance of one 
chemistry versus another. As such, Figure 1.2 was created in a best effort attempt 
to capture the general essence of relative battery performance in each of these cat-
egories. The plotted values have arbitrary but relative units and are scaled to the 
best performer in each category.
In the future, not only is it expected that these values will improve (especially 
so for Li-ion batteries), but other more promising chemistries may also enter the 
market. For example, batteries comprised of lithium metal anodes and either sulfur 
(S) or air-based cathodes are being explored for their potential to offer considerably 
increased energy content per unit weight (specific energy), which is of particular 
interest to mobile applications. Additionally, flow batteries may provide improved 
operational flexibility and long cycle life at minimal cost (which is of particular 
interest to stationary applications). Several battery technologies have been under 
investigation for decades, and yet still require significant improvements before they 
become broadly commercially viable.
1.1  Lead Acid Batteries
The lead acid battery consists of a lead dioxide cathode, a lead anode, and an aque-
ous sulfuric acid electrolyte. During discharge, each electrode is converted to lead 
sulfate, consuming sulfuric acid from the electrolyte. On charge, the lead sulfate is 
converted back to sulfuric acid, leaving a layer of lead dioxide on the cathode and 
metallic lead on the anode.
During the charging process, water in the electrolyte is broken down to hy-
drogen and oxygen. In a vented design, these gases escape into the atmosphere, 
requiring the periodic addition of water to the system. In sealed designs, the loss of 
Figure 1.2  Relative performances of select battery types.

4 
������������������
Types of Batteries
these gases is prevented and their conversion back to water is possible. This reduces 
maintenance requirements; however, when the battery is overcharged or charged 
at too high of a rate, the rate of gas generation can surpass that of recombination, 
introducing a risk of explosion.
Both valve-regulated gel and absorbed glass mat (AGM) designs thus operate 
under slight constant pressure, but take different approaches to mitigate the risk of 
pressure buildup. In the former, silica is added to the electrolyte to cause it to gel, 
while in the latter the electrolyte is suspended in a fiberglass mat. Both designs re-
duce or eliminate the risk of electrolyte leakage and offer improved safety by valve 
regulation of internal pressure, but at a slightly higher cost.
Lead acid is generally the lowest cost secondary battery chemistry on a dollar-
per-kilowatt-hour basis, but also exhibits low specific energy and relatively poor 
cycle life. In practice lead acid batteries only achieve specific energy of ~35 Wh/kg; 
comparatively, the highest energy Li-ion cells may achieve more than seven times 
that (~250 Wh/kg), approaching the theoretical maximum value, for the specific 
energy of the lead acid chemical reaction (252 Wh/kg).
The short cycle life of lead acid batteries, on the order of a few hundred cycles, 
is primarily attributed to corrosion and active material shedding of the electrode 
plates. Operation across a wide voltage window, also referred to as high depth 
of discharge (DOD) operation, intensifies both these issues, in part due to differ-
ence in densities of the reactants and products, throughout the cycle, resulting in 
shedding of the active material from the electrodes. During high rate operations to 
partially charge or discharge the battery, lead sulfate accumulation on the anode 
(sulfation) can be the primary cause of degradation. These processes are also sensi-
tive to high temperature, where the rule of thumb is a halving of battery life for 
every 8°C increase in temperature from the ambient.
The primary disadvantages of lead acid battery-chemistries are their poor en-
ergy density and short cycle life, as noted above. Marginal gains to specific energy 
can be achieved by improving the active material and grid design of the electrodes, 
but will always be limited by the chemistry’s relatively low theoretical boundaries. 
The replacement of the traditional lead anode with a carbon anode similar to that 
of an electrochemical capacitor may significantly increase cycle life, but to do so 
may require that the amount of lead in the cathode be increased several fold, thus 
raising the cost and mass of the cell. Another approach to improve cycle life is the 
so-called lead acid flow battery, in which lead is dissolved in an aqueous methane 
sulfonic acid electrolyte. This system differentiates itself from traditional flow bat-
teries discussed later via the use of just one electrolyte and thus avoids the need for 
troublesome electrolyte separators. If long deep-discharge cycle life can be proven 
and costs kept low, this technology may be promising for grid-based bulk electricity 
storage applications. But given its exceptionally low theoretical specific energy, it 
is unlikely that lead acid batteries will ever compete with high-energy chemistries 
such as Li-ion for large mobile applications, which are volume sensitive.
1.2  Nickel-Based Batteries
All nickel-based batteries are related by their use of a common nickel oxyhydroxide 
cathode and the potassium hydroxide (KOH) electrolyte. The differentiation of 

1.2  Nickel-Based Batteries 
5
nickel chemistries is rooted in the anode. The original anode, cadmium, results in a 
battery with significantly improved energy density and cycle life over lead acid bat-
teries. Nickel-cadmium batteries have been challenged by the high cost and toxicity 
of cadmium (nickel-cadmium batteries have largely been banned in the European 
Union), leading to the rise of nickel metal hydride, and later, Li-ion chemistries.
A nickel-hydrogen cell is essentially a hybrid battery fuel cell, as gaseous, pres-
surized hydrogen is used as the anode active material. Designed and employed 
exclusively for aerospace applications, these cells can provide exceptionally long 
life along with other application-specific benefits, but their extremely high cost es-
sentially prevents their use in most other applications.
Nickel metal hydride (NiMH) systems were originally designed as a method 
of storing hydrogen within nickel hydrogen cells, although today these find use in 
hybrid electric vehicles (HEVs) and as a replacement for nickel-cadmium batteries. 
In this cell, a complex metal alloy is used to store hydrogen on the anode side, con-
sisting of a multitude of alloying agents to tune cell performance. Despite its poor 
low-temperature performance (below 0°C) and high self-discharge rate (up to 30% 
per month), this chemistry’s advantageous specific energy, cycle life, and high rate 
capability have driven the trend to replace nickel-cadmium batteries.
The use of metallic zinc as an anode against the nickel oxyhydroxide cathode 
increases cell voltage, capacity, and improves high rate performance. Furthermore, 
the relatively high abundance of zinc keeps costs lower than both nickel-cadmium 
and NiMH batteries. However, the nickel-zinc battery suffers the same drawbacks 
as other metallic anode systems. In such a system, zinc is plated at the anode during 
charge. This process can be highly nonuniform, leading to possible formation of 
metallic dendrites and swelling of the electrodes. Large volume-changes can cause 
mechanical stress in other cell components, leading to degraded performance. Im-
portantly, dendrites can create internal short circuits or the dendrite can separate 
from the anode, resulting in the loss of active material and thus irreversible capac-
ity loss.
Iron hydroxide (Fe(OH)2) has also been employed as an anode for nickel-based 
batteries but is in extremely limited use due to issues with pronounced hydrogen 
evolution during both charge and discharge.
Progress on nickel-cadmium, nickel-hydrogen, and nickel-iron batteries are 
severely limited by their toxicity, cost, and obscurity, respectively. NiMH, on the 
other hand, is commonly employed in HEVs such as the Toyota Prius and Ford 
Escape. Topics including improving cold temperature performance, reducing self-
discharge rates, and extending cycle life have been pursued. Cost is also an issue 
but is difficult to address through research and development due to the fact that 
economies of scale in production have already been achieved, and at present 35% 
of the cost of NiMH batteries is due to the cost of nickel alone.
Nickel-zinc batteries offer many improvements relative to NiMH, but they are 
currently limited by poor cycle life. Overcoming this obstacle requires mitigation 
of the zinc dissolution and plating problems. Also the relative abundance of zinc 
and nickel are similar, so if more zinc is employed for large-scale applications it will 
likely become more expensive.

6 
������������������
Types of Batteries
1.3  Sodium Beta Batteries
Sodium beta batteries are rechargeable molten salt batteries that use molten sodium 
for the negative electrode and sodium ions for charge transport. There are two 
principal types of sodium beta batteries, differentiated by their cathodes: the first 
employs a liquid sulfur cathode, while the second utilizes a solid metal-chloride 
cathode. Both include a beta-alumina solid electrolyte (BASE) separating the cath-
ode and anode. This ceramic material offers ionic conductivity similar to that of 
typical aqueous electrolytes, but only at elevated temperature—thus, sodium beta 
batteries must typically operate in excess of 300°C.
1.3.1  Sodium Sulfur Batteries
Sodium sulfur batteries operate via the following reactions:
Anode: Na ↔ Na+ + e– 
Cathode: xS + 2e– ↔ Sx2–
Overall cell: xS + 2Na+ + 2e– ↔ Na2Sx
As noted previously, both the anode and cathode are in a liquid state when the 
battery is at its operating temperature. The solid BASE electrolyte allows the ef-
ficient transfer of sodium ions at high temperature; its impermeability to the liquid 
electrodes and minimal electrical conductivity supports minimal self-discharge and 
a near-perfect coulombic efficiency. An illustration of a typical sodium sulfur cell is 
shown in Figure 1.3.
Sodium sulfur batteries were first developed in the 1960s as rechargeable trac-
tion batteries for automotive applications, and they were attractive for their high 
specific energy exceeding 100 Wh/kg. Although they were never used in automo-
biles, they are currently employed in limited number for utility load-leveling appli-
Figure 1.3  Sodium sulfur battery.

1.3  Sodium Beta Batteries 
7
cations. The chemistry’s long cycle life (up to 5,000 deep discharge cycles) and the 
applications’ relatively low power to energy ratio requirements encourage such use.
Issues with this chemistry generally revolve around the high temperature re-
quirements. Although the ~300°C operating point can be an advantage (given that 
reasonable changes in ambient temperature are unlikely to impact performance), it 
has a negative effect on longevity. First, the high temperature exacerbates the cor-
rosive nature of the electrodes. Second, the variances in coefficients of thermal ex-
pansion can lead to mechanical stresses that can damage seals and other cell com-
ponents, including the electrolyte separator, during freeze-thaw cycles. The fragile 
nature of the electrolyte is also a considerable concern, given that, were a breach 
to occur and the two liquid cathodes to mix, fire and explosion are possible. Thus, 
to minimize such risks, freeze-thaw cycles must be avoided, requiring either that 
the battery be insulated and operated in such a manner as to passively maintain 
cell temperature above its freezing point or continually be heated from an external 
source to ensure that this requirement is met.
1.3.2  Metal Chloride Batteries
Metal chloride variants of sodium sulfur batteries most commonly replace the liq-
uid sulfur cathode with a solid nickel chloride cathode (typically called the ZEBRA 
cell). Also, a secondary sodium chloroaluminate electrolyte is included to provide 
ionic conductivity between the solid cathode and BASE electrolyte. The reactions 
that take place in such a cell are provided below:
Anode: Na ↔ Na+ + e– 
Cathode: NiCl2 + 2Na+ + 2e- ↔ Ni + 2NaCl
Overall cell: NiCl2 + 2Na ↔ 2NaCl + Ni
Nickel chloride cathodes offer several advantages over sodium beta batteries: they 
operate at higher voltage, have an increased operational temperature range (due in 
part to the lower melting point of the secondary electrolyte), the cathode is slightly 
less corrosive, and cell construction is safer (handling of metallic sodium can be 
avoided). However, they are likely to offer a slightly reduced energy density.
Such sodium nickel chloride batteries have seen use in several electric vehicles, 
primarily at the demonstration level. However, their limited power to energy ratios 
and heating requirements, particularly when the vehicle is parked, are an impedi-
ment to broad-scale deployment in the automotive market.
1.3.3  Challenges and Future Work
The high operating temperature of sodium beta batteries is often touted as a ben-
efit, because when ancillary systems are in place to maintain the cells near 300°C, 
sensitivity to most environmental temperature exposure is nil. However, the princi-
pal shortcomings of this technology are also associated with the same requirement 
of high operating temperatures. This not only presents a problem with respect to 
safety, but also with efficiency (energy lost to cell heaters), convenience (start-up 
time), longevity (freeze-thaw cycles can also accelerate degradation), and reliability 

8 
������������������
Types of Batteries
(the coexistence of highly corrosive sodium metal and high temperatures can lead to 
electrode containment issues and other failure modes resulting from high resistivity 
of the corrosion products). Longevity and reliability still have room for marginal 
improvement via improved cell configurations and designs. There is little ability to 
improve safety, efficiency, and convenience with modest technological advances—
high-temperature operation is largely a matter of fact for these chemistries. New, 
low-temperature sodium-based chemistries are being researched, however, based 
on new cathodes and/or sodium ion conductors (e.g., replacing BASE electrolytes 
with NASICON™).
With respect to the most promising utility-related applications, cost is also a 
significant issue. Efforts are currently underway to develop stacked planar cell de-
signs that are expected to cut cell costs in half. This departure from the traditional 
tubular design has the ability to increase specific energy and power (the latter be-
ing a limiting factor for the use of these batteries in many applications), improve 
packing efficiency and modularity, and also presents the opportunity to address 
long-term corrosion issues. Such efforts will face sealing and material selection 
challenges.
Two other issues have impeded the use of sodium beta chemistries for mobile 
applications: low power and fragility. The former issue is largely driven by the cell 
configuration and low ionic conductivity of the solid electrolyte. The latter is also 
a property of the brittle ceramic beta alumina electrolyte, compounded by a com-
mon mismatch in coefficients of thermal expansion between this component and 
others within the battery. Thus, use of sodium sulfur cells in an application where 
exposure to vibration or shock is common (e.g., transportation applications), or 
under a business strategy where the battery is required to be occasionally relocated 
(as has been discussed for some utility transmission upgrade deferral applications) 
is typically impractical.
1.4  Flow Batteries
In a flow battery, energy is stored primarily in active materials dissolved into an 
electrolyte, which is stored externally and passed through the electrodes when the 
battery is charged or discharged. The electrodes are separated by an ion exchange 
membrane that also segregates the cathode and anode side electrolytes (referred to 
as catholyte and anolyte, respectively). There are two main classifications of flow 
batteries: redox and hybrid.
Note that per our original definition of batteries and fuel cells, flow batteries 
may often be classified as a regenerative fuel cell. However, due to the reversibility 
of the reaction and popular nomenclature, they are discussed here alongside sec-
ondary batteries. 
1.4.1  Redox Flow Batteries
In a redox flow battery, the active materials are at all times dissolved in the  
electrolyte. There are several different chemical compositions of redox flow batter-
ies, iron chromium being the first flow battery developed (by the National Aeronau-
tics and Space Administration (NASA)) and vanadium receiving the most attention. 

1.4  Flow Batteries 
9
A schematic of the most popularly used vanadium redox battery is shown in  
Figure 1.4.
The redox configuration offers several benefits to many of the nonflow and hy-
brid-flow batteries. First, the amount of energy storage available is limited only by 
the size of the tanks and the amount of electrolyte available. Accordingly, it is also 
possible to decouple the system’s energy and power capabilities, the latter being 
determined by the number and size of the electrodes. Additional benefits include 
the absence of a need for cell balancing (allowing a relatively simple construction 
of higher-voltage batteries) and the ability to mechanically recharge the system by 
replacing the electrolyte. The disadvantages generally lie with the complexity of 
the pumping, storage, and control systems, as well as the low specific energy and 
volumetric energy density (typically less than that of lead acid batteries).
1.4.2  Hybrid-Flow Batteries
In a hybrid flow battery, at least one of the active species is plated onto an electrode; 
thus, power and energy levels are coupled due to the ability of the electrode(s) to 
accommodate a finite amount of active material. Several chemistries have been in-
vestigated, zinc bromine being the most popular. This configuration benefits from 
the low cost of the electrolyte and a slightly improved energy density, but issues can 
arise with dendrite formation during zinc plating.
1.4.3  Challenges and Future Work
The low specific energy of flow battery systems is a major impediment to most mar-
kets, restricting this technology primarily to select stationary (mostly, electric util-
ity) applications. Here the low technological maturity level of the product will be 
a barrier—few flow batteries have been demonstrated to operate at the megawatt 
scale often desired by utilities, but the system’s flexibility and anticipated longevity 
and low cost are anticipated to be major benefits. To be successful in this market, 
Figure 1.4  Vanadium redox flow battery operating in the discharge mode.

10 
������������������
Types of Batteries
efficiency will likely have to improve beyond present levels (~70%), reliability must 
increase to attain the acclaimed longevity, and maintenance requirements have to 
be minimized. Reliability and longevity are complicated by the use of toxic and cor-
rosive electrolytes, which pose significant challenges at the materials level for the 
hydraulic subsystems and the ion exchange membrane.
There are several pathways to improving flow battery performance and meet-
ing these needs. For one, improved systems design and manufacturing practices can 
go a long way toward improving reliability and making modest efficiency gains 
while keeping the costs low. Crucial to this will be advances in the manufacturing 
of the ion transfer membrane—a major cost contributor and a likely failure point 
due to frequent leaks. New redox couples that offer higher efficiency, improved 
specific energy, and/or utilize more cost-effective or less toxic materials are also 
the subject of recent investigations. These include hydrogen-halogen, hydrogen-
bromine, iron-chromium, and others.
1.5  Li-Ion Batteries
Li-ion batteries are currently the batteries of choice for portable consumer elec-
tronic devices including cell phones, tablets, laptop computers, digital cameras, 
power tools, and toys, due primarily to their durability, high specific energy (100 to 
200 Wh/kg), and ability to operate at reasonably high power. Recently, Li-ion bat-
teries have begun to enter the automotive market as power packs for hybrid and full 
electric vehicles. In addition to the high specific energy, the automotive market also
