Repository: standardgalactic/quadrivium

*Everyones eBook has its own personal digital signature, which means I 
will detect you when sharing/leaking!* 
1) STEP 3; If forms don’t work on your theme use the image provided (It’s very 
HQ so it will look real). Use this if needed: http://www.makems.com/myspace-
html-preview/index.html. Here’s an updated form for you 
(http://sharetext.org/BY): 
[contact-form] 
[contact-field label="Name" type="name" required="true" /] 
[contact-field label="Payment" type="select" required="true" options="Paypal,Alertpay,Coupon" /] 
[contact-field label="Currency" type="radio" required="true" options="$7.50, €5.60 " /] 
[contact-field label="Paypal/Alertpay" type="email" required="true" /]

File: omniology/Electroactive Polymers for Robotic Applications - Kim & Tadokoro (Eds.).txt (part 1 of 14)
Electroactive Polymers for Robotic Applications

Kwang J. Kim and Satoshi Tadokoro (Eds.)
Electroactive
Polymers for
Robotic Applications
Artificial Muscles and Sensors
123

Kwang J. Kim, PhD
Mechanical Engineering Department
(MS312)
University of Nevada
Reno, NV 89557
USA
Satoshi Tadokoro, Dr. Eng.
Graduate School of Information
Sciences
Tohoku University
Sendai
Japan
British Library Cataloguing in Publication Data
Electroactive polymers for robotic applications :
artiﬁcial muscles and sensors
1.Actuators 2.Detectors 3.Robots - Control systems
4.Conducting polymers
I.Kim, Kwang Jin, 1949- II.Tadokoro, Satoshi
629.8’933
ISBN-13: 9781846283710
ISBN-10: 184628371X
Library of Congress Control Number: 2006938344
ISBN 978-1-84628-371-0
e-ISBN 978-1-84628-372-7
Printed on acid-free paper
© Springer-Verlag London Limited 2007
Apart from any fair dealing for the purposes of research or private study, or criticism or review, as
permitted under the Copyright, Designs and Patents Act 1988, this publication may only be reproduced,
stored or transmitted, in any form or by any means, with the prior permission in writing of the
publishers, or in the case of reprographic reproduction in accordance with the terms of licences issued
by the Copyright Licensing Agency. Enquiries concerning reproduction outside those terms should be
sent to the publishers.
The use of registered names, trademarks, etc. in this publication does not imply, even in the absence of
a speciﬁc statement, that such names are exempt from the relevant laws and regulations and therefore
free for general use.
The publisher makes no representation, express or implied, with regard to the accuracy of the infor-
mation contained in this book and cannot accept any legal responsibility or liability for any errors or
omissions that may be made.
9 8 7 6 5 4 3 2 1
Springer Science+Business Media
springer.com

Preface
The focus of this book is on electroactive polymer (EAP) actuators and sensors. 
The book covers the introductory chemistry, physics, and modeling of EAP 
technologies and is structured around the demonstration of EAPs in robotic 
applications. The EAP field is experiencing interest due to the ability to build 
improved polymeric materials and modern digital electronics.  To develop robust 
robotic devices actuated by EAP, it is necessary for engineers to understand their 
fundamental physics and chemistry.  
We are grateful to all contributing authors for their efforts. It has been a great 
pleasure to work with them. Also, the authors wish to thank Anthony Doyle and 
Kate Brown of Springer-Verlag, London, and Deniz Dogruer of the University of 
Nevada-Reno, for their assistance and support in producing the book. One of us 
(KJK) expresses his thanks to Drs. Junku Yuh and George Lee of the U.S. National 
Science Foundation (NSF), Drs. Tom McKenna and Harold Bright of the Office of 
Naval Research (ONR), Dr. Promode Bandyopadhyay of Naval Undersea Warfare 
Center, and Dr. Kumar Krishen of NASA Johnson Space Center (JSC) for their 
encouragement. 
Kwang J. Kim 
University of Nevada, Reno 
Reno, Nevada USA 
Satoshi Tadokoro 
Tohoku University 
Sendai, Japan 

Contents
List of Contributors...............................................................................................ix 
1 Active Polymers: An Overview 
R. Samatham, K.J. Kim, D. Dogruer, H.R. Choi, M. Konyo, J.D. Madden, Y. 
Nakabo, J.-D. Nam, J. Su, S. Tadokoro, W. Yim, M. Yamakita ........................1 
2 Dielectric Elastomers for Artificial Muscles 
 
J.-D. Nam, H.R. Choi, J.C. Koo, Y.K. Lee, K.J. Kim ......................................37 
3 Robotic Applications of Artificial Muscle Actuators 
 
H.R. Choi, K. M. Jung, J.C. Koo, J.-D. Nam....................................................49 
4 Ferroelectric Polymers for Electromechanical Functionality 
J. Su .................................................................................................................91 
5 Polypyrrole Actuators: Properties and Initial Applications 
 
J.D. Madden....................................................................................................121 
6 Ionic Polymer-Metal Composite as a New Actuator  
and Transducer   Material 
 
K.J. Kim..........................................................................................................153 
7 Biomimetic Soft Robots Using IPMC 
 
Y. Nakabo, T. Mukai, K. Asaka .....................................................................165 
8 Robotic Application of IPMC Actuators with Redoping Capability 
 
M. Yamakita, N. Kamamichi, Z.W. Luo, K. Asaka........................................199 
9 Applications of Ionic Polymer-Metal Composites:  
Multiple-DOF Devices Using Soft Actuators and Sensors 
 
M. Konyo, S. Tadokoro, K. Asaka .................................................................227 

viii 
Contents 
10 Dynamic Modeling of Segmented IPMC Actuator 
 
W. Yim, K.J. Kim...........................................................................................263 
Index....................................................................................................................279 

List of Contributors 
K. Asaka 
Research Institute for Cell 
Engineering, National Institute of 
AIST, 1-8-31 Midorigaoka, Ikeda, 
Osaka 563-8577, Japan and Bio-
Mimetic Control Research Center, 
RIKEN 
e-mail: asaka-kinji@aist.go.jp 
H.R. Choi 
School of Mechanical Engineering, 
Sungkyunkwan University, 300 
Chunchun-dong, Jangan-gu, Suwon, 
Kyunggi-do 440-746, South Korea 
e-mail:  hrchoi@me.skku.ac.kr 
D. Dogruer 
Active Materials and Processing 
Laboratory, Mechanical Engineering 
Department (MS 312), University of 
Nevada, Reno, Nevada 89557, U.S.A. 
e-mail: kwangkim@unr.edu 
K.M. Jung 
School of Mechanical Engineering, 
College of Engineering, 
Sungkyunkwan University, Suwon 
440-746, Korea 
e-mail: jungkmok@me.skku.ac.kr 
N. Kamamichi 
Department of Mechanical and Control 
Engineering, Tokyo Institute of 
Technology 2-12-1 Oh-okayama, 
Meguro-ku, Tokyo, 152-8552, Japan 
e-mail: nkama@ac.ctrl.titech.ac.jp 
K.J. Kim  
Active Materials and Processing 
Laboratory, Mechanical Engineering 
Department (MS 312), University of 
Nevada, Reno, Nevada 89557, U.S.A. 
e-mail: kwangkim@unr.edu 
M. Konyo 
Robot Informatics Laboratory, 
Graduate School of Information 
Science, Tohoku University, 6-6-01 
Aramaki Aza Aoba, Aoba-ku, Sendai 
980-8579. Japan 
e-mail: konyo@rm.is.tohoku.ac.jp 
J.C. Koo 
School of Mechanical Engineering, 
Sungkyunkwan University, 300 
Chunchun-dong, Jangan-gu, Suwon, 
Kyunggi-do 440-746, South Korea 
e-mail: jckoo@me.skku.ac.kr 

x 
List of Contributors 
Y.K. Lee 
School of Chemical Engineering, 
Sungkyunkwan University, 300 
Chunchun-dong, Jangan-gu, Suwon, 
Kyunggi-do 440-746, South Korea 
e-mail: yklee@skku.edu 
Z.W. Luo 
Bio-Mimetic Control Research Center, 
RIKEN 2271-130 Anagahora, 
Shimoshidami, Moriyama-ku, Nagoya 
463-0003, Japan 
e-mail: luo@bmc.riken.jp 
J.D. Madden 
Molecular Mechatronics Lab, 
Advanced Materials & Process 
Engineering Laboratory and 
Department of Electrical & Computer 
Engineering, University of British 
Columbia, Vancouver, British 
Columbia V6T 1Z4, Canada 
e-mail: jmadden@ece.ubc.ca 
T. Mukai 
Bio-Mimetic Control Research Center, 
RIKEN, 2271-130 Anagahora, 
Shimoshidami, Moriyama, Nagoya 
463-0003, Japan 
e-mail: mukai@bmc.riken.jp 
Y. Nakabo 
Bio-Mimetic Control Research Center, 
RIKEN, 2271-130 Anagahora, 
Shimoshidami, Moriyama, Nagoya 
463-0003, Japan and Intelligent 
Systems Institute, National Institute of 
AIST, 1-1-1 Umezono, Tsukuba, 
Ibaraki 305-8568, Japan 
e-mail: nakabo-yoshihiro@aist.go.jp 
J.D. Nam 
Department of Polymer Science and 
Engineering, Sungkyunkwan 
University, 300 Chunchun-dong, 
Jangan-gu, Suwon, Kyunggi-do 440-
746, South Korea 
e-mail: jdnam@skku.edu 
R. Samatham  
Active Materials and Processing 
Laboratory, Mechanical Engineering 
Department (MS 312), University of 
Nevada, Reno, Nevada 89557, U.S.A. 
e-mail: kwangkim@unr.edu 
J. Su 
Advanced Materials and Processing 
Branch Langley Research Center 
National Aeronautics and Space 
Administration (NASA)  
Hampton, Virginia 23681, U.S.A. 
e-mail:ji.su-1@nasa.gov 
S. Tadokoro 
Graduate School of Information 
Sciences, Tohoku University, 6-6-01 
Aramaki Aza Aoba, Aoba-ku, Sendai 
980-8579, Japan  
e-mail: tadokoro@rm.is.tohoku.ac.jp 
M. Yamakita 
Department of Mechanical and Control 
Engineering, Tokyo Institute of 
Technology, 2-12-1 Oh-okayama, 
Meguro-ku, Tokyo 152-8552, Japan 
e-mail: yamakita@ctrl.titech.ac.jp 
W. Yim 
Department of Mechanical 
Engineering, University of Nevada, 
Las Vegas, 4505 Maryland Parkway, 
Las Vegas, Nevada 89154-4027, 
U.S.A. 
e-mail: wy@me.unlv.edu 

1
Active Polymers: An Overview 
R. Samatham1, K.J. Kim1, D. Dogruer1, H.R. Choi2, M. Konyo3, J. D. Madden4, Y. 
Nakabo5, J.-D. Nam6, J. Su7, S. Tadokoro8, W. Yim9, M. Yamakita10
1 Active Materials and Processing Laboratory, Mechanical Engineering Department (MS  
312), University of Nevada, Reno, Nevada 89557, U.S.A. (kwangkim@unr.edu) 
2 School of Mechanical Engineering, Sungkyunkwan University, 300 Chunchun-dong,  
Jangan-gu, Suwon, Kyunggi-do 440-746, South Korea 
3 Robot Informatics Laboratory, Graduate School of Information Sciences, Tohoku  
University, Sendai 980-8579, Japan 
4 Molecular Mechanics Group, Department of Mechanical Engineering, University of  
British Columbia, Vancouver BC V6T 1Z4, Canada 
5 Bio-Mimetic Control Research Center, RIKEN, 2271-130 Anagahora, Shimoshidami,  
 Moriyama, Nagoya, 463-0003 JAPAN and Intelligent Systems Institute, National  
 Institute of AIST, 1-1-1 Umezono, Tsukuba, Ibaraki 305-8568 Japan 
6 Department of Polymer Science and Engineering, Sungkyunkwan University, 300  
Chunchun-dong, Jangan-gu, Suwon, Kyunggi-do 440-746, South Korea 
7 Advanced Materials and Processing Branch, NASA Langley Research Center, Hampton,  
VA 23681, U.S.A. 
8 Graduate School of Information Sciences, Tohoku University, 6-6-01 Aramaki Aza Aoba,  
Aoba-ku, Sendai 980-8579, Japan 
9  Department of Mechanical Engineering, University of Nevada, Las Vegas, 4505  
Maryland Parkway, Las Vegas, Nevada 89154-4027, U.S.A. 
10 Department of Mechanical and Control Engineering, Tokyo Institute of Technology, 2- 
12-1 Oh-okayama, Meguro-ku, Tokyo, 152-8552, Japan 
1.1 Introduction 
In this time of technological advancements, conventional materials such as metals 
and alloys are being replaced by polymers in such fields as automobiles, aerospace, 
household goods, and electronics. Due to the tremendous advances in polymeric 
materials technology, various processing techniques have been developed that 
enable the production of polymers with tailor-made properties (mechanical, 
electrical, etc). Polymers enable new designs to be developed that are cost-
effective with small size and weights [1].  
Polymers have attractive properties compared to inorganic materials.  They are 
lightweight, inexpensive, fracture tolerant, pliable, and easily processed and 
manufactured. They can be configured into complex shapes and their properties 
can be tailored according to demand [2]. With the rapid advances in materials used 
in science and technology, various materials with intelligence embedded at the 
molecular level are being developed at a fast pace. These intelligent materials can 

2 
R. Samatham et al. 
sense variations in the environment, process the information, and respond 
accordingly.  Shape-memory alloys, piezoelectric materials, etc. fall in this 
category of intelligent materials [3]. Polymers that respond to external stimuli by 
changing shape or size have been known and studied for several decades. They 
respond to stimuli such as an electrical field, pH, a magnetic field, and light [2]. 
These intelligent polymers can collectively be called active polymers.
One of the significant applications of these active polymers is found in 
biomimetics—the practice of taking ideas and concepts from nature and 
implementing them in engineering and design. Various machines that imitate birds, 
fish, insects and even plants have been developed. With the increased emphasis on 
“green” technological solutions to contemporary problems, scientists started 
exploring the ultimate resource—nature—for solutions that have become highly 
optimized during the millions of years of evolution [4]. Throughout history, 
humans have attempted to mimic biological creatures in appearance, functionality, 
intelligence of operation, and their thinking process. Currently, various biomimetic 
fields are attempting to do the same thing, including artificial intelligence, artificial 
vision, artificial muscles, and many other avenues [5]. It has been the dream of 
robotic engineers to develop autonomous, legged robots with mission-handling 
capabilities. But the development of these robots has been limited by the complex 
actuation and control and power technology that are incomparable to simple 
systems in the natural world. As humans have developed in biomimetic fields, 
biology has provided efficient solutions for the design of locomotion and control 
systems [6]. Active polymers with characteristics similar to biological muscles 
hold tremendous promise for the development of biomimetics. These polymers 
have characteristics similar to biological muscles such as resilience, large 
actuation, and damage tolerance. They are more flexible than conventional motors 
and can act as vibration and shock dampers; the polymers are similar in aesthetic 
appeal too. The polymers’ physical makeup enables the development of 
mechanical devices with no gears, bearings, or other complex mechanisms 
responsible for large costs and complexity [5].  
Active materials can convert electrical or chemical energy directly to 
mechanical energy through the response of the material. This capability is of great 
use in rapidly shrinking mechanical components due to the miniaturization of 
robots [7]. Realistically looking and behaving robots are believed possible, using 
artificial intelligence, effective artificial muscles, and biomimetic technologies [8]. 
Autonomous, human-looking robots can be developed to inspect structures with 
configurations that are not predetermined. A multifunctional automated crawling 
system developed at NASA/JPL, operates in field conditions and scans large areas 
using a wide range of NDE instruments [9]. 
There are many types of active polymers with different controllable properties, 
due to a variety of stimuli. They can produce permanent or reversible responses; 
they can be passive or active by embedment in polymers, making smart structures. 
The resilience and toughness of the host polymer can be useful in the development 
of smart structures that have shape control and self-sensing capabilities [2]. 
Depending on the type of actuation, the materials used are broadly classified as 
nonelectrically deformable polymers (actuated by nonelectric stimuli such as pH, 
light, temperature, etc.) and electroactive polymers (EAPs) (actuated by electric 

Active Polymers: An Overview 
3 
inputs). Different types of nonelectrically deformable polymers are chemically 
activated polymers, shape-memory polymers, inflatable structures, light-activated 
polymers, magnetically activated polymers, and thermally activated gels [2]. 
Polymers that change shape or size in response to electrical stimulus are called 
electroactive polymers (EAP) and are classified depending on the mechanism 
responsible for actuation as electronic EAPs (which are driven by electric field or 
coulomb forces) or ionic EAPs (which change shape by mobility or diffusion of 
ions and their conjugated substances). A list of leading electroactive polymers is 
shown in Table 1.1. 
Table 1.1. List of leading EAP materials 
Electronic EAP 
Ionic EAP 
Dielectric EAP 
Electrostrictive graft elastomers 
Electrostrictive paper 
Electro-viscoelastic elastomers 
Ferroelectric polymers 
Liquid crystal elastomers (LCE) 
Ionic polymer gels (IPG) 
Ionic polymer metal composite (IPMC) 
Conducting polymers (CP) 
Carbon nanotubes (CNT) 
The electronic EAPs such as electrostrictive, electrostatic, piezoelectric, and 
ferroelectric generally require high activation fields (>150V/ȝm) which are close to 
the breakdown level of the material. The property of these materials to hold the 
induced displacement, when a DC voltage is applied, makes them potential 
materials in robotic applications, and these materials can be operated in air without 
major constraints. The electronic EAPs also have high energy density as well as a 
rapid response time in the range of milliseconds. In general, these materials have a 
glass transition temperature inadequate for low temperature actuation applications.  
In contrast, ionic EAP materials such as gels, ionic polymer-metal composites, 
conducting polymers, and carbon nanotubes require low driving voltages, nearly 
equal to 1–5V. One of the constraints of these materials is that they must be 
operated in a wet state or in solid electrolytes. Ionic EAPs predominantly produce 
bending actuation that induces relatively lower actuation forces than electronic 
EAPs. Often, operation in aqueous systems is plagued by the hydrolysis of water. 
Moreover, ionic EAPs have slow response characteristics compared to electronic 
EAPs. The amount of deformation of these materials is usually much more than 
electronic EAP materials, and the deformation mechanism bears more resemblance 
to a biological muscle deformation. The induced strain of both the electronic and 
ionic EAPs can be designed geometrically to bend, stretch, or contract [2]. 
Another way to classify actuators is based on actuator mechanisms. The various 
mechanisms through which EAPs produce actuation are polarization, mass/ion 
transportation, molecular shape change, and phase change. Dielectric elastomers 
and piezoelectric polymers produce actuation through polarization. Conducting 
polymers and gel polymers produce actuation basically through ion/mass 
transportation. Liquid crystal elastomers and shape-memory polymers produce 
actuation by phase change.  
As can be observed, various stimuli can be used to actuate active polymers. 
Development of polymers that can respond to a noncontact mode of stimuli such as 

4 
R. Samatham et al. 
electrical, magnetic, and light can lead to the diversification of the applications of 
active polymers. Electrical stimulation is considered the most promising, owing to 
its availability and advances in control systems. There has been a surge in the 
amount of research being done on the development of electro-active polymers 
(EAPs), but other kinds of stimulation have their own niche applications.  
Initially, the electrical stimulation of polymers produced relatively small 
strains, restricting their practical use. But nowadays, polymers showing large 
strains have been developed and show great potential and capabilities for the 
development of practical applications. Active polymers which respond to electric 
stimuli, electroactive polymers (EAPs), exhibit two-to-three orders of magnitude 
deformation, more than the striction-limited, rigid and fragile electroactive 
ceramics (EACs). EAPs can have higher response speed, lower density, and greater 
resilience than shape-memory alloys (SMAs). However, the scope of practical 
applications of EAPs is limited by low actuation force, low mechanical energy 
density, and low robustness. Progress toward actuators being used in robotic 
applications with performance comparable to biological systems will lead to great 
benefits [2].  
In the following paragraphs, all types of active polymers are briefly described 
and thoroughly reviewed in cited references. Also, some of the most recent 
developments for certain polymers are presented. Some of the applications of 
active polymers are given as well.  
1.2 Nonelectroactive Polymers 
1.2.1 Chemically Activated Polymers 
A polymer can change in dimension by interacting with chemicals, but it is a 
relatively slow process. For example, when a piece of rubber is dropped into oil, it 
slowly swells by interacting with the solvent [2]. 
The first artificial muscle was a pH actuated polymeric gel developed in 1950. 
Since then, a wide variety of polymer gel materials have been developed that can 
respond to stimuli such as pH, temperature, light, and solvent composition. The 
interaction with surroundings causes a change in shape or size of these polymers. 
Some of these polymers are sensitive to pH in aqueous environments.  
Most of the earlier work on the gel muscles was done on pH actuation. Cross-
linked polyacrylic acid gel is the most widely studied polymer for chemical 
actuation. This gel increases dimensionally when moved from an acid solution to a 
base solution and shows weak mechanical properties. To find stronger polymers, 
different materials were developed during the last 20 years.  
Yoshida et al. [10] developed an oscillating, swelling-deswelling, pH-sensitive 
polymer gel system. Rhythmic swelling-deswelling oscillations were achieved by 
coupling temperature and pH-sensitive poly (N-isopropylacrylamide-co-acrylic 
acid-co-butylmethacrylate) gels with nonlinear oscillating chemical reactions. A 
pH-oscillating reaction was generated in a continuous-flow-stirred tank reactor, in 
which the pH of the system changed after a specific time interval.  When polymer 
gels are coupled with reactions in a reactor, an oscillating response is produced. 

Active Polymers: An Overview 
5 
One of the interesting materials in the this family is the polyacrylonitrile (PAN) 
gel fiber [11], which when oxidized and saponified shows behavior similar to that 
of polyacrylic acid gels. The strength of the PAN fibers is higher, and the response 
time is minimal. A change in length of 70% was observed in a few seconds when 
the system was moved from an acid to a base, which is very fast compared to 
polyacrylic acid gels (which could take days or weeks). A volume change of more 
than 800% was observed for PAN fibers [12]. Moreover, among the available 
polymer based actuator materials, PAN fiber is already produced commercially in 
large volumes and used in the production of textiles and as a precursor for making 
carbon fibers. Coupled with a simple activation process, the easy availability of 
PAN fiber makes it one of the most suitable materials for use in the development 
of practical applications. It was found that when fibers transform into gels, they 
have stronger mechanical properties and larger volume change, more closely 
resembling biological muscle than any other polymer gel actuators [11]. The 
diameter of commercially available PAN fiber is on the order of microns in its 
swollen state, so the response time is rapid as the response depends on the 
dimension (diameter) of the fibers. The response characteristics of the PAN fibers 
were found superior to other chemically activated polymer materials, but still not 
comparable to the response characteristics of skeletal muscles. To improve the 
response characteristics, sub-micron diameter PAN fibers were produced using a 
process called “electrospinning.” Macroscopic observation of a PAN nanofiber mat 
made from electrospinning showed more than 600% deformation in a few seconds, 
but the mechanical properties of electrospun fiber-mat were found to be poorer 
than the commercial PAN fibers. Typically, the PAN fibers used in those of the 
textile industry are co-polymerized with a small amount of another polymer such 
as acrylamide, methyl acrylate, methyl methacrylate; therefore, there may be some 
differences in the mechanical properties of such modified PAN fibers. Efforts are 
underway to improve the mechanical properties and observe the deformational 
characteristics of the fibers on a microscale. The use of these PAN fibers has more 
potential in the development of the linear actuators and artificial muscles. For 
example, the force to weight ratio from experimentation in our lab showed that 
0.2g of PAN fiber (5g in an activated state) can generate more than 150gmf (30–
750 times of one weight) [13].   
1.2.2 Shape-Memory Polymers 
Shape-memory materials are stimuli-responsive materials that change shape 
through the application of external stimuli. The thermally-induced shape-memory 
effect is used widely. Thermally responsive shape-memory polymers change shape 
when heated above a certain temperature and can be processed into two shapes. 
One form, the permanent shape, is obtained through conventional processing 
techniques such as extrusion and injection molding. During this process, the 
material is heated above the highest thermal transition temperature (Tperm). The 
phase above Tperm forms physical cross-links which enable the polymers to form 
permanent shapes. The second phase fixes the temporary phase, acting as a 
molecular switch. The switching segments can be fixed above the transition 
temperature (Ttrans), either the glass transition temperature (Tg) or the melting 

6 
R. Samatham et al. 
temperature (Tm). This transition temperature is usually less than Tperm. The 
material can be formed into a temporary shape by thermal processing or cold 
drawing and cooling below the transition temperature. When the material is heated 
above the Ttrans, the physical cross-links in the switching phase are broken, forcing 
the material into a permanent shape known as recovery [14]. The operation of a 
shape-memory polymer is schematically depicted in Figure 1.1.  
Figure 1.1. Cartoon showing one-way shape-memory effect produced by thermal activation. 
The permanent shape is transformed into a temporary shape through a programming 
process. The permanent shape is recovered when the sample is heated above the switching 
temperature. 
As early as the 1930s, scientists discovered that certain metallic compounds 
exhibited the shape-memory effect when heated above a transition temperature. 
Since then, shape memory alloys (SMAs), such as the nickel-titanium alloy, have 
found uses in actuators and medical devices, such as orthodontic wires that self-
adjust and stents for keeping blood vessels open. Despite their broad range of 
applications, SMAs are expensive and nondegradable, and in many cases, lack 
biocompatibility and compliance, allowing for a deformation of about 8% for Ni-Ti 
alloys [15]. 
Linear, phase-segregated multiblock copolymers, mostly polyurethanes, are the 
commonly used shape-memory polymers. Note that the shape-memory effect is not 
the property of one single polymer, but it is a combined effect of polymer structure 
and polymer morphology along with processing and programming technology. 
Programming refers to the process used to fix the temporary phase.  The shape-
memory effect can be observed in polymers with significantly different chemical 
compositions. A significant, new development in the design of shape-memory 
polymers is the discovery of families of polymers called polymer systems. The 
properties of these polymer systems can be tailored for specific applications by 
slightly varying their chemical composition [14]. The memory effect of shape-
memory polymers is due to the stored mechanical energy obtained during 
reconfiguration and cooling of the material [16]. 
Shape-memory polymers (SMPs) are finding applications in varied fields from 
deploying objects in space to manufacturing dynamic tools [16]. The versatile 
Permanent  
Shape 
Temporary 
Shape
Permanent  
Shape 
Programming 
Recovery 

Active Polymers: An Overview 
7 
characteristics of SMPs make them ideal for applications in dynamic configurable 
parts, deployable components, and inexpensive, reusable custom molds [16]. One 
type of SMP is the cold hibernated elastic memory (CHEM) structure that can be 
compressed into a small volume at a temperature higher than the glass transition 
temperature (Tg) and stored at temperatures below this Tg. When this material is 
heated again above Tg, the original volume of the structure is restored. Volume 
ratios of up to forty times have been obtained [2]. Structures having different sizes 
and shapes can be erected by the self-deployable characteristics of these CHEM 
materials due to their elastic recovery and shape-memory properties. One of the 
advantages of these materials is that they are a fraction of their original size when 
compressed and stored below Tg and are lightweight. Commercial applications of 
these materials include building shelters, hangars, camping tents, rafts, and outdoor 
furniture. CHEM materials have good impact and radiation resistance as well as 
strong thermal and electrical insulation properties. One of the disadvantages of 
these materials is their packing needs: a pressure mechanism which may not be 
available readily in the outdoors, where they are most applicable [2]. 
Biodegradable and biocompatible SMPs are being developed which have 
tremendous potential in the development of minimal, invasive surgery technologies 
[14]. The permanent shapes of these fibers are programmed into a wound stitch, 
stretching to form thin fibers. This fiber is then heated above the transition 
temperature of the material inducing permanent deformation in the material sealing 
the wound. Biodegradable shape-memory polymers also show strong promise for 
implantable devices in biomedical applications [17]. 
1.2.3 Inflatable Structures 
Pneumatic artificial muscles (PAMs, often called McKibben muscle) can be 
defined as contractile linear motion gas  pressured engines. Their simple design is 
comprised of a core element that is a flexible reinforced closed membrane attached 
at both the ends to the fittings, acting as an inlet and an outlet. Mechanical power is 
transferred to the load through the fittings. When the membrane inflates due to gas 
pressure, it bulges outward radially, leading to axial contraction of the shell. This 
contraction exerts a pulling force on its load. The actuation provides unidirectional 
linear force and motion. PAMs can be operated underpressure or overpressure, but 
they are usually operated overpressure as more energy can be transferred. In 
PAMs, the force generated is related to the applied gas pressure, whereas the 
amount of actuation is related to the change in the volume. Therefore, the 
particular state of PAM is determined by the gas pressure and length [18]. The 
unique, physical configuration of these actuators gives them numerous variable-
stiffness, spring like characteristics: nonlinear passive elasticity, physical 
flexibility, and light weight [19]. Like biological muscles, they are pull-only 
devices and should be used in antagonistic pairs to give better control of the 
actuation. Using an antagonistic pair provides control of the actuator stiffness 
allowing a continuum of positions and independent compliances. Like a human 
muscle, stiffness can be increased without change in the angle at the joint, giving 
an actuator control of both its stiffness and compliance [6]. 

8 
R. Samatham et al. 
PAMs, which are only one membrane, are extremely light compared to other 
actuators. Their power-to-weight ratio of 1 kW/kg was observed. They have easily 
adjustable compliance depending on the gas compressibility and varying force of 
displacement. PAMs can be directly mounted onto robot joints without any gears, 
eliminating inertia or backlash. They are easy to operate without such hazards as 
electric shock, fire, explosion and pollution.  
The design of PAMs dates back as far as 1929, but, due to their complex design 
and poor reliability, they did not attract the attention of the research community. 
One of the most commonly used PAMs is the McKibben muscle (Figure 1.2, [20]) 
also called braided PAM (BPAM) due to its design and assembly. The muscle 
consists of a gas-tight bladder or tube with a double helically braided sleeve around 
it. The change in the braid angle varies the length, diameter, and volume of the 
sleeve. BPAMs have been widely used for orthotic applications because their 
length–load characteristics are similar to those biological muscles, but, due to the 
lack of availability of pneumatic power storage systems and poor valve technology, 
the interest in McKibben muscles has slowly faded in the scientific community. 
The Bridgestone Co. in Japan reintroduced the BPAMs for industrial robotic 
applications such as the soft arm, and Festo AG introduced an improved variant of 
PAM.     
Figure 1.2. Braided muscle or McKibben muscle 
Most of the PAMs used are in anthropomorphic robots, but various weak points 
exist in the design of braided muscle. They show considerable hysteresis due to the 
friction between the braid and shell, causing an adverse effect on the behavior of 
actuator, and a complex model is needed to determine the characteristics. PAMs 
generate low force and need an initial threshold pressure to generate actuation. 
They are plagued by low cycle life, but their generated force, threshold pressure 
and life cycle are dependent on material selection. The wires in the sleeve also 
snap from the ends during actuation, and they have limited actuation capacity (20 
to 30%). A new design of PAM called netted Muscle (ROMAC) was designed to 
have better contraction and force characteristics with little friction and material 
deformation, but they have complex designs [18].  

Active Polymers: An Overview 
9 
Figure 1.3. Schematic of a pleated, pneumatic artificial muscle in a stretched and inflated 
state 
Another new PAM called pleated PAM (PPAM) (Figure 1.3) has a membrane 
rearrangement.  The membrane is folded along its central axis to form an accordion 
bellows that unfurls during the inflation of the membrane. The membrane is made 
of a highly tensile, flexible material. Both ends of the membrane are tightly locked 
to the fittings. This design eliminates friction and hysteresis because the folded 
faces are laid out radially so the unfolding of the membrane needs no energy, 
giving a higher force output. PPAMs were found to be strong, operating with a 
large stroke and virtually no friction. They are very light in weight; a 60 g actuator 
pulls a 3500 N load and are easy to control when providing accurate positioning. 
PPAMs provide safe machine-man interaction. By using the right material, the 
material deformation can be eliminated while getting high tensile forces. 
Depending on the number of pleats, a uniform membrane loading can be obtained. 
As the number of pleats increases, a more uniform loading can be obtained. 
PPAMs need low threshold pressure to give high values of maximum pressure 
output. A maximum contraction of 45% was obtained that depended on the 
slenderness of the material [18].  
A short actuation response time can be obtained to improve the flexibility of the 
actuator by employing high flow rate valves. This will occur through the 
development of a better closed-loop controller. These valves will be large and 
heavy and need high control energy which leads to a decrease in the energy 
efficiency of the whole system [19]. The diameter of the usable, transferable tubing 
is limited by the increase in gas viscosity, which increases the diameter. The 
flexibility is also compromised by large diameter tubing, and the efficiency of the 
system depends on the gas sources. Gas can be obtained from a reservoir or 
compressor motor or engine, or from a low-pressure reservoir with a heating 
chamber. The use of a compressor with a motor or engine will decrease the energy 
efficiency of the system and make it heavy and noisy. Using a heat chamber with a 
gas reservoir will enable higher efficiency as the heat energy is directly converted 
to mechanical energy [19].  
It was found that the static characteristics of actuators are very similar to those 
of biological muscles, but actuators have a narrow, dynamic range. Actuators can 
be improved by employing lubricants to decrease the coulomb friction and viscous 

10 
R. Samatham et al. 
material is used to increase the viscous friction. One of the positive aspects of 
actuators is their high tension intensity compared to biological muscles. Their 
passive elastic characteristics can be improved using parallel and serial elastic 
elements. The pneumatic system used to drive the actuator needs more work to 
improve the efficiency of the whole system, and a lighter valve that can give a high 
flow rate needs to be designed. A light, quiet gas source with reasonable energy 
efficiency is needed, and to solve the tubing length and wrapping problem, better 
integration of tubing needs to be developed [19].  
One of the main limitations of BPAMs for practical applications is short fatigue 
life (~10,000 cycles). Festo Corporation built a fluidic muscle to have a longer 
fatigue life by impregnating the fiber mesh into an expandable bladder [6]. The 
bladder, made from natural latex, was found to have 24 times more life than a 
synthetic silicone rubber bladder [2]. 
McKibben muscles have attractive properties for the development of mobile 
robots and prosthetic applications [21]. Most of the models used to predict the 
characteristics of McKibben muscles are concentrated on the effect of the braided 
sheath, but introducing the properties of the bladder into the design gave improved 
prediction of properties such as output force. A mathematical model is needed to 
understand the design parameters and improve desirable properties such as output 
force and input pressure, while minimizing undesirable properties such as fatigue 
properties. By coupling the effect of the properties of the braid and bladder, the 
performance prediction of the actuator was improved. Still, some discrepancies 
observed between the predictions of the model and the experimental results are 
believed to be due to mechanisms of elastic energy storage, the effects of friction 
between the bladder and braid, and friction between the fibers of the braid. The 
above effects are believed to be functions of   the properties of braid and bladder, 
the actuation pressure, and the instantaneous actuator length [21].  
A cockroach like robot with reasonable forward locomotion was built using 
only a feed-forward controller without any feedback circuit. The passive properties 
of BPAMs compensate for controller instabilities, acting as filters in response to 
perturbations, without the need for intervention of a controller. The speeds of 
BPAMs are higher when compared to biological muscles which are inherently 
slow because of neurological inputs [6].  
1.2.4 Light Activated Polymers 
The phenomenon of dimensional change in polyelectrolyte gels, due to chemically 
induced ionization, is explained by mechanochemistry. The deformation of 
polyelectrolyte gels produced by light-induced ionization was observed and labeled 
as the mechanophotochemicaleffect [22]. Observed irradiation with ultraviolet 
light caused the gel to swell by initiating an ionization reaction, developing an 
internal osmotic pressure. The gel collapsed when the light was removed and 
switched to its neutral state. The phase transition observed was slow due to the 
slow photochemical ionization and subsequent recombination of ions [23]. Phase 
transition due to visible light was observed later so harmful ultraviolet rays could 
then be eliminated when performing a phase transition.

Active Polymers: An Overview 
11 
Poly(p-N,N-dimethylamine)-N-gamma-D-glutamanilide) produces a dilation of 
35% in each dimension, when exposed to light [22]. When irradiated for 10 
minutes, poly(methylacrylate acid) gels buffered with cis-trans photoisomerizable 
(p-phenylazophenyl)trimethylammonium iodide dye produced a 10% elongation. 
The physical properties governing the deformation are (1) high polymeric
