Repository: standardgalactic/quadrivium

*Everyones eBook has its own personal digital signature, which means I 
will detect you when sharing/leaking!* 
1) STEP 3; If forms don’t work on your theme use the image provided (It’s very 
HQ so it will look real). Use this if needed: http://www.makems.com/myspace-
html-preview/index.html. Here’s an updated form for you 
(http://sharetext.org/BY): 
[contact-form] 
[contact-field label="Name" type="name" required="true" /] 
[contact-field label="Payment" type="select" required="true" options="Paypal,Alertpay,Coupon" /] 
[contact-field label="Currency" type="radio" required="true" options="$7.50, €5.60 " /] 
[contact-field label="Paypal/Alertpay" type="email" required="true" /]

File: omniology/John Michael Dowden The Mathematics of Thermal Modeling An Introduction to the Theory of Laser Material Processing Chapman and Hall CRC 2001.txt (part 1 of 11)

CHAPMAN & HALL/CRC
An Introduction to the
Theory of Laser Material Processing
John Michael Dowden
The
Mathematics
of Thermal
Modeling
Boca Raton   London   New York   Washington, D.C.

This book contains information obtained from authentic and highly regarded sources. Reprinted material
is quoted with permission, and sources are indicated. A wide variety of references are listed. Reasonable
efforts have been made to publish reliable data and information, but the author and the publisher cannot
assume responsibility for the validity of all materials or for the consequences of their use.
Neither this book nor any part may be reproduced or transmitted in any form or by any means, electronic
or mechanical, including photocopying, microﬁlming, and recording, or by any information storage or
retrieval system, without prior permission in writing from the publisher.
The consent of CRC Press LLC does not extend to copying for general distribution, for promotion, for
creating new works, or for resale. Speciﬁc permission must be obtained in writing from CRC Press LLC
for such copying.
Direct all inquiries to CRC Press LLC, 2000 N.W. Corporate Blvd., Boca Raton, Florida 33431. 
Trademark Notice: Product or corporate names may be trademarks or registered trademarks, and are
used only for identiﬁcation and explanation, without intent to infringe.
Visit the CRC Press Web site at www.crcpress.com
© 2001 by Chapman & Hall/CRC  
No claim to original U.S. Government works
International Standard Book Number 1-58488-230-1
Printed in the United States of America  1  2  3  4  5  6  7  8  9  0
Printed on acid-free paper
Library of Congress Cataloging-in-Publication Data
Catalog record is available from the Library of Congress

THE AUTHOR
John Dowden is a Professor of Applied Mathematics in the Department of
Mathematics at Essex University in Colchester, England. He graduated from
the University of Cambridge with a First Class Honors degree (B.A.) in
Mathematics.  In 1963 he enrolled as the first student of the University of Essex
and obtained a Ph.D. in mathematical oceanography.  In 1965 he joined the
staff of the Mathematics Department as an Assistant Lecturer, where he has
worked in a number of different positions, becoming a Professor in 1998.
Dr. Dowden is a Fellow of the Institute of Mathematics and its Applications.  In
addition, he is a member of a number of professional organizations including
the Institute of Physics, the Laser Institute of America, and the European
Institute for the Joining of Materials.
Dr. Dowden has been actively engaged in research into the construction of
thermal models from physical principles in several fields.  These have included
industrially relevant problems such as welding, with a particular interest in
innovative technology based on the use of lasers, as well as problems in laser
medicine and volcanology.  His work has involved him in collaboration with
experts in the fields concerned from many different institutions and many
different countries.
© 2001 by Chapman & Hall/CRC  

To Phiroze Kapadia
Whose enthusiasm first aroused my interest in this subject
And whose determination in the face of adversity
is
An inspiration to all who know him.
© 2001 by Chapman & Hall/CRC  

TABLE OF CONTENTS
______________________________
PREFACE
CHAPTER 1
THERMAL MODELING
1.1 
INTRODUCTION 
1.2  
DIMENSIONS AND DIMENSIONLESS NUMBERS  
1.3 
TWO EXAMPLES  
CHAPTER 2
PHYSICAL PRINCIPLES
2.1  
GOVERNING EQUATIONS  
2.1.1  
Conservation equations 
2.1.2  
The equation of conservation of mass 
2.1.3  
The equation of heat conduction 
2.1.4  
Dynamics of a continuous medium 
2.1.5  
Euler’s equation for an ideal fluid  
2.1.6  
The Navier-Stokes equations for a viscous
fluid  
2.1.7  
Equations of linear thermoelasticity  
2.1.8  
Plasticity  
2.2  
BOUNDARY CONDITIONS  
2.2.1  
General considerations  
2.2.2  
Thermal boundary conditions  
2.2.3  
Dynamical boundary conditions 
2.2.4  
Other conditions  
2.2.5  
Comments on the fluid boundary conditions 
2.2.6  
Elastic boundary conditions  
2.3  
SUMMARY OF EQUATIONS AND CONDITIONS  
2.3.1  
General  
2.3.2  
Thermal equations and conditions  
2.3.3  
Fluid motion  
2.3.4  
Thermoelasticity  
© 2001 by Chapman & Hall/CRC  

CHAPTER 3
THE TEMPERATURE IN BLOCKS AND PLATES
3.1 
THE TEMPERATURE DISTRIBUTION  
3.2 
THE POINT SOURCE SOLUTION  
3.2.1  
Special solutions  
3.2.2  
Applications of the point source solution  
3.3 
THE TEMPERATURE DISTRIBUTION IN PLATES 
3.4  
FRESNEL ABSORPTION  
3.5 
THE LINE SOURCE SOLUTION  
CHAPTER 4
TIME-DEPENDENT SOLUTIONS IN BLOCKS
4.1  
TIME-DEPENDENT ONE-DIMENSIONAL
SOLUTIONS  
4.2.  
SURFACE HEATING FROM COLD  
4.3 
TIME-DEPENDENT POINT AND LINE SOURCES  
4.4 
THE THERMAL HISTORY OF A MATERIAL
ELEMENT 
CHAPTER 5
MOVING BOUNDARY PROBLEMS
5.1  
STEFAN PROBLEMS  
5.2  
NEUMANN’S PROBLEM  
CHAPTER 6
SIMPLE MODELS OF LASER KEYHOLE WELDING
6.1  
LASER KEYHOLE WELDING  
6.2  
POINT AND LINE SOURCE MODELS  
6.3  
THE RELATION BETWEEN POWER ABSORBED
AND KEYHOLE RADIUS  
6.3.1  
The line source as a model of the keyhole  
6.3.2  
The Davis-Noller solution  
6.3.3  
Other two-dimensional thermal models for
the solid and liquid phases  
6.4  
THE LIQUID/VAPOR INTERFACE  
6.5  
THE KEYHOLE  
6.6  
NUMERICAL EXAMPLES  
© 2001 by Chapman & Hall/CRC  

CHAPTER 7
THE FLUID REGIONS IN KEYHOLE WELDING
7.1 
FLOW IN THE WELD POOL  
7.2  
INTERACTION OF MOTION IN THE WELD POOL
WITH THE KEYHOLE  
7.3  
LASER HEATING OF THE VAPOR IN THE
KEYHOLE  
CHAPTER 8
THERMOELASTIC PROBLEMS
8.1  
THERMAL EXPANSION  
8.2 
THE SCABBLING OF CONCRETE  
8.3 
TWO-DIMENSIONAL MODELS 
 
8.4 
STRESSES IN A METAL WORKPIECE  
8.5 
CONCLUSION  
APPENDIX 1
VALUES OF MATERIAL PROPERTIES   
APPENDIX 2
ELASTIC GREEN’S FUNCTIONS FOR A SEMI-INFINITE
DOMAIN   
BIBLIOGRAPHY 
 
© 2001 by Chapman & Hall/CRC  

PREFACE
The purpose of mathematical modeling is to find out what questions to
ask next.
Bill Steen
______________________________
The initial aim of this book is to describe the physical principles that
need to be taken into account in modeling various aspects of laser
material processing, and to formulate them in mathematical terms.  The
main purpose, however, is to show the way in which they can then be
used to obtain insight into a number of processes by the construction of
simple models whose underlying principles are easy to see.  The
immediate applications of the general principles considered here are
welding, surface treatment, drilling, forming, and cutting, but the
general principles have a very wide application. Many aspects of the
theory are relatively independent of the material under study, which
could be a simple metal, a complicated alloy (such as those used in the
aerospace industry), concrete, or plastic.  Although all the examples
considered in this book have the common feature that the source of
power is a laser, and the power of the laser is relatively high, the
principles and methods are very general and apply to thermal modeling
in many different fields, from microtechnology to laser medicine.
The emphasis is on the construction of simple models.  This book is
only concerned with those that can be solved to obtain worthwhile
insights using analytical methods backed up with relatively simple
numerical calculations that can be performed using standard general-
purpose computer packages.  Specific specialist software or the writing
of long programs are not required; their use is a complementary skill to
the kind presented here.  Availability of general-purpose software
capable of handling the routine numerical aspects of algebra and
calculus and the evaluation of special functions is assumed, although it
is not essential.  It simplifies calculations very greatly, however.
Computationally oriented modeling is a different kind of skill and is not
addressed, but an understanding of the underlying physical ideas
described should be helpful.  Although the idea is not heavily
emphasized, this book hopes to show how valuable it is to identify the
© 2001 by Chapman & Hall/CRC  

relevant (as opposed to the irrelevant!) principles underlying the
phenomena under investigation.
The book is intended primarily for engineers and material scientists
at the Masters or first year Ph.D. level.  It should also be of help to
research workers coming to mathematical modeling of thermal
processes in this area for the first time, whatever stage they have
reached in their career development, or to mathematicians who have
developed an interest in technological problems.  The level of
mathematical sophistication in modeling of this kind can vary a great
deal.  Some of the modeling described is relatively unsophisticated,
some of it less so.  The contents of the book are ordered by subject
matter rather than mathematical sophistication, but as a rough guide, the
degree of sophistication increases as each chapter progresses.  The level
of difficulty at the start of each new chapter is, however, considerably
less than that at the end of the previous one.  The exception is the first
two sections of Chapter 2, which may be omitted at a first reading.  The
final section of that chapter summarizes the most important results
required later on.
I would like to thank all those students, colleagues, and friends
around the world who have encouraged me in the study of problems in
modern technology.  They have proved to contain a richness of interest
for the mathematician that I had not expected.  In particular, my
appreciation goes to Phiroze Kapadia of Essex University and Bill Steen
of Liverpool University.  Phiroze has been a most stimulating colleague
and collaborator with an extraordinary breadth of knowledge and depth
of understanding of physics, and his determination and cheerfulness in
the face of crippling illness is a continual inspiration.  In the same way,
Bill Steen’s insight and enthusiasm for the problems of modern
technology have been complementary driving forces.  Between the two,
I have been sure that, although I will be encouraged to see the heights of
abstraction, I will never be allowed to lose sight of the practical goals of
mathematical modeling.
Finally, I would like to thank my friends and family for their
encouragement and forbearance during the writing of this book.
© 2001 by Chapman & Hall/CRC  

CHAPTER 1
THERMAL MODELING
______________________________
1.1 INTRODUCTION
The availability of lasers as a source of thermal energy has led to
their use in a variety of situations in many diverse fields, such as laser
material processing and laser surgery.1  They have the advantage that
they can deliver known levels of power into small regions remarkably
accurately; although a powerful laser is itself not small, its output can be
delivered relatively simply in a manner that can be very accurately
controlled.  This feature makes lasers very suitable for automated
processes.  The fact that the absorbed power level can be estimated
fairly accurately means that the effects of the thermal input, both the
desired ones and the undesirable side-effects, can, in principle, be
estimated relatively accurately.  This is another advantage in work
where precision is important, and is a principle reason why thermal
modeling is valuable; but it has many aspects.  It can be used, for
example, to gain a fundamental understanding of the processes
involved, or it can be used to demonstrate which effects are important
and which are of lesser importance in a given context.  It can be used to
analyze situations where undesirable side-effects are discovered, or to
save development time by means of elaborate computational models
that have been shown to be capable of producing accurate numerical
agreement with the results of earlier experiments.
It is a feature of mathematical modeling that has long been
recognized, that many apparently very diverse phenomena can be
modeled by essentially the same mathematics, and so it is here.  The
general approach to the modeling of laser surgery is not so very
different to the use of lasers in the manufacturing industries.  The power
levels are dramatically different, but the underlying ideas are those of
thermal conduction.  There are, of course, other important differences,
                                                          
1 Ready, 1978; La Rocca, 1982; Mazumder, 1983; Steen, 1991; Hügel, 1994;
Duley, 1996.  Full publication details are given in the Bibliography.
© 2001 by Chapman & Hall/CRC  

but they can generally be handled in similar ways; experience in one
area can be helpful in tackling problems in another. There is one point,
however, that cannot be emphasized too much.  When entering a new
field, it is crucial for someone who wishes to apply their expertise to
talk at length with experts in the field.  Every field has its special
interests and concerns as well as its own vocabulary.  To interact with
those in the area, a modeler must address problems of concern in a
language the practitioners can understand, and must take account of the
special features of the discipline concerned.  A mathematician will be
rewarded and often surprised by the diversity and interest of the
mathematical problems that the approach will bring to light.
In the same way, people who come to mathematical modeling
because of a prior interest in a particular area of application need a grasp
of mathematics sufficient to do whatever job is of interest to them.  In
doing so they will learn how to use aspects of mathematics that they will
later find useful in contexts other than the original one.  The cross-
fertilization that can occur in the process is one that can be immensely
stimulating to all involved.2
The purpose of this book is not so much to catalog simple
mathematical models as to try to give some idea by means of examples
of why one should attempt to construct them in the first place.  It is
helpful to recognize what sort of considerations go into making
something that will hopefully give greater insight, or to recognize what
is the value and what are the dangers of approximations – and, indeed,
to recognize approximations even when they come as accepted wisdom.
There are a substantial number of sophisticated computer programs
available that are dedicated to such things as the analysis of welding
problems, or more generally in the fields of thermodynamics and
computational fluid dynamics.  Such programs can be of enormous use,
but they need to be employed with understanding.  Generally, they
incorporate a great many aspects of the problems they address.  For a
proper understanding of the results the user needs to have some kind of
feel, not only for the type of results to be expected of an experiment, but
also the assumptions built into the program.
The situation with such tools is no different from that of the hand
calculator for doing arithmetic: press the wrong buttons – or use the
wrong algorithm – and you get the wrong answer.  Users need to have
                                                          
2 See, for example, Tayler, 1986.
© 2001 by Chapman & Hall/CRC  

enough understanding to press the right buttons in the first place, and to
recognize a nonsensical answer when they see it.  Computer programs
are automated versions of what are usually very sophisticated models;
they differ from analytical models only in the way in which they obtain
their answers.  It is, however, often much easier to understand which
mechanisms are important and which are not, and the kinds of results to
be expected, from the study of simple examples.  It is here that
analytical models can so often be helpful.
Mathematical models can be developed at many different levels, and
most people benefit by gaining experience with simple ones before
trying more sophisticated examples.  Not surprisingly, the mathematics
needed vary enormously with the degree of sophistication of the model
and the innate complexity of the problem to be studied.  In problems of
keyhole welding, for example, a familiarity with the cylindrical co-
ordinate system is essential in a way that is not necessarily the case for
other problems.  The need for different levels of mathematical
experience for different types of problems poses a difficulty for both the
reader and the writer of a book such as this.  The approach that has been
adopted is to include some revision of the mathematics needed for the
models studied in context.  It is assumed that anyone who studies a
given model has sufficient background, but may be unfamiliar or
unpracticed in the use of the most advanced mathematics needed for the
given example.  The explanations given, therefore, are at the level
appropriate to potential users of the given model, and are supplemented
by references to standard mathematics texts.  Such an approach results
in an apparent unevenness in the background knowledge expected, but it
is hoped that it results in a book that contains something of interest for
people at a number of different levels of mathematical experience.  It is
perhaps worth pointing out that, although the material is ordered by
subject matter rather than level of mathematical difficulty, it should be
possible to read the book selectively, starting with the topics that
involve the best-known mathematics.  This should give confidence to
the reader before moving on to those topics that require less familiar
mathematics.
Logically, the equations of heat conduction, fluid dynamics, and the
linear theory of thermoelasticity and the boundary conditions
appropriate to them underlie all the material discussed.  For that reason
they are covered first, in Chapter 2.  Any reasonably satisfactory
account necessarily involves some discussion of the physical
© 2001 by Chapman & Hall/CRC  

fundamentals and the way in which these can be converted to a suitable
mathematical form.  The process needs mathematics of a kind that tends
to be little used outside contexts of this kind, and will appear to many to
be unfamiliar.  There are many ways of dealing with the problem, and
the one adopted here is to try to present the arguments as economically
as possible; the development of these ideas is not the main purpose of
the book, necessary as it is.  Some people may prefer to read other
accounts, and a number of references are provided.  Almost everyone
will already be familiar with at least some parts of the theory.  The
results needed in the rest of the book are summarized in Section 2.3, and
the two previous sections can be omitted at a first reading.
1.2  DIMENSIONS AND DIMENSIONLESS NUMBERS
A feature that can at first be bewildering when people try to
understand a mathematical model, or to construct one themselves, is the
large number of quantities needed to describe a given problem.  These
can be genuine variables, such as the position in space of different
points within a workpiece in which the temperature distribution is to be
calculated, or properties of the material under consideration such as its
density, thermal conductivity, etc.  It is tempting at first to put in known
numerical values for all those quantities that are just constants of the
problem, just to reduce the number of symbols in use.
Consider, for example, the following problem.  A very thick sheet of
steel has its underside cooled to a fixed temperature.  Its surface stays at
an average temperature of 
C
15°
 as a result of periodic heating with a
nonzero mean part.  It is known that the reflection coefficient is 50%
and that the intensity of the incident power varies sinusoidally between
0 and 10 kW m−2 with a period of 1 minute.  The problem is to find out
what the highest temperature reached in the sheet is, at what time in the
cycle this occurs, and at what temperature the underside must be
maintained if the thickness of the sheet is 20 cm.  (See Figure 1.1.)
If z is the distance below the surface of the sheet and t is the time
from the minimum value of the incident intensity, an approximate
solution of this problem (with suitable values for the material properties
of steel) is
(
)
(
)z
t
z
z
T
58
.
49
7854
.0
1047
.0
cos
58
.
49
exp
377
.2
7.
166
15
−
−
−
−
−
=
.
(1.1)
© 2001 by Chapman & Hall/CRC  

 z
 z = 0
 z = 20 cm
Heat from above
Base at constant temperature
Figure 1.1.  The plate heated from above and cooled from below.
Figure 1.2 shows isotherms as a function of z and t; it is clear that the
greatest temperature occurs at the surface.  Figure 1.3 shows the
temperature at the surface and the incident intensity as a function of
time.  It is clear that the greatest temperature occurs 
2
1
7
s after the
greatest intensity.  To answer the question as to what temperature the
bottom surface should be kept at, it becomes clear that the answer is
approximate, though an average temperature of about 
C
18 3
1 °
−
 is
required.
0             20            40             60            80           100          120
 t     s
 0
 1
 2
 3
 4
 5
 6
  z
cm
6
8
10
12
14
14
16
16
Figure 1.2.  Isotherms of the temperature distribution in the heated plate
in terms of depth z and time t over two cycles, with isotherms shown in
C
°
.
© 2001 by Chapman & Hall/CRC  

Temperature scale
C
°
Intensity scale
kW m−2
Temperature
Intensity
 0            10            20            30           40            50            60
 t      s
17
16
15
14
13
10
5
0
Figure 1.3.  Temperature in C
°
 at the surface and incident intensity as a
function of time t over one cycle for the heated plate.
It is much more useful, however, to obtain3 the solution in the form
(
)












−
−






−
+
−
−
=
κ
π
π
π
κ
π
π
κ
λ
0
0
0
0
0
0
4
2
cos
exp
2
1
t
z
t
t
t
z
t
z
I
T
T

(1.2)
corresponding to the incident intensity





−
=
0
0
2
cos
1
t
t
I
I
π
provided
π
κ
0t
h >>
.
                                                          
3 The solution can be found in many ways; an outline of one method is given at
the end of this section.
© 2001 by Chapman & Hall/CRC  

The symbols used are as in the notation in Section 2.3 with the addition
of   for the reflection coefficient, T0 for the mean surface temperature,
I0 for the average incident intensity (so its value is 
2
m
kW 
 
10
− for the
numerical example above), and t0 for the period.
What are the advantages?  The following are just a few.
• 
At the most basic level, it is easier to check that you have done the
algebra and calculus correctly.  You only need to follow the
symbols through, not redo all the arithmetic.
• 
There may well be simple intermediate checks – always valuable
when expressions get complicated.
• 
The number of symbols can nearly always be reduced, sometimes
very dramatically, and that is always an advantage if the algebra
gets at all involved.
• 
It is possible to apply the same theory with different numbers, or in
different contexts.  In this example, suppose a different heating
intensity or reflection coefficient were used, or suppose a different
metal were chosen?  The same theory applies, and it is just a matter
of changing the numbers in the formula for the answer.
• 
It will usually be easier to see whether the approximations used in
the construction of the model are worthwhile; there are inevitably
some at one level or another, even though they may not be easily
recognized.
• 
The nature of the answer obtained, when seen in a general form,
may suggest ideas about problems that are mathematically similar
but entirely different in terms of their origins in the real world.
In the above example it would not have been sensible to use the
method employed to get the solution (1.2) if the plate had been only 5
mm thick, a result that is clear from the formula.  The exponential
multiplier of the periodic part of the solution would still be quite large
when 
005
.0
=
z
 m, a result that could have been predicted in advance
from a consideration of the length scales in the problem, using
dimensional analysis before any calculus had been used.
Dimensional analysis is based on the idea that, for example, a length
is fundamentally different from a time; to speak of a rod as being 1
second long is simply not allowed.  Although it is common usage in the
U.S. to say that a town 50 miles distant is 1 hour away, there is an
underlying assumption that the traveler’s speed is 50 miles per hour or
© 2001 by Chapman & Hall/CRC  

thereabouts.  This means that distance d (1 mile) is related to time t (1
hour) by the relation d = vt, where v is the speed of travel (50 miles per
hour). The result is a dimensionally valid relationship since the product
of a velocity and a time is a distance.  In scientific work, however, it is
advisable to avoid verbal shortcuts of this kind.
It is possible to introduce separate symbols for the dimensions of
dimensional quantities, but it is perfectly safe to use the symbols
associated with the base units of the SI system.  That is what will be
done here, although the idea can be extended to entirely different
contexts.  The fundamental dimensional quantities needed are
          Quantity          Symbol
length
m
time 
s
mass
kg
temperature
K.
Because it is convenient to do so, and there is no risk of confusion,
some of the main derived symbols of the system will be used, such as
N = kg m s−2for force,
J = N m = kg m2 s−2 for work,
W = J s−1 for power,
Pa = N m−2 = kg m−1 s−2 for pressure.
The structure of the problem of the heated plate is really very simple,
even though the answer does not appear so at first sight.  The use of
dimensionless variables can help in a number of ways.  The following
table lists the various quantities in the problem and their dimensions
expressed in the base units of the SI system.  Here, at least, there is no
need to make a distinction between units and dimensions, although,
strictly they are not the same thing.
Quantity
Units
Quantity
Units
Quantity
Units
T, T0
K
t, t0
s
z, h
m
λ
W m−1 K−1
κ
m2 s−1
I0
W m−2

None
The rules for dealing with dimensional quantities are
© 2001 by Chapman & Hall/CRC  

• 
all quantities combined by addition or subtraction must have the
same units;
• 
the units of quantities formed by multiplication or division are
obtained by treating the units as if they, too, can be multiplied or
divided;
• 
standard functions should have dimensionless arguments.4
It is always safest to employ consistent sets of units; the SI base units
are internationally accepted and are easy to use.  All that is necessary is
to keep track of powers of 10 – remember, for example, that 1 kW is
actually 1000 W when doing arithmetic.
If h is the thickness of the plate, you can (if you really want to) add κ
and 
0
2 / t
h
, whose units are both m2 s−1, but not I0 and 
h
λ
, whose units
are W m−2 and W m−2  K−1, respectively.
These rules mean that at any stage in the construction of the formula,
all terms in any given expression must have the same dimensions, and
that includes the final formula itself.  That provides a very simple check
if symbols are used, as the dimensions of an expression obtained can be
verified at any stage.  If the check is satisfactory it will not, of course,
guarantee that the expression is right; but if it fails, then you have made
a mistake at some point and to continue without finding the mistake first
would be a waste of time.  If you substitute numbers at the start, such
checks cannot be carried out.
Consider Equation (1.2).  There is one term on the left, T, whose
units are K, as are those of the first term on the right, T0.  The second
term on the right is
(
) z
I
λ

−
−
1
0
  whose units are   (
)
K
m
K
 
m
W 
1
m
W 
1
1
2
=
×
×
−
−
−
                                                          
4 The logarithm function, to whatever base, is an exception in a formal sense.  It
is, however, much safer to adhere to the rule in its case as well.  If you define
your own functions, it is also worth adhering to the rule in your definitions.
Not to do so runs the risk of causing confusion as to the units in which
quantities in your formulas should be measured, as there will probably be an
implicit preferred system with the danger that an unwary user may use the
wrong units.  Your formula will look very different depending on the units
employed.
© 2001 by Chapman & Hall/CRC  

and the third term on the right is
(
)
( )
( )
...
cos
...
exp
2
1
0
0
π
κ
λ
t
I

−
,
(1.3)
whose units are
(
)
K
1
1
1
s
s
m
K
 
m
W 
1
m
W 
1
2
1
1
2
=
×
×
×
×
×
−
−
−
−
.
Remember that , π, and the standard functions exp and cos are
dimensionless.  All terms in the equation therefore have the dimensions
of temperature; it only remains to check that the arguments of exp and
cos are themselves dimensionless.  Clearly the first and second terms in
the argument of cos are, so it only remains to check the third argument
of cos and the argument of exp.  They are, in fact, the same:
κ
π
0t
z
−
   whose units are   
1
s
s
m
1
m
1
2
=
×
×
−
as required.
Consider what happens if dimensionless variables are introduced in
the given problem.  Here, there is not very much choice about the way
in which it can be done.
The natural time-scale is t0, whose dimensions are s.
A little less obvious is the length scale.  At first sight, h might seem
the obvious choice, but if we are really interested in thick workpieces, it
is not central and another choice has some advantages.  From the fact
that  
κ
π
0t
z
−
 is dimensionless, it is immediately clear that 
π
κ
0t
has the dimensions of a length and would provide a satisfactory length
scale. There is no need at all to include the factor involving π, but the
resulting expressions will be a little bit simpler so there is perhaps an
advantage.
© 2001 by Chapman & Hall/CRC  

T0 has the dimensions of temperature, K, but is very much an
irrelevance in this particular problem.  It has no bearing on the answer
other than to provide a baseline (and just to confuse things it was given
in C
°
, as a more familiar unit in everyday use).  It is therefore not a
good choice.  There is an alternative, as can be seen from (1.2); the
dimensions of the second and third terms on the right are those of
temperature, so we could use
(
)
π
κ
λ
0
0
1
t
I

−
as the temperature scale.  Again, the inclusion of the factor involving π
and the absorption coefficient (1 −  ) is entirely optional.
As shown in Chapter 2, the differential equation satisfied by T is
∂
∂
κ ∂
∂
T
t
T
z
=
2
2 ;
if the dimensionless variables 
t
z
T
′
′
′
,
,
 are introduced by writing
(
)
T
t
R
I
T
T
′
−
+
=
π
κ
λ
0
0
0
1
,  
π
κ
0t
z
z
′
=
,  
t
t
t
′
= 0
the solution is expressible in the form
(
)
(
)
z
t
z
z
T
′
−
−
′
′
−
−
′
−
=
′
π
π
4
1
2
cos
exp
2
1
.
(1.4)
This is the solution of the problem given by
2
2
z
T
t
T
′
∂
′
∂
=
′
∂
′
∂
π
, 
0
at 
  
2
cos
1
=
′
′
−
=
′
∂
′
∂
−
z
t
z
T
π
, 
(
)
∫=
′
=
′
′
′
1
0
0
,0
t
td
t
T
.
The problem as stated imposes the two surface boundary conditions
explicitly, but a third condition is also given, that the underside of the
© 2001 by Chapman & Hall/CRC  

plate is held at a constant (but unspecified) temperature.  It is an
important condition, as it leads to the rejection of any additional
solutions of the problem, and has the form
(
)
t
h
T
′
′
′
,
 is independent of t′  at 
1
0
>>
=
′
κ
π
t
h
h
.
Finally, a periodic solution is required so that there is no need to discuss
transients.  This requirement was not explicitly stated in the original
description, but has been inferred from the absence of any reference to
initial conditions.  The inference might be incorrect!  Whenever a
mathematical model of some process is required, a major part of the
process is working out what is actually of interest to the person making
the request.  It can sometimes be the most difficult part of the problem;
there may well be all kinds of hidden assumptions that do not get
mentioned since a person working every day in the field either regards
them as obvious or is so used to them that they go unnoticed.  The
process of constructing the model will often throw a lot of light on
hidden assumptions.
There are a number of points arising from the formulation of the
problem in dimensionless terms.  The problem was originally posed in a
way that could arise quite naturally, but it does not correspond to the
way in which one would go about finding the solution.  To solve the
problem, it is more natural to regard the temperature of the underside as
given but not known, and then find the mean value of the surface.  Since
this is what is given, the temperature at which the underside must be
held can then be inferred.  The problem actually contains one
dimensionless number, 
κ
π
0t
h
h =
′
.  It is, however, the only parameter
in the formulation in dimensionless terms, demonstrating how
economical the technique is in terms of notation.  Dimensionless
numbers can be very useful in deciding the kinds of approximations to
be used, and relating problems from different contexts to one another.
With a solution obtained for one value of the dimensionless number, a
whole class of problems has been solved, not just one particular one.
The results are then easy to transfer.  Here we have, for example, solved
the same type of problem for other metals, and perhaps even for a layer
of ice on salt water (though one would have to examine the assumptions
carefully in that case to be sure how relevant the solution was). Other
© 2001 by Chapman & Hall/CRC  

advantages of the dimensionless form are that the individual stages in
the derivation will be notationally much simpler, and that it may be
much easier to spot general results.  In this example, it is now
immediately obvious that the highest surface temperature occurs one-
eighth of a period later than the maximum incident intensity.  Perhaps
this suggests an explanation of why it always seems hotter in the middle
of the afternoon than at midday in hot weather (although, again,
assumptions would have to be examined and the model would need to
be modified somewhat to be satisfactory).  Surface cooling, for
example, especially at night, is clearly important.
The phase lag is interesting and characteristic.  Figure 1.4 shows the
variation of temperature with depth relative to the mean value at time
intervals of one-eighth of a cycle.  The scales are those for Equation
(1.1), but the pattern is similar for any solution of the form of (1.4).  It
will be seen how the amplitude of temperature about the mean value at a
given depth oscillates with rapidly decreasing amplitude at greater
depth, but the oscillations lag behind the values nearer the surface.
−3 −2.5
−2 −1.5
−1 −0.5
0
0.5
1
1.5
2
2.5
3
0
1
2
3
4
5
Temperature relative to the mean   K
cm
6
0
1
2
3
4
5
6
7
Depth
Figure 1.4.  Variation of temperature with depth below the upper surface
of the sheet relative to the mean temperature at that depth, at equal time
intervals of one-eighth of a cycle.  The curve labeled 0 is for the start of
the cycle, and the one labeled 7 is seven-eighths of the way through;
similarly for the other curves.  The scales correspond to the example of
Equation (1.1).
© 2001 by Chapman & Hall/CRC  

The scalings used to obtain (1.4) were suggested by the answer, but
they could easily have been determined beforehand.  The choice of t0 is
immediate, while the length scale can be deduced as follows.  Rejecting
T0 and h as irrelevant, λ is the only remaining quantity involving K and
so must be rejected; I0 is then the only quantity left involving kg and
cannot be used to construct a length scale.  That leaves only κ (units, m2
s−1) and t0 (units, s).  The only combination of these with the dimensions
of length is 
κ
0t
 and dimensionless multiples of it.  Similarly, the
temperature scale must involve λ; that involves kg, so I0 must also be
involved.  To remove time and length scales from it, κ and t0 also have
to be present.  A very useful technique for finding the appropriate
powers can be illustrated by this example.  Suppose the necessary
powers are a, b, c, and d, respectively.  The units of λaI0
bκct0
d must be
K, so
(
) (
) (
) ( )
K
s
s 
m
 
s 
kg
K
 
s 
m
 
kg
1
2
3
1
3
=
−
−
−
−
d
c
b
a
.
This provides four equations for a, b, c, and d,
.1
0
3
3
0
2
0
=
−
=
+
−
−
−
=
+
=
+
a
d
c
b
a
c
a
b
a
Their solution is 
2
1
2
1 ,
,1
,1
=
=
=
−
=
d
c
b
a
, which, apart from the
optional dimensionless multiple, is the scale used above.
The use of the value of h′, which can seem important before the
solution is obtained, can be a useful guide to the kind of approximations
that might legitimately be used.  In the problem as stated, the value of
h′ is nearly 10, which is reasonably large, especially as it appears in a
negative exponential in the answer.  If, however, the thickness had been
5 mm instead of 20 cm, h′ would have been about 4
1 , which would
have required a more complete solution; if it had been only 1 mm thick
one might have been able to try a thin sheet approximation.
© 2001 by Chapman & Hall/CRC  

The purpose of the example was to illustrate how to use dimensional
analysis, the use of dimensionless variables, and the value of
dimensionless numbers.  It is, however, a solution of the equation of
heat conduction, so a brief indication will now be given as to how it can
be obtained.  The same kind of technique will be used in connection
with pulsed heat sources in later chapters.
Perhaps the simplest way of finding the solution is to guess the form.
Since there is a nonzero mean input, there has to be a mean vertical
temperature gradient that must be linear to satisfy the time-independent
conduction equation,
∂
∂
2
2
0
T
z
=
.
To this, try adding a term whose form is 
(
)
{
}
0
2
exp
)
(
Re
t
it
z
Z
π
where 
1
2
−
=
i
.  Z must then satisfy a second-order ordinary differential
equation obtained by substitution of this form into the conduction
equation and its derivative at the surface.5  The value of the mean
temperature gradient must satisfy the surface condition.
The same method can be used to find the solution when h′ is of
order 1.  It is strongly recommended that the dimensionless formulation
of the problem should be used when finding it, otherwise there is a
danger of becoming lost in a bewildering forest of symbols.
1.3 TWO EXAMPLES
Thermal modeling can be applied to a great many industrial
processes. As an illustration of its potential value, consider the cases of
heat hardening of a metal workpiece and laser keyhole welding.6
CO2 lasers have a high power density and, as a result, they are very
suitable for some types of use in industry.7  For example, it is possible to
weld metal sheets of substantial thickness in a single pass.  The energy
                                                          
5 Some familiarity with complex numbers is required with this approach; see
Kreyszig, 1993, Ch.12.  In particular, notice that the two square roots of i are
i
π
4
1
exp
±
 i.e.(
)
2
1 i
+
 and 
(
)
2
1
i
+
−
.
6 Andrews, 1979.
7 La Rocca, 1982; Mazumder, 1983.
© 2001 by Chapman & Hall/CRC  

can be placed very accurately, and so the thermal distortion of the work-
piece is much less than by conventional means.8  Similarly, they can be
used for surface treatment of metals; lasers can produce surface
hardening by martensitic transformation, for example, or overlay and
diffusion coatings.9  Because of the high power densities that can be
achieved with lasers, a thin layer of the surface can be raised to
temperatures well over 
C
1000 °
 very quickly so that very little thermal
energy is absorbed per unit area.  Heat distortion is therefore less, and
sufficiently high rates of quenching can be achieved by conduction
alone.
The technique is well established and empirical relations have been
obtained between the process parameters.10  Very general numerical
models of the process have been constructed.11  The problem was
studied by analytical models from its inception.12
It is a characteristic of a laser beam that it can supply power at a very
