Repository: standardgalactic/quadrivium

*Everyones eBook has its own personal digital signature, which means I 
will detect you when sharing/leaking!* 
1) STEP 3; If forms don’t work on your theme use the image provided (It’s very 
HQ so it will look real). Use this if needed: http://www.makems.com/myspace-
html-preview/index.html. Here’s an updated form for you 
(http://sharetext.org/BY): 
[contact-form] 
[contact-field label="Name" type="name" required="true" /] 
[contact-field label="Payment" type="select" required="true" options="Paypal,Alertpay,Coupon" /] 
[contact-field label="Currency" type="radio" required="true" options="$7.50, €5.60 " /] 
[contact-field label="Paypal/Alertpay" type="email" required="true" /]

File: omniology/Matsushita T. Superconductivity and Electromagnetism 2021.txt (part 1 of 10)
Springer Series in Solid-State Sciences 195
Teruo Matsushita
Superconductivity 
and 
Electromagnetism

Springer Series in Solid-State Sciences
Volume 195
Series Editors
Klaus von Klitzing, Max Planck Institute for Solid State Research, Stuttgart,
Germany
Roberto Merlin, Department of Physics, University of Michigan, Ann Arbor,
MI, USA
Hans-Joachim Queisser, MPI für Festkörperforschung, Stuttgart, Germany
Bernhard Keimer, Max Planck Institute for Solid State Research, Stuttgart,
Germany
Armen Gulian, Institute for Quantum Studies, Chapman University, Ashton,
MD, USA
Sven Rogge, Physics, UNSW, Sydney, NSW, Australia

The Springer Series in Solid-State Sciences features fundamental scientiﬁc books
prepared by leading and up-and-coming researchers in the ﬁeld. They strive to
communicate, in a systematic and comprehensive way, the basic principles as well
as new developments in theoretical and experimental solid-state science.
We welcome submissions for monographs or edited volumes from scholars across
this broad domain. Topics of current interest include, but are not limited to:
• Semiconductors and superconductors
• Quantum phenomena
• Spin physics
• Topological insulators
• Multiferroics
• Nano-optics and nanophotonics
• Correlated electron systems and strongly correlated materials
• Vibrational and electronic properties of solids
• Spectroscopy and magnetic resonance
More information about this series at http://www.springer.com/series/682

Teruo Matsushita
Superconductivity
and Electromagnetism

Teruo Matsushita
Kyushu Institute of Technology
Iizuka, Japan
ISSN 0171-1873
ISSN 2197-4179 (electronic)
Springer Series in Solid-State Sciences
ISBN 978-3-030-67567-7
ISBN 978-3-030-67568-4 (eBook)
https://doi.org/10.1007/978-3-030-67568-4
© The Editor(s) (if applicable) and The Author(s), under exclusive license to Springer Nature
Switzerland AG 2021
This work is subject to copyright. All rights are solely and exclusively licensed by the Publisher, whether
the whole or part of the material is concerned, speciﬁcally the rights of translation, reprinting, reuse
of illustrations, recitation, broadcasting, reproduction on microﬁlms or in any other physical way, and
transmission or information storage and retrieval, electronic adaptation, computer software, or by similar
or dissimilar methodology now known or hereafter developed.
The use of general descriptive names, registered names, trademarks, service marks, etc. in this publication
does not imply, even in the absence of a speciﬁc statement, that such names are exempt from the relevant
protective laws and regulations and therefore free for general use.
The publisher, the authors and the editors are safe to assume that the advice and information in this book
are believed to be true and accurate at the date of publication. Neither the publisher nor the authors or
the editors give a warranty, expressed or implied, with respect to the material contained herein or for any
errors or omissions that may have been made. The publisher remains neutral with regard to jurisdictional
claims in published maps and institutional afﬁliations.
This Springer imprint is published by the registered company Springer Nature Switzerland AG
The registered company address is: Gewerbestrasse 11, 6330 Cham, Switzerland

Preface
Today, MRI systems with superconducting magnets are commonly used in hospitals,
andcommercialsuperconductinglinearmaglevtrainsthatconnectTokyoandNagoya
in Japan in 40 min are scheduled to start in 2027. Thus, superconductivity has become
well-known. In addition, it is known by people who are interested in our global
environmental problems that the introduction of superconducting instruments and
power cables has great potential to contribute to suppression of CO2 emissions.
Superconductivity is a peculiar phenomenon in which electrical resistance disap-
pears when a superconducting material is cooled down to very low temperatures.
Thus, it has been investigated for a long time in solid-state physics, and many scien-
tists have received Nobel prizes for work based on superconductivity. For example,
the idea of symmetry breaking in the ﬁeld of elementary physics by Dr. Youichiro
Nanbu was derived from the theory of superconductivity.
Thus, the phenomenon of superconductivity may seem to be special. Even so,
almost half of all elements show superconductivity. This means that superconduc-
tors are not minor substances. In addition, the E-B analogy, the main principle in
present electromagnetism, can be made more rigorous by the introduction of super-
conductivity into Maxwell’s theory, which was completed before the discovery of
superconductivity. In other words, the existence of substances with zero resistivity,
i.e., superconductors, could have been predicted in the 19th century.
Electromagnetic phenomena in superconductors can be described by ﬁrst prin-
ciples that assume the minimization of the relevant energy, since the phenomenon
is reversible because of zero resistivity. On the other hand, irreversible phenomena
such as electrical resistivity can be easily found in the world. The mechanism of
irreversibility has not yet been proved theoretically. In this sense, superconduc-
tors are pure materials from the viewpoint of physics. Even so, the electromagnetic
phenomena in superconducting wires used for electric power instruments, etc. are
irreversible. This irreversible nature is largely different from irreversible phenomena
such as electrical resistance in normal metals but similar to friction: When an object
does not move due to friction under a driving force, there is no energy dissipation. If
a driving force that exceeds the friction moves the object, energy dissipation occurs.
v

vi
Preface
The situation is similar in superconductors. When a constant direct current ﬂows in
a superconductor and quantized magnetic ﬂux lines do not move, there is no energy
dissipation, but when an alternating current ﬂows or when an alternating magnetic
ﬁeld is applied, quantized magnetic ﬂux lines move, and energy is dissipated in the
superconductor. In particular, the loss energy in a unit cycle of applied AC magnetic
ﬁeld is independent of the frequency, and the loss is iron type in nature. Since the loss
energy is proportional to the area of the closed magnetization curve, this is called
hysteresis loss. On the other hand, the loss energy in most metals is copper type and
proportional to the frequency. The irreversibility associated with the copper-type
loss comes from the breaking of time reversal symmetry of the equation of motion,
although the mechanism has not yet been proved theoretically.
The irreversibility in superconductors can be proved theoretically, as shown in
this book. Then, the force balance equation used in the phenomenological critical
state model that describes irreversible phenomena in superconductors can be derived
using ﬁrst principles. Here it should be noted that the ﬂux pinning that is respon-
sible for hysteresis losses originates from the interaction between ﬂux lines and
pinning potentials. Hence, this interaction is essentially reversible in nature. In fact,
if we watch carefully, reversible electromagnetic phenomena can be observed. It
is also proved that, if the displacement of ﬂux lines exceeds a reversible regime,
the phenomena become irreversible. The essence of the irreversibility in the critical
state in superconductors can be summarized by the statement that the force of defects
works to prevent ﬂux lines from being driven by the Lorentz force. This results from a
biased statistical distribution of ﬂux lines inside innumerable potentials in the super-
conductor. A certain phenomenon, i.e., an instability of ﬂux motion in a pinning
potential well, is inevitable for realization of the biased distribution, as shown in this
book. This is quite analogous to friction and hysteresis in ferromagnetic materials.
In this sense, it can be said that theoretical understanding on irreversibility is slightly
advanced in the ﬁeld of superconductivity.
In addition, it can be emphasized that a certain electromagnetic phenomenon
in superconductors is not widely known. This is the longitudinal magnetic ﬁeld
effect observed in a current-carrying superconductor in a parallel magnetic ﬁeld.
The peculiarity is represented by a dramatic increase in the critical current density,
i.e., the maximum non-dissipative current density, and the appearance of negative
voltage. It is empirically known that the force-free state (J × B = 0) is achieved
in this ﬁeld conﬁguration. That is, the current density J and the magnetic ﬂux
density B are parallel to each other. Research on this phenomenon started in 1963
and has been conducted on metallic low-temperature superconductors. The high-
temperature superconductors were discovered in 1986; however, and attention of
most researchers was attracted to these new materials. In addition, an appreciable
longitudinal magnetic ﬁeld effect was not observed in high-temperature supercon-
ductors fabricated at that time due to weak-link grain boundaries that disturb current
ﬂow. For this reason, the longitudinal magnetic ﬁeld effect has not been investigated
for a long period, and only small number of researchers know about this effect now.

Preface
vii
The characteristic point of this effect is that the magnetic ﬂux density B and vector
potential A are parallel to each other in the static force-free state. That is, the static
magnetic helicity is not zero in this state. This can be achieved only in supercon-
ductors with zero electrical resistivity. When Maxwell’s theory was completed in
the 19th century, superconductors had not been discovered. Hence, the state with
nonzero static magnetic helicity was not considered during the process of comple-
tion of Maxwell’s theory. In addition, such a peculiar state has not been theoretically
investigated from the viewpoint of electromagnetism. Hence, it is expected that we
can open a new pathway to unknown physics through investigating the peculiar elec-
tromagnetic phenomena in superconductors. One of these new phenomena is the
appearance of a magnetic generalized force, i.e., a torque, in spite of zero Lorentz
force. That is, the driving torque on ﬂux lines is not equal to the moment of the
Lorentz force. The appearance of torque in the condition of no force cannot happen
in dynamics.
The characteristic points of electromagnetic phenomena in superconductors are
brieﬂy introduced here. First, it is shown in this book not only that the diamagnetism
in the superconductors harmonizes with Maxwell’s theory, which was completed
before its discovery, but also that the dominant E-B analogy in the present electro-
magnetism loses perfection without the superconductor. Secondly, it is shown that
the ﬂux pinning that brings about the beneﬁcial feature of non-dissipative current in
DC condition causes special irreversibility in the AC condition. We have proved only
experimentally that if there is no energy dissipation in the superconductor caused by
the breaking of time reversal symmetry, it contradicts the thermodynamic principle
on energy conservation. This is now proved theoretically based on Maxwell’s theory,
since the irreversibility in the superconductor is theoretically derived. Thirdly, the
longitudinal magnetic ﬁeld effect that is only known to a small number of researchers
is introduced, and it is shown that this phenomenon leads to a new development of
Maxwell’s theory. Thus, the electromagnetic phenomena in the superconductor are
deeply associated with electromagnetism over a wide range from the primary level
to new profound matters. The validity of Maxwell’s theory for all of them will be
clariﬁed in this book.
This book will be recommended to people who are interested in science, especially
in superconductivity. It seems to be enough to read Chaps. 1–3 to gain knowledge
over a wide area. If the relationship with other related phenomena such as friction
or the application of superconductors in the future is interesting, Chap. 7 will also
be useful.
All of this book is recommended as an introduction to students or young scientists
who are interested in applied superconductivity, especially in power applications.
Then, if they are interested in practical electromagnetic phenomena such as ﬂux
pinning mechanisms and ﬂux creep in superconductors, it is desirable to move to
more technical books.
Many appendices will help the readers to understand the methods of derivation
of the equations. These will also be useful to clarify this particular way of thinking.

viii
Preface
It is expected that this book will give its readers a useful introduction to
superconductivity.
Iizuka, Japan
Teruo Matsushita

Contents
1
Introduction . . . . . . . . . . . . . . . . . . . . . . . . . . . . . . . . . . . . . . . . . . . . . . . . . . .
1
1.1
Superconductor . . . . . . . . . . . . . . . . . . . . . . . . . . . . . . . . . . . . . . . . . . . .
1
1.2
Zero Electrical Resistance . . . . . . . . . . . . . . . . . . . . . . . . . . . . . . . . . . .
4
1.3
Energy Dissipation in Superconductors . . . . . . . . . . . . . . . . . . . . . . . .
6
1.4
Contents of This Book . . . . . . . . . . . . . . . . . . . . . . . . . . . . . . . . . . . . . .
7
2
Basic Electromagnetism . . . . . . . . . . . . . . . . . . . . . . . . . . . . . . . . . . . . . . . . .
11
2.1
Electrostatic Phenomena . . . . . . . . . . . . . . . . . . . . . . . . . . . . . . . . . . . . .
11
2.2
Static Magnetic Phenomena . . . . . . . . . . . . . . . . . . . . . . . . . . . . . . . . . .
16
2.3
E-B Analogy . . . . . . . . . . . . . . . . . . . . . . . . . . . . . . . . . . . . . . . . . . . . . .
22
2.4
Electromagnetic Phenomena Varying with Time . . . . . . . . . . . . . . . .
24
2.5
Maxwell’s Equations and Breaking of Symmetry . . . . . . . . . . . . . . . .
26
3
Effects of the Introduction of Superconductivity
into Electromagnetism . . . . . . . . . . . . . . . . . . . . . . . . . . . . . . . . . . . . . . . . . .
29
3.1
Electricity in a Conductor and Magnetism in a Superconductor . . . .
29
3.2
Prediction of Superconductivity . . . . . . . . . . . . . . . . . . . . . . . . . . . . . .
37
3.3
Merits of Introducing Superconductivity . . . . . . . . . . . . . . . . . . . . . . .
38
Reference . . . . . . . . . . . . . . . . . . . . . . . . . . . . . . . . . . . . . . . . . . . . . . . . . . . . . .
50
4
Fundamental Electromagnetic Properties of Superconductors . . . . . .
51
4.1
Type II Superconductor . . . . . . . . . . . . . . . . . . . . . . . . . . . . . . . . . . . . .
51
4.2
Ginzburg–Landau Theory . . . . . . . . . . . . . . . . . . . . . . . . . . . . . . . . . . . .
53
4.3
Flux Flow State . . . . . . . . . . . . . . . . . . . . . . . . . . . . . . . . . . . . . . . . . . . .
62
References . . . . . . . . . . . . . . . . . . . . . . . . . . . . . . . . . . . . . . . . . . . . . . . . . . . . .
67
5
Flux Pinning Phenomena . . . . . . . . . . . . . . . . . . . . . . . . . . . . . . . . . . . . . . .
69
5.1
Flux Pinning Mechanism . . . . . . . . . . . . . . . . . . . . . . . . . . . . . . . . . . . .
69
5.2
Critical State Model . . . . . . . . . . . . . . . . . . . . . . . . . . . . . . . . . . . . . . . .
74
5.3
Reversible Flux Motion . . . . . . . . . . . . . . . . . . . . . . . . . . . . . . . . . . . . .
85
5.4
Summation Problem and Irreversibility . . . . . . . . . . . . . . . . . . . . . . . .
93
ix

x
Contents
5.5
Pinning Loss Energy Density . . . . . . . . . . . . . . . . . . . . . . . . . . . . . . . . .
97
5.6
Coherent Potential Approximation Theory . . . . . . . . . . . . . . . . . . . . .
101
5.7
Critical State Theory . . . . . . . . . . . . . . . . . . . . . . . . . . . . . . . . . . . . . . . .
106
References . . . . . . . . . . . . . . . . . . . . . . . . . . . . . . . . . . . . . . . . . . . . . . . . . . . . .
113
6
Longitudinal Magnetic Field Effect . . . . . . . . . . . . . . . . . . . . . . . . . . . . . .
115
6.1
Experimental Results . . . . . . . . . . . . . . . . . . . . . . . . . . . . . . . . . . . . . . .
115
6.2
Clue to the Solution . . . . . . . . . . . . . . . . . . . . . . . . . . . . . . . . . . . . . . . . .
124
6.3
Derivation of the Force Free Torque . . . . . . . . . . . . . . . . . . . . . . . . . . .
129
6.4
Electromagnetic Phenomena Caused by Rotation of Flux Lines . . .
133
6.5
Completion of Theory . . . . . . . . . . . . . . . . . . . . . . . . . . . . . . . . . . . . . . .
142
6.6
Comparison with Electromagnetic Phenomena
in the Transverse Magnetic Field . . . . . . . . . . . . . . . . . . . . . . . . . . . . .
146
6.7
New Electromagnetism . . . . . . . . . . . . . . . . . . . . . . . . . . . . . . . . . . . . . .
149
References . . . . . . . . . . . . . . . . . . . . . . . . . . . . . . . . . . . . . . . . . . . . . . . . . . . . .
153
7
Concluding Remarks . . . . . . . . . . . . . . . . . . . . . . . . . . . . . . . . . . . . . . . . . . .
155
7.1
Summary . . . . . . . . . . . . . . . . . . . . . . . . . . . . . . . . . . . . . . . . . . . . . . . . . .
155
7.2
Superconductor Technology in the Future . . . . . . . . . . . . . . . . . . . . . .
158
7.3
Scientiﬁc Signiﬁcance of Flux Pinning Phenomena . . . . . . . . . . . . . .
168
References . . . . . . . . . . . . . . . . . . . . . . . . . . . . . . . . . . . . . . . . . . . . . . . . . . . . .
171
Afterword . . . . . . . . . . . . . . . . . . . . . . . . . . . . . . . . . . . . . . . . . . . . . . . . . . . . . . . .
173
Appendix . . . . . . . . . . . . . . . . . . . . . . . . . . . . . . . . . . . . . . . . . . . . . . . . . . . . . . . . .
177
Index . . . . . . . . . . . . . . . . . . . . . . . . . . . . . . . . . . . . . . . . . . . . . . . . . . . . . . . . . . . . .
205

Chapter 1
Introduction
1.1
Superconductor
Superconductors, the materials that can carry a current without electric resistance,
may be unfamiliar to people. This is because the superconducting state can be realized
only at very low temperatures. It is necessary to cool down a superconductor with
liquid nitrogen at 196 °C to realize the superconducting state, even for the “high-
temperature superconductors” discovered in 1986. There is no material that achieves
superconductivity at room temperature. Thus, superconductors are usually placed
within special metallic containers to keep their temperatures low, and hence, people
seldom see them. Superconducting wires are fabricated to carry current, and some
of them are shown in Fig. 1.1.
The role that superconductors play is now gradually increasing around the world.
For example, electromagnets in the Magnetic Resonance Imaging (MRI) systems that
physicians sometimes use in medical examinations are made of superconducting
wires (see Fig. 1.2). The Central Japan Railway Company is planning to connect
Shinagawa in Tokyo and Nagoya, which are separated by 285.6 km, with a 40 min
journey on a Superconducting Magnetic Levitated (SCMAGLEV) Train by the
latter half of the 2020s (see Fig. 1.3). Superconducting magnets are used to levi-
tate and drive the train at very high speed. The prediction of the Higgs boson was
awarded the Nobel Prize in Physics in 2013. The highly developed Japanese tech-
nology of superconducting magnets that compose particle accelerators supported
the successful observation of the Higgs boson. Large-scale integrated circuits (LSI)
are now installed in various devices such as computers and home electrical appli-
ances. Large single crystals of high-purity silicon for LSI cannot be made without
strong magnetic ﬁelds produced by superconducting magnets. Such a wide variety of
applications for superconducting magnets are owing to their property of no electrical
resistance. For example, the very strong magnetic ﬁeld produced by superconducting
magnets is useful to levitate heavy trains or to prevent hot melted silicon from moving
by convection and introducing impurities. For MRI, a very stable magnetic ﬁeld is a
key point.
© The Author(s), under exclusive license to Springer Nature Switzerland AG 2021
T. Matsushita, Superconductivity and Electromagnetism, Springer Series
in Solid-State Sciences 195, https://doi.org/10.1007/978-3-030-67568-4_1
1

2
1
Introduction
Fig. 1.1 Cross-sections of superconducting wires: a multi-ﬁlamentary Nb3Sn wire (provided by
Showa Cable Systems Co., Ltd.), b Bi-2223 tape (provided by Sumitomo Electric Industries, Ltd.),
and c rare-earth barium copper oxide (REBCO) coated conductor (provided by Furukawa Electric
Co., Ltd. and SuperPower Inc.)
Fig. 1.2 3 T superconducting MRI system (provided by Canon Medical Systems Corporation)
Superconductivity is a peculiar phenomenon in solid state physics. For this reason,
almost half a century was needed for solution to the mechanism of superconductivity
after its discovery in 1911. In the meanwhile, the theory of quantum mechanics was
completed in the 1920s. The great physicists who contributed to the development
of quantum mechanics could not solve the problem of superconductivity. This was
because the appearance of superconductivity was contradictory to the Pauli exclusion
principle based on symmetry of the wave functions of particles. Superconductivity is
a phenomenon of electrons that carry non-dissipative current. The superconducting
state was speculated to be one of condensed states in which many electrons stay in
the same state with the same energy. Such a state is only achieved, however, for Bose

1.1 Superconductor
3
Fig. 1.3 LO series SCMAGLEV train (provided by Central Japan Railway Company)
particlesbutelectrons,whichareFermiparticles,cannotachievesuchacondensation.
A long time was needed to solve this problem. It was clariﬁed by Bardeen, Cooper,
and Schrieffer in 1957 that superconductivity occurs by the formation of pairs of
electrons, which behave similarly to Bose particles. This is called pair condensation.
Based on this discovery, it was predicted that liquid 3He composed of two protons
and one neutron, which is a Fermi particle, would achieve superﬂuidity without
viscosity, in a similar way to liquid 4He containing two neutrons, which is a Bose
particle. This prediction was experimentally proved later. Thus, solid state physics
was signiﬁcantly advanced by the solution of the mechanism of superconductivity
in the 20th century.
In spite of such a complicated mechanism, almost half of the elements show
superconductivity if cooled sufﬁciently, including under high pressure conditions or
inthinﬁlms.Hence,theelementsthatshowsuperconductivityarenotrareandspecial.
Most metallic compounds show superconductivity, and some organic compounds do
also. Some insulating materials also become superconducting on the introduction of
a small amount of carriers. Thus, we can say that superconductors are common.
Magnetic materials are commonly used substances with magnetic moment.
Among them, the ferromagnetic materials that are used for permanent magnets lose
their ferromagnetic property when heated above the Curie temperature due to the
now random orientation of magnetic moments. This is a kind of phase transition
similar to the change of ice to water when heated above 0 °C. When the temperature
of a superconductor is increased above the critical temperature, the superconducting
state with zero resistivity turns into the normal state with resistivity. A similar phase

4
1
Introduction
transition occurs in ferroelectric materials, which are a type of electric materials.
Thus, the superconducting transition can be regarded as just one of the general phase
transitions, and its one exceptional point is a very low transition temperature. If a
room temperature superconductor is discovered in the future, the idea of peculiarity
will be weakened. Recently, it was discovered that H3S became superconducting at
203 K (−70 ◦C) under a very high pressure of 155 million atm. In addition, LaH10
showed superconductivity at 250–260 K (−23 to −13 ◦C) under a similar high pres-
sure. These discoveries create the strong impression that the discovery of a room
temperature superconductor is not a pipe dream.
1.2
Zero Electrical Resistance
Here we discuss the zero resistivity, which is the most outstanding property of a
superconductor, from various aspects. Firstly, the zero resistivity is proved theoreti-
cally. Then, we try to check if it is possible to prove it experimentally. It is necessary
to measure the voltage drop V across a specimen when a current I is applied to it.
The resistance is obtained as R = V/I. This measurement is applied to a square rod
made of high purity copper with a cross-sectional area of 1 cm2 and length of 10 cm
that has been cooled down to liquid helium temperature −269 °C. The electrical
resistivity ρr of pure copper at this temperature is about 1 × 10−11 m, and the elec-
trical resistance is estimated from Ohm’s law as R = ρrl/S = 1 × 10−6 [], where l
and S are the length and cross-sectional area, respectively. Hence, when a current of
1 A is applied, the potential drop is 1 µV

= 1 × 10−6 V

. Thus, the measurement is
possible. When the electrical resistivity is smaller by two orders in magnitude, the
measurement is difﬁcult due to the noise in the voltmeter. That is, it is difﬁcult to
measure a resistivity smaller than 1×10−13 m by this measurement method. Thus,
it is impossible to prove the zero resistivity in superconductors.
Then, we try to measure the resistivity by another method. We assume a closed
circle 10 cm in diameter (D) made of a round wire 1 mm in diameter (d). The electrical
resistance of this closed circle is R = 4ρrD/d2 and the self-inductance1 is
L ∼= μ0D
2
log 8D
d
∼= 4.2 × 10−7 [H],
(1.1)
where μ0 = 4π × 10−7 
N/A2
is the magnetic permeability of vacuum, the unit of
the inductance H is the Henry, and N in the magnetic permeability is the Newton.
When a current is induced in the closed loop by magnetic induction, the current
decays with time t as
1The magnetic ﬂux that penetrates a closed circuit is denoted by , when current I is applied to the
circuit. The coefﬁcient L = /I is the self-inductance.

1.2 Zero Electrical Resistance
5
I(t) = I(0)exp

−t
t0

,
(1.2)
where t0 is the time constant given by
t0 = L
R.
(1.3)
Hence, the electrical resistivity can be estimated by measurement of t0. When the
closed loop is made of high purity copper, we have R ∼= 4×10−6  and t0 is estimated
to be 0.11 s. In the case of the usual copper, t0 is below 1/10,000 s.
When this measurement is performed for a superconductor, a decay of the current
is not observed for three years. Hence, we can say that the electrical resistivity of
superconductors is very small. However, it is not possible to prove that the elec-
trical resistivity is exactly zero. If the uncertainty of the measured value of the
decay rate is 10−4, the time constant is estimated to be larger than 30,000 years
∼= 9.5 × 1011 s. Hence, we can say that the electrical resistivity of the supercon-
ductor is below 1 × 10−24 m. Thus, our estimation is limited. A time constant of
over 30,000 years, however, can be regarded as inﬁnity in the time scale of our lives.
Thus, we can substantially regard the electrical resistivity of superconductors as zero.
This is similar to the case where we regard the continents on the earth as stationary,
although they move a few mm in a year.
Secondly, we will consider the physical aspect of electrical resistivity. When
we apply a current to a substance with a ﬁnite electrical resistivity, the electrical
energy changes to heat. The reversal process, however, i.e., a direct change from
heat to electrical energy, is not possible. Although we can obtain 100 Wh of heat
from electrical energy of 100 Wh, the electrical energy obtained from 100 Wh of heat
using a heat engine is fairly small. Thus, the generation of heat by electrical resistance
is an irreversible phenomenon. We know of various other irreversible phenomena.
Spilled water from a glass cannot be brought back into the glass. A drop of ink that
has fallen into water is diffused, but it does not happen that diffused ink coheres to a
point as the time is reversed. Such things occur commonly in our daily life, and we
are accustomed to irreversible phenomena.
Nevertheless, such irreversibility has not been theoretically proved. The essence
of physical phenomena is the equation of motion that describes the movement of
matter. This holds also for the movement of particles in a many body system. The
equation of motion is symmetric with respect to time reversal. This may indicate
that a phenomenon can be reversed like movie ﬁlm run backwards. In reality, most
phenomena are irreversible, and such a reversal does not occur. Electrical resistance is
also one of the irreversible phenomena. When we apply a voltage across a substance
like a metal, electrons are accelerated by the Coulomb force. The motion of the
electrons is interrupted by ions, and the velocity decreases. As a result, the velocity
of electrons is approximately constant under the acceleration and scattering, if aver-
aged over a certain period. Thus, the steady condition of current is fulﬁlled. Electrons
obtain kinetic energy by Coulomb interactions and lose it by the scattering. On the

6
1
Introduction
other hand, ions acquire the kinetic energy of electrons, which leads to heat. It is
possible to derive electrical resistance and Ohm’s law by introducing a phenomeno-
logical viscous force into the equation of motion, although the viscous force has not
been proved theoretically.
Now we go back the superconductor. Since the electrical resistance is zero, the
electromagnetic phenomena in the superconductor can be derived from ﬁrst prin-
ciples, i.e., the minimization of the relevant free energy. First principles cannot be
applied to irreversible phenomena accompanied by energy dissipation. This means
that the superconductor is a pure material in physics.
1.3
Energy Dissipation in Superconductors
In spite of the explanation above, energy dissipation does occur in superconductors
in reality, and electrical resistance appears. Superconductors are used for magnets.
When a superconducting magnet is operated, the superconductor is subject to a
strong magnetic ﬁeld, and the magnetic ﬂux penetrates in the form of quantized
magnetic ﬂux lines, which are simply called ﬂux lines. When a current is applied to
the superconductor that contains ﬂux lines, the Lorentz force works on the ﬂux lines.
If ﬂux lines are driven by the Lorentz force, an electromotive force appears. Since the
central area of 10–100 nm in diameter in each ﬂux line is in the normal state with a
ﬁnite resistivity, normal electrons in this area are driven by the electric ﬁeld, resulting
in energy dissipation. This state is called the ﬂux ﬂow. Hence, defects such as normal
precipitates or grain boundaries are introduced in practical superconductors used for
various devices so that such defects prevent ﬂux lines from moving, even under the
Lorentz force. This effect is called ﬂux pinning and defects that are effective for
this are called pinning centers. Since the Lorentz force is proportional to the current
density, the critical current density, i.e., the maximum non-dissipative current density,
is proportional to the strength of ﬂux pinning.
Energy dissipation does not occur in the superconductor due to the ﬂux pinning
effect, if the current with a density below the critical current density is applied in a
static condition. The ﬂux motion still occurs, however, resulting in energy dissipa-
tion under a condition varying with time such as an alternating current or varying
external magnetic ﬁeld. This is similar to friction. In reality ﬂux pinning interactions
work against the driving force on ﬂux lines and are irreversible in nature. This seems
to be contradictory to the above statement that electromagnetic phenomena can be
derived from ﬁrst principles to minimize the relevant energy. It should be noted,
however, that ﬂux pinning originates from the interaction between ﬂux lines and
the pinning potentials of defects and is reversible in nature. Reversible phenomena
are really observed for very small displacements of ﬂux lines. This corresponds to
a play in friction. The irreversibility appears when displacement exceeds a certain
level of reversibility in both cases. Variation from reversibility to irreversibility takes
place continuously. As will be explained later in this book, therefore, ﬂux pinning

1.3 Energy Dissipation in Superconductors
7
phenomena can be derived from ﬁrst principles. This fact strongly suggests theo-
retically that, if there is not energy dissipation, it contradicts the ﬁrst law of ther-
modynamics. The contradiction has only been pointed out from the experimental
viewpoint. It can be recognized from the above discussion that there are two kinds of
irreversibility: One originates from the breaking of time reversal symmetry, in spite
of the restriction by the common equation of motion, and the other originates from a
difference in the equation between just before and just after unstable motion of ﬂux
lines. The irreversibility in superconductors belongs to the latter type. Thus, the elec-
tromagnetic phenomena in superconductors are deeply associated with fundamental
aspects of physics.
Here, we emphasize a series of special electromagnetic phenomena called the
“longitudinal magnetic ﬁeld effect” in superconductors. One of them represents a
signiﬁcant increase in the critical current density. The magnetic ﬁeld produced by
a current is directed perpendicular to the current. A longitudinal magnetic ﬁeld is a
magnetic ﬁeld applied parallel to a superconducting wire and it is empirically known
that a state in which the local current and the magnetic ﬁeld are parallel to each other
is attained. This state is called the force-free state, since the Lorentz force on the ﬂux
lines is zero. If a simple superposition is assumed for the magnetic ﬁeld between
the applied ﬁeld and the self-ﬁeld of the current, there is no change in the Lorentz
force, resulting in no change in the critical current density. As will be shown later, the
longitudinal magnetic ﬁeld effect is a quite new electromagnetic phenomenon that
has not been discussed in terms of the usual electromagnetism, and it will add a new
page to electromagnetism. Hence, the introduction of superconductivity is expected
to greatly inﬂuence electromagnetism.
Thus, the electromagnetic phenomena in superconductors are important, not
only from scientiﬁc, but also from technological aspects. Even a primitive perfect
diamagnetism in superconductors is not described in textbooks of electromagnetism,
however. Such a situation should be corrected. In this book it is emphasized how
elementary electromagnetism changes by introducing perfect diamagnetism in super-
conductors. If we reach a conclusion, the analogy between electricity and magnetism
becomes perfectly rigid, just as in the case where a picture of a jigsaw puzzle is
completed by adding a missing piece. Maxwell’s theory was completed in the 19th
century. Although superconductivity had not been discovered at that time, the frame-
work of electromagnetism was compatible with superconductivity, as if it had already
been discovered. Since the zero resistivity is easily derived for a material with perfect
diamagnetism using Maxwell’s equations, it was, in principle, possible to predict the
superconductor in the 19th century, even if it might be an imaginary material.
1.4
Contents of This Book
The contents of this book are brieﬂy introduced here. It is also recommended to read
the introduction at the beginning of each chapter.

8
1
Introduction
In Chap. 2, the fundamental phenomena of elementary electromagnetism, which
are needed to understand electromagnetic phenomena in superconductors, are brieﬂy
summarized. A special emphasis is placed on describing Maxwell’s equation for
electromagnetic induction, Poynting’s vector, which describes the ﬂow of energy,
etc. These are used in other chapters. It may occur that knowledge on these matters
is required there. Please utilize effectively the knowledge in this chapter in such a
case.
In Chap. 3, the changes that occur in elementary electromagnetism are described,
when the magnetic phenomena in the Meissner state, i.e., perfect diamagnetism,
are introduced. The essential point is that the present E-B analogy becomes more
perfect, when the magnetic phenomena in superconductors satisfying B = 0 is
introduced, which corresponds to the electric phenomena in conductors satisfying
E = 0. The various advantages obtained by this introduction are introduced. It should
be mentioned that, in a substance in which B = 0, the electric resistivity must be
zero. Although this property might be peculiar from the experimental viewpoint, it
can be easily derived from Maxwell’s theory.
In Chap. 4, the Ginzburg-Landau theory, which describes electromagnetic
phenomena in type II superconductors used for various devices, is introduced. Based
on this theory, we study the structure of quantized magnetic ﬂux (the ﬂux line) with
a normal conducting region around the center, which is important in electromagnetic
phenomena in practical superconductors. Because of this structure, electrical resis-
tance appears when ﬂux lines are driven by the Lorentz force arising from current.
On the other hand, this structure contributes to the ﬂux pinning that introduces a
non-dissipative current.
In Chap. 5, the ﬂux pinning mechanism that determines the critical current density,
i.e., the most important parameter for application of superconductors, is introduced.
The pinning interaction between ﬂux lines with spatial structure and defects is orig-
inally reversible with respect to the displacement of ﬂux lines. In fact, reversible
electromagnetic phenomena can be observed within the range of small displacement
of ﬂux lines, if we watch carefully, although practical phenomena are mostly irre-
versible. The irreversible phenomena can be described using the critical state model
that assumes the critical current density as a parameter. Magnetization and AC losses
are introduced, for example, as phenomena that can be explained by the critical state
model. On the other hand, a theory that estimates the critical current density caused
by pinning centers, which is called the summation theory, is reviewed from the
aspect of historical development. Summation theory that uses a statistical method is
also useful to explain a change from reversible to irreversible phenomena. Based on
this knowledge, the basic force-balance equation in the critical state model is derived
using ﬁrst principles for the reversible case, and it is extended to the irreversible case.
As a result, the theory that describes the critical state can be obtained. In addition,
it is shown that the pinning loss power density calculated using a method equiva-
lent to the statistical method in the summation theory agrees with the prediction of
the critical state model. Thus, two theories on the ﬂux pinning, i.e., the summation
theory and the critical state theory, are uniﬁed. The argument is also discussed that

1.4 Contents of This Book
9
the irreversibility in the ﬂux pinning phenomena does not originate from the breaking
of time-reversal symmetry but from a special mechanism.
In Chap. 6, the longitudinal magnetic ﬁeld effect is introduced as a peculiar elec-
tromagnetic phenomenon in a current-carrying superconductor in a parallel magnetic
ﬁeld. It is well known that the force-free state, i.e., the state with zero Lorentz force
because the current and magnetic ﬂux are parallel to each other, is established in
the superconductor. In this conﬁguration of magnetic ﬁeld and current, the critical
current density takes on a much larger value than in the usual transverse magnetic
ﬁeld, and Josephson’s formula for electric ﬁeld E = B × v does not hold, where B
and v are the magnetic ﬂux density and velocity of the ﬂux lines, respectively. The
