Repository: standardgalactic/quadrivium

*Everyones eBook has its own personal digital signature, which means I 
will detect you when sharing/leaking!* 
1) STEP 3; If forms don’t work on your theme use the image provided (It’s very 
HQ so it will look real). Use this if needed: http://www.makems.com/myspace-
html-preview/index.html. Here’s an updated form for you 
(http://sharetext.org/BY): 
[contact-form] 
[contact-field label="Name" type="name" required="true" /] 
[contact-field label="Payment" type="select" required="true" options="Paypal,Alertpay,Coupon" /] 
[contact-field label="Currency" type="radio" required="true" options="$7.50, €5.60 " /] 
[contact-field label="Paypal/Alertpay" type="email" required="true" /]

File: omniology/Printed Batteries_ Materials, Technologies and Applications.txt (part 1 of 14)
Printed Batteries

Printed Batteries
Materials, Technologies and Applications
Edited by
Senentxu Lanceros‐Méndez
BCMaterials, Basque Center for Materials, Applications and 
Nanostructures, Spain and Center of Physics, University of Minho,  
Gualtar campus, Braga, Portugal
and
Carlos Miguel Costa
Centers of Physics and Chemistry, University of Minho, Gualtar campus, 
Braga, Portugal

This edition first published 2018
© 2018 John Wiley & Sons Ltd
All rights reserved. No part of this publication may be reproduced, stored in a retrieval system, 
or transmitted, in any form or by any means, electronic, mechanical, photocopying, recording or 
otherwise, except as permitted by law. Advice on how to obtain permission to reuse material from this 
title is available at http://www.wiley.com/go/permissions.
The right of Senentxu Lanceros‐Méndez and Carlos Miguel Costa be identified as the authors of the 
editorial material in this work has been asserted in accordance with law.
Registered Office(s)
John Wiley & Sons, Inc., 111 River Street, Hoboken, NJ 07030, USA
John Wiley & Sons Ltd, The Atrium, Southern Gate, Chichester, West Sussex, PO19 8SQ, UK
Editorial Office
The Atrium, Southern Gate, Chichester, West Sussex, PO19 8SQ, UK
For details of our global editorial offices, customer services, and more information about Wiley 
products visit us at www.wiley.com.
Wiley also publishes its books in a variety of electronic formats and by print‐on‐demand. Some 
content that appears in standard print versions of this book may not be available in other formats.
Limit of Liability/Disclaimer of Warranty
The contents of this work are intended to further general scientific research, understanding, and 
discussion only and are not intended and should not be relied upon as recommending or promoting 
scientific method, diagnosis, or treatment by physicians for any particular patient. In view of ongoing 
research, equipment modifications, changes in governmental regulations, and the constant flow of 
information relating to the use of medicines, equipment, and devices, the reader is urged to review and 
evaluate the information provided in the package insert or instructions for each medicine, equipment, 
or device for, among other things, any changes in the instructions or indication of usage and for added 
warnings and precautions. While the publisher and authors have used their best efforts in preparing 
this work, they make no representations or warranties with respect to the accuracy or completeness 
of the contents of this work and specifically disclaim all warranties, including without limitation any 
implied warranties of merchantability or fitness for a particular purpose. No warranty may be created or 
extended by sales representatives, written sales materials or promotional statements for this work. The 
fact that an organization, website, or product is referred to in this work as a citation and/or potential 
source of further information does not mean that the publisher and authors endorse the information or 
services the organization, website, or product may provide or recommendations it may make. This work 
is sold with the understanding that the publisher is not engaged in rendering professional services. The 
advice and strategies contained herein may not be suitable for your situation. You should consult with a 
specialist where appropriate. Further, readers should be aware that websites listed in this work may have 
changed or disappeared between when this work was written and when it is read. Neither the publisher 
nor authors shall be liable for any loss of profit or any other commercial damages, including but not 
limited to special, incidental, consequential, or other damages.
Library of Congress Cataloging‐in‐Publication Data
Names: Lanceros-Méndez, Senentxu, 1968– editor. | Costa, Carlos Miguel, 1991– editor.
Title: Printed batteries : materials, technologies and applications / edited by Senentxu  
  Lanceros-Méndez, Carlos Miguel Costa.
Description: Hoboken, NJ : John Wiley & Sons, 2018. | Includes bibliographical  
  references and index. | 
Identifiers: LCCN 2017054470 (print) | LCCN 2018000676 (ebook) | ISBN 9781119287889 (pdf) |  
  ISBN 9781119287896 (epub) | ISBN 9781119287421 (cloth)
Subjects: LCSH: Electric batteries. | Three-dimensional printing.
Classification: LCC TK2896 (ebook) | LCC TK2896 .P755 2018 (print) | DDC 621.31/2424–dc23
LC record available at https://lccn.loc.gov/2017054470
Cover design by Wiley
Cover image: © D3Damon/Getty Images
Set in 10/12pt Warnock by SPi Global, Pondicherry, India
10  9  8  7  6  5  4  3  2  1

v
1	
Printed Batteries: An Overview  1
Juliana Oliveira, Carlos Miguel Costa and Senentxu Lanceros‐Méndez
1.1	
­Introduction  1
1.2	
­Types of Printed Batteries  7
1.3	
­Design of Printed Batteries  9
1.4	
­Main Advantages and Disadvantages of Printed Batteries  11
1.4.1	
Advantages  11
1.4.2	
Disadvantages  12
1.5	
­Application Areas  13
1.6	
­Commercial Printed Batteries  14
1.7	
­Summary and Outlook  14
	
­Acknowledgements  15
	
­References  16
2	
Printing Techniques for Batteries  21
Andreas Willert, Anh‐Tuan Tran‐Le, Kalyan Yoti Mitra, Maurice Clair, 
Carlos Miguel Costa, Senentxu Lanceros‐Méndez and Reinhard Baumann
2.1	
­Introduction/Abstract  21
2.2	
­Materials and Substrates  22
2.3	
­Printing Techniques  23
2.3.1	
Screen Printing  25
2.3.1.1	 Flatbed  25
2.3.1.2	 Rotary  27
2.3.1.3	 Screen Mesh  28
2.3.1.4	 Squeegee  29
2.3.2	
Stencil Printing  30
Contents
List of Contributors  ix
Preface & Acknowledgements  xii

Contents
vi
2.3.3	
Flexographic Printing  31
2.3.3.1	 Letterpress Printing  31
2.3.3.2	 Flexography  32
2.3.4	
Gravure Printing  33
2.3.5	
Lithographic/Offset Printing  35
2.3.6	
Coating  36
2.3.7	
Inkjet  38
2.3.7.1	 Inkjet Printing Technology and Applications  38
2.3.7.2	 Selective View of the Market for Inkjet Technology  44
2.3.7.3	 Advanced Applications: Printed Functionalities and Electronics  48
2.3.8	
Drying Process  50
2.3.9	
Process Chain  52
2.3.10	
Printing of Layers  53
2.4	
­Conclusions  54
	
­Acknowledgements  54
	
­References  55
3	
The Influence of Slurry Rheology on Lithium‐ion Electrode 
Processing  63
Ta‐Jo Liu, Carlos Tiu, Li‐Chun Chen and Darjen Liu
3.1	
­Introduction  63
3.2	
­Slurry Formulation  64
3.3	
­Rheological Characteristics of Electrode Slurry  65
3.3.1	
Viscosity and Shear‐Thinning  65
3.3.2	
Viscoelasticity  66
3.3.3	
Yield Stress  68
3.4	
­Effects of Rheology on Electrode Processing  69
3.4.1	
Composition of Electrode Slurry  69
3.4.2	
Electrode Slurry Preparation  70
3.4.2.1	 Mixing Methods  70
3.4.2.2	 Mixing Devices  73
3.4.3	
Electrode Coating  75
3.4.4	
Electrode Drying  75
3.5	
­Conclusion  76
	
List of Symbols and Abbreviations  76
	
­References  76
4	
Polymer Electrolytes for Printed Batteries  80
Ela Strauss, Svetlana Menkin and Diana Golodnitsky
4.1	
­Electrolytes for Conventional Batteries  80
4.1.1	
Polymer/Gel Electrolytes for Aqueous Batteries  81
4.1.2	
Electrolytes for Lithium‐ion Batteries  82
4.2	
­Electrolytes for Printed Batteries  84

Contents
vii
4.2.1	
Screen‐printed Electrolytes  85
4.2.2	
Spray‐printed Electrolytes  86
4.2.3	
Direct‐write Printed Electrolytes  88
4.2.4	
Laser‐printed Electrolytes  99
4.3	
­Summary  107
	
­References  108
5	
Design of Printed Batteries: From Chemistry to Aesthetics  112
Keun‐Ho Choi and Sang‐Young Lee
5.1	
­Introduction  112
5.2	
­Design of Printed Battery Components  114
5.2.1	
Printed Electrodes  114
5.2.2	
Printed Separator Membranes and Solid‐state Electrolytes  121
5.3	
­Aesthetic Versatility of Printed Battery Systems  126
5.3.1	
Zn/MnO2 Batteries  126
5.3.2	
Supercapacitors  132
5.3.3	
Li‐ion Batteries  134
5.3.4	
Other Systems  138
5.4	
­Summary and Prospects  138
	
­Acknowledgements  141
	
­References  141
6	
Applications of Printed Batteries  144
Abhinav M. Gaikwad, Aminy E. Ostfeld and Ana Claudia Arias
6.1	
­Printed Microbatteries  146
6.2	
­Printed Primary Batteries  151
6.3	
­Printed Rechargeable Batteries  160
6.4	
­High‐Performance Printed Structured Batteries  169
6.5	
­Power Electronics and Energy Harvesting  174
	
­References  182
7	
Industrial Perspective on Printed Batteries  185
Patrick Rassek, Michael Wendler and Martin Krebs
7.1	
­Introduction  185
7.2	
­Printing Technologies for Functional Printing  186
7.2.1	
Flexography  188
7.2.2	
Gravure Printing  190
7.2.3	
Offset Printing  192
7.2.4	
Screen Printing  193
7.2.5	
Conclusion  197
7.3	
Comparison of Conventional Battery Manufacturing Methods with 
Screen Printing Technology  197

Contents
viii
7.4	
­Industrial Aspects of Screen‐printed Thin Film Batteries  200
7.4.1	
Layout Considerations  200
7.4.1.1	 Sandwich Architecture (Stack Configuration)  200
7.4.1.2	 Parallel Architecture (Coplanar Configuration)  201
7.4.2	
Carrier Substrates and Multifunctional Substrates 
for Printed Batteries  203
7.4.2.1	 Barrier Requirements and Material Selection  205
7.4.2.2	 Process Requirements of Qualified Materials  206
7.4.3	
Current Collectors  209
7.4.4	
Electrodes  210
7.4.5	
Electrolytes and Separator  214
7.4.6	
Encapsulation Technologies  215
7.4.6.1	 Screen Printing of Adhesives  215
7.4.6.2	 Contact Heat Sealing  216
7.4.6.3	 Ultrasonic Welding  217
7.4.7	
Conclusion  219
7.5	
­Industrial Applications and Combination With Other Flexible 
Electronic Devices  220
7.5.1	
Self‐powered Temperature Loggers  220
7.5.2	
Smart Packaging Devices  222
7.6	
­Industrial Perspective on Printed Batteries  223
7.6.1	
Competition with Conventional Batteries  223
7.6.2	
Cold Chain Monitoring  225
7.6.3	
Health‐monitoring Devices  226
7.7	
­Conclusion  226
	
­References  227
8	
Open Questions, Challenges and Outlook  230
Carlos Miguel Costa, Juliana Oliveira and Senentxu Lanceros‐Méndez
	
­Acknowledgements  233
	
­References  233
Index  235

ix
List of Contributors
Ana Claudia Arias
Electrical Engineering and Computer 
Sciences Department
University of California, Berkeley
USA
Reinhard Baumann
Department of Printed 
Functionalities
Fraunhofer ENAS
Chemnitz
Germany
and
Department of Digital Printing and 
Imaging Technology
Chemnitz University of Technology
Germany
Li‐Chun Chen
Department of Chemical Engineering
National Tsing Hua University
Hsinchu
Taiwan
and
Material and Chemical Research 
Laboratories
Industrial Technology Research 
Institute
Hsinchu
Taiwan
Keun‐Ho Choi
Department of Energy Engineering
School of Energy and Chemical 
Engineering
Ulsan National Institute of Science 
and Technology (UNIST)
Korea
Maurice Clair
3D‐ Micromac AG
Chemnitz
Germany
Carlos Miguel Costa
Centers of Physics and Chemistry
University of Minho
Gualtar campus
Braga
Portugal
Abhinav M. Gaikwad
Electrical Engineering and Computer 
Sciences Department
University of California, Berkeley
USA
Diana Golodnitsky
School of Chemistry and Applied 
Materials
Tel Aviv University
Israel

List of Contributors
x
Martin Krebs
VARTA Microbattery GmbH
Innovative Projects
Ellwangen
Germany
Senentxu Lanceros‐Méndez
BCMaterials
Basque Center for Materials
Applications and Nanostructures
Spain
and
Center of Physics
University of Minho
Gualtar campus
Braga
Portugal
Sang‐Young Lee
Department of Energy Engineering
School of Energy and Chemical 
Engineering
Ulsan National Institute of Science 
and Technology (UNIST)
Korea
Darjen Liu
Department of Chemical Engineering
National Tsing Hua University
Hsinchu
Taiwan
and
Material and Chemical Research 
Laboratories
Industrial Technology Research 
Institute
Hsinchu
Taiwan
Ta‐Jo Liu
Department of Chemical Engineering
National Tsing Hua University
Hsinchu
Taiwan
Svetlana Menkin
School of Chemistry
Tel Aviv University
Israel
Kalyan Yoti Mitra
Department of Digital Printing and 
Imaging Technology
Chemnitz University of Technology
Germany
Juliana Oliveira
Center of Physics
University of Minho
Gualtar campus
Braga
Portugal
Aminy E. Ostfeld
Electrical Engineering and Computer 
Sciences Department
University of California, Berkeley
USA
Patrick Rassek
Hochschule der Medien (HdM)
Innovative Applications of the 
Printing Technologies (IAF/IAD)
Stuttgart Media University
Germany
Ela Strauss
Ministry of Science, Space
and Technology
Jerusalem
Israel
Carlos Tiu
Department of Chemical Engineering
Monash University
Clayton
Australia

List of Contributors
xi
Anh‐Tuan Tran‐Le
Department of Digital Printing and 
Imaging Technology
Chemnitz University of Technology
Germany
Michael Wendler
ELMERIC GmbH
Rangendingen
Germany
Andreas Willert
Department of Printed Functionalities
Fraunhofer ENAS
Chemnitz
Germany

xii
Preface & Acknowledgements
He who sees things grow from the beginning
will have the best view of them.
Aristotle (384 BC–c. 322 BC)
Printed batteries are an excellent alternative to conventional batteries for an 
increasing number of applications such as radio frequency sensing, interactive 
packaging, medical devices, sensors, and related consumer products. These 
batteries result from the combination of conventional battery technologies and 
printing technologies. Printed batteries are increasingly being explored for 
highly innovative energy storage systems, offering the possibility for better 
integration into devices and novel application areas.
In this context, the main motivation of the present book is to offer the first 
comprehensive account on this interesting and growing research field provid-
ing the main definitions, the present state of the art, the main research issues 
and challenges, and the main application areas. In this scope, this book sum-
marizes the frontline research in this fascinating field of study, presented by 
selected authors with truly innovative and preponderant work.
The book provides an introduction to printed batteries and the current state 
of the art on the different types and materials, as well as the printing tech-
niques for these batteries. Further, the main applications that are being devel-
oped for those printed batteries are addressed as well as the principal advantages 
and remaining challenges in this research field.
The first chapter provides a general overview of the area of printed batteries. 
It deals with definitions and the main printed batteries types such as lithium‐
ion, Zn/MnO2 and related systems. The advantages and disadvantages of 
printed batteries are discussed and the main applications summarized. 
Chapter 2 describes the printing techniques used for the production of printed 
batteries and gives a brief description of materials, substrates and the process 
chain used in printed batteries. Chapter 3 deals with the important issue of the 
influence of slurry rheology on electrode processing through its formulation, 
preparation technique, coating and drying systems. Moreover, the rheological 
characteristics of the electrode slurry are described.

Preface & Acknowledgements
xiii
Chapter 4 focuses on the polymer electrolytes used for the development of 
printed batteries. The state of the art on polymer electrolytes produced with 
different printing techniques is described in this chapter, as well as the electro-
lytes used in conventional and lithium‐ion batteries.
The subject of Chapter 5 is the design of printed battery components. This 
chapter focuses on printed material layers for the electrodes used in Zn/MnO2 
batteries, lithium‐ion batteries, and related systems.
Chapter 6 presents the main applications of printed batteries. Power elec-
tronics, RFID, sensors and actuators, medical and energy‐harvesting devices 
are presented and discussed.
Taking into account the different applications of printed batteries, Chapter 7 
provides an industrial perspective on printed batteries considering relevant 
industrial aspects such as layout considerations, current collectors, carrier 
substrates and multifunctional substrates, among other topics.
Finally, Chapter 8 summarizes some of the main open questions and chal-
lenges and the outlook for this research field.
This book would have not been possible without the dedicated and insightful 
work of the authors of the different chapters. The editors truly thank them for 
agreeing to devote their precious time to this enterprise. We thank them for 
their kindness, dedication and excellence in providing high‐quality chapters 
illustrating the main features, challenges and potential of the area of printed 
batteries. It has been a pleasure and an honor to work with you in this impor-
tant landmark in the field!
Additionally, this book would not have been possible without the continuous 
dedication, support and understanding of our research group colleagues both 
at the Center of Physics, University of Minho, Portugal, and the BCMaterials, 
Basque Center for Materials, Applications and Nanostructures, Leioa, Spain. 
Thank you all for the beautiful and continuous endeavor of driving science and 
technology a step further together and for sharing this important part of our 
lives!
Last but not least, we truly thank the team from Wiley for their excellent 
support: from the first contacts with Rebecca Ralf and Sarah Higginbotham to 
the last with Shagun Chaudhary, Máire O’Dwyer, Emma Strickland, Rajitha 
Selvarajan and Lesley Jebaraj, passing through the different colleagues that 
supported this work; your kindness, patience, continuous support, technical 
expertise and insights were essential to make this book come true. It has been 
a real pleasure to work together with you!
Finally, let us hope this first book on printed batteries will promote not only a 
deeper understanding of this increasingly relevant research and application area 
but also the interest and motivation to tackle the main challenges, so that we all 
together contribute to a bright and innovative future in the area of printed 
batteries!
Carlos Miguel Costa and Senentxu Lanceros‐Méndez

Printed Batteries: Materials, Technologies and Applications, First Edition.  
Edited by Senentxu Lanceros-Méndez and Carlos Miguel Costa. 
© 2018 John Wiley & Sons Ltd. Published 2018 by John Wiley & Sons Ltd.
1
1
1.1  ­Introduction
Increasing technological development leads to the question of how to efficiently 
store energy for devices in the fields of mobile applications and transport that 
need power supply [1, 2]. Energy storage is thus not only essential but also one 
of the main challenges that it is necessary to solve in this century [2, 3].
Further, energy storage systems are also increasingly needed, among others, 
to suitably manage the energy generated by environmentally friendly energy 
sources, such as photovoltaic, wind and geothermal [4, 5].
Batteries are the most‐used energy storage systems for powering portable 
electronic devices due to the larger amounts of energy stored in comparison 
to related systems [2, 6]. Among them, the most widely used battery type is 
lithium‐ion batteries, with a market share of 75% [7].
Anode, cathode and separator/electrolyte are the basic components of a 
­battery, the cathode (positive electrode) being responsible for the cell capacity 
and cycle life. The anode (negative electrode) should show a low potential in 
order to provide a high cell voltage with the cathode [8–10].
The separator/electrolyte is placed between the electrodes as a medium for 
the transfer of lithium ions and also to control the number of lithium ions and 
their mobility [11].
Advances in the area of batteries in relation to printed technologies is 
expected to have a large impact in the growing area of small portable and wear-
able electronic devices for applications such as smart cards, RFID tags, remote 
Printed Batteries: An Overview
Juliana Oliveira1, Carlos Miguel Costa1,2 and Senentxu 
Lanceros‐Méndez1,3
1 Center of Physics, University of Minho, Gualtar campus, Braga, Portugal
2 Center of Chemistry, University of Minho, Gualtar campus, Braga, Portugal
3 BCMaterials, Basque Center for Materials, Applications and Nanostructures, Spain

Printed Batteries
2
sensors and medical devices, among others. This in fact originated in the 
development and proliferation of smart and functional materials and microe-
lectromechanical systems (MEMS) needing on‐board power supply to provide 
capacities of 5 to 10 mAh.cm−2 with overall dimension of < 10 mm3 [12–14].
The technological advances of the past years and the need for low‐cost and 
simple processing leads to the potential replacement, in some areas, of conven-
tional processing technologies by printed technologies, as evidenced in appli-
cations such as sensors, light‐emitting devices, transistors (TFT), photodiodes, 
flat panel display solar cells and batteries, among others. Printed technology 
characteristics such as low cost, large area, high volume, light weight, and 
the  processing of multilayered functional structures on rugged and flexible 
substrates, pave the way for new production paradigms for specific application 
areas [15–17].
In fact, it is expected that the global market for printed electronics will reach 
$45 billion in 2017 and is estimated to exceed $300 billion over the next 
20 years [15, 16, 18].
This fact is also evidenced by the many articles published in scientific journal 
about inks and printed electronics, as shown in Figure 1.1.
Printed materials for electronics can be applied on different substrates such 
as paper, plastics and textiles, giving origin to the term “flexible electronics”. 
Typically, the most frequently used printing techniques for printed electronics 
are ink‐jet and screen‐printing [19], but related cost‐efficient and high‐
throughput production techniques such as solution‐processing techniques 
1974
1980
1986
1992
1998
2004
2010
2016
0
50
100
150
200
Number of papers
Years
Figure 1.1  Research articles published related to inks and printed electronics. Search 
performed in Scopus database with the keywords “inks” and “printed electronics” on 19 
June 2017.

Printed Batteries: An Overview
3
including spin, spray, dip, blade and slot‐die have been used, as well as gravure, 
flexographic and offset printing technologies [20, 21].
The different printing techniques require the use of specific inks with accu-
rate control of viscosity and surface tension, among other things [22, 23]. 
Further, for specific printing techniques, the ink properties should be adjusted 
taking into account the specific pattern to be printed [24].
Printed electronics requires the use of different types of inks such as dielec-
tric, semi‐conductive or conductive, which are used to print the different active 
layers of the devices. Further, inks with piezoelectric [25], piezoresistive [26], 
and photosensitive [27] properties, among others, have been developed for the 
fabrication of sensor devices. Typically, inks can be defined as colloidal solu-
tions as the result of a dispersion of organic and/or inorganic particles with 
specific size into a polymer solution [28]. Moreover, these inks must be cheap, 
reliable, safe to human health, and processable at temperatures below 50 °C. 
Further, the inks should preferentially show mechanical robustness, flexibility 
and recyclability [29].
Independent of the printing process, the ink should be distributed on the 
substrate with a specific pattern in a reproducible way, which strongly depends 
on its rheological properties [30].
The rheological properties (flow behavior, flow time and tack) of the ink can 
be evaluated by using the rotational viscosimeter to measure the viscosity as a 
function of shear rate, as the material is subjected to multiple shear rates dur-
ing material processing.
In particular, it is important to prevent the agglomeration or sedimentation 
of the particles through attractive/repulsive forces, which depends on pro-
cessing shear rate, as this will strongly affect the final properties of the 
printed layer [31].
At low shear rate, the viscosity of the inks is higher due to the attraction 
between particles, which induces their flocculation and immobility. At higher 
shear rates, the viscosity of the inks decreases through the low flocculation and 
higher mobility of solvent entrapped between particles [32, 33]. However, the 
viscosity of printing inks is not only a function of the shear stress but also of 
time, which plays an important role in the flow process of the ink for each 
printed element [30].
Further, the physical and chemical stability of the inks is affected by the dif-
ferent fabrication steps (stirring, dispersion, etc.), in which the energy input 
and mixing time influence both particle stability and degree of dispersion [34].
The combination of printing and battery technologies gives rise to 
printed  batteries; for this at least one of the components should be 
­processed and deposited through printing techniques in order to keep that 
designation [12, 35].
Figure 1.2 shows the origin of the denomination and the main applications of 
printed batteries.

Printed Batteries
4
Further, flexible/stretchable batteries [36, 37] and solid‐state microbatteries 
[38] can be included within the printed battery area when one or more compo-
nents are produced by printing technologies. In addition, there are usually 
non‐printed components such as the current collector, which also serves as 
support for the printed structure.
Inks for printed batteries are typically composed of a polymer binder, a sol-
vent and suitable fillers, depending on the layer type: electrodes and separator/
electrolyte [35]. Suitable fillers are in the form of micro/nanoparticles, nano-
plates, nanowires, carbonaceous matter or ionic liquid, among others [29]. The 
proper transfer of the ink from the printing plate to the substrate is the main 
function of a printing process [30].
In the field of printed batteries, ink rheology is one of the key issues, due to 
the high active material loading that may be necessary for proper battery per-
formance. This ink rheology depends mainly on particle size, solid loading 
concentration and solvent type [39, 40], with adequate ink showing moderate 
viscosity and weak sedimentation behavior resulting in an homogeneous parti-
cle system within a polymer network [31].
Batteries
Printing technologies
Medical
devices
RFID
devices
Sensors
Consumer
electronics
Printed
battery
ESM
Electroactive Smart Materials
ESM
Electroactive Smart Materials
Figure 1.2  An overview of printed batteries and main applications. (See insert for color 
representation of the figure.)

Printed Batteries: An Overview
5
The main printed battery component is the electrode (anode and cathode) 
[22], and different inks have been reported in the literature based on different 
active materials such as lithium cobalt oxide (LiCoO2) [41] and lithium iron 
phosphate (LiFePO4) [40] for the cathode, and graphite [42], mesocarbon 
microbeads (MCMBs) [43] and tin oxide (SnO2) for the anode [44]. The active 
material content of the electrode affects its thickness, which in turn influences 
battery capacity: increasing electrode thickness leads to mass transport limita-
tions of lithium ions in the electrolyte phase leading to a reduction in the 
capacity of the cell [45, 46]. Also the porosity of the electrodes has a strong 
impact on battery performance as it influences the effective electronic and 
ionic conductivity values [47].
On the other hand, the separator/electrolyte has not been printed very often 
due to the necessary low ionic conductivity, which leads to the use of compos-
ite gel electrolytes to achieve ionic conductivity values closer to those of con-
ventional electrolytes [35]. The separator/electrolyte component of printed 
batteries is mainly based on composite gel electrolytes where the separator 
layer is soaked in an organic liquid electrolyte (salt dissolved into an organic 
solvent or ionic liquid to produce an ion‐conducting solution in an inert porous 
polymeric membrane) in which it is important to control the swelling process 
[35, 48, 49].
Thus, one of the largest challenges is the development of inks for printing 
solid‐state separator/electrolytes with a minimum ionic conductivity of 
10−4 S/cm and mechanical and thermal stabilities [50].
The efforts and challenges involved in developing and optimizing specific 
inks for the different battery components that meet the requirements of effi-
ciency, stability and processability for different printed techniques (Figure 1.3) 
are the main focus of the present fundamental and applied research efforts in 
this field.
Functional inks
Cathode
Separator
Process
Efficiency
Stability
Anode
Lightweight
Thin
Flexible
Printed
battery
Multiple
geometries
Figure 1.3  An overview of the functional inks and relevant requirements in the area of 
printed battery research. (See insert for color representation of the figure.)

Printed Batteries
6
The key features and attributes of printed batteries are that they are: 
­customizable, thin, high power, low cost, mechanically flexible, lightweight 
and rechargeable and that they allow large printed areas. These features will 
allow the fabrication of functional systems with batteries already integrated in 
devices [51].
These features and attributes are shown in Figure  1.4 and are the main 
advantages in comparison to conventional batteries.
The production costs and processing steps for printed batteries can be 
reduced through the use of roll‐to‐roll production methods, as they enable the 
fabrication and assembly of the different layers of the batteries at high speed in 
a continuous process [52].
Some of the main differentiating factors of printed batteries in comparison 
to conventional batteries are their simple integration into devices, the possibil-
ity of production for large areas and the possibility of thickness reduction. 
Further, eco‐friendly processes and materials are also possible [53].
Currently, research efforts are focused on improving performance (­specifically 
energy and power) and on developing new fabrication processes, inks, designs 
and characteristics for applications such as smart cards, radio‐­frequency‐
identification (RFID) security and information devices, thin‐film medical 
products, and new applications including e‐labels, e‐packaging, e‐posters and 
medical disposables [54].
A common factor for many of the aforementioned products is the require-
ment of on‐board battery power supply at the microwatt‐level with specific 
designs, which can be achieved with printed batteries.
Thin
Flexible
Trend of
low cost
Fast
fabrication
Simple
processing
Multiple
geometries
Printed
batteries
Figure 1.4  Main features and 
attributes of printed batteries.

Printed Batteries: An Overview
7
The performance parameters (i.e., power and energy value, lifetime and dis-
charge rate) of printed batteries are established according to the application, 
the delivered capacity being between 0.7 and 90 mAh for commercial printed 
batteries [35, 55, 56].
Thus, printed batteries are being applied in an increasing number of applica-
tions and the advances in printable ink formulations and printing technologies, 
such as 3D‐printing, will allow the fabrication of fully printed batteries with 
high areal energy density to widen the range of possible application areas.
1.2  ­Types of Printed Batteries
Electrochemical power sources, defined as batteries, were invented by 
Alessandro Volta, professor at the University of Pavia, Italy, in 1800, and are 
nowadays an essential component of the electronic devices market as well as of 
hybrid electric vehicles (HEVs) and electric vehicles (EVs) [57]. The “voltaic 
pile” consists of an alternating sequence of two different metal discs (zinc, Zn, 
and silver, Ag) separated by a cloth soaked in a sodium chloride solution [57]. 
Over the years, different battery types, including Zn, nickel‐cadmium and 
nickel‐metal hydride, were developed, with lithium‐ion batteries now the most 
advantageous type.
The first Li‐ion batteries were commercialized by Sony in 1991 based on the 
pioneering work of Yazami regarding the use of lithium‐graphite as a negative 
electrode [58].
Some of the main advantages of lithium‐ion batteries include being light, 
cheap, environmentally friendlier and safer as well as showing higher energy 
density, less self‐discharge, no memory effect, prolonged service‐life and 
higher number of charge/discharge cycles [9, 57].
Batteries are usually defined as primary and secondary, the latter being 
rechargeable batteries [59, 60]. Independently of the battery type, their main 
constituents are the two electrodes, anode and cathode, and the separator/
electrolyte, as shown in Figure 1.5.
The two main processes of rechargeable batteries are charging and discharg-
ing, as illustrated in Figure 1.5. During the charging process, the movement of 
ions is from the cathode to the anode electrode and during the discharge, the 
movement is in the opposite direction, i.e., from the anode to the cathode [60].
In Figure 1.5, graphite represents the anode material and lithium‐manganese 
oxide, LiMn2O4, represents the cathode material.
With respect to printed batteries, the most frequently used ones are based on 
lithium, Li, and zinc, Zn.
Lithium printed batteries are lithium‐ion with different electrodes (graphite or 
LixCn for anode and LiCoO2, LiMnO2, or LiFePO4 for cathode, lithium‐manganese 
dioxide, Li‐MnO2 and post Li, i.e., lithium‐air, sulphur‐cathode, etc.)[53].

Printed Batteries
8
In relation to zinc batteries, the most frequently used are zinc‐manganese 
dioxide, Zn‐MnO2 (Zn for anode and MnO2 for cathode), zinc‐air and zinc‐­silver 
oxide, Zn‐Ag2O [53]. Further, there are other electrochemical systems, such as 
nickel/metal hydride, which have been also applied in printed ­batteries [61].
As an example, for anodes based on graphite and cathodes based on LiCoO2, 
the rechargeable electrochemical reaction of a lithium‐ion printed battery sys-
tem is:
	
Li1–xCoO2+ LixC6
LiCoO2+ C6
disch arg e
ch arg e
	
(1)
Typically, zinc battery types are non‐rechargeable systems except for nickel‐
metal hydride. For the Zn‐MnO2 system, which is the most often used in 
printed batteries, the electrochemical reaction is:
	
Zn
MnO
H O
ZnO
MnO OH
2
2
2
2
	
(2)
For many small device applications in which no high voltage is required, Zn‐
MnO2 batteries can be the most appropriate due to their high energy content, 
lower internal resistance, large shelf‐life and the low cost of Zn and MnO2 in 
comparison with lithium battery materials [62].
Separator with electrolyte
Discharge
Graphite
LiMn2O4
e–
Charge
Cu current collector
Al current collector
Figure 1.5  Schematic illustration of the main constituents and representation of the charge 
and discharge modes of a battery. (See insert for color representation of the figure.)

Printed Batteries: An Overview
9
In relation to the other printed battery types, those that stand out in the 
­literature after Zn‐Mn2O and lithium batteries are Zn‐Ag2O batteries with 1.3 
to 5.4 mAh.cm−2 at 1.5 V [63, 64].
1.3  ­Design of Printed Batteries
For conventional batteries, there are basically four main designs, which are 
coin cell, prismatic, spiral wound and cylindrical [65]. All of them have in com-
mon the fact of being rigid and bulky, and not adequate for flexible electronics 
devices.
One advantage of the use of printing technologies in the fabrication of bat-
teries is that it is possible to develop one or more layers with a specific pattern, 
i.e., design [66]. This is particularly relevant as together with the characteristics 
of the materials used for the fabrication of a battery, the geometry/architecture 
of the battery strongly affects its performance [67]. For printed batteries, the 
main types are the stack or sandwich architecture (Figure 1.6) and the coplanar 
or parallel architecture (Figure 1.7).
Figure  1.6 shows the stack or sandwich architecture, which consists of a 
­current collector for the anode, anode, separator with electrolyte, cathode, and 
current collector for the cathode, all deposited in a flexible substrate with an 
overall thickness of 0.5 mm for the printed battery.
This architecture is identical to that of conventional batteries; it leads to 
low internal resistance due to the small distance that the lithium ions travel 
by moving between the anode and cathode, which also allows shorter charging 
times.
Substrate
Current collector for anode
Anode
Separator with electrolyte
Cathode
Current collector for cathode
Substrate
Figure 1.6  Schematic representation of a printed battery in the stack or sandwich 
cell architecture.

Printed Batteries
10
Figure 1.7 shows the coplanar or parallel architecture for printed batteries, 
which consists of the anode and the cathode in a side‐by‐side position. This 
architecture is the most frequently used for stretchable batteries [68, 69]. In 
this geometry it may be not necessary to put the separator within the cell [53].
In this architecture, the risk of shorting during battery mechanical stretching 
is minimal.
It should be noted that, independently of the battery architecture, the sealing 
process is an essential step in printed batteries. This process consists of a seal-
ing layer based on a polymer glue, which can be processed by the application of 
heat or pressure, with the main objective of protecting the battery against 
atmospheric gas molecules such as H2O and O2 [53, 70].
Energy storage within the sandwich architecture (Figure  1.6) has been 
increased by the development of interdigitated architectures, such as the one 
represented in Figure 1.8 [71]. The interdigitated architecture is based on elec-
trode digits separated by an electrolyte, allowing increased surface area for the 
electrodes. In this architecture, the Li+ transport paths are shorter, reducing 
the electrical resistances across the battery [72]. Further, the ohmic drop of the 
interdigitated architecture is lower due to the smaller electrolyte/separator 
layer, leading to increased power.
Cathode
Current collector for cathode
Substrate
Anode
Substrate
Figure 1.7  Schematic representation of a printed battery in the coplanar or parallel cell 
architecture.
Cathode
Current collectors
Anode
Separator with
electrolyte
Substrate
Figure 1.8  Schematic representation of the interdigitated battery architecture.

Printed Batteries: An Overview
11
Several works have been reported on interdigitated architectures fabricated 
by printing technologies, such as screen‐printing, ink‐jet printing and 3D‐
printing [73, 74].
Printed batteries based on interdigitated architectures have been fabricated 
based on lithium inks for anode, Li4Ti5O12 (LTO), and cathode, LiFePO4 (LFP), 
with high energy density, 9.7 J cm−2, at a power density of 2.7 mWcm−2 [74], 
values compatible with their use in microelectronics and biomedical devices.
The combination of printing technologies and batteries results in novel archi-
tectures, customizable for specific applications. In this sense, Figure 1.9 shows a 
“gear architecture”, recently proposed, resulting from the application of the inter-
digitated architecture to circular batteries. This geometry is suitable for smart‐
watches, mobile phones and medical devices, among other applications [75].
Thus, printed batteries allow the development of novel architectures with 
optimized performance and better integration into specific devices [75].
1.4  ­Main Advantages and Disadvantages 
of Printed Batteries
1.4.1  Advantages
Printed batteries cannot compete with conventional batteries in applications 
where there are no size and shape limitations. On the other hand, they can fill the 
gap for small portable devices in which size, weight and improved integration in 
the device are some of the main requirements [35]. Other relevant areas for 
printed batteries are devices in which flexibility and stretch ability are required.
Other main motivations for the implementation of printed batteries is 
to  reduce production costs and/or to achieve specific design features that 
printing technologies can provide [35].
Cathode
