Repository: standardgalactic/quadrivium

*Everyones eBook has its own personal digital signature, which means I 
will detect you when sharing/leaking!* 
1) STEP 3; If forms don’t work on your theme use the image provided (It’s very 
HQ so it will look real). Use this if needed: http://www.makems.com/myspace-
html-preview/index.html. Here’s an updated form for you 
(http://sharetext.org/BY): 
[contact-form] 
[contact-field label="Name" type="name" required="true" /] 
[contact-field label="Payment" type="select" required="true" options="Paypal,Alertpay,Coupon" /] 
[contact-field label="Currency" type="radio" required="true" options="$7.50, €5.60 " /] 
[contact-field label="Paypal/Alertpay" type="email" required="true" /]

File: omniology/Schlesinger M. Extractive Metallurgy of Copper 6ed 2022.txt (part 1 of 30)

Extractive Metallurgy of
COPPER
Sixth Edition
MARK E. SCHLESINGER
Missouri University of Science and Technology, Rolla, MO,
United States
KATHRYN C. SOLE
Sole Consulting, Johannesburg, Gauteng, South Africa; University
of Pretoria, Pretoria, Gauteng, South Africa
WILLIAM G. DAVENPORT
Emeritus Professor, Department of Materials Science and
Engineering, University of Arizona, Tuscon, AZ, United States
GERARDO R. F. ALVEAR FLORES
Adjunct Professor, University of Queensland, Brisbane, QLD,
Australia; Manager Technical Marketing, Rio Tinto Singapore
Holdings Pte Ltd., Singapore

Elsevier
Radarweg 29, PO Box 211, 1000 AE Amsterdam, Netherlands
The Boulevard, Langford Lane, Kidlington, Oxford OX5 1GB, United Kingdom
50 Hampshire Street, 5th Floor, Cambridge, MA 02139, United States
Copyright © 2022 Elsevier Ltd. All rights reserved.
No part of this publication may be reproduced or transmitted in any form or by any means, electronic
or mechanical, including photocopying, recording, or any information storage and retrieval system,
without permission in writing from the publisher. Details on how to seek permission, further
information about the Publisher’s permissions policies and our arrangements with organizations such
as the Copyright Clearance Center and the Copyright Licensing Agency, can be found at our website:
www.elsevier.com/permissions.
This book and the individual contributions contained in it are protected under copyright by the
Publisher (other than as may be noted herein).
Notices
Knowledge and best practice in this ﬁeld are constantly changing. As new research and experience
broaden our understanding, changes in research methods, professional practices, or medical
treatment may become necessary.
Practitioners and researchers must always rely on their own experience and knowledge in evaluating
and using any information, methods, compounds, or experiments described herein. In using such
information or methods they should be mindful of their own safety and the safety of others, including
parties for whom they have a professional responsibility.
To the fullest extent of the law, neither the Publisher nor the authors, contributors, or editors, assume
any liability for any injury and/or damage to persons or property as a matter of products liability,
negligence or otherwise, or from any use or operation of any methods, products, instructions, or ideas
contained in the material herein.
Library of Congress Cataloging-in-Publication Data
A catalog record for this book is available from the Library of Congress
British Library Cataloguing-in-Publication Data
A catalogue record for this book is available from the British Library
ISBN: 978-0-12-821875-4
For information on all Elsevier publications visit our website
at https://www.elsevier.com/books-and-journals
Publisher: Joseph P. Hayton
Acquisitions Editor: Susan Dennis
Editorial Project Manager: Mariana L. Kuhl
Production Project Manager: Vijayaraj Purushothaman
Cover Designer: Mark Rogers
Typeset by TNQ Technologies

CONTENTS
Preface to the sixth edition
xiii
1. Overview
1
1.1 Introduction
1
1.2 Oreerock differentiation in the mine
2
1.3 Extracting copper from coppereironesulﬁde ores
5
1.4 Hydrometallurgical extraction of copper
11
1.5 Melting and casting cathode copper
14
1.6 Recycle of copper and copper alloy scrap
14
1.7 Safety
16
1.8 Environment
16
1.9 Summary
17
References
18
Suggested reading
18
Further reading
18
2. Production and use
19
2.1 Properties and uses of copper
19
2.2 Global copper production
21
2.3 Copper minerals, mines, and cut-off grades
22
2.4 Locations of processing plants
25
2.5 Price of copper
27
2.6 Future outlook
28
2.7 Summary
30
References
30
3. Production of high copper concentratesdcomminution and ﬂotation
31
3.1 Concentration ﬂowsheet
31
3.2 The comminution process
33
3.3 Particle size control of ﬂotation feed
42
3.4 Froth ﬂotation fundamentals
46
3.5 Flotation chemicals
48
3.6 Flotation of Cu ores
52
3.7 Flotation cells
55
v

3.8 Flotation process control
59
3.9 Flotation product processing
62
3.10 Other ﬂotation separations
63
3.11 Summary
63
References
64
Suggested reading
66
4. Pyrometallurgical processing of copper concentrates
67
4.1 Fundamental thermodynamic aspects associated with pyrometallurgical
copper processing
67
4.2 The Yazawa diagram and pyrometallurgical copper processing
69
4.3 Smelting: the ﬁrst processing step
71
4.4 The copper converting process
83
4.5 The reﬁning process
86
4.6 Minor elements
87
4.7 Summary
90
References
91
Suggested reading
93
5. Theory to practice: pyrometallurgical industrial processes
95
5.1 General considerations
95
5.2 Technology evolution since 1970
96
5.3 Copper making technology classiﬁcation
103
5.4 Evolution to large-scale smelting
108
5.5 Chinese technology developments since 2000
111
5.6 Summary
113
References
113
Suggested readings
117
6. Flash smelting
119
6.1 Metso Outotec ﬂash furnace
119
6.2 Peripheral equipment
127
6.3 Flash furnace operation
130
6.4 Control
131
6.5 Impurity behavior
133
6.6 Outotec ﬂash smelting recent developments and future trends
134
6.7 Inco ﬂash smelting
135
6.8 Inco ﬂash furnace summary
138
6.9 Inco versus Outotec ﬂash smelting
139
6.10 Summary
139
References
139
Further reading
141
vi
Contents

7. Bath matte smelting processes
143
7.1 Submerged tuyere: Noranda and Teniente processes
144
7.2 Teniente smelting
151
7.3 Vanyukov submerged tuyere smelting
156
7.4 Top Submerged Lance
159
7.5 Chinese bath smelting technology developments: SKS-BBS process and
side-blow smelting
171
7.6 Concluding remarks
179
References
181
Suggested reading
183
8. Converting of copper matte
185
8.1 Introduction
185
8.2 Technology options for batch and continuous copper converting
188
8.3 Batch converting
191
8.4 Industrial PeirceeSmith converting operations
197
8.5 Batch converting of high matte grades
205
8.6 Oxygen enrichment of PeirceeSmith converter blast
207
8.7 Maximizing converter productivity
208
8.8 Recent improvements in PeirceeSmith converting
210
8.9 Alternatives to PeirceeSmith converting
211
8.10 Top submerged lance converting
219
8.11 Chinese continuous converting technologies
221
8.12 Summary
224
References
225
Suggested reading
229
9. Continuous copper making processes
231
9.1 Single-stage process: direct to blister ﬂash process
232
9.2 Two-stage process: Dongying-Fangyuan process
244
9.3 The Mitsubishi process: introduction
247
9.4 Other developments for continuous processing of copper
257
9.5 Summary
260
References
262
Suggested reading
264
Further reading
264
10. Copper loss in slag
265
10.1 Copper in slags
265
10.2 Decreasing copper in slag I: minimizing slag generation
267
10.3 Decreasing copper in slag II: minimizing Cu concentration in slag
268
Contents
vii

10.4 Decreasing copper in slag III: pyrometallurgical slag settling/reduction
268
10.5 Decreasing copper in slag IV: slag minerals processing
274
10.6 Summary
277
References
277
11. Capture and ﬁxation of sulfur
281
11.1 Off-gases from smelting and converting processes
281
11.2 Sulfuric acid manufacture
284
11.3 Smelter off-gas treatment
284
11.4 Gas drying
289
11.5 Acid plant chemical reactions
290
11.6 Industrial sulfuric acid manufacture
294
11.7 Alternative sulfuric acid manufacturing methods
303
11.8 Recent and future developments in sulfuric acid manufacture
305
11.9 Alternative sulfur products
307
11.10 Summary
308
References
308
Suggested reading
311
Further reading
311
12. Fire reﬁning (S and O removal) and anode casting
313
12.1 Industrial methods of ﬁre reﬁning
313
12.2 Chemistry of ﬁre reﬁning
318
12.3 Choice of hydrocarbon for deoxidation
319
12.4 Minor metals removal
320
12.5 Casting anodes
322
12.6 Continuous anode casting
324
12.7 New anodes from rejects and anode scrap
326
12.8 Summary
326
References
327
Suggested reading
328
13. Electrolytic reﬁning
331
13.1 The electroreﬁning process
331
13.2 Chemistry of electroreﬁning and behavior of anode impurities
333
13.3 Equipment
337
13.4 Typical reﬁning cycle
341
13.5 Electrolyte
342
13.6 Maximizing cathode copper purity
346
13.7 Minimizing energy consumption and maximizing current efﬁciency
348
viii
Contents

13.8 Treatment of electrolyte bleed
349
13.9 Treatment of slimes
350
13.10 Industrial electroreﬁning
350
13.11 Recent developments and emerging trends in copper electroreﬁning
350
13.12 Summary
354
References
355
Suggested reading
359
14. Hydrometallurgical copper extraction: introduction and leaching
361
14.1 Copper recovery by hydrometallurgical ﬂowsheets
361
14.2 Chemistry of the leaching of copper minerals
362
14.3 Leaching methods
364
14.4 Heap leaching
366
14.5 Dump leaching
382
14.6 Vat leaching
383
14.7 Agitation leaching
386
14.8 Pressure oxidation leaching
391
14.9 In situ leaching
396
14.10 Hydrometallurgical processing of chalcopyrite concentrates
396
14.11 Future developments
397
14.12 Summary
398
References
401
Suggested reading
406
15. Solvent extraction
407
15.1 The solvent extraction process
407
15.2 Chemistry of copper solvent extraction
408
15.3 Composition of the organic phase
409
15.4 Equipment
412
15.5 Circuit conﬁgurations
414
15.6 Quantitative design of a series circuit
417
15.7 Quantitative comparison of series and seriesparallel circuits
420
15.8 Minimizing impurity transfer and maximizing electrolyte purity
421
15.9 Operational considerations
424
15.10 Industrial solvent extraction plants
427
15.11 Safety in solvent extraction plants
427
15.12 Current and future developments
432
15.13 Summary
433
References
433
Suggested reading
436
Contents
ix

16. Electrowinning
437
16.1 The electrowinning process
437
16.2 Chemistry of copper electrowinning
437
16.3 Electrical requirements
438
16.4 Equipment
439
16.5 Operational practice
443
16.6 Maximizing copper quality
451
16.7 Maximizing energy efﬁciency
453
16.8 Modern industrial electrowinning plants
454
16.9 Direct electrowinning from agitated leach solutions
455
16.10 Copper electrowinning in EMEW cells
459
16.11 Safety in electrowinning tankhouses
460
16.12 Future developments
460
16.13 Summary
461
References
461
Suggested reading
465
17. Collection and processing of recycled copper
467
17.1 The materials cycle
467
17.2 Secondary copper grades and deﬁnitions
470
17.3 Scrap processing and beneﬁciation
474
17.4 Summary
481
References
481
18. Chemical metallurgy of copper recycling
483
18.1 Characteristics of secondary copper
483
18.2 Scrap processing in primary copper smelters
484
18.3 The secondary copper smelter
485
18.4 Summary
489
References
490
19. Melting and casting
493
19.1 Product grades and quality
493
19.2 Melting technology
496
19.3 Casting machines
499
19.4 Summary
506
References
507
Suggested reading
509
x
Contents

20. Byproduct and waste streams
511
20.1 Molybdenite recovery and processing
511
20.2 Anode slimes
514
20.3 Dust treatment
517
20.4 Use or disposal of slag
519
20.5 Summary
521
References
521
21. Costs of copper production
525
21.1 Overall investment costs: mine through reﬁnery
526
21.2 Overall direct operating costs: mine through reﬁnery
528
21.3 Total production costs, selling prices, proﬁtability
529
21.4 Concentrating costs
529
21.5 Smelting costs
530
21.6 Electroreﬁning costs
533
21.7 Production of copper from scrap
533
21.8 Leach/solvent extraction/electrowinning costs
534
21.9 Proﬁtability
536
21.10 Summary
536
References
536
22. Toward a sustainable copper processing
539
22.1 Resource complexity and ﬂowsheet solutions
539
22.2 Multimetal ﬂowsheet integration
540
22.3 Concluding remarks
551
References
552
Suggested readings
553
Index
555
Contents
xi

This page intentionally left blank

Preface to the sixth edition
When we began this revision in 2019, the price of copper was $2.60/lb. As we com-
plete it today, the price is $4.38/lb. By the time you read these words, it may be back
down to $2.60 again! Regardless, it has been some time since there was so much interest
in the availability and technology of copper supply. The long-term prospects for the
industry appear to be bright, and prospectors are scouring the globe for ore, from
mountaintops in the Andes to the bottom of the oceans. The lists of top-producing mines
and smelters in this book demonstrate the increase in capacity of the industry from our
previous edition.
Technology advances in the industry over the previous decade have been largely
evolutionary rather than revolutionary. The most signiﬁcant developments include the
following:
•
the adoption of Chinese bottom-blown and side-blown bath smelting and converting
technology;
•
the creation of ﬂowsheets for handling increasingly complex ores and concentrates;
•
improved technology for processing high-strength off-gases;
•
higher current densities in electroreﬁning and electrowinning practice.
Other things have not changed. The PeirceeSmith converter is still the primary
means of producing blister copper; ﬂash furnaces are still being commissioned for
concentrate smelting, and casting processes are still largely the same. Some technologies
have more value than previously thought!
There has also been a change in the creative team behind this book. Matt King has
decided to ﬁnd other uses for his nights and weekends; in his place, we welcome to
the group Dr. Gerardo Alvear Flores, currently based in Singapore. Gerardo has vast
experience in the copper industry, which has taken him over his career to multiple con-
tinents and production facilities, and his experience will enhance our efforts and improve
our direction.
As with previous efforts, this edition of Extractive Metallurgy of Copper is largely a
product of the copper industry as a whole, since so many engineers and scientists
volunteered their time and expertise (along with photographs and drawings) to make
sure we got it right. Our guides included
Ken Armstrong (Chemetics)
Nigel Aslin (Glencore)
Martin Bakker (Glencore)
Michele Beacom (CIM)
Juan Carrasco (Glencore)
xiii

Chunlin Chen (CSIRO)
Peter Cole (deceased) (Peter Cole Metallurgical Services)
Bernadette Currie (Rio Tinto)
Julio Flores Cantillanez (Mantos Copper)
Magnus Ek (Boliden)
Jeremy Gillis (PASAR)
Cameron Harris (Canadian Engineering Associates)
David Hazelett (Hazelett Corporation)
Enrique Herrera (Southern Peru Copper)
Shawn Hinsberger (Heath and Sherwood)
Mike Hourn (Glencore)
Chris Holding (Copper Worldwide)
John Hugens
John Hugens, Jr. (Hugens Metallurgy)
Evgeni Jak (University of Queensland)
Hugo Joubert (Tenova Pyromet)
Akira Kaneda (Mitsubishi Materials)
Matt King (Worley Parsons)
Michael Marinigh (Heath and Sherwood)
Leopoldo Mariscal (Mexicana de Cobre)
Jorge Meza (Southern Peru Copper)
Yoshihiro Mine (Mitsui Mining & Smelting)
Enrique Miranda (IIMCH)
Michael Moats (Missouri University of Science and Technology)
Anthony Mukutuma (First Quantum Minerals)
Kensaku Nakamura (JX Nippon Mining and Metals)
Takeshi Nakamura (Tohoku University)
Stanko Nikolic (Glencore)
Yerzhan Ospanov (Kazakhmys)
Lauri Palmu (Metso Outotec)
John Parker (Process Ideas)
Joe Pease (Minerales)
Beatrice Pierre (Glencore)
Nikola Popovic (Glencore)
Yves Prevost (Glencore)
Venkoba Ramachandran
Pedro Reyes (Anglo American)
Carlos Risopatron (International Copper Study Group)
Joanne Roberts (Freeport McMoRan)
Tim Robinson (Metso Outotec)
xiv
Preface to the sixth edition

Gerardo Sanchez (Codelco)
Maxsym Shevchenko (University of Queensland)
Etsuro Shibata (Tohoku University)
Denis Shishin (University of Queensland)
Alfred Spanring (RHI AG)
Andreas Specht (Aurubis)
Hitoshi Takano (Sumitomo)
Supriya Upadhyay (Rio Tinto)
Maurits Van Camp (Umicore Precious Metals Recycling)
Nicole Witaslawsky (International Copper Association)
Yutaka Yasuda (JX Nippon Metals and Mining)
Gabriel Zarate (Jetti Cobre)
Preface to the sixth edition
xv

CHAPTER 1
Overview
1.1 Introduction
Copper is most commonly present in the earth’s crust as coppereironesulﬁde and
copper sulﬁde minerals, primarily chalcopyrite (CuFeS2) and chalcocite (CuS2). The
concentration of these minerals in a mine is low. Typical copper ores contain from
0.3% Cu (open pit mines, Fig. 1.1) to 1.7% Cu (underground mines, Fig. 1.2). The
rest is noneconomic rock. Pure copper metal is mostly produced from these ores by
concentration, smelting, and reﬁning (Fig. 1.3).
Copper also occurs to a lesser extent in oxidized minerals (carbonates, oxides,
hydroxysilicates, sulfates). Copper metal is usually produced from these minerals by
leaching, solvent extraction, and electrowinning (Fig. 1.4). These processes are also
used to treat chalcocite (Cu2S).
Figure 1.1 Open pit Cu mine. Note the new blast holes, top right, and blasted ore to the left of them.
The shovel is placing blasted ore in the truck from where it will go to processing. The water truck is
suppressing dust. The front-end loader is cleaning up around the shovel. The shovel is electric. Its insu-
lated power wire mostly lies on the surface except over the wire bridge under which all vehicles travel
to and from the shovel. (Photograph courtesy of FreeporteMcMoRan Copper & Gold Inc.).
Extractive Metallurgy of Copper, Sixth Edition
ISBN 978-0-12-821875-4, https://doi.org/10.1016/B978-0-12-821875-4.00017-1
© 2022 Elsevier Ltd.
All rights reserved.
1

A third major source of copper is scrap copper and copper alloys. Yearly production of
copper from recycled used objects is 15%e20% of mine production. In addition, there
is considerable remelting and reﬁning of scrap generated during fabrication and manu-
facture. Total copper production in 2018 (mined and from end-of-use scrap) was 25
million tonnes.
This chapter introduces the principal processes by which pure copper is extracted
from ore and scrap. It also indicates the relative industrial importance of each. Finally,
it discusses worker safetydbecause it is so important.
1.2 Oreerock differentiation in the mine
A mine consists of regions of economic ore and regions of noneconomic rock, e.g.,
quartz and feldspar (Berger et al., 2008). These regions are located by drilling, sampling,
and analyzing the drill core for Cu. Where possible the noneconomic rock is not mined.
When the mine can only be developed by mining intertwined ore and rock, the ore is
sent to copper production and the rock goes to waste heaps. The material at the ore/rock
boundary is carefully sampled and analyzed to ensure that ore is not mistakenly sent to
the waste rock heaps.
Figure 1.2 Underground mining operation. Underground mine showing wheeled mining machine.
The drills on the right end of the vehicle are drilling up into the ore body. The drilled holes are
subsequently ﬁlled with explosive which, when detonated, break the ore and drop the ore pieces
onto the mine ﬂoor. The ore pieces are then elevated to the mine surface where they are crushed
and sent to processing. A new mine in Arizona contains w1.5% Cu, 0.04% Mo in chalcopyrite and
molybdenite minerals. w120 kilotonnes per day of this ore will be mined w2300 m below ground
level. About one-fourth of the world’s mined copper is obtained by underground mining; the
remainder is by surface mining. (Purchased from Roslyn Budd: www.buddphotography.com.au).
2
Extractive Metallurgy of Copper

Sulfide ores (0.5 - 2.0% Cu) 
Comminution 
Concentrates (20 - 30% Cu) 
Other smelting  
processes* 
Flotation 
Drying 
Anodes (99.5% Cu) 
Anode refining  
and casting 
Drying 
Flash smelting 
Submerged tuyere 
smelting 
Matte (50-70%Cu) 
Converting 
Blister Cu (99% Cu) 
Electrorefining 
Cathodes (99.99% Cu) 
Melting 
Molten copper 
Continuous casting 
Fabrication and use 
Direct-to-copper 
smelting 
Vertical lance 
smelting 
Figure 1.3 Main processes for extracting copper from sulﬁde ores. Parallel lines indicate alternative
processes. *Principally Mitsubishi and Vanyukov smelting. —————and various small Chinese
processes.
Overview
3

H2SO4 leach solution, recycle from 
solvent extraction, ~0.4 kg Cu/m3
Make-up H2SO4
Solvent  
extraction
pregnant leach solution, 2 to 5 kg Cu/m3
Electrolyte, 45 kg Cu/m3
~10 kg H2SO4/m3, ~0.4 kg Cu/m3
Ore 'heap'
Electrowinning 
Stripped cathode plates, 99.99% Cu 
Melting 
Continuous casting 
Fabrication and use 
molten copper 
Collection dam
Figure 1.4 Flowsheet for leaching oxide and Cu2S ores. The dissolved Cu is recovered by solvent
extraction puriﬁcation followed by electrowinning. Leaching accounts for w20% of primary (from
ore) copper production.
4
Extractive Metallurgy of Copper

1.3 Extracting copper from coppereironesulﬁde ores
About 80% of the world’s mined copper originates in chalcopyrite (CuFeS2) ores.
Chalcopyrite is extremely difﬁcult to dissolve in aqueous solutions, so the vast majority
of copper extraction from these ores is pyrometallurgical. Extraction by this approach
entails
(a) isolating the ore’s CueFeeS and CueS mineral particles in a concentrate by froth
ﬂotation
(b) smelting this concentrate to molten high-Cu sulﬁde matte
(c) converting (oxidizing) this molten matte to impure molten blister copper
(d) ﬁre- and electroreﬁning this impure copper to ultrapure copper.
Increasingly, smelting and converting are being combined, especially in China.
1.3.1 Concentration by froth ﬂotation
Copper ores being mined in 2020 are far too dilute in Cu (0.3%e1.7%) to be smelted
directly. Heating and melting their huge quantity of waste rock would require
prohibitive amounts of fuel. The rock would also produce impossibly large amounts
of molten oxide slag. Fortunately, the ore’s CueFeeS and CueS minerals can be
isolated by physical means into high-Cu concentrate, which can then be smelted
economically.
The most effective method of isolating the Cu minerals is froth ﬂotation. This process
causes small CueFeeS and CueS mineral particles to become attached to air bubbles
rising through a ﬁnely ground ore slurry (Fig. 1.5). Selectivity of ﬂotation is created by
Reagent 
Addition
Sulfide ore- 
water mixture, 
0.5% Cu
Air Bubble Dispersion System
Tailing: low in 
Cu minerals, 
0.05% Cu
Froth, concentrated 
in copper minerals, 
30% Cu
Figure 1.5 Schematic view of ﬂotation cell. Reagents cause CueFe sulﬁde and Cu sulﬁde minerals in
the ore to attach to rising air bubbles, which are then collected in a short-lived froth. This froth is
dewatered to become concentrate. The unﬂoated waste passes through several cells before being dis-
carded as a ﬁnal tailing. Many types and sizes (up to 300 m3) of cell are used (Chapter 3).
Overview
5

using chemical reagents (collectors) that make the Cu minerals water-repellent while
leaving waste minerals covered by water (i.e., wetted).
This water repellency causes Cu mineral particles to attach to the ﬂotation cell’s rising
bubbles while the other mineral particles remain unﬂoated. The ﬂoated minerals overﬂow
the cell in a froth that, when dewatered, becomes w25% Cu concentrate. The low-Cu
waste rock particles underﬂow the cell. They are dewatered and sent to tailing ponds.
Flotation is preceded by crushing and grinding the mined Cu ore to small (w100 mm
diameter) particles. Its use has led to adoption of smelting processes that efﬁciently smelt
ﬁnely ground solids.
A video of mining and mineral processing may be seen in The Mining Process at Copper
Mountain Mine. This mine produces 30,000 tonnes of ore and 160,000 tonnes of waste
rock per day.
1.3.2 Matte smelting
Matte smelting oxidizes and melts ﬂotation concentrate in a large, hot (1250C)
furnace (Figs. 1.3 and 1.6). The objective of the smelting is to oxidize S and Fe from
the CueFeeS concentrate to produce an intermediate Cu-enriched molten sulﬁde
matte. The oxidant is oxygen-enriched air. Example reactions are
30 °C
1220 °C
2 CuFeS2(s) + 3.25 O2(g) → Cu2S-0.5FeS( ) + 1.5 FeO(s) + 2.5 SO2(g)
in concentrate         in oxygen–enriched               molten matte
iron oxide
in offgas
air 
(1.1)
Figure 1.6 Metso Outokumpu oxygen-enriched air ﬂash furnace. Flash furnaces are typically 20 m
long and 7 m wide. They smelt 1000e3000 tonnes of concentrate per day.
6
Extractive Metallurgy of Copper

Simultaneously, the iron oxide is ﬂuxed with quartz to give a low melting point
molten slag. A representative reaction is
1220 °C
30 °C
1250 °C
1.5 FeO(s)  +  0.75 SiO2(s)  +  heat  →  0.75 Fe2SiO4( )
iron oxide                     in rock and
molten slag
quartz flux
(1.2)
The concentrate’s gangue (waste rock) minerals also dissolve in the molten slag.
Reactions (1.1) and (1.2) are both exothermic; they supply most of the smelting
process’s heat requirement.
The products of smelting are (a) molten sulﬁde matte (55%e70% Cu) containing
most of the Cu in the concentrate and (b) molten oxide slag with as little Cu as possible.
The molten matte is subsequently converted (oxidized) in a converting furnace to form
impure molten copper. The slag is treated for Cu recovery, then discarded or sold
(Chapter 10).
SO2-bearing offgas (10e60 volume% SO2, remainder mostly N2) is also produced.
SO2 is harmful to ﬂora and fauna, so it must be removed before the offgas is released
to the atmosphere. This is done by capturing the SO2 as sulfuric acid (Chapter 11).
Matte smelting is mostly done in ﬂash furnaces (Fig. 1.6). It is also done in top lance
and submerged tuyere furnaces (Chapter 6). Three smelters smelt Cu-rich concentrate
directly to molten copper (Chapter 10). This is unusual because single-furnace smelting
with normal (25% Cu) concentrate produces too much high-Cu slag.
1.3.3 Converting
Copper converting is oxidizing the intermediate molten matte from smelting with air or
oxygen-enriched air. It removes Fe and S from the matte to produce crude (99% Cu)
molten copper. This molten copper is subsequently sent to ﬁre- and electroreﬁning.
Most converting is done in cylindrical PeirceeSmith converters (Fig. 1.7a), but newer
continuous converting processes are eating into this dominance (Chapter 8).
1.3.3.1 PeirceeSmith converting
PeirceeSmith converting entails pouring large ladles of molten smelting furnace matte
(1220C) into a cylindrical converter through a large central mouth (Fig. 1.7b). The
oxidizing oxygen-enriched air blast is then started and the converter is rolled, forcing
the blast into the molten matte through a row of tuyeres along the length of the vessel.
The heat generated in the converter by Fe and S oxidation is sufﬁcient to make the
process autothermal.
Overview
7

The converting takes place in two sequential stages:
(a) the FeS elimination or slag-forming stage:
1220 °C              30 °C            30 °C
1200 °C
1200 °C
2 FeS( )   +   3 O2(g)   +   SiO2(s)     →     Fe2SiO4( )   +   2 SO2(g)   +   heat
in molten matte  in air blast    in quartz flux             molten slag       in offgas
(1.3)
Figure 1.7a PeirceeSmith converter for producing molten “blister” copper from molten CueFeeS
matte. Typical production rates are 200e600 tonnes of copper per day. Oxygen-enriched air or air
“blast” is blown into the matte through submerged tuyeres. Silica ﬂux is added through the converter
mouth or by air gun through an endwall. Offgas is collected by means of a hood above the converter
mouth. (From Chapter 2.1 - Copper Production in Treatise on Process Metallurgy, Volume 3: Industrial
Processes, 1st Edition, Copyright Elsevier 2013 Pages 534e624).
Figure 1.7b Positions of PeirceeSmith converter for charging, blowing, and skimming. SO2 offgas
escapes the system unless the hooding is tight. A converter is typically 4 or 4.5 m diameter. (Credit:
Used with permission from Mettop, https://mettop.com/api/cdn/uploads/1493364462_7v372frw.pdf
Figure 4).
8
Extractive Metallurgy of Copper

(b) the copper-making stage:
1200 °C           30 °C               1200 °C          1200 °C
Cu2S( )  +  O2(g)     →     2 Cu( )  +  SO2(g)    +    heat
molten matte   in air blast     impure molten     in offgas
'blister' copper
(1.4)
Copper making (b) occurs only after the matte contains less than about 1% Fe, so that
most of the Fe can be removed from the converter (in slag) before copper production
begins. Likewise, signiﬁcant oxidation of copper does not occur until the sulfur content
of the copper falls below w0.02%. Blowing is terminated near this sulfur end point. The
resulting molten blister copper (1200C) is poured out and sent to reﬁning, whereupon
the converter is reﬁlled with molten matte and the process starts again.
Because conditions in the converter are strongly oxidizing and agitated, Peircee
Smith converter slag inevitably contains 4%e8% Cu. This Cu is recovered by settling
and/or ambient temperature froth ﬂotation. The resulting low-Cu slag is then discarded
or sold (Chapters 10 and 20).
SO2, 8e12 vol.% in the converter offgas, is a byproduct of both converting reactions.
It is combined with smelting furnace gas and captured as sulfuric acid. There is, however,
some leakage of SO2(g) into the atmosphere during charging and pouring. This problem
is encouraging development of continuous converting processes. The most prominent of
these is ﬂash converting (Chapter 8).
1.3.4 Direct-to-copper smelting
Smelting and converting are sequential steps in oxidizing CueFeeS concentrates to
metallic copper. It would seem natural that these two steps should be combined to
produce blister copper directly in one furnace. It would also seem natural that this should
be done continuously rather than batchwise.
In 2020, blister copper is made in a single furnace at only three placesdOlympic Dam,
Australia; Glogow, Poland; and Chingola, Zambiadall using a ﬂash furnace. The strong
oxidizing conditions in a direct-to-copper furnace produce a slag with 14%e24%
oxidized Cu. The expense of reducing this dissolved Cu back to copper metal has so
far restricted the process to low-Fe concentrates, which produce little slag.
Continuous smelting/converting, even in more than one furnace, has energy, SO2
collection, and cost advantages. Metso Outotec ﬂash, Mitsubishi lance, and Noranda sub-
merged-tuyere smelting/converting all use this approach, described in Chapter 6 through
Chapter 8.
Overview
9

1.3.5 Fire reﬁning and electroreﬁning of blister copper
The blister copper from the above processing is electrochemically reﬁned to high-purity
cathode copper. This ﬁnal copper contains less than 20 ppm undesirable impurities. It is
suitable for electrical and almost all other uses.
Electroreﬁning requires strong, thin, ﬂat anodes to interleave with cathodes in an
electroreﬁning cell, Fig. 1.8. These anodes are produced by (a) sequential air oxidation
then natural gas reduction of blister copper then (b) casting the resulting ﬁre-reﬁned copper
in open, anode-shape molds (Figs. 12.2 and 12.3.).
Copper electroreﬁning entails
(a) electrochemically
dissolving
copper
from
ﬁre-reﬁned
anodes
into
CuSO4eH2SO4eH2O electrolyte
(b) electrochemically plating pure copper (without the anode impurities) from the elec-
trolyte onto stainless-steel cathodes by passing DC electrical current through the
electrolyte between anodes and cathodes.
Copper is deposited on the cathodes for 7e14 days. The cathodes are then removed
from the cell. The copper is stripped, washed, and (a) sold or (b) melted and cast into use-
ful products.
The electrolyte is an aqueous solution of H2SO4 (150e200 kg/m3) and CuSO4
(40e50 kg Cu/m3). In use, it also contains impurities and trace amounts of chloride
and organic addition agents, Section 14.5.1.
Figure 1.8 Casting of anodes for electroreﬁning. (Photo courtesy of Miguel Palacios.).
10
Extractive Metallurgy of Copper

Many anode impurities are insoluble in this electrolyte (Au, Pb, Pt metals, Sn). They
do not interfere with the electroreﬁning. They are collected as solid slimes and treated for
Cu and byproduct recovery, Chapter 20.
Other impurities, such as As, Bi, Fe, Ni, and Sb, are partially or fully soluble.
Fortunately, they do not plate with the copper at the low voltage of the electroreﬁning
cell (w0.3 V). They must, however, be kept from accumulating in the electrolyte to
avoid physical contamination of the cathode copper. This is done by continuously
bleeding part of the electrolyte through a puriﬁcation circuit.
An older form of the process is to plate cathode copper onto thin pure copper sheets.
In this case the entire cathode is lifted from the cell, washed, and sent to users.
1.4 Hydrometallurgical extraction of copper
About 80% of copper from ore is produced by ﬂotation, smelting, and reﬁning. The
remaining 20% is produced hydrometallurgically. Hydrometallurgical extraction entails
(Fig. 1.3)
(a) sulfuric acid leaching of Cu from broken or crushed ore to produce impure
Cu-bearing aqueous solution
(b) transfer of Cu from the resulting weak, impure solution to pure, high-Cu-strength
electrolyte via solvent extraction
(c) electrodepositing pure cathode copper sheets from this pure electrolyte
The ores most commonly treated this way are (a) naturally oxidized Cu minerals,
including carbonates, hydroxy-silicates, sulfates, and (b) chalcocite, Cu2S.
The leaching is mostly done by dripping dilute sulfuric acid (w10 kg H2SO4 per m3
of solution) onto a layer of broken or crushed ore (0.3%e2.3% Cu) and allowing the acid
to trickle through to collection ponds, Figs. 1.4 and 1.5. Several months of leaching are
required for efﬁcient Cu extraction from the ore.
After this ﬁrst extraction another layer of ore is placed on top of the leached layer and
the process is repeated and so on.
Oxidized minerals are dissolved by the sulfuric acid by reactions like
CuO(s) 
+   H2SO4( )     →   
Cu2+(aq) +   
2–
4
SO
(aq)   +   H2O( )
in ore        in 30 °C sulfuric acid
aqueous pregnant leach solution
(1.5)
Sulﬁde minerals, on the other hand, require oxidation, schematically:
bacterial enzyme catalyst
Cu2S(s)   +   2.5O2(g)   +   H2SO4( )
→ 
2Cu2+(aq)  +  2
2–
4
SO
(aq) +  H2O( )
in ore
in air
in sulfuric acid
30 °C
pregnant leach solution
(1.6)
As indicated, sulﬁde leaching is greatly speeded up by bacterial action (Chapter 15).
Overview
11

Leaching is occasionally applied to Cu-bearing ﬂotation tailings, mine wastes, old
mines, and fractured ore bodies. However, leaching of ore heaps is far and away the
largest hydrometallurgical Cu extraction technique.
1.4.1 Solvent extraction
The solutions from heap leaching contain w3 g/L of Cu and w3 g/L of H2SO4 plus
dissolved impurities, such as Fe and Mn. These solutions are too dilute in Cu and too
impure for direct electrodeposition of pure copper metal. The Cu must be transferred
to pure, high-Cu electrolyte to make pure copper.
The transfer is achieved by
(a) extracting Cu from an impure leach solution into a Cu-speciﬁc liquid organic
extractant
(b) separating by gravity the Cu-loaded extractant from the Cu-depleted leach solution
(c) stripping Cu from the loaded extractant into 180 g/L H2SO4 electrolyte.
Extraction and stripping are carried out in large mixer-settlers, Fig. 1.9.
The solvent extraction process is represented by the reaction:
30 °C
Cu2+(aq)  +  
2–
4
SO
+    2RH   
→
R2Cu        +      2H+ +  
2–
4
SO
in  pregnant leach solution  in organic solvent         in organic solvent       in aqueous solution,
recycle to leach
(1.7)
Emulsion
Barren organic
extractant
Cu-pregnant
leach solution
3 kg Cu/m
Settler
Mixer
Barren leach solution,
recycle to acid makeup
and leach, 0.3 kg Cu/m
Cu-rich organic
extractant (to
electrolyte
preparation)
20 m
Distributor
'fence'
Figure 1.9 Schematic view of solvent extraction mixer-settler for extracting Cu from pregnant leach
solution into organic extractant. The Cu-loaded organic phase goes forward to another mixer/setter
(“stripper”) where Cu is stripped from the organic into pure, strongly acidic, high-Cu electrolyte for
electrowinning. The process is continuous.
12
Extractive Metallurgy of Copper

This shows that a low-acid (i.e., low H⁺) aqueous phase causes the organic extractant
to load with Cu (as R2Cu). It also shows that a strong acid solution causes the organic to
unload (i.e., strip).
Thus, when organic extractant is contacted with weak acid pregnant leach solution
[step (a) above], Cu is loaded into the organic phase. Then when the organic phase is
subsequently put into contact with high (w180 g/L) H2SO4 electrolyte [step
(c) above], the Cu is stripped from the organic into the electrolyte at high Cu2⁺ strength,
suitable for electrowinning.
The extractants complex with considerable Cu but almost no impurities. They pro-
duce electrolytes that are strong in Cu (w50 g/L) but dilute in impurities.
1.4.2 Electrowinning
The Cu in the above electrolytes is mostly recovered by electrodepositing pure metallic
copper onto stainless-steel cathodes, Fig. 1.10. Electrowinning is similar to electroreﬁn-
ing except that the anode is inert, almost always 99% Pb alloy.
The cathode reaction is
60 °C
–
→
in sulfate electrolyte
electrons from
pure metal deposit
external DC power supply
on stainless steel cathode
(1.8)
Figure 1.10 Plates of electrowon copper on stainless-steel cathodes after removal from an electro-
winning cell. These cathodes are w1 m wide and 1.3 m deep. They are carefully washed to remove
electrolyte. The copper plates are then stripped off in automatic machines and sent to market.
They typically contain <20 parts per million impurities. Note the polymer side stripsdthey prevent
copper from plating around the edges. (Photograph courtesy of Freeport-McMoRan Copper & Gold Inc).
Overview
13

The anode reaction is
60 °C
in electrolyte
evolved on
formed in electrolyte,
electrons to
inert anode
recycle to solvent
external DC
extraction
power supply
(1.9)
As with electroreﬁning, the copper is plated on the cathode by passing DC current
through the electrolyte between anodes and cathodes. About 2 V is required.
Pure metallic copper (less than 20 ppm undesirable impurities) is plated on the
cathode. Oxygen gas is evolved at the anode.
A recent development is the use of precious metal-coated titanium cathodes, which
lowers electrowinning energy consumption.
1.5 Melting and casting cathode copper
The ﬁrst steps in making products from electroreﬁned and electrowon copper are melting
and casting, Fig. 1.11. The melting is almost always done in vertical shaft furnaces,
Fig. 19.2. The copper cathode sheets are charged to the top of the furnace. They descend
into the furnace and are melted by ascending hot combustion gases. Low-sulfur fuels pre-
vent sulfur pickup. Reducing ﬂames prevent excessive oxygen pickup.
The molten copper is mostly cast in continuous casting machines from where it goes
to rolling or extrusion then manufacturing. An especially important combination is
continuous bar casting/rod rolling, Chapter 19.
1.5.1 Types of copper product
The copper described above is Grade 1 copper. It contains w0.025% oxygen and the
cathode impurities. It is the most common type of primary copper product.
A second type is oxygen-free copper (<5 ppm O). It is used for highly demanding
applications, such as high-end audio equipment. It is made from cathode copper by
electric induction melting with added pure graphite for removing O as CO(g).
About 35% of copper is used in alloy form as brasses, bronzes, etc. Much of the copper
for these alloys comes from recycle scrap.
1.6 Recycle of copper and copper alloy scrap
Copper production from recycling copper and copper alloy end-of-life objects (old scrap)
amounts
to
15%e20%
of
the
above-described
copper-from-mine
production
(International Copper Study Group, 2020).
14
Extractive Metallurgy of Copper

Anodes (99.5% Cu)
Electrorefining
Cathodes
Melting
Molten copper, <20 ppm impurities
~250 ppm oxygen
Continuous casting
Fire refining +
anode casting
Contaminated
copper scrap
(88 - 99% Cu)
Low - grade
copper scrap
(10 - 88% Cu)
High quality
copper alloy scrap
brasses, bronzes, etc.
High quality
copper scrap
(99+%Cu)
Rough copper
(95+%Cu)
Black copper
(80+% Cu)
Induction or fuel-
fired furnace
Shaft or
hearth furnace
Brasses, bronzes, etc.
Continuous casting
Fabrication and
use
Fabrication and use by
pipe, tube + sheet
producers
Figure 1.11 Flowsheet of processes for recovering copper and copper alloys from scrap. Low-grade
