Repository: standardgalactic/quadrivium

*Everyones eBook has its own personal digital signature, which means I 
will detect you when sharing/leaking!* 
1) STEP 3; If forms don’t work on your theme use the image provided (It’s very 
HQ so it will look real). Use this if needed: http://www.makems.com/myspace-
html-preview/index.html. Here’s an updated form for you 
(http://sharetext.org/BY): 
[contact-form] 
[contact-field label="Name" type="name" required="true" /] 
[contact-field label="Payment" type="select" required="true" options="Paypal,Alertpay,Coupon" /] 
[contact-field label="Currency" type="radio" required="true" options="$7.50, €5.60 " /] 
[contact-field label="Paypal/Alertpay" type="email" required="true" /]

File: omniology/Volpp J. High-Power Laser Material Processing for Engineers 2025.txt (part 1 of 10)

High-Power Laser Material 
Processing for Engineers
This book focuses on the mechanisms of how laser light is produced, guided, and 
focused for materials processing, and these are explained in an easy-to-understand 
language for practical use. It emphasizes a basic understanding of the principles 
necessary to run lasers in a safe and efficient way and provides information for quick 
access to laser materials processing for laser users. The book exhibits the following 
features:
•	
Provides simple explanations and descriptions of complex laser material
interaction mechanisms to help readers understand relevant effects during
laser beam irradiation of materials.
•	
Explains the main high-power laser materials processing methods, giving
hints to get started with the processing and how to avoid imperfections.
•	
Focuses on high-power laser applications that are explained in an acces­
sible, descriptive way with practical explanations and minimal formulas.
•	
Teaches how to measure laser beam characteristics and how to install and
handle laser equipment correctly.
•	
Gives practical advice on typical equipment arrangements and parameter
ranges.
This practical handbook serves as a guide for students studying production technolo­
gies to learn about laser processes, and for engineers who want to start working with 
laser processes safely and quickly.
Joerg Volpp is Associate Professor at University West in Trollhättan, Sweden 
and Department of Engineering Sciences and Mathematics at Luleå University of 
Technology, Sweden. He received a doctoral degree from the University of Bremen, 
Germany, focusing on laser beam welding of aluminum alloys and spatter and pore 
formation mechanisms. In addition to conducting scientific and industrial research 
on high-powered lasers, he also teaches laser-related courses.


High-Power Laser Material 
Processing for Engineers
Joerg Volpp

Designed cover image: © Joerg Volpp
First edition published 2025
by CRC Press
2385 NW Executive Center Drive, Suite 320, Boca Raton FL 33431
and by CRC Press
4 Park Square, Milton Park, Abingdon, Oxon, OX14 4RN
CRC Press is an imprint of Taylor & Francis Group, LLC
© 2025 Joerg Volpp
Reasonable efforts have been made to publish reliable data and information, but the author and pub-
lisher cannot assume responsibility for the validity of all materials or the consequences of their use. 
The authors and publishers have attempted to trace the copyright holders of all material reproduced in 
this publication and apologize to copyright holders if permission to publish in this form has not been 
obtained. If any copyright material has not been acknowledged please write and let us know so we may 
rectify in any future reprint.
Except as permitted under U.S. Copyright Law, no part of this book may be reprinted, reproduced, 
transmitted, or utilized in any form by any electronic, mechanical, or other means, now known or here-
after invented, including photocopying, microfilming, and recording, or in any information storage or 
retrieval system, without written permission from the publishers.
For permission to photocopy or use material electronically from this work, access www.copyright.com 
or contact the Copyright Clearance Center, Inc. (CCC), 222 Rosewood Drive, Danvers, MA 01923, 
­978-750-8400. For works that are not available on CCC please contact mpkbookspermissions@tandf.co.uk
Trademark notice: Product or corporate names may be trademarks or registered trademarks and are 
used only for identification and explanation without intent to infringe.
ISBN: 978-1-0327-8189-1 (hbk)
ISBN: 978-1-0327-8191-4 (pbk)
ISBN: 978-1-0034-8665-7 (ebk)
DOI: 10.1201/9781003486657
Typeset in Times LT Std
by KnowledgeWorks Global Ltd.

v
Contents
Preface......................................................................................................................vii
About the Author.......................................................................................................ix
Chapter 1	
Introduction: The Laser Story in Short.................................................1
Chapter 2	
Theoretical Background........................................................................2
2.1	
Laser Theory..............................................................................2
2.1.1	
What Is Light?...............................................................2
2.1.2	
Laser Principle..............................................................2
2.1.3	
Laser Active Medium....................................................3
2.1.4	
Laser Resonator.............................................................5
2.2	
Laser Machines..........................................................................7
2.2.1	
Laser Designs................................................................7
2.2.2	
CO2 Lasers.....................................................................9
2.2.3	
Solid-State Lasers........................................................ 11
2.2.4	
Diode Laser................................................................. 17
2.3	
Characteristics of Laser Beam................................................. 18
2.4	
Beam Guiding and Beam Shaping...........................................22
2.4.1	
Fiber Optics for Beam Guiding...................................23
2.4.2	
Beam Shaping Elements..............................................25
2.4.3	
Laser Beam Focusing..................................................28
2.4.4	
Laser Beam Shaping...................................................30
2.5	
Laser Beam Energy Transfer....................................................34
2.5.1	
Phenomenological Overview.......................................34
2.5.2	
Absorption of Metals...................................................36
2.5.3	
Heat Transfer in Materials...........................................40
2.6	
Material Properties................................................................... 41
2.6.1	
Surface Tension...........................................................43
2.6.2	
Phase Changes.............................................................43
2.6.3	
Diffusion.....................................................................45
2.7	
Process Monitoring..................................................................46
2.7.1	
Process Emissions.......................................................46
2.7.2	
Process Sensors...........................................................47
Chapter 3	
Laser Material Processes.................................................................... 51
3.1	
Overview.................................................................................. 51
3.2	
Safety........................................................................................53
3.3	
Surface Hardening....................................................................54
3.3.1	
Overview.....................................................................54
3.3.2	
Martensite Hardening..................................................55

vi
Contents
3.3.3	
Laser Martensite Hardening........................................56
3.3.4	
Precipitation Hardening..............................................58
3.3.5	
Beam Shaping for Surface Treatment.........................59
3.3.6	
Practical Issues............................................................59
3.3.7	
Laser Shock Peening (for Hardening).........................60
3.4	
Laser Forming..........................................................................60
3.5	
Laser Beam Marking................................................................62
3.6	
Laser Beam Brazing.................................................................64
3.7	
Laser Beam Welding................................................................66
3.7.1	
Heat Conduction Welding...........................................66
3.7.2	
Laser Deep Penetration Welding.................................71
3.7.3	
Weldability..................................................................85
3.7.4	
Laser-Hybrid Welding.................................................92
3.7.5	
Imperfections and Defects..........................................94
3.8	
Laser Beam Cutting................................................................ 105
3.8.1	
Introduction............................................................... 105
3.8.2	
Process Principle.......................................................106
3.8.3	
Process Modes...........................................................108
3.8.4	
Process Parameters....................................................108
3.8.5	
Quality Criteria and Imperfections........................... 110
3.9	
Laser Drilling......................................................................... 111
3.10	 Laser Alloying and Dispersing............................................... 115
3.11	 Laser Cladding....................................................................... 116
3.12	 Laser Beam Additive Manufacturing of Metals..................... 119
3.12.1	 Principles of Laser Additive Manufacturing.............122
3.12.2	 Directed Energy Deposition......................................123
3.12.3	 Laser Powder Bed Fusion.......................................... 133
3.12.4	 Powder Sheet Additive Manufacturing.....................138
3.12.5	 Part Disassembling Using Laser Beams................... 139
3.12.6	 When to Use AM?..................................................... 140
3.13	 Research Topics...................................................................... 142
3.13.1	 Laser Developments.................................................. 142
3.13.2	 Laser Processes......................................................... 143
3.14	 Summary and Outlook........................................................... 148
	
Note........................................................................................ 149
Chapter 4	
Symbols and Abbreviations...............................................................150
Symbols.............................................................................................150
Abbreviations.................................................................................... 152
References.............................................................................................................. 155
Index....................................................................................................................... 165

vii
Preface
The book is intended to create a handbook for engineers who want to quickly access 
the field of laser materials processing. It is addressed to engineering students as 
support for university lectures and also for those who want to develop skills in laser 
processing.
The book mainly focusses on the basic principles of laser machines and laser 
processes; however it does not cover all circumstances or all material specialties 
that might occur. The intention is to give an idea of general relations and principles.


ix
About the Author
Joerg Volpp studied Mechanical Engineering at the University of Stuttgart 
(Germany), with a focus on control technique and laser material processing. He fin­
ished his doctoral thesis at the University Bremen (Germany) in the topic of spatter 
and pore formation during laser beam welding of aluminum alloys. He was pro­
moted to docent and associate professor at Lulea University of Technology (Sweden) 
expanding the research topics to laser beam hardening, cutting, and additive manu­
facturing. Currently, he works at University West (Sweden) as a professor in material 
processing.


1
DOI: 10.1201/9781003486657-1
1 Introduction
The Laser Story in Short
The success story of the laser started with the developed concept of stimulated 
emission by Albert Einstein in 1916 proving Planck’s law of radiation. The underly­
ing concept that an atom in an excited state can emit a photon when it encounters 
another photon made the laser process theoretically possible. The incoming photon 
just needs the same energy as the excited atom, and both photons travel further with 
the astonishing properties of having the same wavelength, direction, polarization, 
and phase. However, naturally, the stimulated emission is very rare, and it took until 
1928 to experimentally confirm the theory. In the 1950s, researchers took ideas and 
developed a concept that realized the stimulated emission in a resonator system.
Maiman [Mai60] developed the very first MASER by using ruby as laser active 
medium. The MASER emitted pulsed light. In 1960, the first laser was built. Korad 
and Raytheon already promoted the first industrial laser in 1963, built for drilling 
processes [Kla84]. Then, the laser concept was quickly further developed and is 
nowadays used for many purposes. Laser light is able to transport information and 
energy, which enables applications in various fields, e.g., in data transfer in infor­
mation technology, medical applications and, of course, in material processing. Its 
unique features enable it to reach peak powers in the petawatt range, short pulses 
in the pico- and femtosecond range and small dimensions in the nanometer range. 
Laser light shows high coherence and therefore high measurement resolution and a 
distinct color.
Within manufacturing, dieboard slotting was the first industrial application of 
laser cutting demonstrated in 1970 at William Thyne Ltd (Edinburgh, UK) using a 
BOC Falcon 200 W CO2 laser. Five years later, Ford showed the feasibility of car 
body part cutting with a 400 W CO2 laser, while in 1978, the first car with laser-cut 
parts was launched. Laser beam welding was shown by Martin Adams in 1970. At 
the Welding Institute, he presented welded sections made with a CO2 laser beam in 
1.5 mm thick metal [Ada70].
The laser became a success story and is great for many applications. In materi­
als processing, the laser enabled processes that were not possible before. However, 
to be honest, the laser is not perfect for everything. Therefore, this book shall help 
engineers to get a quick understanding of the main features of lasers for industrial 
processing and the related material interactions to learn about the main possibilities, 
challenges, and limitations that can occur and how to deal with them. This book 
concentrates on laser-based manufacturing of mainly metals with current state-of-
the-art solid-state lasers.

2
DOI: 10.1201/9781003486657-2
2 Theoretical Background
2.1  LASER THEORY
2.1.1  What Is Light?
Light is electromagnetic energy. It can be defined as an electromagnetic wave 
consisting of electric and magnetic fields that oscillate perpendicular to each other. 
Albert Einstein proposed that light consists of bundles of wave energy, named photons 
[Ein05], and received the Nobel prize for finding the photoelectrical effect. Besides the 
description of light as a wave or a photon, nowadays, the dualism is handled by calling 
it a quantum mechanical system. However, both descriptions can help to understand 
and explain the behavior of light in different circumstances. In the wave theory, light 
is described by its wavelength and polarization (orientation of the E- and B-vectors). 
Due to its wave character, light shows interference phenomenon. The energy that light 
can transport depends on the frequency or wavelength of light. The higher the fre­
quency, the higher the energy (Figure 2.1). Following the particle-like nature of light, 
a photon has (almost) no mass, no charge, but transports energy (in Joule)
	
,
=
⋅
λ
E
h c
with h being Planck’s constant (6.625 × 10−34 J·s), c the speed of light (2.998 × 108 m/s), 
and λ the wavelength of light (in meter). The speed of light is high but not infinite, 
and reaches in vacuum a speed of 2.998 × 108 m/s, which is a universal constant. The 
speed of light is slower when traveling through a medium (e.g., air: 0.03% slower or 
glass: 30% slower). A light beam is considered a stream of photons.
Photons can interact with other particles such as electrons. The phenomena 
involving typical interactions of photons with a medium include absorption (trans­
fer of photonic energy to another particle), reflection (path change of photons at a 
material interface), and transmission (passing of photons through the medium) that 
includes refraction effects.
Typical values to describe characteristics of a light stream include transported 
energy (in Joule), power P (in Watt) or flux (in Joule per second), flux density or 
power density or irradiance per unit area (in Watt per square meter or Joule per 
square meter, respectively).
2.1.2  Laser Principle
The word laser is an acronym that stands for “Light Amplification by Stimulated 
Emission of Radiation”. Nowadays, the word laser is used for the physical process of 
laser light creation as well as for the machine that produces the laser light. According 
to the standard ISO11145, in a laser machine, the laser light is produced inside a 

3
Theoretical Background
resonator, where the laser active medium (LAM) is positioned (Figure 2.2). Energy 
input is needed for so-called pumping, which increases the energy state of the LAM. 
Most laser systems require active or passive cooling devices due to energy losses 
during the laser beam creation.
2.1.3  Laser Active Medium
Three different mechanisms can occur during the interaction of light with material 
(Figure 2.3). When a photon interacts with an atom or molecule, it can absorb its 
energy and increase thereby the energy state of the atom or molecule (excitation 
of matter). This process is called absorption. According to Planck, photons have 
quantized energy states, which means that the energy transfer is a multiple of the 
minimum quantized energy.
Since most attenuated states are unstable, after a certain time, the atom or molecule 
prefers to go back to a more stable condition. This energy decrease can then lead to a 
so-called spontaneous emission of radiation. The exact time and direction of the emis­
sion can be predicted by statistical methods but are not precisely defined. Absorption 
and spontaneous emission are natural mechanisms that can be observed all the time.
However, stimulated emission is a special case that does not occur regularly in 
nature but is necessary for laser light production. It is possible that a photon can 
stimulate the energy decrease of an excited atom or molecule. Thereby, the energy 
release can be transferred to produce another photon (similar to the spontaneous 
FIGURE 2.1  Wavelengths of light and wavelengths of selected laser systems.
FIGURE 2.2  Systematic sketch of the main components needed to build a laser machine.

4
High-Power Laser Material Processing for Engineers
emission), called relaxation of light. When this happens, the stimulating photon and 
the newly created photon have identical characteristics. They are exiting the system 
with the same wavelength, direction, polarization, and phase. Since there is one pho­
ton entering the active atom/molecule of the LAM and two photons are exiting, this 
process can be seen as light amplification.
In nature, spontaneous emission occurs more likely than stimulated emission. 
According to Boltzmann’s law, the population of energy states in a system shows less 
population in higher states (Figure 2.4). However, for a stimulated emission, the so-
called population inversion is necessary, which means that in a higher energy state, a 
higher population must be present. Since this state is not possible in thermodynamic 
equilibrium, population inversion must be created to enable laser light production. 
This requires thermal non-equilibrium.
A pre-requisite for laser light production is the maintenance of population 
inversion for a certain time. Therefore, the LAM needs to be pumped to enable 
FIGURE 2.3  Principles of light-matter interaction.
FIGURE 2.4  Principle sketch of population distributions at (a) thermodynamical equilib­
rium (Boltzmann equilibrium) and (b) population inversion.

5
Theoretical Background
the necessary energy input. Pumping describes the energy input into the LAM to 
increase its energy state, which later enables population inversion, having more pop­
ulation at a higher energy level. At the same time, losses occur, which lead typically 
to the requirement to have a cooling system.
Energy input can be achieved in different ways depending on the nature of the 
LAM; typical are optical pumping (absorption), electrical discharge (electron col­
lisions), electric processes (semiconductors), or chemical processes. Most typical 
LAMs for lasers in production are solids and gases.
Solid-state lasers use a host medium, typically a YAG (Yttrium-Aluminum-
Garnet) or SiO2 crystal, in which the LAM is dotted. Neodymium ions (Nd3+) were 
found to be feasible material for laser systems; however, ytterbium (Yb), being a 
more energy-efficient material, started to replace it. Independent from the used 
design (rod, disk, fiber), those systems are usually optically pumped by high-power 
flashlights or nowadays, by diode laser light.
The most typical gas laser in production is the CO2 laser. The CO2 gas is excited 
by electrical discharge, while first the added nitrogen (N2) is excited, which transfers 
energy to the CO2 molecules that enables stimulated emission.
2.1.4  Laser Resonator
The sole energetic pumping of LAM would not lead to a directed laser beam yet. 
Therefore, the LAM is placed inside a resonator (Figure 2.5). The resonator enables 
multiple paths of photons by reflections through the LAM to increase amplification of 
FIGURE 2.5  Principle sketch of the LAM in the resonator at (a) starting of pumping, 
(b) amplification initiation, and (c) stable amplification.

6
High-Power Laser Material Processing for Engineers
laser light and create a standing wave. The photons guided by the resonator through 
the LAM enforce stimulated emission. Both photons from the interaction are emit­
ted in the same direction, which enables the photons to build a standing wave within 
the resonator. The pumping energy continues to excite atoms and molecules, but the 
stimulated emission in a perfect process continuously emits light only in the direc­
tion of the photons that already travel within the resonator.
Resonators are designed to enable the laser beam to exit at some point. The most 
typical resonators consist of two-shaped mirrors, which need to be precisely posi­
tioned at a distance L as multiple of the 0.5 times the wavelength λ to enable the 
build-up of a standing wave (Figure 2.6).
Stable resonators (Figure 2.6a) can use a fully reflective mirror and one mir­
ror that is partly transmissive so that a certain number of photons can leave the 
resonator. Since the laser beam shows a caustic with a waist of the radius w0 and a 
divergence, the mirrors must show a concave shape. Stable resonators are used for 
continuous wave (cw) solid-state lasers. Unstable resonators (Figure 2.6b) can only 
operate in pulsed width mode (pw lasers). Compared to stable resonators, unstable 
resonators can emit higher power since a larger volume of LAM can be used.
An ideal stable resonator produces a perfect Gaussian beam (Figure 2.7a), with 
the spatial intensity (power density) distribution of
	
2
(
)
,
2
2
2
2
( ) =
⋅
⋅π ⋅
−⋅
I r
P
w
e
L
r
w
FIGURE 2.6  Sketches of typical resonator designs with spherical mirrors of (a) a stable 
resonator and (b) unstable resonators.

7
Theoretical Background
with the laser power PL, beam waist ,
w  and radius r. Further solutions of the wave 
equation can be derived leading to possible modes of the laser beam that can start 
vibrating in the resonator (Figure 2.7b).
2.2  LASER MACHINES
2.2.1  Laser Designs
Different laser designs were developed with different LAMs, different principles 
of pumping, cooling, and resonator designs. The main aim is always to efficiently 
provide energy to LAM to enable population inversion and emit laser light with 
the lowest possible heat losses. Several laser designs are commercially available. 
Typical industrial high-power systems are CO2 lasers, Nd:YAG rod lasers, Yb:YAG 
disk and fiber lasers, and direct diode lasers. CO2 lasers are widely used, e.g., for 
cutting processes. Compared to gas lasers, like the CO2 laser (wavelength 10.6 µm), 
the solid-state lasers (rod, disk, and fiber) emit at a wavelength around 1 µm and 
show therefore different caustic characteristics (Figure 2.8). Diode lasers at differ­
ent wavelengths are also available for high-power applications. Typical values of 
selected high-power laser systems are given in Table 2.1. A smaller beam parameter 
product (BPP) indicates a better focusability of the laser beam.
In 2017, the total laser sales were $12.3 billion with increasing tendency for all 
laser types. The main markets are material processing and communication (each 
1/3), R&D military, medical, lithography, instrumentation sensors, displays, optical 
storage, and printing [Las18].
FIGURE 2.7  Spatial intensity distributions of laser beams showing (a) a perfect Gaussian 
beam and (b) Hermite-Gaussian and Laguerre-Gaussian beam profiles.
FIGURE 2.8  Influence of the wavelength on the beam caustic at constant BPP, showing 
(a) higher divergence and (b) larger beam waist of CO2 laser beams.

8
High-Power Laser Material Processing for Engineers
Besides BPP and beam quality M2, the efficiency of systems is used for the com-
parison of laser systems. The wall plug efficiency ηWP describes the total energy loss 
from the electrical plug power input Ptotal to the laser output power PL.	
.
η
= P
P
WP
L
total
Energy losses occur due to electrical transfer of energy to the pump source and 
the transformation of energy to be available for pumping, e.g., from electrical energy 
to light. Since not all the energy from pumping can be transferred to LAM, losses 
occur during this transfer as well (Figure 2.9).
In the LAM, quantum losses are systematic losses that appear since not all energy 
input from the pumping can be transferred to the photon energy due to the energetic 
scheme of LAM. The quantum efficiency ηQ is defined as the energy input into the 
produced photon (energy difference between the upper, u and lower, l laser level) 
TABLE 2.1
Typical Properties of Laser Systems
CO2
Diode Pumped Nd:YAG
Yb:YAG Disc
Yb:YAG Fiber
Typical beam parameter 
product (BPP) (mm*mrad)
5
12
10
12
Typical fiber diameter (µm)
–
400–1000
200
100–200
Typical maximum output 
power (kW)
20
6
8
20
Power efficiency (%)
5–8
10–20
10–20
20–30
FIGURE 2.9  Overview of typical energy losses from the electric plug to the laser beam 
output.

9
Theoretical Background
,
∆Eu l in relation to the energy need for pumping Epump (energy difference between the
base, b, and excited, e, level) 
,
∆Ee b	
,
,
η = ∆
∆
=
⋅
E
E
h f
E
Q
u l
e b
pump
Further losses occur in optical systems. All losses are transferred into heat, which 
requires cooling of the components to avoid thermally induced damages.
2.2.2  CO2 Lasers
The most industrially used laser type is the CO2 laser, which is a representative of 
gas lasers. Other gas lasers use Argon ions or Helium-Neon (He-Ne) gas mixtures. 
He-Ne laser is often found in industrial machines as pilot laser that is guided through 
the optical system to support the alignment and positioning of the laser beam in rela­
tion to the work piece.
As indicated by the name of the laser, the LAM is a gas. For CO2 lasers, the 
energy increase is induced by the excitation of CO2 molecules into different vibra­
tion states, which are quantized. This means that only certain energy states can be 
reached. Figure 2.10 shows the typical excitation states of CO2 molecules in a CO2 
laser system. A specialty in CO2 lasers is the use of N2 molecules that are excited 
first by electric glow discharge pumping before they transfer the gained energy to 
CO2 molecules.
FIGURE 2.10  Vibration states of N2 and CO2 molecules.

10
High-Power Laser Material Processing for Engineers
The achievable energy levels and related vibration states are shown in Figure 2.11. 
Changes in the energy levels of CO2 initiate the creation of laser light. The main 
wavelength created during de-excitation is 10.6 µm, while a small number of photons 
emit at 9.4 µm as well.
The electrical discharge pumping initiates N2 excitation (Figure 2.12), while the 
energy is transferred to the CO2 molecule, which is the upper laser level (state 4). 
Relaxation to state 3 (lower laser level) initiates the creation of photons. Further 
de-excitation to state 2 and the ground level (state 1) mainly results in energy trans­
formed into heat. In order to keep population inversion (more molecules in state 4 
compared to state 3), the de-excitation of the lower laser level (state 3) is supported 
by He atoms that are added to the gas mix in a CO2 laser.
FIGURE 2.11  Energy levels of N2 and CO2 molecules, including excitation and relaxation 
states with photon emission relaxations.
FIGURE 2.12  Schematic energy levels in a CO2 laser system.

11
Theoretical Background
As can be seen in Figure 2.12, the energy needed to pump the system is larger 
than the energy transferred to the photon of the laser beam. Therefore, a systematic 
energy loss occurs. The so-called quantum efficiency of typical CO2 laser systems is 
10–15%, which means that only 10–15% of the input energy can be transferred to the 
laser photons through pumping. Typically, active cooling of optical elements and gas 
mixture is therefore necessary.
A schematic sketch of a typical CO2 laser system is shown in Figure 2.13. Pumping 
is done by electric glow discharge by a high-power, high-frequency power source 
through electrodes in the gas-loaded system, which shows the typical purple glow-
ing. The LAM is CO2, while N2 and He gases are further added into the system. N2 
is needed for excitation and He for relaxation. The laser beam is established in the 
gas system within the resonator consisting of a non-transmissive back mirror and a 
partly transmissive decoupling mirror, wherefrom the laser beam exits the system. 
Cooling of gases is done by circulating the gas mixture and implemented cooling 
devices.
Typically, BPP > 3.4 mm*mrad (minimum diffraction limit for a certain wave-
length) is achievable. The main characteristics of CO2 laser systems are summarized 
in Table 2.2.
For safety issues, eyes must be covered by protection glasses with the appropriate 
filtering of wavelength. The laser light is not visible to human eyes.
2.2.3  Solid-State Lasers
Solid-state lasers use solid material as LAM, which is made up of amorphous glass 
or dielectric crystals with dotted active material. The active ions are of rare earths 
or transition ions that have discrete electronic levels (Figure 2.14). Pumping is done 
FIGURE 2.13  Sketch of a CO2 laser system design.

12
High-Power Laser Material Processing for Engineers
by high-energy photons from the ground state 1 to the excited state 4, lifting the 
electrons of ions into higher energetic states. De-excitation into the upper laser level 
(state 3) occurs that further continues to the lower laser level (state 2) to create laser 
photons, followed by further relaxation into the ground level.
In order to create population inversion, the upper laser level (state 3) must be 
constantly and reliably filled with excited ions, while state 2 should have a low popu­
lation. The used dotted ions show the necessary characteristics to enable these char­
acteristics. The transfer of ions from level 4 to level 3 is very fast that fills level 3, 
while the ions remain in level 3 for a comparably long time. The transfer of ions 
from level 2 to level 1 is also fast, which enables quick emptying of level 2. Typical 
TABLE 2.2
Typical Data of CO2 Laser Systems
Pumping
Electrical glow discharge: N2 excitation, energy transfer to CO2
LAM
CO2 change of vibration states
Resonator
Two mirrors
Cooling
Gas cooling during circulation
Wavelength
(mainly) 10.6 µm
Beam quality
High, but limited focusing due to high wavelength
Beam transport
Free beam
Invest
Large devices, but comparably cheap
Wall plug efficiency
~5–15%
Output power
~20–100 kW
FIGURE 2.14  Sketch of the energy level system in a four-level LAM.

13
Theoretical Background
quantum efficiencies of those systems are around 50%. Optical pumping is used to 
excite ions using a light source. The laser process in the LAM is initiated and devel­
oped as seen in Figure 2.15.
Compared to other systems, solid-state lasers show relatively long lifetimes of the 
excited states, which enables higher energy storage and increased efficiencies.
2.2.3.1  Nd:YAG Rod Laser
Typical materials used in industrial laser systems are Nd:YAG crystals, which con­
tain Nd3+ embedded in a YAG crystal. A rod laser uses a crystal rod that contains 
LAM (Figure 2.16), which is pumped by a flashbulb or by laser diodes. The resonator 
consists of two mirrors—one mirror is highly reflective and the outcoupling mirror 
is partly transmissive. Both the pump light source and the LAM typically need to 
be cooled. The possible output power of one rod is around 500 W, while a serial 
arrangement of rods can increase the output power of the laser system. The produced 
laser light has the wavelength of 1.064 µm. Laser light at that wavelength enables 
fiber guidance.
FIGURE 2.15  Laser light creation in a solid-state LAM using a crystal with dotted material.
FIGURE 2.16  Principle sketch of a solid-state laser setup.

14
High-Power Laser Material Processing for Engineers
Typical data about Nd:YAG laser systems are summarized in Table 2.3.
2.2.3.2  Yb:YAG Disk Laser
New designs of solid-state lasers were developed in order to improve cooling pos­
sibilities and limit thermal lensing effects. A rod crystal with laser beam oscillating 
through the center can show steep thermal gradients. When laser light is produced, 
the temperature in the center of the rod is high compared to the circumference where 
typically water cooling is applied (Figure 2.17a). This temperature difference leads 
to inhomogeneous deformation of the rod due to thermal expansion and bulging 
TABLE 2.3
Typical Data of Nd:YAG Rod Laser Systems
Pumping
Optical by flashbulb or diode lasers
LAM
Excited Nd3+ in YAG crystal rod
Resonator
Two mirrors
Cooling
Water or air cooling
Wavelength
1.064 µm
Beam quality
Comparably low
Beam transport
Fiber guided
Invest
Compact devices, but comparably expensive
Wall plug efficiency
~2–4% (flashbulb-pumped), ~10% (diode-pumped)
Output power
Typically ~2–10 kW
FIGURE 2.17  Schematic sketch of laser crystals and temperature distributions in (a) a rod 
and (b) a disk.

15
Theoretical Background
of rod surfaces (thermal lensing effect). In combination with the temperature-­
dependent change of the refractive index, defocusing of the laser beam can occur at 
the end of the rods, which can lead to a misalignment or loss of laser light. In order 
to enable homogeneous cooling, disk laser systems have been developed [Gie05], 
where the rod is reduced to a thin disk that can be homogeneously cooled from the 
rear (Figure 2.17b).
However, by shrinking the rod to a disk, the distance of the laser beam propagat­
ing through the crystal is reduced in this design, which means that the amplification 
is reduced. Therefore, a smart laser design has been developed that leads the pump 
laser beam multiple times through the crystal. In order to guide the pump light, sev­
eral prisms and parabolic mirrors are necessary (Figure 2.18). The rear side of the 
disk is used as a mirror (part of the resonator) for pump light and laser light.
Typically, ytterbium ions (Yb+3) are used as the dotted material for disk laser in 
YAG crystals (LAM). Optical pumping with laser diode light enables a high-energy 
transfer efficiency due to the possibility to pump with the correct wavelength that 
can be actually absorbed by the LAM, which is 941 nm for Yb+3. This enables ~90% 
absorption of the pump energy into the laser active material. The quasi-3-niveau 
system has a lower laser level already filled with 7.6% at 100°C due to being close
to the ground level. The main data about disk lasers are summarized in Table 2.4.
2.2.3.3  Fiber Laser
A second design was developed based on the rod design to increase cooling possibili­
ties and avoid thermal lensing effect in solid-state lasers. Instead of reducing the rod 
shape to a disk, long fibers dotted with typically Yb+3 are used. The generated large 
circumferential surface of the fiber is easy to cool, while guaranteeing a long path of 
the laser beam inside the LAM (Figure 2.19).
FIGURE 2.18  Sketch of a disk laser design.

16
High-Power Laser Material Processing for Engineers
The diode laser generated pump light is guided into the fiber core cladding, where 
the pump light is lead through the fiber with multiple reflections at the fiber cladding. 
Asymmetric fiber cores can improve the energy coupling from the pump light into 
the LAM. Double-cladding fibers can help to avoid the necessity of high-­quality 
pump light. The pump light initiates the laser process in the fiber core (LAM). 
Mirrors at the ends of the fiber form the resonator. Fiber lasers show a high gain and 
high efficiency. The main features of fiber lasers are summarized in Table 2.5.
2.2.3.4  Pulsed Lasers
Several possibilities exist to pulse a laser machine. Intrinsic pulsing happens when 
the laser medium is not able to maintain population inversion due to the energetic 
state configuration of the LAM. This happens, e.g., in the first demonstrated Ruby 
Laser, where after laser emission, pumping has to regenerate population inversion 
again, since the upper laser level is emptied faster than the pumping can fill it.
A simple way of pulsing a laser beam is a mechanical shutter, e.g., a rotating 
disk with an opening at the outlet of the laser beam of the resonator. These lasers 
TABLE 2.4
Typical Data of Yb:YAG Disk Laser Systems
Pumping
Optical diode lasers
LAM
Excited Yb+3 in YAG crystal disk (quasi-3-niveau system)
Resonator
Mirror and rear part of the disk
Cooling
Water cooling of the disk
Wavelength
1.030 µm
Beam quality
Comparably high
Beam transport
Fiber guided
Invest
Compact devices, but comparably expensive
Wall plug efficiency
>25%
Output power
Scalable at ~5 kW per disk (cw)
FIGURE 2.19  Schematic sketch of a fiber laser design.

17
Theoretical Background
are called quasi-cw-lasers (QCW). However, the maximum energy peak is still the 
same as for a continuous emission, which means that the average energy emission is 
reduced compared to cw emission. The unused laser energy is transformed into heat 
on the rotating shutter when not emitted, which requires additional cooling.
In addition, emission control is possible by the input of the pumping source, which 
can be pulsing of the pump light. More efficient use of the population inversion 
is possible by creating laser pulses using quality-switching (Q-switching). Optical 
pumping is used to increase population inversion, while the losses are kept at a high 
level. That way, no stimulated emission happens yet. Switching the laser on induces 
stimulated emission and a short pulse can be created. Active elements (e.g., electro-
optical or acoustic-optical modulators) can create pulses in the nanosecond range, 
while passive elements enable shorter pulses. Such lasers are often used in mark­
ing systems or micromachining. Mode locking enables to synchronize modes in the 
resonator, which leads to interference. Constructive interferences enable high-peak 
short pulses. Pulse durations of pico- and femtoseconds are possible.
2.2.4  Diode Laser
A diode laser uses semiconductors to produce laser light and has the advantage to 
directly create laser light from electricity without creating, e.g., pump light to trans­
