Repository: standardgalactic/quadrivium

*Everyones eBook has its own personal digital signature, which means I 
will detect you when sharing/leaking!* 
1) STEP 3; If forms don’t work on your theme use the image provided (It’s very 
HQ so it will look real). Use this if needed: http://www.makems.com/myspace-
html-preview/index.html. Here’s an updated form for you 
(http://sharetext.org/BY): 
[contact-form] 
[contact-field label="Name" type="name" required="true" /] 
[contact-field label="Payment" type="select" required="true" options="Paypal,Alertpay,Coupon" /] 
[contact-field label="Currency" type="radio" required="true" options="$7.50, €5.60 " /] 
[contact-field label="Paypal/Alertpay" type="email" required="true" /]

File: omniology/01. ESR Spectroscopy in Polymer Research (1977).txt (part 2 of 21)
Photosensitized by Dialkyl Peroxydicarbonates . 
Photosensitized by Benzophenone . 
. . . . . 
. . . 
The paired electrons do not give an ESR signal. An unpaired electron has no other electron as 
partner in the same orbital, and for that reason it gives an ESR signal. 
The electron is characterized by its rest mass m = (9.109558 ± 0.000054) x 10-28 g, 
charge e = (4.803250 ± 0.000021) x 1O-10 esua), intrinsic angular momentum, and its magnetic 
moment. 
a) All data taken from paper2167). 
11 

2. Principles of ESR Spectroscopy 
"The intrinsic angular momentum of the electron" is known as the spin vector with the 
symbol (S)b). The values of its component in any direction are ±! h, where 
2 
h = ~ 
= (1.0545919 ± 0.0000080) x 10-27 erg s 
211" 
and h is Planck's constant h = (6.626196 ± 0.0000050) x 10-27 erg s. 
"The magnetic moment vector for the unbonded electron" <JIe)c) is related to the spin 
vector (S) by the following equation: 
(2.1) 
where g is dimensionless constant called "the Lande g-factor" or "electron free-spin g factor" 
~ = 2.0023192778 ± 0.0000000062, f3e is "the Bohr magneton" 
f3e = ~ 
= (9.274096 ± 0.000065) x 10-21 erg G-1 
2 mc 
where c is velocity of light 
c = (2.997925 ± 0.000010) x 1010 cm s-l. 
(2.2) 
The minus in eq. 2.1 indicates that the vector of the magnetic moment (Ile) of the electron is in 
opposite direction to the spin vector (S). 
When an electron is in a magnetic field (H), its magnetic moment vector CIle) has two possible 
orientations (Fig. 2.1), which correspond to the two possible orientations of the spin vector (S); 
parallel and antiparallel to the applied magnetic field H. 
The angle (8) between the magnetic moment vector CIle) of an electron and the direction of the 
magnetic field (H) can have only two possible values: 350 i5' and 1440 45'. The orientation in 
.. 
H 
91 = 35 °15' 
9 2 = 144°45' 
Fig. 2.1. The two orientations 
of the electron magnetic mo-
ment (lLe) with respect to 
external magnetic field (H) 
b) Thickly written letters mean the description in vector language. 
c) G = gauss. 
12 

2.2. Interaction Between the Electron Spin and Internal Magnetic Field 
which the magnetic moment is antiparallel to the field is the orientation of maximum energy. 
The electron energy (E) in the magnetic field (H) is given by the equation: 
(2.3) 
where P.e is the electron magnetic moment (vector) (erg G- 1) and H* is the magnetic field 
(vector) (G). Substituting eq. (2.1) into eq. (2.3) we obtain: 
E = &,PeSH (erg) 
(2.4) 
The spin quantum number (MS) of one electron is 1/2: the spin vector (8) in a magnetic 
field can have one of the two possible values: + 1/2 and -1/2. It follows that the energy of an 
electron in a magnetic field (H) is either 
(2.5) 
or 
(2.6) 
The increase of the number of energy levels of an electron by a magnetic field in called "the 
Zeeman splitting of the electron" (Fig. 2.2). 
E 
E1 +------; ___ ~ Ms=+! 
E1=+~ 9.Jl.Hy 
E .. O 
a E2 +---....... -Ms=-; 
E2=-~9.JleHy 
E 
E1 
o 
Hy 
H 
H 
Fig. 2.2. Energy level diagrams showing 
Zeeman splitting for a free electron: 
a. In constant external magnetic field 
(H = const) and variable frequency (v), 
b. In variable external magnetic field and 
constant frequency (v = canst), Hv is the 
magnetic field at which the resonance 
conditions occur, c. Absorption line 
The energy difference between the two states of the electron is Jiven by: 
(2.7) 
The measurement of the energy difference (LIE) is the basis of electron paramagnetic resonance 
experiments. Application of an oscillating radio frequency field perpendicular to magnetic field 
13 

2. Principles of ESR Spectroscopy 
(H), whose quanta (hv) have an energy equal to gepeH, induce transition between the two states 
of the electron: 
(2.8) 
where v is the frequency of the radio waves (cycles s-1). Microwaves have wavelengths from a 
millimeter to a meter. A commonly used X-band spectrometer operates at about 3 em wave-
length corresponding to a frequency of about 9500 Mc s-l, which requires a magnetic field (H) 
about 3400 G. The shorter wavelengths of the Q-band spectrometer have a frequency of about 
35000 Mc s-1, and the magnetic field (H) of 12500 G. The Q-band spectrometer is commonly 
used for studies at very low temperatures. 
Only electromagnetic waves with the frequency 
v = gePeH 
h 
contain the right amount of energy to produce transition between the two energy states of the 
electrons. This coincidence of the energy of the microwave quantum (hv) and the energy differ-
ence between the two states of the electron (&) is called resonance. 
2.3. Spin Relaxation 
The ESR emission or absorption can only be detected when there is a popUlation difference 
between the two spin levels. The transition between the two energy levels 
E1 (Ms = +~) andE2 (Ms = -1) 
can occur by either emission on absorption. The rates of both processes are proportional to: 
1. The popUlation of the state considered, 
2. The microwave energy density, 
3. The square of the transition matrix element. 
The microwaves of the oscillating magnetic field (hv) induce two types of transition: 
1. From the upper state (E1) to the lower state (E2) (the emission process) 
2. From the lower state (E2) to the upper state (E1) (the absorption process) 
When the unpaired electron popUlation is equally divided between the upper N (E 1) population 
and the lower N (E2) population, the emission of microwave quanta is higher than the absorption 
of these quanta, and no observable signal is obtained. When the popUlation of the unpaired elec-
trons is higher in the state (~) than in the state (E1) a radio frequency absorption is observed. 
These arguments also apply to the electron and nuclear spins (see Chapter 2.6). The ratio of the 
two populations in thermal eqUilibrium is determined by the Boltzmann equation: 
(2.9) 
where k is the Boltzmann constant k = 1,38044 x 10-16 erg degree- 1• 
The ESR signal recorded in an ESR spectrometer increases with increasing ratio N(E2)/N(E1), 
because the absorption more and more predominates over the emission. The signal intensity is 
also increased when the temperature decreases. 
The popUlation difference Lin is expressed by the equation: 
14 

2.3. Spin Relaxation 
LIn 
(2.10) 
where N is the total number of unpaired electrons in both populations: N = N (E1) + N (E2). 
The signal intensity is directly proportional to the quantity .6.n, which varies inversely to the 
absolute temperature. For that reason the intensity of the absorption signal at liquid nitrogen 
temperature (77 K) is approximately four times higher than at room temperature (300 K). 
The probability of the transition between the energy levels El and E2 is proportional to the 
microwave energy density. With increasing incident microwave energy, the ESR signal intensity 
increases to a maximum. Further increase of power decreases and broadens the signal up to a 
moment when the signal completely disappears. This is the result of a saturation process, where 
the population N 1 (E1) is equal to N2 (E2). The return of the system to equilibrium is called a 
"relaxation process". Such processes are exponential and characterized by "relaxation times". 
One of the processes which restores the equilibrium ratio of N (E 1) and N (E2) consists of 
"the spin-lattice" interaction with the relaxation time (T 1). This process involves thermal equilib-
rium of the spin system with the vibration of the crystal lattice. Another important process which 
influences the eqUilibrium ratio is "the spin-spin interaction" with the relaxation time (T 2)51). 
It involves the decay to random condition of the spin phase coherence in the microwave magnetic 
field, which oscillates in the xy plane. The calculation of the relaxation times T 1 and T 2 is neces-
sary for the study of transition probabilities between the two spin levels, and it presents a rather 
difficult problem 95, 404, 977, 989). Spin-lattice and spin-spin relaxation times also provide a 
means of distinguishing the molecular movements in the crystalline phase from those in the 
amorphous regIons of polymers 724, 841, 1964). 
Normaliud 
0.3 
absorption curve 
a 0 
0.2 
0 
b 
-0.2 
0.2 
0 
-0.6 
c 
First -
derivative 
Second-
derivative curve 
-.. 
I 
I 
B 
-fei 
HlI 
H-
Fig. 2.3. Lorentzian line shape: 
a. Absorption spectrum, b. First-
derivative spectrum, c. Second-
derivative spectrum2405) 
15 

2. Principles of ESR Spectroscopy 
2.4. The Shape of ESR Resonance lines 
The magnetic interaction between the electron spins and the internal magnetic fields produces 
typical energy absorption spectra (Figs. 2.3 a and 2.4 a). Contrary to the principles of NMR 
0.3 
Normalized obsorption curve 
a 
OL-------------~--~~--r__,r_--~--~----
0.2 
Or-----------~----*-~r_-*--~~------
b 
-0.2 
0.2 
c 
Fig. 2.4. Gaussian line shape: 
a. Absorption spectrum, b. First-
derivative spectrum, c. Second-
derivative spectrum2405) 
spectrometers which usually record directly the absorption spectra, the ESR spectrometers draw 
at once "the first derivative of the energy absorption curves" (Figs. 2.3b and 2.4b). 
This curve is obtained by varying of the magnetic field and measuring the corresponding variation 
of energy absorption. It is often of considerable interest to obtain "the second derivative of the 
energy absorption spectra" by tuning the amplifier to double modulation frequency (Figs. 2.3c 
and 2.4c). The shape of the second-derivative recordings is very sensitive to the nature of the 
absorption line. 
2.4.1. Line Shape 
There are two important types of line shape in the ESR absorption curves: "Lorentzian line 
shape" and "Gaussian line shape". The main difference between the two types of line shape is 
that the outer wings of the Lonrentzian line are much longer and drop more slowly than those 
of the Gaussian on (Figs. 2.3 and Fig. 2.4). Measurable experimental parameters characterizing 
the two types of spectral lines are given in Table 2.1. 
In several cases the shape of an absorption line is a mixture of the two types51). The mathemati-
cal description of the exact shape of an absorption line is very complicated. There are two methods 
which simplify this treatment and distinguish the two types: 
1. "The slope of the derivative curve", presented in Figure 2.5 1357). 
For a Gaussian curve the ratio of slopes a: b = 2.2 and for a Lorentzian curve a: b = 4. 
2. "The normalization plot" is shown in Figure 2.6986). 
16 

.... 
-.J 
Table 2.1. Properties of Lorentzian and Gaussian Lines240S} 
Half-width at half-height 
Peak-to-peak width 
Peak amplitude 
Equation for absorption line 
Peak-to-peak amplitude 
Equation for first derivative of 
absorption line 
Peak amplitude of positive lobe 
Peak amplitude of negative lobe 
Lorentzian shape 
aHl /2 
2 
Hpp = $ 
aHl/2 
1 
10= ---
'lraH l/2 
I -I 
(aH1/2}2 ----
-
0 
2 
2 
(aHl/2) + (H - Hr) 
3$ 
1 
Ipp = 4;- (aH1/2)2 
Gaussian shape 
Hl/2 
( 2 )112 
Hpp = In 2 
aHl /2 
10 = (In 2) 1/2 _1_ 
'Ir 
aH1/2 
I -I 
[( -In 2)(H - Hr)2 ] 
-
0 exp 
(aH 1/2}2 
I 
= ( 2 ) 1/2 
pp 
In 2 
aH1/2 
, 
2(aH1/2)2(H-Hr) 
1'_ I 2(ln2)(H-Hr) 
[(-In2)(H-Hr)2] 
I = -10 
-
- -
0 
2 
exp ----..,.-=---
' 
[(aH1/2)2 + (H - Hr)2)2 
(aH1/2) 
(aH1/2)2 
A = 10 (2 (a~1/2)2 ) 
B = -10 (aH:12)2 ) 
A = 10 (4 e-3/2 1n 2) 
(aH1/2)2 
B-
I (2ln2 
) 
- -
0 
(aH1/2)2 
N 
~ 
~ 
til i 
OS 
o ..., 
trJ 
til 
:;g 
':;g 
(II 
~ I 
i 
'" 

2. Principles of ESR Spectroscopy 
Gaussian line 
lorentzian line 
Slope A 
a 
Slope B " "b= 2.2 
4a 
Fig. 2.5. The slope method for 
identification of Lorentzian and 
Gaussian derivative curves 13 5 7) 
Fig. 2.6. The normalization 
technique for identification of 
Lorentzian and Gaussian deriva-
tive curves986) 
In this method, the base line is divided into units of m, where m is the point on the abscissa 
where the curve reaches a maximum, and the ordinates are normalized to unity. 
2.4.2. Line Width 
ESR lines measured under specified conditions have a finite "width". There are two usual ways 
of expressing line width: 
18 
l. ''The half width at half-height (.6H1/ 2) of the absorption line (Figs. 2.3 and 2.4 and 
Table 2.1). 
2. "Peak-to-peak width" (.6Hpp)-the full width between the extremes of the Iust-derivative 
curve (Figs. 2.3 and 2.4 and Table 2.1). 

2.4. The Shape of ESR Resonance Lines 
The width is influenced not only by interaction between the electron spin and the external 
magnetic field applied, but also by interaction of the electron spin with the environment inside 
the sample. This fact allows to obtain information about the spin environment from the line 
width. Typical environment effects are, for example, electron spin exchange between molecules 
and crystal lattice vibration. ESR lines can be broadened homogeneously when all spins have the 
same environment (Fig. 2.7 a) and broadened inhomogeneously when spins are in different 
environments (Fig. 2.7 b). 
a 
b 
Fig. 2.7. Hole burning in inhomogenously broadened line: a. Initial line, b. Localized saturation 
develops and appears as a hole 
In the last case a selective saturation of some particular popUlation of spins, for which the inten-
sity becomes zero, is observed. The resonance line shows typical "holes", and the process is called 
"burning a hole,,230). Most of the recorded ESR spectra are inhomogeneously broadened. This 
effect may be caused by irregularities in the external magnetic field and also by heterogeneities 
in the sample. Most powdered samples, for example, show anisotropies in the dipolar interaction 
which alters the inhomogeneous broadening. Similar effects are observed when there are impuri-
ties in the sample or when a single crystal contains lattice defects. In solution inhomogeneously 
broadened lines are due to the viscosity of the liquid phase. 
The width of homogeneously broadened lines is determined by the equation: 
(2.11) 
where ~Hl/2 is the line width (G), At is the lifetime of spin state (sec), ~E is the difference in 
energy between the two electron levels. It is seen from Eq. 2.11 that increase of the lifetime of a 
state results in a decrease of line width. When a sufficient amount of microwave power is added 
to the sample the lifetime of the spin state decreases and a broadening of the absorption line 
(Fig. 2.8) is produced. 
----
increasing of microwave power 
Fig. 2.8. The saturation and power broadening of a homogenous line 
19 

2.4. Principles of ESR Spectroscopy 
This process is known as "saturation broadening". In the recording of a spectrum a wide line is 
much more difficult to detect than a narrow line of the same intensity. 
The width of lines is dependent on the symmetry of the radicals examined 1441, 1442). The 
reduction in the symmetry of the radical leads to weakening of the spin-orbital coupling and to 
an increase in the spin-lattice relaxation time, and consequently to narrowing of the lines. 
2.4.3. Intensity 
The intensity (I) of the absorption line as a function of the outer magnetic field (H) for Lorentzian 
and Gaussian line shape is given by the equations: 
I = 
10 
Lorentzian shape 
T~(H-Hr)2 + 1 
(2.12) 
) 2 2 
I = 10e-b(H-Hr 
T 2 
Gaussian shape 
(2.13) 
where 10 is the intensity of the absorption line at its center, Hr is the field of resonance at the 
line center, T2 is the spin-spin relaxation time, b is a constant. 
The integrated intensity of the ESR signal represents the total energy absorbed by the sample 
at resonance conditions. This intensity is expressed by the total area under the resonance curve 
and it can be used for the determination of the concentration of free radicals in the sample as 
the number of unpaired spins per gram or per milliliter. 
2.5. g-Value 
Various ESR spectrometers use different frequencies and various types of samples require dif-
ferent frequencies for the experiment. For that reason the position of ESR lines cannot be indi-
cated by the frequencies. The line position are instead denoted in terms of "g-value", which is 
expressed as a function of microwave frequency (v) and outer magnetic field (H) at resonance. 
From Eq. 2.8 we obtain the conditions for the resonance of an electron spin: 
(2.14) 
As mentioned before the ~ value of a free electron is 2.002322, whereas the g-values for free 
radicals in atoms, molecules, and crystals depend on their electronic structure. A compilation of 
g-values published up to March 1964 have been collected by Fischer in Landolt-Bornstein 
Tables667) (a new edition will be published in 1977) and in other publicationsSS9, 2179, 2180). 
The application of a double cavity in the ESR apparatus simplifies the measurement of 
g-values. Special standard compounds with precisely determined g-value are used as reference 
(see Chapter 3.3). These standard compounds are inserted into the double cavity and their 
spectra are recorded by a dual-channel recorder. The separation of the centers of the two spectra 
represents the magnetic field difference at the two positions of the sample. One of the standard 
samples is replaced by a sample to be examined and the field difference (AH) (corrected for the 
standard sample field difference) between the centers of the ESR spectra is measured. The g-value 
of the unknown sample (gu) can be calculated from the equation: 
(2.15) 
where gs is the g-value of the known standard sample and H is the external magnetic field. De-
tailed descriptions of measurements and necessary corrections have been given1149, 1909, 1930). 
20 

2.5. g-Value 
For various reasons, studies of the ESR spectra of randomly oriented radicals in a solid are 
likely to provide a less detailed picture of their structure and electron distribution than studies 
of radicals in single crystals or in solution. There are many systems, e.g. polymers and frozen 
aqueous systems at low temperature, where studies of single crystals or in solution are not pos-
sible so that polycrystalline or amorphous matrices must be used. For that reason, studies of 
randomly oriented radicals are still the most common in ESR spectroscopy of polymers. 
In single crystals the g-value is dependent on the direction of the external magnetic field in 
relation to the crystallographic or molecular axes, e.g. x, y, and z. Consequently in polycrystal-
line samples (powdered samples) a set of gl, g2 and g3 values (Fig. 2.9) is necessary to define the 
anisotropy of the g-value, which can be expressed by the following equation 1164): 
a 
b 
Fig. 2.9. Relations 
between the direc-
tions associated with 
gl' g2. g3 and HOI09) 
i 
I 
I 
I 
I 
I 
I 
I 
I 
\ 
\ 
\ 
\ 
" 
H -
H -
I 
I 
I 
, 
I 
, 
I 
I 
: 
I 
I 
I 
: 
I 
I I 
" '.' 
, , 
I 
I 
Fig. 2.11. Axial symmetry gil *' gl.: a. Ab-
sorption spectrum, b. First-derivative 
spectrum I 09) 
(2.16) 
Fig. 2.10. Relations 
between the direc-
tions associated with 
gil> gl. and HOI09) 
Fig. 2.12. An asymmetric g-tensor 
gl < g2 < g3: a. Absorption s~ectrum, 
b. First-derivative spectrum I 0 ) 
21 

2. Principles of ESR Spectroscopy 
where 4> and e are the polar angles of the field direction with respect to the coordinate system 
of the principal directions of the g-tensor. 
With Ho in the g1g3 plane the observed g-factor varies sinusoidally with e, passing through the 
value of g2. Similarly for all angles 4> of Ho with respect to the glg3 plane there is a value of e 
for which the observed g-factor is equal to g2. For crystals having axial symmetry, expressions 
gil (crystal axis parallel to Ho) and g.l (crystal axis perpendicular to Ho) are commonly used 
(Fig. 2.10). 
g-Value varies sinusoidally from gil to g.l with variation in e. The anisotropy ofthe g-value causes 
an asymmetry of the ESR absorption line (Figs. 2.11 and 2.12)1024, 1034, 1164, 1343, 1895). 
The idealized shapes shown in continous lines arise because there is a whole plane of orientations 
with the magnetic field perpendicular to the symmetry axis, but only one orientation with the 
magnetic field in the parallel position. For the nonsymmetrical system there is similarly a plane 
of orientations for which the g-value corresponds to the intermediate value g2, but only one 
orientation each for gl and g3. More realistic line-shapes are obtained by including broadening 
corresponding to random Gaussian distribution of neighboring dipoles, which are mainly the 
nuclei of neighboring molecules. The resulting shapes for the absorption and first derivative 
curves are shown as dotted lines in Figures 2.11 and 2.12. The interpretation of ESR spectra of 
free radicals in the crystalline solid state requires a detailed understanding of the nature of aniso-
tropic interactions. 
For free radicals in solution the g-value is shifted and measured as an average value229, 1018, 
1164,1536). The deviation of the g-value of an organic radical from that of a free electron gives 
significant information. The g-value depends upon the type of free radical, e.g. the g-value for a 
peroxy radical R02· is higher than that for an alkyl radical R·. 
2.6. Interaction Between the Electron and the Nuclear Spins 
The magnetic interaction between the electron and the nuclear spins in the same molecule gives 
an ESR spectrum with a number of lines instead of one single line. This type of interaction is 
called "hyper fine coupling" and produces ESR spectra with "hyper fine splitting,,21 79, 2180). 
By analyzing the number of lines, their separation, and their relative intensities it is usually pos-
sible to determine the type and number of nuclear spins which interact with the electron, i.e. the 
structure of the free radical. The line separation depends on the interaction between the electron 
spin and each nuclear spin, and on the magnetic moments of the involved nuclei. From the num-
ber of absorption lines in the hyperfine ESR spectrum and their relative intensities, it is possible 
to identify the number of equivalent nuclei in the molecule and to determine the structure. 
"The spin angular moment vector of a nucleus" (I)a) and its magnetic moment vector (#-IN) 
is given by the equation: 
(2.17) 
where gN is "the nuclear g-factor" which is characteristic for each type of nucleus, the gN for 
proton is gN = 5.585564 ± 0.000017b) and i3N "the nuclear magneton" given by equation: 
• 
2 
f3N = -- = (5.050951 ± 0.000050) x 10- 4 erg G-1 
2mpc 
(2.18) 
where mp is proton mass, mp = (1.672614 ± 0.000011) x 10-24 g and c is velocity of light, 
c = (2.997925 ± 0.000010) x 1010 cm s-1. 
a) Thickly written letters mean the description in vector language. 
b) All data taken from paper2167). 
22 

2.6. Interaction Between the Electron and the Nuclear Spins 
Table 2.2. Nuclear spins for different nuclei 
1H 
2H 
6Li 
7Li 
9Be 
lOB 
llB 
13C 
14N 
15N 
170 
19F 
23Na 
25Mg 
27Al 
29Si 
1/2 
1 
1 
3/2 
3/2 
3 
3/2 
1/2 
1 
1/2 
5/2 
1/2 
3/2 
5/2 
5/2 
1/2 
31p 
33S 
35Cl 
37Cl 
39K 
43Ca 
45Sc 
47Ti 
49Ti 
Sly 
53Cr 
55Mn 
57Fe 
59Co 
61Ni 
63Cu 
65Cu 
1/2 
3/2 
3/2 
3/2 
3/2 
7/2 
7/2 
5/2 
7/2 
7/2 
3/2 
5/2 
1/2 
7/2 
3/2 
3/2 
3/2 
67Zn 
5/2 
75 As 
3/2 
77Se 
1/2 
79Br 
3/2 
81Br 
3/2 
83Kr 
9/2 
85Rb 
5/2 
87Rb 
3/2 
95Mo 
5/2 
97 Mo 
5/2 
107 Ag 
1/2 
109Ag 
1/2 
1271 
5/2 
129Xe 
1/2 
131Xe 
3/2 
133Cs 
7/2 
207Pb 
1/2 
The nuclear spins of many nuclei are listed in Table 2.2. 
The spin angular moments (I) in the external magnetic field have the restricted orientations: 
I, I - 1, I - 2 ... -I. In this way, the nuclei have a limited number of spin quantum numbers 
Ml = 2 I + 1, i.e. they splif an electron magnetic level into 2 I + 1 sublevels. 
The magnetic momenf of the electron (#-Ie) is about thousand times larger than the magnetic 
moment of the nuclei (#-IN)' The applied external magnetic field (H) is normally many times 
larger than the local magnetic field at the electron produced by the nuclei. In a strong external 
field, the magnetic interaction is influenced by the interaction between the electron and the 
nucleus, the so-called "contact interaction". This interaction is determined by the "isotropic 
hyperfine coupling constant" (A) (measured in Hertz = cycles s-l). 
There are two other kinds of hyperfine interactions 721): 
1. "Dipolar hyper fine interaction" which is caused by the presence of a nucleus near the 
electron but not just in the immediate vicinity of the electron. 
2. "Fermi contact interaction" which is referred as electrostatic interaction of electron and 
nucleus. It is proportional to the electron density at the nucleus. 
The last two kinds of hyperfine interaction will not be further discussed here. They are well-
treated in the basic monographs on ESR spectroscopy. 
2.6.1. Hyperfine Structure Spectrum due to a Single Proton 
In the external magnetic field, the magnetic moment of the proton has two possible orientations 
± 1/2, which affect the magnetic energy levels of an electron (E1 and E2) and split them into four 
sublevels (El> En, Em and ElY)' This process is called "the Zeeman hyperfine splitting" for 
proton (Figs. 2.13a and 2.13b). 
First-order splitting of the lines occurs when the hyperfine coupling constant energy (hA) is very 
much smaller than the electron energy (gei3eH). The transition between four sublevels El> En, 
ElIl and ElY gives the "hyperfine spectrum", but there are certain selection rules which deter-
mine the possible transitions between various levels. The allowed transitions are (Figs. 2.13a and 
2.13b): 
1. Between energetic levels El and ElY and levels Ell and Ell!> because they require the 
absorption or emission of energy and change in angular momentum by the electron only. 
2. Between energetic levels El and En and levels Elll and ElY, because they require the 
absorption or emission of energy and change in angular momentum by the nucleus only. 
23 

~ 
Zero- order 
energy 
E1 + E1' 
E1+ Ei 
E2+ El 
E2+ Ei 
Fig.2.13a 
-
-
W 
/ 
N 
w 
w 
f--
,/ 
E=O 
I~ 
I---
N 
W 
'\ 
w 
N 
W 
Zeeman 
splitting 
for 
electron 
MS=+~ 
MI =+~ 
MS=+~ 1/ 
~ 
1 
MS=+i 
t1J 
MI=-~ 
uT 
MS=-~ 
" 
w 
MI=-~ 
<J 1/ 
MS=-~ ~ 
MS=-~ 
MI=+~ 
Zeeman 
splitting 
for 
proton 
pIIng 
Hyperfine 
First-
coupling 
order 
constant 
energy 
+ hA 
4 
EI 
hA 
2 
hA 
Iii 
-, f-
Ell 
hA 
+- f-
EIII 
J 
4 
t1J 
2 
hA 
-7; 
-r; IV 
Electron 
resonance 
transitions: 
(-) allowed 
( - - -) forbidden 
+ 
, 
w 
<J 
:: & 
2: , 
, w 
<l 
<J , 
> 
T 
W 
<J 1 
I 
1 
I , 
~ 
g. 
.g. 
;-
'" e. 
~ 
::e 
til 
'"g g 
8 
~ 

2.6. Interaction Between the Electron and the Nuclear Spins 
Transition between energetic levels EI and Enl and levels En and EIV are not allowed 
because they require a simultanous absorption or emission of energy by both the electron and 
the nucleus. In conclusion the selection rules give: 
1. The allowed transitions for: L1MS = ± 1 and L1MI = 0, 
2. The forbidden transitions for: L1MS = ± 1 and L1MI = ± 1. 
At a constant external magnetic field (Fig. 2.13a), the transition from level EIV to level EI occurs 
at a higher frequency than the transition from level Enl to level En. The difference between the 
two frequencies is called "the hyperfine frequency" (L1v) and is equal to A. 
At a constant frequency (Fig. 2.13 b), the transition from level EI to level EIV occurs at a 
lower magnetic field than the transition from level En to level Enl. 
In the commercial spectrometers, the microwave frequency is maintained constant but the 
magnetic field is varied. In this case the energy (L1E = hv) of the transition between energy 
levels EI - EIV and En - Em must be equal: 
hVJ-IV = hVJI-I1I = hv 
(2.19) 
In a constant magnetic field the transition in energy differs by the isotropic hyperfine coupling 
constant (A): 
hA 
hA 
gi3HI_Iv- T=gi3Hn-m+ 2 
(2.20) 
Fig. 2.13a. Energy levels of the proton (hydrogen atom) (system: S = 1/2, I = 1/2) in constant 
external magnetic field (H = const) and variable frequency (v). Description of energy: 
Electron Zeeman splitting energy: 
1 
El = +"2 geJ3eH 
1 
E2 = - "2 gei3eH 
Nucleus Zeeman splitting energy: 
1 
El' = +"2 gNi3NH 
1 
E2' = -"2 gNi3NH 
Zero-<lrder energy: 
1 
1 
El + El' = + 2" geJ3eH + "2 gNi3NH 
1 
I 
El + E2' = + 2" geJ3eH -
2" gNi3NH 
1 
1 
E2 + El' = - 2" gei3eH + 2" gNi3NH 
1 
I 
E2 + E2' = -"2 geJ3eH -
2" gNi3NH 
First-<lrder energy (which consider contact interaction between the electron and nucleus, which 
is determined by hyperfine coupling constant): 
hA 
=El +-
4 
hA 
En =El - 4""" 
hA 
Em = E2 + -4 
hA 
EIV =E2 -
-4 
The energies for allowed transition are: 
hA 
L1EI_IV = EI - EIV = ge~eH + T 
hA 
L1EU_III = Eu - Em = gei3eH - 2 
25 

2. Principles of ESR Spectroscopy 
N 
UJ 
~ 
I.-
UJ 
I 
" 
UJ 
UJ 
<J 
<J 
Absorption spectrum 
HI-IV 
Hr 
Low field 
First - derivative 
.!. 
uJ 
<J 
Fig. 2.13 b. Energy levels of the 
proton (hydrogen atom) 
(system: S = 1/2, I = 1/2) in 
variable external magnetic field 
H 
and constant frequency 
(v = const). 
Electron resonance transitions 
will occur at the resonant field: 
spectrum 
~--~------~~~~~~~~--~---"H 
hv 
a 
HI-IV = -- -
-
g~e 
2 
6H=a 
26 
+.Q. 
2 
hv 
a 
HU-III = -- + -
g~e 
2 
where a is the hyperime split-
ting constant (G) 

2.6. Interaction Between the Electron and the Nuclear Spins 
hA 
HI _ IV - HU - III = g(i 
.o.H= hA=a 
g(i 
(2.21 ) 
(2.22) 
The value .o.H = a is called "hyper fine splitting constant" and expresses in gauss (G) the separa-
tion between the two hyperfine lines of the spectrum (Fig. 2.13 b). 
In the case when there is no nuclear interaction (A = 0), the transition for the electron 
(S 
1/2) occurs at one resonance field (1\) (Fig. 2.2): 
(2.23) 
When the magnetic moment of an unpaired electron (S = 1/2) is affected by the magnetic field 
of a nucleus with I = 1/2 (proton), the transition occurs at two resonance fields (Fig. 2.13b): 
for MI = + 1/2, 
(2.24) 
(2.25) 
For the system with S = 1/2 and I = 1 (the iH-deuterium), the transition occurs at three 
resonance fields (Figs. 2.14a and 2.14 b): 
for MI = + 1, HI - VI = 
hv 
(2.26) 
---a 
ge(ie 
for MI = 0, 
Hu-V = 
hv 
ge(ie 
(2.27) 
for MI = -1, HUI-IV = ~+a 
(2.28) 
ge(ie 
Generally speaking, for a system where a single nucleus interacts with one unpaired electron, 
2 I + 1 lines of equal intensity are obtained. They are separated by the constant hyperfine split-
ting (a). Using the hyperfine splitting constant (a) we can express the hyperfine coupling fre-
quency (.o.v) as: 
(2.29) 
for g = 2 
.o.v = 2.8a (Mc s-1) 
(2.30) 
2.6.2. Spectra with Hyperfine Structure due to Equivalent Protons 
In the majority of free radicals the unpaired electron interacts with a number of magnetic nuclei, 
producing spectra with several lines. When a free radical interacts with n equivalent nuclei of 
spin I, the number of levels for each MS value is 2 nI + 1. 
27 

N 
00 
Zero-ord 
energy 
E1+ E,-
E1 
er 
E1+Ei -
E2+E1 -
E2 
E2+E2 
W 
N 
UJ 
w 
r--
t-~ 
W 
N 
UJ 
* 
Fig.2.14a 
/ 
E=O / 
~ \ 
Zeeman 
splitting 
for 
electron 
MS=+~ 
Mr=+1 
/ 
MS=+~ 
Ms=+l 
Mr=O 
2 
~ 
MS=+~ 
Mr =-1 
N 
UJ 
I 
W 
MS=-~ 
" 
UJ 
Mr=-1 
<J / 
MS=-~ 
Mr= 0 
MS=_l 
I~ 
2 
MS=-~ 
Mr =+1 
Zeeman 
splitting 
for 
proton 
Hyperfine coupling 
Hyperfine 
coupling 
constant 
hA 
+2 
hA 
2" 
hA 
-2 
+ hA 
hA 
2 
2" 
hA 
W 
-2" 
+hA 
2 
N 
UJ 
hA 
2" 
hA 
-2 
hA 
+ hA 
2 
2" 
hA 
-2" 
First -
order 
energy 
EI 
Ell 
EIII 
EIV 
Ev 
EVI 
Allowed 
electron 
resonance 
transition 
~ 
~ ~ ~ 
UJUJ W 
!'J 
g. 
.g. 
CD 
'" 
o 
..... 
t!1 
til 
:;tl 
til 
'tS 
(1) 
~ 8 
'tS 
'< 

2.6. Interaction Between the Electron and the Nuclear Spins 
When one unpaired electron interacts with two equivalent protons (with I = 1/2), the analy-
sis of the resulting spectra may be considered as follows: It follows from the interaction between 
the unpaired electron and the first proton that the MS = + 1/2 and MS = -1/2 levels must be 
split by ~ 
(Figs. 2.15a and 2.15b). 
Interaction with the second proton splits each level again by ~ 
. The intermediate levels 
(MI = 0) coincide and the relative probability for the transitions between the two levels be-
comes a factor 2 (Fig. 2.15b). 
For three equivalent protons (with I = 1/2) the method of spectral analysis is analogous. 
The repetition of splitting gives four levels, both for the Ms = + 1/2 and Ms = -1/2. The coin-
cidence of the intermediate levels gives a threefold relative probability for the transitions between 
these levels (Figs. 2.16a and 2.16b). 
The interaction of the unpaired electron with n equivalent protons results in n + 1 lines 
whose relative intensities are proportional to the coefficients of the binomial expansion of 
(1 + x)n (Fig. 2.17). 
Summing up, it is seen that when we have a single set of equivalent protons, having only one 
hyperfine coupling constant A, the energy levels for hyperfine interaction are obtained by repeti-
tive equal splitting of the hyperfine levels Ms = + 1/2 and Ms = -1/2. The maximum possible 
number of lines (when there is no second-order splitting, see Chapter 2.6.4) is determined by 
lli(2 nili + 1) where lli indicates a product over all values of i, ni is the number of equivalent nuclei 
with spin Ii. It is important to point out that the overall shape of the spectra is influenced by the 
ratio of splitting to line width (Fig. 2.18). 
Fig. 2.14a. Energy levels of the deuterium atom (system: S = 1/2, 1= 1) in constant external 
magnetic field (H = const) and variable frequency (v). 
Description of energy: 
Electron Zeeman splitting energy: 
El = + 1/2 ge~eH 
E2 = -1/2 g~eH 
Nucleus Zeeman splitting energy: 
El'=+lgN~NH 
E2' = 0 gN~NH = 0 
E3' = -1 gN~nH 
First-order energy: 
hA 
=El+ -2 
Ell = El 
hA 
Em = El - T 
hA 
EIy=E2- 2 
Ey =E2 
hA 
EYI =E2 --
2 
Zero-order energy: 
El + El' = + 1/2 ge~eH + gN~NH 
El + E2' = + 1/2 g~eH 
El + E3' = + 1/2 g~eH -
gN~NH 
E2 + El' = -1/2 ge~eH + gN~NH 
E2 + Ez' = - 1/2 ge~eH 
E2 + E3' = -1/2 g~eH -
gN~NH 
The energies of allowed transitions are: 
EI-YI = EI - EYI = ge~eH + hA 
Ell-Ill = Ell - Em = ge~eH 
Em-IY = Em - ElY = ge~eH - hA 
29 

2. Principles of ESR Spectroscopy 
30 
Absorption centrum 
First - derivative 
spectrum 
6H=a 
6H=a 
Fig. 2.14 b. Energy levels of the 
deuterium atom (system: 
S = 1/2, I = 1) in variable exter-
nal magnetic field and constant 
frequency (v = const). 
Electron resonance transition 
H will occur at the resonant field: 
HU-V 
hv 
=---a 
gePe 
hv 
ge13e 
H 
hv 
Hili-IV = -- + a 
ge13e 
where a is the hyperfine split-
ting constant (G). 

2.6. Interaction Between the Electron and the Nuclear Spins 
First 
Hyperfine Second Hyperfine 
First-
Allowed 
proton coupling 
proton coupling 
order 
electron 
constant 
constant 
energy 
resonanc e 
CD 
for fi rst 
for second 
transition 
proton 
proton 
Ms=+~ 
Mt=+1 
EI 
MS=+~ / 
1 
MI=+~ 
Ms=+~ 
~ .~ 
2 
MS=+~ 
M1=O 
~ 
MS=+; LY' 
-~II 
MI=-~ 
hA 
I~ 
Ms=+~ 
"2 
1 
MI=-1 
W 
f--EIII 
E=O 
N 
UJ 
r.~ 
I 
Ms=-~ 
LJJ 
II 
UJUJ 
UJ 
MI=-1 
<]<0 
<] 
rElY 
MS=-~ 1/ 1 
N 
MI=-~ 
UJ 
MS=-~ 
V 
i~ 
"2 
MI=O 
MS=-~ ~ 
MS=-~ 
2 
Ey 
MI=+~ 
M. 
I~ 
MS=-~ 
2 
~ 
MI=+1 
'-EYI 
Zeeman splitting 
Zeeman 
Zeeman 
for electron 
splitting 
splitting 
for first 
for second 
proton 
proton 
Hyperfine coupling 
Fig. 2.15 a. Energy levels of the free radical with two equivalent protons (System: S = 1/2, I = 1/2, 
I = 1/2) in constant external magnetic field (H = const) and variable frequency (II) 
31 
:!: 
.!. 
~ 
" 

2. Principles of ESR Spectroscopy 
Absorption spectrum 
First -derivative 
spectrum 
Fig. 2.1Sb. Energy levels ofthe free radical with two equivalent protons (System: S = 1/2, I = 1/2, 
I = 1/2) in variable external magnetic field and constant frequency (v = const). 
Peak at frequency Hn-v in absorption spectrum is twice as intense as peaks at frequency HI-VI 
and HIll-IV 
32 

2.6. Interaction Between the Electron and the Nuclear Spins 
I 
H-~'I 
First 
HyperfinE Second Hyperfine Third 
Hyperfine 
First -
Allowed 
proton coupling proton coupling proton coupling 
order 
electron 
constant 
constant 
constant 
energy resonance 
for first 
far ;;eccnc 
for third 
transition 
I proton 
Iproton 
~oton 
Ms=;l 
Ms=+~ 
MJ=+ 
rE, 
/ 
1 
r-r--
Ms=+~ 
MI=+l 
Ms=+~ 
V 
I~ 
2 
MI=+~ 
MI=+~ 
MS=+~ ./ I~ 
Ms=+~ V 
-
rE" FFF 
MS=+~ 
M1=O 
Ms=+~ tt 
I~ 
2" 
lili 
MI=-~ 
h~ 
MI=-~ 
~ 
Ms=+~ lV 
rE", FF FF 
MI=-l 
MS=+~ 
hA 
I~ 
T 
MI=-~ 1 
rElY 
~I 
N 
E=O 
UJ 
I ~U 
-
, 
Ms=-; 
iii" 
" 
MI=-~ 
~~ 
UJ 
<J 
rEv 
r-
Ms=-~ ./ 1 
t-
MI=-l 
MS=-~ 
Ms=~~ ./ I~ 
T 
MI=-~ 
MI=-~ 
FFF 
./ ~ 
Ms=-~ V 
r--
rEv, 
Ms=-~ 
Ms=-~ 
MI=O 
Ms=-~ 
hA 
I~ V 
T 
ILlJ 
MI=+~ 
h~ 
Mr=+~ • 
I~ 
MS=-~ Y 
r--
hl 
rEv" fir=: 
Mr=+l 
I~ 
Ms=-~ T 
Mr=>~ j 
--EvlII 
"---
Zeemon split-
Iz·eemo~ 
Zeemon 
Zeemon 
ting for 
splitting 
splitting 
splitting 
electron 
for first 
for second 
for third 
prO'lon 
proton 
proton 
Hyperfone coupling 
Fig. 2.16a. Energy levels of the free radical with three equivalent protons (System: S = 1/2, 
1= 1/2, I = 1/2, I = 1/2) in constant external magnetic field (H = const) and variable frequency (II) 
33 

2. Principles of ESR Spectroscopy 
~ 
" 
~ 
> 
Jj 
> 
w 
~ 
w 
<J 
<J 
<J 
Absorption spectrum 
Fi rst -derivative 
spectrum 
----"'-\C7-L-----1~T..L-\_7--"--l\T-~-H 
Fig. 2.16b 
34 

2.6. Interaction Between the Electron and the Nuclear Spins 
electron 
1 prdon 
2 
2 
3 
3 
3 
4 
4 
6 
4 
1 
5 
5 
10 
10 
5 
6 
6 
15 
20 
15 
6 
1 
7 
7 
21 
35 
35 
21 
7 
8 
8 
28 
56 
70 
56 
28 
8 
Fig. 2.17. Pascal's triangle 
Number 
Ratio of Component Separation to Compcnent Width 
cl~~~ 
~ 
~ 
W 
8 
~ 
Av-
Ay 
""v 
1\JV 
JIJV 
Inte~ity ratios 1 ·1 
2 
--'\r ..I\v-
--1rv 
-N'vv 
Intensity ratios 1 ·2-1 
3 
JV~ Av ~ • 
Intensity ratios 1-3-3-1 
4 
--'\r~~~+ 
5 
~~;A;~~. 
6 
-\r;':Y~ •• 
Intensity ratios 1-6-15-20-15·6-1 
Fig. 2.18. Theoretical hyperfine structure curves for a Gaussian derivative curves1762) 
Fig. 2.16b. Energy levels of free radical with three equivalent protons (System: S = 1/2, I = 1/2, 
1= 1/2, I = 1/2) in variable external magnetic field and constant frequency (v = const) 
Peaks at frequency HII_ VII and HIII-VI are three times as intense as peaks at frequency HI-VII 
and HIV-V 
35 

2. Principles of ESR Spectroscopy 
-
C 
[]J 
First 
Co Second Hyperfine 
First -
Allowed 
0 ... 
proton Ui"ij proton coupling 
order 
electron 
<118-
constant for 
energy resonance 
CU <II 
~g'U; 
second proter 
transition 
OH 
~:a.~ 
~§.E 
Ms=+~ 
Ms=+! 
+ 
MI=+~ 
~=+1 
hA2 _ 
-EI 1--
"'.1/ l 
2 
-Ell r- -r--
MS=+~ t 
1'011=0 
~ 
2 
MS=+l 
Ms=+~ 
2 
MI=-! 
1'011=0 
t 
hA2 
t--EIII I- ~ j-
-
2 
MS=+~ 
+ 
E1 t--EIY 
I 
1'011=-1 
E =0 
3 5 'fJ 
I 
I Jw 
wUJ 
<J<J <J<J 
Ms=-~ 
Ms=-~ 
1'011=-1 , 
E2 
MI=-~ 
h~ 
rEy 
-
L 
J, 
2 
t--EYI t-f- f-
Ms=-~ + 
MS=-~ 
1'011=0 
I~ 
2 
Ms=-~ 
Ms=-~ 
MI=+~ 
1'011=0 , 
t-f-L... 
~-
rEYIl 
2 
t--EYIII ~ 
Ms=-~ + 
~ 
1'011=+1 
co 
Zeeman splitting 
Zeeman 
~o 
for electron 
spl itting 
:.as.. 
"'"0 
for first 
c 8 
proton 
~ ~ 
<II 
<II 5 
N_ 
Hyperfine coupling 
Fig. 2.19a. Energy levels of the free radical with two nonequivalent protons (System: S = 1/2, 
1= 1/2, I = 1/2) in constant external magnetic field (H = const) and variable frequency (v) 
36 

I-f.l 
~ 
2.6. Interaction Between the Electron and the Nuclear Spins 
Absorption 
spectrum 
f 
I 
wUJ 
<J<J 
------~rH~----~+H~------H 
HI-Vii Hn-vil 
LOI'I field 
First- derivate 
spectrum 
Hili-VI Hlv- v 
High field 
--------~~------~hH~-----.-H 
Fig. 2.19b. Energy levels of the free radical with two nonequivalent protons (System: S = 1/2, 
I = 1/2, I = 1/2) in variable external magnetic field and constant frequency (v = const) 
37 

2. Principles of ESR Spectroscopy 
2.6.3. Hyperfine Structure Spectra due to Nonequivalent.Protons 
When the free radical structure contains two nonequivalent protons, having different hyperfine 
coupling constants (AI and A2, where Al > A2), the energy level diagram may be constructed 
in the samy way as before. The fIrst splitting ~ 
1 is due to the proton with hyperfine splitting 
constant AI. The second splitting is due to that with ~ 
2 (Figs. 2.19a and2.19b). 
Summing up, it is seen that when we have two nonequivalent setsofn andm protons respectively, 
the maximum number of lines in the ESR spectrum is (n + 1) (m + 1). The positions of lines in
