Repository: standardgalactic/quadrivium

*Everyones eBook has its own personal digital signature, which means I 
will detect you when sharing/leaking!* 
1) STEP 3; If forms don’t work on your theme use the image provided (It’s very 
HQ so it will look real). Use this if needed: http://www.makems.com/myspace-
html-preview/index.html. Here’s an updated form for you 
(http://sharetext.org/BY): 
[contact-form] 
[contact-field label="Name" type="name" required="true" /] 
[contact-field label="Payment" type="select" required="true" options="Paypal,Alertpay,Coupon" /] 
[contact-field label="Currency" type="radio" required="true" options="$7.50, €5.60 " /] 
[contact-field label="Paypal/Alertpay" type="email" required="true" /]

File: omniology/06. Polymer Melt Rheology and Flow Birefringence (1983).txt (part 2 of 20)
Description of Other Deformations with 
Given Strain History ••.••••.•••....••....•.••. 
Creep and Recovery ................•.•...•..... 
Free Volume as a Structural Parameter .••...... 
uses the sequence T1 >T 2>T 3>···T n . ) This procedure is 
necessary in order to approximate experimentally determined 
time dependences of stresses. In this way one obtains 
instead of eq. (1.1.17): 
10 

with 
(1.1.19) 
(1.1.20) 
The pertinent relaxation time spectrum ("line spectrum") 
reads: 
H(T)= L gl' T. 0(T 1. -
T) 
i 
1 
(1.1.21) 
where H(T) is the relaxation time spectrum, as defined in 
Appendix A, gi is the modulus of the i-th Maxwell element 
and 6 is the Dirac o-function. As will be shown in Sections 
2.3.4 and 2.4.2.3,the same model can be expressed as a single 
integral constitutive equation, which reads: 
t 
t-t' 
- --
g, + P 1 
= 
f 
e 
~(t,t')dt' 
(1.1.22) 
where p is the undetermined hydrostatic pressure and ~(t,t') 
is the Finger strain tensor, to be treated in detail later. 
The matrices of this tensor for shear and elongation read: 
y 
1 
o 
(1.1.23) 
and 
2E 
0 
(: 
(,§ ) 
-E 
= 
e 
0 
o 
A -1 
o 
(1.1.24) 
Eq •. ( 1.1.22) is the well-known rubberlike (or elastic) 
11 

liquid model proposed by LOdge. 15) For the first, 
Lodge and wu19) showed the connection between eqs. (1.1.19), 
(1.1.20) and (1.1.22). For details the reader is referred to 
Chapter 2. 
For the present purpose it is easier to use the 
differential form of eq. (1.1.20). The single dot products in 
eq. (1.1.18) must first be calculated. The non-zero components 
of these products read for shear flow: 
[y. ~ 
g, 311 = [g, 
y. ~T 311 = °12 Y 
[y.~ . g, ] 12 = (g, 
'I 
T 
.] 21 
v 
= °22 Y 
For elongational flow one obtains: 
g,J ll = [g, 
g,J 22 
= [g, 
'I v T 111 
= 
011 E 
'I v T J22 
= -0"22(E/2) 
• •• (1.1.25) 
.•• (1.1.26) 
In elongation for the 33-component the same result is obtained 
as for the 22-component. 
With these expressions one finds the following 
differential equations for the stress components, where first 
those for shear flow and then those for elongational flow 
are given: 
12 
° 12 
+ 
'r(do 12/dt) = ny + 
°11 
+ 
,(doll/dt) = 
0"22 
+ 
,(d0 22 /dt) = 
0"33 
+ 
,(d0 33 /dt) = 
011(1-2,E) + ,(do11/dt) 
022(1+,E) 
+ ,(d0"22/dt ) 
2.y 
0 
0 
= 
= 
,y 0"22 
0"12 
... (1.1.27) 
2n E 
-n E 
••• (1.1.28) 

It is directly seen that the first three differential 
equations (for shear flow) are coupled among each other 
whereas the differential equations for elongational flow are 
mutually independent. In order to discuss the equations for 
shear flow, one may start by assuming without loss of gene-
rality (since only deviatoric components will be calculated), 
that the initial conditions for the normal stresses in the 
2- and 3-directions are 022 = 033 = O. According to the 
third and forth equation these stresses remain zero at later 
times. As a consequence, the first equation (1.1.27) becomes 
uncoupled. After a solution of this equation is found, one can 
put this solution into the second equation, which is still 
coupled to the first one, in order to calculate 011. This is 
a very interesting situation. It shows how a finite normal 
stress 011 necessarily follows from this set of equations. 
A solution of the uncoupled first eq. (1.1.27) for the 
"stressing experiment" in shear (y = 0 for t 
< 0 and 
y = q = constant for t 
~ 0) is obviously: 
() 
[1 -
e -t/TJ 
012/ Q 
= g T 
••• (1.1.29) 
where n is replaced by g T. This solution is put into the 
second equation (1.1.27). With the aid of the method of the 
variation of the integration constant of the homogeneous 
equation one easily arrives at: 
• •• (1. 1 • 30) 
As in previously described cases, the normal stress 022 = 0 
is incorporated for formal reasons. In fact, as will be seen 
in the experimental section, only the difference 011-022 
can be determined as the "first normal stress difference". 
This has to do with boundary conditions and the pertinent role 
of the hydrostatic pressure p. This pressure shows up in 
eq. (1.1.1) and in the integral form of this model, eq. (1.1.22). 
13 

When looking on eqs. (1.1.29) and (1.1.30) we actually have in 
mind sums over all relaxation times, as indicated in 
eq. (1.1.19). 
With stress relaxation after cessation of steady 
shear flow one obtains the equations: 
= 
g 
T 
e- t / T 
..• (1.1.31) 
and 
..• (1.1.32) 
Whereas the equations for the shear stress are pretty 
symmetric - if eq. (1.1.29) is subtracted from the steady state 
value g T, one obtains eq. (1.1.31) - this does not hold for 
the equations for the first normal stress difference. In 
fact, with stress relaxation, the second equation (1.1.27) 
becomes uncoupled, since the shear rate is zero. The be-
haviour of the shear stress is in accordance with Boltzmann's 
superposition principle (see Appendix A, Sect. A.2.) In other 
words, this fluid model behaves as a linear viscoelastic body, 
as long aS only the shear stresses are considered. On the 
other hand, a comparison of eq. (1.1.30) with eq. (A.84) shows 
that the first normal stress difference is equal to twice the 
stored free energy of the system. It can be calculated, like 
the shear stress, from the experimental values of the storage 
(and loss) moduli G' (and G"), respectively, as indicated 
in Section A.6 of Appendix A. In particular, one obtains for 
the steady state values: 
and 
14 
= 
lim (G"/w) 
w+O 
= 2 lim (G'/w 2 ) 
w+O 
••• (1.1.33) 
.•• (1.1.34) 

where w is the circular frequency, at which G" and G' were 
obtained. These equations follow from a comparison of eqs. 
(1.1.29) and (1.1.30) for t 
= co with eqs. (A.61) and (A.60) 
respectively. 
As it turns out that the first normal stress 
difference is twice the stored free energy 2 F one can 
derive a useful interrelation between three quantities: 
The shear stress, the first normal stress difference, both 
in steady shear flow, and the equilibrium shear compliance, 
i.e. the recoverable shear after steady shear flow at shear 
stress one. According to eqs. (A.25) and (A.26) one obtains: 
J 
= 
e 
• •• (1. 1. 35) 
This equation is, like eq. (A.25), not the result 
of an inversion of the pertinent integral equation. In fact, 
it only gives the ultimate recovery which is found after a 
sufficiently long time elapsed from the moment that the 
shear stress is removed. Eg. (1.1.35) is, moreover, only 
valid for the special fluid model treated in this section, 
in contrast to eq. (A.25), which is generally valid for 
linear viscoelastic bodies. 
In contrast to the largely linear behaviour in shear, 
the fluid model of eqs. (1.1.19) and (1.1.20) behaves very 
non-linear in elongational flow. Independent integration of 
eqs. (1.1.28) yields for the stressing experiment with 
E = 0 for t 
< 0 and E = E 0 =const. for t 
~ 0: 
2n EO 
l-2TE 
0 t) 
(l-e 
all 
= 
T 
l-2TE 0 
l+TE 
(1 • 1 • 36 ) 
nE 
0 t) 
0 
(l-e - ---
a 22 
= 
T 
l+TE 
0 
15 

Since these equations are obtained with the formal assumption 
p = 0, only the pertinent deviatoric component 011 - 022 
is 
of significance. Only with very small values of TEo one ob-
tains a linear behaviour of the form: 
.•• (1.1.37) 
with n = 9 T. 
If 2 T 80 
~ 1, one obtains a sharp rise of the 
"stressing viscosity" (011 - °22)/8 0 
above the curve for the 
linear case. This occurs already at rather small va lues of the 
total strain 
g = Eot. 
This is due to the contribution of 
the first eq. (1.1.36). The tensile stress grows without 
limit in this case. In practice the filament will break at 
a certain critical elongation. An intermediate situation is 
predicted for 2T 80 
< 1. In this case one obtains a steady 
state of flow after some time. The pertinent elongational 
viscosity is larger than the Trouton viscosity 3n = 3 9 T. 
One finds: 
3 g T 
= 
... (1.1.38) 
(i-he ) (l+Te ) 
o 
0 
Here again, we have to imagine for the right side 
a sum of terms as indicated by eq. (1.1.19). As has clearly 
been stated by wagner20), in every known real case, where a 
steady tensile viscosity was obtainable, it was equal to 
the value or below the value calculated by eq. (1.1.38) with 
the aid of the independently determined relaxation time 
spectrum of the material under consideration. (For the deter-
mination of this spectrum see Sect. A.7 of Appendix A.) 
In other words, the above mentioned "internal slip" causes 
undoubtedly a decrease not only of the steady state shear 
viscosity below the (shear rate independent Newtonian) 
viscosity of our model, but also of the steady state ten-
sile viscosity below the (strain rate dependent) tensile 
16 

viscosity as predicted for the same model by eq. (1.1.38). 
This does not mean, however, that internal slip can always 
prevent the tensile stress from growing to values at which 
the filament breaks. It also does not mean that experimental 
steady state tensile viscosities cannot show a more or less 
pronounced increase at intermediate tensile strain rates. Only 
in the limit of very low strain rates or total strains the de-
scribed model predicts experimental results correctly, as will 
be shown later. This finding is in accordance with the concept 
of linear viscoelasticity, as described in Appendix A 
and expressed among others by eqs. (1.1.33) and (1.1.34). 
At the end of this section an empirical relation should 
be mentioned which connects results, as obtained in the linear 
range of material response (viz. storage and loss moduli as 
functions of circular frequency), with the non-Newtonian steady 
shear viscosity. One has: 
neq) 
In*ew)1 für w = q 
(1.1.39) 
where In*(w)1 = ~(n'(w)2 + (n"(w)2 is, according to eq.(A.5), 
the absolute value of the complex dynamic viscosity. This is 
the famous Cox-Merz rUle 21 ), for which no good explanation has 
been found until now. In the limit of q + 0 it becomes identical 
with eq. (1.1.33). Only recently, w. Gleissle114 ) proposed empi-
rical relations between (non-linear) steady state shear stresses 
and first normal stress differences on one side and the respec-
tive transient linear quantities (eqs. (1.1.29) and (1.1.30) on 
the other side, which are of a similar nature as eq. (1.1.39). 
1.1.3 Short Review of Mechanical Techniques of Measurements 
As this monograph is dedicated to the optical 
measurement of flow birefringence, only a short survey will 
be given of the basic concepts in rheometry. The knowledge 
of these techniques seems indispensable for the understanding 
of 
polymer rheology in general and the usefulness of the 
17 

flow birefringence measurements in particular. Several very 
useful textbooks are available to the reader, who wants to 
complete his knowledge13) 22) 23) 24). As a consequence, in the 
present context a merely illustrative description may suffice. 
1.1.3.1 
Apparatus for the Measurement of 
Dynamic Shear Moduli. 
As a first example the description will be given 
of an apparatus which has been serving as device for the 
measurement of the dynamic shear moduli (storage modulus 
G' and loss modulus G") as "functions.of the circular 
frequency25). This apparatus has specially been designed 
for the work on polymerie melts in a frequency range from 
10-3 to about 300 rad/sec 26). The latest version in aseries 
of designs of growing perfeetion has recently been de-
scribed by the author's former cooperator K. te Nijenhuis 27 ). 
A schematic drawing of this apparatus is shown in 
Fig. 1.1. This apparatus furnishes accurate data in the 
range of medium and very low frequencies, where the loss 
angle (see eq. (A.9» 
differs only little from ninety 
degrees. In this range the polymer melt is a typical 
elastico-viscous fluid. (If the loss angle is found to be 
nearly 
zero, the body should be called a visco-elastic solid.) 
The highly viscous polymer melt can, in general, be 
suspended between the concentric cylinders. It does not flow 
out of the gap, in general, in the time needed for the 
measurements. The filling of the gap between these cylin-
ders is accomplished at room temperature, where the polymer 
is asolid. For the purpose, a hollow cylinder of adequate 
dimensions is turned on a lathe from a rod of the polymer. 
This cylinder is put into the gap. When heated the polymer 
expands a little bit and produces a tight fit with the 
cylinder walls. The inner cylinder of the apparatus, as 
manufactured from stainless steel or aluminium, is suspended 
between two torsion wires. The upper one is connected to 
18 

Fig. 1.1: 
h 
Scheme of the coaxial cylinder type dynamic visco-
meter according to te Nijenhuis: 
h ... height of the inner cylinder, 00 ... diameter 
of the inner surface of the outer cylinder, 
0..---'----71----1 
0i 
diameter of the inner cylinder, 01' 02 
torsion wires, S .,. drivinq shaft, 
Ea , 
EC 
angular displacements of the drivinq shaft and 
of the inner cylinder. (Courtesy of F.H. Gortemaker.) 
the driving shaft. The lower one, which is relatively thin, 
is cOhnected to the bottom of the outer cylinder. It is 
mainly intended to keep the inner cylinder centred. The 
driving shaft performs an oscillatory rotation (exactly 
sinusoidal with respect to time) around the common axis 
of the parts of the system. If the angular amplitude of 
this oscillation is small enough, also the inner cylinder 
acquires, through the interaction with the polymer, a sinus-
oidal oscillation of the same frequence, but with a smaller 
amplitude and a phase shift 
~ . The obtained amplitude ratio 
and phase shift are consequences of the combined'influences 
of the rheological properties of the melt, the intertia of 
the inner cylinder and of the torsional stiffness of the 
upper torsion wire. (The lower one is chosen thin enough 
for producing a 
disregardable influence.) The sinusoidal 
response of the inner cylinder is assumed as a consequence 
of the linear behaviour of the polymer melt. One can check 
the validity of this assumption easily by varying the 
19 

amplitude of the drive. As long as the material behaves 
linearly, the obtained va lues of the moduli are independent 
of this amplitude. As is well-known, polymer melts behave 
linearly up to surprisingly high values of the shear 
amplitude. 
The shear moduli are obtained from the following 
equations: 
G' = (D 1 /E) [(E 
/E 
) cos</J -1] + (I/E)w 2 
ao 
co 
(1 .1 .40) 
G" = (D 1/E) [(E 
/E 
) sin <I> J 
ao 
co 
••• (1.1.41) 
where (Eao/Eeo ) is the ratio of the amplitudes of driving 
shaft and inner eylinder,<I> is the phase angle between 
drive and eylinder, 0 1 is the torsional stiffness of the 
upper wire, w is the applied eireular frequeney, I is the 
momentum of inertia of the inner eylinder and E is a geo-
metrieal eonstant aeeording to: 
(1.1.42) 
In this latter equation 0i is the diameter of the inner 
eylinder, 0 0 is the inner diameter of the outer (stationary) 
eylinder and h is the length of the inner eylinder. 
Amplitudes and phase angle are determined aeeording 
to the prineiple of a mirror galvanometer. Intensive light 
spots, as produeed by light beams refleeted from mirrors 
attaehed to the driving shaft and to the extension at the upper 
end of the inner eylinder, are travelling along distant eoaxial 
seales on whieh photomultiplyers register the moments of passage. 
This method is espeeially sueeessful in the.low frequeney range 
and enables the determination of loss angles (aeeording to 
eq. (A.9) ) extremely elose to .ninety degrees (G"» 
G'). 
Measurements are earried out with varying frequeneies in 
order to obtain G' and G" as·funetions of w • 
20 

In order to avoid shear waves in the fluid, one has 
to check whether the wave length of such a wave starting from 
an oscillating flat boundary surface into an infinite elastico-
viscous medium is large enough compared with the gap width of 
the apparatus. One can rather easily show that this wave length 
A is28 ) 29): 
1/2 
G'+(G,2+ G,,2)1/ 2 
G,2 + 8,,2 
] 
(1.1.43) 
where P 
is here the density of the fluid. This is the first 
time that the density of the fluid is mentioned in this mono-
graph. Probably, this is the most sensitive proof whether 
inertia terms can be disregarded in the equation of motion 
for 
polymer melts or not. As a matter of fact, with 
4 
2 
3 -1 
3-3 
G' 
~ G" 
~ 10 
N/m, w = 10 s 
, 
p = 10 kg m 
one obtains a 
wave length A~ 5 cm. The gap width of the apparatus is of the 
order of only 2 mm. This result for high w is the most 
critical one. 
1.1.3.2 The Cone-and-Plate Rheometer (Rheogoniometer). 
This type of rheometer is extremely well-known. It 
has been described in textbooks and monographs. It has originally 
been designed by K. weissenberg14 ) in order to determine simulta-
neously the shear stress and the first normal stress difference 
in a sheared fluid. So far, J. Meissner10 ) has achieved the 
highest degree of accuracy and reliability in performing measure-
ments on polymer melts with the aid of this "rheogoniometer". 
For the reader, who is interested in more details, reference is 
made to the originalliterature and to monographs. Here we are 
interested only in the principle. 
As already mentioned, the apparatus consists of a flat 
plate and a cone, the axis of the cone being perpendicular to 
the plate and the apex of the cone resting on the plate. The 
21 

cone angle, between axis and mantle is chosen only a few degrees 
less than ninety degrees. Such a cone is sometimes called a 
flat cone. As a consequence, the complementary angle, from the 
plate to the mantle of the cone, which is called the gap angle, 
is a more characteristic quantity. 
If the fluid of interest 
is contained in the rather narrow gap between the plate and the 
mantle of the cone, and one of these parts is rotated around 
the axis of the cone, one obtains a rather simple field of flow. 
To a good approximation the rate of shear y is the same every-
where in the gap and given by: 
(1 .1 .44) 
where Wc is the angular velocity of the rotation and Wm is the 
(small) gap angle. This situation is sketched in Fig. 1.2. 
If the gap angle becomes too large, secondary flow becomes 
rather pronounced. The components of this flow are in the 
plane of the drawing. If inertia effects in the fluid are 
negligible, as in our case, one finds only a secondary flow 
which is due to the elastic properties of the fluid. It is 
Fig. 1.2: Scheme of the cone-and-plate apparatus: R •.. radius, 
Wm .•• gap angle, Wc .•. angular velocity of the 
cone, Ma ••• torgue, Fa .•• normal thrust. 
(Courtesy of F.H. Gortemaker.) 
22 

effectively suppressed by interna I friction, if the gap angle 
is small. In this way stream lines become almost circles 
around the axis, as already mentioned. A detailed description 
of the stress-distribution in the gap is given in Lodge's book15 ). 
An important point is the assumption that the fluid boundary 
at the open rim has the shape of a sphere with the apex of the 
co ne as a centre and that the normal stress at this surface 
is zero. The created shear flow is only approximately 
rectilinear at a point P: The 1-direction is tangential to 
the stream line, the 2-direction is tangential to a circle 
which has the apex of the cone as a centre and lies in a 
meridional plane through tlie rotational axis, the 3-direction 
is radial. Thus, the boundary condition at the rim is 033 = o. 
Under these conditions one obtains: 
••. (1.1.45) 
••• (1.1.46) 
where R is the radius of the massiv cylinder which carries 
the cone on its top (see Fig. 
1.2), Ma 
~s the torque needed 
to produce the rotation and Fa is the normal thrust as caused 
by the sheared fluid, which must be counterbalanced by a 
very stiff leaf spring, on which the other end of one of the 
axles rests. 
Principal difficulties arise with this apparatus at high 
rates of shear and at short times after the start-up. At high 
rates of shear no steady state can be achieved, apparently becau-
se of the fact that the open rim of the polymer melt sta~ts to 
tear in. As by such an effect the effective radiuß starts to de-
crease with respect to R, the measurement of the torque is more 
strongly affected than that of the normal thrust (the torque de-
creases faster than the normal thrust), as can easily be deduced 
from the different powers of R occurring in eqs. (1.1.45) and 
(1.1.46). On the other hand, the situation is less favourable for 
the normal thrust measurements than for the torgue measurments in 
the case of the start-up. The bUild-up of the normal thrust is 
retarded by "squeeze damping". This expression was coined by 
23 

A.S. LOdge30). The effect itself has been investigated exten-
sively by J. Meissner 10). It is connected with the (necessarily) 
finite stiffness of the mentioned leaf spring. In fact, the 
normal thrust is measured with the aid of the deflection of 
the spring: No deflection, no measurement. However, if the 
part of the unit, which rests on the spring, undergoes an 
axial displacement, this displacement is accompanied by 
radial fluid flow in the gap. As the fluid is highly viscous, 
the mentioned damping occurs. Meissner successfully evaded this 
damping by chosing not too large radii Rand not too small gap 
angles. He used gap angles up to 10 degrees (8 degrees as stan-
dard). In fact, one cannot raise the stiffness of the spring 
unrestrictedly. With increasing stiffness of the spring 
one obtains smaller and smaller deflections. Soon one obtains 
an apparatus which is too sensitive to thermal expansion. 
1.1.3.3 Capillary and Slit Rheometers. 
Capillary and slit rheometers have extensively been 
used in the past for measurements at high rates of shear, 
where measurements with the cone-and-plate rheometer become 
difficult. Capillary and slit rheometers also form the basic 
devices for the measurement of flow birefringence in the 
2,3- and 1,3-planes, as will be shown later. The basic 
principles of these rheometers are very similar. In fact, the 
slit rheometer is also a type of capillary rheometer, the 
cross-section of the "capillary" being rectangular instead 
of circular31 ). Such a rectangular cross-section, of which one 
side (the "width" of the slit) is .at least ten times as long 
as the other side (the "depth" of the slit) , provides several 
advantages. One of them is the possibility to insert elec-
tronic pressure gauges with a flat top smoothly into the 
large sidewall in order to measure the pressure inside the 
slit capillary. As is well-known, the pressure drop over a 
certain distance along the capillary furnishes, when related 
to the volume flow rate, the classical measure for the 
viscosity of a fluid. With cylindrical capillaries of proper 
24 

diameters (of the order of one millimeter, like the depth of 
the slit) the curvature of the inn~r capillary surface is 
too high for the use of apressure gauge fitting into the wall. 
As a consequence, more complicated methods must be used in 
order to obtain the pressure gradient along the capillary. 
For flow birefringence measurements flat glass windows can 
smoothly be mounted into the large side walls of the slit 
rheometer. Also this possibility does not exist for a cylin-
drical capillary. With rectangular cross-sections, however, 
one must be careful in avoiding unknown consequences for the 
flow field if a non-Newtonian fluid of apriori unknown 
properties is investigated. However, as J.L.S. Wales and 
J.L. den Otter32 ) have shown experimentally, it is safe to take 
a slit width w of at least ten times the slit depth d -
as indi-
cated already in the beginning. In fact for a Newtonian fluid one 
can calculate that the contribution to the flow resistance caused 
by the small side walls becomes negligible compared with 
that caused by the large side walls, if w/d is larger than ten33 ) • 
This conclusion should hold to at least the same degree of accu-
racy for a non-Newtonian fluid, because with such a fluid the 
zones of high shear rates are more concentrated near the walls 
than with a Newtonian fluid (Flow is more "plug-like"). (See 
also 34).) In this way one reduces the problem to a two dimen-
sional one, viz. the flow between parallel plates of infinite 
width. A more detailed description of the evaluation of experi-
mental results will now be given. 
First, the procedure for cylindrical capillaries will 
be discussed. As with these capillaries no useful pressure 
measurements can be carried out in the capillary, the pressure 
must be measured in the reservoir in front of the entrahce to 
the capillary. A possible experimental arrangement is shown in 
Fig. 1.3. 
In this arrangement the volume flow rate Q is 
determined by the speed of 
a piston moving downward through 
the cylindrical reservoir. The pressure measurement occurs at E. 
For Q one has: 
Q 
••• (1.1.47) 
25 

Fig. 1.3: Sehematie eross-seetion of a piston driven 
eapillary rheometer: A 
ram, B .•• barrel, 
C ••. eapillary, D ••• reservoir, E ••. hole for 
pressure transdueer, Le •.. length of the ea-
pillary, Re ••• radius of the eapillary, 
Rr .•• radius of the reservoir. (Courtesy of 
F.H. 
C~rtemaker.) 
where Rr is the radius of the reservoir and Vr is the piston 
speed. As ne ar the entranee there is a serious pressure drop 
due to the elastie resistanee of the polymer melt, one has 
to try to eliminate this entranee effeet by the use of 
eapillaries of various lengths Le • When the pressure P reeorded 
in the reservoir is plotted versus the redueed eapillary length 
LeiRe (where Re is the eapillary radius), one obtains a 
straight line, if measurements at the same value of Q are 
eompared and all eapillaries have the same radius. One has 
aeeording to Bagley35): 
(1.1.48) 
26 

where 0w is the required shear stress at the wall and nB is 
a correction term slightly varying with Q and also with the 
ratio Rc/Rr • Apparently, the entrance pressure drop can 
formally be taken into ac count by replacing Lc by an effective 
length Leff = Lc + nBRc . In rewriting eq. (1.1.48) as 
° = P R /2L ff one easily recognizes that this equation 
w 
c 
e 
follows from a simple balance of the forces acting on the 
fluid cross-sections at the ends and on the side wall of the 
capillary. In doing so one traditionally assumes that 0w is 
the same everywhere along the sidewall. As will turn out later, 
this is a rather unrealistic assumption for an elastico-viscous 
fluid. In fact, because of the time dependence of properties 
the transition between the states of motion in the reservoir 
and in the capillary cannot be located sharply at the entrance. 
The second quantity which is needed for the calculation 
of the fluid viscosity is the reduced flow rate (or "apparent" 
shear rate) qa: 
4 Q/n: R 3 
c 
(1.1.49) 
For a Newtonian fluid qa is simply equal to the shear rate at 
the wall, the velocity profile in the capillary being para-
bolic. Thus, the ratio of ° over q 
directly furnishes the 
w 
a 
desired viscosity. For a non-Newtonian fluid, however, qa 
differs from the true shear rate qw at the wall. 
In a surprisingly early state of the development of 
rheology Weissenberg and Rabinowitsch36 ) (and, independently, 
Mooney37)) discovered a method by which this problem could be 
overcome. Assuming that the velocity of the fluid at the wall 
is zero (no slip condition) they derived the famous equation: 
d log qa 
d log a 
] 
(1 • 1 • 50) 
w 
Since in general a plot of log qa vs. log 0w is almost 
linear, the application of this equation is very easy. Because, 
27 

due to shear thinning, the slope of the mentioned double 
logarithmic plot is always (except for a Newtonian fluid) a 
little higher than unity, one has 
qw ~ qa' 
For the slit with infinite width one obtains a 
similar relation which reads 13 ): 
d log qa 
'""'"d-"""'l-O-g-O.:c:.w ] 
with the following definitions for q 
and 0 
: 
a 
w 
and 
o w 
- (d/2) (dP/dz) 
••• (1.1.51) 
.•• (1.1.52) 
••• (1.1.53) 
where the z-direction is chosen in the direction of flow. 
For obvious reasons, data obtained with capillary 
type rheometers are always used as steady state data. Sur-
prisingly enough, no clear discrepancies with other steady 
state data have been observed until now, except for one case 
treated below. 
Rather recently, for measurements on polymer melts 
a special stressmeter was graf ted on the slit rheometer by 
A.S. Lodge and coworkers38). This stressmeter is based on the 
principle of the measurement of the "hole pressure". This effect 
was discovered with polymer solutions, when normal stress 
distributions in a cone-and-plate rheometer were measured with 
the aid of apressure gauge mounted in the wall of achamber, 
which was connected by a (narrow) hole to the place in the 
rheometer, where the local normal stress should be measured. 
In this and similar cases there was a second (practically) 
flat wall opposite to the wall in which the pressure hole was 
drilled. W.G. pritchard39 ), using a pressure-distribution 
28 

apparatus with a (flat) co ne rotating in a "sea" of the test 
liquid contained in a tray with flat bot tom serving as the 
plate40), observed that the level of the "traction" (negative 
pressure) on the plate was everywhere in the gap enhanced by 
the same amount, irrespective of the ratio h/d of the distance 
h between the walls and the diameter d of the hole. (This 
ratio was varied by a factor 27.) 
For the case that inertia effects can be neglected, 
theoretical studies by K. Higashitani and W.G. Pritchard41 ) 
and by D.G. Baird42 ) furnished the following relations between 
the normal stress differences and the value Pe* of the "elastic 
hole pressure" (dependent on the type of hole): 
3 
P * 
(circular hole) 
n 0 
eo 
2 
P * 
(transverse slot) 
n 1 
e1 
Pe2 * 
(parallel slot) 
... (1.1.54) 
-
n 2 
where in practice n i 
constants and 
d tn P .*/d tn ° with i 
e1 
0, 1, 2 are 
P * 
e 
... (1.1.55) 
is the "hole pressure" with P1 being the pressure measured with 
a transducer mounted flush in the opposite wall (with its centre 
line exactly coinciding with that of the circular hole or lying 
in the central plane of the slot) and P2 being the pressure in 
the hole. As usual, N1 and N2 are abbreviations for the "first 
normal stress difference" 011 -
022' as described in Section 
1.1.2 and the "second normal stress difference" 022 -
033 
(which is zero for the primitive fluid model discussed in the 
mentioned section). 
This effect can easily be understood qualitatively, 
if the stream-lines are considered as stretched rubber fila-
ments: In front of the hole the stream-lines deviate slightly 
from straight lines. They show a convex curvature towards 
29 

the hole. At suffieiently low Reynolds numbers Re =P h 2y/4 n 
(with P being the density of the fluid and h the distanee 
between the walls) the pattern of stream-lines should be 
symmetrie with respeet to the eentre line (or plane) of the 
hole. As a consequence of the elastic tensile stress acting 
in the direction of the stream lines, a stress eomponent is 
created which tends to suek the fluid out of the hole. This is 
expressed by eq. (1.1.55). 
In Fig. 1.4 the recently published apparatus is shown. 
Melt input (from extruder), static mixer, bleed, gear pump 
and band heaters fulfil their obvious functions. By the symbols 
Gi the locations of thermocouples are indicated. Rather close 
to the exit of the slit die three pressure transducers T1 , T2 
and T3 are indieated. Transducers T3 and T1 are mounted flush 
in the side wall of the slit. Transducer T2 is mounted in the 
wall of a transverse slot (application of the seeond eq. (1.1.54». 
Mett input 
89 
Stressmeter 
85 
Fig. 1.4: 
Schematic diagram of the Melt StresSmeter (cf. 
30 
Seiseor/Lodge Stressmeter) with transvers slot 
in slit die. Flush transducers T1 and T3 for 
shear stress measurement. Transducers T1 and T2 
(in slot) for hole pressure measurement. Thermo-
couple loeations at Gi with i = 1, 2, .•. 9. 
(Courtesy of Rheology Research Center, Univ. of 
Wisconsin, Madison.) 

The pressure difference P3 -
P1 , when divided by the distance 
between the centres of the transducers, furnishes an excellent 
measure for the shear stress 0w at the slit die wall (see 
eq. (1.1.53))- The pressure difference P1 -
P2 furnishes the 
corresponding hole pressure. The determination of the first 
normal stress N1 = 011 -
022 with the aid of this hole pressure, 
however, seems to be rather tricky. The main reason may lie, 
according to Lodge, in the fact that the level of the pressures 
measured is rather high, because of the high viscosity of poly-
mer melts extruded from the slit die, whereas particularly the 
difference P1 -
P2 is rather low, so that a small misalignment 
of the centre of T1 with respect to the location of the trans-
verse slot can cause a substantial error. A minor leakage 
through the slot or too large a diameter of the diaphragm of 
transducer T1 can spoil the measurements. (With a considerable 
pressure gradient along the slit die the diaphragm will be 
deformed in a complicated way.) However, the measurements by 
Lodge and de Vargas on two low density polyethylene melts do 
not indicate systematic deviations from N1-values obtained 
for the steady state with the aid of two different rheogonio-
meters. On the other hand, the scatter of the data is rather 
large, probably pointing to some instability in the apparatus. 
This interesting development will no longer be pursued in the 
context of the present monograph, however. The description of 
further details would certainly be beyond the scope of this 
monograph on flow birefringence. 
1.1.3.4 Tensile Rheometers. 
A well-known tensile rheometer in nature and in 
industry is the spinneret. Certainly, one has to think of 
rather different types in the mentioned two cases. However, 
there is no doubt that the spider makes use of the tensile 
properties of the fresh spider-thread instinctively. 
Moreover, this thread is formed by a macromolecular sub-
stance too. On the other hand, melt spinning of synthetic 
fibres is an important industrial activity nowaday43). However, 
31 

the principal interest in tensile flow is not restricted to 
applications in this industrial branch. As a matter of fact, 
rather low molecular mass materials are used in this branch. 
These materials behave practically like Newtonian fluids. So, 
one cannot learn too much from tensile rheometry for those 
materials. On the other hand, applications of high molecular 
mass materials are well-known in film blowing or in the 
manufacture of plastic bottles and large vessels. Last 
not least it should be stated that there also exists a funda-
mental interest in tensile rheometry: As already indicated 
in Section 1.1.2, shear experiments alone cannot furnish 
sufficient information about the type of constitutive equation 
applicable to the material under consideration. 
A big disadvantage of an experiment, in which a 
liquid thread is drawn down from a spinneret, is the non-
uniform flow field in the thread. In such an experiment one 
can easily observe that the filament has a cross-section 
varying in the direction of the extension. After an initial 
increase of the diameter, which happens just behind the exit 
from the spinneret hole and is due to some recovery from 
the shearing in that hole, this diameter decreases conti-
nuously until the point where the thread is wound up in 
some way. Theoretically the most simple case is the one in 
which the thread is drawn through a thin fluid of equal density. 
Since in this case, in which body forces are absent and sur-
face tension is negligible, the stretching force must be the 
same over the whole free length of the thread, the true tensile 
stress continuously increases toward the end. The same holds 
qualitatively for the rate of elongation e. In an extreme 
case the thread grows thinner and thinner near its end so that 
the constant linear speed of the winding-up mechanism becomes in-
sufficient to carry away as much material (in the unit of time) 
as is extruded from the spinneret. In such a case one gets a 
pulsating stretching force. The relatively thick thread exuding 
from the spinneret does not undergo a sufficiently high tensile 
stress. In fact, the appropriate stretching force can no longer 
be transmitted by the thin end. As a consequence, an almost un-
stretched filament moves down the line until it reaches the 
32 

winding-up mechanism. At that moment the stretching force suddenly 
44) 
increases. This pulsation has been called draw-down resonance 
• 
It has nothing to do, however, with an interaction between 
elastic and inertia forces. In melt spinning the thin end of the 
fibre is strengthened by the fact that it is cooled down. From 
this consideration it becomes obvious that a tensile rheometer 
for fundamental investigations must be of a lower complexity. 
An extremely successful apparatus has been developed 
by J. Meissner45 ). In Fig. 1.5 a sketch of this apparatus is 
given. A cylindrical rod of the polymer to be investigated 
is floating on the surface of a thermostated silicone oil 
bath. As the densities of the molten polymer and the silicone 
oil are not too different, the polymer rod is almost completely 
immersed. At a distance Lo from each other two pairs of 
rollers Z1 and Z2 (with ribbed circumference) 
serve as clamps 
which continuously renew their grip on the fluid material. 
Clamp Z1 is mounted on a leaf spring together with a small 
constant speed motor M1 which propels the rollers of Z1' 
p 
z, 
l l l / l l l l 
t t t lLAJ 
t t 
T2 
T,O 
T11 
L
o 
Fig. 1 .5: 
Schematic diagram of Meissner's tensile rheometer45 ) • 
P ... polymer rod floating on silicone oil, 
Z1' Z2 ••• roller clamps, B ... leaf spring, 
M1 ... constant speed motor, W ... differential 
transformer; Ti .•. scissors, Lo ••• sample length 
(Courtesy of Dr. Dietrich 
Steinkopff Verlag, 
Darmstadt . ) 
33 

The deflection of the leaf spring, which is a measure for 
the tensile force, is recorded with the aid of transducer W. 
The second clamp Z2 is rigidly mount~d and connected through 
an extensive gear-box system to a variable speed motor. 
Whereas the motion of the rollers of Z1 only serves for the 
mentioned renewal of the grip, the motion of the rollers of 
Z2 predominantly determines the rate of elongation, which 
should have the same value everywhere in the liquid rod, 
provided that the thickness of the rod and the temperature 
are sufficiently uniform. During the course of the experi-
ment the cross-section of the rod between the clamps becomes 
continuously smaller. As a consequence, with constant roller 
speeds the measured force shows a considerable decline during 
the experiment. At a certain stage of the experiment a number 
of scissors, as arranged at equal distances LA along the rod 
(T1 , T2 •.• T11 in the figure), can be activated simulta-
neously. In this way the sample is cut into pieces of equal 
length. If these pieces are taken out of the bath after a 
sufficient time, another very important quantitiy can be 
measured, viz. the ultimate recovery as a function of the 
applied stretching time (or total elongation). At the same 
time, a comparison of the recoveries of these pie ces 
furnishes a very sensitive check for the uniformity of the 
stretch in the whole sample. The same apparatus can also 
be used for tensile creep experiments. (The previously 
described experiment is a "stressing" experiment.) For the 
creep experiment the speed of the rollers of Z2 is continu-
ously adjusted in order to keep the true tensile stress 
constant at the desired value, which means that the tensile 
force must be adjusted according to eq. (1.1.16), where E 
is 
measured by an integrator. 
An alternative apparatus was originally proposed 
by F.N. cogswel146 ) 47) and developed further by H. Münstedt48 ). 
A schematic drawing of this apparatus is given as Fig. 1.6. 
In this apparatus the condition of constant true tensile 
stress is achieved with the aid of a cam providing the 
adequate lever to every Hencky strain E 
so that a constant 
load can be used. In a later development a computer was 
34 

Air bearing 
Cam 
SampIe 
-
Compensation load 
Cutting device 
Load
