Repository: standardgalactic/quadrivium

*Everyones eBook has its own personal digital signature, which means I 
will detect you when sharing/leaking!* 
1) STEP 3; If forms don’t work on your theme use the image provided (It’s very 
HQ so it will look real). Use this if needed: http://www.makems.com/myspace-
html-preview/index.html. Here’s an updated form for you 
(http://sharetext.org/BY): 
[contact-form] 
[contact-field label="Name" type="name" required="true" /] 
[contact-field label="Payment" type="select" required="true" options="Paypal,Alertpay,Coupon" /] 
[contact-field label="Currency" type="radio" required="true" options="$7.50, €5.60 " /] 
[contact-field label="Paypal/Alertpay" type="email" required="true" /]

File: omniology/09. Isospecific Polymerization of Olefins (1985).txt (part 2 of 26)
Propagation Rate Constants of Olefin Polymerization: 
Comparison with Other Polymerization Reactions ............. . 
Monomer Reactivity in Isospecific Polymerization and Its 
Correlation with Olefin Structural Features ................... . 
Figure 1-7. Change of polymerization 
rate with temperature for ethylene poly-
merization with the t5-TiCI3-AlEt3 
(curve 1) and t5-TiCI3-Ali-Bu3 (curve 2) 
systems [60]. em = 0.3 mol/liter, CriCl3 = 
3 X 10-3 mol/liter, [AI]: [Ti] = 1. 
11 
Figure 1-7 shows the rate of ethylene polymerization with two catalytic systems, 0-
TiC13-AlEt3 and o-TiCI3-Ali-Bu3, in experiments where the temperature was 
changed several times during a single run [59, 60]. The activity level after the third 
temperature jump to 80°C was approximately the same as at the beginning of the 
run, which demonstrates good reversibility of the polymerization process. Similar 
data exist for ethylene polymerization with the 0-TiCI3-AlEt2CI system [15] and for 
propylene polymerization with various catalytic systems based on TiCl3 [60, 61]. 
Numerous studies of the change of polyolefin molecular weight with time re-
vealed two different types of behavior, schematically presented in Fig. 1-8. In the 
first case molecular weight increases for some period of time and then becomes 
constant. Such dependencies were found for ethylene polymerization with the y-
TiCI3-AlEt2CI catalyst [47], propylene polymerization with the oc-TiCI3-AlEt3 
system [48] (see Fig. 1-9) and with the VCI3- Ali-Bu3 system [56], as well as for linear 
olefins [62, 63], styrene [57] (see Fig. 1-5), etc. This situation can be regarded as 
intermediate between radical polymerization under stationary conditions, where 
polymer molecular weight virtually does not depend on time, and anionic poly-
merization in the absence of transfer agents, where polymer molecular weight 
increases linearly with time ("living chain" conditions). The duration of the first 
stage of the polymerization process in Fig. 1-8 depends strongly on the polymeriza-
tion temperature and Cm • 
When the process is carried out at relatively low temperatures, as in Fig. 1-9, the 
molecular weight growth can be observed even for a few hours. On the other hand, if 
the polymerization process is carried out at relatively high temperatures (for 
example, 70-80°C) and at high Cm the stage of the molecular weight independence 
on time can be reached early in a run [64]. This independence means that the 
reaction rates of chain initiation and chain termination are equal, a situation 
formally similar to the stationary state in radical polymerization. 
The second typical variant of the "molecular weight-time" dependence pres-
ented in Fig. 1-8 (curve 2) is characterized by the absence of the "leveling-off" 
phenomenon typical for the first case. Polymer molecular weight continues to grow 
during the duration of the polymerization but the rate of this increase diminishes 
with time. This behavior is typical for ethylene polymerization [65], propylene 
polymerization [65-67] (see Fig. 1-10), and for 4-methyl-l-pentene polymerization 

12 
I: Kinetics of Olefin Polymerization with Heterogeneous Ziegler-Natta Catalysts 
1 type 
time 
2 type 
time 
Figure 1-8. Two typical dependencies of polymer molecular weight on time for olefin 
polymerization with heterogeneous Ziegler-Natta catalysts. 
on .., 
,.; 
8 
-~----~-- - ---- - -- ---
o 
~" 
-a 
0' 
0 
~6 /00 
• 
0 
~ 4 ~ 
__ ------~----~.r-~------~.------
-=-
I 
2 " 
o 
2 
3 
4 
5 
6 
7 
8 h 
Polymerization time 
Figure 1-9. Intrinsic viscosity of polypropylene raised to 1.35 (proportional to Mw, see Table 
1-1) vs. time for propylene polymerization at 15°C and Pm = 200 mm Hg with two samples of 
ground IJ(-TiCI3 (co-catalyst AlEt3). Reprinted with permission from Ref. [48], copyright 
Academic Press, Inc. 

1-1: Polymerization Kinetics: General Description 
l3 
120 
80 
100 
60 
~ 
I 
0 
80 
.... ;: 
40 
20 
20 
20 
40 
60 
80 
100 
120 
140 
time. min 
Figure 1-10. Dependence of Mw and M" versus time for polypropylene obtained with the b-
TiCI3-AlEt2CI system at 30°C [66]. 
[43] with the ~-TiCI3-AIEt2CI system. Such dependencies can be explained in 
principle as a particular case of the general dependence represented by curve 1 in 
Fig. 1-8 if one considers that the duration of these experiments was not long enough 
for the polymerization process to reach an equilibrium between chain initiation and 
termination reactions. The experimental data discussed in Sections 1-2 and 1-3 
confirm this suggestion. 
Thus, in spite of the variety of heterogeneous Ziegler-Natta catalysts and a 
significant diversity of their kinetic behavior (Fig. 1-1), it is evident that the existence 
of stable catalytic systems gives one the possibility to separate two overlapping 
phenomena, the polymerization reaction itself and the catalyst activity change in 
time, and to investigate the principal kinetic dependencies of the polymerization 
process: the dependence of the polymerization rate and the molecular weight of a 
polymer on such variables as Cm' CCat' temperature, etc. The next step in such a 
study is the development of a phenomenological kinetic scheme of olefin polymeri-
zation in the same manner as is usually done in the case of radical and ionic 
polymerizations. This approach makes it possible (by the application of generally 
used procedures) to estimate such important kinetic parameters of the olefin poly-
merization reaction as the values of initiation, propagation, and transfer rate 
constants, their temperature dependencies, propagation rate constants in copoly-
merization reactions, etc. These data allow one to compare the reactivities of 
various olefins in homopolymerization and copolymerization reactions and to find 
the correlations between these kinetic parameters and the electronic and steric 
characteristics of the substituents at the olefin double bond. 

14 
I: Kinetics of Olefin Polymerization with Heterogeneous Ziegler-Natta Catalysts 
1-2. 
Phenomenological Kinetic Scheme of Olefin Polymerization 
To elucidate this scheme one has to examine the dependence of two principal 
polymerization characteristics, the rate of polymerization, R or R., and the molec-
ular weight of the polymer, Mm on the duration of the polymerization reaction T 
and on the reaction variables, the monomer concentration em and the concentra-
tions of the catalyst components. 
The time dependences of Rand Mn were discussed in the previous section. They 
showed that at least in some cases the number of active centers in a given amount of 
a catalyst is constant throughout a run, from the beginning of the polymerization 
process or after the end ofthe acceleration stage. It is obvious that these examples of 
isospecific olefin polymerization are the easiest to interpret and to describe quant-
itatively. For this reason the subsequent presentation is subdivided into three 
sections. In Section 1-2-a the cases of stationary polymerization processes are 
examined and the reaction scheme is presented. Section 1-2-b deals with the origin 
and kinetic description of the initial acceleration stage (curve 2 in Fig. 1-1) and 
Section 1-2-c contains some kinetic dependencies for the most general behavior 
of these reactions including both acceleration and deactivation stages (curve 4 in 
Fig. 1-1). 
1-2-a. Stationary Polymerization Process 
Reaction Rate. Numerous data demonstrate that in the case of stable catalytic 
systems polymerization activity of a given catalyst sample is always proportional to 
the amount of the solid component (transition metal halide). Such dependence can 
be easily envisaged if one takes into account that chemical interactions between the 
active centers on the surface of any heterogeneous catalyst are hardly possible (with 
the exception of some closest neighbors). The prolonged stability of these systems 
by itself can be regarded as proof that the inter-site interactions in these catalysts are 
negligibly small. Experimental data confirming the first-order dependence of R on 
the amount of transition metal halide can be found practically in every article 
dealing with olefin polymerization kinetics (see, for example, books [15, 68, 69] and 
reviews [48, 52, 70]. 
Generally the dependence of Rand R. on the concentration of a co-catalyst 
(organometallic compound MRx is more complicated. This problem is discussed in 
detail in Section 11-4 in connection with the problems of catalyst formation and 
functioning. Fortunately, it was found in many cases of stable heterogeneous 
catalysts that when1the organometallic compound concentration in solution is high 
enough and the molar [MRx] : [TiCI3 ] or [MRJ : [VCI3 ] ratio is higher than 0.5-1, 
R is not influenced by the co-catalyst concentration [45, 46, 48, 62, 71-76]. 
The dependence of R on em is the most important characteristic of any poly-
merization process. Numerous studies definitely have demonstrated the first-order 
dependence of R (or R.) on em over a very broad monomer concentration range. 
The proportionality between R (R.) and em was shown for all monomers studied: 
ethylene [47, 77, 78], propylene [48,52,79-83,203], I-butene [72], I-pentene [74], 1-
hexene [62], 3-methyl-l-butene [44], 4-methyl-l-pentene [43, 75, 76], styrene [45, 46, 

1-2: Phenomenological Kinetic Scheme of Olefin Polymerization 
15 
20 
- 10 
'" o 
o 
4 
A 
B 
o 
4l~---
2.0 
8 
12 
16 
o 
0.100 
0.200 
Cm'102 , molll 
COl' molll 
Figure 1-11. Dependence of kerr on Cm for propylene polymerization with two catalytic 
systems at 70°C [79]. (A) ct-TiCI3-BeEt2 , CTiC13 = 2.45 g/liter, [Be]: [Ti] = 2.24. (B) ct-
TiCI3-AlEt3 , CTiC13 = 2.20 glliter, [AI]: [Ti] = 3.10. 
73], vinylcyclohexane [55], isoprene [84], etc. It is important to note that usually no 
"leveling-off" in the linear dependence of R on em was noticed even at the highest 
em up to pure liquid monomer media, i.e., usually no transition from first-order to 
zero-order dependence of R on em takes place. This finding has a considerable 
significance for the elucidation of the olefin polymerization scheme. Only recently 
the first example of a zero reaction order with respect to em was reported for styrene 
polymerization with the VCI3-Ali-Bu3 system, noticeable at low temperature 
(30°C) and at em ca. 2 mol/liter [85]. 
On the other hand, when the monomer concentration was significantly decreased 
the dependence of R (or R.) on em sometimes increased gradually from first order to 
second order (see Fig. 1-11). This phenomenon was observed for propylene [52, 70, 
79], 4-methyl-l-pentene [86], and vinylcyclohexane [55] and was explained as the 
manifestation of the slow initiation step in the polymerization scheme (see further). 
Molecular Weight. 
The most typical molecular weight-time dependence in the 
case of stable heterogeneous Ziegler-Natta catalysts is presented in Fig. 1-8 (curve 
1). Experimental data show that the speed with which M n increases with time during 
the initial polymerization stage is mainly determined by em. This period can be 
regarded in the first approximation as a period of "quasi-living" chain growth, 
because in the beginning of a polymerization reaction the molecular weight of a 
polymer frequently grows linearly with time. The situation is complicated by the 
fact that this process usually coincides in time with the increase of the polymeri-
zation rate (Fig. 1-1, curve 2). The overlap of these two processes is examined 
quantitatively in Section 1-3. When the M -t dependence shown in Fig. 1-8 levels off, 
the stationary value of M n at a given temperature (provided that no special chain 
transfer agent has been added to the system) depends mainly on one system variable, 
the organometallic compound concentration. This implies two principal chain 
transfer reactions: transfer to the organometallic compound (the increase of its 
concentration results in a decrease in M n) and transfer to monomer. If no transfer to 
monomer takes place, the stationary polymer molecular weight would increase with 
increase in em. 

16 
I: Kinetics of Olefin Polymerization with Heterogeneous Ziegler-Natta Catalysts 
The Simplest Polymerization Scheme. 
The following polymerization scheme was 
developed for the case of stationary heterogeneous catalysts of relatively low 
activity which are characterized by the polymerization kinetic curves 1 or 2 in Fig. 
1-1. The scheme is based on the principal assumption that the total amount of active 
centers in the systems, Co, remains constant throughout the polymerization 
experiment. 
Following Refs. [59,70,79,82], Co consists of two different parts, the amount of 
propagation centers Cp on which the propagation reaction takes place in a parti-
cular moment of time and the sum of the amounts of different initiation centers 
Li Ci on which an initiation reaction takes place in that particular moment. 
Cp + L Ci = Co 
(const.) 
i 
The initiation reaction is assumed to be the addition of the first monomer 
molecule (M) to an active center Cati 
Initiation reaction:Cati + M ~ 
Cat-Polymer (v = 1) 
(1-3) 
(Cat-Polymer-a propagation center, v-the polymerization degree of a chain). 
The assumption of monomer participation in the initiation reaction is based on 
the experimental finding [52, 72] that the duration of the acceleration period varies 
inversely with Cm (see details in Section 1-2-b). This definition of the initiation 
reaction is similar to those used in the kinetic schemes for anionic and cationic 
polymerizations. At the beginning of a polymerization process, all initiation centers 
have similar characteristics and one can use a single symbol Cati (and concentration 
C;) but during the course of the polymerization process different chain transfer 
reactions occur and new initiation centers appear in the system with characteristics 
which, in principle, can differ from those of the initial Cati (see later in this section). 
The chain propagation reaction is the addition of a monomer molecule to a 
propagation center Cat-Polymer: 
Propagation reaction: Cat-Polymer (v) + M ~ 
Cat-Polymer (v + 1) 
(1-4) 
In the phenomenological polymerization scheme, all propagation centers are 
assumed equally active, independently of their location on the catalyst surface and 
of the polymerization degree v of the chain they bear. Although the independence of 
the center activity on v is generally accepted (the only exception is Ref. [87]), the 
assumption that all centers of a given catalyst sample have equal activity (i.e., the 
same kp ) is usually not true. As is discussed in Chapter IV, all heterogeneous 
Ziegler-Natta catalysts exhibit a rather broad distribution of their propagation 
centers with respect to kp • For this reason all characteristics of Cat - Polymer (as well 
as those of Cat;) discussed in this chapter are, in effect, some average values. 
Chain Termination Reactions. 
Usually three reactions of polymer chain termin-
ation are considered in the case of isospecific olefin polymerization-if no special 
chain transfer agent is added to the polymerization system. The formulation of these 
three reactions is based on a large volume of experimental data which is discussed 

1-2: Phenomenological Kinetic Scheme of Olefin Polymerization 
17 
later in this section. As soon as the catalyst activity remains constant for a consider-
able time, all these reactions from the kinetic point of view are transfer reactions, 
i.e., they result in the regeneration of Cat; or even Cat-Polymer [79]: 
Transfer with a monomer: 
k:' 
Cat-Polymer (v) + M -
Cat; + Polymer (v) 
(1-5) 
Transfer with an organometallic compound: 
k!"R 
Cat-Polymer (v) + MRx ~ 
Cat;' + Polymer-MRx_1 
(1-6) 
Experimental data show that organometallic compounds participate in this reaction 
in monomeric form [88,89], i.e., the order (IX) of this reaction with respect to the 
concentration of the organometallic compound MRx (CMR) is 0.5 for AlEt3, 
AlEtzCl, AlEtzl, and BeEtz (these substances are dimeric in solution) and 1 in the 
case of monomeric Ali-Bu3 and ZnEtz' 
Spontaneous chain transfer: Cat-Polymer (v) ~ 
Cat;" + Polymer (v) 
(1-7) 
Three new initiation centers formed in reactions 1-5-1-7 have different chemical 
structures (see also Section III-I). For example, if propylene polymerization is 
carried out with MRx = AlEt3 or AlEtzCl, the schematic structures of these initi-
ation centers are: 
Catt = Cat-H 
where "Cat" stands for some catalytic center. It is conceivable that the initiation 
reactions involving these different initiation centers may proceed with different k;s. 
In some papers a fourth chain transfer reaction is considered involvil1g the 
transition metal halide. It manifests itself in a decrease in Mn with increase in the 
catalyst concentration [48,54,79,90-92]. The most probable source of this chain 
transfer process is some unidentified soluble impurity in the transition metal halide 
(for example, TiC14 in TiC13). 
If we are interested in the stationary polymerization process, only the steady-
state condition with respect to the concentration (Cp) of propagation centers 
dCp = 0 
dt 
has to be considered, i.e., the initial acceleration process can be neglected. 
(1-8) 
The condition ofEqn. 1-8 corresponds to the equality ofthe sums of the initiation 
and chain transfer reaction rates: 

18 
I: Kinetics of Olefin Polymerization with Heterogeneous Ziegler-Natta Catalysts 
L Rinitiation = L Rtransfer 
(1-9) 
j 
j 
Following Refs. [79, 82], the existence of the general equality 1-9 implies the 
existence of three detailed equalities corresponding to the three transfer reactions 
1-5,1-6, and 1-7, and the three initiation reactions that follow these transfer reac-
tions (general equation is Eqn. 1-3): 
(1-10) 
where CMR is the concentration of an organometallic compound. 
Combining Eqns. 1-2 and 1-10, one obtains the following expression for Cp 
(I-11) 
It is evident that in the case of any polymerization reaction the overwhelming 
fraction of the total monomer consumed in the polymerization reaction is that spent 
in the propagation reaction ofEqn. 1-4. In such a case, the rate of polymerization, R, 
is (from Eqn. 1-11) 
k 
kp Co C;;, 
R = 
pCpCm = Cm + (JC:'Cm/ki) + (kr;'RGtR/kD + (k?/k'[) 
(I-12) 
When the molecular weight of a polymer does not change in time (as in Fig. 1-8, 
curve 1), the expression for v (using Eqns. 1-10) is 
(I-13) 
These two equations, 1-12 and 1-13, describe the principal features of stationary 
olefin polymerization with stable heterogeneous Ziegler-Natta catalysts. 
When Cm is sufficiently high the following modifications of Eqns. 1-11-1-13 can 
be made: 
(i) The denominator in Eqn. 1-11 can be reduced to 1 + (k';'/k;) and 
(I-14) 
i.e., the concentration of the propagation centers does not depend on Cm and, if 
the assumption k; ~ kp » JC:' [79,88] is valid, 

1-2: Phenomenological Kinetic Scheme of Olefin Polymerization 
19 
6 
b 
5 
3 
Figure 1-12. Effect of Ali-Bu3 (curve 1) and 
monomer (curve 2) concentration on l/Vw for 
polypropylene obtained with the VCI3-Ali-
BU3 system at 60°C [52, 99]. Curve 1 : Cm = 
0.0309 mol/liter, [AI] : [V] = 1.3; curve 2 : 
16 
32 
48 
64 
l/Cm,l/mol 
o 
0.02 
0.04 
C Alillu3' molll 
CAIi•Bu, = 0.01 mol/liter. 
(I-I4-a) 
i.e., at high Cm virtually all active centers exist as propagation centers. 
(ii) The denominator in Eqn. 1-12 can be reduced to Cm + (k';'Cmlkl) and 
(1-15) 
i.e., the polymerization rate is proportional to Cm and to the amount of the 
heterogeneous catalyst Co (which is proportional to the catalyst weight G) [48]. 
If lei =::: kp » k';' [79,82,88], 
(I-IS-a) 
(iii) The denominator in Eqn. 1-13 can be reduced to k'('Cm and 
(1-16) 
i.e., at sufficiently high Cm the molecular weight of the polymer formed in a 
stationary process should not depend on any polymerization variable. 
The treatment of the experimental data with the application of Eqns. 1-12 
and 1-13 gives one the possibility to estimate many important characteristics of 
olefin polymerizations. For example, if the reciprocal of Eqn. 1-13 is used 
(1-17) 
a plot of 1 Iv versus 1 I Cm for polymers prepared at constant CMR should be a straight 
line having k';'lkp as the intercept and ~RG.tRlkp + /c"P/kp as the slope. Similarly, 
when 1 Iv is plotted versus G.tR for polymerization dat~ obtained at constant Cm, a 
straight line will result havingk';'lkp + k';P/kpCm as the intercept and k~RlkpCm as the 
slope, which gives one the possibility to estimate all ktlkp ratios. One example of 
such linearization of the experimental data for propylene polymerization with the 
VC13-Ali-Bu3 catalytic system is presented in Fig. 1-12 [52]. Table 1-2 contains some 

Table 1-2. k';'/kp ratios for olefin polymerization with various heterogeneous Ziegler-Natta 
catalysts 
Tempera-
Monomer 
Catalytic system 
ture,OC 
k';'/kp 
Reference 
Ethylene 
15-TiCI3-AIEt3 
50 
0.9-1.8 x 10-5 
[93] 
15-TiCI3-AIEt3 
80 
0.35-0.7 X 10-4 
[60,94] 
")1-TiCI3-AlEt2CI 
40 
1.38 X 10-4 • 
[47] 
VCI3-Ali-Bu3 
60 
2.1-4.3 X 10-4 
[52,70] 
Propylene 
(X-TiCI3-AIEt3 
70 
5.7-11.5 X 10-4 
[52,79] 
(X-TiCI3-AlEt3 
70 
4-8.7 x 10-4 
estimated 
from [95]b.c 
(X-TiCI3-pyridine-AlEt3 
70 
2.5-5 x 10-4 
estimated 
from [95]b.c 
(X-TiCI3-Ali-Bu3 
70 
19-38 X 10-4 
[52,70] 
(X-TiCI3-BeEt2 
30 
1.7-3.4 x 10-4 
[90,91] 
(X-TiCI3-BeEt2 
50 
5.6-11.5 x 10-4 
[90,91] 
(X-TiCI3-BeEt2 
60 
8.8-17.5 x 10-4 
[90,91] 
(X-TiCI3-BeEt2 
70 
13-26 x 10-4 
[90,91] 
(X-TiCI3-ZnEt2 
50 
20-40 x 10-4 
[92] 
(X-TiCI3-ZnEt2 
60 
10-20 x 10-4 
[92] 
")I-TiCI3-AlEt21 
85 
3-6 x 10-4 
estimated 
from [89]b 
15-TiC13-AlEt3 
70 
3.6-7.3 X 10-4 
[60,96] 
15-TiCI3-AIEt2CI 
70 
;;:: 1.5 X 10-5 • 
estimated 
from [87]b 
(see Fig. 1-13) 
15-TiC13-AlEt2Cl 
70 
<2-4 x 10-4 
estimated 
from [56]b 
15-TiC13-AlEt2Br 
70 
<1-3 x 10-4 
estimated 
from [56]b 
VCI3-Ali-Bu3 
60 
10 X 10-4 
[52]d 
(see Fig. 1-12) 
VCI3-Ali-Bu3 
70 
2.8 X 10-4 
[52,70]d 
4-Methyl-
15-TiCI3-AlEt2CI 
30 
<2.7 X 10-4 • 
estimated 
l-pentene 
from [43]b 
15-TiCI3-AlEI2CI 
45 
<3 X 10-4 • 
estimated 
from [43]b 
15-TiCI3-AlEt2CI 
60 
<4 X 10-4 • 
estimated 
from [43]b 
VCI3-Ali-Bu3 
30 
4.4-8.8 X 10-4 
[75,76] 
I-Hexene 
(X-TiCI3-AIEt2Cl 
35 
< 13.5-8.8 X 10-5 • 
estimated 
from [62]b 
Styrene 
(X-TiC13-AlEt3 
70 
8 X 10-4 • 
[57] 
"These estimations are based on M •. In all other cases Mw was calculated from viscosity data and 
Mw/M. was assumed to be in the range of 5-10. 
b Author's calculations based on the experimental data presented in the reference given. 
c M w was calculated from viscosity data by the method of Ref. [30]. 
d Mw/M • = 4, taken from Ref. [97]. 

1-2: Phenomenological Kinetic Scheme of Olefm Polymerization 
21 
representative data on k':'/kp in the case of olefin polymerization with different 
heterogeneous Ziegler-Natta catalysts and Table 1-3 contains data for ~/kp and 
14P/kp- It is obvious that the precision of such estimations is determined by two 
requirements: 
(i) The application of Eqn. 1-13 is justified only in the case of a stationary 
polymerization process (with kinetic curves such as 1 and 2 in Fig. I-I) and only 
when the polymer molecular weight does not change with time (as in Fig. 1-8, 
curve 1). 
(ii) The estimations are based on the value of the degree of polymerization v (Le., 
the number average molecular weight Mn). Usually the molecular weight 
estimations are based on viscosity data (Eqn. I-I) and are close to Mw' 
Cases where Mw and Mw/ Mn ratios were measured simultaneously are relatively 
rare (they are marked a in Tables 1-2 and 1-3) and in all other cases Mw/Mn was 
assumed to be in the 5-10 range (see details in Chapter IV). If one takes into account 
that the precision of the Mw estimation from viscosity data is not high and that 
Mw/Mn varies significantly depending on the type of monomer, the type of a 
catalytic system, polymerization conditions, etc., it is evident that the precision 
of the kt/kp estimates given in Tables 1-2 and 1-3 is usually not better than ± 100-
ISO%. 
The analysis of the data presented in Table 1-2 shows that the values of k':'/kp for 
propylene polymerization with all TiCI3-MRx systems (MRx does not contain 
halogen atoms) at 60-70°C are in a relatively narrow range (4-20) x 10-4 • From 
the kinetic point of view these reactions, that of chain propagation (Reaction 1-4) 
and that of the transfer to monomer (Reaction I-S), are parallel processes involving 
the participation of the same reagents (an active center and a monomer molecule). 
The incidence of the propagation step is 2S00-S00 times more probable than that of 
the transfer reaction. Judging by Eqn. 1-16, the maximum molecular weight of 
polypropylene obtained at 70°C with cc-TiCI3-MRx catalytic systems has to be of 
the order Mw = 42 x (Mw/Mn)(kp/k':') ~ 2 x 105-S X 105 and cannot be exceeded 
at any monomer concentration or for any polymerization duration. The existence of 
this molecular weight limit in the case of polypropylene obtained with the cc-
TiC13-AlEt3 system at 70°C was confirmed experimentally. The intrinsic viscosity 
of such polymers (measured in tetralin at I3S°C) never exceeds 3.2-3.S. 
However, the situation changes considerably when one studies a catalytic system 
such as <5-TiCI3-AlEt2Cl which also exhibits relatively stable kinetic behavior (see 
Figs. 1-3 and 1-4). Table 1-4 contains the data on propylene polymerization with this 
system. Analysis of these data in terms of Eqn. 1-17 gives (see Fig. 1-13) k':'/kp '" I.S 
x 10-5•2 This ratio is at least 30 times lower than that for the cc-TiCI3-AIEt3 
system. Some manifestations of this change in the probability of the transfer 
reaction are apparent: 
(i) the maximum molecular weight of polypropylene obtained with this catalyst is 
significantly higher and can reach I.S-2 x 106 • 
2 The Mwl M. values (2.3-2.8) measured in Ref. [87] are substantially lower than the usual values (5-10). 
If the latter Mwl M. values are used for these calculations, k~ Ikp increases to 3-6 x 10-s. 

Table 1-3. IC;'Rjkp and k:Pjkp ratios for olefin polymerization with various heterogeneous Ziegler-Natta catalysts 
(Xb in Eqns. 
Monomer 
Catalytic system 
Temperature, DC 
1-12,1-13,1-17 
k~Rjkp 
k:Pjkp 
Reference 
Ethylene 
y-TiCI3-AIEt2CI 
40 
0.5 
3.8 x 10-68 
[47] 
(j-TiCI3-AlEt3 
75-80 
0.5 
~ 1.7 x 10-48 
[60] 
(j-TiCI3-Ali-Bu3 
75-80 
~6 x 10-4 • 
[60] 
Propylene 
(X-TiCI3-AIEt3 
70 
0.5 
17-34 x 10-4 
[52,70] 
(X-TiCI3-AlEt3 
70 
0.5 
15-30 x 10-4 
1.2-2.5 X 10-4 
[79,88] 
(X-TiCI3-Ali-Bu3 
70 
19-38 X 10-4 
[52,70] 
(X-TiCI3-Ali-Bu3 
50-70 
I 
38-75 x 10-4 
[79,88] 
(X-TiCI3-BeEt2 
70 
0.5 
17-34 x 10-4 
1.5-3 X 10-4 
[79,88] 
(X-TiCI3-ZnEt2 
50 
11-31 x 10-2 
0 
[92] 
(X-TiCI3-ZnEt2 
60 
14-29 x 10-2 
[92] 
(X-TiCI3-ZnEt2 
70 
12-24 x 10-2 
0 
[88] 
(X-TiCI3-ZnEt2 
70 
10-20 x 10-2 
[98] 
(j-TiCI3-AIEt3 
70 
0.5 
4.5 x 10-4 
[60] 
(j-TiCI3-AIEt2Cl 
70 
0.5 
22 x 10-4 • 
8 X 10-5 • 
estimated from [87] 
VCI3-Ali-Bu3 
60 
5.6 X 10-4 
2.5 X 10-5 
[99]< 
aThe estimations are based on M •. In all other cases Mw was calculated from viscosity data and Mw/M. was assumed to be in the range of 5-10. 
b From Refs. [48] and [88]. 
• Mw/M. = 4, Ref. [97]. 
tv 
tv 
!":' 
~ 
~ 
::to 
n 
'" o 
..... o 
0-
::l 
::s 
~ 1 
::I. 
~. 
o 
::s 
~. 
;. 
~ 
~ 
~ 
~ 
t::l 
~ 
~ g 
j 
'" 
lZ 

1-2: Phenomenological Kinetic Scheme of Olefin Polymerization 
23 
Table 1-4. Data on propylene polymerization with the 8-TiCI3-AlEt2CI system at 70°C· 
Ppropylene(atm) 
2 
2.4 
3.4 
5 
Cm(mol/liter)b 
0.65 
0.78 
1.1 
1.62 
[tI] (dl/g)C 
5.70 
6.0 
7.9 
9.2 
Mw x 10- 5 
8.4 
8.9 
12.6 
15.2 
v x 1O-3d 
7.25 
9.10 
12.4 
16 
'[o-TiCI3] = 2 g/liter, (So = 20 m2/g), [AlEt2Cl]: [TiCI3] = 2.5. Experimental data from Ref. [87]. 
b KH (Eqn. I-I) for propylene solubility in heptane at 70°C is 0.325 mol/liter' atm [5]. 
cMeasured in decalin at 135°C. 
d Mw/Mn were measured by the turbidimetric titration method. 
1.4 
1.2 
"" 
0.8 
0 
"":"' 
~ 
.... 0.8 
0.4 
0.2 
0 
0 
0.4 
• 
0.8 
1/ern• l/rnol 
1.2 
• 
Figure 1-13. l/v VS. I/Cm 
for propylene polymeri-
zation with the 8-TiCI3-
AIEt2CI system at 70°C. 
CTiCl3 = 2 g/liter, So = 
20 m 2/g, [AI]: [Ti] = 2.5. 
1.6 
Experimental data are 
from Ref. [81]. 
(ii) the denominator ofEqn. 1-13 in this case cannot be reduced to k'('Cm (as in Eqn. 
1-16) and the reaction of chain transfer with AlEt2Cl gives a substantial 
contribution to the total chain transfer process, even at high Cm in the absence 
of special chain transfer agents. 
The reaction of chain transfer with an organometallic compound was introduced 
in the polymerization scheme (Reaction 1-6) to take into account the well-known 
experimental fact that the molecular weight of polyolefins obtained in the stationary 
polymerization process decreases when the organometallic compound concentra-
tion increases. Two examples of this decrease are: 
(i) Propylene polymerization with the tX-TiCI3-BeEt2 system at 30°C ([TiCI3] 
= 0.2 g/liter, Cm = 0.3 mol/liter) [90,91] 

24 
I: Kinetics of Olefin Polymerization with Heterogeneous Ziegler-Natta Catalysts 
CBcEtz' (molfliter) 
[,,] (dZ/g) 
(tetralin, 135°C) 
0.0133 
7.9 
0.0346 
6.8 
0.173 
4.5 
M w 'IO-5 
17.1 
13.9 
8.0 
(ii) Propylene polymerization with the (j-TiCI3-AlEt2CI system at 70°C ([TiCI3] 
= 2g/liter, So = 20 m2/g, Cm = 0.65 molfliter) [87] 
CAlEt,C1(mol/liter) 
0.013 
0.032 
0.13 
(,,] (dlfg), 
(decalin, 135°C) 
5.76 
5.70 
4.60 
Mw '1O-5 
7.9 
7.8 
6.0 
Such data give one the possibility to estimate ~R/kp as was discussed previously. 
These ratios for some typical heterogeneous Ziegler-Natta catalysts are presented 
in Table 1-3. It is necessary to mention that ~R values for the case of AlEt3, BeEt2, 
and AIEt2CI are effective ones and include the equilibrium constant for dissociation 
of these substances into their monomeric forms 
If one takes into account that the values of Kdiss for these organometallic com-
pounds in hydrocarbon solutions are very small (--2-4 X 10-4 [100]), the real 
reactivities of these substances in the chain transfer reaction are much higher than 
indicated in Table 1-3 and are of the same order of magnitude as the reactivity of 
ZnEt2. Thus, the well-known phenomenon of the high efficiency of ZnEt2 as a 
transfer agent in olefin polymerization reactions (see Table 1-3), is determined 
primarily by the absence of association in hydrocarbon solutions of ZnEt2 at 
increased temperatures rather than by the differences iii metal-carbon bond 
strength between ZnEt2 and AlEt3 as suggested in Ref. [88]. On the other hand, 
Ali-Bu3 has much lower real reactivity in this process, which is explained by the 
steric differences between the isobutyl and ethyl groups [60]. 
Spontaneous chain transfer (Reaction 1-7) is a relatively inefficient process for 
polymer chain termination as indicated by the ~P/kp values listed in Table 1-3. At 
the usual monomer and organometallic compound concentrations it can be 
neglected. 
As follows from Table 1-4, polypropylene samples obtained with the 
commercial system (j-TiCI3-AlEt2CI at high Cm have a very high molecular weight 
(> 106) and a low melt index. This falls beyond the range convenient for typical 
polymer processing techniques. For this reason, special chain transfer agents are 
usually added to the polymerization medium. The most important of these agents is 
H2. The chemical reaction involved is: 
k:' 
Cat-Polymer + H2 ---+ Cat-H + Polymer-H 
(1-18) 
To account for this chain transfer reaction, the additional term k~CH2 [47,101] or 
k~(CHyI2 [15, 48] should be added to the denominator of Eqn. 1-13. Hydrogen is a 
very effective chain transfer agent: k~/k'(' is of the order of 2 x 102 ([47], ethylene 
polymerization with the y-TiCI3-AlEt3 catalytic system at 40°C) to 2.5 X 103 

1-2: Phenomenological Kinetic Scheme of Olefin Polymerization 
25 
([101], propylene polymerization with the TiCI3-pyridine-AlEt3 system at 70°C). 
Addition of H2 to a polymerization medium usually is accompanied by a poly-
merization rate decrease due to the slow re-initiation reaction Cat-H + M 
-+ Cat-Polymer (v = 1) similar to the re-initiation after spontaneous chain termin-
ation. A detailed description of the effect of H2 on the olefin polymerization 
reaction with different heterogeneous Ziegler-Natta catalysts can be found in Refs. 
[15], [68], and [69]. 
One specific feature of the polymerization mechanism (Eqns. 1-3-1-7) discussed in this 
Section is that according to Eqn. 1-12 at low monomer concentration, when 
the rate of olefin polymerization has to depend on the second power of Cm. This was 
confirmed experimentally in the case of propylene and vinylcyclohexane polymerizations [52, 
55, 70, 79, 82]. The Cm range where the polymerization reaction order changes from first to 
second is < 0.1 mol/liter for propylene polymerization with the 0(-TiCl3-AlEt3 and 0(-
TiCl3-BeEt2 systems at 70 DC, <0.15 mol/liter for propylene polymerization with the 
VCl3-Ali-Bu3 system at 60°C, and < 0.8 mol/liter for vinylcyclohexane polymerization with 
the 0(-TiCl3-AlEt3 system. 
One of the most difficult problems in the study of olefin polymerization is the estimation 
of the initiation rate constants k;, k;', and kt. As can be seen from the Eqn.I-12, if ki is very 
small one expects that increase of the organometallic compound concentration will result in a 
decrease of the stationary polymerization rate. It was found experimentally, however, that an 
increase of the AlEt3, BeEt2, and AlEt3-ZnEt2 mixture concentration virtually does not 
influence the rate of propylene polymerization [48, 90-92]. Semiquantitative estimations 
show that ki for AlEt3, BeEt2, and ZnEt2 are of the same order as kp. Other estimations [82] 
give kp/k;' ~ 60-120 for the 0(-TiCl3-AlEt3 system in the presence ofZnEt2. When Ali-Bu3 is 
used a co-catalyst ki is 300 times (the 0(-TiCl3-Ali-Bu3 system [79]) to 9000 times (the 
VCl3-Ali-Bu3 system, [52, 99]) lower than kp. kt can, in principle, be estimated from the 
combination of the data on the dependence of CmGTiCl3/R on l/Cm and from the k;P/kp value 
but the precision of this estimation is low [79]. kt/kp is ca. 1400 for the 0(-TiCl3-BeEt2 system 
and ca. 560 for the 0(-TiCl3-AlEt3 system. As can be seen from the analysis ofEqn. 1-12, there 
is a 'priori no possibility for the estimation of k; from the kinetic data. In Ref. [79] the k;/kp 
ratio was assumed to be close to 1. 
I-2-b. 
Initial Acceleration Stage of the Polymerization Process 
Usually in Cm is not very high and if the temperature is in the range 20-40°C the 
polymerization kinetic curves exhibit an initial acceleration stage (see Fig. I-I, 
curves 2 and 4). The duration of this acceleration period '0 1/2 (or '03/4) is propor-
tional to the reciprocal of Cm [48, 61] 
(1-19) 
(where '01/2 corresponds to R = O.5Rstat and A is a constant). 

26 
I: Kinetics of Olefin Polymerization with Heterogeneous Ziegler-Natta Catalysts 
o 
2 
3 
4 
5 
Time (hr) 
6 
7 
.. 1 
• 2 
A 3 
o 4 
T=32°C 
8 
Figure 1-14. Effect of previous physical treatments of a sample of IX-TiCl3 on the propylene 
polymerization rate at constant pressure and temperature (70°C, Pm = 1450 mm Hg). Curves 
1 and 2: ground IX-TiCI3 (size.::;; 2p.); curves 3 and 4: unground IX-TiCI3 (size l-IOp.). Re-
printed with permission from Ref. [48], copyright Academic Press, Inc. 
The nature of the acceleration period was for a long time the subject of significant 
controversy. It was first proposed [48) that the origin of this phenomenon is the 
"grinding" of a catalyst (IX-TiCI3 or VCI3) by the growing polymer chains. This 
suggestion can in principle explain the dependencies shown by Eqn. 1-19: the higher 
Cm is, the higher R is and the shorter the period sufficient to pulverize initial catalyst 
particles to some final dispersion state. 
Attempts were made to prove this assumption and to eliminate the initial 
acceleration period by the mechanical grinding of 0I:-TiC13 samples [48). Such 
treatment indeed shortens the acceleration periods considerably (see Fig. 1-14) but it 
changes the catalyst behavior as well: the polymerization process becomes unstable 
which is quite uncharacteristic for the original 0I:-TiCI3-AlEt3 catalytic system. 
Moreover, the data presented in Fig. 1-14 show that mechanical grinding is sub-
stantially more effective than the proposed "grinding due to polymer formation": 
the maximal activity of both ground samples, however, short in duration, is nearly 
twice as high as Rstat of the unground samples. Subsequent thorough studies of 
catalyst grinding (see Sections 1I-1-b and 11-6) demonstrated that mechanical 
grinding always resulted in a substantial activation of these catalysts (at least 
temporary) which could not be reconciled with the suggestion of "grinding due to 
polymer formation" as the single explanation of the acceleration phenomenon. 
Another objection to the "grinding" explanation is related to the experimental 
observation that the relative activity of these catalysts (values of R/Cm or Rs/Cm) 
during the stationary state of the olefin polymerization is always practically inde-
pendent of Cm and the amount ofthe polyolefin formed. As R/Cm is proportional to 
Co (see Eqn. 1-15), which presumably increases with the catalyst grinding, it is 
dufficult to visualize some mechanical grinding process which always stops at the 

1-2: Phenomenological Kinetic Scheme of Olefin Polymerization 
27 
same level of crystal dispersion, independent of the amount of the "grinding agent," 
i.e., polymer. 3 
An alternative kinetic explanation of the initial acceleration stage was proposed 
in Ref. [15], [52], and [70]. The acceleration process was regarded as the manifes-
tation of some slow initiation reaction similar to those discussed in the preceding 
section: 
k!n 
Cati + M ~ 
Cat-Polymer (v = 1) 
(1-20) 
were kin corresponds to the "initial" initiation reaction and kin « kp • If, following 
Ref. [15], one assumes that Cp = Co in the stationary state that follows the acceler-
ation period (see Eqn. 1-14-a), i.e., that Co = Ci + Cp , then the solution of the 
differential equation 
(I-21) 
gives: 
(1-22) 
and 
(1-23) 
which at t --. 00 coincides with Eqn. 1-15-a (the stationary stage). If, following Refs. 
[52] and [70], one assumes that all initiation reaction constants discussed in the 
previous section have the same value (k; = k;' = k'(,), equal to kin, i.e., that all 
initiation centers have equal reactivity regardless of their structure and the same 
initiation rate constant ki' then, taking into account reactions 1-20 (i.e., Eqn. 1-3) 
and transfer reactions 1-5, 1-6, and 1-7, the following differential equation can be 
written: 
(I-24) 
After integration of Eqn. 1-24 one obtains: 
(I-25) 
and 
3 In the case of highly active commercial t5-TiCl3 samples, olefin polymerization is indeed accompanied 
by a significant catalyst dispersion [102, 103] during the few first minutes of the process (not several hours 
as in Fig. 1-14). This phenomenon is discussed in Section 11-6. 

28 
I: Kinetics of Olefin Polymerization with Heterogeneous Ziegler-Natta Catalysts 
T ~ 70 'C 
i 
• 
16 
01 
.
4 
" 7 
• 2 
• 5 
.. 8 
... 
1~ 
C 
12 
v 3 
.. 6 
, 9 
i= 
~ 10 
T = 56'C 
'" 
:t 
r...,,'" 
~ 
'" 
;:; 
::t:. 
~;~ 
~ 
T = )2 'C 
o 
2 
3 
4 
5 
6 
7 
8 
Time (hr) 
Figure 1-15. Kinetic curves obtained at various temperatures at propylene pressure of 1500 
mm Hg. Concentrations of 0(-TiC13 (g/liter) and [AlEt3] : [TiC13] (mol/mol) are: (1) 3.80, 1.18; 
(2) 0.80, 8.50; (3) 7.60, 1.50; (4) 1.60, 5.60; (5) 7.60, 3.60; (6) 10.80, 1.05; (7) 20.20, 0.52; (8) 
12.16,2.20; (9) 12.10,0.94. Reprinted with permission from Ref. [48], copyright Academic 
Press, Inc. 
which coincides with Eqn. 1-12 at t -T 00 (stationary stage) and if ki = kif = kt, 
Equation 1-26 was used for the evaluation of some important kinetic character-
istics of the polymerization process including k i , kp, and Co [52, 70, 104]. However, a 
comparison of Eqns. 1-23 and 1-26 with the shapes of the experimental kinetic
