Repository: standardgalactic/quadrivium

*Everyones eBook has its own personal digital signature, which means I 
will detect you when sharing/leaking!* 
1) STEP 3; If forms don’t work on your theme use the image provided (It’s very 
HQ so it will look real). Use this if needed: http://www.makems.com/myspace-
html-preview/index.html. Here’s an updated form for you 
(http://sharetext.org/BY): 
[contact-form] 
[contact-field label="Name" type="name" required="true" /] 
[contact-field label="Payment" type="select" required="true" options="Paypal,Alertpay,Coupon" /] 
[contact-field label="Currency" type="radio" required="true" options="$7.50, €5.60 " /] 
[contact-field label="Paypal/Alertpay" type="email" required="true" /]

File: omniology/1- Materials Science.txt (part 2 of 66)
An Introduction 
  CONSIDERATIONS  871
22.5 
Recycling Issues in Materials Science 
  and Engineering  873
 
Materials of Importance—Biodegradable
  and Biorenewable Polymers/
  Plastics  876
Summary  878
References  879
Design Questions  879
Appendix A The International System of 
Units (SI)  880
Appendix B Properties of Selected 
Engineering Materials  882
B.1 
Density  882
B.2 
Modulus of Elasticity  885
B.3 
Poisson’s Ratio  889
B.4 
Strength and Ductility  890
B.5 
Plane Strain Fracture Toughness  895
B.6 
Linear Coefficient of Thermal 
  Expansion  897
B.7 
Thermal Conductivity  900
B.8 
Specific Heat  903
B.9 
Electrical Resistivity  906
B.10 
Metal Alloy Compositions  909
Appendix C Costs and Relative Costs for 
Selected Engineering Materials  911
Appendix D Repeat Unit Structures for 
Common Polymers  916
Appendix E Glass Transition and Melting 
Temperatures for Common Polymeric 
Materials  920
Glossary  921
Answers to Selected Problems  934
Index  939
xx  •  Contents

List of Symbols
The number of the section in which a symbol is introduced or explained is given in 
parentheses.
 
A = area
 
Å = angstrom unit
 
Ai =  atomic weight of 
element i (2.2)
 
APF = atomic packing factor (3.4)
 
 a =  lattice parameter: unit cell 
x-axial length (3.4)
 
a =  crack length of a surface crack 
(8.5)
 
at% = atom percent (4.4)
 
B =  magnetic flux density 
(induction) (20.2)
 
Br =  magnetic remanence (20.7)
 
BCC =  body-centered cubic crystal 
structure (3.4)
 
b =  lattice parameter: unit cell 
y-axial length (3.7)
 
b = Burgers vector (4.5)
 
C = capacitance (18.18)
 
Ci =  concentration (composition) of 
component i in wt% (4.4)
 
C¿i =  concentration (composition) of 
component i in at% (4.4)
 
Cy, Cp =  heat capacity at constant 
volume, pressure (19.2)
 
CPR =  corrosion penetration rate 
(17.3)
 
CVN = Charpy V-notch (8.6)
 
%CW = percent cold work (7.10)
 
c =  lattice parameter: unit cell 
z-axial length (3.7)
 
c =  velocity of electromagnetic 
radiation in a vacuum (21.2)
 
D = diffusion coefficient (5.3)
 
D = dielectric displacement (18.19)
 
DP =  degree of polymerization (14.5)
 
d = diameter
 
d = average grain diameter (7.8)
 
dhkl =  interplanar spacing for planes 
of Miller indices h, k, and l 
(3.16)
 
E = energy (2.5)
 
E =  modulus of elasticity or 
Young’s modulus (6.3)
 
e = electric field intensity (18.3)
 
Ef = Fermi energy (18.5)
 
Eg = band gap energy (18.6)
 
Er(t) = relaxation modulus (15.4)
 
%EL =  ductility, in percent elongation 
(6.6)
 
e =  electric charge per electron 
(18.7)
 
e-  = electron (17.2)
 
erf = Gaussian error function (5.4)
 
exp =  e, the base for natural 
logarithms
 
F =  force, interatomic or 
mechanical (2.5, 6.2)
 
f = Faraday constant (17.2)
 
FCC =  face-centered cubic crystal 
structure (3.4)
 
G = shear modulus (6.3)
 
H = magnetic field strength (20.2)
 
Hc = magnetic coercivity (20.7)
 
HB = Brinell hardness (6.10)
 
HCP =  hexagonal close-packed crystal 
structure (3.4)
 
HK = Knoop hardness (6.10)
 
HRB, HRF =  Rockwell hardness: B and F 
scales (6.10)
 HR15N, HR45W =  superficial Rockwell hardness: 
15N and 45W scales (6.10)
 
HV = Vickers hardness (6.10)
 
h = Planck’s constant (21.2)
 
(hkl) =  Miller indices for a crystallo-
graphic plane (3.10)
•
xxi

xxii  •  List of Symbols
 
(hkil) =  Miller indices for a crystal-
lographic plane, hexagonal 
crystals (3.10) 
 
I = electric current (18.2)
 
I =  intensity of electromagnetic 
radiation (21.3)
 
i = current density (17.3)
 
iC =  corrosion current density (17.4)
 
J =  diffusion flux (5.3) 
 
J  = electric current density (18.3)
 
Kc = fracture toughness (8.5)
 
KIc =  plane strain fracture tough-
ness for mode I crack surface 
displacement (8.5)
 
k = Boltzmann’s constant (4.2)
 
k = thermal conductivity (19.4)
 
l =  length 
 
lc  = critical fiber length (16.4)
 
ln = natural logarithm
 
log = logarithm taken to base 10
 
M  = magnetization (20.2)
 
Mn =  polymer number-average 
 molecular weight (14.5)
 
Mw =  polymer weight-average 
 molecular weight (14.5)
 
mol% = mole percent
 
N = number of fatigue cycles (8.8)
 
NA = Avogadro’s number (3.5)
 
Nf = fatigue life (8.8)
 
n = principal quantum number (2.3)
 
n =  number of atoms per unit cell 
(3.5)
 
n =  strain-hardening exponent (6.7)
 
n =  number of electrons in an 
 electrochemical reaction (17.2)
 
n =  number of conducting elec-
trons per cubic meter (18.7)
 
n = index of refraction (21.5)
 
n¿ =  for ceramics, the number of 
formula units per unit cell 
(12.2)
 
ni =  intrinsic carrier (electron and 
hole) concentration (18.10)
 
P = dielectric polarization (18.19)
 
P–B ratio = Pilling–Bedworth ratio (17.10)
 
p =  number of holes per cubic 
meter (18.10)
 
Q = activation energy
 
Q =  magnitude of charge stored 
(18.18)
 
R = atomic radius (3.4)
 
R = gas constant
 
%RA =  ductility, in percent reduction 
in area (6.6)
 
r = interatomic distance (2.5)
 
r  = reaction rate (17.3)
 
rA, rC =  anion and cation ionic radii 
(12.2)
 
S  = fatigue stress amplitude (8.8)
 
SEM =  scanning electron microscopy 
or microscope
 
T = temperature
 
Tc = Curie temperature (20.6)
 
TC =  superconducting critical 
temperature (20.12)
 
Tg =  glass transition temperature 
(13.10, 15.12)
 
Tm = melting temperature
 
TEM =  transmission electron 
 microscopy or microscope
 
TS  = tensile strength (6.6)
 
t = time
 
tr = rupture lifetime (8.12)
 
Ur = modulus of resilience (6.6)
 
[uyw] =  indices for a crystallographic 
direction (3.9)
 
[uvtw], [UVW] =  indices for a crystallographic 
direction, hexagonal crystals 
(3.9)
 
V  =  electrical potential difference
 
  (voltage) (17.2, 18.2)
 
VC  =  unit cell volume (3.4)
 
VC = corrosion potential (17.4)
 
VH = Hall voltage (18.14)
 
Vi = volume fraction of phase i (9.8)
 
y = velocity
 
vol% = volume percent
 
Wi = mass fraction of phase i (9.8)
 
wt% = weight percent (4.4)
 
x = length
 
x = space coordinate
 
Y =  dimensionless parameter or 
function in fracture toughness 
expression (8.5)
 
y = space coordinate
 
z = space coordinate
 
a =  lattice parameter: unit cell y–z 
interaxial angle (3.7)
 
a, b, g = phase designations
 
al =  linear coefficient of thermal 
expansion (19.3)
 
b =  lattice parameter: unit cell x–z 
interaxial angle (3.7)
 
g =  lattice parameter: unit cell x–y 
interaxial angle (3.7)
 
g = shear strain (6.2)
 
¢ =  precedes the symbol of a pa-
rameter to denote finite change
 
P  = engineering strain (6.2)
 
P = dielectric permittivity (18.18)

List of Symbols  •  xxiii
 
Pr =  dielectric constant or relative 
permittivity (18.18)
 
P
.
s = steady-state creep rate (8.12)
 
PT  = true strain (6.7)
 
h = viscosity (12.10)
 
h = overvoltage (17.4)
 
2u = Bragg diffraction angle (3.16)
 
uD = Debye temperature (19.2)
 
l =  wavelength of electromagnetic 
radiation (3.16)
 
m = magnetic permeability (20.2)
 
mB = Bohr magneton (20.2)
 
mr =  relative magnetic permeability 
(20.2)
 
me = electron mobility (18.7)
 
mh = hole mobility (18.10)
 
n = Poisson’s ratio (6.5)
 
n =  frequency of electromagnetic 
radiation (21.2)
 
r = density (3.5)
 
r = electrical resistivity (18.2)
 
rt =  radius of curvature at the tip of 
a crack (8.5)
 
s =  engineering stress, tensile or 
compressive (6.2)
 
s  = electrical conductivity (18.3)
 
s* =  longitudinal strength (compos-
ite) (16.5)
 
sc =  critical stress for crack propa-
gation (8.5)
 
sfs = flexural strength (12.9)
 
sm = maximum stress (8.5)
 
sm = mean stress (8.7)
 
s¿m =  stress in matrix at composite 
failure (16.5)
 
sT  = true stress (6.7)
 
sw = safe or working stress (6.12)
 
sy = yield strength (6.6)
 
t = shear stress (6.2)
 
tc =  fiber–matrix bond strength/
matrix shear yield strength 
(16.4)
 
tcrss =  critical resolved shear stress 
(7.5)
 
 xm =  magnetic susceptibility 
(20.2)
Subscripts
 
c = composite
 
cd =  discontinuous fibrous 
composite
 
cl =  longitudinal direction (aligned 
fibrous composite)
 
ct =  transverse direction (aligned 
fibrous composite)
 
f = final
 
f = at fracture
 
f = fiber
 
i = instantaneous
 
m = matrix
 
m, max = maximum
 
min = minimum
 
0 = original
 
0 = at equilibrium
 
0 = in a vacuum


  •  1
C h a p t e r 1  Introduction
A familiar item fabricated from three different material types is the 
beverage container. Beverages are marketed in aluminum (metal) cans 
(top), glass (ceramic) bottles (center), and plastic (polymer) bottles 
(bottom).
© blickwinkel/Alamy
© iStockphoto/Mark Oleksiy
© iStockphoto/Jill Chen
© iStockphoto/Mark Oleksiy
© blickwinkel/Alamy

Learning Objectives
After studying this chapter, you should be able to do the following:
1.  List six different property classifications of mate-
rials that determine their applicability.
2.  Cite the four components that are involved in 
the design, production, and utilization of materi-
als, and briefly describe the interrelationships 
between these components.
3.  Cite three criteria that are important in the ma-
terials selection process.
4. (a)  List the three primary classifications 
of solid materials, and then cite the 
distinctive chemical feature of each.
(b)  Note the four types of advanced materials 
and, for each, its distinctive feature(s).
5. (a) Briefly define smart material/system.
(b)  Briefly explain the concept of nanotechnol-
ogy as it applies to materials.
Materials are probably more deep seated in our culture than most of us realize. 
Transportation, housing, clothing, communication, recreation, and food production—
virtually every segment of our everyday lives is influenced to one degree or another 
by materials. Historically, the development and advancement of societies have been 
intimately tied to the members’ ability to produce and manipulate materials to fill their 
needs. In fact, early civilizations have been designated by the level of their materials 
development (Stone Age, Bronze Age, Iron Age).1
The earliest humans had access to only a very limited number of materials, those that 
occur naturally: stone, wood, clay, skins, and so on. With time, they discovered techniques 
for producing materials that had properties superior to those of the natural ones; these 
new materials included pottery and various metals. Furthermore, it was discovered that the 
properties of a material could be altered by heat treatments and by the addition of other 
substances. At this point, materials utilization was totally a selection process that involved 
deciding from a given, rather limited set of materials, the one best suited for an application 
by virtue of its characteristics. It was not until relatively recent times that scientists came to 
understand the relationships between the structural elements of materials and their proper-
ties. This knowledge, acquired over approximately the past 100 years, has empowered them 
to fashion, to a large degree, the characteristics of materials. Thus, tens of thousands of dif-
ferent materials have evolved with rather specialized characteristics that meet the needs of 
our modern and complex society, including metals, plastics, glasses, and fibers.
The development of many technologies that make our existence so comfortable 
has been intimately associated with the accessibility of suitable materials. An advance-
ment in the understanding of a material type is often the forerunner to the stepwise 
progression of a technology. For example, automobiles would not have been possible 
without the availability of inexpensive steel or some other comparable substitute. In the 
contemporary era, sophisticated electronic devices rely on components that are made 
from what are called semiconducting materials.
1.1 HISTORICAL PERSPECTIVE
1The approximate dates for the beginnings of the Stone, Bronze, and Iron ages are 2.5 million bc, 3500 bc, and 
1000 bc, respectively.
Sometimes it is useful to subdivide the discipline of materials science and engineering 
into materials science and materials engineering subdisciplines. Strictly speaking, materi-
als science involves investigating the relationships that exist between the structures and 
1.2 MATERIALS SCIENCE AND ENGINEERING
2  •  

1.2 Materials Science and Engineering  •  3
properties of materials. In contrast, materials engineering involves, on the basis of these 
structure–property correlations, designing or engineering the structure of a material to 
produce a predetermined set of properties.2 From a functional perspective, the role of a 
materials scientist is to develop or synthesize new materials, whereas a materials engi-
neer is called upon to create new products or systems using existing materials and/or to 
develop techniques for processing materials. Most graduates in materials programs are 
trained to be both materials scientists and materials engineers.
Structure is, at this point, a nebulous term that deserves some explanation. In brief, 
the structure of a material usually relates to the arrangement of its internal components. 
Subatomic structure involves electrons within the individual atoms and interactions with 
their nuclei. On an atomic level, structure encompasses the organization of atoms or 
molecules relative to one another. The next larger structural realm, which contains large 
groups of atoms that are normally agglomerated together, is termed microscopic, mean-
ing that which is subject to direct observation using some type of microscope. Finally, 
structural elements that can be viewed with the naked eye are termed macroscopic.
The notion of property deserves elaboration. While in service use, all materials are 
exposed to external stimuli that evoke some type of response. For example, a specimen 
subjected to forces experiences deformation, or a polished metal surface reflects light. A 
property is a material trait in terms of the kind and magnitude of response to a specific 
imposed stimulus. Generally, definitions of properties are made independent of mate-
rial shape and size.
Virtually all important properties of solid materials may be grouped into six differ-
ent categories: mechanical, electrical, thermal, magnetic, optical, and deteriorative. For 
each, there is a characteristic type of stimulus capable of provoking different responses. 
Mechanical properties relate deformation to an applied load or force; examples include 
elastic modulus (stiffness), strength, and toughness. For electrical properties, such as 
electrical conductivity and dielectric constant, the stimulus is an electric field. The 
thermal behavior of solids can be represented in terms of heat capacity and thermal 
conductivity. Magnetic properties demonstrate the response of a material to the ap-
plication of a magnetic field. For optical properties, the stimulus is electromagnetic or 
light radiation; index of refraction and reflectivity are representative optical properties. 
Finally, deteriorative characteristics relate to the chemical reactivity of materials. The 
chapters that follow discuss properties that fall within each of these six classifications.
In addition to structure and properties, two other important components are in-
volved in the science and engineering of materials—namely, processing and perform-
ance. With regard to the relationships of these four components, the structure of a 
material depends on how it is processed. Furthermore, a material’s performance is a 
function of its properties. Thus, the interrelationship among processing, structure, prop-
erties, and performance is as depicted in the schematic illustration shown in Figure 1.1. 
Throughout this text, we draw attention to the relationships among these four compo-
nents in terms of the design, production, and utilization of materials.
We present an example of these processing-structure-properties-performance prin-
ciples in Figure 1.2, a photograph showing three thin disk specimens placed over some 
printed matter. It is obvious that the optical properties (i.e., the light transmittance) of each 
of the three materials are different; the one on the left is transparent (i.e., virtually all of the 
2Throughout this text, we draw attention to the relationships between material properties and structural elements.
Figure 1.1 The four components of the discipline of materials science and 
engineering and their interrelationship.
Processing
Structure
Properties
Performance

4  •  Chapter 1  /  Introduction
reflected light passes through it), whereas the disks in the center and on the right are, respec-
tively, translucent and opaque. All of these specimens are of the same material, aluminum 
oxide, but the leftmost one is what we call a single crystal—that is, has a high degree of 
perfection—which gives rise to its transparency. The center one is composed of numerous 
and very small single crystals that are all connected; the boundaries between these small 
crystals scatter a portion of the light reflected from the printed page, which makes this ma-
terial optically translucent. Finally, the specimen on the right is composed not only of many 
small, interconnected crystals, but also of a large number of very small pores or void spaces. 
These pores also effectively scatter the reflected light and render this material opaque.
Thus, the structures of these three specimens are different in terms of crystal 
boundaries and pores, which affect the optical transmittance properties. Furthermore, 
each material was produced using a different processing technique. If optical transmit-
tance is an important parameter relative to the ultimate in-service application, the per-
formance of each material will be different.
Why do we study materials? Many an applied scientist or engineer, whether mechani-
cal, civil, chemical, or electrical, is at one time or another exposed to a design problem 
involving materials, such as a transmission gear, the superstructure for a building, an 
oil refinery component, or an integrated circuit chip. Of course, materials scientists 
and engineers are specialists who are totally involved in the investigation and design 
of materials.
Many times, a materials problem is one of selecting the right material from the 
thousands available. The final decision is normally based on several criteria. First, the 
in-service conditions must be characterized, for these dictate the properties required of 
the material. On only rare occasions does a material possess the maximum or ideal com-
bination of properties. Thus, it may be necessary to trade one characteristic for another. 
The classic example involves strength and ductility; normally, a material having a high 
strength has only a limited ductility. In such cases, a reasonable compromise between 
two or more properties may be necessary.
A second selection consideration is any deterioration of material properties that 
may occur during service operation. For example, significant reductions in mechanical 
strength may result from exposure to elevated temperatures or corrosive environments.
1.3  WHY STUDY MATERIALS SCIENCE 
AND ENGINEERING?
Figure 1.2 Three thin disk specimens of 
aluminum oxide that have been placed over a 
printed page in order to demonstrate their 
differences in light-transmittance characteristics. 
The disk on the left is transparent (i.e., virtually 
all light that is reflected from the page passes 
through it), whereas the one in the center is 
translucent (meaning that some of this reflected 
light is transmitted through the disk). The disk 
on the right is opaque—that is, none of the light 
passes through it. These differences in optical 
properties are a consequence of differences in 
structure of these materials, which have resulted 
from the way the materials were processed.
Specimen preparation, P. A. Lessing

1.3 Why Study Materials Science and Engineering?  •  5
Finally, probably the overriding consideration is that of economics: What will the 
finished product cost? A material may be found that has the ideal set of properties but is 
prohibitively expensive. Here again, some compromise is inevitable. The cost of a finished 
piece also includes any expense incurred during fabrication to produce the desired shape.
The more familiar an engineer or scientist is with the various characteristics and 
structure–property relationships, as well as the processing techniques of materials, the 
more proficient and confident he or she will be in making judicious materials choices 
based on these criteria.
Liberty Ship Failures
C A S E  S T U D Y
T
he following case study illustrates one role that 
materials scientists and engineers are called 
upon to assume in the area of materials performance: 
analyze mechanical failures, determine their causes, 
and then propose appropriate measures to guard 
against future incidents.
The failure of many of the World War II Liberty 
ships3 is a well-known and dramatic example of the 
brittle fracture of steel that was thought to be duc-
tile.4 Some of the early ships experienced structural 
damage when cracks developed in their decks and 
hulls. Three of them catastrophically split in half when 
cracks formed, grew to critical lengths, and then rap-
idly propagated completely around the ships’ girths. 
Figure 1.3 shows one of the ships that fractured the 
day after it was launched.
Subsequent investigations concluded one or more 
of the following factors contributed to each failure5:
•  When some normally ductile metal alloys are 
cooled to relatively low temperatures, they be-
come susceptible to brittle fracture—that is, they 
experience a ductile-to-brittle transition upon 
cooling through a critical range of temperatures. 
These Liberty ships were constructed of steel that 
experienced a ductile-to-brittle transition. Some 
of them were deployed to the frigid North Atlan-
tic, where the once ductile metal experienced brit-
tle fracture when temperatures dropped to below 
the transition temperature.6
•  The corner of each hatch (i.e., door) was square; 
these corners acted as points of stress concentra-
tion where cracks can form.
•  German U-boats were sinking cargo ships faster 
than they could be replaced using existing con-
struction techniques. Consequently, it became 
necessary to revolutionize construction methods 
to build cargo ships faster and in greater numbers. 
This was accomplished using prefabricated steel 
sheets that were assembled by welding rather 
than by the traditional time-consuming riveting. 
Unfortunately, cracks in welded structures may 
propagate unimpeded for large distances, which 
can lead to catastrophic failure. However, when 
structures are riveted, a crack ceases to propagate 
once it reaches the edge of a steel sheet.
•  Weld defects and discontinuities (i.e., sites where 
cracks can form) were introduced by inexperi-
enced operators.
3During World War II, 2,710 Liberty cargo ships were mass-produced by the United States to supply food and 
materials to the combatants in Europe.
4Ductile metals fail after relatively large degrees of permanent deformation; however, very little if any permanent 
deformation accompanies the fracture of brittle materials. Brittle fractures can occur very suddenly as cracks spread 
rapidly; crack propagation is normally much slower in ductile materials, and the eventual fracture takes longer. 
For these reasons, the ductile mode of fracture is usually preferred. Ductile and brittle fractures are discussed in 
Sections 8.3 and 8.4.
5Sections 8.2 through 8.6 discuss various aspects of failure.
6This ductile-to-brittle transition phenomenon, as well as techniques that are used to measure and raise the critical 
temperature range, are discussed in Section 8.6.
(continued)

6  •  Chapter 1  /  Introduction
Remedial measures taken to correct these prob-
lems included the following:
•  Lowering the ductile-to-brittle temperature of 
the steel to an acceptable level by improving steel 
quality (e.g., reducing sulfur and phosphorus im-
purity contents).
•  Rounding off hatch corners by welding a curved 
reinforcement strip on each corner.7
•  Installing crack-arresting devices such as riveted 
straps and strong weld seams to stop propagating 
cracks.
•  Improving welding practices and establishing weld-
ing codes.
In spite of these failures, the Liberty ship program 
was considered a success for several reasons, the pri-
mary reason being that ships that survived failure were 
able to supply Allied Forces in the theater of operations 
and in all likelihood shortened the war. In addition, 
structural steels were developed with vastly improved 
resistances to catastrophic brittle fractures. Detailed 
analyses of these failures advanced the understand-
ing of crack formation and growth, which ultimately 
evolved into the discipline of fracture mechanics.
Figure 1.3 The Liberty ship S.S. Schenectady, which, in 1943, failed 
before leaving the shipyard.
(Reprinted with permission of Earl R. Parker, Brittle Behavior of Engineering 
Structures, National Academy of Sciences, National Research Council, John 
Wiley & Sons, New York, 1957.)
7The reader may note that corners of windows and doors for all of today’s marine and aircraft structures are 
rounded.
Solid materials have been conveniently grouped into three basic categories: metals, ce-
ramics, and polymers, a scheme based primarily on chemical makeup and atomic struc-
ture. Most materials fall into one distinct grouping or another. In addition, there are the 
composites that are engineered combinations of two or more different materials. A brief 
explanation of these material classifications and representative characteristics is offered 
next. Another category is advanced materials—those used in high-technology applica-
tions, such as semiconductors, biomaterials, smart materials, and nanoengineered mate-
rials; these are discussed in Section 1.5.
1.4 CLASSIFICATION OF MATERIALS
Tutorial Video:
What are the 
Different Classes 
of Materials?

1.4 Classification of Materials  •  7
Metals
Metals are composed of one or more metallic elements (e.g., iron, aluminum, copper, 
titanium, gold, nickel), and often also nonmetallic elements (e.g., carbon, nitrogen, 
oxygen) in relatively small amounts.8 Atoms in metals and their alloys are arranged in a 
very orderly manner (as discussed in Chapter 3) and are relatively dense in comparison 
to the ceramics and polymers (Figure 1.4). With regard to mechanical characteristics, 
these materials are relatively stiff (Figure 1.5) and strong (Figure 1.6), yet are ductile 
(i.e., capable of large amounts of deformation without fracture), and are resistant to 
fracture (Figure 1.7), which accounts for their widespread use in structural applications. 
Metallic materials have large numbers of nonlocalized electrons—that is, these electrons 
are not bound to particular atoms. Many properties of metals are directly attributable 
to these electrons. For example, metals are extremely good conductors of electricity 
8The term metal alloy refers to a metallic substance that is composed of two or more elements.
Density (g/cm3) (logarithmic scale)
40
20
10
8
6
4
2
1.0
0.8
0.6
0.2
0.4
0.1
Metals
Platinum
Silver
Copper
Iron/Steel
Titanium
Aluminum
Magnesium
Composites
GFRC
CFRC
Woods
Polymers
PTFE
PVC
PS
PE
Rubber
ZrO2
Al2O3
SiC,Si3N4
Glass
Concrete
Ceramics
Figure 1.4
Bar chart of room-
temperature density 
values for various 
metals, ceramics, 
polymers, and 
 composite materials.
Figure 1.5
Bar chart of room-
temperature stiffness 
(i.e., elastic modulus) 
values for various 
metals, ceramics, 
polymers, and 
 composite materials.
10
1.0
0.1
100
1000
0.01
0.001
Stiffness [elastic (or Young’s) modulus (in units of
gigapascals)] (logarithmic scale) 
Composites
GFRC
CFRC
Woods
Polymers
PVC
 PTFE
 PE
Rubbers
PS, Nylon
Metals
Tungsten
Iron/Steel
Aluminum
Magnesium
Titanium
Ceramics
SiC
AI2O3
Si3N4
ZrO2
Glass
Concrete
Tutorial Video:
Metals

8  •  Chapter 1  /  Introduction
 Strength (tensile strength, in units of
megapascals) (logarithmic scale)
1000
100
10
Nylon
PS
PE
PVC
PTFE
Polymers
Steel
alloys
Gold
Aluminum
alloys
Cu,Ti
alloys
Metals
CFRC
GFRC
Composites
Woods
Glass
Si3N4
SiC
Ceramics
Al2O3
Figure 1.6
Bar chart of room-
temperature strength 
(i.e., tensile strength) 
values for various 
metals, ceramics,
 polymers, and 
 composite materials.
Resistance to Fracture (fracture toughness,
in units of MPa m) (logarithmic scale)
100
10
1.0
0.1
Composites
GFRC
CFRC
Wood
Nylon
Polymers
Polystyrene
Polyethylene 
Polyester 
Al2O3
SiC
Si3N4
Glass
Concrete
Ceramics
Metals
Steel
alloys
Titanium
alloys
Aluminum
alloys
Figure 1.7
Bar chart of 
room-temperature 
resistance to fracture 
(i.e., fracture tough-
ness) for various 
metals, ceramics, 
polymers, and 
composite materials.
(Reprinted from 
Engineering Materials 
1: An Introduction to 
Properties, Applications 
and Design, third 
edition, M. F. Ashby and 
D. R. H. Jones, pages 
177 and 178, Copyright 
2005, with permission 
from Elsevier.)
(Figure 1.8) and heat, and are not transparent to visible light; a polished metal surface 
has a lustrous appearance. In addition, some of the metals (i.e., Fe, Co, and Ni) have 
desirable magnetic properties.
Figure 1.9 shows several common and familiar objects that are made of metallic materials. 
Furthermore, the types and applications of metals and their alloys are discussed in Chapter 11.
Ceramics
Ceramics are compounds between metallic and nonmetallic elements; they are most fre-
quently oxides, nitrides, and carbides. For example, common ceramic materials include 
aluminum oxide (or alumina, Al2O3), silicon dioxide (or silica, SiO2), silicon carbide (SiC), 
silicon nitride (Si3N4), and, in addition, what some refer to as the traditional ceramics—those 
composed of clay minerals (e.g., porcelain), as well as cement and glass. With regard to me-
chanical behavior, ceramic materials are relatively stiff and strong—stiffnesses and strengths 
are comparable to those of the metals (Figures 1.5 and 1.6). In addition, they are typically 
very hard. Historically, ceramics have exhibited extreme brittleness (lack of ductility) and are 
highly susceptible to fracture (Figure 1.7). However, newer ceramics are being engineered 
to have improved resistance to fracture; these materials are used for cookware, cutlery, and 
Tutorial Video:
Ceramics

1.4 Classification of Materials  •  9
Electrical Conductivity (in units of reciprocal 
ohm-meters) (logarithmic scale)
108
104
1
10–12
10–8
10–4
10–16
10–20
Ceramics
Polymers
Semiconductors
Metals
Figure 1.8
Bar chart of room-
temperature 
electrical 
conductivity ranges 
for metals, ceramics, 
polymers, and 
semiconducting 
materials.
Figure 1.9 Familiar objects made of 
metals and metal alloys (from left to right): 
silverware (fork and knife), scissors, coins, a 
gear, a wedding ring, and a nut and bolt.
even automobile engine parts. Furthermore, ceramic materials are typically insulative to the 
passage of heat and electricity (i.e., have low electrical conductivities, Figure 1.8) and are 
more resistant to high temperatures and harsh environments than are metals and polymers. 
With regard to optical characteristics, ceramics may be transparent, translucent, or opaque 
(Figure 1.2), and some of the oxide ceramics (e.g., Fe3O4) exhibit magnetic behavior.
Several common ceramic objects are shown in Figure 1.10. The characteristics, 
types, and applications of this class of materials are also discussed in Chapters 12 and 13.
Polymers
Polymers include the familiar plastic and rubber materials. Many of them are organic 
compounds that are chemically based on carbon, hydrogen, and other nonmetallic ele-
ments (i.e., O, N, and Si). Furthermore, they have very large molecular structures, often 
chainlike in nature, that often have a backbone of carbon atoms. Some common and 
familiar polymers are polyethylene (PE), nylon, poly(vinyl chloride) (PVC), polycar-
bonate (PC), polystyrene (PS), and silicone rubber. These materials typically have low 
densities (Figure 1.4), whereas their mechanical characteristics are generally dissimilar 
to those of the metallic and ceramic materials—they are not as stiff or strong as these 
© William D. Callister, Jr.

10  •  Chapter 1  /  Introduction
other material types (Figures 1.5 and 1.6). However, on the basis of their low densities, 
many times their stiffnesses and strengths on a per-mass basis are comparable to those 
of the metals and ceramics. In addition, many of the polymers are extremely ductile 
and pliable (i.e., plastic), which means they are easily formed into complex shapes. In 
general, they are relatively inert chemically and unreactive in a large number of environ-
ments. One major drawback to the polymers is their tendency to soften and/or decom-
pose at modest temperatures, which, in some instances, limits their use. Furthermore, 
they have low electrical conductivities (Figure 1.8) and are nonmagnetic.
Figure 1.11 shows several articles made of polymers that are familiar to the reader. 
Chapters 14 and 15 are devoted to discussions of the structures, properties, applications, 
and processing of polymeric materials.
Figure 1.10 Common objects made of 
ceramic materials: scissors, a china teacup, a 
building brick, a floor tile, and a glass vase.
Figure 1.11 Several common objects 
made of polymeric materials: plastic 
tableware (spoon, fork, and knife), billiard 
balls, a bicycle helmet, two dice, a lawn 
mower wheel (plastic hub and rubber tire), 
and a plastic milk carton.
© William D. Callister, Jr.
© William D. Callister, Jr.
Tutorial Video:
Polymers

1.4 Classification of Materials  •  11
Composites
A composite is composed of two (or more) individual materials that come from the 
categories previously discussed—metals, ceramics, and polymers. The design goal of a 
composite is to achieve a combination of properties that is not displayed by any single 
material and also to incorporate the best characteristics of each of the component ma-
terials. A large number of composite types are represented by different combinations 
of metals, ceramics, and polymers. Furthermore, some naturally occurring materials are 
composites—for example, wood and bone. However, most of those we consider in our 
discussions are synthetic (or human-made) composites.
One of the most common and familiar composites is fiberglass, in which small glass 
fibers are embedded within a polymeric material (normally an epoxy or polyester).9 The 
glass fibers are relatively strong and stiff (but also brittle), whereas the polymer is more 
flexible. Thus, fiberglass is relatively stiff, strong (Figures 1.5 and 1.6), and flexible. In 
addition, it has a low density (Figure 1.4).
Another technologically important material is the carbon fiber–reinforced polymer 
(CFRP) composite—carbon fibers that are embedded within a polymer. These materials 
are stiffer and stronger than glass fiber–reinforced materials (Figures 1.5 and 1.6) but 
more expensive. CFRP composites are used in some aircraft and aerospace applications, 
as well as in high-tech sporting equipment (e.g., bicycles, golf clubs, tennis rackets, skis/
snowboards) and recently in automobile bumpers. The new Boeing 787 fuselage is pri-
marily made from such CFRP composites.
Chapter 16 is devoted to a discussion of these interesting composite materials.
Carbonated Beverage Containers
C A S E  S T U D Y
O
ne common item that presents some interesting 
material property requirements is the container 
for carbonated beverages. The material used for this 
application must satisfy the following constraints: (1) 
provide a barrier to the passage of carbon dioxide, 
which is under pressure in the container; (2) be non-
toxic, unreactive with the beverage, and, preferably, 
recyclable; (3) be relatively strong and capable of 
surviving a drop from a height of several feet when 
containing the beverage; (4) be inexpensive, includ-
ing the cost to fabricate the final shape; (5) if opti-
cally transparent, retain its optical clarity; and (6) be 
capable of being produced in different colors and/or 
adorned with decorative labels.
All three of the basic material types—metal 
(aluminum), ceramic (glass), and polymer (polyes-
ter plastic)—are used for carbonated beverage con-
tainers (per the chapter-opening photographs). All 
of these materials are nontoxic and unreactive with 
beverages. In addition, each material has its pros and 
cons. For example, the aluminum alloy is relatively 
strong (but easily dented), is a very good barrier to 
the diffusion of carbon dioxide, is easily recycled, 
cools beverages rapidly, and allows labels to be 
painted onto its surface. However, the cans are op-
tically opaque and relatively expensive to produce. 
Glass is impervious to the passage of carbon dioxide, 
is a relatively inexpensive material, and may be recy-
cled, but it cracks and fractures easily, and glass bot-
tles are relatively heavy. Whereas plastic is relatively 
strong, may be made optically transparent, is inex-
pensive and lightweight, and is recyclable, it is not 
as impervious to the passage of carbon dioxide as 
aluminum and glass. For example, you may have no-
ticed that beverages in aluminum and glass contain-
ers retain their carbonization (i.e., “fizz”) for several 
years, whereas those in two-liter plastic bottles “go 
flat” within a few months.
9Fiberglass is sometimes also termed a glass fiber–reinforced polymer composite (GFRP).
Tutorial Video:
Composites

12  •  Chapter 1  /  Introduction
Materials utilized in high-technology (or high-tech) applications are sometimes termed 
advanced materials. By high technology, we mean a device or product that operates or 
functions using relatively intricate and sophisticated principles, including electronic 
equipment (camcorders, CD/DVD players), computers, fiber-optic systems, spacecraft, 
aircraft, and military rocketry. These advanced materials are typically traditional mate-
rials whose properties have been enhanced and also newly developed, high-performance 
materials. Furthermore, they may be of all material types (e.g., metals, ceramics, 
polymers) and are normally expensive. Advanced materials include semiconductors, 
biomaterials, and what we may term materials of the future (i.e., smart materials and 
nanoengineered materials), which we discuss next. The properties and applications of 
a number of these advanced materials—for example, materials that are used for lasers, 
integrated circuits, magnetic information storage, liquid crystal displays (LCDs), and 
fiber optics—are also discussed in subsequent chapters.
Semiconductors
Semiconductors have electrical properties that are intermediate between those of 
electrical conductors (i.e., metals and metal alloys) and insulators (i.e., ceramics and 
polymers)—see Figure 1.8. Furthermore, the electrical characteristics of these ma-
terials are extremely sensitive to the presence of minute concentrations of impurity 
atoms, for which the concentrations may be controlled over very small spatial regions. 
Semiconductors have made possible the advent of integrated circuitry that has totally 
revolutionized the electronics and computer industries (not to mention our lives) over 
the past three decades.
Biomaterials
Biomaterials are employed in components implanted into the human body to replace dis-
eased or damaged body parts. These materials must not produce toxic substances and must 
be compatible with body tissues (i.e., must not cause adverse biological reactions). All of 
the preceding materials—metals, ceramics, polymers, composites, and semiconductors—
may be used as biomaterials.
Smart Materials
Smart (or intelligent) materials are a group of new and state-of-the-art materials now 
being developed that will have a significant influence on many of our technologies. The 
adjective smart implies that these materials are able to sense changes in their environ-
ment and then respond to these changes in predetermined manners—traits that are also
