Repository: standardgalactic/quadrivium

*Everyones eBook has its own personal digital signature, which means I 
will detect you when sharing/leaking!* 
1) STEP 3; If forms don’t work on your theme use the image provided (It’s very 
HQ so it will look real). Use this if needed: http://www.makems.com/myspace-
html-preview/index.html. Here’s an updated form for you 
(http://sharetext.org/BY): 
[contact-form] 
[contact-field label="Name" type="name" required="true" /] 
[contact-field label="Payment" type="select" required="true" options="Paypal,Alertpay,Coupon" /] 
[contact-field label="Currency" type="radio" required="true" options="$7.50, €5.60 " /] 
[contact-field label="Paypal/Alertpay" type="email" required="true" /]

File: omniology/Baum, L. Frank - Oz 07 - The Patchwork Girl mof Oz.txt (part 2 of 10)
file:///F|/rah/L.%20Frank%20Baum/Baum,%20Frank%20-%20Wonderful%20Oz,%20The%207%20-%20Patchwork%20Girl%20of%20Oz,%20The.txt
grow. You will always be the same size--and
the same saucy, inconsiderate Glass Cat, with
pink brains and a hard ruby heart."
"No one can regret more than I the fact that you
file:///F|/rah/L.%20Frank%20Baum/Baum,%20Fra...%20-%20Patchwork%20Girl%20of%20Oz,%20The.txt (29 of 282) [5/22/03 1:07:40 AM]

file:///F|/rah/L.%20Frank%20Baum/Baum,%20Frank%20-%20Wonderful%20Oz,%20The%207%20-%20Patchwork%20Girl%20of%20Oz,%20The.txt
made me," asserted the cat, crouching upon the
floor and slowly swaying its spun-glass tail from
side to side. "Your world is a very uninteresting
place. I've wandered through your gardens and in
the forest until I'm tired of it all, and when I
come into the house the conversation of your fat
wife and of yourself bores me dreadfully."
"That is because I gave you different brains
from those we ourselves possess--and much too
good for a cat," returned Dr. Pipt.
"Can't you take 'em out, then, and replace
em with pebbles, so that I won't feel above my
station in life?" asked the cat, pleadingly.
"Perhaps so. I'll try it, after I've brought the
Patchwork Girl to life," he said.
The cat walked up to the bench on which
the Patchwork Girl reclined and looked at her
attentively.
"Are you going to make that dreadful thing
live?" she asked.
The Magician nodded.
"It is intended to be my wife's servant maid,"
he said. "When she is alive she will do all our
work and mind the house. But you are not to
order her around, Bungle, as you do us. You
must treat the Patchwork Girl respectfully."
file:///F|/rah/L.%20Frank%20Baum/Baum,%20Fra...%20-%20Patchwork%20Girl%20of%20Oz,%20The.txt (30 of 282) [5/22/03 1:07:40 AM]

file:///F|/rah/L.%20Frank%20Baum/Baum,%20Frank%20-%20Wonderful%20Oz,%20The%207%20-%20Patchwork%20Girl%20of%20Oz,%20The.txt
"I won't. I couldn't respect such a bundle
of scraps under any circumstances."
"If you don't, there will be more scraps than
you will like," cried Margolotte, angrily.
"Why didn't you make her pretty to look at?"
asked the cat. "You made me pretty--very pretty,
indeed--and I love to watch my pink brains roll
around when they're working, and to see my
precious red heart beat." She went to a long
mirror, as she said this, and stood before it,
looking at herself with an air of much pride.
"But that poor patched thing will hate herself,
when she's once alive," continued the cat. "If
I were you I'd use her for a mop, and make
another servant that is prettier."
"You have a perverted taste," snapped
Margolotte, much annoyed at this frank criticism.
"I think the Patchwork Girl is beautiful,
considering what she's made of. Even the rainbow
hasn't as many colors, and you must admit that the
rainbow is a pretty thing."
The Glass Cat yawned and stretched herself
upon the floor.
"Have your own way," she said. "I'm sorry
for the Patchwork Girl, that's all."
Ojo and Unc Nunkie slept that night in the
Magician's house, and the boy was glad to stay
file:///F|/rah/L.%20Frank%20Baum/Baum,%20Fra...%20-%20Patchwork%20Girl%20of%20Oz,%20The.txt (31 of 282) [5/22/03 1:07:40 AM]

file:///F|/rah/L.%20Frank%20Baum/Baum,%20Frank%20-%20Wonderful%20Oz,%20The%207%20-%20Patchwork%20Girl%20of%20Oz,%20The.txt
because he was anxious to see the Patchwork
Girl brought to life. The Glass Cat was also a
wonderful creature to little Ojo, who had never
seen or known anything of magic before, although
he had lived in the Fairyland of Oz ever since he
was born. Back there in the woods nothing unusual
ever happened. Unc Nunkie, who might have been
King of the Munchkins, had not his people united
with all the other countries of Oz in
acknowledging Ozma as their Sole ruler, had
retired into this forgotten forest nook with his
baby nephew and they had lived all alone there.
Only that the neglected garden had failed to grow
food for them, they would always have lived in the
solitary Blue Forest; but now they had started out
to mingle with other people, and the first place
they came to proved so interesting that Ojo could
scarcely sleep a wink all night.
Margolotte was an excellent cook and gave
them a fine breakfast. While they were all engaged
in eating, the good woman said:
"This is the last meal I shall have to cook
for some time, for right after breakfast Dr. Pipt
has promised to bring my new servant to life.
I shall let her wash the breakfast dishes and
sweep and dust the house. What a relief it
will be!"
"It will, indeed, relieve you of much drudgery,"
said the Magician. "By the way, Margolotte, I
thought I saw you getting some brains from the
file:///F|/rah/L.%20Frank%20Baum/Baum,%20Fra...%20-%20Patchwork%20Girl%20of%20Oz,%20The.txt (32 of 282) [5/22/03 1:07:40 AM]

file:///F|/rah/L.%20Frank%20Baum/Baum,%20Frank%20-%20Wonderful%20Oz,%20The%207%20-%20Patchwork%20Girl%20of%20Oz,%20The.txt
cupboard, while I was busy with my kettles. What
qualities have you given your new servant?"
"Only those that an humble servant requires,"
she answered. "I do not wish her to feel above
her station, as the Glass Cat does. That would
make her discontented and unhappy, for of
course she must always be a servant."
Ojo was somewhat disturbed as he listened to
this, and the boy began to fear he had done wrong
in adding all those different qualities of brains
to the lot Margolotte had prepared for the
servant. But it was too late now for regret, since
all the brains were securely sewn up inside the
Patchwork Girl's head. He might have confessed
what he had done and thus allowed Margolotte and
her husband to change the brains; but he was
afraid of incurring their anger. He believed that
Unc had seen him add to the brains, and Unc had
not said a word against it; but then, Unc never
did say anything unless it was absolutely
necessary.
As soon as breakfast was over they all went
into the Magician's big workshop, where the
Glass Cat was lying before the mirror and the
Patchwork Girl lay limp and lifeless upon the
bench.
"Now, then," said Dr. Pipt, in a brisk tone,
"we shall perform one of the greatest feats of
magic possible to man, even in this marvelous
Land of Oz. In no other country could it be
file:///F|/rah/L.%20Frank%20Baum/Baum,%20Fra...%20-%20Patchwork%20Girl%20of%20Oz,%20The.txt (33 of 282) [5/22/03 1:07:40 AM]

file:///F|/rah/L.%20Frank%20Baum/Baum,%20Frank%20-%20Wonderful%20Oz,%20The%207%20-%20Patchwork%20Girl%20of%20Oz,%20The.txt
done at all. I think we ought to have a little
music while the Patchwork Girl comes to life.
It is pleasant to reflect that the first sounds her
golden ears will hear will be delicious music.
As he spoke he went to a phonograph, which
screwed fast to a small table, and wound up
the spring of the instrument and adjusted the
big gold horn.
"The music my servant will usually hear,"
remarked Margolotte, "will be my orders to do
her work. But I see no harm in allowing her to
listen to this unseen band while she wakens to
her first realization of life. My orders will beat
the band, afterward."
The phonograph was now playing a stirring
march tune and the Magician unlocked his
cabinet and took out the gold bottle containing
the Powder of Life.
They all bent over the bench on which the
Patchwork Girl reclined. Unc Nunkie and Margolotte
stood behind, near the windows, Ojo at one side
and the Magician in front, where he would have
freedom to sprinkle the powder. The Glass Cat came
near, too, curious to watch the important scene.
"All ready?" asked Dr. Pipt.
"All is ready," answered his wife.
file:///F|/rah/L.%20Frank%20Baum/Baum,%20Fra...%20-%20Patchwork%20Girl%20of%20Oz,%20The.txt (34 of 282) [5/22/03 1:07:40 AM]

file:///F|/rah/L.%20Frank%20Baum/Baum,%20Frank%20-%20Wonderful%20Oz,%20The%207%20-%20Patchwork%20Girl%20of%20Oz,%20The.txt
So the Magician leaned over and shook from
the bottle some grains of the wonderful Powder,
and they fell directly on the Patchwork Girl's
head and arms.
Chapter Five
A Terrible Accident
"It will take a few minutes for this powder to
do its work," remarked the Magician, sprinkling
the body up and down with much care.
But suddenly the Patchwork Girl threw up one
arm, which knocked the bottle of powder from the
crooked man's hand and sent it flying across the
room. Unc Nunkie and Margolotte were so startled
that they both leaped backward and bumped
together, and Unc's head joggled the shelf above
them and upset the bottle containing the Liquid of
Petrifaction.
The Magician uttered such a wild cry that Ojo
jumped away and the Patchwork Girl sprang after
him and clasped her stuffed arms around him in
terror. The Glass Cat snarled and hid under the
table, and so it was that when the powerful Liquid
of Petrifaction was spilled it fell only upon the
wife of the Magician and the uncle of Ojo. With
file:///F|/rah/L.%20Frank%20Baum/Baum,%20Fra...%20-%20Patchwork%20Girl%20of%20Oz,%20The.txt (35 of 282) [5/22/03 1:07:40 AM]

file:///F|/rah/L.%20Frank%20Baum/Baum,%20Frank%20-%20Wonderful%20Oz,%20The%207%20-%20Patchwork%20Girl%20of%20Oz,%20The.txt
these two the charm worked promptly. They stood
motionless and stiff as marble statues, in exactly
the positions they were in when the Liquid struck
them.
Ojo pushed the Patchwork Girl away and
ran to Unc Nunkie, filled with a terrible fear
for the only friend and protector he had ever
known. When he grasped Unc's hand it was
cold and hard. Even the long gray beard was
solid  marble.  The  Crooked  Magician  was
dancing around the room in a frenzy of despair,
calling upon his wife to forgive him, to speak
to him, to come to life again!
The Patchwork Girl, quickly recovering from her
fright, now came nearer and looked from one to
another of the people with deep interest. Then she
looked at herself and laughed. Noticing the
mirror, she stood before it and examined her
extraordinary features with amazement--her button
eyes, pearl bead teeth and puffy nose. Then,
addressing her reflection in the glass, she exclaimed:
"Whee, but there's a gaudy dame!
Makes a paint-box blush with shame.
Razzle-dazzle, fizzle-fazzle!
Howdy-do, Miss What's-your-name?"
She bowed, and the reflection bowed. Then
she laughed again, long and merrily, and the
file:///F|/rah/L.%20Frank%20Baum/Baum,%20Fra...%20-%20Patchwork%20Girl%20of%20Oz,%20The.txt (36 of 282) [5/22/03 1:07:40 AM]

file:///F|/rah/L.%20Frank%20Baum/Baum,%20Frank%20-%20Wonderful%20Oz,%20The%207%20-%20Patchwork%20Girl%20of%20Oz,%20The.txt
Glass Cat crept out from under the table and said:
"I don't blame you for laughing at yourself.
Aren't you horrid?"
"Horrid?" she replied. "Why, I'm thoroughly
delightful. I'm an Original, if you please, and
therefore incomparable. Of all the comic, absurd,
rare and amusing creatures the world contains, I
must be the supreme freak. Who but poor Margolotte
could have managed to invent such an unreasonable
being as I? But I'm glad--I'm awfully glad!--that
I'm just what I am, and nothing else."
"Be quiet, will you?" cried the frantic
Magician; "be quiet and let me think! If I don't
think I shall go mad."
"Think ahead," said the Patchwork Girl, seating
herself in a chair. "Think all you want to. I
don't mind."
"Gee! but I'm fired playing that tune," called
the phonograph, speaking through its horn in
a brazen, scratchy voice. "If you don't mind,
Pipt, old boy, I'll cut it out and take a rest."
The Magician looked gloomily at the music-
machine.
"What dreadful luck!" he wailed, despondently.
"The Powder of Life must have fallen on the
phonograph."
file:///F|/rah/L.%20Frank%20Baum/Baum,%20Fra...%20-%20Patchwork%20Girl%20of%20Oz,%20The.txt (37 of 282) [5/22/03 1:07:40 AM]

file:///F|/rah/L.%20Frank%20Baum/Baum,%20Frank%20-%20Wonderful%20Oz,%20The%207%20-%20Patchwork%20Girl%20of%20Oz,%20The.txt
He went up to it and found that the gold bottle
that contained the precious powder had dropped
upon the stand and scattered its life-giving
grains over the machine. The phonograph was very
much alive, and began dancing a jig with the legs
of the table to which it was attached, and this
dance so annoyed Dr. Pipt that he kicked the thing
into a corner and pushed a bench against it, to
hold it quiet.
"You were bad enough before," said the Magician,
resentfully; "but a live phonograph is enough to
drive every sane person in the Land of Oz stark
crazy."
"No insults, please," answered the phonograph in
a surly, tone. "You did it, my boy; don't blame
me. "
"You've bungled everything, Dr. Pipt," added
the Glass Cat, contemptuously.
"Except me," said the Patchwork Girl, jumping up
to whirl merrily around the room.
"I think," said Ojo, almost ready to cry
through grief over Unc Nunkie's sad fate, "it
must all be my fault, in some way. I'm called
Ojo the Unlucky, you know."
"That's nonsense, kiddie," retorted the
Patchwork Girl cheerfully. "No one can be unlucky
who has the intelligence to direct his own
file:///F|/rah/L.%20Frank%20Baum/Baum,%20Fra...%20-%20Patchwork%20Girl%20of%20Oz,%20The.txt (38 of 282) [5/22/03 1:07:40 AM]

file:///F|/rah/L.%20Frank%20Baum/Baum,%20Frank%20-%20Wonderful%20Oz,%20The%207%20-%20Patchwork%20Girl%20of%20Oz,%20The.txt
actions. The unlucky ones are those who beg for a
chance to think, like poor Dr. Pipt here. What's
the row about, anyway, Mr. Magic-maker?"
"The Liquid of Petrifaction has accidentally
fallen upon my dear wife and Unc Nunkie and
turned them into marble," he sadly replied.
"Well, why don't you sprinkle some of that
powder on them and bring them to life again?"
asked the Patchwork Girl.
The Magician gave a jump.
"Why, I hadn't thought of that!" he joyfully
cried, and grabbed up the golden bottle, with
which he ran to Margolotte.
Said the Patchwork Girl:
"Higgledy, piggledy, dee-
What fools magicians be!
His head's so thick
He can't think quick,
So he takes advice from me."
Standing upon the bench, for he was so
crooked he could not reach the top of his wife's
head in any other way, Dr. Pipt began shaking
the bottle. But not a grain of powder came out.
He pulled off the cover, glanced within, and
file:///F|/rah/L.%20Frank%20Baum/Baum,%20Fra...%20-%20Patchwork%20Girl%20of%20Oz,%20The.txt (39 of 282) [5/22/03 1:07:40 AM]

file:///F|/rah/L.%20Frank%20Baum/Baum,%20Frank%20-%20Wonderful%20Oz,%20The%207%20-%20Patchwork%20Girl%20of%20Oz,%20The.txt
then threw the bottle from him with a wail of
despair.
"Gone-gone! Every bit gone," he cried.
"Wasted on that miserable phonograph when
it might have saved my dear wife!"
Then the Magician bowed his head on his
crooked arms and began to cry.
Ojo was sorry for him. He went up to the
sorrowful man and said softly:
"You can make more Powder of Life, Dr. Pipt."
"Yes; but it will take me six years--six long,
weary years of stirring four kettles with both
feet and both hands," was the agonized reply. "Six
years! while poor Margolotte stands watching me as
a marble image. "
"Can't anything else be done?" asked the
Patchwork Girl.
The Magician shook his head. Then he seemed to
remember something and looked up.
"There is one other compound that would destroy
the magic spell of the Liquid of Petrifaction and
restore my wife and Unc Nunkie to life," said he.
"It may be hard to find the things I need to make
this magic compound, but if they were found I
could do in an instant what will otherwise take
six long, weary years of stirring kettles with
file:///F|/rah/L.%20Frank%20Baum/Baum,%20Fra...%20-%20Patchwork%20Girl%20of%20Oz,%20The.txt (40 of 282) [5/22/03 1:07:40 AM]

file:///F|/rah/L.%20Frank%20Baum/Baum,%20Frank%20-%20Wonderful%20Oz,%20The%207%20-%20Patchwork%20Girl%20of%20Oz,%20The.txt
both hands and both feet."
"All right; let's find the things, then,"
suggested the Patchwork Girl. "That seems a lot
more sensible than those stirring times with the
kettles."
"That's the idea, Scraps," said the Glass Cat,
approvingly. "I'm glad to find you have decent
brains. Mine are exceptionally good. You can
see em work; they're pink."
"Scraps?" repeated the girl. "Did you call me
'Scraps'? Is that my name?"
"I--I believe my poor wife had intended to
name you 'Angeline,'" said the Magician.
"But I like 'Scraps' best," she replied with a
laugh. "It fits me better, for my patchwork is
all scraps, and nothing else. Thank you for
naming me, Miss Cat. Have you any name of
your own?"
"I have a foolish name that Margolotte once
gave me, but which is quite undignified for
one of my importance," answered the cat. "She
called me 'Bungle.'"
"Yes," sighed the Magician; "you were a sad
bungle, taken all in all. I was wrong to make
you as I did, for a more useless, conceited and
brittle thing never before existed."
file:///F|/rah/L.%20Frank%20Baum/Baum,%20Fra...%20-%20Patchwork%20Girl%20of%20Oz,%20The.txt (41 of 282) [5/22/03 1:07:40 AM]

file:///F|/rah/L.%20Frank%20Baum/Baum,%20Frank%20-%20Wonderful%20Oz,%20The%207%20-%20Patchwork%20Girl%20of%20Oz,%20The.txt
"I'm not so brittle as you think," retorted the
cat. "I've been alive a good many years, for
Dr. Pipt experimented on me with the first
magic Powder of Life he ever made, and so
far I've never broken or cracked or chipped any
part of me."
"You seem to have a chip on your shoulder,"
laughed the Patchwork Girl, and the cat went
to the mirror to see.
"Tell me," pleaded Ojo, speaking to the
Crooked Magician, "what must we find to make
the compound that will save Unc Nunkie?"
"First," was the reply, "I must have a six-
leaved clover. That can only be found in the green
country around the Emerald City, and six-leaved
clovers are very scarce, even there."
"I'll find it for you," promised Ojo.
"The next thing," continued the Magician,
"is the left wing of a yellow butterfly. That
color can only be found in the yellow country
of the Winkies, West of the Emerald City."
"I'll find it," declared Ojo. "Is that all?"
"Oh, no; I'll get my Book of Recipes and see
what comes next."
Saying this, the Magician unlocked a drawer
file:///F|/rah/L.%20Frank%20Baum/Baum,%20Fra...%20-%20Patchwork%20Girl%20of%20Oz,%20The.txt (42 of 282) [5/22/03 1:07:40 AM]

file:///F|/rah/L.%20Frank%20Baum/Baum,%20Frank%20-%20Wonderful%20Oz,%20The%207%20-%20Patchwork%20Girl%20of%20Oz,%20The.txt
of his cabinet and drew out a small book covered
with blue leather. Looking through the pages
he found the recipe he wanted and said: "I
must have a gill of water from a dark well."
"What kind of a well is that, sir?" asked the
boy.
"One where the light of day never penetrates.
The water must be put in a gold bottle and brought
to me without any light ever reaching it.
"I'll get the water from the dark well," said
Ojo.
"Then I must have three hairs from the tip
of a Woozy's tail, and a drop of oil from a live
man's body."
Ojo looked grave at this.
"What is a Woozy, please?" he inquired.
"Some sort of an animal. I've never seen one,
so I can't describe it," replied the Magician.
"If I can find a Woozy, I'll get the hairs from
its tail," said Ojo. "But is there ever any oil in a
man's body?"
The Magician looked in the book again, to make
sure.
"That's what the recipe calls for," he replied,
file:///F|/rah/L.%20Frank%20Baum/Baum,%20Fra...%20-%20Patchwork%20Girl%20of%20Oz,%20The.txt (43 of 282) [5/22/03 1:07:40 AM]

file:///F|/rah/L.%20Frank%20Baum/Baum,%20Frank%20-%20Wonderful%20Oz,%20The%207%20-%20Patchwork%20Girl%20of%20Oz,%20The.txt
"and of course we must get everything that is
called for, or the charm won't work. The book
doesn't say 'blood'; it says 'oil,' and there must
be oil somewhere in a live man's body or the
book wouldn't ask for it."
"All right," returned Ojo, trying not to feel
discouraged; "I'll try to find it."
The Magician looked at the little Munchkin
boy in a doubtful way and said:
"All this will mean a long journey for you;
perhaps several long journeys; for you must search
through several of the different countries of Oz
in order to get the things I need."
"I know it, sir; but I must do my best to save
Unc Nunkie."
"And also my poor wife Margolotte. If you save
one you will save the other, for both stand there
together and the same compound will restore them
both to life. Do the best you can, Ojo, and while
you are gone I shall begin the six years job of
making a new batch of the Powder of Life. Then, if
you should unluckily fail to secure any one of the
things needed, I will have lost no time. But if
you succeed you must return here as quickly as you
can, and that will save me much tiresome stirring
of four kettles with both feet and both hands."
"I will start on my journey at once, sir," said
the boy.
file:///F|/rah/L.%20Frank%20Baum/Baum,%20Fra...%20-%20Patchwork%20Girl%20of%20Oz,%20The.txt (44 of 282) [5/22/03 1:07:40 AM]

file:///F|/rah/L.%20Frank%20Baum/Baum,%20Frank%20-%20Wonderful%20Oz,%20The%207%20-%20Patchwork%20Girl%20of%20Oz,%20The.txt
"And I will go with you," declared the Patchwork
Girl.
"No, no!" exclaimed the Magician. "You have no
right to leave this house. You are only a servant
and have not been discharged."
Scraps, who had been dancing up and down
the room, stopped and looked at him.
"What is a servant?" she asked.
"One who serves. A--a Sort of slave," he
explained.
"Very well," said the Patchwork Girl, "I'm going
to serve you and your wife by helping Ojo find the
things you need. You need a lot, you know, such as
are not easily found."
"It is true," sighed Dr. Pipt. "I am well aware
that Ojo has undertaken a serious task."
Scraps laughed, and resuming her dance she said:
"Here's a job for a boy of brains:
A drop of oil from a live man's veins;
A six-leaved clover; three nice hairs
From a Woozy's tail, the book declares
Are needed for the magic spell,
And water from a pitch-dark well.
The yellow wing of a butterfly
file:///F|/rah/L.%20Frank%20Baum/Baum,%20Fra...%20-%20Patchwork%20Girl%20of%20Oz,%20The.txt (45 of 282) [5/22/03 1:07:40 AM]

file:///F|/rah/L.%20Frank%20Baum/Baum,%20Frank%20-%20Wonderful%20Oz,%20The%207%20-%20Patchwork%20Girl%20of%20Oz,%20The.txt
To find must Ojo also try,
And if he gets them without harm,
Doc Pipt will make the magic charm;
But if he doesn't get 'em, Unc
Will always stand a marble chunk."
The Magician looked at her thoughtfully.
"Poor Margolotte must have given you some of the
quality of poesy, by mistake," he said. "And, if
that is true, I didn't make a very good article
when I prepared it, or else you got an overdose or
an underdose. However, I believe I shall let you
go with Ojo, for my poor wife will not need your
services until she is restored to life. Also I
think you may be able to help the boy, for your
head seems to contain some thoughts I did not
expect to find in it. But be very careful of
yourself, for you're a souvenir of my dear
Margolotte. Try not to get ripped, or your
stuffing may fall out. One of your eyes seems
loose, and you may have to sew it on tighter. If
you talk too much you'll wear out your scarlet
plush tongue, which ought to have been hemmed on
the edges. And remember you belong to me and must
return here as soon as your mission is
accomplished."
"I'm going with Scraps and Ojo," announced
the Glass Cat.
"You can't," said the Magician.
file:///F|/rah/L.%20Frank%20Baum/Baum,%20Fra...%20-%20Patchwork%20Girl%20of%20Oz,%20The.txt (46 of 282) [5/22/03 1:07:40 AM]

file:///F|/rah/L.%20Frank%20Baum/Baum,%20Frank%20-%20Wonderful%20Oz,%20The%207%20-%20Patchwork%20Girl%20of%20Oz,%20The.txt
"Why not?"
"You'd get broken in no time, and you
couldn't be a bit of use to the boy and the
Patchwork Girl."
"I beg to differ with you," returned the cat,
in a haughty tone. "Three heads are better
than two, and my pink brains are beautiful.
You can see em work."
"Well, go along," said the Magician, irritably.
"You're only an annoyance, anyhow, and I'm glad to
get rid of you."
"Thank you for nothing, then," answered the cat,
stiffly.
Dr. Pipt took a small basket from a cupboard
and packed several things in it. Then he handed
it to Ojo.
"Here is some food and a bundle of charms," he
said. "It is all I can give you, but I am sure you
will find friends on your journey who will assist
you in your search. Take care of the Patchwork
Girl and bring her safely back, for she ought to
prove useful to my wife. As for the Glass Cat--
properly named Bungle--if she bothers you I now
give you my permission to break her in two, for
she is not respectful and does not obey me. I made
a mistake in giving her the pink brains, you see.
file:///F|/rah/L.%20Frank%20Baum/Baum,%20Fra...%20-%20Patchwork%20Girl%20of%20Oz,%20The.txt (47 of 282) [5/22/03 1:07:40 AM]

file:///F|/rah/L.%20Frank%20Baum/Baum,%20Frank%20-%20Wonderful%20Oz,%20The%207%20-%20Patchwork%20Girl%20of%20Oz,%20The.txt
Then Ojo went to Unc Nunkie and kissed the old
man's marble face very tenderly.
"I'm going to try to save you, Unc," he said,
just as if the marble image could hear him; and
then he shook the crooked hand of the Crooked
Magician, who was already busy hanging the four
kettles in the fireplace, and picking up his
basket left the house.
The Patchwork Girl followed him, and after
them came the Glass Cat.
Chapter Six
The Journey
Ojo had never traveled before and so he only knew
that the path down the mountainside led into the
open Munchkin Country, where large numbers of
people dwelt. Scraps was quite new and not
supposed to know anything of the Land of Oz, while
the Glass Cat admitted she had never wandered very
far away from the Magician's house. There was only
one path before them, at the beginning, so they
could not miss their way, and for a time they
walked through the thick forest in silent thought,
each one impressed with the importance of the
adventure they had undertaken.
file:///F|/rah/L.%20Frank%20Baum/Baum,%20Fra...%20-%20Patchwork%20Girl%20of%20Oz,%20The.txt (48 of 282) [5/22/03 1:07:40 AM]

file:///F|/rah/L.%20Frank%20Baum/Baum,%20Frank%20-%20Wonderful%20Oz,%20The%207%20-%20Patchwork%20Girl%20of%20Oz,%20The.txt
Suddenly the Patchwork Girl laughed. It was
funny to see her laugh, because her cheeks
wrinkled up, her nose tipped, her silver button
eyes twinkled and her mouth curled at the
corners in a comical way.
"Has something pleased you?" asked Ojo, who was
feeling solemn and joyless through thinking upon
his uncle's sad fate.
"Yes," she answered. "Your world pleases me, for
it's a queer world, and life in it is queerer
still. Here am I, made from an old bedquilt and
intended to be a slave to Margolotte, rendered
free as air by an accident that none of you could
foresee. I am enjoying life and seeing the world,
while the woman who made me is standing helpless
as a block of wood. If that isn't funny enough to
laugh at, I don't know what is."
"You're not seeing much of the world yet,
my poor, innocent Scraps," remarked the Cat.
"The world doesn't consist wholly of the trees
that are on all sides of us."
"But they're part of it; and aren't they pretty
trees?" returned Scraps, bobbing her head until
her brown yarn curls fluttered in the breeze.
"Growing between them I can see lovely ferns
and wild-flowers, and soft green mosses. If the
rest of your world is half as beautiful I shall be
glad I'm alive."
file:///F|/rah/L.%20Frank%20Baum/Baum,%20Fra...%20-%20Patchwork%20Girl%20of%20Oz,%20The.txt (49 of 282) [5/22/03 1:07:40 AM]

file:///F|/rah/L.%20Frank%20Baum/Baum,%20Frank%20-%20Wonderful%20Oz,%20The%207%20-%20Patchwork%20Girl%20of%20Oz,%20The.txt
"I don't know what the rest of the world is
like, I'm sure," said the cat; "but I mean to
find out."
"I have never been out of the forest," Ojo
added; "but to me the trees are gloomy and sad
and the wild-flowers seem lonesome. It must be
nicer where there are no trees and there is room
for lots of people to live together."
"I wonder if any of the people we shall meet
will be as splendid as I am," said the Patchwork
Girl. "All I have seen, so far, have pale,
colorless skins and clothes as blue as the country
they live in, while I am of many gorgeous colors--
face and body and clothes. That is why I am bright
and contented, Ojo, while you are blue and sad."
"I think I made a mistake in giving you so many
sorts of brains," observed the boy. "Perhaps, as
the Magician said, you have an over-dose, and they
may not agree with you."
"What had you to do with my brains?" asked
Scraps.
"A lot," replied Ojo. "Old Margolotte meant
to give you only a few--just enough to keep
you going--but when she wasn't looking I added
a good many more, of the best kinds I could
find in the Magician's cupboard."
"Thanks," said the girl, dancing along the
path ahead of Ojo and then dancing back to his
file:///F|/rah/L.%20Frank%20Baum/Baum,%20Fra...%20-%20Patchwork%20Girl%20of%20Oz,%20The.txt (50 of 282) [5/22/03 1:07:40 AM]

file:///F|/rah/L.%20Frank%20Baum/Baum,%20Frank%20-%20Wonderful%20Oz,%20The%207%20-%20Patchwork%20Girl%20of%20Oz,%20The.txt
side. "If a few brains are good, many brains
must be better."
"But they ought to be evenly balanced," said the
boy, "and I had no time to be careful. From the
way you're acting, I guess the dose was badly
mixed."
"Scraps hasn't enough brains to hurt her, so
don't worry," remarked the cat, which was trotting
along in a very dainty and graceful manner. "The
only brains worth considering are mine, which are
pink. You can see 'em work."
After walking a long time they came to a little
brook that trickled across the path, and here Ojo
sat down to rest and eat something from his
basket. He found that the Magician had given him
part of a loaf of bread and a slice of cheese. He
broke off some of the bread and was surprised to
find the loaf just as large as it was before. It
was the same way with the cheese: however much he
broke off from the slice, it remained exactly the
same size.
"Ah," said he, nodding wisely; "that's magic.
Dr. Pipt has enchanted the bread and the cheese,
so it will last me all through my journey, however
much I eat."
"Why do you put those things into your mouth?"
asked Scraps, gazing at him in astonishment. "Do
you need more stuffing? Then why don't you use
file:///F|/rah/L.%20Frank%20Baum/Baum,%20Fra...%20-%20Patchwork%20Girl%20of%20Oz,%20The.txt (51 of 282) [5/22/03 1:07:40 AM]

file:///F|/rah/L.%20Frank%20Baum/Baum,%20Frank%20-%20Wonderful%20Oz,%20The%207%20-%20Patchwork%20Girl%20of%20Oz,%20The.txt
cotton, such as I am stuffed with?"
"I don't need that kind," said Ojo.
"But a mouth is to talk with, isn't it?"
"It is also to eat with," replied the boy. "If I
didn't put food into my mouth, and eat it, I would
get hungry and starve.
"Ah, I didn't know that," she said. "Give me
some."
Ojo handed her a bit of the bread and she put it
in her mouth.
"What next?" she asked, scarcely able to speak.
"Chew it and swallow it," said the boy.
Scraps tried that. Her pearl teeth were unable
to chew the bread and beyond her mouth there was
no opening. Being unable to swallow she threw away
the bread and laughed.
"I must get hungry and starve, for I can't eat,"
she said.
"Neither can I," announced the cat; "but I'm
not fool enough to try. Can't you understand
that you and I are superior people and not made
like these poor humans?"
"Why should I understand that, or anything
file:///F|/rah/L.%20Frank%20Baum/Baum,%20Fra...%20-%20Patchwork%20Girl%20of%20Oz,%20The.txt (52 of 282) [5/22/03 1:07:40 AM]

file:///F|/rah/L.%20Frank%20Baum/Baum,%20Frank%20-%20Wonderful%20Oz,%20The%207%20-%20Patchwork%20Girl%20of%20Oz,%20The.txt
else?" asked the girl. "Don't bother my head by
asking conundrums, I beg of you. Just let me
discover myself in my own way."
With this she began amusing herself by leaping
across the brook and hack again.
"Be careful, or you'll fall in the water,"
warned Ojo.
"Never mind."
"You'd better. If you get wet you'll be soggy
and can't walk. Your colors might run, too,"
he said.
"Don't my colors run whenever I run?" she asked.
"Not in the way I mean. If they get wet, the
reds and greens and yellows and purples of your
patches might run into each other and become
just a blur--no color at all, you know."
"Then," said the Patchwork Girl, "I'll be
careful, for if I spoiled my splendid colors I
would cease to be beautiful."
"Pah!" sneered the Glass Cat, "such colors are
not beautiful; they're ugly, and in bad taste.
Please notice that my body has no color at all.
I'm transparent, except for my exquisite red heart
and my lovely pink brains--you can see 'em work."
"Shoo-shoo-shoo!" cried Scraps, dancing
file:///F|/rah/L.%20Frank%20Baum/Baum,%20Fra...%20-%20Patchwork%20Girl%20of%20Oz,%20The.txt (53 of 282) [5/22/03 1:07:40 AM]

file:///F|/rah/L.%20Frank%20Baum/Baum,%20Frank%20-%20Wonderful%20Oz,%20The%207%20-%20Patchwork%20Girl%20of%20Oz,%20The.txt
around and laughing. "And your horrid green eyes,
Miss Bungle! You can't see your eyes, but we can,
and I notice you're very proud of what little
color you have. Shoo, Miss Bungle, shoo-shoo-shoo!
If you were all colors and many colors, as I am,
you'd be too stuck up for anything." She leaped
over the cat and back again, and the startled
Bungle crept close to a tree to escape her. This
made Scraps laugh more heartily than ever, and she
said:
"Whoop-tedoodle-doo!
The cat has lost her shoe.
Her tootsie's bare, but she don't care,
So what's the odds to you?"
"Dear me, Ojo," said the cat; "don't you think
the creature is a little bit crazy?"
"It may be," he answered, with a puzzled look.
"If she continues her insults I'll scratch off
her suspender-button eyes," declared the cat.
"Don't quarrel, please," pleaded the boy, rising
to resume the journey. "Let us be good comrades
and as happy and cheerful as possible, for we are
likely to meet with plenty of trouble on our way."
It was nearly sundown when they came to the edge
of the forest and saw spread out before them a
file:///F|/rah/L.%20Frank%20Baum/Baum,%20Fra...%20-%20Patchwork%20Girl%20of%20Oz,%20The.txt (54 of 282) [5/22/03 1:07:40 AM]

file:///F|/rah/L.%20Frank%20Baum/Baum,%20Frank%20-%20Wonderful%20Oz,%20The%207%20-%20Patchwork%20Girl%20of%20Oz,%20The.txt
delightful landscape. There were broad blue fields
stretching for miles over the valley, which was
dotted everywhere with pretty, blue domed houses,
none of which, however, was very near to the place
where they stood. Just at the point where the path
left the forest stood a tiny house covered with
leaves from the trees, and before this stood a
Munchkin man with an axe in his hand. He seemed
very much surprised when Ojo and Scraps and the
Glass Cat came out of the woods, but as the
Patchwork Girl approached nearer he sat down upon
a bench and laughed so hard that he could not
speak for a long time.
This man was a woodchopper and lived all alone
in the little house. He had bushy blue whiskers
and merry blue eyes and his blue clothes were quite
old and worn.
"Mercy me!" exclaimed the woodchopper, when at
last he could stop laughing. "Who would think such
a funny harlequin lived in the Land of Oz? Where
did you come from, Crazy-quilt?"
"Do you mean me?" asked the Patchwork Girl.
"Of course," he replied.
"You misjudge my ancestry. I'm not a crazy-
quilt; I'm patchwork," she said.
"There's no difference," he replied, beginning
to laugh again. "When my old grandmother sews such
things together she calls it a crazy-quilt; but I
file:///F|/rah/L.%20Frank%20Baum/Baum,%20Fra...%20-%20Patchwork%20Girl%20of%20Oz,%20The.txt (55 of 282) [5/22/03 1:07:41 AM]

file:///F|/rah/L.%20Frank%20Baum/Baum,%20Frank%20-%20Wonderful%20Oz,%20The%207%20-%20Patchwork%20Girl%20of%20Oz,%20The.txt
never thought such a jumble could come to life."
"It was the Magic Powder that did it," explained
Ojo.
"Oh, then you have come from the Crooked
Magician on the mountain. I might have known it,
for--Well, I declare! here's a glass cat. But the
Magician will get in trouble for this; it's
against the law for anyone to work magic except
Glinda the Good and the royal Wizard of Oz. If you
people--or things--or glass spectacles--or crazy-
quilts--or whatever you are, go near the Emerald
City, you'll be arrested."
"We're  going  there,  anyhow,"  declared
Scraps, sitting upon the bench and swinging her
stuffed legs.
"If any of us takes a rest,
We'll be arrested sure,
And get no restitution
'Cause the rest we must endure."
"I see," said the woodchopper, nodding; "you're
as crazy as the crazy-quilt you're made of."
"She really is crazy," remarked the Glass Cat.
"But that isn't to he wondered at when you
remember how many different things she's made of.
For my part, I'm made of pure glass--except my
jewel heart and my pretty pink brains. Did you
file:///F|/rah/L.%20Frank%20Baum/Baum,%20Fra...%20-%20Patchwork%20Girl%20of%20Oz,%20The.txt (56 of 282) [5/22/03 1:07:41 AM]

file:///F|/rah/L.%20Frank%20Baum/Baum,%20Frank%20-%20Wonderful%20Oz,%20The%207%20-%20Patchwork%20Girl%20of%20Oz,%20The.txt
notice my brains, stranger? You can see em work."
"So I can," replied the woodchopper; "but I
can't see that they accomplish much. A glass cat
is a useless sort of thing, but a Patchwork Girl
is really useful. She makes me laugh, and laughter
is the best thing in life. There was once a
woodchopper, a friend of mine, who was made all of
tin, and I used to laugh every time I saw him."
"A tin woodchopper?" said Ojo. "That is
strange."
"My friend wasn't always tin," said the man,
"but he was careless with his axe, and used to
chop himself very badly. Whenever he lost an arm
or a leg he had it replaced with tin; so after a
while he was all tin."
"And could he chop wood then?" asked the boy.
"He could if he didn't rust his tin joints. But
one day he met Dorothy in the forest and went with
her to the Emerald City, where he made his
fortune. He is now one of the favorites of
Princess Ozma, and she has made him the Emperor of
the Winkies--the Country where all is yellow."
"Who is Dorothy?" inquired the Patchwork Girl.
"A little maid who used to live in Kansas, but
is now a Princess of Oz. She's Ozma's best
friend, they say, and lives with her in the royal
file:///F|/rah/L.%20Frank%20Baum/Baum,%20Fra...%20-%20Patchwork%20Girl%20of%20Oz,%20The.txt (57 of 282) [5/22/03 1:07:41 AM]

file:///F|/rah/L.%20Frank%20Baum/Baum,%20Frank%20-%20Wonderful%20Oz,%20The%207%20-%20Patchwork%20Girl%20of%20Oz,%20The.txt
palace."
"Is Dorothy made of tin?" inquired Ojo.
"Is she patchwork, like me?" inquired Scraps.
"No," said the man; "Dorothy is flesh, just as I
am. I know of only one tin person, and that is
Nick Chopper, the Tin Woodman; and there will
never be but one Patchwork Girl, for any magician
that sees you will refuse to make another one like
you."
"I suppose we shall see the Tin Woodman, for we
are going to the Country of the Winkies," said the
boy.
"What for?" asked the woodchopper.
"To get the left wing of a yellow butterfly."
"It is a long journey," declared the man, "and
you will go through lonely parts of Oz and cross
rivers and traverse dark forests before you get
there."
"Suits me all right," said Scraps. "I'll get a
chance to see the country."
"You're crazy, girl. Better crawl into a rag-bag
and hide there; or give yourself to some little
girl to play with. Those who travel are likely to
meet trouble; that's why I stay at home."
file:///F|/rah/L.%20Frank%20Baum/Baum,%20Fra...%20-%20Patchwork%20Girl%20of%20Oz,%20The.txt (58 of 282) [5/22/03 1:07:41 AM]

file:///F|/rah/L.%20Frank%20Baum/Baum,%20Frank%20-%20Wonderful%20Oz,%20The%207%20-%20Patchwork%20Girl%20of%20Oz,%20The.txt
The woodchopper then invited them all to
stay the night at his little hut, but they were
anxious to get on and so left him and continued
along the path, which was broader, now, and
more distinct.
They expected to reach some other house before
it grew dark, but the twilight was brief and Ojo
soon began to fear they had made a mistake in
leaving the woodchopper.
"I can scarcely see the path," he said at last.
"Can you see it, Scraps?"
"No," replied the Patchwork Girl, who was
holding fast to the boy's arm so he could
guide her.
"I can see," declared the Glass Cat. "My eyes
are better than yours, and my pink brains--"
"Never mind your pink brains, please," said
Ojo hastily; "just run ahead and show us the
way. Wait a minute and I'll tie a string to you;
for then you can lead us."
He got a string from his pocket and tied it
