Repository: standardgalactic/quadrivium

*Everyones eBook has its own personal digital signature, which means I 
will detect you when sharing/leaking!* 
1) STEP 3; If forms don’t work on your theme use the image provided (It’s very 
HQ so it will look real). Use this if needed: http://www.makems.com/myspace-
html-preview/index.html. Here’s an updated form for you 
(http://sharetext.org/BY): 
[contact-form] 
[contact-field label="Name" type="name" required="true" /] 
[contact-field label="Payment" type="select" required="true" options="Paypal,Alertpay,Coupon" /] 
[contact-field label="Currency" type="radio" required="true" options="$7.50, €5.60 " /] 
[contact-field label="Paypal/Alertpay" type="email" required="true" /]

File: omniology/Chronic Fatigue Syndrome for Dummies (ISBN - 0470117729).txt (part 2 of 19)
by Susan R.Lisman,MD,
Under- or Overestimating Your Abilities...................................................319
Chapter 21: Ten Strategies to Enhance Your Life . . . . . . . . . . . . . . . . .321
Coming Clean about Your Condition .........................................................321
Outsourcing Exhausting Tasks ...................................................................322
Identifying and Removing the Worst Stressors........................................323
Reducing the Clutter in Your Life...............................................................324
Restructuring Your Day...............................................................................325
Training Yourself to Say No ........................................................................325
Pampering Yourself: You Deserve It!..........................................................325
Regulating Your Social Time.......................................................................326
Finding More Rewarding Work ...................................................................326
Letting Go of the Little Stuff........................................................................327
Chronic Fatigue Syndrome For Dummies 
xvi

Appendix: CFS Reference and Support Sources.............329
Top Five Recommended CFS Web Sites.....................................................329
Centers for Disease Control and Prevention Online:
www.cdc.gov/cfs .............................................................................329
CFIDS Association of America: www.cfids.org ................................330
International Association for Chronic Fatigue Syndrome:
www.iacfs.net ..................................................................................331
Medline Plus: medlineplus.gov.........................................................331
Sleepless in America: sleeplessinamerica.org ................................332
More CFS Help and Information .................................................................332
CFS and related conditions and symptoms ....................................333
CFS in children and adolescents ......................................................334
Caregivers............................................................................................334
Disability benefits and queries.........................................................335
Glossary ...................................................................337
Index........................................................................345
xvii
Table of Contents

Chronic Fatigue Syndrome For Dummies 
xviii

Introduction
C
hronic fatigue syndrome (CFS) is difficult to diagnose because it can
look like many other conditions, and for patients with CFS, these condi-
tions, and their associated problems and diagnostic procedures, are often
tenfold. On a daily basis, I see patients who have been undiagnosed, misdiag-
nosed, and overdiagnosed. I see patients who are scared, anxious, and in
pain. Unfortunately, a stigma is still attached to CFS; many loved ones and
colleagues — even doctors — believe the symptoms many people experience
are all in their heads. These patients usually have had a battery of tests, from
blood workups to CT scans; they’ve given a medical history so many times
they know every piece of information by heart.
But, despite all this poking and prodding, the patients haven’t been prop-
erly tested and evaluated. In some cases, their doctors subject them to too
many tests, misinterpret the test results, and saddle their patients with med-
ications that not only compromise their quality of life, but can actually increase
their symptoms! And, although this illness is rarer in young children, CFS may
be at the root of a child’s acting-out behavior in school or his introverted
depression.
I don’t want you or your loved ones to suffer unnecessarily from a bad or nonex-
istent diagnosis. In Chronic Fatigue Syndrome For Dummies, I arm you with the
information and insight you need to assess whether or not you may have CFS. I
also give you the tools to work with your doctor to identify your symptoms and
to rule out other conditions. I give you the information about different treat-
ments, as well as what exciting CFS advances lie ahead in the future. And, most
importantly, I give you solid strategies for regaining a better quality of life.
About This Book
Chronic Fatigue Syndrome For Dummies can’t and doesn’t even attempt to act
as a surrogate for skilled and knowledgeable medical care. Your family doctor
and specialists play the leading roles in your diagnosis and treatment. This
book is designed to play a supporting role, expediting your diagnosis and
treatment and enhancing your life by doing the following:
 Assisting you in determining whether and when you need to seek pro-
fessional medical advice for diagnosis and treatment based on your
symptoms.

 Guiding you in selecting the medical professionals who are best quali-
fied to diagnose and treat CFS (and are covered on your health insur-
ance policy).
 Providing you with the information you need to more efficiently team up
with your health care providers to arrive at an accurate diagnosis and
obtain the most successful medical treatments, as well as the most effec-
tive strategies for a healthier, happier, and more active life.
 Empowering you to take control of your illness by presenting practical,
plain-English advice, tips, and strategies for living well with CFS at home,
work, and school; while having an evening out; and on vacation or busi-
ness trips.
 Saving your sanity by showing you that you’re far from alone, that what
you’re experiencing is a very real, physical condition.
 Giving your loved ones tips and insights on living with someone with
CFS — whether it be a spouse, a significant other, a parent, or a child.
Conventions Used in This Book
I don’t like to think of my book as conventional, but I do have some standard
ways of presenting material. For example, whenever I introduce a new, some-
what technical term, such as epidemiology, I italicize it. Also, when I start a
new chapter, I usually only use the full term chronic fatigue syndrome upon its
first mention; after that, I substitute the acronym, CFS. One last convention
you also want to be aware of is that when I refer to any medications, I use the
generic drug name first, followed by the brand name.
In almost every chapter, I include intriguing stories about people who have
suffered from CFS — some of them for years — and who, thanks to what doc-
tors now know about CFS and how to treat it, emerged feeling a whole lot
better after successful diagnosis and treatment. These stories aren’t neces-
sarily about specific people; to protect their privacy, I provided composites
of real case studies my colleagues and I have diagnosed and treated over our
many years as physicians.
In a few chapters, I include fill-in-the-blank forms you can scribble on.
Although you can fill out these forms in the book, you may want to make
copies to write on, especially if you borrowed the book from your library or
plan on reselling it on eBay when you’re done with it. These forms are incred-
ibly valuable for empowering you to take a more proactive role in your diag-
nosis and treatment.
2
Chronic Fatigue Syndrome For Dummies 

What You’re Not to Read
The best way to ingest and digest the information in this book is to read
every word of it. I worked hard, along with my coauthor Karla, to provide you
with everything you need to know and do to live well with your condition,
and I’d hate for you to fast forward through the juicy parts.
You can, however, safely skip anything you see in a gray shaded box. I stuck
case studies and technical information you really don’t need to know in these
boxes, to clue you into the fact that this reading material is optional.
However, I doubt that you want to skip the case studies, because they pro-
vide real-world examples of people who struggle with the same CFS issues
that you and your family now face, and they offer hope for a full life ahead.
Another element you can safely breeze right on by is any text tagged by a
Technical Stuff icon. While many aspects of CFS may seem technical by
nature, these paragraphs are usually the nitty-gritty details that don’t impact
your understanding of the illness or treatments. But by all means, if you’re
pining for additional knowledge, then reading these extra tidbits is a must.
Foolish Assumptions
In some books that cover advanced topics, authors must assume that their
readers already understand some basic topics or have acquired beginning-
level skills. For example, if this were a book about biochemistry, you’d have
to know a little about chemistry first. Reading, understanding, and applying
the information in this book to your life requires no prerequisites. This book,
along with expert medical care and a moderate amount of cooperation from
those around you, is all you need to start feeling better.
I do, however, make a few foolish assumptions about who you are. I figure
your situation matches one or more of the following scenarios:
 You or someone you know has experienced unexplained fatigue that hasn’t
gotten better in six months or more, and you think CFS may be the culprit.
 Your doctor has assessed that something is wrong with you, but hasn’t
yet diagnosed you with CFS or sent you to a CFS specialist.
 Your doctor has diagnosed you as having CFS, and you’re determined to
know more about the condition and its treatment so that you can live a
full life.
 You’re a parent or caregiver of someone who has CFS, and you want to
know what you can and should be doing to help.
3
Introduction

How This Book Is Organized
I wrote this book so you can approach it in either of two ways. You can read
the book from cover to cover or pick up the book and flip to any chapter for a
quick, stand-alone minicourse on a specific CFS topic. To help you navigate, I
divvied up the 21 chapters that make up the book into four parts. Here, I pro-
vide a quick overview of what I cover in each part.
Part I: Recognizing and Taking 
Steps Toward Treating Chronic 
Fatigue Syndrome
This part begins with a primer that touches on almost every topic covered in
the book, so you can accelerate from 0 to 100 in about 18 pages. I proceed to
present you with an explanation of CFS, lead you on an exploration of possi-
ble causes and common symptoms, point out other illnesses that mimic CFS,
and finish up with a prescreening form that can help you in your quest to find
real relief.
Part II: Teaming Up with 
Treatment Professionals
The key to living with CFS is to arrive at an accurate diagnosis and eliminate
situations and environments that may be making your condition worse. In
this part, I show you how to find and team up with a physician who can assist
you in sorting out your symptoms and crafting a comprehensive treatment
plan that ministers to both your body and your mind.
Here you can discover the most effective medications and therapies, comple-
mentary alternative treatments, and exercise strategies to provide true relief —
and help you enjoy a much better quality of life.
Part III: Living and Working Well 
with Chronic Fatigue Syndrome
After a proper diagnosis, you take a sigh of relief (it’s not all in your head),
but you still need to apply the information your doctor provided you to your
4
Chronic Fatigue Syndrome For Dummies 

workaday and personal world, so you can more safely and fully enjoy your
life. In this part, I show you how to gain the knowledge and skills required to
cope with your condition at home, at work, on the road, on vacation, and in
school or college.
I also offer tips that show you and your loved ones how to play a more active
role in managing your illness — sometimes in the daunting face of skepticism
and anger. I provide practical advice on what you can do to support a loved
one who has CFS and aid children who either have the illness or are living
with a family member who does. Finally, I present cutting-edge research that
may lay the path to an eventual cure.
Part IV: The Part of Tens
No For Dummies book is complete without a Part of Tens. Turn to this part
for a list of ten celebrities who also have CFS, ten strategies to make your life
with this illness better, ten tips to fight fatigue without drugs, ten things to
avoid if you have CFS, and the top ten myths about CFS that perpetuate the
you’re-just-not-trying-enough syndrome and need to be put to rest.
You can also find a comprehensive list of resources to help you understand,
treat, and live with CFS in the appendix. Literally from A to Z, you can find
lots of information to help you on your CFS education journey!
Icons Used in This Book
Throughout this book, I’ve sprinkled icons in the margins to cue you in on dif-
ferent types of information that call out for your attention. Here are the icons
you can see and a brief description of each.
If you remember nothing else in a particular chapter, pay attention to any-
thing that’s marked with one of these icons.
Tips provide insider insight from behind the scenes. When you’re looking for
a better, faster, or more effective way to do something, check out these tips.
Whoa! This icon appears when you need to remain extra vigilant, seek pro-
fessional medical guidance before moving forward, or take certain safety 
precautions.
5
Introduction

You can find material next to this icon that’s a little more detailed than the
rest. You don’t need to read these paragraphs to effectively manage your CFS.
I use this icon when I want to tell a story about someone who also has CFS.
Where to Go from Here
Think of this book as an all-you-can-eat buffet. You can grab a plate, start at
the beginning, and read one chapter right after another; you can also dip into
any chapter and pile your plate high with the information it contains.
If you’re looking for a quick overview of CFS along with its diagnosis and
treatment, check out Chapter 1. Chapters 5, 6, and 7 are also key, because
they contain everything you need to know to obtain the most effective med-
ical care. So if you’re skipping around, don’t miss these essential chapters.
If you’re already under the care of a doctor and you’re satisfied with the
results, you can safely skip to any of the chapters in Part III to gather tips and
strategies for dealing with CFS in your relationships, your routines, and your
everyday life.
When you want some quick pick-me-ups or insights, Part IV is the place to go.
Here you can also find a list of CFS myths, CFS strategies, and more.
Finally for some quick tips, tricks, and tools, check out the Cheat Sheet pro-
vided at the very beginning of this book, just past the front cover. Better yet,
tear it out (preferably not in the bookstore or from a library copy), and carry
the Cheat Sheet with you for quick reference.
Of course, after reading the book, you’re welcome to dip back into it at any
time to pick up something you missed or take a brief refresher course.
6
Chronic Fatigue Syndrome For Dummies 

Part I
Recognizing and
Taking Steps
Toward Treating
Chronic Fatigue
Syndrome

In this part . . .
W
hen you first heard about CFS, you probably had
more questions than answers. Questions like, what
are the symptoms? What causes CFS? How many people
have it? Can doctors cure it? When will it go away? How
does it go away? Do I have it, or does my friend or loved
one have it?
In this part, I answer the most common questions posed 
by CFS sufferers and their loved ones, and I reveal CFS’s
common symptoms and treatments. I present you with a
prescreening test to help you gauge your own fatigue and
determine whether and when you need to see a doctor. I lay
out the facts and figures so you know just how prevalent
CFS really is. And I fill you in on the possible causes of this
often debilitating illness and the hopes for a future cure.

Chapter 1
Dipping into Chronic Fatigue
Syndrome: Symptoms, 
Causes, and Treatments
In This Chapter
 Finding out what CFS really is
 Understanding how CFS is diagnosed
 Discovering a treatment plan that works for you
 Helping a loved one who has CFS
Yes, that feeling of tiredness, that low energy, those nonspecific aches and
pains — they’re all real, and they may be signs of chronic fatigue syndrome
(CFS), a condition that affects between 900,000 and 2 million Americans. Worse,
approximately 80 percent have never received a diagnosis for their multiple
unexplained symptoms.
If you suspect you have CFS, or if you have a loved one who shows signs of
CFS, this book can help. In this chapter, I go over the main issues regarding
telltale signs and defining symptoms of CFS, the whys and wherefores of the
illness, and ways to treat it. I also refer you to the chapters where you can
find more information on specific topics.
Taking Your Fatigue Seriously
Wouldn’t it be great if you could just pull the covers over your head and not
think about your constant fatigue? Being able to just ignore that low energy,
the flu-like symptoms that just won’t go away, would be wonderful. But 
unfortunately, pulling the covers over your head is just going to make you
hot. If you’ve been suffering from fatigue in combination with some other
symptoms for six months or longer, you may have CFS. In this section, I give
you a basic picture of CFS.

What is CFS, anyway?
First and foremost, in order to be classified as having CFS, you need to have
fatigue for at least six months. This fatigue can’t be explained or has been a
lifelong condition, and most importantly, plenty of rest doesn’t take it away.
According to the Centers for Disease Control and Prevention (CDC), you have
to have at least four of the following symptoms in addition to the long-term
fatigue to be diagnosed with CFS:
 Headache of a different type or length than the headaches you’ve gotten
in the past — a headache like you’ve never had before
 Aching muscles
 Painful joints
 An increase in symptoms before exercise; exercise makes them worse. 
 Sore throat that comes and goes
 Swollen lymph nodes in neck, , and underarms
 Short-term memory and concentration problems
 Unrefreshing sleep
In Chapter 2, I go over all these symptoms in depth, including several that
aren’t listed in the CDC’s official definition for the illness but have been
reported by people with CFS; these symptoms include chemical or food sen-
sitivity, dizziness, depression, allergies, and irritable bowel syndrome (IBS).
How long does CFS last?
Asking how long CFS will stick around can be a tricky question. Just as CFS
can come on quickly (as suddenly as a summertime flu) or slowly, with wors-
ening symptoms over time, the duration of CFS is just as mysterious. Studies
show that people who suddenly get CFS tend to have a faster and better out-
come, but nothing is written in stone. The best way to improve your chances
for recovery is to take care of yourself as outlined in Part III of this book.
Conjecturing about the 
Possible Causes of CFS
Researchers have been discovering more and more about CFS — what possibly
causes it, why certain people and not others get it, and how it takes root —
but they don’t have any definitive answers. Basically, a variety of causes are
10
Part I: Taking Steps Toward Treating Chronic Fatigue Syndrome 

being investigated, any one of which may someday be shown to be the ill-
ness’s raison d’être. These possible causes of CFS include the following:
 Your family history: If another family member had CFS (or some of the
symptoms of CFS), you may be more vulnerable to getting it; however,
the jury’s still out as to whether there’s a genetic link. Some people with
CFS in their family history live their whole lives without getting CFS.
 Stress, stress, and more stress: This possible cause can mean day-to-
day mental or emotional stress or stressors such as illness or injury. You
may have a genetic connection between your symptoms and the way
your hormones react to stress. Basically, this hormonal reaction comes
down to allostatic load (or AL for those in the know). AL measures the
wear and tear your body goes through when stress rears its anxious
head. Some early studies have reported that people with CFS may have a
problem with the physical mechanism that generates a proper stress
response, rendering them unable to react effectively to stressors
(mental or physical).
 Body chemistry: Humans have an amazing messenger system — one that
beats FedEx hands down. Your body produces chemicals in response to
messages sent to and from the brain — chemicals that don’t miss a beat
when it comes to getting a good night’s sleep or hailing a cab or deciding
whether to get that dress in the store window. But as good as your chemi-
cal messenger service is, it can get out of whack — whether stress, illness,
or emotion is the cause. Think of this chemical imbalance as a blizzard
that stops the mail from coming in, one that may or may not bring CFS
with it.
 Viral infections: You have a powerful immune system in your body, with
antibodies and natural killer (NK) cells just salivating for some foreign
virus to dare enter your cells. But unfortunately, your immune system
isn’t always perfect. It can fail to attack with the full force of its fury, not
recognize the virus as an enemy, or may even overreact. This whacked-
out immune system has also been linked to CFS.
 Sleep problems: Yes, it’s true: Whether your sleep issues are due to
stress, an overtaxed and overworked immune system with no downtime
to rest, or just the lack of quality sleep in general, problems with sleep
have been linked to CFS.
 The HPA axis: Doctors call the hypothalamus in your brain, along with
your pituitary and adrenal glands, the hypothalamus-pituitary-adrenal
(HPA) axis. The hypothalamus sends messages to the pituitary gland via
hormonal (chemical) messengers. The pituitary gland, in turn, triggers
the production of hormones in your ovaries or testes, adrenals, and thy-
roid glands. Some people with CFS appear to have abnormally low levels
of the hormone cortisol in the blood, which means that a malfunction in
the HPA axis may be a possible cause.
11
Chapter 1: Dipping into Chronic Fatigue Syndrome

 Inflammation: Think of an inflammation as the way your body fends off
viruses and bacteria — the first line of defense in the immune system.
However, chronic inflammation can break down the immune system,
which may result in CFS.
 Autonomic nervous system dysregulation: Your autonomic nervous
system is responsible for all your critical body functions, from breathing
and regulating your heartbeat to keeping your temperature on an even
keel. Some people who develop CFS have an autonomic nervous system
problem called orthostatic instability (OI), which means that staying in an
upright position for more than a few minutes results in a feeling of dizzi-
ness; this feeling can occur when sitting or standing up. Because OI can
be caused by dysfunction in the autonomic nervous system, your auto-
nomic nervous system could somehow be involved in your CFS.
However, some physicians believe that OI stands alone, a condition in
and of itself; still others consider OI a symptom of CFS, not a cause.
 Physical trauma: Ouch! The aches and pains of a fall or an accident can
hurt your bones, muscles, and even your brain. Not only can physical
pain lead to all sorts of not-so-fun things — such as insomnia, depres-
sion, brain dysfunction, or even changes on a very basic cellular level in
your body — but it has also been explored as a cause, trigger, or perpet-
uating factor in some cases of CFS.
 Ongoing infection: Sometimes the flu you caught at the office doesn’t go
away in the requisite two weeks. Sometimes the infection lingers . . . and
lingers. And instead of feeling better, you feel steadily worse. Infection
has long been suspected as a cause or trigger of CFS, but researchers
haven’t identified a specific virus or bacteria as of yet. It could be that
by the time a person goes to the doctor after many weeks or months of
symptoms, the bug is gone, leaving various forms of damage in its wake.
 Environmental toxins and allergies: Pollen, dander, mercury, and lead —
these damaging substances may be involved in the onset of CFS in the
same way infections are.
12
Part I: Taking Steps Toward Treating Chronic Fatigue Syndrome 
Looking at the onset of CFS
Randall always considered himself one of those
regular guys. He worked his 40 hours at a cell-
phone chain and stopped at a local bar for a
glass of beer before heading home. He had a
girlfriend of one year, Cynthia, and they were
talking about getting married and having kids.
He had good friends, and they never missed a
football game or a poker night.
Things started to change gradually. It wasn’t like
someone waved a magic wand and made him
sick. Instead, Randall came down with a bad flu.
Cynthia stayed at his apartment and even took
off from her receptionist job to take care of him.
He got better and thought he’d licked the flu and
could go back to work.

13
Chapter 1: Dipping into Chronic Fatigue Syndrome
But Randall got better only to a point: He didn’t
have a fever, he was no longer congested and
didn’t have the chills, but his energy was zilch.
Whereas putting in 40 hours on the sales floor
was nothing for this 24-year-old before he got
sick, it was now a huge effort. He ended up
punching out earlier because he didn’t feel well.
He stopped going to the bar for a drink. He didn’t
feel like talking to anyone. His throat was
scratchy, his body ached all over with the slight-
est exertion, and he woke every morning feel-
ing as dragged out as he had the night before.
Randall cut back on his social life to hang onto his
job and even drew away from Cynthia. He made
excuses every weekend until Cynthia came over
and confronted him one Saturday afternoon. She
found Randall lying on the couch — mail, take-
out boxes, dirty plates, and newspapers piled on
the counters. The blinds were closed and the
television was muted (noise and light just too
much for him to handle). The house smelled
musty, and the answering machine light blinked,
indicating lots of unreturned calls.
It may have looked like Randall was depressed,
pure and simple. The lethargy, the isolation, the
way he’d let things around him go — all these
signs pointed to depression. But there was
more to it than that, and it was called life-drain-
ing, exhausting, feet-dragging, barely-able-to-
tie-his-shoes fatigue, not to mention the other
symptoms that pointed to something different.
In addition, whenever Randall tried to get out of
his slump, he was even more exhausted for sev-
eral days afterwards. The day Cynthia came
over, he tried to take a shower and get dressed
to go out. Before the movie they went to see
ended, he was so tired that they had to leave.
He didn’t get out of bed for days afterwards.
This pattern continued for months, and then
gradually Randall began to feel better. But three
months later, the fatigue, the aching muscles
and joints, the sleep problems, and the sore
throat all came back threefold.
Randall went to see his doctor. His job was on
the line, and he was worried sick: “When will I
feel better? Will it come back?” His family
doctor referred him to an internist who had
treated other patients with the same symptoms.
The doctor put him on a low dose of one of the
newer antidepressants that also helps with
immune function and pain. He also gave him
something to help him sleep through the night.
In addition, he recommended making some
adjustments to his work schedule and taught
him some energy-conservation techniques.
After a lengthy diagnosis procedure in which
the doctor excluded other conditions, the doctor
gave Randall a name for what ailed him: chronic
fatigue syndrome. This diagnosis helped
Randall find information about his condition and
connected him with others who understood
what he was going through. It also gave Cynthia
a framework to provide help and improve their
communication about what was going on with
Randall and their relationship.
Today, Randall is doing better, but he keeps a
lighter routine than before. He paces his activi-
ties and takes rest periods throughout his day.
He sees a therapist every week to help him (and
sometimes Cynthia, too) adjust to the changes
in his life brought on by illness. He uses coping
strategies when faced with stress, and he isn’t
afraid to reach out and ask for help from people
in his CFS support group. And, oh yes, he and
Cynthia said “I do.”
To find out more about the possible causes of CFS, check out Chapter 3,
which gives you all the dirt on the whys of CFS.

Seeing the Right Kind of Doctor
Research from the Centers for Disease Control and Prevention (CDC) shows
that the longer a person has CFS without being diagnosed or treated, the less
likely he or she is to improve — and the more complicated the symptoms are.
So getting an early diagnosis and treatment for symptoms is essential! And
that starts with the doctor himself.
Try contacting your local hospital or a local support group for information
on doctors who are knowledgeable about CFS. And remember to ask your
friends or people in the local CFS support group. You’d be surprised to know
that many of them understand what you’re going through and may know of
an excellent doctor. Of course, before you go to any doctor, check with your
health insurance company to make sure the physician is part of the network.
Although you may forget the idea when you see the white coat come into the
examination room, the doctor is there for you. If you feel your doctor isn’t
taking you seriously, or if he comes out and says that CFS is all in your head,
run (don’t walk) to the exit. Remember you’re dealing with your health and
your life — and you deserve the best. To find out more about finding a good
doctor, see Chapter 5.
When you get to the doctor, remember that he may not be fully versed in CFS,
but that doesn’t mean he’s a bad doctor! Work with him. Do the research.
Bring your questions. CFS is usually the illness of last resort, when everything
else has been ruled out, so be patient and make sure you’re getting treatment
for your symptoms. You can flip to Chapter 6 for more on making sense of
your symptoms and Chapter 7 for info on possible treatment options.
Ruling Out the Other Suspects
CFS is more a case of what it isn’t than what it is. You need to work with your
doctor to rule out any other possibilities before coming to a CFS diagnosis. A
few conditions that generate symptoms similar to CFS include the following:
 The plain, old flu: The flu, an infection with the influenza virus, has
many CFS-like symptoms, such as fever, sore throat, and swollen glands;
however, unlike CFS, the flu generally doesn’t last six months or more.
 Fibromyalgia: This condition is also one of the hard-to-diagnose ill-
nesses, with many of the same symptoms as CFS. The main difference
between the two is that fibromyalgia’s primary symptom has to be
aching muscles and joints, and the first symptom of CFS must be fatigue.
14
Part I: Taking Steps Toward Treating Chronic Fatigue Syndrome 

 Lyme disease: CFS and Lyme disease have a lot of overlapping symp-
toms, and exploring whether an infection of Lyme may be the cause is
worth the effort.
 Hormonal disorders: From your thyroid to your adrenals, hormonal dys-
function can make you feel tired, foggy, bloated, and just not yourself.
 Sleeping disorders: Everything from sleep apnea to snoring to insomnia
to a bad mattress can interfere with a good night’s sleep. 
 Depression and other mental disorders: A clinical depression that
makes you feel hopeless and helpless, or generalized anxiety that threat-
ens to overwhelm you can mimic CFS. A thorough evaluation, special-
ized questionnaires, and some medical tests can help distinguish
between common mood disorders and CFS.
 Eating disorders: If you don’t eat, have poor nutrition, or throw up after
you eat, you’re going to be tired and have numerous unexplained symp-
toms. Period.
 Autoimmune disease: The symptoms of certain autoimmune diseases,
such as lupus, can mimic those of CFS.
 Obesity: Lugging around even ten extra pounds can make you sluggish
and tired. Being significantly overweight creates significant stress on
many body parts, generating multiple and varied symptoms.
 Substance abuse: Alcohol and other drugs can cause all sorts of side
effects — including fatigue.
These conditions and more can all mimic CFS, and you may not have CFS at
all. To check out these “fakers,” go to Chapter 2. To read about how the
doctor rules out other conditions in order to properly diagnose CFS, head to
Chapter 6.
Drafting an Effective Treatment Plan
Because CFS is such a complicated illness, with symptoms that can vary from
day to day or week to week, having good treatment and a good treatment
team are vital to your well-being. See Chapter 7 for a more complete look at
different treatments, but in the meantime, here are some treatment success
stories in brief:
 Medications: From painkillers to antidepressants, doctors can prescribe
or recommend a host of medications that can help reduce symptoms
and improve your ability to do everyday things.
15
Chapter 1: Dipping into Chronic Fatigue Syndrome

 Individual psychiatric or psychological therapy: One-on-one mental
health therapy can help you sort out your frustrations and your anger
about your condition — not to mention how it has changed your life and
relationships. Therapy is a vital part of your treatment plan to help with
depression or anxiety if these symptoms are present. (You can find more
info on therapy in Chapter 8.)
 Family and relationship therapy: No human is an island, which means
that everyone has family or relationships that are important to him or
her. In order for you to get the best care — and for those you love to
have some respite — therapy for them (or together as a family) is an
excellent idea.
 Complementary alternative care: Although the jury is still out on herbs
and supplements, alternative treatments such as massage, yoga, and
meditation can help relieve the stress that you may have. (To get the
skinny on alternative health care, you can make a beeline for Chapter 9.)
 Restructuring your life and sleep: Because doctors can’t tell when a
person with CFS will get better, figuring out how to adapt and cope with
the physical, mental, and emotional changes brought on by the illness is
vital if you have CFS. Coping mechanisms need to be in place so life
doesn’t stop.
Many people with CFS have sleep problems, so addressing your sleep is
very important, because it may require medications or something as
simple as not sleeping for long periods in the daytime. Either way, restful
sleep is a big priority. (For more sleep advice, see Chapter 11.)
 Feeding your nutritional needs: Eating healthy can keep your blood
sugar levels balanced — which means more energy, less fatigue, and a
better mood for you. Chapter 11 gives you the nitty-gritty details of a
well-balanced diet.
 Exercising nice and easy: Exercise is important to prevent becoming
deconditioned, but it must be designed for each individual. The impor-
tant point is to start very slowly, increase very slowly, and always rest
during exercise sessions. Pace yourself to find what works best for you
without overexerting. You need to find that happy medium: not too little
and not too much. (Chapter 10 has what you need to know about exer-
cise and CFS.)
 Getting rid of stress at work or at school: You need to take breaks and
regulate your schedule. Talking to the guidance counselor or to human
resources to see whether you can have a more flexible routine may help.
(But make sure your company is supportive before talking.) It may be
necessary to involve a doctor, occupational therapist, and the Americans
with Disabilities Act (ADA) in this type of workplace disability issue.
16
Part I: Taking Steps Toward Treating Chronic Fatigue Syndrome 

Keeping Love Alive in the Midst of CFS
What’s love got to do with it? Plenty! Whether you or someone you love has
CFS, the illness affects both of you. You need to be conscious of not only how
you’re feeling and what you’re going through but also the needs of your
spouse, partner, or other loved one.
Whether you’re the caregiver or the person with CFS, there’s a give-and-take
that must be maintained. The person with CFS has to figure out how to set
boundaries, and the caregiver needs to take care of himself or herself, too. In
this section, I highlight some of the CFS relationship topics you can find in
Chapters 13 and 14.
Appreciating the care others give
If you have CFS, make sure you tell your loved one how much you appreciate
him or her. In addition, you may also want to consider doing the following to
help out your caregiver:
 Work out a schedule with a few people to help out with different needs:
the kids, the housecleaning, dinners, or even grocery shopping. This
way, no one gets the brunt of taking care of you and everyone’s happy.
It’s a win-win situation.
 Make sure you thank your caregiver — and not just once! A person can’t
hear thanks enough!
 Make sure your caregiver takes some time out. If your caregiver can’t
take care of himself or herself, your loved one won’t be able to care
for you.
See Chapter 13 for more handy tips on keeping relationships alive when you
have CFS.
Supporting a loved one who has CFS
If you happen to be a caregiver, rather than the person with CFS, taking care
of yourself is just as important as caring for your loved one. If you don’t, you
won’t have any energy left over to help your loved one and keep up with
other responsibilities you may have.
17
Chapter 1: Dipping into Chronic Fatigue Syndrome

Here are some quick tips for taking care of yourself:
 Acknowledge your feelings and discuss them calmly and honestly.
 Don’t burden yourself with the responsibility of making decisions alone.
Have the person with CFS and other family members help you find solu-
tions to problems.
 Take a break. Enjoy your hobbies, take a bubble bath, go to the store, or
otherwise step back every once in a while. Your friends and family can
give the person with CFS a change of company, watch the kids, or take
care of chores for you as you recharge.
 Ask for formal help if you need it. Talk to a financial planner if you’re
worried about finances, or discuss emotional concerns with a therapist
or support group.
By taking care of yourself, you’re better prepared to care for your loved one.
For an expanded discussion on caring for someone with CFS and attending to
your own needs, Chapter 14 is where you want to go.
Guiding a Child through
the Trauma of CFS
Children often have a hard time describing exactly how they feel. Not pos-
sessed with a huge vocabulary, “It hurts,” “I’m tired,” “I’m sleepy,” and “I feel
yucky” may be all they can muster to tell you how they feel. As you and your
pediatrician try to figure out what’s wrong, your child may have to visit many
specialists, be subjected to numerous tests, and be put on a special routine
of diet, exercise, and rest. Adding the suspicions of other family members,
teachers, and friends that he’s only faking can make the process of diagnosis,
treatment, and lifestyle adjustments difficult for your child.
How can you help him adjust to the reality of living with a chronic illness?
You can’t find an easy answer, but the best approach is to be honest with
your child. Educate him about CFS in terms he can understand, and involve
him in the decisions surrounding his treatment and long-term care. Giving
him a sense of control over his treatment can go a long way in giving him a
sense of control over his life with CFS.
And kids who have CFS aren’t the only ones who can be a concern. If your
children see that you’re incapacitated or sick, they may get frightened. They
