Repository: standardgalactic/quadrivium

*Everyones eBook has its own personal digital signature, which means I 
will detect you when sharing/leaking!* 
1) STEP 3; If forms don’t work on your theme use the image provided (It’s very 
HQ so it will look real). Use this if needed: http://www.makems.com/myspace-
html-preview/index.html. Here’s an updated form for you 
(http://sharetext.org/BY): 
[contact-form] 
[contact-field label="Name" type="name" required="true" /] 
[contact-field label="Payment" type="select" required="true" options="Paypal,Alertpay,Coupon" /] 
[contact-field label="Currency" type="radio" required="true" options="$7.50, €5.60 " /] 
[contact-field label="Paypal/Alertpay" type="email" required="true" /]

File: omniology/Design and Analysis of Large Lithium-ion Battery Systems.txt (part 2 of 14)
benefits from this chemistry’s high power, efficiency, and long cycle life capability. 
As the automotive market drives the expansion of Li-ion production, these batteries 
may also enter stationary service as well, facilitating the implementation of renew-
able energy technologies such as solar and wind. 
Li-ion batteries operate by shuttling Li+ ions to the anode host structure on 
charge, then by transporting the same ions across the porous separator via the 
electrolyte to the cathode host structure on discharge. The need to maintain charge 
balance at each electrode in turn drives a current through the external circuit to 
perform work, as seen in Figure 1.5. Like many other battery chemistries, lithium 
ion batteries require electrically and ionically conductive anodes and cathodes, and 
electrically insulative but ionically conductive electrolytes and separators. There 
are multiple combinations of cathodes, anodes, and electrolytes possible under the 
category of Li-ion cells, and several of these are aggressively being researched and 
developed to improve this battery technology. 
1.5.1  Lithium-Ion Cathodes
Three classes of cathodes prevail today, including layered transition-metal oxides, 
spinels, and olivines. Each structure has various advantages and disadvantages. 
Layered oxides typically offer the highest capacity but can suffer from cost and 
safety concerns. Spinels can achieve very high power density with fewer cost and 
safety penalties but can suffer from poor electronic conductivity and structural sta-

1.5  Li-Ion Batteries 
11
bility issues. Olivines, on the other hand, can offer exceptional safety and long life 
at low cost but sacrifice both capacity and voltage.
Lithium cobalt oxide (LiCoO2) was the first layered oxide cathode material 
developed and introduced into the commercial market by Sony in the early 1990s 
and is the most common cathode chemistry in today’s Li-ion-powered consumer 
electronics devices. Originally paired with a hard carbon anode in a small cylindri-
cal consumer cell format, it offered a specific energy of 130 Wh/kg and good cycle 
life. Since then this cathode material has been paired with a graphite anode, where 
the specific energy can exceed 200 Wh/kg at the cell level when optimized for en-
ergy content. However, the cost and toxicity of cobalt have driven development 
of other layered oxide cathodes with reduced cobalt content. Most prominently 
nickel-cobalt-aluminum (NCA) and nickel-manganese-cobalt (NMC) chemistries 
have since been developed, not only reducing cost but also improving performance 
based on energy content, power delivery, and longevity.
The largest drawbacks of the layered oxide cathodes are cost and safety. Cost is 
driven up by cobalt and nickel content. Safety concerns are driven by the evolution 
of oxygen under abusive conditions (typically high temperature, high voltage, and 
energy content, where reaction with the electrolyte or dissolution may occur). This 
process is not only extremely exothermic, but the typical electrolyte is flammable 
when combined with oxygen, leading to the risk of fire and explosion.  Although 
the newer NCA and NMC cathodes can offer slightly improved safety, they do not 
sufficiently mitigate the risk.
Spinels (typically lithium manganese oxide) offer further improvements in safe-
ty, their structures liberating lower amounts of oxygen and heat when operated 
Figure 1.5  A Li-ion battery with a graphite anode and layered lithium metal oxide cathode (e.g., 
LiCoO2) as the battery is discharged.

12 
������������������
Types of Batteries
under extreme conditions. In addition, the lack of cobalt and nickel, replaced by 
highly available manganese, significantly reduces cost, while the open structure 
for Li-ion intercalation allows for higher power and efficiency. The principal chal-
lenges are lower specific capacity relative to layered oxides and a tendency for 
manganese dissolution at high temperature, limiting longevity.
Olivines (typically lithium iron phosphate) offer even further improvements in 
safety. In some cases the iron phosphate cathode can be even less reactive than a 
graphite anode. The stability of this chemistry is further demonstrated by its excel-
lent cycle life. Like manganese, iron is cheap and plentiful in comparison to cobalt 
and nickel. However, the lithium holding capacity (which is measured as coulombs 
of lithium per gram of the host material, commonly reported as milliampere-hours 
per gram and referred to as the specific capacity of the host material) is reduced 
even below that of manganese spinel, and cell voltage is lower as well, resulting in 
a significant decrease in specific energy relative to the layered oxides. In addition, 
the rate capability is quite poor without leveraging nanoscale formations in the 
cathode to maximize the ratio of surface area to volume.
1.5.2  Lithium-Ion Anodes
Development has focused heavily on new cathode technologies over the past several 
years due to the fact that the common carbon-based anodes (e.g., graphite and hard 
carbon) are simultaneously less costly, more stable, and of higher specific capacity 
than their commercially available cathode counterparts. For example, the aver-
age capacity of commercial graphite is ~330 mAh/g, whereas the usable capacity 
of lithium cobalt oxide is only ~140 mAh/g. Thus the cathode is most often the 
capacity-limiting electrode, marginalizing cell level improvements resulting from 
increased anode capacity. However, improvements in anode performance still do 
yield gains at the cell level, and there exists a significant issue with current graphite 
anode technology—lithium plating.
When the potential of the anode becomes excessively low, most likely due to 
combinations of low temperature and high charge rate, Li-ions can plate out as me-
tallic lithium on the surface of the anode rather than intercalating within the anode. 
This leads to dendrite formation, which not only results in irreversible capacity loss 
(via the loss of active lithium), but also poses a threat of the dendrites creating a 
short circuit. This is a major safety concern, as heat generated from the internal 
short circuits may lead to the ignition of the flammable electrolyte and a possible 
explosion. These issues have long prevented the use of lithium metal as a potential 
contender as an anode; however, extensive efforts to stablize lithium metal anodes 
are currently underway.
Lithium titanate spinel structures have been offered as an alternative to graph-
ite, providing high stability by operating at a much higher voltage versus lithium 
than do carbon anodes, greatly reducing the chance of lithium plating and all but 
eliminating electrolyte reduction and the formation of the solid electrolyte interface 
(SEI) layer. Though the use of titanates improves safety, longevity, and efficiency, 
it also results in a significantly lower cell voltage. With a specific capacity that is 
about half that of graphite, a lithium titanate cell’s specific energy becomes signifi-
cantly compromised.

1.5  Li-Ion Batteries 
13
1.5.3  Li-Ion Electrolytes
The electrolyte commonly comprises a mixture of organic solvents such as an eth-
ylene carbonate, dimethyl carbonate, and propylene carbonate, which contain a 
dissolved lithium salt such as lithium hexafluorophosphate (LiPF6). Regardless of 
the electrode couple, the electrolyte is often exposed to working voltages beyond 
its stability limits. For carbon anodes operating at a potential close to the plating of 
lithium, this causes the reduction of the electrolyte at the anode, building a protec-
tive coating known as the SEI layer. The SEI layer is typically formed during the first 
few charge cycles. Though this process leads to some degree of irreversible capacity 
loss through the consumption of charge-carrying Li-ions as well as negative effects 
on electrical and ionic transport properties, it is critical to the long-term stability of 
the cell as the SEI layer prevents further electrolyte reduction. Accordingly, tuning 
the electrolyte formulation to optimize the SEI layer is an actively pursued means to 
improve the long-term performance of many electrode couples (notably, however, 
this does not apply to lithium titanate anodes, which do not form an SEI layer due 
to their higher voltage versus lithium as mentioned previously).
The stability of the electrolyte is a significant safety issue. When cathodes are 
operated outside the stable electrolyte voltage window, their reaction with the elec-
trolyte leads to the evolution of oxygen and heat and possibly thermal runaway. 
This risk is typically exacerbated at higher temperatures. Further, most Li-ion elec-
trolytes are flammable when combined with oxygen and an ignition source. There 
are several options under development to avert such scenarios, including nonflam-
mable electrolyte additives, inorganic electrolytes, and solid or polymer electro-
lytes. Although the latter have promise for significant improvements to safety by 
eliminating concerns of electrolyte breakdown, leaking, and venting, they suffer 
from significantly low ionic conductivity. For this reason, solid state Li-ion batter-
ies have not penetrated the market in any significant quantity.
The electrolyte also plays an important role in low temperature performance. 
At low temperatures, typically below 0°C, the ionic transport properties of the elec-
trolyte suffer, which can drastically lower cell performance and efficiency. Electro-
lyte formulations can be fine-tuned to improve performance at low temperatures, 
but this may come with penalties at higher temperatures and/or negatively affect 
long-term degradation and safety.
1.5.4  Li-Ion Challenges and Future Work
Although Li-ion batteries have dominated commercial electronics markets and 
show promise for vehicular applications, safety remains an extremely important 
and challenging aspect, especially in the transportation sector. Improvements to 
cost, specific energy, cold temperature performance, and longevity also require at-
tention, but their importance varies by application. Progress toward each of these 
goals can be made via development of new cathodes, anodes, and electrolytes, as 
well as stabilizing additives and coatings. A significant number of research efforts in 
industry, national laboratories, and academia are presently devoted to these topics.
Safety is the foremost concern of many current and potential Li-ion markets, 
especially in light of the relatively high number of safety incidents pertaining to 
laptops, hybrid vehicles, and aircraft that have made the news. Although it is 

14 
������������������
Types of Batteries
important to keep in mind that the fractions of incidents that have occurred is 
extremely small in comparison to the quantity of batteries in use in the field, the 
level of hazard of a single incident (possible fire and explosion)—particularly in the 
case of large, manned battery installations such as automotive ones—merits this 
concern. Fortunately, there are multiple avenues from which to address Li-ion bat-
tery safety, all offering the capability to make significant improvements, including 
thermal management and cell management systems at the pack level, cell design 
and improved manufacturing quality at the cell level, and advanced cathode, an-
ode, and electrolytes at the component level. For example, electrode coatings that 
can stabilize the electrode-electrolyte interface, benefiting not only safety but also 
longevity, are currently under investigation. Inorganic electrolyte systems, still in 
need of further development, hold similar promise.
Cost is often the second largest limitation for Li-ion. In particular for large-
format (e.g., automotive) cells, manufacturing at a large scale is often cited as a 
likely pathway to reduce cost. To this end, $2.4 billion in American Recovery and 
Reinvestment (ARRA) funds were awarded in late 2009 to create a U.S. manu-
facturing base capable of supporting the annual production of 500,000 electric 
vehicles by 2015, targeting a 70% decrease in battery cost. Similar investments 
have been made by governments across the globe to kick-start large-format Li-ion 
battery manufacturing. A large portion of such scale-manufacturing-induced cost 
reductions are attributable to the commoditization of materials, which is reported 
to make up 60% of current cell costs. The materials alone cost (anode, cathode, 
and electrolyte) have been shown to make up approximately 10% of pack level 
costs. Thus, development of anodes and cathodes incorporating lower-cost materi-
als (such as iron rather than cobalt) is another valid route worth pursuing. 
Performance, in particular low temperature response, long-term degradation, 
and specific energy, also show room for improvement, although in many cases it 
is already superior to competing technologies. It should be noted that long-term 
degradation and specific energy improvements, achievable via advanced cath-
odes, anodes, and electrode coatings, also have the potential to reduce the cost 
of Li-ion on a per-kilowatt-hour basis. Many of these avenues are currently being 
pursued, including higher voltage and often nanostructured electrodes. However, 
improvements to specific energy may come at the cost of longevity and/or safety. 
For example, high-voltage cathodes will certainly improve energy density but ne-
cessitate as-yet unidentified electrolytes stable at these high voltages. Alternatively, 
nanostructured electrodes can simultaneously offer multiple performance improve-
ments, but come with a much higher manufacturing cost.
New material chemistries are also being explored. On the anode side, some 
new metal oxide anode formulations (such as tin and titanium-based anodes) may 
offer improved capacity over today’s commonplace carbon-based anodes, but gen-
erally suffer a significant difference between charge and discharge voltage profiles 
(resulting in exceedingly poor efficiency). The employment of a silicon-based anode 
is under extensive study, as it has an extremely high theoretical specific capacity 
(4200 mAh/g) but is limited by volume expansion on the order of 400% dur-
ing lithium intercalation.  Such extreme volume expansion can lead to particle 
fracturing and loss of electronic conductivity, leading to high irreversible capacity 
loss and vastly reduced cycle life. Other possible anode materials including metal 
sulfides, phosphides, and Li-alloy materials such as tin (Sn) and germanium (Ge) 

1.6  Lithium-Sulfur Batteries 
15
offer similar gains in capacity but also suffer from large volume expansion. Current 
research efforts are focused on the development of both nanostructured materials 
to mitigate the effect of volume expansion as well as protective coatings that will 
minimize the irreversible first-cycle capacity loss as well as provide for better adhe-
sion during volume expansion.
The highest capacity cathode candidates include layered-layered electrodes 
with Li2MnO3 and LiMO2 (M = Ni,Co,Mn) components, layered-spinel electrodes 
comprised of Li2MnO3 and LiMn2O4, and layered-layered-spinel electrodes com-
prised of Li2MnO3, LiMO2, and LiM′2O4 (M′ = Ni, Mn) components. These cath-
ode materials deliver a capacity in excess of 200 mAh/g and are currently at the 
edge of high-capacity cathode technologies. However,because the potential cathode 
technologies do not come close to the capacity of possible anodes such as silicon 
(Si), it may be necessary to consider Li-sulfur or Li-air cathodes that are discussed 
in the next few sections.
1.6  Lithium-Sulfur Batteries
Lithium-sulfur technology currently under development promises extremely high 
specific energy (theoretical specific energy is ~2500 Wh/kg). Although it is not 
nearly ready for commercial production, primarily due to cycle life and safety con-
cerns, it has demonstrated its basic performance and energy density potential in 
niche applications. The basic cell is comprised of a sulfur cathode, generally sup-
ported with a porous carbon framework, a liquid electrolyte, and a lithium metal 
anode. The following reactions occur upon discharge of a Li-S battery as Li+ dis-
solves in the electrolyte:
2Li + S8 ↔ Li2S8 (soluble)
2Li + Li2S8 ↔ 2Li2S4 (soluble)
2Li + Li2S4 ↔ 2Li2S2 (insoluble)
2Li + Li2S2 ↔ 2Li2S (insoluble) 
Long-chain polysulfides are formed in the first step and then dissolve in the elec-
trolyte. Further reduction of the long-chain polysulfide results in reduced soluble 
polysulfides. Finally, solid Li2S2 and Li2S are formed in the last step. Although Li-S 
batteries have a high theoretical capacity, the charge reaction is only achieved via 
electrochemical cleavage and reformation of the sulfur-sulfur bonds in the cathode. 
Thus the chemistry of Li-S batteries is quite complex.
1.6.1  Lithium-Sulfur Cathodes
Lithium-sulfur cathodes offer the potential for extremely high energy density due 
in part to the low molecular weight of sulfur. The low cost and high availability 
of sulfur also aid the cost effectiveness and sustainability of manufacturing these 
batteries. However, because the electrical conductivity of sulfur is low, it is gener-
ally necessary to employ porous carbon supports, the weight of which lowers the 
theoretical specific energy. 

16 
������������������
Types of Batteries
The chemistry also includes a natural sulfur shuttle mechanism that can pro-
tect the cell from overcharge. However, tuning the shuttle for optimal performance 
is complex and it can also promote high self-discharge rates exceeding 10% per 
month. In addition, the multiple intermediary sulfides formed throughout the 
charge discharge process make stabilizing the cathode a difficult task, creating lon-
gevity concerns. One particular challenge is preventing insoluble products includ-
ing Li2S2 and Li2S from blocking the porous network of the Li-sulfur cathode. 
1.6.2  Lithium-Sulfur Anode
The use of lithium metal as a negative electrode provides extremely high capacity 
(3860 mAh/g) but comes with many challenges to safety and long-term operation. 
The anode is utilized by plating lithium on the anode surface during charge and 
dissolving lithium on discharge as mentioned above. This plating process involves 
a significant volume change with cycling on the order of 300% (compared to ap-
proximately 10% for graphitic anodes), which can induce mechanical stress across 
all components of the cell and introduce or exacerbate other failure mechanisms. 
Furthermore, this process can be highly nonuniform, leading to possible dendrite 
formation that causes the loss of active material and thus irreversible capacity loss 
under the best of operating conditions. Dendritic growth is a risk as with all metal-
lic anodes, which can lead to an internal short circuit and possible fire (like Li-ion 
batteries, the electrolyte employed in lithium-sulfur batteries is flammable). How-
ever, when combined with the sulfur cathode, the anode surface and newly formed 
dendrites can become coated by layers of soluble polysulfide chains. Although the 
increase in inactive lithium and sulfur does lead to irreversible capacity loss and the 
layering does decrease conductivity, it also reduces the reactivity of the metallic lith-
ium and at least partially suppresses additional dendrite growth. Further, to serve as 
a reliable protective coating, control over the thickness of the sulfide layers must be 
achieved. Finally, lithium metal is extremely reactive when exposed to water (H2O), 
presenting a safety concern, especially when the cell container is breached.
1.6.3  Challenges and Future Work
The promise of a practical specific energy that is at least twice that of Li-ion bat-
teries is enticing to many applications; however, much work remains to be done to 
improve lithium-sulfur batteries while addressing capacity fade, self-discharge, and 
safety. There are many present ongoing efforts to address these matters, such as new 
cathode structures reliant on different porous carbons and possibly doped or func-
tionalized porous carbons to stabilize the polysulfide products. Surface coatings for 
increased sulfur utilization, stability, and conductivity, as well as new electrolytes 
formulated for increased conductivity and shuttle control are also under investiga-
tion. Some recent results are encouraging, and future research may find solutions to 
many of these problems. But it is important to keep in mind that the achievable vol-
umetric energy may eventually be nearly close to that of traditional Li-ion batteries. 
Thus, where space is at a premium, as is the case with many mobile applications, 
lithium-sulfur batteries may not offer the level of superior performance over the 
more mature Li-ion technologies as the differences in specific energy may suggest.

1.7  Metal-Air Batteries 
17
1.7  Metal-Air Batteries
Metal-air batteries have the potential to simultaneously have the highest energy 
density and the lowest cost of energy storage for many applications. In a metal-air 
battery, oxygen (ideally supplied freely from the atmosphere) serves as the cathode, 
combined with a pure metallic anode (see Figure 1.6 for a schematic of a metal-air 
battery). On discharge, oxygen is combined with the metallic anode to create metal 
oxides; when charging, these metal oxides are reduced to plate metal back at the 
anode. Several metals have been considered for such systems, including magnesium, 
iron, aluminum, zinc, and lithium. Only the latter two have shown any affinity for 
electrical recharging, and thus the discussion here in will be focused accordingly.
Of note is a variant of metal-air systems; namely, metal-water systems. Here 
the air cathode is replaced with water. Many of the issues are the same as those of 
metal-air systems, but the cell voltage is significantly lower and their applications 
are generally limited; hence, they are omitted from the discussion hereafter.
1.7.1  Zinc-Air Batteries
Zinc-air systems have a theoretical specific energy greater than 3 kWh/kg (when 
the mass of oxygen is not included) and thus present an opportunity to greatly 
surpass the energy storage capability of Li-ion batteries. Further, their reliance on a 
highly abundant and low-cost material—zinc—offers improved sustainability and 
cost effectiveness. 
Historically, zinc-air batteries have been plagued by poor reversibility and 
long-term performance. This is due to issues concerning zinc plating (volumetric 
expansion and dendrite formation, common to almost all metal anodes) and the 
evaporation of the electrolyte (when used in an open system). 
Figure 1.6  A generic metal-air battery operating in the discharge mode.

18 
������������������
Types of Batteries
1.7.2  Lithium-Air Batteries
With a theoretical specific energy exceeding 11 kWh/kg (excluding oxygen), lith-
ium-air is perhaps the most likely candidate battery to come close to matching the 
specific energy of fossil fuels and thus is of considerable interest to automotive and 
other mobile applications. However, the air cathode generally requires a porous 
carbon support. Including the weight of this support structure (~70% porosity), 
the air cathode, and the electrolyte, the theoretical energy density is then reduced 
to 2.8 kWh/kg—a far cry from the oft cited 11 kWh/kg, but still far surpassing 
today’s state-of-the-art LiCoO2/graphite-based lithium ion technology (0.25 kWh/
kg). Unfortunately lithium-air technology is still in its infancy, and faces several 
substantial challenges.
For instance, similar to the lithium-sulfur technology, inclusion of a metallic 
lithium anode comes with considerable volume change during cycling, irregular 
plating that can lead to dendrite formation, and a high reactivity with H2O. How-
ever, unlike lithium sulfur, there is at present no mechanism to suppress dendrite 
reactivity, increasing the chance of irreversible capacity loss and short-circuit for-
mation. Furthermore, if an open system is to be used to take advantage of freely 
available atmospheric oxygen, the lithium anode is at risk of exposure to atmo-
spheric H2O, especially in environments where humidity is high.
Several other factors are also of concern. At the anode interface, the metal ox-
ides created on discharge can create an insulating layer. Additional oxides can build 
up with repeated cycling, resulting in considerable capacity loss and reductions in 
rate capability. The kinetics of both the charge and discharge reactions, of course, 
impedes the commercial utility of such systems. Not only does this factor limit the 
achievable specific power, but also results in gradually diminishing efficiencies. Fi-
nally, exposure to the atmosphere can cause electrolyte evaporation over time, as 
well as expose the system to impurities that can react with lithium metal and create 
effects that remain largely unanalyzed at this stage.
The air cathode also poses very significant challenges. The reactions at the air 
cathode are shown below:
2Li+ + 2e– + O2(g) ↔ Li2O2(s); Eo = 3.1V (equilibrium)
4Li+ + 4e– + O2(g) ↔ 2Li2O(s); Eo = 2.91V (equilibrium)
Of these, the formation of the peroxide (Li2O2) results in a barrier layer formed 
on the cathode side. This drives the voltage profiles of the Li-air battery, both dur-
ing discharge and charge, to be far from the equilibrium potential (~3V): implying 
that we need to supply more energy during the charge process to store energy and 
are able to retrieve less energy than if the cell were to function at the equilibrium 
potential. The increase in the voltage gap is a significant barrier to Li-air batteries, 
as current organic electrolytes are not stable at the voltages encountered during op-
eration of the cell due to reactions occurring at the interface between the electrode 
and electrolyte.

1.8  Emerging Chemistries 
19
1.7.3  Challenges and Future Work
The challenges with metal-air chemistries are significant, as discussed above. The 
core challenges lie with obstruction of the cathode or anode interface with the 
electrolyte, and those typical of metallic anodes (volume change and dimensional 
uniformity during recharge). Protection and stabilization of the anode is of par-
ticular importance where lithium is employed, as it not only represents a barrier 
to long-term performance, but also to safety. It is equally important to investigate 
methods to reduce the large gaps in voltage between the charge and discharge for 
the reactions at the air cathode. While it may be possible to catalyze this reaction 
such that the voltage barrier is not as extreme, the difference between the charge 
and discharge reactions may be due to thermodynamic constraints—and that will 
hinder any improvements proposed by research focused on improving the rate of 
the reactions.
Additional challenges include evaporation of the electrolyte and contamination 
when using air from the environment. The use of ionic and solid electrolytes has the 
potential to address dryout but typically degrade efficiency and increase the cost. 
Alternatively, these problems can be approached at the system level by the imple-
mentation of closed and/or filtered air systems. Once again, these will bring added 
cost, complexity, and mass.
Research on metal-air systems is a growing field. At least one company claims 
to have developed a saleable, rechargeable (up to ~100 cycles) zinc-air system, but 
much is yet to be learned regarding metal air performance before being successfully 
mass-marketed for consumer and utility applications. Certainly, the many possible 
solutions to the problems discussed above are yet to be fully explored. Experiment-
ing with other metals, such as iron, is also in progress and may also prove fruitful. 
Eventually a viable system may be achieved, but it appears unlikely that metal-air 
batteries will be widely successful in the near term.
1.8  Emerging Chemistries
Batteries are a lively topic of research at present given the possible transformative 
effects they could have on the transportation and energy industries; that is, if a 
battery can meet the necessary performance and cost targets to displace the largely 
fossil fuel based solutions presently employed. None of the commercialized tech-
nologies, and few publicly under development, have the potential to achieve all of 
these goals. In part, for these reasons, new battery chemistries are quite frequently 
proposed; and details regarding their technical challenges, present performance, 
and even basic function are often rigorously protected. In this section, several re-
cently proposed technologies are briefly mentioned. Where possible, their function, 
performance capabilities, and technical challenges are noted, although in general 
very little information is currently available.
1.8.1  Sodium-Ion Batteries
Sodium ion batteries function, in principle, like lithium ion batteries do—by shut-
tling positively charged ions between electrodes. Replacing lithium with sodium 

20 
������������������
Types of Batteries
could offer several benefits, however. First and foremost is the availability and low 
cost of sodium as compared to lithium. In addition, some researchers have pro-
posed the use of aqueous electrolytes with lower cell voltages—again reducing costs 
but also improving safety. The requisite reduction in energy density makes this tech-
nology more suited for stationary applications rather than for mobile ones.
Note that sodium batteries classified under this section differ from the afore-
mentioned sodium beta batteries via operation at ambient temperature, since they 
function via an intercalation mechanism of the sodium ions and do not require the 
anode to be molten.
1.8.2  Liquid Metal
A novel liquid-metal battery is also currently under development. The system is 
extremely simple: a liquid antimony anode is poured into a container first and 
then a liquid sodium-sulfide molten salt electrolyte is added, followed by a liquid 
magnesium cathode. The material densities are such that they naturally segregate 
to keep the cathode on top, the anode on bottom, and the electrolyte in-between, 
greatly simplifying the overall construction and minimizing manufacturing cost. On 
discharge the antimony and magnesium electrodes dissolve and combine to form 
magnesium antimonide in the electrolyte; on charge this species separates and the 
metals return to their respective electrodes. 
The previous sections outlined the state-of-the-art batteries and where the lith-
ium-ion technology is placed in terms of its energy and power capabilities. The 
following chapters elaborate on the underlying principles of designing a battery 
and commonly encountered issues and factors to be considered when finding an 
optimal construct suited for a specific application. Most of the examples utilize 
Li-ion batteries as the chemistry of choice, but the proposed solution invariably is 
independent of this restriction.

21
C H A P T E R  2
Electrical Performance
The operating principles of a battery are very similar to those of conventional en-
ergy sources such as a hydro turbine or compressed air. There are thermodynamic 
and kinetic limitations not very different from those that govern the combustion 
of the traditional fuel. There are also a few distinguishing factors that govern the 
operation of a battery. This chapter discusses the different aspects that determine 
the suitability of materials used to assemble a battery and the engineering aspects 
that go into functionalizing these materials. We begin with the description of a few 
technical terms often used in the community, introduce the mathematical frame-
work used to describe the phenomena that take place within the battery during 
charge and discharge, discuss the significance of these terms in building a cell, and 
conclude with a brief outline of the experiments used to make these assessments. 
The context-sensitive test procedures are deferred until the subsequent chapters that 
describe the specifics of the test parameters in more detail in relation to the target 
application. Although the principles described in this chapter are widely applicable 
for different kinds of batteries in general, the examples provided herein cater to the 
choice of Li-ion batteries.
2.1  Thermodynamics Inside a Battery
A simple experiment from high school physics is quite effective in understanding 
how a battery works. Figure 2.1(a) shows a set of glass tubes of different shapes. 
The first part of the experiment consists of filling each tube with the same amount 
of water (e.g., 100 ml) and measuring the height of the air column from the top 
of the tube to the water surface after adding every milliliter. The plots of the air-
column height versus volume of water for the different shapes of glass tubes are 
shown in Figure 2.1(b).
Two observations from this experiment are relevant for a battery engineer:
1.	 Even though the volume of water inside each container is the same, the 
height of the water column is different for the different tubes, and as a 
result, the potential energy at the base of each column is different.
2.	 The shape of the curves in Figure 2.1(b) is a function of the properties of 
the container (in this case, the geometry). Thus, the potential energy avail-
able at any given instant is a function of not just the volume of water, but 
the shape of the container as well.

22 
����������������������
Electrical Performance
Figure 2.1  Illustration of the concept of potential. The isolated glass tubes of different shapes shown in 
Figure 2.1(a) all contain the same volume of water despite the difference in the height of the air columns in 
arbitrary units (shown in Figure 2.1(b)).  When the tubes with water at different potential energies are con-
nected, the energy is leveled across the different shapes.  Similarly, the positive and negative electrodes of a 
battery contain the ions at different electrochemical potentials (see Figure 2.2), and by pairing them up suit-
ably, one can make a battery with the desired energy storage and delivery characteristics.

2.1  Thermodynamics Inside a Battery 
23
Similarly, battery materials differ in their ability to store and deliver energy: for 
the same weight of material, the amount of charge you can store within a battery 
is a strong characteristic of the ability of the material to store charges. This ability 
is termed the electrochemical potential. Like Gibb’s free energy, the electrochemical 
potential is a measure of useful work that can be extracted from a material under 
ideal conditions.
The electrochemical potential is often measured as the voltage at which one can 
exchange the working ions from the host material under ideal conditions. Just like 
we measured the height of the water inside the different columns from the base of 
the containers, we need a reference value to measure the electrochemical potential 
of the material. For example, in lithium batteries, this reference is the potential at 
which Li-ions are converted into metallic lithium. So, at 0V versus Li/Li+, lithium 
metal forms Li-ions spontaneously—and no useful work can be extracted from 
these ions if the material stores them at 0V, since the ions are in equilibrium with 
lithium metal. This situation is analogous to having 100 ml of water spread infini-
tesimally thin across the surface of a table—the potential energy of such a film, 
with respect to the surface of the table, is zero. Thus, a piece of metallic lithium 
inserted in a container with Li-ions under identical conditions as the battery mate-
rial under consideration is termed the reference electrode, and all voltage measure-
ments made when this electrode is grounded are listed as being measured with ref-
erence to the Li/Li+ electrode. When the voltage measurement is carried out under 
controlled conditions—constant temperature, pressure, and composition (lithium 
content) of the material—this voltage is termed the equilibrium voltage. However, 
it is time-consuming to establish equilibrium conditions. For practical purposes, 
the equilibrium voltage is approximated with the value measured when the changes 
to the system are not appreciable: for instance, the temperature of the material is 
controlled to as much as a tenth of a degree celsius, the pressure is assumed to be 
constant since the volume changes for these solids and liquids are negligible, and 
the distribution of lithium in the material is assumed to be uniform if the duration 
over which the maximum amount of lithium that can be inserted (or extracted) is 
set to some high value (typically 30 hours or longer). This approximate measure of 
the voltage as a function of the lithium content at a given temperature and pressure 
is called the open circuit potential (OCP) of the material.
Just like the height of the water columns, the OCP of the material changes 
depending on the quantity of Li-ions and the energy levels at which the material 
stores these ions. The shape of the voltage curve, as a function of the lithium con-
tent in the different materials is shown in Figure 2.2. The relationship between the 
OCP and composition is governed by Gibb’s phase rule [1], which states that the 
number of properties of a material that can change independently (f) is given by:
	
2
f
c
p
=
−
+
	
(2.1)
where c is the number of chemical species (in our case, this number is 2: one for 
lithium and one for the material holding it) and p is the number of phases. Tempera-
ture and pressure are two of the independent properties; depending on whether the 
material can hold all the lithium without undergoing a phase transformation, the 
remaining degrees of freedom are either one or zero. For example, iron phosphate 
forms two different phases depending on how much lithium it contains. Thus, the 

24 
����������������������
Electrical Performance
only independent properties, as read from (2.1) are the temperature and pressure 
and the chemical potential can be calculated as a function of all the other properties 
in this system; as seen in Figure 2.2, the OCP of iron phosphate is indeed indepen-
dent of the composition. On the other hand, cobalt oxide behaves like one homog-
enous material (i.e., p = 1), and thus, the number of degrees of freedom, besides 
temperature and pressure, for this material is one (i.e., f = 3). The chemical potential 
as represented by the OCP is the additional property that can be varied as a func-
tion of lithium content independent of temperature and pressure. This relationship 
between the OCP and lithium content is one of the fundamental properties govern-
ing the choice of materials suitable for use in batteries. Let us explore this idea a bit 
further, with a specific example of a lithium ion cell.
2.2  Assembling a Li-Ion Cell
A Li-ion cell comprises of a negative electrode (anode) where electrons are accepted 
from the external electrical circuit when the battery is charged and a positive elec-
trode (cathode) that can supply the positively charged Li+ ions during charge so 
that the system can remain charge neutral. When the battery is discharged, the 
Li-ions move back into the cathode and the electrons are released to the external 
circuit from the anode (resulting in current flow across the load from the positive 
to the negative electrode).
When assembling a Li-ion cell, the anode and the cathode must be chosen such 
that each electrode can perform the intended function, as described above, with-
out thermodynamic barriers. This is where relationship between OCP and lithium 
content comes in handy: for the negative electrode containing a certain amount of 
Figure 2.2  Open circuit potential (OCP) values for different cathode materials commonly used in
