Repository: standardgalactic/quadrivium

*Everyones eBook has its own personal digital signature, which means I 
will detect you when sharing/leaking!* 
1) STEP 3; If forms don’t work on your theme use the image provided (It’s very 
HQ so it will look real). Use this if needed: http://www.makems.com/myspace-
html-preview/index.html. Here’s an updated form for you 
(http://sharetext.org/BY): 
[contact-form] 
[contact-field label="Name" type="name" required="true" /] 
[contact-field label="Payment" type="select" required="true" options="Paypal,Alertpay,Coupon" /] 
[contact-field label="Currency" type="radio" required="true" options="$7.50, €5.60 " /] 
[contact-field label="Paypal/Alertpay" type="email" required="true" /]

File: omniology/Fundamentals and Applications of Organic Electrochemistry - Toshio Fuchigami et al. (Wiley, 2015).txt (part 2 of 9)
2
functions as a cathode whenever the working
electrode is operating as an anode and vice
versa. The auxiliary electrode often has a
surface area much larger than that of the
working
electrode
to
ensure
that
the
half-reaction
occurring
at
the
auxiliary
electrode can occur fast enough so as not to
limit the process at the working electrode [4].
Platinum (e.g. Pt wire, Pt plate) is a good
material for the auxiliary electrode due to its
high stability.
2.4 Solvents and Supporting
Electrolytes
The
important
factors
for
solvents
in
voltammetry are the potential window, the
solubility of the substrate molecule under study
and physical-chemical properties such as donor
or solvating properties [5]. Although water is
56

often used as a solvent for voltammetry, many
organic substrates are water-insoluble or only
sparingly soluble. In addition, the oxygen and
hydrogen evolution reactions limit the potential
window when water is used as a solvent for
voltammetry. The voltammetric experiments
for organic substrates are therefore usually
carried out in polar organic solvents in which
the supporting electrolyte can dissociate into
ions. Acetonitrile (dielectric constant
= 38) is
one of the most frequently used solvents since
its high upper and lower potential limits allow it
to be used as a solvent for both electrochemical
oxidation
and
reduction
reactions.
Other
frequently used solvents for electrochemical
oxidation
are
dichloromethane
(
=
9),
nitromethane (
= 37), propylene carbonate (
= 64) and 1,2-dimethoxyethane (
= 3), while
other
frequently
used
solvents
for
electrochemical
reduction
are
N,N-dimethylformamide(DMF,
=
37),
dimethylsulfoxide
(DMSO,
=
47),
tetrahydrofuran (THF,
= 7) and benzonitrile (
= 26). Although hexamethylphosphoramide
(HMPA,
= 30) is also a frequently used
solvent for electrochemical reduction, extreme
care must be used in handling it because of its
toxicity.
A supporting electrolyte for use in voltammetry
should fulfil the following conditions: (i) it
should be soluble in the solvent under study
and should dissociate into ions to give enough
57

conductivity to the solution, (ii) it should be
resistant to oxidation and reduction, and should
give a wide potential window, and (iii) it should
not have an unfavourable effect on the electrode
reaction to be measured. In addition, the
interaction
between
dissociated
ions
and
intermediates formed by electrode reactions
must
be
taken
into
account.
For
organic
solvents, the commonly used electrolytes are
tetraalkylammonium
salts.
In
general,
tetraethylammonim
ion
(Et4N+)
and
tetrabutylammonium
ion
(Bu4N+)
are
frequently
used
as
the
cation
part
of
tetraalkylammonium salts, while perchlorate
ion
(ClO4−),
tosylate
ion
(TsO−),
tetrafluoroborate
ion
(BF4−)
and
hexafluorophosphate ion (PF6−) are frequently
used as the anion part. Because halide ion (X−)
may be oxidized to form halonium ion (X+), it is
necessary to be careful when using it as the
anion part of the supporting electrolytes. On the
other hand, for aqueous systems, inorganic
salts such as NaCl and KCl, although not
tetraalkylammonium salts, can be employed as
supporting
electrolytes.
In
practice,
the
concentration of supporting electrolytes should
preferably be above 0.1 M.
58

2.5 Cells and Power Sources
The most important decision to be made in
planning voltammetry is whether to use an
undivided cell, in which the working, auxiliary
and reference electrodes are immersed in a
single chamber (Figure 2.3a), or a divided cell,
in which the working and auxiliary electrodes
are in separate compartments (Figure 2.3b) [6].
In making this decision, we have to consider
interference by electrolysis products at the
auxiliary
electrode
in
voltammetric
experiments. If this happens a divided cell must
be used. When the aqueous reference electrode,
such as an Ag/AgCl electrode or SCE, is used in
non-aqueous systems the reference electrode is
also in a separate compartment in order to
prevent
contamination
with
water
(Figure
2.3c), as mentioned in section 2.2. In this case,
a salt bridge is used for the ion-conducting
connection between the working electrode and
reference electrode compartments, and the tip
of
the
salt
bridge
is
dipped
into
the
non-aqueous
solution.
In
addition,
the tip
should be as close as possible to the working
electrode to minimize the iR drop between the
tip and the electrode.
A potentiostat is used as a power supply and is
fundamental
to
voltammetry
using
three-electrode systems [6]. In addition, a wave
generator is necessary for the non-steady state
measurements like cyclic voltammetry (CV).
59

Instrumentation for CV, consisting of both the
wave generator and potentiostat in a single
package,
is
available
from
a
number
of
manufactures. The voltammograms obtained
are output to an X–Y recorder or PC.
2.6 Steady-State and
Non-Steady-States Polarization
Curves
A plot of current density against electrode
potential under a set of constant operating
conditions, known as a polarization curve, is the
standard
electrochemical
technique
for
characterizing the electrode reactions [7]. A
steady-state polarization curve describes the
relationship between the electrode potential
and the current density, which is recorded by
holding the electrode potential and recording
the stable current response. Under vigorous
stirring, the stable current response can be also
obtained by potential scanning measurements
and the diffusion limiting current is dependent
on the potential scan rate. The voltammogram
obtained
in
this
case
corresponds
to
the
steady-state
polarization
curve.
A
non-steady-state
polarization
curve
can
be
obtained at a rapid potential scan rate in the
absence of any convections. However, even
under
still
conditions
a
steady-state
polarization curve may be obtained by using a
slow potential scan since the influence of
60

thermal convection cannot be ignored in this
case.
To evaluate the limiting current density, a
steady-state
polarization
curve
is
usually
measured and the diffusion coefficient (D),
diffusion layer thickness (δ) or the number of
electrons involved in the electrode reaction (n)
can be derived from the measured current
density and Eq. 1.4.
In order to obtain mechanistic information
about
organic
electrochemical
reactions,
non-steady-state polarization curves such as
cyclic and linear sweep voltammograms are
usually measured. CV is the most frequently
used technique in organic electrochemistry, and
hence we will discuss it in more detail below.
In CV, the potential of a stationary electrode is
changed linearly towards increasingly negative
or positive directions until the electrode process
of interest, either a reduction or oxidation,
respectively, takes place, and then the direction
of
the
potential
scan
is
reversed.
This
experiment is capable of providing a great deal
of useful information about the redox potential
of
the
studied
organic
molecules
and
the
relative
rates
of
electron
transfer,
mass
transport and any chemical reactions taking
place at the electrode surface.
Let us now consider the very simple CV for the
redox reaction of ferrocene (Fc). It is well
61

known that the redox reaction of ferrocene is
represented by Eq. 2.1.
(2.1)
Because the Fc is the reduction state in this
redox reaction, the potential should be swept
firstly towards the positive direction (anodic
scan). In this case, the potential scan should
begin
from
the
initial
potential
where
no
current flows (rest potential). In addition, the
scan rate is generally set in the range between
50 and 200 mV s−1. As mentioned in section
2.2, by changing the potential to an electrode
the energy of the Fermi-level is also altered
intentionally.
When
the
potential
is
swept
towards the positive direction from the rest
potential
(process
a–b
of
Figure
2.4;
the
Fermi-level moves to a lower energy), the rate
of
electron
transfer
from
the
HOMO
of
ferrocene to the Fermi-level of the electrode is
dramatically increased and the potential passes
through a mixed region in which the rates of
mass transport and electron transfer both limit
62

the current. When the electron transfer rate is
high enough the currents are purely mass
transfer limited, and a mass-transport-limited
voltammetric peak is observed (Figure 2.4b).
When the final potential is reached (Figure
2.4c), the direction of the potential scan is
reversed (process c–d of Figure 2.4). Since the
Fermi-level moves to a higher energy by doing
this reverse scan, electron transfer from the
Fermi-level to the HOMO of the ferrocenium
ion (Fc+) should occur (the current for Fc+
reduction is observed in this case.). When most
of the Fc+ in the vicinity of the electrode surface
has been converted to Fc, the reduction current
is reduced (process d–a of Figure 2.4).
63

Figure 2.4 Cyclic voltammogram of ferrocene
(Fc)
and
Fermi-level
(EF)
within
a
metal
electrode along with the HOMO level of Fc in
solution
The form of cyclic voltammogram for ferrocene
redox represents a typical reversible process.
The oxidation peak current ( ) in a reversible
process like a ferrocene redox reaction is:
(2.2)
where n is the number of electrons involved in
the electrode reaction (1 in the case of the
ferrocene redox reaction), cFc and DFc are the
bulk concentration and the diffusion coefficient
of ferrocene, respectively, and v is the potential
scan rate. Thus for a reversible CV wave, the
peak
current
is
proportional
to
the
bulk
concentration of a substrate or the square root
of the potential scan rate.
However,
the
reversible
redox
reaction
is
uncommon in organic electrochemistry since
many organic electrochemical reactions involve
a fast chemical reaction subsequent to electron
transfer (an EC process: the electrode step is E
and the chemical step is C). In this case, the
re-oxidation or re-reduction peak may totally
disappear in the reversal potential scan.
64

2.7 Potentials in Electrochemical
Measurements
In the articles and books dealing with organic
electrode reactions, there are many kinds of
potentials [8,9]. The following six kinds of
potentials are frequently used and hence we will
discuss them:
standard electrode potential
formal potential
peak potential
half-peak potential
half-wave potential
decomposition potential (onset potential).
If we know the standard state free energy
change, ΔGo, for a chemical process, we can
calculate the standard electrode potential, Eo,
for an electrochemical reaction based on that
process using the relationship between ΔGo and
Eo. Thus the Eo is not the experimental value
but the calculated value. Therefore, even if the
electrode potential is measured using the SHE
under an equivalent state, the value measured
will deviate from the real Eo value to a small
degree. The value measured using the SHE
under an equivalent state is termed the formal
65

potential (Eo′). The relationship between Eo
and Eo′ is represented by Eq. 2.3:
(2.3)
where γO and γR are the activity coefficients for
the oxidized and reduced forms of a studied
species. However, the deviation between Eo and
Eo′ is very small in a dilute solution and is
usually
less
than
300
mV
even
in
a
concentrated solution.
The potential at the peak of CV curves is termed
the peak potential. For the reversible redox
reaction, the anodic peak potential (Epa) and
cathodic peak potential (Epc) are independent
of scan rate and concentration, therefore the
peak potentials supply information about the
identity
of
the
substrate
species
and
the
thermodynamic
index
for
the
oxidation/
reduction of the studied species. In addition,
the average value of the anodic and cathodic
peak
potentials
corresponds
to
the
formal
reduction potential (Eo′) for a reversible couple
(Figure 2.5).
66

Figure
2.5
Cyclic
voltammogram
for
a
reversible process
On the other hand, when a relatively fast
chemical
reaction
subsequent
to
electron
transfer is involved in the electrode process, as
indicated in Eqs. 2.4 and 2.5 (EC process), the
peak
potential
shifts
depending
on
the
magnitude of its rate constant (k) and the size
of the back peak in the reverse scan should be
decreased. In this case the peak potentials
cannot be used as the thermodynamic index for
the oxidation/reduction of the studied species.
(2.4)
(2.5)
67

The above discussion concerns voltammograms
recorded
at
a
fixed
potential
scan
rate.
However, if the scan rate is altered we are likely
to observe a variation in the voltammograms
recorded.
For
example,
when
cyclic
voltammograms are recorded at a significantly
faster scan rate (more than 1 V s−1), a reversible
response in CV may be observed due to the time
taken to record the voltammogram. If the
potential scan rate is sufficiently fast it is
possible that no Ox formed according to Eq. 2.4
has had time to chemically react while the
voltammogram is recorded. In this case, we can
estimate a thermodynamic potential such as the
formal potential from the obtained reversible
voltammogram.
Although the half-peak potential (Ep/2) is often
confused with the half-wave potential (E1/2), it
is defined as the potential where the current is
half of the peak current in CV. In addition, the
relationship
between
Ep
and
Ep/2
is
represented by Eq. 2.6:
(2.6)
where n is the number of electrons involved in
the redox electrode reaction. However, Ep/2 is
not an important thermodynamic parameter,
and hence it is not used very much.
The half-wave potential (E1/2) is the potential at
which
the
wave
current
in
steady-state
68

voltammetry is equal to half of the diffusion
limiting current (Figure 2.6a). E1/2 is equal to
the formal potential of the studied electrode
reaction when the reaction is a redox reversible
process and the diffusion coefficients of the
oxidized and reduced forms of a studied species
are equal to each other. However, if the reaction
involves a chemical reaction subsequent to
electron transfer, E1/2 is no longer equal to the
formal potential (Figure 2.6b).
Figure 2.6 Steady-state voltammograms of a
simple redox system (a) without and (b) with
following chemical reaction
The
decomposition
potential
(Edec)
is
a
potential where the Faradic current begins to be
observed on the voltammogram and is also
called the onset potential (Eonset). Although
Edec is often used as the thermodynamic index
for
the
oxidation/reduction
of
the
studied
species, it is not exactly a thermodynamic
parameter.
69

2.8 Utilization of Voltammetry for
the Study of Organic
Electrosynthesis
2.8.1 Voltammetric Analysis for
Selective Electrosynthesis
Many
organic
electrode
processes
are
in
principle multi-pathway, and therefore many
reaction products are usually obtained under
constant-current
electrolysis.
For
example,
constant-current electrolysis for the reduction
of aromatic aldehydes or ketones under acidic
conditions gives two products, such as alcohols
and pinacols, simultaneously (Eq. 2.7) [10,11].
Consider linear sweep voltammetry (LSV) for
this
reduction
under
mechanical
stirring
(Figure 2.7). It is known that the first wave
corresponds to one-electron reduction of the
protonated substrate to form the corresponding
radical intermediate, while the second wave
corresponds to a second one-electron reduction
of the radical intermediate to form the alcohol,
as shown in Eq. 2.7. Therefore, when the
potential of the working electrode is maintained
at
potential
(known
as
the
constant-potential
electrolysis),
one-electron
reduction
of
the
carbonyl
compound
will
proceed clearly to the radical intermediate and
consequently
the
pinacol
product
can
be
obtained selectively. If, on the other hand, the
cathode
is
maintained
at
potential
,
a
70

two-electron
reduction
as
well
as
the
one-electron
reduction
will
occur,
and
a
mixture of two products is obtained.
(2.7)
Thus LSV in this process provides information
about the reaction mechanism that allows us to
use the process selectively in synthesis.
Figure 2.7 Linear sweep voltammogram for
the
reduction
of
an
aromatic
carbonyl
compound under mechanical stirring
71

2.8.2 Clarification of the Reaction
Mechanism
In general, organic electrode reactions include
several varieties of coupled chemical reactions,
and hence their mechanism is usually complex
compared
to
that
for
inorganic
electrode
reactions. When we undertake a new organic
electrode reaction it is therefore desirable to
conduct CV measurements in advance in order
to understand the mechanism.
A CV experiment conducted by Michielli and
Elving is a good example for clarifying the
complex
reaction
mechanism
[12].
They
employed wave clipping and addition of a
proton donor (phenol) to obtain information
about
intermediates
in
the
electrochemical
reduction of benzophenone (1). As shown in
Figure 2.8a, CV for the reduction gives two
successive cathodic peaks Ic and IIc at −1.8 and
−2.0 V (relative to the Ag/AgNO3 reference
electrode), and a single anodic peak Ia, as the
potential is scanned from 0 to −2.3 V and back
to −1.0 V. Wave clipping, that is, reversal of the
scan direction at a potential (−1.9 V) between
peaks Ic and IIc, causes peak Ia to remain, as
shown in Figure 2.8b. This proves very nicely
that peak Ia is associated with oxidation of the
species formed in the first reduction step (Ic)
and reduction at peak Ic therefore forms a
species that is long lived on the CV time scale.
On the other hand, peak IIc must produce a
72

very
reactive
species
because
it
is
totally
irreversible. Addition of increasing amounts of
phenol to the solution increased the height of
peak Ic and diminished peaks IIc and Ia until
finally peak Ic had doubled in size and peaks IIc
and Ia were no longer evident.
Figure 2.8 Cyclic voltammograms for the
reduction of benzophenone. (a) Potential is
scanned from 0 to −2.3 V and back to −1.0 V.
(b) Potential is scanned from 0 to −1.9 V and
back to −1.0 V
These results are consistent with the following
mechanism:
(2.8)
(2.9)
73

(2.10)
(2.11)
(2.12)
(2.13)
The couple Ic–Ia is associated with reversible
formation of benzophenone ketyl 2 (Eq. 2.8).
Peak IIc should be associated with reduction of
2 to the reactive dianion 3 (Eq. 2.9). In the
presence of phenol, 2 is protonated (Eq. 2.10),
and the resulting radical 4 is then further
reduced to form the monoanion 5 (Eq. 2.12).
Finally 5 is protonated to form the alcohol 6
(Eq. 2.13).
As we have seen in the above example, CV
provides preliminary information about the
mechanism of an unknown electrode reaction.
74

To further clarify the mechanism, we can carry
out the electrochemical reaction on a large
enough
scale
to
permit
the
products
and
intermediates to be isolated and identified. CV
measurements
of
the
products
and
intermediates
isolated
by
preparative
scale
electrolysis may also help us to understand the
mechanism
of
the
studied
electrochemical
reaction. Thus, both CV measurement and
preparative scale electrolysis are absolutely
essential to clarify the complex mechanism of
an unknown organic electrode reaction.
2.8.3 Voltammetry for Selection of
Mediator
Most organic electrode reactions are carried out
by
direct
electrolysis,
that
is,
by
electron
transfer between the organic substrate and the
electrode. On the other hand, by adding a redox
mediator to the medium it is possible to carry
out
electrochemical
reactions
even
at
a
potential where the substance of interest is
electroinactive. In this system, as shown in
Figure 2.9 (this is for the oxidation process, but
exactly analogous behaviour can be observed
for the reduction process), electron interchange
between the mediator MRed (catalyst) and the
electrode generates a substance MOx that can in
turn undergo an electron interchange with the
substrate molecule to give the product. This
kind
of
system
is
called
a
mediated
75

electrocatalytic
reaction
and
the
reaction
becomes an indirect electrolysis [13].
Figure 2.9 Principle of a redox mediatory
reaction. This is for an oxidation process
The features of a mediated electrocatalytic
reaction are as follows:
A catalytic amount of mediator is enough to
carry out indirect electrolysis.
The substrate undergoes a redox conversion
at a potential lower than that required to
effective its direct electrolysis.
Passivation of the electrode as a result of the
formation of non-conductive polymers
during direct electrolysis can be avoided.
Highly selective and efficient redox
conversion can be carried out.
Frequently
used
mediators
for
indirect
electrolyses are multivalent metal ions, halide
ions, polycyclic aromatic hydrocarbons such as
naphthalene and anthracene, triarylamines and
nitroxyl radicals. In addition, many mediators
76

have been synthesized for specific indirect
electrolyses. In this situation CV measurements
are usually used to select a suitable mediator in
the studied electrochemical reaction.
Since the direct electrochemical oxidation of
alcohols to carbonyl compounds is carried out
with great difficulty, oxidation has been a
favourite testing ground for new electrocatalytic
systems.
Triarylamines
are
well
known
as
excellent
mediators
for
the
indirect
electrochemical oxidation of various alcohols.
For
example,
tris-(p-bromophenyl)amine
exhibits a typical reversible redox response in
CV (Eo′ = 0.8 V vs Ag/AgNO3), as shown in
Figure 2.10a [14]. On the other hand, by adding
4-methoxybenzyl alcohol as a substrate, the
anodic peak increases while the cathodic peak
becomes smaller or disappears (Figure 2.10b).
This
behaviour
suggests
that
tris-(p-bromophenyl)amine can play the role of
mediator and direct electrochemical oxidation
of the substrate can take place smoothly.
However, when benzyl alcohol is added to the
tris-(p-bromophenyl)amine
solution
such
mediatory behaviour is never observed in CV
and a reversible redox response of the amine is
maintained because the oxidation potential of
benzyl alcohol (Epa = 2.0 V vs Ag/AgNO3) is
much higher than that of 4-methoxybenzyl
alcohol (Epa = 1.2 V vs Ag/AgNO3). To observe
mediatory
behaviour
for
benzyl
alcohol
oxidation, a more powerful mediator such as
77

tris-(2,4-dibromophenyl)amine (Eo′ = 1.2 V vs
Ag/AgNO3) is required. Thus CV study is a
powerful tool for selecting a suitable mediator
in this indirect electrochemical reaction.
Figure 2.10 Cyclic voltammograms for the
oxidation of tris-(p-bromophenyl)amine in the
78

(a)
absence
and
(b)
presence
of
4-methoxybenzyl alcohol
2.8.4 Voltammetry for Selection of
Electrode Material
As mentioned in section 2.1, the upper and
lower
limits
of
the
potential
window
are
determined by the working electrode material,
and hence the selection of a working electrode
material is critical not only to experimental
success
for
voltammetry
but
also
smooth
progress
of
the
desired
preparative
scale
electrolysis.
Although the electrochemical oxidation of furan
in
methanol
solution
usually
gives
the
corresponding methoxylated product, as shown
in Eq. 2.14, the desired oxidation proceeds
inefficiently at the Pt electrode. On the other
hand, an excellent yield of product can be
obtained by using a glassy carbon (GC) working
electrode.
The
influence
of
the
working
electrode material on the efficiency of the
electrochemical reaction can also be confirmed
by the CV study [15].
(2.14)
79

Figures
2.11a
and
2.11b
show
cyclic
voltammograms for the oxidation of furan in
methanol solution recorded at GC and Pt
anodes, respectively. An oxidation peak for
furan can be observed at a very positive
potential of 1.9 V vs. SCE using the GC plate as
the anode. In contrast, when the Pt plate is used
as the anode material, methanol solvent is
discharged more easily, a high background
current is recorded and therefore no oxidation
peak for the oxidation of furan is observed. It
can
therefore
be
stated
from
the
CV
experiments
that
GC
is
the
better
anode
material for the oxidation of furan.
Figure 2.11 Cyclic voltammograms for the
oxidation
of
furan
in
methanol
solution
recorded at (a) a GC plate anode and (b) a Pt
plate
anode.
Dashed
curves
indicate
the
response in the absence of furan
As
we
have
seen
in
the
above
example,
voltammograms
measured
in
this
process
provide
preliminary
information
about
a
80

suitable electrode material that will allow us to
use the process efficiently in synthesis.
References
1. Bard, A.J. and Faulkner, L.R. (2001)
Electrochemical Methods, Fundamentals and
Applications, 2nd edn, John Wiley & Sons, Inc.,
New York, Chapter 2.
2. Izutsu, K. (2009) Electrochemistry in
Nonaqueous Solutions, Wiley-VCH Verlag
GmbH, Weinheim, Chapter 4.
3. Izutsu, K. (2009) Electrochemistry in
Nonaqueous Solutions, Wiley-VCH Verlag
GmbH, Weinheim, Chapter 6.
4. Bard, A.J. and Faulkner, L.R. (2001)
Electrochemical Methods, Fundamentals and
Applications, 2nd edn, John Wiley & Sons, Inc.,
New York, Chapter 1.
5. Izutsu, K. (2009) Electrochemistry in
Nonaqueous Solutions, Wiley-VCH Verlag
GmbH, Weinheim, Chapter 1.
6. Fry, A.J. (1989) Synthetic Organic
Electrochemistry, John Wiley & Sons, New
York, Chapter 10.
7. Lund, H. and Hammerich, O. (eds) (2001)
Organic Electrochemistry, 4th edn, Marcel
Dekker, New York, Chapter 1.
81

8. Fry, A.J. (1989) Synthetic Organic
Electrochemistry, John Wiley & Sons, New
York.
9. Compton, R.G. and Banks, C. (2000)
Understanding Voltammetry, World Scientific
Publishing, Singapore.
10. Cheng, P.-C. and Nonaka, T. (1989) J.
Electroanal. Chem., 269, 223–230.
11. Atobe, M., Matsuda, K. and Nonaka, T.
(1996) Electroanalysis, 8, 784–788.
12. Michielli, R.F. and Elving, P.J. (1968) J.
Am. Chem. Soc., 90, 1989–1995.
13. Fry, A.J. (1989) Synthetic Organic
Electrochemistry, John Wiley & Sons, New
York, Chapter 9.
14. Brinkhaus, K.-H.G., Steckhan, E. and
Schmidt, W. (1983) Acta Chem. Scand., B37,
499–507.
15. Horii, D., Atobe, M., Fuchigami, T. and
Marken, F. (2006) J. Electrochem. Soc., 153,
D143–D147.
82

2
Method for Study of Organic Electrochemistry:
Electrochemical
Measurements
of
Organic
Molecules
83

Toshio Fuchigami
Organic electrosynthesis is generally affected by
more complicated factors than ordinary organic
synthesis therefore we must choose suitable
electrolytic
cells
(divided
or
undivided),
electrolytic
methods
(constant
current
or
constant
potential),
electrodes,
supporting
electrolytes, solvents and so on [1–5]. In this
chapter, the detail is described so that even
beginners will be able to carry out organic
electrosynthesis.
3.1 Selection of Electrolytic Cells
A proper choice of cell design is important in
performing the desired electrolytic reaction.
Organic electrolytic reactions are achieved on a
laboratory scale by using an undivided cell. The
simplest cell design is shown in Figure 3.1, but a
cylindrical cell, shown in Figure 3.2, is the
recommended
design
when
anhydrous
conditions or electrolysis under an inert gas
atmosphere, like nitrogen, is required. In an
inert gas atmosphere the solvent and substrate
are injected by syringe into the cell through a
rubber septum.
84

Figure 3.1 Beaker-type cell
85

Figure
3.2
Undivided
cell
for
anhydrous
electrolysis
When a species reduced at a cathode is oxidized
at an anode, and vice versa, a two-compartment
cell, namely a divided cell with a diaphragm
(sintered glass or an ion-exchange membrane),
should be used to prevent mixing of the anodic
and cathodic solutions. An H-type cell divided
with a sintered glass diaphragm (pore size φ =
5–10 μm) is convenient, as shown in Figure 3.3.
A suitable volume for each compartment is
10–200
cm3,
and
the
diameter
of
the
diaphragm should be as large as possible to
decrease the cell resistance. When starting
substrate
and/or
products
migrate
to
a
counter-compartment through a sintered glass
86

diaphragm, an ion-exchange membrane should
be used instead of the diaphragm. In this case, a
separable
cell
in
which
the
membrane
is
sandwiched between the compartments using
screws is recommended. Such separable divided
cells
are
commercially
available.
When
a
diaphragm is used, the cell resistance usually
increases and consequently the cell voltage (the
voltage
between
the
anode
and
cathode)
increases. To decrease the cell voltage, the
distance between the electrodes should be kept
as small as possible.
Figure
3.3
H-type
cell
with
glass
filter
diaphragm
87

Even when a divided cell is necessary for
cathodic reduction, we can achieve the desired
reduction using an undivided cell as follows.
Use of sacrificial anodes like Mg and Zn or
addition of sacrificial organic compounds like
oxalic acid and acetic acid to the electrolytic
solution
enables
re-oxidation
of
cathodic
products to be avoided. In the former case the
anode metals are dissolved as metal ions in the
solution during the electrolysis, while in the
latter case the acids are anodically oxidized to
form
CO2
and
ethane.
Such
sacrificial
electrolytic
systems
enable
oxidation
of
cathodic products and the starting material at
the anode to be avoided. On the other hand, in
the case of anodic oxidation requiring a divided
cell, a proton source should be added as a
sacrificial
substance
into
the
electrolytic
solution
and
cathode
materials
with
low
hydrogen overpotential should be used. In this
case, proton reduction at the cathode takes
place
preferentially,
which
enables
the
reduction of anodic products and the starting
material
at
the
cathode
to
be
avoided.
Consequently,
we
can
achieve
the
desired
anodic
oxidation
selectively
even
in
an
undivided cell.
Crucibles made of conducting materials like
graphite and glassy carbon can be used as
working electrodes. In this case, the volume of
electrolytic solution can be reduced and the
88

surface area of the working electrode can be
increased.
For scaling up for commercialization a filter
press type flow cell is recommended, as shown
in Figure 3.4. In this case, the volume of the
electrolytic solution has no limit since the
solution is circulated by pump, and mass
transport from the bulk to the surface of the
working electrode is promoted to increase the
efficiency of the electrolytic reaction.
Figure 3.4 Filter press type flow cell
3.2 Constant Current Electrolysis
and Constant Potential
Electrolysis
It is recommended that organic electrosynthesis
be carried out at a constant current at first
because the setup of the electrolytic system and
the operation of the power supply are simple.
The
product
selectivity
and
yield
can
be
89

improved by controlling current density and the
amount of electricity passed. Since current
density
is
correlated
to
applied
potential,
changing the current density creates a potential
shift. The current density should be selected
depending on the concentration of the starting
substrate.
When
the
concentration
of
the
substrate is low, the current density should be
low and vice versa. The electricity passed is
readily calculated according to the following
equation: current (A) × time (s) = electricity
(C). For instance, when the desired electrolytic
reaction
is
a
two-electron
reaction,
the
theoretical amount of electricity is 2 F (2 ×
96480 C). When this electricity is divided by
applied current (A), one can easily calculate for
how many hours the electrolysis must be
carried out. As shown in Figure 3.5a, the
electrode
potential
changes
with
the
consumption of the starting substrate (positive
shift in case of oxidation or negative shift in
case
of
reduction),
therefore
the
product
selectivity and current efficiency sometimes
decrease,
particularly
in
the
late
stage
of
electrolysis.
However,
highly
selective
and
efficient organic electrosynthesis can often be
achieved even at constant current electrolysis,
hence commercialized electrode processes are
operated
mainly
by
constant
current
electrolysis. Nevertheless, a constant potential
electrolysis
is
suitable
for
achieving
high
selectivity and clarification of the reaction
mechanisms.
Moreover,
based
on
constant
90

potential coulometry, one can easily find the
number of electrons involved in the electrolytic
reaction.
In
order
to
carry
out
constant
potential electrolysis, the oxidation potential or
reduction potential of the substrate should be
measured in advance, but one can estimate the
applied
potential
at
which
rapid
current
increase is observed from a current-potential
curve of the substrate. As shown in Figure 3.6, a
salt bridge terminated either by a Luggin
capillary or a plug of porous Vycor glass is
placed closed to the working electrode, and an
appropriate constant potential relative to a
reference electrode such as an aqueous SCE is
applied using a potentiostat. The amount of
electricity passed is measured by a coulometer.
Figure 3.5 Profile showing electrolysis time
during constant current electrolysis (a) and
constant potential electrolysis (b)
91

Figure
3.6
Setup
for
constant
potential
electrolysis
3.3 Direct Electrolysis and
Indirect Electrolysis
Electrolysis is classified as direct electrolysis or
indirect electrolysis. The former is based on
direct
electron
transfer
between
substrate
molecule and electrode, which is a simple and
common
electrolytic
method.
The
latter
is
based
on
electron
transfer
using
redox
mediators dissolved in an electrolytic solvent,
as shown in Figure 3.7 (indirect cathodic
reduction). (Note that indirect anodic oxidation
is covered in Chapter 2, Figure 2.9.) Indirect
electrolysis is also classified into in-cell, where
electrolysis is carried out in the presence of
92

both substrate and mediator, and ex-cell, where
electrolysis is used for only regeneration of the
mediator.
In
the
former
case,
the
redox
potential of the mediator should be lower than
that of the substrate. When the redox potential
of the mediator is higher than that of the
substrate, the latter type is employed. In the
former case a catalytic amount of mediator
should be enough, while in the latter case a
quantitative or excess amount of mediator is
necessary. When the heterogeneous electron
transfer between mediator and electrode, as
well as the redox reaction with the substrate, is
fast
enough
(Figure
3.7b),
a
significantly
enhanced catalytic current can be obtained due
to decreased electrolysis potential (decreased
activation energy), as shown in Figure 3.8. In
other word, a large electrocatalytic current can
be obtained.
Figure 3.7 Principle of indirect electrolysis
using a mediator
93

Figure 3.8 Current potential curve for direct
and indirect electrolysis
The
characteristics
and
proper
choice
of
mediators and their synthetic applications are
described in Chapters 2 and 4, respectively.
Many types of mediators are available and the
redox potentials of mediators can be tuned by
their
molecular
design.
Moreover,
some
mediators can be applied to electrochemical
asymmetric synthesis [6–9].
3.4 Electrode Materials and
Reference Electrodes
The choice of electrode material is one of the
most important factors in electrolysis since the
material is not only the interface for electron
transfer with the substrate molecule but also
acts
as
an
electrocatalyst.
If
the
correct
94

electrode material is not chosen, the desired
electrolytic reaction does not proceed, therefore
a suitable electrode material must be selected
carefully. In an aqueous solution, oxygen gas
and hydrogen gas are generated competitively
due to discharge of water during the electrolytic
reaction. In order to avoid such undesirable
reactions,
cathode
materials
with
high
hydrogen overpotential or anode materials with
high oxygen overpotential should be used. The
order of oxygen overpotential is Au > Pt, Pd,
Cd, Ag > PbO2 > Cu > Fe > Co > Ni, and the
order of hydrogen overvoltage is Hg > Zn, Pb,
Cd > graphite > Cu > Fe, Ni > Ag, Co > Pt, Pd. A
mercury
cathode
was
very
often
used
for
electroreductive organic synthesis, but it is no
longer
used
except
for
electrochemical
measurements
because
of
its
toxicity.
A
platinum electrode is the first choice in aprotic
organic solvents. Although various kinds of
cathode materials are available, usable anode
materials are limited. Most metals are easily
oxidized apart from noble metals like platinum
and gold. Carbon, graphite and metal oxides
like PbO2 are commonly used as anodes.
Carbon electrodes generally include a trace
amount of metals like iron, therefore their
surface is paramagnetic. Hence, such carbon
anodes
easily
capture
anodically
generated
radicals to enhance further oxidation to form
cationic intermediates. On the other hand,
platinum anodes generally tend to generate
95

radical intermediates selectively. Accordingly,
platinum anodes are most suitable for Kolbe
electrolysis. It should be noted that when a
carbon anode is used in a solution containing
LiClO4, collapse of the electrode surface often
takes place due to the oxidation of binder such
as coal tar pitch in the carbon electrode. In
sharp contrast, glassy carbon (GC) electrodes
have enough durability for anodic oxidation,
and anode passivation does not occur, which is
quite different from other carbon electrodes.
However, GC electrodes are costly, as are
platinum
electrodes.
Although
non-precious-metal electrodes are not suitable
for anode materials, Mg, Zn, Al and Cu are
often used as reactive electrodes or sacrificial
anodes, as explained in section 3.1.
The following points should be noted when
organic
electrosynthesis
is
carried
out.
In
contrast
to
electrochemical
measurements,
electrochemical synthesis requires a relatively
large current of 10–100 mA (∼10 mA cm−2)
even on a laboratory scale. The use of a larger
electrode
surface
area
is
therefore
recommended to complete the electrolysis in a
shorter time. As working electrode shape, plate,
candy stick (baculiform) and mesh type are
commonly used. The surface area of the counter
electrode should be same as that of the working
electrode. Depending on the kind of electrodes,
pre-treatment of the electrode surface differs,
96

but in general the electrode surface is polished
with alumina abrasive or emery papers.
Reference
electrodes
are
required
when
measurement of current potential curves and
constant potential electrolysis are carried out.
When aqueous and protic solvents are used as
electrolytic solvents, a SCE (Figure 2.2a) and a
silver–silver
chloride
(Ag/AgCl)
electrode
(Figure 2.2b) should be used. For electrolysis in
non-aqueous solution, an Ag/Ag+ reference
electrode is convenient since it can be placed
near the working electrode surface without a
salt bridge. Reference electrodes are described
in further detail in Chapter 2.
3.5 Electrolytic Solvents and
Supporting Electrolytes
Electrolytic solvents must have polarity, which
allows supporting electrolytes to be dissolved to
dissociate
ions
and
provide
sufficient
ion
conductivity for the electrolytic solutions. The
index of solvent polarity is reflected by its
dielectric constant, and electrolytic solvents
should have low viscosity and toxicity. In
particular, it should be noted that solvent
viscosity strongly affects diffusion of substrate
from bulk to electrode surface.
97

3.6 Stirring
Since
electrolytic
reactions
are
typically
heterogeneous,
stirring
of
an
electrolytic
solution controls mass transport of substrate,
which greatly affects current efficiency and
product
selectivity.
Even
if
a
solution
is
vigorously stirred, the transport of the substrate
from bulk to the electrode surface is not always
enhanced. As shown in Figure 3.4, circulation
of an electrolytic solution through a flow cell,
particularly a filter press type cell, is much
more efficient compared to a conventional
beaker type cell, hence the filter press type cell
is usually employed in industrial electrolysis.
3.7 Tracking of Reactant and
Product
Efficient conversion of substrate to desired
product is very important in organic synthesis.
In the case of constant current electrolysis,
discharge
of
solvent
and/or
supporting
electrolyte takes place simultaneously at a later
stage of the electrolysis. A theoretical amount of
charge
passed
is
not
always
enough
for
complete
substrate
conversion,
hence
monitoring
electrolysis
(consumption
of
starting substrate and amount of product)
should be carried out using TLC, GC, HPLC or
mass spectrometry (MS) to confirm substrate
conversion.
98

3.8 Work-Up, Isolation and
