Repository: standardgalactic/quadrivium

*Everyones eBook has its own personal digital signature, which means I 
will detect you when sharing/leaking!* 
1) STEP 3; If forms don’t work on your theme use the image provided (It’s very 
HQ so it will look real). Use this if needed: http://www.makems.com/myspace-
html-preview/index.html. Here’s an updated form for you 
(http://sharetext.org/BY): 
[contact-form] 
[contact-field label="Name" type="name" required="true" /] 
[contact-field label="Payment" type="select" required="true" options="Paypal,Alertpay,Coupon" /] 
[contact-field label="Currency" type="radio" required="true" options="$7.50, €5.60 " /] 
[contact-field label="Paypal/Alertpay" type="email" required="true" /]

File: omniology/Guptill - Sketching and Rendering in Pencil.txt (part 2 of 12)
The Pencil PointsLibrary
that a confusing amount of
detail
is visible to prove troublesome to the beginner.
Let
him
feel
confident,
then,
that when
spending
his
time as we have suggested,
it will not be wasted.

SKETCHING AND RENDERING IN PENCIL
Arranging
the Working
Space,
Now
if
one
is
to
gain
the
greatest
advantage
from
his
practice,
whether the subject
is a geometric solid or a bit of
still
life, he must seek a place where he can work
undisturbed,
and
must
have
his
equipment
well
chosen and arranged
in a convenient way.
A room where one can be alone is ideal, or where
the other occupants are engaged
in similar pursuits
as in an artist's studio or a class room.
North light
is
desirable,
for
if windows
face the east or south
or west there will be sunlight streaming
in at times
during the day, which
will cause
the shadows and
reflected
lights on
the
objects
to
shift
in
position
and
to change in value constantly.
North
light, on
the other hand,
is
a
sort
of
indirect
light, coming
not straight from the sun but being largely reflected
from the
sky.
It
is more
diffused,
therefore, and
gives
softer and
less changeable
shadows
and
re-
mains more
constant during
the whole
day,
being
not so much affected by shifting in the sun's position
or
by
the
passage
of
clouds.
And
north
light
is
purer in hue, too, less yellow than the direct rays of
the
sun, though
this
is
of
especial advantage
only
when working in color.
Light from too many sources
is disturbing, as
it causes complexity of shadow and
reflection.
It
is
best
to have the illumination from
one window only, the shades being so arranged that
the
light may
be
cut
off
at
either
the top
or
the
bottom
as
desired.
(See
Figure
1,
which
is
de-
signed to show a practically arranged room for this
type
of work.)
Generally
it
is
the
lower
half
or
two-thirds of the window that should be shaded, as
light
from
above
gives
more
pleasing
shadows.
Many
studios
are
for
this
reason provided with
overhead
light
from
skylights
or
dormers, though
for our purposes the upper half or third of the ordi-
nary window will do very well.
The
objects
to
be drawn
should
not be too
far
from this window for
if they are they will not only
lack sufficient light but the shadows will be too much
elongated.
If
rays
fall downward
at an angle of
about 45
degrees
from
the
left they
should prove
satisfactory,
the
objects
being from
three
or
four
to eight or ten
feet from the window.
Object
stand.
There
should
be
some
sort
of
stand on which these
objects may
be
placed
and
usually a small table of average height
(about 30")
will
do
very
well.
One
painted
white
or with
a
white cover
is good.
If a dark table
is used
it will
be necessary
to cover
it with a white or very light
cloth
or paper on which the
objects may
rest and
show
good
contrast.
A
background
of
the
same
material should be provided so that sharp relief can
be obtained, and the surroundings cut off from view.
The
diagram
Figure
2
shows
a method
of
mak-
ing a convenient folding object rest or shadow box
of heavy cardboard which may be used on any table.
Thin wood or wall-board may be
substituted
if de-
sired.
Cut two cardboards "A" and "B"
of equal
size, about 15"x22",
next
binding
them
together
with tape
in such a way that "A" can be raised to
a
vertical
position while "B" remains horizontal
to
rest on
the
table.
Flaps "C"
and
"D,"
each
15"
square, are attached
to "A"
in the manner shown.
Figure
2
gives
at "B" and "C" two
of
several
positions
in which
the box may be
used,
the
first
being the best for the early problems.
Chair or
scat.
A
simple
chair
with
a
rather
straight
back and no arms
is
the
best
one which
though
permitting
freedom,
will
at
the same time
FLAPS FOLDLD
TO FORM
THIS WAY
FOR. FIRST
. PR.OBLEM5
A
FOLDING ''OBJECT
R.L3T
OR SHADOW 50X
-
( OF CA.R.DE.OAR.D OR TH IN WOOD)-
5
Figure
2.
Illustrating a Method of Making an Object-Rest or Shadow Box.

OBJECT DRAWING IN OUTLINE
Figure
i.
A Room Arranged as a Studio for Object or Cast Drawing.

8
SKETCHING AND RENDERING IN PENCIL
not prove so comfortable as to invite
laziness.
For
in object drawing
it
is essential that one should
sit
upright all the time.
The chair should be so placed
that the student
will
sit
directly facing the objects.
Easel
or adjustable
draining
table.
An
easel
or
adjustable drawing
table
is
essential on which
the
drawing
board may
rest.
Usually
this
should
be
kept
in an almost
vertical
position
so the sketch
is
at
right
angles
to
the
line
of
sight from the
eye.
If
the
board
is
tipped
in some
other manner
the
paper
will be
so
foreshortened
as
to prevent accu-
rate work, unless one changes
his own
position
so
as to
still view
it
at
right angles.
The type of ad-
justable
table shown
in
the
sketch,
Figure
1,
has
some
advantages
over
the customary
easel,
espe-
cially
for
the
architectural
student,
for
it
can
be
used not only
in a great
variety of
positions as an
easel
but
will
also
serve as a drafting board or
as
a
table
when
placed
horizontally
or
nearly
so.
Easels such as are available in any well stocked art-
ists' supply house will do very
well, however, those
which
permit
of
easy
raising
or
lowering
of
the
drawing
to
any
desired
height
being
the
best.
Whether table or easel
is chosen
it should be placed
slightly
to the
right
of
the
student
as he
faces the
objects, just enough to one side to keep
it from ob-
structing
the
view.
This
position
and
the
height
from
the
floor
should
be
such
as
to make
it easy
to glance from the objects to the drawing and back
again.
These three
things, then, the
stand on which the
objects are to
rest, the seat, and the easel or adjust-
able
table,
are
most
important and
taken
together
with
such
smaller
necessities as paper and
pencil
constitute the essential equipment.
Cases or draw-
ers or
folios
in which new paper, finished drawings
and
the
like may
lie
kept
are
convenient,
and
in
addition
there
should
be some
provision made
for
taking care of the pencils, erasers and knives which
must
be
near
at
hand.
Attachments may
be
pur-
chased
for
the
type
of
table
pictured
in
Figure
1,
specially designed to accommodate such accessories,
whereas the
easel
is
usually equipped
with a
shelf
to
serve
the same
purpose.
Some
of
the
stands
made
for
smokers
are
convenient
if we
substitute
pencils and sandpaper pad for pipe and tobacco. As
an added improvement to the studio a
shelf should
be provided where the drawing may be placed from
time to time for comparison with the objects drawn.
The
top
of
the
cases
shown
in
Figure
1
would
answer
for
this purpose
(these
cases, by
the way,
allow
for
storage of
still-life,
casts,
etc., as well as
books and drawings)
though
a
rest
or
shelf
right
beside
the
objects would
be
still
better.
Students
sometimes have a portable music rack such as musi-
cians use
placed
near
the
object
stand
so they are
able
to
set the drawing
side by side with the sub-
ject
for study and comparison.
If one plans to work by
artificial
light
it
will be
advisable to arrange
it to take the place so
far as
i?
possible of the natural daylight.
The lamp near the
window
in
Figure
1
is an
adjustable
one
of
tele-
scopic nature which
is excellent
for the purpose as
it may be shifted
instantly to any desired
position.
Some
artists
prefer
kerosene
to
electricity,
claim-
ing
it gives a softer light.
The kind of lamp is per-
haps
of
less
importance
than
its
placement, how-
ever, as great care
is necessary to avoid unpleasant
glare
or
reflection.
The
light
should
be
secured
against
so
swaying
or
moving
as
to
change
the
shade and shadow.
And
last
but
not
least
a
wastebasket
proves
a
desirable adjunct to the
studio.
Selecting the Subject.
When
this equipment has
all been assembled and arranged we can
select our
first subject and
start to draw.
But there are va-
rious
kinds
of drawings
of
objects which may
be
made and
it seems advisable to consider these for a
moment
for they are
all
useful, and
one's training
in
still-life
is incomplete until he has done drawings
illustrating each of
these
different
types.
First come the drawings in outline only, in which
special
attention
is given
to correct proportion and
perspective
;
next we have
studies
in
full
value,
in
which
all the tones are worked out with the utmost
care
so that each drawing gives as truthful a rep-
resentation of the objects as
it is possible to get with
pencil.
Then we have drawings in which some tone
is added to outline,
a sort of combination of these
other two methods, and others in which tone
is built
up
by
successions
of
fine
lines
or
broad
lines
or
both.
All
of
these
types
are
careful
studies
but
there are still others in which speed
is a leading con-
sideration, a time
limit being
set before the draw-
ing
is commenced.
These
are
frequently
called
time sketches.
Aside
from
all
these
studies
and
sketches
in
which
truth
is
sought,
drawings
are
sometimes made
in which
the
objects simply serve
as a motive for a somewhat original composition
for
which
a
rather
decorative
treatment
usually
seems
appropriate.
Of
all these various
classes of drawings we
will
discuss
in
the
next
chapters
the
first
two
quite
fully,
the
drawings
in
outline
and
the
studies
in
full
values.
Much
that we
say
concerning
these
will
relate
also to the
others, which
will, therefore,
be more
briefly
described.
So
let us
select our subject and be
at
it.
We have already mentioned that there
is nothing
better
for
the beginner who
is
just ready
to
start
his
first practice than some simple object with which
he is already quite familiar, something small enough
so that
it can be seen easily at a glance and yet large
enough
so
that
little
effort
is
required
to
see
it.
And
it should have a certain amount of individuality
or distinctive character rather than mere prettiness,
for one of the
first
things that we should
learn
is
how to so analyze the subject as to discover its lead-
ing
characteristics, and
record them on paper with
a few deft
strokes.
It should be of a simple color
scheme, too,
for the beginner has enough to occupy
his attention
if the colors are few and these few not
too brilliant and distracting.
To meet these require-
ments common, everyday objects are often the
best
that
we
can
have.
Geometric
forms
have
been
previously mentioned as desirable but as the repre-
sentation
of these
will be
especially
considered
in
Chapter V we
will
turn
to
objects
having
less
regularity or symmetry of
form, such as old shoes
or
dishes.
Bear
in
mind, however, when Chapter
V
is
read
that much
which
is
given
here
relates
as well to the representation of the geometric forms.

OBJECT DRAWING
IN OUTLINE
So
let us
take
as our
first
subject an
old
shoe,
quite
the
worse
for
wear,
for
this
will
give
us
variety of
shape
in abundance
as
well
as
indi-
viduality (for no two old shoes look just the same).
Beginning
the work.
Now
that
our
equipment
is arranged and our subject is selected, we are nearly
ready to begin, but must
first place the shoe on the
object stand in a natural position with the light
fall-
ing upon
it in an interesting way (though the light-
ing
is
less important
for outline work than for the
later shaded studies).
Thumbtack a sheet of paper
about H"xl5" or
larger
to
your
drawing
board
(see
Chapter
II
in
regard
to
the
selection
of
pa-
per)
remembering
that
if
several
additional
sheets
are placed beneath the drawing, the surface will be
better.
Whittle
a medium
soft
pencil
such
as an
HB to a fairly sharp point, and place your chair and
easel in a position which will permit of comfort and
a
clear view
of
the
object and good
light on
the
paper.
Then when
seated
there
are
certain
things
to
l)e decided
before
touching
pencil
to the
paper.
We must determine what sort of a drawing we are
about to make.
Is
it to be in outline or in black and
white?
Is
it
to
be a rough
sketch
or
a
carefully
finished
study?
Are we
to
attempt
to
accurately
represent
the
subject
as we
see
it, every
spot and
line,
every
infinitesimal
detail
that we
are
able
to
discover on
close
search,
or
are we
to work more
for the general impression that one gets on looking
at such an
object
in
the
usual way?
As a
rule
it
seems
best
for
the
beginner
to
confine
his
early
attempts to
outline, getting the main proportions as
accurate as he can, seeking to bring out in his sketch
the
individual
characteristics of the
object.
If
the
drawing
is to be of a shoe,
let
it represent that par-
ticular
shoe and
not some
other.
Perhaps
it may
be
well
if
the
writer
here
digresses
for
a
mo-
ment to relate his own experiences when making his
first
drawing
under
instruction.
It
was
in
the
studio of Mr. Albert
E. Moore at
Portland, Maine
to whom
this volume
is dedicated, and whose in-
fluence
is
felt
in every
page.
The drawing mate-
rials had been prepared and the author was eagerly
waiting
to
see what
the
subject was
to
be.
And
then
it was brought
out,
an
old,
ragged
felt
hat.
And a block of wood a few inches long, and two or
three inches high.
And that was
all.
And the hat
was
raised
at one
side on
the
block and
arranged
to form an interesting composition.
Then the work
was started, the directions being to make an outline
drawing of that hat, expressing its individuality, get-
ting
right
at the
essentials,
considering
the whole
thing in a big way.
A half hour later the drawing
was
finished,
perfect,
according
to
the
personal
opinion
of
its
youthful
author,
an
improve-
ment on the original
in every way.
And then came
Mr. Moore
!
In the light of later understanding his
patience
seems
truly
remarkable.
For
he
pointed
out how
the drawing was wrong
here and wrong
there, was, in
fact, (though commendable for a
first
attempt)
wrong
in
all
its
larger
proportions,
but
especially how
it
failed
to express the character of
that
particular
hat.
So the
sheet was wiped
clean
and a new drawing made, and
again,
until the end
of the morning found a somewhat discouraged youth
whose
pride
in
his newly acquired
materials
had
received quite a setback.
Finally after three or four
half-days' time the drawing was finished (and what
a feeling of satisfaction this accomplishment gave),
the
first of many
similar
studies,
each
of
which
brought added
emphasis
to
the need
of
truthfully
expressing the leading characteristics of the subject
drawn.
We should perhaps try to make clear to the
stu-
dent
just what
is meant by
"truthfully expressing
the
leading
characteristics
of
the
subject."
To do
so takes us back to a consideration of what a draw-
ing
is
or
should
be.
A drawing
is simply an ex-
planation.
The
best
drawings which we have
are
those which
tell their story directly and simply and
which
do
not
confuse
us
with
multitudinous and
irrelevant
details.
It
is
seldom
that
the
artist
attempts
to
tell
in one drawing
all the
facts about
the
subject
represented,
but
the
leading
truths
are
sought
for,
the characteristics which appeal to him
as being the most valuable and
interesting.
Just as
individuals
differ from one another
in
their choice
of
clothes,
so
artists
differ
in
their
selection
and
interpretation of
the
characteristics
of any
subject,
so
if
several
skilled men were to depict certain ob-
jects as viewed from the same point under the same
conditions
the
resulting
pictures
would
be
quite
different,
though
it
is
perfectly
possible
that
all
might he of equal merit and
all considered as equally
truthful;
far more
truthful
than
a
photograph
of
the same objects.
This may sound a
bit strange as
the
student
is
often under the impression
that the
drawing which comes the
closest to a photographic
representation
is
the
best and
the most
true.
Rut
this
is not
so.
The tiny details of nature are with-
out number and
if we study any object minutely we
are almost overwhelmed with the small parts which
close inspection
reveals.
A clear photograph shows
many
of
these
things.
When we
glance
at
an
object in the usual way, however, we are not aware
of each tiny detail for
it
is onlv when we focus our
attention
upon
one
portion
after
another
that we
see the smallest of the visible parts at all,
the usual
impression that we get
is the one which we should
attempt to transfer to our paper
; not a photographic
likeness which seeks and records every
fact.
As the student gradually develops his perceptions
he
will
be
able
to choose
that
which
is
essential
according
to the purpose
for which the drawing
is
made from
that which
is
superfluous,
so that when
we look
at
his drawings we
will
be conscious with
little mental effort of the subject drawn and its prin-
cipal
attributes.
It
is undoubtedly largely this ease
in understanding a good drawing which
causes
us
to
enjoy
it
in
preference
to
a photograph
of
the
same
subject.
So the beginner must strive to retain in any sub-
ject such elements as have the greatest significance,
in
some
cases
even
exaggerating
them,
sacrificing
at the same time some of the lesser truths
if by so
doing the drawing as a whole will be easier to read
or
understand.
It
will
be no
less
honest because
of
this.
To learn what to look for and what to overlook
is as important
as the improvement of draftsman-
ship, and
there
is perhaps no
better way
to
begin
to do
this than
to
start with
outline, as an
outline

10
SKETCHING AND RENDERING IN PENCIL
oo
HI
u
v
u-J
o
I
1X
i-U
O
O
vJ
u
O
o<
1o
c,
Oz

OBJECT DRAWING
IN OUTLINE
11
drawing
is
the
simplest
that we can make,
for
as
light and shade
is largely disregarded in snch work,
concentration can
be given
to
representing propor-
tions and
contours.
It
is
for
this
reason
that we
assume
that we
are
to draw
the
shoe
in
outline,
attempting to honestly delineate
it in a simple way.
It
is here that the student,
if
left to his own de-
vices,
will
often make
the
mistake
of
starting
to
draw
at one point
(such as "A,"
Sketch
1, Figure
3)
at
the
top
of
the
shoe, work down
one
side,
completing
the
entire
outline
as he
proceeds,
next
going across the bottom and up the other
side and
finally back
to
the
starting
point.
Should an
ex-
pert
artist
choose
to do
so
he might employ
this
method successfully, but
it
is not to be recommended
to the beginner as
it
is a very difficult way in which
to work,
for however careful one may be in draw-
ing each small portion as he goes along, the larger
forms
are almost sure
to
be wrong, which
in turn
means
that the
smaller proportions are wrong
too,
in relation to one another.
Sketch
1 shows the
in-
correct result that the employment of such a method
is quite sure to bring.
At
first glance
this drawing
perhaps seems as correct and as interesting as doss
Sketch
4, made by the method which we are about
to
describe,
but
its
chief
fault
lies
in
its
propor-
tions,
for
Sketch 4
gives
the
correct shape
of
the
shoe
as viewed from the one
position
from which
it was drawn.
If we start
at "A" and compare the
contour of the shoe
in Sketch
1 with that in Sketch
4,
bit by
bit, we
find them much the same.
That
is
the
danger
of
the
system,
it
leads
us
astray
almost without our knowing
it.
For when we get
to drawing
the
sole and
glance
across
at
the
heel
we find the
sole
is too low, the
sole and
heel com-
ing
to
a
horizontal
line, whereas
at
4,
the
sole
is
higher.
Compare the height of the
toe
in the two
sketches with the table line at the back and note that
this height
in
1
is too low.
Then as we go on up
to the top we
find the ankle much larger at
1 than
at
4.
Now
in drawing a shoe such inaccuracies are
not wholly disastrous but
if the same method were
applied
to drawing the portrait of a person and as
many
mistakes
crept
in, a
correct
likeness
would
surely
fail
to
materialize.
So instead
of working in this wav one should go
at
the
whole
matter
very
methodically.
First
of
all, as soon as the object
is in place and the easel and
chair are
in position, mark the location of the chair
and the model stand on the
floor
in some way.
A
chalk mark around each leg of the easel and of the
chair
will
do
very
well.
Otherwise
it
is
possible
that some change will be made in their position and
even
the
slightest
shift
is
often enough
to
prove
very confusing and cause inaccurate
results.
Then
when you
sit on the
chair,
sit
right
in
the middle
and keep
erect.
This
is most
important.
For
if
you shift a
bit to one side or the other or slump an
inch
or two, the object
will
present quite a differ-
ent appearance
(the change
being
particularly
no-
ticeable when one
is drawing books and boxes and
the
like).
So
all
the while
that you
are working
hold
the same
position.
As
an
aid
to
remain
;ng
stationary some
instructors
go
so
far
as
to
have
the
student
sight across some mark or
point along
the top of the object stand to some coinciding mark
which
can
be made on
the
wall.
Then
the
stu-
dent,
sighting
from
the
first
point
to
the
second
point,
will
establish
his
position
and
if
he
finds
at any time that the points are not in
line, one be-
hind the
other, he
will know <he
is out of
position.
The same marks
will prove useful to the instructor
when he
sits
to
give
criticism,
as they
will enable
him to view the objects from exactly the same point
used
by
the
student
;
in
fact
if
he
is
of
different
height
it may
otherwise
be
very
difficult
for him
to assume the correct position and unless he does so
he cannot give the proper criticism.
As soon as the student has taken
his position he
should
study
the
object
for
a few minutes before
starting to draw.
Notice the general shape of
the
mass,
forgetting the
detail but considering the sim-
ple form.
Compare the height with the width.
Is
the mass taller than it is wide or is the opposite true ?
Is the general form square or round or oval or
tri-
angular?
What
are
its most
individual
character-
istics?
Is
it
flat or rounded?
Are
its edges regu-
lar
or
irregular?
Are
the
surfaces
rough
or
smooth?
When the subject has been analyzed with
the greatest care the next
step
is
to determine how
large the drawing
is to be and to locate the extreme
limits of the object on the paper.
If the subject
is
higher than
its
length
it
is
best
to
place the paper
in a
vertical
position
so that the
picture
space
will
be in proportion to the object
(or objects).
Usually
the size of the drawing will be less than that of the
subject
itself.
Place a
light mark towards
the top
of
the
paper
to
locate
the
extreme
limit
of
the
drawing in that direction, next another for the same
purpose
at
the
bottom,
followed
by
others
at
the
sides.
These marks
are shown
at
1,
2,
3 and
4.
Sketch
2.
Figure
3.
Next
block
out
very
lightly
with a few sweeps of the pencil the
larger propor-
tions,
the
point
barely
touching the
paper
surface.
Now
set the drawing back near the
objects.
Com-
pare.
Is the height
right
in
relation
to the width ?
If
it
is hard
for the student to determine this there
is
a. test which may be applied here which
is com-
monly used by
artists,
not only
in
object drawing,
hut
in
life drawing, nature sketching,
etc.,
namely,
thumb measurement.
Thumb Measurement.
This
test
is
known
as
thumb
or
pencil measurement.
One
eye
is
closed
and the arm outstretched at
full length towards the
object,
the hand
grasping
the sharpened end
of
a
pencil held
at
right angles to the arm (more prop-
erly
at
right
angles
to
the
line of
sight from
the
eye to the object).
The pencil can then be used as
a measure
for comparing width and
height
or
the
length
of
one
line
with
another
(just
as
a
ruler
might be applied directly to the objects themselves),
the thumb
nail being allowed
to
slide along on the
pencil
until
it marks any desired
point.
It
is
best
to take the
smaller dimension
first and use
it as a
unit of measure for the larger.
As the various pro-
portions
are compared
in
this way the correspond-
ing dimensions on the drawing can he tested either
by
the
eye
or by
laying
the
pencil
directly upon
them.
If
they are not
relatively the same the dif-
ferences
will
be
obvious
and
corrections
can
be
made.
The value of this test is lost unless the pencil
is kept
at exactly the same distance from the
eye,

12
SKETCHING AND RENDERING IN PENCIL
TRIANGULAR-
CD M POM T1OM
COM PO5IT ION
- CIRCULAR.
COM POSITION
V
5
TOY RAb!T
(iLt TLXT
3
POORLY COM POSED
WOULD
iE, SETTER.
IF
PORTION OF b^S
VliliLL
AN
OiJLCT HANGING
FROM
ABOVE
MLLD5
MO TA5LL LINL
m
Figure
4.
Offering Some Suggestions on Composition, for Use in Object Drawing.

OBJECT DRAWING
IN OUTLINE
13
so the elbow must not be bent or the body turned
;
therefore, keep the shoulders firm against the chair
back.
At
best this method of measurement
is use-
ful merely as a test as
it
is only approximately ac-
curate, so the student should not employ
it too
fre-
quently but should,
instead, learn
to depend on the
eye,
especially
for the
smaller
proportions.
If the
drawing
is
frequently
set back
near
the
object
he
will soon learn to see and correct his own mistakes.
In making corrections
it
is not always necessary to
erase the
incorrect
lines,
for
if they are very
light
the new strokes can be made a bit heavier and will
be
easily
distinguished.
If
the wrong
lines prove
confusing, however, erase them by
all means.
It
is
not enough
to
compare
the
height
of
the
object with the width, or the relative lengths of dif-
ferent
lines
as
is done by the thumb measurement,
but the slant of the
lines should be studied
also, to
make
sure
that
they
are
pitched
correctly.
Hold
the pencil
at arm's length
in such a position that
it
hides, or coincides with, some important
line in the
object,
then do
the
same
with
the
same
line on
your
drawing.
Or
hold
the
pencil
vertically
or
horizontally and sight across
it at some sloping
line.
Compare
the
angles
formed
by
the
various
inter-
secting
edges,
too, and make
corrections wherever
necessary.
As soon as the main proportions have been prop-
erly established and the
larger
subdivisions blocked
in
and
corrected
in
turn, we
have
completed
the
first
stage of
our work
as
illustrated
in
Sketch
2,
Figure
3.
At
this
time
the
larger
characteristics
or
peculiarities of the subject should be
clearly ex-
pressed.
In
the
second
stage,
pictured
in
Sketch
3,
the
larger
parts
are
still
further
subdivided and more
of
the small
details
are added.
In
this
stage
the
drawing should
be
set back
several
times,
too,
for
comparison with the
subject.
Here,
as
in the
first
stage,
it
is not necessary
to erase
all the construc-
tion lines or incorrect strokes unless they prove dis-
tracting.
This
second
stage
expresses
the
smaller
or minor
characteristics, retaining at the same time
most of
the
larger.
At
this
point
the drawing
is
really
a
construction diagram over which
it
is
in-
tended
to
work.
For
shaded
problems
drawings
are often brought only to
this second
stage before
the values are added.
Now, before going on to the third and
last stage
illustrated
in Sketch 4, get away from the work en-
tirely
for a few moments.
In
fact
it
is
advisable
to
rest the eye every
fifteen
minutes
or
half hour
by doing something
else.
One can even save time
in the end
if he goes to the window and looks out,
or walks about a
bit,
forgetting the drawing com-
pletely.
After such relaxation mistakes will usually
be evident
at the
first glance and
the
brief
respite
will make
it
easier to resume and hold the correct
position.
This
is important.
Every time you take
your seat you must be sure you are viewing the ob-
ject from
the
right
spot
for, as we have
said, the
slightest
difference
in position
will make a marked
difference
in
the
appearance.
In
this
last
stage
remove
all wrong or unnecessary lines. Then partly
erase
with
a
soft
or kneaded
rubber
or
art gum
the correct
lines until they are barely
visible, show-
ing just enough to afford a guide for the final relin-
ing.
A
great
deal
of
thought
should
be given
to
this
last work
for
the
final
line
should
not
be a
perfect and mechanical one
but
should
be expres-
sive of
the shapes and
textures
represented.
For
some parts the pencil will need a rather sharp point,
for others
it must be quite
blunt.
The pressure
should be varied, too, as certain lines need to be so
light and delicate as to be barely visible while others
will be bold and
strong.
In
places
gradation
will
take place from
light to dark or from dark to
light.
No rules can be given
for obtaining satisfactory
re-
sults
;
it
is a matter of taste and
feeling.
But draw
thoughtfully and
observe
before
you
draw.
This
third stage expresses many of the smaller peculiar-
ities of the subject, being a subdivision of the
lines
of
the
second
stage,
carefully
refined,
preserving,
however,
the
big characteristics of the
first
stage.
Table Line.
In order
to make an object appear
to rest on something solid instead of to merely hang
in
the
air
it
is
usually
advisable
to draw a
hori-
zontal line, often called a table line, which frequently
represents
the back
of
the
object
stand.
Such
a
line
gives some
evidence
of
material
support.
If
graded
to
light
as
it
disappears
behind
the
object
or objects,
it will add also to the
feeling of detach-
ment and space.
This line should never be just half
way between the margin
lines.
A second
table
line
representing the front edge
is sometimes advisable.
Margin Line.
A freehand
line drawn an inch or
so from the edge of the paper
all around, thus act-
ing as a frame, adds to many compositions.
Some-
times this line
is carried only part way around as at
"A,"
Sketch
7,
Figure
4.
As soon as the sketch is completed, sign it with your
name, date
it, and put on approximately the amount
of time
required from
start
to
finish.
Then
spray
the drawing with
fixatif,
if you wish, or clip a piece
of paper over
it
for protection and
place
it
in your
folio
or some
safe
place
for
preservation.
Don't
make the mistake of destroying these early sketches,
thinking they are of no value,
for though they may
not be
beautiful
pictures,
it
is
often
both
interest-
ing
and
instructive
to
look
them
over
later,
the
comparison of a number of them done
at different
times
showing
just
what
progress has been
or
is
being made.
When
the
sketch of
the shoe
is
signed and
laid
to one
side
select another
similar
subject and draw
it
in
just
the same way,
striving
to
truthfully ex-
press
the
individuality
as
before.
Proportion
the
object as you
see
it and
not as you think
it ought
to be
there
will
be time enough to use your orig-
inality
later
on,
for
remember
it
is
truth we
are
seeking now,
as
a knowledge
of
truth
is
a
foun-
dation
for
all the
rest
to
follow.
Marginal
Notes
or
Sketches.
When
a
subject
has
been
selected
for
a drawing
it
is often
advis-
able
to make
very quickly a
tiny
sketch
of
it on
the margin
of
the
paper
before going ahead with
the final drawing. A few minutes will do for such a
marginal sketch or note, just time enough to allow for
a blocking
in of
the
larger
proportions,
the main
lines
of
construction.
When
making
this
tiny
sketch one
is observing the subject and acquainting

14
SKETCHING AND RENDERING IN PENCIL
himself with
it as preparation
for the larger work.
Figure
5 shows a number
of
these
trial
sketches.
Time
Sketches.
As
a means
of
acquiring
skill
to
grasp
and
delineate
the
leading
characteristics
of an
object
quickly,
time
sketches
are
valuable.
These are nothing more or
less than drawings done
in a
limited
time, which
is
often
set
in
advance.
For a simple subject to be
left in outline, five min-
utes
is
allowed,
or
fifteen
or whatever
seems
ad-
visable
(this depending
partly on
the
subject and
partly on the
skill of the artist).
As good a draw-
ing
is made as
is possible within the
limits
set.
In
such work
it
is especially important to block out the
main-proportions first, adding as many of the smaller
details as time permits.
Then there
is another sort
of time sketch
(often referred
to as a time study)
in
which
a drawing
is
pushed
to
completion
as
quickly as
is
possible and the required time
noted.
The
speed
and
dexterity
gained
through
all
such
training
will prove
indispensable when
it comes
to
working from the living model or sketching moving
objects.
Animals, people, vehicles, boats and clouds
do not always remain
still to suit the convenience of
the artist.
Although
all this "speed work"
is essen-
tial and a pleasant change from
the usual form
of
drawing where time
is not a leading consideration,
too much of
it leads to carelessness and inaccuracy,
being detrimental
rather than
beneficial.
Alternate
your
problems,
then, making some
quick
sketches
and some painstaking
studies, and
progress
should
be steady and
consistent.
Memory
Drawings.
When
one
has
acquired
a
fair amount
of
skill
doing
the
types
of work
de-
scribed
above,
let him
try
a
few drawings
of
the
same objects from memory,
for the
ability to draw
from memory or the imagination
is a great asset to
the
artist.
When you have
finished
a drawing
of
an
old
shoe,
for instance, done from the object
it-
self,
leave
the
shoe
in
the
same
position
on
the
object stand but hide
it from view, temporarily, with
a cardboard or sheet of paper and lay the study just
finished to one side.
Then on a fresh piece of paper
try
to draw the
object from memory.
When
the
main
lines have been blocked
out,
look
at the shoe
again and compare
your
drawing.
Hide
the
shoe
once more, correct your drawing and push
it nearer
to completion and again compare
it with the object
itself.
Go on
in this way until the drawing
is com-
pleted.
Then try some quick sketches of
the shoe
from memory, looking at
it first until you get a fresh
impression of
it in your mind, next drawing swiftly
and
freely, working for only the larger proportions
and
individual
characteristics.
This
sort
of work
is
of
the
greatest value
in
training one
to observe
carefully and
to
retain
that which
is
observed.
It
may not be out of place to say that the student who
looks at an object for a long time, forming sort of
a photograph of
it in the brain,
is usually better able
to memorize the form than is the student who glances
back and
forth constantly
from
the
object
to
the
drawing as he works,
forgetting the impression of
each
line once
it
is represented on paper.
This
is
only a general
rule, however, and has many excep-
tions as some students have the power to really ob-
serve and memorize more at a glance than do others
in
several minutes.
Outline Drawing of Several Objects.
The draw-
ing of two or three objects instead of one is logically
the next step.
It involves few new principles, though
the matter of arrangement or composition now needs
our attention, for
it is not always easy to choose and
arrange several objects to form a satisfactory whole.
The reader
is referred to Chapter V, Part
II, which
offers suggestions of assistance at this time.
Study
what is said there about unity and balance.
In order
to obtain unity
it is essential that the objects chosen
should
be well
related by
use,
objects
which
we
find associated for one reason or another.
We have
already mentioned that such things as are frequently
found in the cellar or shed or attic often have more
character
than
objects
which
are
merely
pretty.
Objects
that grow
are
often
interesting,
especially
if the forms are irregular.
It
is
not enough,
however,
to have
things
of
a
kind
or
things
associated
by
use
unless
they
also
offer variety of form and surface and texture (and
if drawings
are
to be
shaded,
variety
in
light and
dark).
Little pleasure would be taken
in a sketch
showing several objects of equal roundness grouped
together,
or
several
others
based on
cubes
of
like
size.
Instead we
look
for
dissimilar
forms.
, We
look
for
dissimilar
edges,
too, some
that are
soft,
broken
or
indefinite and some
that
are
sharp and
clean-cut.
An
ink
bottle
with
stationery and pen
might be
pleasingly arranged,
or a
hat and
gloves
and grip, or any of the many combinations to which
we have
referred
at
the end
of
Chapter
IV.
An
enormously
large
object
fails
to harmonize
in
size
with
something
much
smaller
unless
they
are
arranged with the utmost care and even then such
a composition
is
difficult, so too much difference in
form or
size
is
as bad
as too
little.
Thought and
rare must
be used,
then,
in
both
the
selection and
arrangement.
When two or three objects have been chosen place
them on the stand and
shift them about
until they
compose
satisfactorily.
A
view-finder such as
de-
scribed on page 95
in Part
II
will be of use in this
work.
It
is often advisable at
this point to make a
little trial marginal sketch to see how the arrangement
will look on paper.
Then try some different group-
ing of these same objects.
If some object does not
seem to
fit, substitute another
for
it.
Make a new
marginal
sketch.
Go through
this
process two
or
three times and the best arrangement will be found.
Figure
5
shows
at
"A,"
"B"
and
"C"
several
such
sketches
blocked out as a study of grouping.
Considering the fact that
still life objects are always
shown in repose and bearing in mind that a triangle
resting on its base always seems to express this feel-
ing as much as any shape, many compositions of ob-
jects conform to a triangular proportion.
Sketches
"A"
3,
Figure
5
and
"1,"
Figure
4,
are
tri-
angular
in
general mass
and
are,
therefore,
rest-
ful.
When a triangle
is placed on
its apex, how-
ever, or any of
its
vertices,
the
opposite
is
true.
The two sketches of the
little toy rabbit in Figure
4
are
shown
to
illustrate
this
point.
At
"A"
the toy seems stationary
; at "B"
it seems to be run-
ning
off the paper, showing
action
rather than
re-
pose, and the latter effect
is obtained mainly by the
position of
the triangular
mass.
Sketch
2, Figure

OBJECT DRAWING IN OUTLINE
15
EXAMPLES
OF
TRIAL
SIUTCHE'S
OR
MARGINAL NOUS
5HOWIHG
IRREGULAR. FORMS SU1TAHE
FOR.
EARLY
PROBLEMS Ju.
CURVED
LINL
O&J ECTS
TRIAL
STUDIES
OF
LESS
IRKEGULAS. OBJECTS
STRMijHT
LINE.
OiJtCTi
k COMilNXTION
CURVLD AMD STRA.1QHT LINE OfcJECTS-'
5
6
Figure 5.
Illustrating Some of the Uses of Marginal Notes and
Trial Sketches.

16
SKETCHING AND RENDERING IN PENCIL
4
shows
a
square
composition
;
Sketch
3
one
which
is
circular.
Rectangular
compositions
fre-
quently seem
restful; when
using
circular
or
oval
masses care must be taken that the
objects do not
seem inclined to
roll out of the picture.
The more
nearly horizontal the base
is, the
better,
for
if
it
is
too round
in
form
the
objects
give an
impression
of instability, seeming to have a desire to rock back
and
forth or
fall over.
Both the irregular mass at
"A" and the circular mass at "B," Sketch 4, Figure
4,
have an
unstable
appearance,
the
first
seeming
to
rest
on
too
sharp
a
point
at
the
base.
As
a
further illustration of the principle that objects seem
more satisfactory
if resting firmly on some support
we
call
attention
to
the
feeling
of
incompleteness
and
restlessness
that
one
notices
in
objects which
show no portion of their bases.
The vase in Sketch
6
for
instance, disapj>earing behind
the book, gives
us a
sense
of
something
lacking.
Another
point
worth
considering
is
that
objects
should
not
be
placed so far below the eye that they seem to tip vip,
as
this always seems
disturbing.
The
other
sketches on
Figures
4 and
5
explain
themselves, and as experience will soon teach the stu-
dent how
to get a
satisfactory arrangement
of the
objects,
it seems needless
to say more
here.
Once
they
are
in
position
the
outline drawing should be
carried
forward by gradual
steps
just
as we have
explained
for single objects, using care that
in each
drawing
there
is good
relative
proportion
between
all the different objects.
When
it comes to the
final
stage
greater
variety
of
outline may
lie
needed
to
represent the larger number of surfaces and textures.
When
the
student
has
learned
to draw
well
in
outline
it
is time
for him
to
start
his work in
light
and
shade and
this
will
lie
discussed
in
the
next
chapter.
Before turning to this, however, attention
should be called
to a means
of
learning
freehand
work which
is growing
in
favor.
Drawing on
Glass.
If one stands
facing a china
closet or dish cupboard which has glass doors, and
closes one eye, and then takes a lithographic pencil
or china marking pencil he can trace on the glass the
form
of some
dish
inside, and
this tracing
will
be
a correct drawing of the dfsh as
it appears from that
particular point.
Of course,
it
is rather
difficult to
draw
in
this way
well
for
it
