Repository: standardgalactic/quadrivium

*Everyones eBook has its own personal digital signature, which means I 
will detect you when sharing/leaking!* 
1) STEP 3; If forms don’t work on your theme use the image provided (It’s very 
HQ so it will look real). Use this if needed: http://www.makems.com/myspace-
html-preview/index.html. Here’s an updated form for you 
(http://sharetext.org/BY): 
[contact-form] 
[contact-field label="Name" type="name" required="true" /] 
[contact-field label="Payment" type="select" required="true" options="Paypal,Alertpay,Coupon" /] 
[contact-field label="Currency" type="radio" required="true" options="$7.50, €5.60 " /] 
[contact-field label="Paypal/Alertpay" type="email" required="true" /]

File: omniology/John Michael Dowden The Mathematics of Thermal Modeling An Introduction to the Theory of Laser Material Processing Chapman and Hall CRC 2001.txt (part 2 of 11)
z
T
58
.
high intensity in a narrow beam.  As a result, it is particularly suitable
for penetration welding.  Repeated passes are unnecessary if the laser
beam is powerful enough, and since no material has to be removed to
reach the bottom of the seam, filler rods are not needed.
There are other advantages to laser welding as well when contrasted
with conventional welding techniques.  For example, there is no
physical contact with the workpiece so contamination problems are
much less severe.  Electron beam welding is in some respects rather
similar, but normally has to be carried out in a vacuum.  By contrast,
laser welding can be carried out in the atmosphere.  Furthermore, the
heat affected zone is very small, unlike the situation with standard
methods, though whether this is an advantage or a disadvantage will
depend on the application.  It is often possible to perform the welds in
places that would normally be inaccessible, for example inside an
enclosed vacuum tube.  A number of materials that are otherwise
difficult to weld can be processed.  Titanium is not easy to weld with a
TIG welder, for example.  Probably the most serious disadvantages are
the fact that the sizes of the pieces to be welded must be relatively
small, and that the capital cost of the equipment needed is high.
                                                          
8 Megaw and Kaye, 1978.
9 Similarly for electron beam welding, see e.g., Goldak et al., 1970.
10 Steen and Courtney, 1979.
11 For early examples see Henry et al., 1982, and Mazumder and Steen, 1980.
12 Cline and Anthony, 1977; Ashby and Easterling, 1984.
© 2001 by Chapman & Hall/CRC  

Metal is vaporized when the laser is first directed at the material to
be welded, while a hole forms through the material.  Usually the hole
penetrates to the far side of the workpiece but sometimes, either
deliberately or accidentally, incomplete penetration occurs.  This hole is
referred to as a “keyhole;” when penetration is incomplete the keyhole
is often said to be “blind.”  The workpiece is usually mounted on a
moving table so that it can be moved relative to the laser.  As it does so,
the keyhole advances through the material.  Welding will not occur if
the power supplied is too high relative to the speed of translation.  If the
rate of absorption of energy by the workpiece is correct, however, only
small amounts of material will be vaporized.  The keyhole will then be
surrounded by a region of liquid metal, known as the “weld pool.”  It is
the resolidification of the molten metal that forms the weld.  The hole
itself is kept open by a combination of factors, but probably the most
important are a combination of the pressure of the plasma that forms in
the keyhole and the ablation pressure of the evaporating metal.  Most of
the material flows past the keyhole in the molten region and solidifies
downstream of the laser, as shown schematically in Figure 1.5, though
the details of the flow can be very complex.13
Laser beam
 Workpiece
 Weld
Keyhole
Weld pool
     Direction of travel of workpiece
Nozzle for
shielding gas
Figure 1.5.  Configuration of the laser relative to the workpiece in laser
keyhole welding.
                                                          
13 Matsunawa, 2000.
© 2001 by Chapman & Hall/CRC  

For 
electron 
beam 
welding, 
it 
has 
been 
demonstrated
experimentally14 that there can be a displacement of the elements of the
material being welded when their final position in the workpiece is
compared with their original position.  In all probability the same is true
of laser welding.  The amount by which the material is shifted will
depend on the relative sizes of the molten region and the keyhole.
Not a great deal of material is vaporized, but it is almost certainly
very important in keeping the keyhole open, and perhaps also in
determining the rate at which energy is transferred from the laser beam
to the molten metal.  As a result of the loss of material and differential
stresses induced by the thermal cycle, the process may result in
deformation of the workpiece, metallurgical changes with resulting
changes in the properties of the material in and around the weld when
compared to the surrounding material, or the production of residual
stresses frozen into the material.  Some of these factors could have
important consequences for the strength and durability of the weld, and
all of them are appropriate subjects for study using suitable physical and
mathematical models.
A characteristic of laser welds is that liquid material is forced
outward so that it forms a raised surface on the completed weld.  On this
there is superimposed solidified ripples in a pattern somewhat similar to
herring bones in appearance, the regularity of which is sometimes taken
as an indication of a good weld.  The keyhole is at a pressure that will
not normally be exactly the same as that of the atmosphere in which the
welding operation takes place, with the result that metal vapor is forced
out at either end.  Since it could damage the optical system of the laser,
it is usual to provide a jet of gas coaxially with the laser beam.  The
nozzle through which this flows is indicated in Figure 1.5.  The type of
gas used and the flow rate can affect optimal operational parameters and
the quality of the weld.  Two commonly used gases are helium and
argon.
If the speed of translation of the workpiece is gradually increased
various possibilities can occur.  For example, the depth of the weld may
decrease and penetration of the workpiece may be incomplete.  When
this happens, the depth achieved is often taken as the maximum depth of
weld possible with this set of parameters.  There is some ambiguity here
since the phenomenon of “spiking” can occur in which there are sudden
                                                          
14 Basalaeva and Bashenko, 1977.
© 2001 by Chapman & Hall/CRC  

variations in the depth of penetration of the keyhole.  These departures
are usually of short duration, however.  A slightly different concept,
which is often taken to be the same, is the thickness of metal that can be
reliably welded with a given set of parameters.  Because the lower
boundary of the workpiece affects the flow of thermal energy parallel to
the laser beam, this depth is not the same as the maximum depth that
can be achieved in a very thick workpiece.  In the case of a blind
keyhole, one that does not penetrate right through the workpiece, the
actual depth of the weld is slightly greater since it is the depth of the
molten region that defines the weld depth, not the length of the keyhole.
In a great many models of keyhole welding all these concepts are
considered to be the same, usually without discussion, for the simple
reason that within experimental error they give effectively the same
values.  In transitional cases, however, for example between keyhole
welding and conduction welding,15 it is sometimes necessary to be
aware of the distinctions.
A second transition phenomenon is that of "humping."  If the
translation speed is too high, the ripples on the surface of the weld pool
may grow in amplitude to the point where they are so large that welding
is no longer taking place in parts of the seam.  Large solidified droplets
may form on parts of the seam with no material in others; undercutting
and voids can also occur.  A different parameter zone is represented by
the related technique of laser cutting, in which the molten material is
removed entirely instead of being allowed to remain.
                                                          
15 Magee et al., 2000
© 2001 by Chapman & Hall/CRC  

CHAPTER 2
PHYSICAL PRINCIPLES
______________________________
The first two sections of this chapter use more sophisticated
mathematics than the rest of the book.  The results obtained here, which
are summarized in Section 2.3, are used in the rest of the book, but the
derivations can be omitted at a first reading.
2.1  GOVERNING EQUATIONS
2.1.1  Conservation equations
Many ideas in the physical sciences can be considered as examples
of conservation processes in which some quantity is neither created nor
destroyed.  The most familiar example of such an idea is perhaps the
notion of conservation of mass.  An extension of this idea occurs when a
quantity is generally conserved but is also capable of being created or
removed from the system.  It may be worth remarking that these ideas
often merge into one another and depend on the exact definitions of the
quantities under consideration.  An example might be the dissipation of
mechanical energy into heat.  In this instance mechanical energy is not
conserved.  Nevertheless, if the total energy is considered, consisting of
both thermal and mechanical energy, and a sufficiently global view is
taken, a conservation statement can be formulated.  For reasons of this
sort, all equations expressing ideas of this kind will be referred to as
conservation equations. The convention will be followed even if, in a
narrow sense, the principal quantity is only conserved in a global sense,
or if it is more normally thought of as being generated by another type
of quantity.  An example of the latter is the way that force is related to
the rate of change of momentum.
This chapter is concerned only with physical processes that are to be
analyzed in terms of quantities that can be adequately described using
continuous functions.  Examples are the temperature distribution inside
a solid body, or the body’s density.  Quantities that need to be studied in
this connection are not necessarily scalars like the temperature and
density examples just mentioned.  The velocity at a point in a fluid in
© 2001 by Chapman & Hall/CRC  

motion, for example, is a vector, while the stress in an elastic solid is
described in terms of the stress tensor.  Most of the underlying
equations considered in this book are mathematical statements of these
ideas of conservation, generation, or destruction.  They will be
expressed in a form appropriate to representations of the physical
quantities, in terms of mathematical functions that are sufficiently
continuous for the techniques of differential and integral calculus to be
used.  Strictly speaking, physical quantities are not usually infinitely
divisible in this way.  The physical statements have to be made in terms
of finite-sized regions, and a limit to zero size taken as a mathematical
extrapolation.  Such an approach is used because of the power and
convenience of the techniques that are then available for the solution of
problems of interest.  A simple example is the continuum approximation
of fluid mechanics.  It is not possible to construct derivatives of the
density of a fluid.  The limiting process will pass through volumes in
which the number of atoms is so small that it is not possible to talk
meaningfully of a density.  Mathematically, therefore, the density on
these scales is a downward extrapolation of the values at bigger sizes.
The same kind of idea applies to many other quantities.
All three cases, conservation, generation, and destruction, can, in
these circumstances, be analyzed in the same way.  It is possible to
describe such ideas in terms of a simple partial differential equation. For
simplicity all such equations will be referred to as conservation
equations, even if they include generation or destruction terms.  It is
worth noting that generation and destruction can be included as a single
effect differing only in its sign.  A term sometimes used for equations of
this type is balance equations.
Suppose there is some quantity, call it Q, that is defined at every
point in some region of space D, and is associated with elements of the
underlying material occupying D.  The underlying material will often be
the workpiece.  Suppose
1. there is a flow  of Q defined at each point of D so that the
direction of flow is that of the unit vector ˆ  and the magnitude is
  units of Q  per unit time;
2. there is a density   units of   per unit volume defined at each
point of D;
© 2001 by Chapman & Hall/CRC  

3.  units of  are generated per unit time per unit volume of D.  If
there is destruction of Q, then adopt the convention that  is
negative;
4. at any element of surface with unit outward normal n, there is a rate
of generation of Q of 

n.
 units of Q per unit area of S per unit
time, where  will be assumed to be independent of the orientation
of the surface element.
The first three of these assumptions are reasonably self-explanatory,
but the fourth needs some explanation.  In the simpler examples that
will be considered here there is no such effect that needs to be
investigated.  Newton’s second law of motion, however, shows that
force generates momentum and can therefore be discussed in terms of a
conservation condition; among the various types of force that can occur
are pressure forces between material elements.  These depend on the
orientation of the surface elements in contact, and hence on n.  In the
simpler cases such as the dynamics of a Newtonian fluid, the remaining
features of these forces can be described in a way that is compatible
with Point 4, however.  A similar situation occurs in the linear theory of
elasticity.
Now consider any fixed volume V that will be taken to include its
bounding surface S.  It can be chosen in any way one wishes, provided
that it lies in D.  For the purposes of the following argument V, can be
defined in a purely hypothetical way – it need not have physically
observable boundaries.  For the most part, such regions of material need
exist only in the mind.  For a great many quantities in physics there is a
fundamental balance for the property Q in any such material volume V,
given by the following statement.
See Figure 2.1.
The net rate of increase of Q in V is equal to the total rate of
generation of Q inside V and on its surface S, less its net rate of
outward flow across S.
© 2001 by Chapman & Hall/CRC  

Net rate of
flow out of V
across S
Net rate of
generation in
 V
V
S
Figure 2.1.  Contributions to the net rate of increase of Q in V.
The net rate of increase of Q in V is simply the rate of change of the
total quantity of Q in V, which can be calculated as an integral of the
density .  Consequently, it is equal to
∫V
dV
dt
d

∫∂
∂
=
V
dV
t

.
The rate of generation (or destruction, remembering the convention that
 is measured positive for generation and negative for destruction) is
given by
∫
∫
+
S
V
dS
dV

n.

.
Rather more difficult to calculate is the net rate of flow out of V
across its surface S.  Consider a small element in the surface of V whose
area is dS and which is perpendicular to the unit vector n.  It is usual to
adopt the convention that n points out of a closed surface such as S, as
illustrated in Figure 2.2.  Suppose, also, that the angle between the
normal n and the flow vector   in that region is θ .  The only
contribution to the flow out of V across dS is that part of   that is
perpendicular to dS; the part parallel to it does not contribute.  The
magnitude of the rate of loss is then 
dS
θ
cos

.
© 2001 by Chapman & Hall/CRC  

          
Inside V
Outside V
 θ
 
 dS
 n
Component of  in
the direction of n is
θ
cos

Figure 2.2.  Flow out of V across S.
This is equal to 
dS

n.
, however, from the basic properties of the
dot product of two vectors.  In that case, there is a net flow rate
∫S
dS

n.
 units of Q
out of V; the integral is a surface integral over S.1  In consequence, the
generation statement given above for the quantity can be expressed in
mathematical form by the equation
∫∂
∂
V
dV
t

=
∫
∫
+
S
V
dS
dV

n.

−∫S
dS

n.
,
(2.1)
and it is true for any volume V inside D. This is the most general form
of a conservation or generation law and is expressed in predominantly
integral form.  The arbitrariness inherent in the choice of V is a very
important aspect of the equation, but it is much easier to investigate the
properties of the system if this arbitrariness is removed.  That can be
done by converting the system into a partial differential equation by the
following technique. Gauss’s theorem, sometimes known as the
divergence theorem, states that if a differentiable vector field G is
                                                          
1 Kreyszig, 1993, Ch.9.
© 2001 by Chapman & Hall/CRC  

defined in a volume V and on its surface S, which must be sufficiently
smooth, then
∫
∫
∇
=
V
S
dV
dS
.G
n.G
.
The notation 
.G
∇
 indicates the divergence2 of the vector field G and is
given by
i
i
x
g
x
g
x
g
x
g
z
g
y
g
x
g
∂
∂
≡
∂
∂
+
∂
∂
+
∂
∂
≡
∂
∂
+
∂
∂
+
∂
∂
≡
≡
∇
3
3
2
2
1
1
3
2
1
 
div G
.G
if the vector G has components (
)
3
2
1
,
,
g
g
g
 in terms of coordinates
(
)z
y
x
,
,
 or (
)
3
2
1
,
,
x
x
x
 of vector position r.  The last way of writing it is
the form it takes when the conventions of Cartesian tensor notation3 are
employed and use is made of Einstein’s summation convention.
Cartesian tensors employ a notation in which all components of tensor
or vector quantities are expressed in terms of a rectangular Cartesian co-
ordinate system, and the components are distinguished by numerical
subscripts.  The summation convention implies summation from 1 to 3
in any multiplicative expression in which the same subscript indicated
by a letter appears exactly twice, so that here, for example,
3
3
2
2
1
1
3
1
x
g
x
g
x
g
x
g
x
g
i
i
i
i
i
∂
∂
+
∂
∂
+
∂
∂
≡
∂
∂
≡
∂
∂
∑
=
.
The use of a single dummy subscript usually means that the subscript
can take any of the values from 1 to 3.  Writing just gi, for example, is a
way of indicating all three components of the vector (
)
3
2
1
,
,
g
g
g
.
Gauss’ theorem can therefore be used to convert the second and third
terms on the right-hand side of the conservation statement (2.1) to
volume integrals as well.  In that form it now reads
∫∂
∂
V
dV
t

∫
=
V
dV

+∫∇
V
dV

.
−∫∇
V
dV

.
                                                          
2 Kreyszig, 1993, Ch.8.
3 Jeffreys, 1957.
© 2001 by Chapman & Hall/CRC  

        
(
)
∫
∇
−
∇
+
=
V
dV


.
.

.
If it is now written as a single integral, we get the statement that
∫
=






−
∇
−
∇
+
∂
∂
V
dV
t
0



.

for any volume V contained in D.  The arbitrariness of V means that the
integrand itself must vanish.  For many people the result is intuitively
obvious, but for others it is not.  The way to see it formally is to assume
that the integrand is continuous, divide the integral by the magnitude of
the volume V, and allow the volume to tend to zero.  The limit must be
taken in such a way that V always contains an arbitrarily specified point
of D and its overall dimensions also tend to zero.
The consequence of the argument is that




∇
+
=
∇
+
∂
∂
.
t

(2.2)
at each point in D, a generalized form of the conservation equation.
It is now possible to use all the methods of differential and integral
calculus to investigate the properties of a system that possesses such a
conservation law.
2.1.2  The equation of conservation of mass
Probably the simplest example of a conservation equation is that of
the equation of conservation of mass in the form used in the study of the
motion of a fluid when an Eulerian description of motion is employed.
Suppose that the material under consideration has a velocity u (m s−1) at
a point whose position vector is r, and that its density there is ρ (kg
m−1).  In that case,  in Equation (2.2) is replaced by ρ,  by 0,   by 0,
and  by ρ u since the flow of mass is entirely convective.  The
equation of conservation of mass is therefore
(
)
0
=
∇
+
∂
∂
u
. ρ
ρ
t
.
(2.3)
© 2001 by Chapman & Hall/CRC  

It can also be written
0
=
∇
+
.u
ρ
ρ
Dt
D
where a widely-used abbreviation for the differential operator is
∇
+
∂
∂
≡
u.
t
Dt
D
.
An important special case is that of an incompressible fluid in which
there is no change of density following the motion of the fluid.  If a
small volume of fluid is labeled, then the fluid bearing that label always
has the same density wherever it is in the future, although its neighbors
may have different densities.  The idea can be expressed in
mathematical form by considering a short interval of time tδ ; the idea
of incompressibility means that
(
)
(
)
)
(
,
,
2t
O
t
t
t
t
δ
ρ
δ
δ
ρ
+
=
+
+
r
u
r
.
Since
(
)
(
)
(
)
)
(
,
        
          
)
(
,
        
          
,
2
2
3
3
2
2
1
1
t
O
t
Dt
D
t
t
O
t
t
t
u
x
t
u
x
t
u
x
t
t
t
t
δ
δ
ρ
ρ
δ
δ
ρ
δ
ρ
δ
ρ
δ
ρ
ρ
δ
δ
ρ
+
+
=
+
∂
∂
+
∂
∂
+
∂
∂
+
∂
∂
+
=
=
+
+
r
r
u
r
from the first five terms in the Taylor Series expansion of ρ as a
function of four variables, it follows that for an incompressible fluid
0
=
Dt
Dρ
.
(2.4)
Consequently, the equation of conservation of mass for an
incompressible fluid is
0
=
∇.u
.
(2.5)
In particular, Equation (2.5) applies to a fluid of constant density.
© 2001 by Chapman & Hall/CRC  

2.1.3  The equation of heat conduction
The quantity that is conserved, generated, or lost in the theory of heat
conduction is thermal energy.  The thermal energy density per unit mass
of a material such as a solid or liquid workpiece, of density ρ and
specific heat at constant pressure cp, is ∫
dT
c p
ρ
 (J m−3).  This,
therefore, is the quantity to be substituted for  in Equation (2.2).  The
rate of flow vector  is given partly by Fourier’s law as 
T
∇
−λ
(W m−2 s−1), where λ is the coefficient of thermal conductivity, and
partly as a convective component.  The latter results from the motion of
the underlying material.  Heat is carried with the material as it moves
with a flow rate 
u
ρ
.  In total, therefore, 
∫
+
∇
−
=
dT
c
T
p
u
ρ
λ

 here.
From (2.2) the equation for heat conduction is then
(
)
q
T
T
t
T
c
dT
c
t
p
p
+
∇
∇
=






∇
+
∂
∂
+


∇
+
∂
∂
∫
λ
ρ
ρ
ρ
.
u.
u
.
where q (W m−3 s−1) is the rate of heating per unit volume and is the
generation term  in (2.2). Once again 
0
≡

.  Because of the equation
of conservation of mass (2.3), the equation simplifies to
q
T
T
t
T
c p
+
∇
∇
=






∇
+
∂
∂
λ
ρ
.
u.
.
(2.6)
In general, 
λ
ρ
 
and
 ,
 ,
,
q
c p
 are not constants.  They may depend on
position in space, on time, and on T.  In material processing problems it
is usual to neglect the contribution to q that results from the working of
viscous stresses, for example, as such contributions are usually very
small compared to other heat sources.
A transformation that is sometimes useful when the thermal
conductivity λ is a function of T only is to put
∫
=
dT
G
λ
since it simplifies the form of the equation slightly.  Equation (2.6) then
becomes
© 2001 by Chapman & Hall/CRC  

q
G
G
t
G
κ
κ
+
∇
=
∇
+
∂
∂
2
u.
(2.7)
where κ  is the thermal diffusivity (m2 s−1) defined by
p
c
ρ
λ
κ =
.
An alternative transformation that may be useful when 
p
c 
and
 
ρ
are
functions of T only is to put
∫
=
dT
c
S
p
ρ
so that (2.6) becomes
q
S
S
t
S
+
∇
∇
=
∇
+
∂
∂
κ.
u.
.
(2.8)
The special case when 
k
c p
 
and
 ,
,
ρ
 are all constants reduces the
equation to
p
c
q
T
T
t
T
ρ
κ
+
∇
=
∇
+
∂
∂
2
u.
.
(2.9)
If, in addition, the entire medium is moving with a constant velocity U
in the direction of the positive x axis,
p
c
q
T
x
T
U
t
T
ρ
κ
+
∇
=
∂
∂
+
∂
∂
2
.
(2.10)
If conditions are entirely steady, the time derivative is missing from
the equation above.  It is important to be clear that the absence of
dependence on t only indicates that conditions in the frame of reference
of the coordinate system are steady.  Such a frame of reference is often
convenient from the mathematical point of view, even though the
properties under investigation depend on the thermal history of
individual material elements.  A case in point occurs when the
© 2001 by Chapman & Hall/CRC  

metallurgical properties are modified.  If the underlying material moves
with a constant velocity giving a solution 
)
,
,
,
(
t
z
y
x
T
 of Equation
(2.10), the temperature of material initially at 
)
,
,
(
z
y
x
 is given at a later
time ′t by
(
)
(
)
t
z
y
t
t
U
x
T
t
t
z
y
x
T
′
−
′
+
=
′
,
,
),
(
;
,
,
,
.
(2.11)
The general case is more complicated; it is necessary to calculate the
position of the material element at the time ′ >
t
t  from the known
velocity field 
(
)t,r
u
.  If the position of the element is given by
(
)
t
t ′
′
;
,r
r
, then its temperature at the later time is given by
(
)
t
t
t
T
′
′
′
),
;
,
(r
r
(2.12)
where r′  is the solution of the partial differential equation
(
)
(
)
t
t
t
t
t
t
′
′
′
=
′
′
′
),
;
,
(
;
,
r
r
u
r
r
∂
∂
 which satisfies (
)
r
r
r
=
′
t
t;
,
.
This equation states the condition that the velocity of the material
element at time ′t  later than t calculated using r′ , which moves with
the element, is the same as the velocity u it has when it occupies that
position.
Equation (2.11) is easily derived from (2.12) by noticing that in
Cartesian coordinates in the case of steady motion in the direction of the
x-axis, 
(
)z
y
x
,
,
=
r
 and 
(
)
0,0,
U
=
u
.  The solution of the equation for r′
is therefore 
(
)
z
z
y
y
t
t
U
x
x
=
′
=
′
−
′
+
=
′
,
,
.  Substitution of these into
(2.12) gives (2.11).
2.1.4  Dynamics of a continuous medium
The same kind of technique can be used to establish the equations of
motion of a continuous medium from Newton’s laws of motion.  The
first law is a conservation law of the most basic kind.  The third law
tells us how a composite body can be aggregated as a whole rather than
having to consider it permanently as a collection of discrete parts.  The
fundamental quantity then becomes momentum. The derivation of
© 2001 by Chapman & Hall/CRC  

Equation (2.2) was explained as if Q were a scalar quantity, although
that is not essential.  It could be, for example, the ith component in a
Cartesian tensor description of some more general tensor quantity.  Here
we will take it to be the ith component of momentum.  In that case, take
 to be 
iu
ρ
 (kg m−3 s−1) and  to be the rate of flow of this quantity,
u
iu
ρ
.  Newton’s second law then shows that the volume rate of
generation  of Q is given by 
iF
ρ
 where F  (N kg−1) is the total body
force per unit mass acting on an element of the medium.
The forces in a continuous medium can be of three types, internal
forces between pairs of particles within V, body forces, and surface (or
contact) forces.  Examples of internal forces are mutual gravitational
forces or electrical forces between elements within V.  By Newton’s
third law these are equal and opposite and therefore sum to zero over the
whole of V.  They make no net contribution to the total force acting on
material in V.  Body forces are those such as gravitational forces caused
by external material, and it is their total that is described by F.
It is now necessary to analyze the surface forces4 in order to identify
the form of .  They are the result of one body of material acting on an
adjacent body, by processes such as frictional contact or pressure.  It is
usual to assume the Euler-Cauchy stress principle, which asserts that the
effect of material outside V is equivalent to the existence of a force
acting on each element dS of the surface of V.  Its form is taken to be
(
)dS
t,
,n
r
τ
 where n is the outward unit normal at dS and τ (N m−2) is
the surface traction or stress vector.  It can be shown5 that there exists a
stress tensor p , whose components in a Cartesian coordinate system
(
)
3
2
1
,
,
x
x
x
 are {
}
ij
p
, and that τ is given in terms of it by
ji
j
i
p
n
=
τ
.
The summation convention applies and all indices run from 1 to 3. A
convenient alternative is the diadic notation 
p
n. .  The component of the
surface forces in the direction of a unit vector a  can be written in the
form 
i
ji
j
a
p
n
 or 
.a
p
n.
.  Notice the way in which brackets and the order
                                                          
4 For a more detailed discussion see, for example, S.C. Hunter, 1983, 50-61.
5 Hunter, 1983, 80-82.
© 2001 by Chapman & Hall/CRC  

of the components in the diadic notation indicate the way in which
suffixes are contracted in the tensor notation.6  In the notation of
Cartesian tensors Equation (2.2) is
j
j
j
j
x
x
t
∂
∂
+
=
∂
∂
+
∂
∂




,
(2.13)
so when the conservation equation (2.2) is used to express the
consequences of Newton’s second law,  is replaced by pij , showing
that
(
)
(
)
j
ji
i
j
i
j
i
x
p
F
u
u
x
t
u
∂
∂
+
=
∂
∂
+
∂
∂
ρ
ρ
ρ
.
Use of the product rule for differentiation shows that
(
)
0
=






∂
∂
−
−
∂
∂
+
∂
∂
+






∂
∂
+
∂
∂
j
ji
i
j
i
j
i
i
j
j
x
p
F
x
u
u
t
u
u
u
x
t
ρ
ρ
ρ
ρ
ρ
.
The equation of conservation of mass (2.3) shows that the first bracket
is identically zero.  The second term must therefore also be identically
zero.  Consequently, the equation governing the motion of a continuous
medium using this form of description (usually known as an Eulerian
description) takes the form
p.
F
u
u.
u
∇
+
=
∇
+
∂
∂
ρ
ρ
ρ
t
.
(2.14)
The last term here can be written in the alternative notation of Cartesian
tensors as
(
)
j
ji
i
x
p
∂
∂
=
∇p.
.
                                                          
6 So, for example, 
i
ji
j
a
p
n
 is equal to 
)
(
)
(
p
n.
a.
.n
.a
p
.a
p
n.
=
=
, but not to
.n
p
a.
 unless p  is symmetric.
© 2001 by Chapman & Hall/CRC  

There is a special property possessed by p  that can be deduced in
the same way.  It is possible to take moments of Newton’s second law
of motion about any specified point a.  The law then becomes a
statement about the way in which moment of momentum (angular
momentum) is generated by couples.  Again, the account will be given
using the notation of Cartesian tensors.  Some further notation needs to
be introduced, however.  First, it is convenient to introduce the
Kronecker delta 
ij
δ  defined by



=
=
otherwise.
  
0
  
if
  
1
j
i
ij
δ
Expressions involving the vector product have to be written in terms of
the alternating tensor 
ijk
ε
, which is defined so that



−
=
otherwise.
  
0
1,2,3
 
of
n 
permutatio
 
anticyclic
an 
 
is
 
 
if
  
1
1,2,3
 
of
 
permutaion
 
cyclic
 a 
is
 
 
if
  
1
ijk
ijk
ijk
ε
It 
then 
follows 
that, 
for 
example, 
(
)
j
i
ijk
i
c
b
ε
=
× c
b
 
and
(
)
j
k
ijk
i
x
c
∂
∂
=
×
∇
ε
c
, results that are verified by enumerating all the
components.  A result of particular importance is the identity
jl
im
jm
il
lmk
ijk
δ
δ
δ
δ
ε
ε
−
=
,
(2.15)
which is the tensor form of the standard vector identity
(
) (
)
(b.c)d
c
b.d
d
c
b
−
=
×
×
.
Both the tensor and the vector versions of the identity can be proved by
enumerating components.
In that case, the underlying property Q is the ith component in a
Cartesian frame of reference of moment of momentum about a with its
© 2001 by Chapman & Hall/CRC  

density  given by 
(
)
[
]
(
) k
j
j
ijk
i
u
a
x −
=
×
−
ρ
ε
ρ
u
a
r
.  The flux  is
then 
(
)
[
] u
u
a
r
i
×
−
ρ
, and is therefore a second-order tensor with
components 
(
)
j
k
j
j
ijk
ij
u
u
a
x −
=
ρ
ε

.  The volume generation term 
is simply (
)
[
]
(
)
k
j
j
ijk
i
F
a
x
ρ
ε
ρ
−
=
×
−
F
a
r
.  To find the form of ,
consider 

n.
; this is 
(
)
jk
j
l
l
ilk
i
p
n
a
x −
=
×
−
ε
])
(
)
([
p
n.
a
r
, so it, too,
is a second-order tensor with components 
(
)
jk
l
l
ilk
ij
p
a
x −
= ε

.  (The
order and bracketing of the diadic expression is important.  It should be
remembered that 
p
n.  is a vector whose ith component is 
ji
j p
n
.)
The conservation condition, Equation (2.2) in its tensor form (2.13),
then shows that
(
)
{
}
(
)
{
}
(
)
(
)
{
}.
jk
l
l
ilk
j
k
j
j
ijk
j
k
j
j
ijk
j
k
j
j
ijk
p
a
x
x
F
a
x
u
u
a
x
x
u
a
x
t
−
∂
∂
+
−
=
−
∂
∂
+
−
∂
∂
ε
ρ
ε
ρ
ε
ρ
ε
Use the equation of conservation of mass, (2.3), and subtract the vector
product of (2.13) with 
a
r −
.  These operations show that
(
)
{
}
(
)
(
)
{
}
(
)
.
         
          
          
          
          
          
jk
ijk
jk
jl
ilk
j
jk
l
l
ilk
jk
l
l
ilk
j
l
k
l
j
j
ijk
k
j
j
ijk
l
l
p
p
 
x
p
a
x
p
a
x
x
x
u
u
a
x
u
a
x
x
u
ε
δ
ε
ε
ε
ρ
ε
ε
ρ
=
=
∂
∂
−
−
−
∂
∂
=
∂
∂
−
−
−
∂
∂
The result that 
jl
j
l
x
x
δ
=
∂
∂
 has been used.  For the same reason, the left-
hand side is equal to 
k
j
ijk
u
u
ρε
, which is zero since any given pair of
different values for the subscripts j and k appear twice, once in cyclic
order and once in anticyclic order.  Their sum is therefore zero.  In
consequence, this equation shows that
© 2001 by Chapman & Hall/CRC  

0
=
jk
ijk p
ε
.
Multiply this equation by 
imn
ε
 and sum over i.  Identity (2.15) shows
that 
0
=
−
nm
mn
p
p
 or, equivalently, that
3
...
1
,
  
all
for 
  
=
=
j
i
p
p
ji
ij
.
(2.16)
In other words, the stress tensor is necessarily symmetric.
It is sometimes useful to consider the orientation of a surface in the
material that corresponds to a maximum or minimum value of the
normal component of the traction on it.  Suppose the surface has a unit
normal n with components ni.  What is required is the stationary value
of τini = nipijnj, as the orientation of n is varied.  Such a variation has to
be performed subject to the constraint that 
1
2 =
n
.  The easiest way to
find the values of n is to use the method of Lagrange multipiers.7  The
technique is to vary
(
)1
2 −
−
=
i
j
i
ij
n
p
n
n
p
L
with respect to all three components of n and the Lagrange multiplier, p.
The use of the standard techniques for finding stationary values using
calculus shows that
(
)
1
  
and
  
3
...
1
,0
2
2 =
=
=
−
=
∂
∂
i
i
j
ij
i
n
i
pn
n
p
n
L
;
in other words, there are in general three such directions n, which are
the eigenvectors8 of the matrix corresponding to p  with eigenvalues p.
The values of p are called the principal stresses.  A positive value of p
corresponds to a tensile stress, and a negative value to a compressive
stress on the element of surface whose normal is n.  The tractions in
these special cases are, in fact, normal to the surface element since they
are proportional to n.
                                                          
7 Swokowski et al., 1994, Ch.12.
8 Kreyszig, 1993, Ch.7.
© 2001 by Chapman & Hall/CRC  

2.1.5  Euler’s Equation for an ideal fluid.
An ideal fluid is one in which all surface stresses are perpendicular
to the surface, so that
n
n.p
p
−
=
.
In consequence, p  must be 
I
p
−
 where I  is the unit diadic, or
equivalently
ij
ij
p
p
δ
−
=
where 
ij
δ  is the Kronecker delta, equal to 1 when i = j and zero.
Otherwise, p is the pressure and is positive when the forces are
compressive in character.  Equation (2.2) therefore becomes
p
t
∇
−
=
∇
+
∂
∂
F
u
u.
u
ρ
ρ
ρ
.
(2.17)
This is known as Euler’s equation for an ideal fluid and has to be solved
with the equation of conservation of mass, either in the full form (2.3) or
the form appropriate to an incompressible fluid, (2.5).
A quantity that is often employed in the discussion of fluid
phenomena is the vorticity, 
u
×
∇
. If the body force F is conservative,
so that it can be derived from a potential (i.e., there exists V such that
V
−∇
=
F
), it is possible to show that
(i) an incompressible ideal fluid started from rest always has zero
vorticity
(ii) under some circumstances the vorticity of a viscous fluid decays.
For both reasons the assumption is frequently made that the vorticity
of the fluid is zero.  Since the equation 
0
u =
×
∇
 implies the existence
of a velocity potential φ such that 
φ
∇
=
u
,9 obtaining the solution of
problems in ideal fluids is much simplified, and so such an assumption
is frequently made.  In particular, for an incompressible fluid, it follows
that the velocity potential satisfies Laplace’s equation
                                                          
9 Batchelor, 1967, 100.
© 2001 by Chapman & Hall/CRC  

0
2
3
2
2
2
2
2
1
2
2
=
∂
∂
+
∂
∂
+
∂
∂
≡
∇
x
x
x
φ
φ
φ
φ
.
(2.18)
Although it is extremely convenient, it should nonetheless be
regarded with a great deal of caution in the modeling of industrial
processes of the kind to which thermal modeling is often applied.
Frequently, the fluid motion may not be started from rest in the
conventional sense, and the time scales are frequently too short for the
damping effects of viscosity to have a major effect.
For a fluid of uniform, constant density in steady motion under the
influence of body forces derivable from a potential V, the scalar product
of Equation (2.17) with u shows that
(
)
0
2
2
1
=
+
+
∇
V
p
ρ
ρu
u.
.
The operator 
∇
u.
 represents differentiation in the direction of the local
velocity field; curves in space that are everywhere tangential to the
velocity field are called stream lines, and so this equation shows that
C
V
p
=
+
+ ρ
2
2
1 u
;
(2.19)
C is a constant for any given stream line under those circumstances.
This result is Bernoulli’s equation and can be useful in determining the
pressure at different points in the fluid.  The constant C is, in general,
different for each stream line, although when the motion is also
irrotational it is the same for all.  It is worth noting that in the special
case when the constitutive equation of the fluid takes the form that the
pressure is a function of the density only, Bernoulli’s equation takes the
form
V
dp +
+ ∫ρ
2
2
1 u
(2.20)
is constant on a stream line.  This is the case for the adiabatic motion of
a gas, for example.
© 2001 by Chapman & Hall/CRC  

2.1.6  The Navier-Stokes equations for a viscous fluid
The basic assumption of a Newtonian fluid is that the stress tensor
has the form
ij
ij
ij
d
p
p
+
−
=
δ
where 
ij
d , the deviatoric stress tensor, is an isotropic linear tensor
function of the velocity gradient tensor 
j
i
x
u
∂
∂
, that is to say, it has no
directional properties other than those associated with the velocity
gradient, and the dependence is linear.  This means10 that the
appropriate tensor structure can only be formed from the velocity
gradient and the Kronecker delta.11  The relation has to be constructed in
a way that is symmetric in order to satisfy condition (2.16), while p is
defined12 so that p
p
jj = −3 .  It follows that
ji
ij
jj
d
d
d
=
=
  
and
  
0
.
The most general way to write such an expression with all these
properties is
(
)
ij
kk
ij
k
k
ij
i
j
j
i
ij
e
e
x
u
x
u
x
u
d
δ
µ
δ
µ
3
1
3
2
2
−
≡






∂
∂
−
∂
∂
+
∂
∂
=
where






∂
∂
+
∂
∂
=
i
j
j
i
ij
x
u
x
u
e
2
1
(2.21)
is the rate of strain tensor for fluid motion.  Consequently,
                                                          
10 Or see Frenkel, 1972.
11 G.K. Batchelor, 1967, 142-147, and Jeffreys, 1957.
12 This is not the same definition of pressure as that used in thermodynamics.  If
that definition is used, a second coefficient of viscosity, the bulk viscosity,
would have to be introduced, multiplying 
kk
ije
δ
; see (2.21).
© 2001 by Chapman & Hall/CRC  







∂
∂
−
∂
∂
+
∂
∂
+
−
=
k
k
ij
i
j
j
i
ij
ij
x
u
x
u
x
u
p
p
δ
µ
δ
3
2
.
(2.22)
Here, µ is the (dynamical) viscosity of the fluid and Equation (2.22)
gives the stress/rate-of-strain relations for a Newtonian fluid.  It will be
noticed that if the fluid is incompressible, the last term in the bracket
vanishes by Equation (2.5).  These relations were obtained by Saint-
Venant (1843) and Stokes (1845) in essentially the way described here,
but had already been derived by Navier (1822) and Poisson (1829) by
consideration of the molecular mechanism of internal friction.13
It follows that Equation (2.14), when written in vector notation,
becomes
(
)
{
}
.u
u
F
u
u.
u
∇
∇
+
∇
+
∇
−
=
∇
+
∂
∂
3
1
2
µ
ρ
ρ
ρ
p
t
(2.23)
for a compressible fluid, or
u
F
u
u.
u
2
∇
+
∇
−
=
∇
+
∂
∂
µ
ρ
ρ
ρ
p
t
(2.24)
in the case of an incompressible fluid.  These are the Navier-Stokes
equations.  They have to be solved in conjunction with the equation of
conservation of mass and appropriate boundary conditions.  Because of
the structure of the equations, the ratio 
ρ
µ
 appears very frequently
with the result that it is often given the name kinematic viscosity and the
symbol ν.  The word “kinematic” is often omitted, but it will usually be
clear from the context whether µ or ν is intended.  If necessary, the term
