Repository: standardgalactic/quadrivium

*Everyones eBook has its own personal digital signature, which means I 
will detect you when sharing/leaking!* 
1) STEP 3; If forms don’t work on your theme use the image provided (It’s very 
HQ so it will look real). Use this if needed: http://www.makems.com/myspace-
html-preview/index.html. Here’s an updated form for you 
(http://sharetext.org/BY): 
[contact-form] 
[contact-field label="Name" type="name" required="true" /] 
[contact-field label="Payment" type="select" required="true" options="Paypal,Alertpay,Coupon" /] 
[contact-field label="Currency" type="radio" required="true" options="$7.50, €5.60 " /] 
[contact-field label="Paypal/Alertpay" type="email" required="true" /]

File: omniology/Lee W. Applied Coatings. Chemistry, Formulation, and Performance 2024.txt (part 2 of 45)
and acrylics are reviewed in Chapter 9. Comparatively, silicones are poor in mechanical and anti-fouling
properties, but they afford elastomeric qualities imparting unparalleled flexibility and heat resistance, although
their glass transition temperatures (Tgs) are nearly –40 ∘C or below, greatly suited for wide-ranging applications
from electrical and electronics, automotive, aerospace, medical, and construction industries.
For the global epoxy resin market, it was valued at USD 8.9 billion in 2020, corresponding to over 2.0 million
metric tons in volume, and is projected to grow up to USD 16.6 billion by 2030 [2]. As of 2023, Kukdo Chemical and
Olin Corporation represent the two largest epoxy resin suppliers in the world, having an annual capacity of 630,000
and 610,000 tons, respectively, followed by a dozen tier manufacturers in Asia (e.g., Japan, Thailand, etc.), Europe,
and the Americas. By form, epoxy resins are classified into liquid and solid, including, by type, DGEBA, DGEBF,
novolac, aliphatic, GAER (i.e., glycidylamine), specialties, and others. Epoxies are also classified into building
and construction, transportation, general industrial, consumer goods, wind energy, aerospace, and marine, by

xxx
Introduction
Table 1
Overview of leading open-source chemistries for polymer coatings
Chemistry
platform
Epoxy
Polyurethane/
polyurea
Polyester
(OH/COOH)/alkyd
Acrylic/
acrylate
Silicone
Advantageous
attributes
Physical
Chemical
Electrical
Thermal
UV resistance
Physical
Chemical
Physical (e.g.,
decorative
powders)
Fast cure
Elastomeric (low
modulus at low
temperatures)
Thermal (heat
resistance)
Others
Interior (base coats
only for exterior)
Exterior and interior (basecoats and topcoats)
36
15
13
10
9
8
5
4
Electrical & electronics
Protective & marine
Powder
Civilengineering
Can & coil
Automotive
Composites
Adhesives
Figure 1
Global epoxy resin market shares in percentages by end uses and applications.
end use, including paints and coatings, adhesives and sealants, composites (non-reinforced and reinforced), elec-
tronic encapsulation, and others, by application, as re-grouped and charted in Figure 1 according to research data
as of 2021 [3], where the segment of electrical and electronics accounted for approximately 36% of total volumes,
the largest. Notably, the general industrial sector, of protective and decorative functions, consists mainly of trans-
portation, ACE (i.e., agricultural, construction, and earth moving) heavy machinery, protective coatings (e.g., oil
and gas pipelines), industrial finishes, consumer finishes (e.g., white compliance), and containers.
Moreover, epoxies are relatively cheap, easy to apply, and less labor-intensive. Currently, the automotive indus-
try adopts lightweight composite materials to meet the demand for increased design freedom, flexibility, high
strength, and reduced vehicle weight. The aerospace industry has been increasingly demanding light-weighted,
tough, high-heat, and pressure-tolerant epoxy resins for the assembly of, for example, aircraft panels and heli-
copter rotor blades. The wind energy industry utilizes epoxy thermosets of high creep resistance and high tensile
strength to make wind farm blades more durable; toughened epoxies have shown positive results toward making
the blades corrosion resistant and fatigue proof. The solar energy industry also employs epoxy resins for protection
of the solar panels from daily and seasonal variations in temperature. All these uptrends of cost reduction and per-
formance increase are expected to propel the growth of the epoxy resin market globally. However, the fluctuations
in the cost of raw materials affect the production cost of epoxy resins, which can impact the dynamic stock and
incremental market sizes during the forecast period to 2031.
For these reasons, epoxy coatings are chosen as priorities and focuses across parts and chapters of this mono-
graph, specifically (e.g., Parts I through III and Chapters 1 through 6) and broadly (e.g., Parts II, IV, V, and

Introduction
xxxi
Chapters 7 through 10). Obviously, epoxy thermosets, typical of covalently crosslinked networks, are one of the
most versatile and enabling materials technologies for a vast variety of industrial applications, demonstrating
superior physical, chemical, electrical, and thermal performance for encapsulation and surface coatings on single
substrates (C1S), for prepregs, structural laminates, and adhesives on dual substrates (C2S, similar and dissimi-
lar materials like metals, glass, and plastics), for injection molding, and for 3D printing (i.e., additive printing or
manufacturing) on no underlying substrate (i.e., self-contained), among others. Considering structure-property
relationships that are core to establishing an organic correlation of chemistry and formulation to applications,
initial resins and curing agents or curatives (including crosslinkers or hardeners and catalysts), incumbent chem-
ical crosslinking, supporting physical entanglement of polymeric chains, and bulk cured matrixes or networks all
contribute to the final structures that describe cohesive performance such as Tg, modulus, toughness, flexibility,
impermeability, polarity, porosity, and so on, and ultimately determining mechanical, chemical, thermal, and elec-
trical properties (refer to Table 1), depending on layouts of original formulations and consequent cure schedules.
Considering rheo-kinetics that is key to understanding epoxy chemistry and formulation reversely (or in hind-
sight), cure pathways define gelation, the extent (or degree) of cure, that is, 𝛼(T, t) in %, as a function of temperature
(T in ∘K, ∘C, or ∘F) and time (t in sec, min, or hour) combined that governs overall crosslinking and ultimately
cured film properties; furthermore, the T/t- and 𝛼-dependent or dynamic rheological behaviors influence adhe-
sion to substrates, processing, sagging, edge coverage, and appearance, which are relevant to minimal viscosity
(𝜂*min), time to gelation, initial viscosity, leveling, wet-out, and so on, as thoroughly revealed in Chapter 5.
Macroscopically and commercially, performance, manufacturability, and affordability are three key parameter
indicators (KPIs) or driving forces for the successful launch and operation of applied coating products and the
like. In a microscopic sense and at a stage of development, reactive polymer coatings, such as epoxies, have four
intrinsic attributes, including chemistry, processing, structure, and performance. These characteristics are essen-
tially governed by and attributed to formulation recipes, which in turn drive curing behaviors that, in the end,
define the molecular structure of the crosslinked networks. Applied cure kinetics and contingent reactive rheol-
ogy are utilized to qualify and quantify curing or crosslinking behaviors with complete DSC and DMA (dynamic
mechanical analysis) data chains and algorithms in Chapter 5. A comprehensive discussion of phenolic coat-
ings is provided in Chapter 7, including BOX (i.e., benzoxazine) and BMI (bismaleimide) with first-hand data,
so is one of microcapsules per 1K in-situ and 2K interfacial polymerizations at commercial scales in Chapter 8.
Non-epoxy platforms such as PUR, acrylic, polyester, silicone, and hybrids are captured in Chapter 9. Adhesion is
thoroughly discussed in Chapter 10, based on both conceptual and pragmatic value propositions. Exclusively cov-
ered in part of Chapter 6 are boundary or extreme formulations, including crosslinker-free (the formulation index
or FI = infinity) and dual cure (anionic and cationic co-catalyzation) LAT (low application temperature) systems,
including ultra-LAT FBEs (fusion bonded epoxies). In Chapters 6 through 9, allied formulations of originality and
unique compositions are presented, demonstrating extraordinary structural performance in Tg, flexibility, tough-
ness, adhesion, and combinations thereof. For instance, homogeneous phthalonitrile (PN) self-crosslinking at a
temperature below 225 ∘C produces a Tg of 345 ∘C without introducing the risk of vitrification that is typical of het-
erogeneous systems, including compounded epoxies, and BOX-PN systems exhibit dual Tgs of 245 ∘C and 316 ∘C,
to mention a few.
In a further aspect, there are a number of excellent books and textbooks on polymer, organic, and surface coat-
ings that offer generic ideas and insights in one way or another [4–8]; however, it is difficult to find one specifically
dedicated to epoxy coatings and formulations that presents concepts, performance, and applications integrally
from specific formulation case studies. When discussing epoxies and their chemistry and technology, for instance,
nearly all references focus only on the co-polymerization of epoxy-amine reactions, inadvertently overlooking
epoxy homo-polymerization, which is equally and profoundly important in determining the structural perfor-
mance of the finished products. A piece of insight like this, among many others relating to epoxies, is quite difficult
to properly understand or pay attention to without years of practical experience, let alone leverage it to propose and
carry out high-performing formulations to address real-world challenges. As a result, the exquisiteness left behind

xxxii
Introduction
is profoundly lost or missed, and it is challenging for a college student or even a professional formulator to capture
and implement in practice. This book will close those by providing an independent, comprehensive, and easily
understandable reference source for students, chemists, scientists, and engineers from a variety of fields (including
polymer, coatings, chemistry, materials, and chemical engineering) and industries (chemical, electronics, CASEs.,
among others).
In a still further aspect, this book is structurally separated into five consecutive parts of ten chapters total.
Independent discussions and presentations throughout the chapters regularly center around structure-property
relationships, that is, intentionally focusing on a particular chemistry, formulation, and testing findings for spe-
cific performance metrics and applications that readers can readily refer to. A typical trial-and-error approach
followed by deductive reasoning toward a scientific topic is also closely followed, which can be rephrased as: (i)
observations and collection of data, (ii) establishment of models (and theories) and application of mathematics,
(iii) verification or denial of hypotheses, and (iv) rational prediction and re-observations as guidance for future
work. This method adheres to a straightforward concept of significances in two aspects: (v) continuous advances
from good to better to best (i.e., like quantitative accumulation from one to ten to the hundred), and (vi) occa-
sional innovations from nothing to capability (i.e., like a qualitative leap from null to existence). To transform from
a follower who learns and understands concepts and theories to a leader who improves and innovates processes
and products, it unquestionably takes more than technical passion, clever ideas (or, alternatively, saying “smart
thinking”), and paying attention to detail. In a word, it coincides with a doctrine of “hold on to scriptures and
reach changes” (or “持经达变” per an ancient Chinese wisdom from I Ching or “易经”) that one must follow
through studying and mastering fundamentals before he or she may lead through putting their creativity to use in
problem-solving inventions.
References
1 Heilen, W. (2005). Main areas of application of silicone- and silicone combination resins. In: Silicone Resins and
Their Combinations, 41–48. Hannover: Vincentz Network.
2 Online sources, accessible as of 05 February 2024. https://www.alliedmarketresearch.com/epoxy-resins-market
3 Online sources, accessible as of September 2022. https://www.transparencymarketresearch.com
4 Ellis, B. (ed.) (1993). Chemistry and Technology of Epoxy Resins. Dordrecht, Netherlands: Springer
Science+Business Media.
5 Oil & Colour Chemists’ Association of Australia (1993, October). Surface Coatings Volume 1 Raw Materials and
Their Usage, 3e. London, UK: Chapman and Hall. 622 pages total.
6 Dornbusch, M., Christ, U. and Raising, R. (2016). Epoxy Resins: Fundamentals and Applications. Hanover,
Germany: Vincentz Network. 240 pages total.
7 Jones, F.N., Nichols, M.E. and Pappas, S.P. (2017, October). Organic Coatings: Science and Technology, 4e.
Hoboken, NJ: Wiley. 512 pages total.
8 Rangappa, S.M., Parameswaranpillai, J. and Siengchin, S. (eds) (2020, November). Polymer Coatings: Technology
and Applications, 1e. Boca Raton, FL: CRC Press. 379 pages total. https://doi.org/10.1201/9780429199226

1
Part I
Materials and Chemistry


3
1
Epoxy Resins, Monomers, and Derivatives
Applied epoxy coatings and adhesives are those that are specifically formulated with epoxy resins, monomers,
and derivatives as the primary ingredient, along with crosslinkers or hardeners, catalysts and/or accelerators, and
accessory components such as fillers, pigments, extenders, and additives (reactive and non-reactive). Typically,
epoxies are referred to as glycidyl ethers, oxiranes, or 3-membered-ring epoxides that are identified by Fourier
transform infrared spectroscopy (FTIR) fingerprint signals at 1,255, 1,139, 915, and 750–780 cm−1 [1, 2]. Extreme
epoxy systems, such as crosslinker-free formulations, have also been developed and will be described in Chapter 6.
This chapter reviews the various epoxy materials, with a particular emphasis on their functional structures, molec-
ular weights (MWs), epoxy equivalent weights (abbreviated as EEWs), functionality, and other attributes (such as
hydrophobicity). These resources consist of monomers such as fluorene-based specialties, oligomers, resins, pre-
polymers, derivatives like vinyl esters, toughening and flexibilizing modifications, oxetane analogs, BPA-free, and
bio-based, both bi- and multi-functional, as the essential constituents for diverse epoxy formulations.
1.1
BPA-Based Epoxies (or DGEBAs)
Depending on the desired performance and uses, formulators can choose from a huge variety of epoxy resin grades
or types that are commercially available. Table 1.1 represents an initial and generic classification in this regard.
The most widely used epoxy resins are unquestionably aromatic, and more specifically, BPA-based epoxies, that is,
based on bisphenol-A (where “A” stands for acetone, MW 228.3, Tm 158 ∘C, and pKa ≈10.29), also known as DGE-
BAs (short for di-glycidyl ethers of bisphenol-A), as structurally shown in Figure 1.1. Aliphatic epoxies are covered
separately. When discussing epoxy resins, systems, and applications generally, one can hardly avoid bringing them
up at some point because these BPA-based epoxies and derivatives have become so pervasive in both industries
and academics. BPA-based epoxies, or DGEBAs, are linearly ether-linked, strictly para-structured, structurally
symmetric, and bi-functional in terms of epoxides. All these characteristics intrinsically impart flexibility. In addi-
tion, DGEBAs contain in each of their repeating units one aliphatic secondary hydroxyl group (secondary OH;
refer to the chemical structure in Figure 1.1) that, under certain conditions, is not only readily reactive, that is,
providing additional means for modification and/or crosslinking with, for example, isocyanates or melamine, but
also alternately forms H bonds to improve adhesion (to substrates) and cohesion (within the coating films).
It is always referred to as the BPA-based grades or DGEBAs in a solid form and associated exclusively with the
number of repeating units in the structure backbone as represented by “n” when it comes to the “Type” of epoxy
resins from, for example, Type 1 to Type 10, as tabulated and exampled in Figure 1.1, where the numbers in brackets
represent EEWs. In one sense, greater n values are correlated with higher MWs, better flexibility, higher EEW or
WPE (i.e., weight per epoxide) values, and lower glass transition temperatures (Tg) for the cured resin. To put it
another way, formulations are typically optimized at a specific formulation index (FI) or stoichiometric ratio, that
is, total resins versus total crosslinkers or hardeners in mole, and the higher the EEW of a resin is, the more parts by
Applied Coatings: Chemistry, Formulation, and Performance, First Edition. Weih Q. Lee.
© 2024 John Wiley & Sons, Inc. Published 2024 by John Wiley & Sons, Inc.

4
1 Epoxy Resins, Monomers, and Derivatives
Table 1.1
General grades, features, applications, and suppliers of epoxy resins.
Epoxy resins
Typical applications and attributes
Demonstrative manufacturers and vendors
Aromatic:
DGEBA
DGEBF
Novolac
Modified
Specialties
Others
Indoor:
Heat resistance (high Tg)
Toughness
Flexibility
United States: Olin, Hexion/Westlake,
Huntsman
Japan: DIC, Mitsubishi Chemical, etc.
South Korea: Kukdo Chemical, Shin-A T&C, Kumho
P&B Chemicals
China: Deyuan, Yangnong
Others: Nan Ya, Aditya Birla Chemicals
Aliphatic:
Hydrogenated
Alicyclic
Others
Outdoor:
UV resistance and durability
Flexibility
United States: Hexion/Westlake
Japan: Nagase Specialty Materials, etc.
South Korea: JSI Co.
Others
Solid
Semi-solid
Liquid
0
0.2
0.5
2
5
9
11
60
Increasing MW;  
Increasing EEW 
Type 1 
Type 2 
Type 3 
Type 4 
Type 5 
Type 6 
Type 7 
Type 8 
Type 9 
Type 10 
n = # of repeating units; MW of the repeating unit = 284 g/mol
O
O
O
O
O
O
OH
n
EPON 828 (~190) 
DER 337 (~240) 
DER 661 (~530) 
EPON 1002F (~650) 
DER 663UE (~770) 
EPON 2004 (~925) 
DER 6155 (~1325) 
DER 666E (~1500) 
EPON 1007F (~2000) 
DER 668 (~2150) 
EPON 1009F (~3000) 
High MW 
High EEW 
Medium MW  
Medium EEW 
Low MW  
Low EEW 
Figure 1.1
Generalized structure, classiﬁcation, and types of BPA-based epoxy resins (or DGEBAs) in terms of liquid,
semi-solid, and solid states, as well as MWs and EEWs.

1.2 BPF-Based (or DGEBF) and Novolac Epoxies
5
Figure 1.2
Epoxies with nominal bi-functionality
(un-crosslinkable) that, upon ring opening by RO−(RO−
denotes polymerized anion intermediates), become four-fold
functional and crosslinkable. Source: adapted from Locus [3].
O
O
Ar
Ar
O
O
New RO– 
Site attacked by RO–
Initially, 
f = 1 each epoxide 
f = 2 each epoxide 
weight (or pbw) of the resin are required in formulation. Additionally, the MW has an impact on a resin’s solubility
in a solvent, solution, and melting viscosity, softening or nominal melting temperature (Tm) for solid grades, and its
form as a liquid or a solid at room temperature. Chemical resistance is provided by ether linkages in the structure
of BPA-based epoxies. In several ways, benzene or aromatic segments offer better structural performance than
aliphatic ones, including toughness, cohesive modulus, and heat resistance.
The most commonly used BPA-based epoxies for solvent-free powder and solvent-borne liquid coatings are prob-
ably Types 4 and 5 of medium MWs and EEWs, which combine good flow from the low-MW side and great enough
flexibility from the high-MW side. Instead, high-MW and high-EEW grades, such as Type 7 and above, are pre-
ferred for can and coil coatings due to their greater flexibility, film formation, and moisture resistance. The “Type”
specifications can be used to acquire technical details about epoxy resins. If a “Type” 2 epoxy is specified, for
instance, it is then known to be a solid resin of BPA origin; its EEW ranges from 600 to 720 g/eq, and it is likely
applicable to a liquid (solvent-borne or 100% solids if diluents are also used) or a powder system; and more likely
for general coating or adhesive applications; and vice versa. It should be emphasized once more that “Types” are
exclusively, and without exception, within the purview of BPA-based epoxy resins; otherwise, it is confusing or
misleading. There are many specialties, such as a fluorene-based (non-BPA-based) epoxy monomer, for example,
having an EEW of roughly 250 g/eq, which is comparable to that of BPA-based DER 337 that is classified as a
“Type” 0.5 semi-solid grade in Figure 1.1; however, they are solid rather than liquid. A resin’s “Type” can some-
times be determined by the last numerical number in its trade name, as in the cases of EPON 1007F (EEW 2,000,
Tm 125 ∘C) and 1009F (EEW 2,900, Tm 144 ∘C, Hexion), which stand for a resin of “Type” 7 and “Type” 9, respec-
tively. Notably, low “Type” liquid grades like EPON 828 (EEW 187–189) from Hexion and DER 331 from Olin
are recognized as standard and adaptable DGEBAs for all purposes, including coatings, construction adhesives,
composites, and many others such as synthesis of higher “Types” of solid resins (refer to Debrief C).
Bi-functional resins are unable to crosslink and only allow polymer chain propagation, as taught by polymer
chemistry [4]. Epoxies, however, constitute a special exception to this rule. As an illustration, bi-functional
BPA-based epoxies, when cured under heat by a bi-functional crosslinker, such as a primary or secondary
amine, continue with crosslinking to develop sufficient crosslinking density via the formation of in-situ four-fold
functionalities, as schematically exhibited in Figure 1.2. Since epoxy homo-polymerization (or homo-cures)
thermally takes place under catalysis and produces anionic intermediates RO−as well, this mechanism is
applicable to crosslinker-free formulations, that is, epoxy plus catalyst systems. In other words, regardless of
whether epoxy resins are bi-functional or the formulation stoichiometric ratio is significantly modified, the
majorities of epoxy systems are formulating-friendly and cure very well as long as an appropriate catalyst with an
adequate loading level is applied. Epoxy curing agents, such as crosslinkers and catalysts, as well as epoxy curing
reactions, primarily epoxy-hardener co-polymerization and epoxy-epoxy homo-polymerization, are explained in
Chapters 2 and 3, respectively. In addition, the glass transition temperatures (Tgs) of cured BPA-based epoxies
are typically less than 120 ∘C, alluding to the generic Tg capacity of epoxies.
1.2
BPF-Based (or DGEBF) and Novolac Epoxies
BPF (bisphenol-F, where “F” stands for formaldehyde, pKa ≈10.14)-derived and novolac epoxy resins, as shown
in Figure 1.3, are liquid and solid grades different from but structurally similar to BPA-based ones. Specifically, the

6
1 Epoxy Resins, Monomers, and Derivatives
(a)
(c)
(d)
(e)
(b)
n = # of repeating units; MW of the repeating unit = 256 g/mol
O
O
O
O
O
O
n
OH
O
O
O
O
O
O
O
O
O
O
O
O
O
O
H2
C
H
n
O
O
O
O
O
O
H3C
H3C
H3C
n
O
H2
C
C
H
CH2
O
O
H2
C
C
H
CH2
O
O
H2
C
C
H
CH2
O
R
R
R
n
H2
C
H2
C
Figure 1.3
Generic chemical structures of (a) bi-functional BPF-based and (b/c/d/e) multi-functional epoxy novolac resin
variants, where b stands for one of a variety of MWs and isomeric structures, c stands for epoxy BPA novolac, d stands for
epoxy cresol novolac (ECN), and e stands for epoxy phenol novolac (EPN).
BPF-based (also known as DGEBF or di-glycidyl ethers of bisphenol-F) duplicates DGEBA’s linear para-structures
and pure bi-functionality but lacks the two methyl (–CH3) groups (Figure 1.3a). Novolac epoxies, which function
as more than two, are essentially branched BPFs (Figures 1.3b/c/d/e, also refer to Figure 1.8a). A feature of this
minor difference between the structures of epoxies based on BPF and those based on BPA has significant effects on
performance, including a detrimental reduction in Tg and toughness as well as an improvement in impermeability.
Contrary to theoretical predictions that structural removal of methyl groups apparently diminishes steric effects
in favor of flexibility, BPF-based epoxies do not necessarily improve cured film flexibility in contrast to BPA-based
ones (see Chapter 6 for details). In one embodiment, BPF-based epoxies are formulated with an FI of 1.15: 1
(in favor of epoxies) to produce FDA175.300-compliant, ambient-temperature curable tank linings with adequate
adhesion and flexibility [5]. In contrast to bi-functional (bi-f) DGEBFs (Figure 1.3a), which are obviously derived
directly from BPF, novolac epoxy resins, containing no more aliphatic-OH groups, as shown in Figures 1.3b/c/d/e,
are primarily phenol (C6H5OH, pKa ≈10.0, tri-functional nature comprising ortho-, meta-, and para-positions)
derivatives with Ar-O-R linkages, BPA-derived, or cresol-derived, with their functionalities (f’s) all greater than
two. As a result, cured novolac epoxies develop higher Tg values than DGEBAs. Novolac modified Types 4 (such as
DER 642U and EPON 2012) and 7 (such as DER 672U and EPON 2014) typically have EEW values ranging from
500 to 600 and 750 to 850, respectively. A BPA novolac epoxy (Figure 1.3c) is represented commercially by jER
157 (EEW 208, Mitsubishi Chemical), while a phenol novolac one (Figure 1.3e) is represented commercially by
EPPN-201L (n ≈5, EEW 190, Nippon Kayaku), respectively. An ortho-methyl group in O-cresol novolac epoxies
(Figure 1.3d) structurally distinguish them from phenol novolac ones. Notably, DEN 438 (semi-solid, EEW 178,
formerly DOW) is a general-purpose or commodity novolac epoxy resin suited for applications such as laminations
and microencapsulation.
As illustrated in Figure 1.4, BPF-based and novolac epoxies are expected to perform significantly better than
the BPA-based epoxies in terms of resisting concentrated acids (such as 98% sulfuric acids), as polymer chain
cleavages by carbocation reactions are prohibited with the formers (Figure 1.4b). In other words, novolac and
BPF-based epoxies are preferred over BPA-based grades for developing strong acid-resistant epoxy coatings; multi-f
novolac epoxies should be used over di-f DGEBFs generally. Therefore, BPA-based coal tar epoxies are unsuitable
for situations with high H2S concentrations (such as interior pipelines).
In brief, the most popular grades—often referred to as conventional, traditional, or commodity epoxy resins—are
the BPA-based (or DGEBA) and novolac epoxies. Technically, it is prudent and advantageous to select a linear
BPA-based resin as the bulk resin for formulations emphasizing flexibility and to select a branched novolac for

1.3 Modified Epoxies
7
(a)
+
+
+
+
(b)
RO
OR
R = Crosslinked network 
Conc.
H2SO4
RO
OR
H
RO
OR
+
Stabilized 3* carbocation: 
Polymer chain is broken 
RO
OR
R = Crosslinked network 
Conc.
H2SO4
RO
OR
H
RO
OR
+
1* carbocation: 
Reaction does not occur 
X
Figure 1.4
DGEBFs and novolac epoxies that have cured are strongly acid resistant due to the absence of carbocation
reactions. Source: adapted from Locus [3].
improving glass transition temperatures (Tg) in practice. This is accomplished by comparing MWs, EEWs, func-
tionality (f), and particularly the chemical structures of epoxy resins or monomers. Without being restricted
to both classes, higher MWs result in lower cured Tg and higher flexibility, which makes sense given that the
polymeric chain segments between crosslinked points get longer or larger as a result of the crosslinking density
declining with increasing MWs. It still applies to both grades, but more so to the BPA-based. Higher the MW, or
“Type,” the more difficult it is to process a compounded premix due to related higher Tms for powder coatings
and the reduced solubility in solvents for liquid coatings. For example, under certain extruder temperature set-
tings of, say, 85/125 ∘C, a Type 7 epoxy (typical with a solution viscosity of 55–100 cPs at 80% concentration in
MEK and melting points of 120–135 ∘C) and beyond for fast gel powder formulations becomes noticeably diffi-
cult to extrude, leading to incomplete/unhomogenized mixing, if underheated, or unacceptable viscosity buildup
causing seeds/grits, if overheated.
1.3
Modified Epoxies
Epoxy resins, especially DGEBA modifications and those defined similarly in terms of the BPA-based structures
but modified by a variety of reactive materials, are becoming increasingly available on the market for formulators
to choose from in order to improve such properties as Tg, toughness, flexibility, abrasion resistance, moisture bar-
rier, adhesion, and others. CTBN (i.e., carboxyl terminated butadiene acrylonitrile), acrylics, urethanes, polyols,
and silicones are among the most common elastomer or rubber materials suitable for epoxy modifications. For
example, EPON 58120 (average EEW 950, 20% CTBN rubber modified, Hexion) and HyPox UA10 (liquid, average
EEW 215, 12% thermoplastic polyurethane modified, Huntsman) are designed to improve toughness, as is KR-693
(average EEW 850, micronized acrylic core-shell particle of 0.5 μm, Kukdo Chemical) for enhancing toughness and
flexibility. KSR-1000 (average EEW 1,200, Kukdo Chemical) and Pel-Sil CX740 (average EEW 2,300, Ele Corp.) are
examples of silicone-modified epoxies with a wide range of MW-dependent EEWs for improving adhesion and
heat resistance.
In practice, these modified epoxies of di-functionality are typically employed as additives or secondary resins
due to issues of incompatibility, mechanical strength impairment, and sometimes blistering after immersion in
hot water, such as at 75 and 95 ∘C for HWA (hot water soak adhesion) testing. There is a reasonable limitation
on the use of these resins in applied coatings unless compatibility and performance harms are addressed; it is
always a tradeoff to incorporate them effectively into formulations. In comparison, isocyanate (−N=C=O, with a

8
1 Epoxy Resins, Monomers, and Derivatives
O
O
N
O
N
O
O
R
H2
C
O
NCO
NCO
NCO
NCO
R
Catalyst
OCN
R
R
R
N
N
N
O
O
O
O
O
O
O
O
R
R
R
N
N
N
N
N
O
O
O
(b)
(a)
HO
N
O
O
O
O
O
O
O
O
O
O
R'
x
R'
x
R'
R'
R'
R'
n
O
O
Oxazolidinones
Triazine
x+3
3
H2
C
O
O
Figure 1.5
Isocyanate-modiﬁed epoxy resins with (a) bi-functionality and formation of oxazolidinones—circled in red and
(b) tri-functionality and formation of both oxazolidinones and isocyanurates (triazines)—circled in blue.
characteristic FTIR peak at 2,274 cm−1)-modified epoxy resins are becoming more popular and significant in high-
performing formulations and applications due to the multiple advantages they have brought to the cured film prop-
erties, including toughness improvement, high Tg capacity (even exceeding 200 ∘C in some valid cases, as discussed
in Chapter 6), and sustained flexibility combined. Depending on the reaction conditions, NCO-modifications of
epoxies result in the creation of isocyanurate rings, a triazine (Figure 1.5b), and/or oxazolidinones (Figures 1.5a/b),
a class of 2-oxazolidine-containing compounds, respectively. Oxazolidines are an interesting standalone chemi-
cal for two-component (2K) polyurethane (PUR) systems because they may be loaded into the polyol side to act
as a moisture scavenger, reactive diluent, and latent curing agent. Examples of such 2-oxazolidine additives are
Incorez’s Incozol® products. Trazines, on the other hand, confer resistance to heat and moisture. Depending on the
isocyanate precursors and as well co-reactions that take place between NCO and the aliphatic secondary OH in the
epoxy backbone (refer to the chemical structure shown in Figure 1.1), NCO-modified epoxies may also produce
bi- or multi-functionalities, as illustrated in Figures 1.5a/b. Typical NCO-modified resins are structurally symmet-
ric, steric, and overall linear (imparting flexibility), as shown in Figure 1.5a, and they have a reasonably high Tg
capability that depends partially on the structures of R and R’ units, as disclosed in a patent application [6]. One
such commercial resin with bi-functional properties is SEY-5310 (EEW ∼320, Tm 102 ∘C, Shin-A T&C), where R’ is
bisphenol TMC (i.e., tri-methyl-cyclohexylidene). Fortegra 310 (EEW ∼425, 10–12% core-shell-rubber materials,
Olin), in contrast, may or may not represent the other isocyanate-toughened epoxy resin product (Figure 1.5b).
Under controlled conditions, bi-functional EPON 828 (EEW 187–189) or multi-functional DEN438 (EEW 200, f =
3.5) can react with MDI (e.g., Covestro’s Mondur M) to produce an offset resin comparable to SEY-5310 or Fortegra
310. When properly used alone or in combination with either SEY-5310 or Fortegra 310 as a co-binder, Tg eleva-
tion, toughening, flexibility, adhesion, and compatibility can be collectively enhanced (refer to relevant sections
in Chapter 6 for details). Blendur products from Covestro are essentially polyisocyanate-modified epoxies.
Di-block copolymers (like PEP-PEO, Figure 1.6a), DCPD (i.e., dicyclopentadiene, Figure 1.6b), adamantane,
PBD (i.e., polybutadiene, Figure 1.6c), polysulfide, and various non-isocyanate modifiers with similar advanta-
geous characteristics are a few examples. Regardless of aromaticity and aliphaticity, these modified epoxy resins
exhibit great adhesive, hydrophobic (for moisture resistance), toughening, and flexibilizing properties when
utilized as a co-binder up to 15% by weight in formulations without compatibility issues. Both multi-functional
XD-1000 (EEW 245–260, Nippon Kayaku, Figure 1.6b) and Epiclon HP 7200H (EEW 270–300, DIC/Sun Chemical)

1.3 Modified Epoxies
9
(a)
(c)
(d)
(e)
(f)
(d)
(b)
Type 4 Epoxy 
O
Type 4 Epoxy 
m
n
PEP
PEO
O
O
O
O
O
O
n
O
O
O
O
n
O
O
O
O
OH
O
O
n
O
O
O
O
O
O
OH
n
O
O
O
O
OH
O
O
O
O
OH
X
n
O
O
H2
C
O
ClnN3P3
6-n
Figure 1.6
Schematic structures of (a) a di-block copolymer (PEP-PEO)-modiﬁed DGEBA (e.g., Fortegra 664-12 from Olin),
(b) a DCPD (dicyclopentadiene)-modiﬁed novolac (e.g., XD-1000 from Nippon Kayaku), (c) a polybutadiene (PBD)-modiﬁed
aliphatic (e.g., Denalex R-15EPT from Nagase), (d) a liquid crystalline polymer (LCP)-modiﬁed DGEBA (e.g., LCE-2615 from
Nippon Kayaku), (e) a silicone elastomer-modiﬁed DGEBA (e.g., jER YX-7400 from Mitsubishi Chemical), (f) a ﬂexibilizer-
modiﬁed DGEBA (e.g., jER YX-7110 from Mitsubishi Chemical), and (g) a toughener-modiﬁed DGEBA (e.g., epoxyphos-
phazene). Source: (g) adapted from Bornosuz et al. [7].
are DCPD-modified epoxies with the ability to provide low-dielectric constants (Dk) and additional benefits,
including noticeable Tg enhancement (refer to relevant sections in Chapter 6 for formulations and discussion).
Note that adamantane, that is, (CH)4(CH2)6, and DCPD have similar chemical structures. Albipox 8001 (EEW
210, liquid), a special nitrile rubber-modified tackifier from Evonik, is used to effectively improve toughness and
adhesion. When used as low as 5% of all binder resins, Denalex R-15EPT (liquid, EEW 910, Nagase, Figure 1.6c)
offers elasticity and superior wet adhesion to withstand cathodic disbondment while having no incompatibility
concerns. Epolead PB3600 (liquid) from Daicel represents a divergent epoxidized PBD with terminated hydroxyls
in addition to vinyl functionalities for dual reactivities. PIB (polyisobutylene) is also a choice that offers flexibility,
toughness, and adhesion to modifications.
From a broader perspective, liquid crystalline (LC) compounds are distinguished by their dielectric
anisotropy (𝛥𝜀), which is one of the most important physical properties for liquid crystal displays (LCDs).
PVPHS, or poly(4-vinylphenol-co-4-hydrostyrene), and PEO-PPO-PEO, or polyethylene oxide-co-propylene
oxide-co-ethylene oxide, also known as Pluronics, are examples of LCPs with high, positive dielectric anisotropy
(𝛥𝜀> 0) that are commercially available. Hydrostyrene (HS) and PEO serve as flexible blocks, while vinylphenol
(VP) and PPO serve as rigid and polar blocks. Instead, negative dielectric anisotropy (𝛥𝜀< 0) liquid crystals
are predominantly difluoro based, including difluorobenzofuran based [8], difluorophenylene based [9], and
others as described by Chen et al. [10]. In the meantime, it is worthwhile to discuss a few further distinctive
epoxies from a narrower perspective, such as liquid crystalline epoxy resins (LCERs), which have regulated
crystallinity and molecular orientation by employing mesogenic monomers [11, 12], primarily type I biphenyls
(refer to Figure 1.9a), type II bi-naphthalenes (e.g., EPBN monomers, Figure 1.7a), and type III. LCERs, which are
typically low MWs, di- or, multi-epoxide-functional, are reported to improve tensile strength and toughness at the
sacrifice of flexibility. A brand-new class of reactive toughening agents known as liquid crystalline polyurethane
(LCPU, Figure 1.7b) has both flexible chains and rigid biphenyl groups, enabling higher Tg and improved storage
modulus in a rubber state, according to reports [13]. When used as a toughening agent, LC is similar to PES
(polyether sulfone), which is strongly acid resistant. LCE-2615 (EEW 503, Tm 94 ∘C, Nippon Kayaku, Figure 1.6d)

10
1 Epoxy Resins, Monomers, and Derivatives
O
O
O
(a)
(b)
O
C
O
H
N
H
N
C
O
O
H2
C
H2
C
O
CH3
2
n
Figure 1.7
Chemical structures of (a) 6,6′-6,6′-Bis(2,3-epoxypropoxy)-2,2′-binaphthyl (EPBN), one of the liquid crystalline
epoxy resin (LCER) monomers, and (b) a liquid crystalline polyurethane (LCPU).
is one of such commercially available LCER products. Reportedly, cured LCE-2615 improves toughness and
thermal conductivity up to 0.31 W/m-∘K (compared to the average 0.24 W/m-∘K for the BPA-based epoxies).
Other special modifications include liquid jER YX-7400 (EEW 430, Mitsubishi Chemical) with high elastic
modulus (i.e., resilience) similar to silicone rubber (low elastomeric Tg −40 ∘C) and semi-solid YX-7110 (EEW
1,124, Mitsubishi Chemical) with excellent flexibility (due to segments of extended MWs and linear structures)
at certain temperatures, respectively, as shown in Figures 1.6e/f. Similar to jER YX-7400 (Figure 1.6e), Albiflex
296 (EEW 825–850, silicone content 40%, Nanoresins/Evonik) and series are epoxy-silicone copolymers with
enhanced elasticity and flexibility. Epoxyphosphazene (Figure 1.6g), which exhibits unique poly-functionalities,
is reported to accelerate the thermal cure process [6]. Acryset® BPA328 (liquid, EEW 230 ± 10) and BPF307
(liquid, EEW 210 ± 10) from Nippon Shokubai are acrylic rubber dispersed epoxy resins that provide outstanding
adhesion and toughness without scarifying the thermal resistance typical of chemical rubber modifications.
However, compatibility and processability should always be verified when working with these resins.
Thiokol Flep-60 (liquid, EEW 280) by Toray Fine Chemicals is a special polysulfide-modified epoxy resin
that allows for great flexibility, moisture resistance, dielectric strength, flow, and adhesion. It is suitable for
low-temperature applications such as fast-curing adhesives and resilient floor coatings. Unfortunately, these
resins release an odor, especially during thermal cure. In addition, there are epoxies with phosphorus and
bromine modifications for flame retardance, such as SEN-920 (average EEW 300, Shin-A T&C) and equivalently
GEBR-589 (average EEW 310, Grace Epoxy, China), with chelate and block urethane modifications for structural
adhesives and sealants, such as EP-49-10P2 (liquid, EEW 300, Adeka) and EPU-17T-6 (liquid, EEW 270, Adeka),
and with di-block PEO-PEP copolymer and polyol modifications for toughened fusion bonded epoxy (FBE)
powder coatings, such as Fortegra 664-12 (EEW 1,010, Olin) and Fortegra 304 (EEW 980, Olin), respectively.
Chelate-modified epoxies, particularly, are suitable for use as structural adhesives on rusted metals and non-metal
substrates, as are blocked urethanes as flexible and tough body sealants. Sometimes compatibility is more impor-
tant when using silicone-modified epoxies as a co-binder. Notably, various other modifications can be used to
improve a variety of performance characteristics, such as viscosity, adhesiveness, compatibility, flexibility, low
water absorption, low-dielectric loss tangent (Df)/Dk, high Tg, and toughness. These modifications include, but
are not limited to, phosphorus, sulfuric acid, dimer acids, LC biphenyls, silicones, and others. Please note that no
attempt has been made herein to provide an exhaustive list of modified epoxies, as this quest is also impossible.
