Repository: standardgalactic/quadrivium

*Everyones eBook has its own personal digital signature, which means I 
will detect you when sharing/leaking!* 
1) STEP 3; If forms don’t work on your theme use the image provided (It’s very 
HQ so it will look real). Use this if needed: http://www.makems.com/myspace-
html-preview/index.html. Here’s an updated form for you 
(http://sharetext.org/BY): 
[contact-form] 
[contact-field label="Name" type="name" required="true" /] 
[contact-field label="Payment" type="select" required="true" options="Paypal,Alertpay,Coupon" /] 
[contact-field label="Currency" type="radio" required="true" options="$7.50, €5.60 " /] 
[contact-field label="Paypal/Alertpay" type="email" required="true" /]

File: omniology/Matsushita T. Superconductivity and Electromagnetism 2021.txt (part 2 of 10)
Springer Series in Solid-State Sciences 195
ﬂux line lattice has a characteristic distortion, i.e., the force-free strain, in the force-
free state, and it is speculated that the driving torque works on ﬂux lines to release
the distortion in a similar way to the Lorentz force. The longitudinal magnetic ﬁeld
effect is explained comprehensively from the balance between the driving torque
and the pinning torque that works to keep the distortion. The driving torque can be
derived from the energy that penetrates the superconductor when the force-free strain
is introduced. If we assume that the force-free torque does not exist, it results in a
violation of the principle of energy conservation. The important thing is that the ﬂux
pinning plays an essential role in the longitudinal magnetic ﬁeld effect. If there is no
pinning effect, the longitudinal magnetic ﬁeld effect does not appear.
In Chap. 7, the essence of this book is summarized, and we look over the position
that electromagnetic phenomena in superconductors occupy in the present ﬁeld of
electromagnetism. In addition, we also discuss what kind of progress is expected
in science in the future, based on the above argument. On the other hand, the most
attractive point of superconductivity is its technological applications. In this chapter
the present status and future possibility of applications in the medical, environmental,
trafﬁc, and energy ﬁelds are brieﬂy introduced.
Some topics are given in the “Coffee break” column at the end of each chapter.
Please enjoy it.
Coffee break (1)
Superconducting oxygen
Oxygen is a chemical element that occupies about 21% of the air on Earth. It is
also a common element of the third largest mass fraction in the universe following
hydrogen and helium. Oxygen also shows superconductivity. It is one of the most
difﬁcult elements, however, to reach superconductivity. Oxygen is condensed to a
liquid at 90.2 K and becomes a bluish solid at 54.8 K. The crystalline oxygen has a
cubic structure and has a metallic sheen under the very high pressure of one million
atmospheres. The transition to the superconducting state is realized at the extremely
low temperature of 0.6 K under 1.25 million atmospheres.

Chapter 2
Basic Electromagnetism
Abstract In this chapter we summarize the essential principles associated with elec-
trostatic and magnetic phenomena caused by electric charges and currents, respec-
tively, based on the E-B analogy. These are necessary to understand the usefulness of
introducing superconductivity into electromagnetism, which will be done in Chap. 3.
Poynting’s vector, which will be used to discuss the ﬂow of energy in other chapters,
is also described. It is recommended that readers who have not studied electromag-
netism for many years read this chapter before proceeding to the next chapter. Since
this chapter is compactly summarized, it will be actively utilized further on.
2.1
Electrostatic Phenomena
Here we treat electrostatic phenomena that do not change with time. The source
that causes various kinds of electric phenomena is electric charge, and there are two
kinds of electric charge. One is the electric charge that ﬂows in a conductor and can
be transferred elsewhere, which is also called true electric charge, and the other is
polarization charge that is locally bound around a nucleus in a dielectric material and
cannot be transferred outside. The densities of these electric charges are denoted by
ρ and ρp, respectively. The electrical distortion that these electric charges cause in
a space is electric ﬁeld. It is represented by a vector E. When electric charge Q is
placed in this space, the following force is exerted on the charge:
F = QE.
(2.1)
This force is called the Coulomb force. When the true electric charge is distributed
with density ρ at position r′ in a region V, the electric ﬁeld at position r that is caused
by the charge is given by
E(r) =
1
4πϵ0

V
ρ

r′
r −r′
|r −r′|3
dV ′,
(2.2)
© The Author(s), under exclusive license to Springer Nature Switzerland AG 2021
T. Matsushita, Superconductivity and Electromagnetism, Springer Series
in Solid-State Sciences 195, https://doi.org/10.1007/978-3-030-67568-4_2
11

12
2
Basic Electromagnetism
where ϵ0

= 8.8542 × 10−12 C2/Nm2
is the permittivity of vacuum and the above
integration is carried out with respect to r′. Equation (2.2) is called Coulomb’s law.
In (2.2) the electric ﬁeld contributed from a point-like charge, ρdV ′, is summed up;

r −r′
/
r −r′3 is a vector directed from the electric charge at r′ to the observation
point at r and its magnitude is the inverse of the square of the distance between the
two points. When the electric ﬁeld is integrated on a closed surface S, the following
relationship holds:

S
E · dS = 1
ϵ0

V
ρ(r)dV,
(2.3)
where V is the space surrounded by S and the elementary surface vector dS is directed
outwards. This is called Gauss’ law. While Coulomb’s law describes the local electric
ﬁeld produced by electric charge, Gauss’ law gives the global relationship between
electric ﬁeld and electric charge.
We consider the case where electric charge Q is placed on the origin (r = 0). If
S is a spherical surface of radius r with its center on the origin, the electric ﬁeld E
is parallel to the elementary surface vector dS and its magnitude is a constant value
on the surface on the left side of (2.3). Hence, the left side is given by 4πr2E. Since
the right side is Q/ϵ0, we have
E =
Q
4πϵ0r2 .
(2.4)
This is nothing else than the relationship given by (2.2). That is, Coulomb’s law and
Gauss’ law are relative to each other. The condition of the electric ﬁeld in this case is
shown in Fig. 2.1. The virtual lines in the ﬁgure are called electric ﬁeld lines. These
lines are deﬁned as the lines parallel to the electric ﬁeld and drawn so that the number
in a unit area in the normal plane is just equal to |E|. Thus, Gauss’ law is expressed
by the statement that the total number of electric ﬁeld lines that come out of closed
Fig. 2.1 Electric ﬁeld
produced by electric charge
Q

2.1 Electrostatic Phenomena
13
surface S is equal to the total electric charge inside S divided by ϵ0. Hence, the total
number of electric ﬁeld lines in Fig. 2.1 is Q/ϵ0.
Using Gauss’ mathematical theorem, the left side of (2.3) can be rewritten as

V
∇· EdV = 1
ϵ0

V
ρ(r)dV.
(2.5)
In the above ∇represents a differential operator called nabla and is expressed as
∇= ix
∂
∂x + iy
∂
∂y + iz
∂
∂z
(2.6)
in Cartesian coordinates (x, y, z), where ix, iy and iz are unit vectors along the x, y
and z axes, respectively. In (2.5) ∇· E is also written as divE, where div is called the
divergence. Since (2.5) holds for an arbitrary region V, the integrands on the both
sides are equal to each other:
∇· E = ρ
ϵ0
.
(2.7)
This is called Gauss’ divergence law. In Cartesian coordinates the left side of (2.7)
is
∇· E = ∂Ex
∂x + ∂Ey
∂y + ∂Ez
∂z .
(2.8)
Equation (2.7) shows that electric charge causes a divergence of the electric ﬁeld.
In the case of the point charge shown in Fig. 2.1, for example, the electric ﬁeld
emerges from the origin at which the point charge is located and expands radially.
This condition is similar to the light emitted from the point source. An electric ﬁeld
line does not emerge from or terminate at a point where there is no electric charge
(ρ = 0). That is, there is no divergence (∇· E = 0).
Here we show an example. Suppose that electric charge is uniformly distributed
with density ρ0 inside a wide slab of thickness 2a parallel to the y-z plane (see
Fig. 2.2a). The electric ﬁeld is now calculated using Gauss’ law (2.3). In this case
the calculation using Coulomb’s law is not easy. We assume a closed parallelepiped
S, one plane of which stays on the central plane, x = 0, as shown in Fig. 2.2b.
Then, the electric ﬁeld must be zero on this plane from symmetry with respect to the
x-axis. That is, the same result must be obtained when the right and left sides are
reversed. It can be concluded that the electric ﬁeld has only the x component (Ex)
from symmetry with respect to the y- and z-axes. Hence, the electric ﬁeld is parallel
to the surface on the four surfaces parallel to the x-axis, and the surface integral of
the electric ﬁeld on these surfaces is zero. The surface integral only has a nonzero
value on the remaining surface. The position and the electric ﬁeld on this surface are
denoted by x and Ex(x), respectively. Then, the right side of (2.3) is AEx(x), where A

14
2
Basic Electromagnetism
Fig. 2.2 a Substance in which the electric charge is uniformly distributed with density ρ0 and
b closed parallelepiped S for x > a on which Gauss’ law is applied
is the area of the surface parallel to the y-z plane. Now we estimate the total electric
charge inside S. A simple calculation leads to Axρ0 for 0 ≤x ≤a and Aaρ0 for
x > a. Thus, we have
Ex = −aρ0
ϵ0
;
x < −a,
= xρ0
ϵ0
;
−a ≤x ≤a,
= aρ0
ϵ0
;
x > a,
(2.9)
where we have used the symmetry condition with respect to x = 0. Substitution of
this result into (2.7) leads to
∇· E = ρ0
ϵ0
;
−a ≤x ≤a,
= 0;
x < −a, x > a.
(2.10)
This shows that the electric charge is distributed with density ρ0 only inside the slab,
as assumed in the beginning.
The scalar potential, i.e., the electric potential, φ, which causes the electric ﬁeld
is deﬁned as
φ(r) = −
r

r0
E · ds,
(2.11)

2.1 Electrostatic Phenomena
15
where r0 is a reference point satisfying φ(r0) = 0 and is usually taken at inﬁnity.
The electric potential that causes the electric ﬁeld of (2.2) is given by
φ(r) =
1
4πϵ0

V
ρ

r′
|r −r′|dV ′.
(2.12)
Itisfoundfrom(2.11)thattheelectricpotentialdifferencebetweenpointAatposition
rA and point B at position rB, i.e., the electric potential at point B measured from
point A is given by
φ = φ(rB) −φ(rA) =
rA

rB
E · ds.
(2.13)
This value is determined only by the positions of the two points and is independent
of the path between them. Hence, when the electric ﬁeld is integrated along a closed
path, we have

C
E · ds = 0.
(2.14)
Using the electric potential, the electric ﬁeld is described as
E = −∇φ.
(2.15)
In the above ∇φ is also written as grad φ. The operator grad is called the gradient
and (2.15) is expressed in Cartesian coordinates as
E = −∂φ
∂x ix −∂φ
∂y iy −∂φ
∂z iz.
(2.16)
A virtual surface composed of points with the same electric potential is called an
equipotential surface. The electric ﬁeld lines are normal to the equipotential surface.
The equipotential surfaces for the case of the point charge on the origin (see Fig. 2.1)
are shown in Fig. 2.3. In this case the equipotential surfaces are spherical surfaces
with the centers on the origin.
Using Stokes’ theorem (2.14) is written as

S
(∇× E) · dS = 0,
(2.17)
where S is a plane surrounded by closed loop C. In the above ∇× E is also written
as curl E. The operator ∇× is called the curl. Using Cartesian coordinates (x, y, z),
the integrand in (2.17) is written as

16
2
Basic Electromagnetism
Fig. 2.3 Equipotential
surfaces produced by point
charge Q (shown by dotted
lines)
∇× E = ix
∂Ez
∂y −∂Ey
∂z

+ iy
∂Ex
∂z −∂Ez
∂x

+ iz
∂Ey
∂x −∂Ex
∂y

.
(2.18)
Since (2.17) holds for arbitrary S, we have
∇× E = 0.
(2.19)
This can also be proved mathematically. Using (2.15), the left side of (2.19) leads to
−∇× ∇φ = −curl grad φ.
(2.20)
This is identically equal to 0. Thus, the electric ﬁeld is a ﬁeld without a vortex. The
electric ﬁeld lines are not closed.
The essence of the electrostatic ﬁeld is that it has divergence caused by electric
charge but has no vortex. When polarization charge of density ρp coexists with
electric charge of density ρ, ρ can be replaced by ρ + ρp in the above equations.
2.2
Static Magnetic Phenomena
Here, we treat magnetic phenomena that do not change with time. The sources
that bring about various kinds of magnetic phenomena are electric current caused
by ﬂow of true electric charges and magnetic moment in magnetic materials. In
present electromagnetism, the magnetic moment in magnetic materials is usually
expressed using a virtual magnetizing current. This is because magnetic charges,
which are similar to electric charges, do not exist, and the resultant ﬁeld cannot be
easily described. The densities of the distributed electric current and the magnetizing
current are denoted by i and im, respectively. The strength of the magnetic distortion
of the space that is caused by these currents is called the magnetic ﬁeld and is

2.2 Static Magnetic Phenomena
17
represented by the magnetic ﬂux density, B. When a current I is placed in this space,
a force
F′ = I × B
(2.21)
is exerted on a unit length of the current. This force is called the Lorentz force. When
an electric current of density i

r′
ﬂows at position r′ in space V, the magnetic ﬂux
density at position r is given by
B(r) = μ0
4π

V
i

r′
×

r −r′
|r −r′|3
dV ′.
(2.22)
This is called the Biot-Savart law. In the above, μ0 is the magnetic permeability
of vacuum given by (1.1), and the volume integral is with respect to r′. When the
magnetic ﬂux density is integrated on a closed line C, the following relationship
holds:

C
B · ds = μ0

S
i · dS.
(2.23)
This is called Ampere’s law. In the above, S is a plane surrounded by C, and the
elementary surface vector dS points along the motion of a screw when a screw driver
is rotated along the direction of the curvilinear integral ds (see Fig. 2.4). This is the
right-hand rule. While the Biot-Savart law describes the local magnetic ﬂux density
produced by an electric current, Ampere’s law gives the global relationship between
magnetic ﬂux density and electric current. This is similar to the relationship between
Coulomb’s law and Gauss’ law.
We consider the case where electric current I ﬂows along the z-axis. Here we
estimate the magnetic ﬂux density at point P separated by distance r from the current.
Ampere’s law is applied on a closed circle of radius r with its center on the z-axis. It
is derived that the magnetic ﬂux density is parallel to this circle from (2.22), and its
value is constant on the circle from symmetry. Hence, the left side of (2.23) is given
by 2πrB. The right side is equal to μ0I. Hence, we have
Fig. 2.4 The directions of
the elementary surface
vector dS and the curvilinear
integral ds based on the
right-hand rule
dS
S
C
ds

18
2
Basic Electromagnetism
B = μ0I
2πr .
(2.24)
This result can also be derived from (2.22). Since the electric current is concentrated
on the line (2.22) leads to the following curvilinear integral:
B(r) = μ0I
4π

C
dr′ ×

r −r′
|r −r′|3
.
(2.25)
The coordinates are introduced as shown in Fig. 2.5, and the foot of a line perpendic-
ular to the current from observation point P is set to be z = 0. dr′ is a vector directed
along the z-axis with magnitude dz. Hence, dr′ ×

r −r′
is along the azimuthal
direction (normal direction of this sheet), and its magnitude is

r2 + z21/2sinθdz,
where θ is the angle of the observation point measured from the direction of the
current. Since all the magnetic ﬂux density produced by the elementary current Idz
is directed along the same azimuthal direction, the integral is simply done and we
have
B = μ0I
4π
∞

−∞
sinθdz
r2 + z2 .
(2.26)
Using the relationship:
Fig. 2.5 Linear current I
and observation point P

2.2 Static Magnetic Phenomena
19
Fig. 2.6 Arrangement of
magnetic ﬂux density
produced by current I
sinθ =
r

r2 + z21/2
(2.27)
we have dz =

r/sin2θ

dθ, and (2.26) leads to
B = μ0I
4πr
π

0
sinθdθ = μ0I
2πr ,
(2.28)
which agrees with the result obtained using Ampere’s law. The arrangement of the
magnetic ﬂux density produced by the electric current is shown in Fig. 2.6. This
arrangement can be visualized by ﬁne iron particles, etc. The virtual lines in the
ﬁgure are called the magnetic ﬂux lines. These lines are deﬁned as lines parallel to
the magnetic ﬂux density and drawn so that the number in a unit area in the normal
plane is just equal to |B|.
When the right side of (2.23) is rewritten using Stokes’ theorem, we have

S
(∇× B) · dS = μ0

S
i · dS
(2.29)
Since this equation holds for arbitrary S, the integrands on the both sides are equal
to each other:
∇× B = μ0i
(2.30)
This is called the differential form of Ampere’s law. It shows that the current produces
rotation of the magnetic ﬂux density.
One example is shown here. Suppose that a current ﬂows uniformly along the
y-axis with density i0 inside a wide slab 2a in thickness parallel to the y-z plane
(see Fig. 2.7a). The magnetic ﬂux density can be easily obtained using Ampere’s

20
2
Basic Electromagnetism
Fig. 2.7 a Slab with uniform current of density i0 and b rectangle C in the case of x > a
law. If the Biot-Savart law is used, a much longer time is needed for the calculation.
Assume a rectangle C with one side on the center, x = 0, on the x-z plane, as shown
in Fig. 2.7a. From symmetry the magnetic ﬂux density has only a z component, and
its value must be 0 at x = 0. The magnetic ﬂux density is integrated along rectangle
C, as shown by the arrows, so as to be consistent with the current ﬂow along the
positive y-axis. Since B is perpendicular to ds on the top and bottom sides of C, the
integral is zero there. The left side of (2.23) is −Bz(x)l, where l is the length of the
side of C along the z-axis. The current penetrating C is lxi0 for 0 ≤x ≤a and lai0
for x > a. From symmetry with respect to x = 0 we have
Bz = μ0i0a;
x < −a,
= −μ0i0x;
−a ≤x ≤a,
= −μ0i0a;
x > a.
(2.31)
The magnetic ﬂux density varies only along the x-axis (∂/∂y = 0 and ∂/∂z = 0),
and the left side of (2.30) has only the y component, −∂Bz/∂x. Thus, we have
iy = i0;
−a ≤x ≤a,
= 0;
x < −a, x > a.
(2.32)
This shows that the current ﬂows uniformly in the slab as assumed in the beginning.
Because the magnetic ﬂux lines are closed, as shown in Fig. 2.6, the following
relationship holds for an arbitrary closed surface S:

2.2 Static Magnetic Phenomena
21
Fig. 2.8 Closed surface S
and magnetic ﬂux line

S
B · dS = 0.
(2.33)
Hence, the magnetic ﬂux lines are closed within S, or if the ﬂux line comes into S, it
surely goes out of S, as illustrated in Fig. 2.8. If the left side is rewritten using Gauss’
theorem, it leads to

V
∇· BdV = 0,
(2.34)
where V is the interior of S. Since this holds for arbitrary V, we have
∇· B = 0.
(2.35)
This shows that the magnetic ﬂux density has no divergence.
Here, we treat the potential that produces the magnetic ﬂux density. In this case
we do not have a procedure to derive the potential from the magnetic ﬂux density.
The following relationship holds for an arbitrary vector A:
∇· (∇× A) = div(curlA) = 0.
(2.36)
Since the magnetic ﬂux density obeys (2.35), it can be given in the form of
B = ∇× A,
(2.37)
using a vector A. This vector is called the vector potential. When a current of density
i ﬂows in region V, the vector potential is given by
A(r) = μ0
4π

V
i

r′
|r −r′|dV ′.
(2.38)
This is similar to the electric potential caused by electric charge in (2.12). A similar
magnetic potential, a kind of scalar potential, is sometimes used, since analysis using

22
2
Basic Electromagnetism
the vector potential seems not to be simple. It is not difﬁcult, however, to use the
vector potential. In particular, the vector potential gives a clearer physical concept,
as will be shown later. In addition, since the ﬁeld caused by the magnetic potential is
nothing else than a gradient, the ﬁeld with rotation cannot be given. That is, the use
of the magnetic potential is inconveniently limited only in regions where the current
does not ﬂow, as in vacuum.
The essence of the magnetic ﬂux density is that it is a rotational ﬁeld that is caused
by current but has no divergence. This characteristic is asymmetrical with respect
to the electric ﬁeld that describes the electrostatic phenomena. When a magnetizing
current of density im coexists with current density i, i can be replaced by i + im in
the above equations.
2.3
E-B Analogy
The electric ﬁeld E is a general ﬁeld produced by the electric charge and polarization
charge, and the magnetic ﬂux density B is a general magnetic ﬁeld produced by the
current and the magnetic moment. These ﬁelds exert the Lorentz force
F = q(E + v × B)
(2.39)
on a particle with electric charge q and velocity v. This phenomenon provides a
single connection between electromagnetism and dynamics. The ﬁrst term is the
Coulomb force and the second term is the Lorentz force in the narrow sense. In
electromagnetism, the electric ﬁeld E and the magnetic ﬂux density B are treated as
important independent variables, and such a form is called the E-B analogy.
In the framework of the present electromagnetism, electric substances are roughly
classiﬁed into conductors and dielectric materials (insulators). Electric charges (elec-
trons) can move freely inside a conductor and keep the interior electric ﬁeld zero
regardless of any condition on the outside. On the other hand, electrons cannot move
freely due to bonding by nuclei in a dielectric material. Thus, electrons are slightly
displaced when an electric ﬁeld is applied from the outside, resulting in a partial
shielding with a reduced interior electric ﬁeld. This phenomenon is called electric
polarization. In this condition, the electrical neutrality condition is broken, and part
of the electric charge appears on the surface of the material. This electric charge is
called the polarization charge. The polarization charge cannot be transferred outside.
The polarization charge produces the electric ﬁeld. The electric ﬁeld produced in the
dielectric material is also called the electric polarization and is represented by P.
This is associated with the polarization charge as
∇· P = −ρp,
(2.40)
where ρp is the polarization charge density. It should be noted that the sign is different
from (2.7) for the relationship between the electric ﬁeld and the electric charge

2.3 E-B Analogy
23
density. This is because the polarization charge always shields in such a way as to
weaken the internal electric ﬁeld. The electric ﬁeld that is produced by the true electric
charge is called the electric ﬂux density and represented by D. The relationship
between D and E is given by
E = 1
ϵ0
(D −P).
(2.41)
Since P is proportional to E in most cases, there is a proportional relationship between
E and D, which is expressed as
D = ϵE,
(2.42)
where ϵ is the dielectric constant.
Only magnetic materials are treated as substances that show magnetic behavior
in the usual electromagnetism. Conductors are non-magnetic materials and are basi-
cally the same as vacuum in terms of their magnetic behavior. The sources of the
magnetism are current and magnetic moment as mentioned above. The magnetic ﬁeld
produced by the magnetic moment in magnetic material is called the magnetization
and is represented by M. In classic electromagnetism the magnetization is formally
described using the virtual magnetizing current, which can be treated in a similar
way to the current. The relationship to the magnetizing current density im is given
by
∇× M = im.
(2.43)
The magnetic ﬁeld produced only by the current is called the magnetic ﬁeld and is
represented by H. Its relationship to the magnetic ﬂux density B is
B = μ0(H + M).
(2.44)
Since M is proportional to B in most cases, there is a proportional relationship
between B and H, which is expressed as
H = 1
μB,
(2.45)
where μ is the magnetic permeability. The fact that the magnetizing current does
not shield most magnetic materials is a characteristic difference from the electrical
phenomena. Hence, the sign is different between (2.40) and (2.43).
As discussed above, there is a difference between electricity and magnetism with
respect to the component materials. That is, while conductors with electric charge and
dielectric materials with polarization charge are treated in electricity, only magnetic
materials with magnetizing current are treated in magnetism. It is proposed here to

24
2
Basic Electromagnetism
introduce superconductors, in which current causes magnetic behavior, as one of
magnetic substances in such a way as to make electricity and magnetism more equal
to each other, which will contribute to advancing the E-B analogy.
2.4
Electromagnetic Phenomena Varying with Time
When electromagnetic ﬁelds vary with time, the equations described in Sects. 2.1
and 2.2 do not hold. One of them is the electromagnetic induction. Faraday’s law
describes how the electromotive force is induced by variation in the magnetic ﬂux
with time. That is, if the magnetic ﬂux that penetrates a closed circuit C is denoted
by 	, the electromotive force is given by
Vem = −d	
dt ,
(2.46)
where the directions of the magnetic ﬂux and electromotive force obey the right-hand
rule. The left side of (2.46) is given by the curvilinear integral of the induced electric
ﬁeld. Hence, we have

C
E · ds = −d
dt

S
B · dS.
(2.47)
Using Stokes’ theorem, the left side of this equation is rewritten as the left side of
(2.17). Since the plane S does not change with time, the order of the time derivative
and surface integral can be changed:

S
(∇× E) · dS = −

S
∂B
∂t · dS.
(2.48)
Since this holds for arbitrary S, we have
∇× E = −∂B
∂t .
(2.49)
This is the differential form of Faraday’s law. When there is no variation with time,
this equation leads to (2.19), which describes the electrostatic ﬁeld. Hence (2.49)
holds generally, including the electrostatic ﬁeld.
Assume that plane S moves with velocity V in a space with uniform magnetic ﬂux
density B. We calculate the magnetic ﬂux 	 that enters S during a short period t.
Since the magnetic ﬂux that enters through a small segment ds, which is the magnetic
ﬂux in the hatched region shown in Fig. 2.9, is (Vt × ds) · B = (B × V) · dst,
	 is obtained as

2.4 Electromagnetic Phenomena Varying with Time
25
Fig. 2.9 Closed line C
moving with velocity V and
the region swept by ds
	 = t

C
(B × V) · ds.
(2.50)
This gives 	/t. In the limit t →0, this leads to the derivative with time, d	/dt.
Since the electromotive force is given by the left side of (2.47), we have

C
E · ds = −

C
(B × V) · ds.
(2.51)
Thus, we can assume
E = V × B.
(2.52)
Although there is arbitrariness by an mount of a gradient of a scalar function f
between both sides in (2.52), it is empirically known that this term is zero. Thus
(2.52) holds generally.
One more equation that needs to be corrected is Ampere’s law of (2.30), which
does not satisfy the continuity equation of current. The left side of this equation is
given by μ0∇×H. The displacement current, ∂D/∂t, is added on the right side after
the correction:
∇× H = i + ∂D
∂t .
(2.53)
This is the generalized differential form of Ampere’s law. This satisﬁes the continuity
equation of current.
The electromagnetic energy density in conditions varying with time is given by
u = ϵ
2E2 + 1
2μB2 +

i · Edt,
(2.54)
where the ﬁrst and second terms are the electric and magnetic energy densities, and
the third term is the kinetic energy given to a moving electric charge. In fact, if the
current density is expressed as a movement of the charge particles of the electric

26
2
Basic Electromagnetism
charge q, density n, and velocity v, the current density is given by i = nqv. Hence,
using the Coulomb force F = qE, the term i · E in the third term is rewritten as
i · E = n F · v.
(2.55)
Thus, the third term of (2.54) is the work done by the Coulomb force. The variation
in the electromagnetic energy in space V with time is given by
∂U
∂t = ∂
∂t

V
udV =

V

ϵE · ∂E
∂t + B
μ · ∂B
∂t + i · E

dV.
(2.56)
Using (2.42) and (2.53), the sum of the ﬁrst and third terms in (2.56) leads to
ϵE · ∂E
∂t + i · E = E ·
∂D
∂t + i

= E · (∇× H).
(2.57)
Using (2.45) and (2.49), the second term becomes
B
μ · ∂B
∂t = −H · (∇× E).
(2.58)
Thus, the right side of (2.56) is rewritten as

V
[E · (∇× H) −H · (∇× E)]dV = −

V
∇· (E × H)dV.
(2.59)
Here, Poynting’s vector is deﬁned as
SP = E × H.
(2.60)
Then, using Gauss’ theorem (2.56) becomes
∂
∂t

V
udV +

S
SP · dS = 0,
(2.61)
where V is the surface of region S. This equation describes the ﬂow of energy: the
variation in energy with time is equal to the sum of Poynting’s vector penetrating
through the surface.
2.5
Maxwell’s Equations and Breaking of Symmetry
Maxwell’s equations that describe electromagnetic phenomena are:

2.5 Maxwell’s Equations and Breaking of Symmetry
27
∇× E = −∂B
∂t ,
(2.62)
∇× H = i + ∂D
∂t,
(2.63)
∇· D = ρ,
(2.64)
∇· B = 0.
(2.65)
These are solved with the material relationships:
D = ϵE,
(2.66)
B = μH,
(2.67)
i = σcE.
(2.68)
In the above, σc is the electric conductivity and (2.68) is the empirical Ohm’s law.
Comparing(2.62)with(2.63)and(2.64)with(2.65),itisclearthatsymmetrybetween
electric and magnetic phenomena does not exist. What is the reason for the breaking
of symmetry?
If we treat the condition in which there is no electric charge and current (ρ = 0 and
i = 0), however, we ﬁnd that the symmetry appears among them (although note that
the sign factor of the derivative with respect to time is different). This corresponds
to electromagnetic waves. Here we look carefully at how the symmetry breaks by
introducing sources that produce the ﬁelds. Since the electric charge is a scalar, the
distortion of the vector ﬁeld (electric ﬁeld) is nothing else than the divergence. This
means that the effect of the electric charge can appear only in (2.64). On the other
hand, the current is a vector and the distortion of the vector ﬁeld (magnetic ﬂux
density) is nothing else than the rotation. Hence, the effect of the current can appear
only in (2.63). This discussion shows that the breaking of symmetry comes from the
mathematical difference between the source being a scalar or vector. This difference
also causes the different natures of the ﬁelds, as mentioned above.
Coffee break (2)
Does the Lorentz force do mechanical work?
It is stated in textbooks on electromagnetism that the Lorentz force does not do
mechanical work, since it only changes the direction of motion of an electric charge
in a magnetic ﬁeld but does not inﬂuence the kinetic energy. On the other hand,
when a current is applied to a conductor in a magnetic ﬁeld, it can happen that the
conductor is driven by the Lorentz force. In this case the mechanical work is done.
How can we understand this phenomenon?

28
2
Basic Electromagnetism
Suppose that there is an electron travelling in a conductor. The electron tends to
move in the normal direction to the propagation direction in the conductor due to the
Lorentz force. In practice, however, the electron moves along the conductor. This is
caused by the Coulomb force of cations (and if the Hall effect is appreciable, the
inﬂuence of the distributed Hall electrons is also included). That is, the transverse
movement of the traveling electron is strongly suppressed by the cations. This means
that a reaction, which is also the Coulomb force, is exerted on the cations. Hence, this
reaction pushes the conductor in the direction of the Lorentz force. Thus, a Coulomb
force of the same strength as the Lorentz force is exerted on the conductor. Hence,
the statement that the Lorentz force moves the conductor is not correct.
In fact, the Coulomb force moves the conductor, and it is false to think that the
Lorentz force moves it. The Coulomb force is not responsible for this, however,
but the origin of this movement is electric power source. An electromotive force is
induced when the conductor is forced to move, and the electromotive force works to
stop the motion of the conductor. That is, if the work done by the electromotive force
is realized, it cancels out the mechanical work that causes a loss energy. Nevertheless,
the electric power source supplies additional energy to the circuit to keep the current
constant. This causes the loss energy.
Someone is walking while revolving a ball by pulling a string connected to the
ball. Assume that the ball approaches an object and the object falls down due to
the wind produced by the moving ball and is damaged. The force that destroyed the
object is the wind pressure, but it is not the centripetal force, i.e., the line tension of
the string. The responsibility for the destruction lies with the person who revolved
the ball and added a force to prevent the ball from slowing down by the reaction of
the wind pressure. If he would not have added the force, the speed of the ball might
have been reduced and the object might not have fallen down.
Then, what is the case of the Lorentz force that works on quantized ﬂux lines
when a current is applied to a superconductor in a magnetic ﬁeld? It is assumed that
the superconductor is ﬁxed so as not to move.

Chapter 3
Effects of the Introduction
of Superconductivity
into Electromagnetism
Abstract If the E-B analogy, which is current in the present electromagnetism, is
perfect, it seems to be natural that some magnetic material must exist that keeps the
interior magnetic ﬂux density B zero, corresponding to a conductor that keeps its inte-
rior electric ﬁeld E zero. This is in fact a superconductor, which really exists. Hence,
if someone would have assumed the existence of such a magnetic material based
on this analogy in the 19th century, he would have predicted the superconductor,
since it is possible to show that the electrical resistivity of this material must be zero
by using Maxwell’s theory. The magnetic phenomena exhibited by superconduc-
tors correspond to electric phenomena exhibited by conductors in various aspects,
including this point. In this chapter it is shown that introduction of the magnetic
phenomena of superconductors into electromagnetism is inevitable to make the E-B
analogy more rigorous. Reference [1] covers the topical area in this chapter.
3.1
Electricity in a Conductor and Magnetism
in a Superconductor
The internal electrostatic ﬁeld is kept at zero in a conductor, even in an external
electric ﬁeld:
E = 0.
(3.1)
The internal magnetic ﬂux density is kept at zero in a superconductor, even in an
external magnetic ﬁeld, when the magnetic ﬁeld is not strong:
B = 0.
(3.2)
This property that shows the perfect diamagnetism is called the Meissner-Ochsenfeld
effect. These phenomena are quite analogous and support the present E-Banalogy.
Here, electric phenomena in a conductor and magnetic phenomena in the perfect
diamagnetic state in a superconductor are compared in more detail. Equations (2.7)
© The Author(s), under exclusive license to Springer Nature Switzerland AG 2021
T. Matsushita, Superconductivity and Electromagnetism, Springer Series
in Solid-State Sciences 195, https://doi.org/10.1007/978-3-030-67568-4_3
29

30
3
Effects of the Introduction of Superconductivity into Electromagnetism
and (3.1) lead to
ρ = 0,
(3.3)
which requires that there is no electric charge inside the conductor. Hence, if electric
charge exists in a conductor, it stays only on the surface of the conductor. From (3.1)
the electric potential of a conductor is
φ = const.
(3.4)
That is, conductor has equi-electric potential. When electric charge is distributed
with density σ on the surface of a conductor, the electric ﬁeld in the vicinity of the
surface is perpendicular to the surface and its value is given by
E = σ
ε0
.
(3.5)
On the other hand, (2.30) and (3.2) lead to
i = 0,
(3.6)
which requires that there is no current inside the superconductor. Hence, if current
ﬂows in a superconductor, it ﬂows only on the surface of the superconductor. From
(3.2) the vector potential of superconductor is
A = const.,
(3.7)
except in the case where the superconductor is not simply connected and a magnetic
ﬂux penetrates a space surrounded by the superconductor such as with a solenoid
coil. Thus, superconductor has equi-vector potential in most cases. When current
ﬂows on the surface of the superconductor with surface density τ, the magnetic ﬂux
density in the vicinity of the surface is parallel to the surface and its value is given
by
B = μ0τ.
(3.8)
It will be easily understood from the above example that there is an analogy
between the electric phenomena in a conductor and the magnetic phenomena in
a superconductor. Figure 3.1 shows the electric ﬁeld lines produced by the elec-
tric charge on the surface of a conductor and the magnetic ﬂux lines produced
by the current on the surface of a superconductor. The difference comes from the
different features of the respective ﬁelds, i.e., the electric ﬁeld with divergence and
the magnetic ﬂux density with rotation.

3.1 Electricity in a Conductor and Magnetism in a Superconductor
31
Fig. 3.1 a Electric ﬁeld due
to the electric charge on the
conductor surface and b the
magnetic ﬂux density due to
the current on the
superconductor surface
Here we compare the electric phenomenon in a conductor and the magnetic
phenomenon in a superconductor in more detail. We suppose that two wide slab
conductors are parallel to each other, as shown in Fig. 3.2, and apply electric charge
of surface density σ to the left conductor and that of −σ to the right conductor. In
this case the electric charges appear on the surfaces that face each other as in the
case of a capacitor. Under these conditions, the electric ﬁeld inside the conductors
(−b ≤x ≤−a, a ≤x ≤b) is zero. The electric ﬁeld is directed along the x axis,
and its strength is
Ex = σ
ε0
;
−a ≤x ≤a,
= 0;
x < −a, x > a.
(3.9)
The electric potential is
φ = σ
ε0
a;
x < −a,
Fig. 3.2 Two wide parallel
slab conductors

32
3
Effects of the Introduction of Superconductivity into Electromagnetism
Fig. 3.3 a Electric ﬁeld lines and b equi-electric potential surfaces between the two slab conductors
= −σ
ε0
x; −a ≤x ≤a,
= −σ
ε0
a;
x > a.
(3.10)
The electric ﬁeld lines are directed from the left conductor to the right conductor, the
equi-electric potential surfaces are parallel to the conductor surfaces, and the electric
potential of the left conductor is higher than that of the right conductor (see Fig. 3.3).
Here, we assume two parallel superconducting slabs of the same shape and
consider the case in which currents with surface densities τ and −τ are applied
along the y-axis on the left and right slabs, respectively. The currents ﬂow on the
surfaces that face each other in this case also. This current distribution makes the
magnetic ﬂux density zero in the interior of the superconductor, −b ≤x ≤−a and
a ≤x ≤b. The magnetic ﬂux density is directed along the z-axis and is given by
Bz = −μ0τ; −a ≤x ≤a,
= 0;
x < −a, x > a.
(3.11)
Since the current ﬂows only along the y-axis, the vector potential has only the y
component, Ay, as shown by (2.38). From the relationship Bz = ∂Ay/∂x, we have
Ay = μ0τa;
x < −a,
= −μ0τx;
−a ≤x ≤a,
= −μ0τa;
x > a.
(3.12)
The magnetic ﬂux lines are parallel to the superconductor surfaces, and the equi-
vector potential surface is also parallel to the surfaces with a higher potential in
the left superconductor (see Fig. 3.4). It is also possible to show this phenomenon

3.1 Electricity in a Conductor and Magnetism in a Superconductor
33
Fig.3.4 a Magneticﬂuxlinesand bequi-vectorpotentialsurfacesbetweenthetwosuperconducting
slabs
with the magnetic potential. In this case the magnetic potential takes on a higher
value at the upper position in the space between the two superconducting slabs.
Hence, each superconductor surface is not equipotential. On the other hand, the
magnetic potential is zero in the superconductors and the space outside them. Hence,
the magnetic potential is not continuous on the inner surfaces. This shows that,
although the problem can be solved using the magnetic potential, it does not help in
understanding the magnetic phenomena.
Here, we show another similarity between the electric and magnetic phenomena.
We assume that electric charge of uniform line density λ is put on a line at distance
a from a ﬂat inﬁnite conductor surface. Electric charge appears on the conductor
surface to make the electric ﬁeld zero in the interior of the conductor. It may seem to
be difﬁcult to determine the electric charge distribution, the resultant electric ﬁeld,
