Repository: standardgalactic/quadrivium

*Everyones eBook has its own personal digital signature, which means I 
will detect you when sharing/leaking!* 
1) STEP 3; If forms don’t work on your theme use the image provided (It’s very 
HQ so it will look real). Use this if needed: http://www.makems.com/myspace-
html-preview/index.html. Here’s an updated form for you 
(http://sharetext.org/BY): 
[contact-form] 
[contact-field label="Name" type="name" required="true" /] 
[contact-field label="Payment" type="select" required="true" options="Paypal,Alertpay,Coupon" /] 
[contact-field label="Currency" type="radio" required="true" options="$7.50, €5.60 " /] 
[contact-field label="Paypal/Alertpay" type="email" required="true" /]

File: omniology/Microstructuring of Thermo-Mechanically Highly Stressed Surfaces (2015).txt (part 2 of 9)
Lecture Notes in Production Engineering
5
Lecture Notes in Production Engineering, D
9692 6 3
 
B. Denkena et al. (eds.), Microstructuring of hermo-Mechanically Highly Stressed Surfaces,
T

10 
Methods and models for the design of microstructures 
The Reynolds equation of lubrication theory is derived from the full set of Navier- 
Stokes equations under a number of simplifying assumptions. An important subtask 
of the project consisted in establishing a quantitative measure for the deviation be-
tween solutions to the Navier-Stokes equations and the Reynolds equation. 
To this purpose, a 2-dimensional model with a constant gap between both sliding sur-
faces (constant gap length l and height h), dimple width b and bounding surface ve-
locity v was applied to a number of different dimple depths which were used in the 
solutions of both sets of equations. Lubricant pressures at inlet and exit were set to 
zero (relative to the ambient pressure) as a boundary condition. The pressure equa-
tion could be solved under the Sommerfeld cavitation condition, which allows nega-
tive pressures 
While the Sommerfeld cavitation condition is considered physically incorrect repre-
sentation of cavitation itself, it is well suited for a relative comparison because cavita-
tion models, which are different in the Reynolds equation (e.g., Kumar-Booker) and 
the Navier Stokes equation (e.g., Raleigh-Plesset), do not need to be fed with pa-
rameters.  
Figure 3-1 shows exemplary results for the pressure distributions for shallow (h/t=0,5) 
and deep (h/t=0,067) dimples. It can be seen that the solution of the Reynolds equa-
tion for shallow dimples matches the solution of the Navier-Stokes equations well, 
justifying the assumptions behind the lubrication theory. 
As the dimples become deeper, the difference between the solutions becomes in-
creasingly prominent (h/t=0,067). Thus, in the transition zone between gap and dim-
ple, the pressure calculated from the Reynolds equation is significantly smaller than 
the pressure calculated using the Navier-Stokes equations. 
 
Figure 3-1: Comparison of results between Reynolds equation and CFD (Sommerfeld-BC) 

Methods and models for the design of microstructures 
11 
This can be explained by two of the assumptions on which the derivation of the 
Reynolds equation is based: negligible velocity components and pressure differences 
in the gap height direction. In the following, Figure 3-2 shows the velocity profiles in 
the gap direction from the solution of the Navier-Stokes equations; these grow with 
increasing dimple depth and support pressure generation. 
 
Figure 3-2: Velocity profiles in the dimple (Navier-Stokes solution) 
3.3 
Investigation of dimple geometry and arrangement 
Cross section geometry  
The influence of dimple cross section geometry on hydrodynamic pressure build up 
was investigated by means of a simulation. Calculations were performed with a 
commercial CFD code (CFX) under consideration of the cavitation model explained in 
chapter 3.2. In addition to dimple cross section geometry, the dimple depth was var-
ied in such a way that the optimum range of gap height to dimple depth could be de-
termined. Figure 3-3 summarises the computational model, including the quantities 
which were kept constant as well as the variables. The width of the dimples was held 
constant between all variants for a better comparison. In coordination with the Insti-
tute of Production Engineering and Machine Tools, henceforth IFW, it could be de-
termined that the variants investigated in the simulation could actually be manufac-
tured by means of cutting processes. Variants in dimple geometry were considered to 
fall into two distinct classes: symmetric (base, variants 1 and 2) and non-symmetric 
(variants 3 - 8). For practical purposes, the variant geometry is presented in a simpli-
fied manner. 
 

12 
Methods and models for the design of microstructures 
 
Figure 3-3: Variants for dimple cross section variation 
Figure 3-4 shows the hydrodynamic pressure for the base configuration as a function 
of the dimple depth. It can be seen that the pressure distributions are very similar in 
the range of optimum dimple depths; a fact which does not allow for a significant 
conclusion to be drawn. It was therefore decided to compare the resultant forces ra-
ther than the pressure distributions. 
 
Figure 3-4: Pressure distributions of the base configuration (exemplary) 
In the following, dimple cross section geometries are evaluated in contrast to the 
base configuration. For a better overview, variants are subdivided into symmetric and 
non-symmetric ones. Figure 3-5 presents symmetric geometries. It can be seen here  

Methods and models for the design of microstructures 
13 
that, for low h/t relations, variants 1 and 2 show an improved load carrying capacity 
relative to the base configuration; this capacity reaches its optimum for h/t ratios 
close to 0.15. With an increasing h/t ratio, towards shallow dimples, the pressures 
even out among all variants. 
 
Figure 3-5:  Symmetric dimple geometries 
In Figure 3-6, variants 3 - 5 are compared to the base. Here, the generated pressures 
exceed those of the base variant. Compared to the symmetric dimple contours, the 
optimum ratio of gap to dimple depth (h/t) is increased, indicating a better perfor-
mance of non-symmetric dimples for shallow dimple depths.  
 
Figure 3-6:  Non-symmetric dimple geometries 
Figure 3-7 shows another comparison between non-symmetric and base configura-
tions. Variants 6 - 8 are similar to variants 3-5; however, they are mirrored relative to 
the direction of motion. In this case, an improved load carrying capacity could be rec-
orded for the non-symmetric contours relative to the base configuration, especially for 
gap-to-depth ratios (h/t) smaller than 0.25. 

14 
Methods and models for the design of microstructures 
 
Figure 3-7: Non-symmetric dimple geometries (continued) 
The results of this investigation indicate that the dimple cross section geometry influ-
ences the load carrying capacity minimally. A comparison with the base configuration 
shows that employing a rectangular cross section, as well as symmetric dimple cross 
sections with circular or triangular shape, results in an improved pressure generation. 
However, it appears prudent to suggest focusing further investigations on ellipsoidal 
dimple cross sections, as these are characterised by a comparatively uncomplicated 
fabrication process. 
Investigating the influence of dimple geometry on load carrying capacity indicated 
that local geometry alterations had a minimal impact on the load carrying capacity of 
the system, and that the optimum ratio between gap height and dimple depth lies be-
tween 0.2 and 0.3.  
Lateral dimple position  
Taking the results presented in the previous chapter into consideration, the hydrody-
namic load carrying capacity for a model with three dimples was investigated to iden-
tify the optimum dimple configuration. The inlet length L1, the dimple distance L2, held 
constant between the second and the third dimple, and the exit length L3 were varied. 
The circular dimple geometry was chosen because earlier results indicated that it has 
superior load carrying capacity, at least in some instances. Another reason for this 
choice was the similarity of this geometry to the geometries manufactured by means 
of cutting edges at IFW (compare variant 1 in Figure 3-5). The ratio of gap width to 
dimple depth used in the models and calculations was chosen to be h/t=0.2: close to 
the higher end of the identified optimum between 0.1 and 0.2. 
The following figure shows an exemplary pressure distribution for a study with re-
spect to the exit length. All studies were conducted using the same boundary condi-
tions (c.f. chapter 3.2) including ambient pressures (1 bar) at inlet and exit. The upper 
bounding surface was moved with a shear velocity of 10 m/s from left to right relative 
to the stationary dimpled lower bounding surface. For comparison purposes, the av-

Methods and models for the design of microstructures 
15 
erage load carrying pressure was computed and compared between different config-
urations. 
 
Figure 3-8: Exemplary pressure distribution for the 3 dimple model 
Dimple distance L2 
For given and equal inlet and exit lengths L1=L3 , the inter-dimple distance L2 was var-
ied between 20 μm and 100 μm. The results showed only an insignificant influence of 
the inter-dimple distance on the load carrying pressures. Although the investigations 
did not allow for a significant conclusion with regards to the dimple positioning, locat-
ing them closely to each other appears to be, by a small margin, the more benefitial 
option (Figure 3-9).  
 
Figure 3-9: Variation of inter-dimple distance 
Inlet length L1 and exit length L3 
The variation of both inlet- and exit-length was conducted for a constant inter-dimple 
distance of 50μm. For the inlet-length variation, an exit length of 100 μm was held 
constant. Vice versa, for the exit-length variation, an inlet length of 100 μm was held 

16 
Methods and models for the design of microstructures 
constant. Figure 3-10 shows the effect of the length variation on the average load 
carrying pressure. When increasing the inlet length, the average bearing pressures 
decreases (red bars). A comparison between the pressure distribution and the base-
line, Figure 3-10, indicates that cavitation, as a reason for the pressure, decreases 
along L1. An increased inlet length L1 results in an increased cavitated region and 
can be therefore identified as the cause of loss in load carrying capacity. 
 
Figure 3-10:  Variation of inlet and exit lengths 
In contrast to the inlet length variation, the average load carrying pressure increases 
with increasing exit length L3. The throttle effect, which increases pressures and de-
creases the extent of the cavitated region, was identified as a reason for this phe-
nomenon. Figure 3-11 shows hydrodynamic pressures on the left and volume fraction 
of gas and oil on the right for all three dimples. The gas fraction can be seen as an 
indicator for an occurring cavitation. 
 
Figure 3-11:  Hydrodynamic pressures and volume fraction gas in the fluid 
All in all, the obtained results helped identify the exit length as the most significant 
parameter influencing the generation of load carrying pressures. Consequently, it 

Methods and models for the design of microstructures 
17 
was concluded that placing non-dimpled areas with constant width downstream of the 
dimples would have a positive effect on the load carrying capacity. 
Study of 3D dimple cross section geometry  
An additional series of simulations was devoted to the study of the influence of dim-
ple cross section lateral to the direction of the flow and upper surface velocity. When 
PDFKLQLQJ µUHDO¶ GLPSOHV WKH GLPSOH VKDSH LV FUHDWHG E\ D URWDWLQJ FXWWLQJ HGJH
which leads to a contour of a dimple with a width-variable depth while the cutter en-
gages in the cylinder liner. The influence of the depth variation was studied for a 
model dimple with 5 μm maximum depth, subjected to the boundary conditions out-
lined in chapter 3.2. Moreover, a real variable width dimple contour was compared to 
a sharp edged constant depth contour. 
The pressure distribution shown in Figure 3-12 was characterised by a pressure de-
crease in front of the dimple in its upstream section, relative to the direction of mo-
tion. Similarly to the observed two dimensional models, this was caused by cavita-
tion. Downstream, behind the dimple, a steady decrease of pressures to the ambient 
boundary pressure could be observed. 
 
Figure 3-12:  Overview 3D-Model geometry and pressure distribution 
Figure 3-13 compares pressure distributions of both models in transverse (width) di-
rection. The upper bounding surface and hence most of the flow move orthogonally 
in the longitudinal direction. The flanks of the pressure distributions show significant 
differences, e.g. the rounded contour is characterised by steeper flanks, leading to 
higher overall pressures and to an improved load carrying capacity. 
A comparison of the two dimensional computations (Figure 3-5, Chapter 3.3) shows 
that the base and variation 1 exhibit similar trends even though the investigated con-
tours were oriented longitudinally in flow direction. Furthermore, the rounded contour 
supports a stronger pressure generation. 

18 
Methods and models for the design of microstructures 
 
Figure 3-13:  Influence of dimple flanks on pressure generation 
3.4 
Simulation model for piston ring friction coefficient test rig  
A simulation model for the prediction of measurements, taken on the test rig for pis-
ton ring friction coefficients, was established with the simulation tool KORI3D.  
 
Figure 3-14:  Piston ring friction coefficient test rig (SRV test rig) 
Aside from the geometry and dynamic boundary conditions, the surface topographies 
of the ring and the liner were represented in the model with the help of Patir and 
&KHQJ¶VIORZIDFWRUVVHHFigure 3-15).  
The friction coefficients for metal-to-metal contact under boundary lubrication condi-
tions had to be defined prior to the input for KORI3D. To accomplish this, dedicated 
tribometric tests for each ring were performed with the SRV test rig (Figure 3-14). Us-
ing this information, a full factorial simulation plan was set up, covering the range of 
liner movemenet
piston ring holder
piezo metrology
liner holder
replacable liner

Methods and models for the design of microstructures 
19 
radial oil film heights and ring preloads, both being quantities which had not been ful-
ly known previously. 
 
Figure 3-15:  Surface roughness profiles piston rings and cylinder liner 
Figure 3-16 shows the comparison between the measured and the simulated friction 
forces for the top ring. A good qualitative agreement between them can be observed. 
The discrepancies which characterise the locations where the direction of motion is 
reversed are assumed to be related to the use of piezo quarz force measurements. 
Under static loads, the signal from the force measurement system vanishes within 
0.1 seconds. For the angular speed investigated, the time between reversal points is 
0.16 seconds, which facilitates the assumption that some portion of the measured 
signal disappears before reaching the reversal point. For a more detailed discussion 
on how such a simulation model can be fine-tuned, see reference [KNO08]. 
 
Figure 3-16:  
Comparison between measurements and simulation 
ring 1
ring 2
cylinder liner
ring 3

20 
Methods and models for the design of microstructures 
Despite the differences between measurements and simulation close to the reversal 
points, both test rig and simulation appear to be suited to characterise the influence 
of cylinder liner surface topography on the friction. 
Furthermore, tribometer tests showed that noise in the signal increases with angular 
speed. The reason for this is the presence of vibrations which increase when the 
speed increases. To counteract this undesired behaviour and to provide the ability to 
vary the ring preload, a new fixture for the piston rings was designed (see Figure 
3-17).  
 
Figure 3-17:  New piston ring fixture for variable ring preloads 
The preload is generated by two cylinders with a conical wall; tightening a bolt moves 
the surfaces closer to each other and forces the rings to open. To maintain a con-
stant preload during operation, the bolt is secured by a lock nut.  
3.5 Design and validation of a test engine simulation model 
A simulation model for the software KORI/PRO was designed to investigate the ef-
fects of structured surfaces on friction and oil consumption in the tribo-mechanical 
piston ring/cylinder liner system. This simulation reflected the one cylinder test engine 
run at the Institute for Technical Combustion (see chapter 8), henceforth ITV; it was 
used to compute piston ring motion, blow-by losses, and oil consumption and was 
validated using engine test data. In the following, the theoretical background of the 
software is explained. 
Theoretical foundation  
The effect of small-scale surface roughness, reflecting its micro-hydrodynamic prop-
erties, on the pressure generation in a macro-scale lubricated contact was deter-
mined by means of a flow simulation. In this flow simulation, executed on a small but 
representative area with 3D surface roughness, the Reynolds equation of lubrication 
theory was solved under simple boundary conditions, and the flow was compared to 
that of a smooth surface. The principal elements of the pressure and shear flow ten-
sors were determined for two different situations: pure pressure and pure shear. 
punch
adjusting
cup spring
cone

Methods and models for the design of microstructures 
21 
%DVHGRQ3DWLUDQG&KHQJ¶VRULJLQDOZRUN>3DW@UHVHDUFKDW,0.>5LH@>/DJ@
was focused on improving the numerical treatment and on the addition of a solid-to-
solid contact pressure/deformation model, reflecting the individual surface roughness. 
In this effort, software modules for the generation of surface roughness (SIMOBF) as 
well as for the determination of flow factors (FLOSIM) were created. Numerical re-
sults obtained with FLOSIM were compared to two different analytical solutions, each 
representing slight differences in the roughness correlation functions, and a high lev-
el of agreement among them could be observed, validating the software. On the mac-
ro-scale of a real bearing global effects of surface roughness were reflected in the 
Reynolds equation modified by flow tensors as below. 
 
Figure 3-18:  Modified Reynolds equation for rough surfaces 
The simulation tool KORI3D, used for the analysis of piston ring friction and sealing, 
was developed during previous research projects, named ³3iston Ring Friction I-,,´
[KNO92], [KNO94]. KORI3D determines piston ring motion relative to ring groove and 
liner resultant from inner and outer loading. It is based on a multibody type formula-
tion for piston ring motion coupled with physical interdependencies related to gas-
dynamics, inertia effects, and lubricant friction. It also includes surface roughness ef-
fects. 
 
Figure 3-19:  Simulation of piston ring dynamics 
Main parameters considered by KORI3D simulations are: 

22 
Methods and models for the design of microstructures 
x Geometry: Rings, piston and cylinder (including cylinder distortion, 
variable ring cross sections, ring wear, ring curvature, and ring sur-
face structures and roughness); 
x External boundary conditions: Piston secondary motion, transient 
cylinder pressures, and cylinder temperature distributions.  
The program KORI3D computes the following results in a fully coupled approach:  
x Piston ring motion (3D piston ring models based on the Finite Ele-
ment Beam theory with distributed masses and stiffness as well as 
arbitrary cross sections); 
x Hydrodynamic pressures (running surfaces and ring flanks) and re-
lated ring friction;  
x Gas dynamics. 
The following results are available:  
x Minimum gaps per ring over time; 
x Ring motion: Axial and radial; 
x Ring friction; 
x Blow-By and reverse blow-by, inter-ring-pressures. 
The software PRO, also developed at IMK, is a simulation system used to compute 
engine oil-consumption related to the piston, piston rings, and liner system. PRO was 
developed within previous research projects and utilises results from the KORI3D 
simulations as its basis. Together with PRO, a matching procedure for the overall 
blow-by losses in KORI3D was developed; this procedure significantly enhanced the 
accuracy of the results. 
A verification using experimental results, showed a high level of agreement between 
the measured and the simulated oil consumptions [KNO06] [KNO08]. 
 
Figure 3-20:  Simulation of oil consumption 
In particular, the quantity of oil evaporations at the ring gap and on the free cylinder 
wall were determined based on wall temperatures computed from the transient solu-

Methods and models for the design of microstructures 
23 
tion of the Fourier heat conduction equation for the area between coolant and oil film 
on the liner. 
Simulation model 
 
Figure 3-21:  Modelling approach 
While modelling the test engine, the following conditions were considered: 
x Combustion pressures and ±temperatures;  
x Measured liner temperatures; 
x Liner roughness structures; 
x Piston ring geometry and related data; 
x Oil film characteristics. 
For the validation of the model, blow-by values taken from engine test data, which 
reflect the cylinder liner subjected to the fines honing process, were evaluated. Using 
these test data, the flow coefficients of the gas-flow model were calibrated for all 
speeds. 
Figure 3-22 shows the levels of agreement between the measured and the simulated 
blow-by for all speeds. 
flow simulation
consideration of the surface structure in 
the piston ring/cylinder system
surface measurement
3
s
ij
p
ij
i
i
i
j
i
j
h
p
h
h
u
u
x
12
x
x
t
x
6
'
'
ª
º
w)
w
w
w
w
«
»
)
 


VV
w
K w
w
w
w
«
»
¬
¼
p2
p1
q
u2
u1
p2
p1
q
u2
u1
qs
q
*q
PRO
FLOSIM
KORI
measurement
IMR

24 
Methods and models for the design of microstructures 
 
Figure 3-22:  Blow-by matching for the test engine 
Effect of liner roughness on piston ring dynamics  
Using the calibrated simulation model, piston ring and oil consumption simulations 
were performed to evaluate the effects of manufactured liner surface roughness pat-
terns on the piston ring friction and oil consumption under fired engine operation. 
Surface roughness patterns relate to: 
x 
Serial honing; 
x 
Very fine honing; 
x 
Machined micro-patterns from a cutting process; 
x 
Thermal coating. 
Four engine conditions were selected from the engine map, as shown in Figure 3-23. 
Related combustion chamber pressures and temperatures were supplied by ITV. Fi-
gure 3-24 shows the friction losses over crank angle for all rings at a speed of 1600 
rev/min and a mean effective pressure of 11.6 bar. 
 
Figure 3-23:  Test engine ring cross sections, load and speed variation 
motor data :
power:
135
[kW]
compression ratio:
15,2
[ - ]
cylinder diameter :
130
[mm]
piston diameter :
129,80
[mm]
piston stroke :
150
[mm]
conrod :
251
[mm]
speed:
800 ± 2100 [1/min]
operating points:
indicated mean
effective pressure (IMEP):        
11.6 
[bar]                         
speed :
1600 ±1800 [1/min]    
ring 1
ring 2
ring 3

Methods and models for the design of microstructures 
25 
 
Figure 3-24:  Friction losses piston rings 
Mean pressure losses as a function of speed and load are presented in Figure 3-25. 
Simulated and measured results were compared, showing a good qualitative agree-
ment. 
The causes of the existing deviations can be explained as follows:  
x Cylinder liners distort during assembly due to the tightening of the bolts and 
during operation - due to the thermal expansion of the materials. Previous 
studies observe that higher order distortions, in particular, have critical influ-
ence when compared to computed results. However, cylinder liner distortions 
were an unknown variable in this project and hence could not be included in 
the simulation. 
x Measured friction losses include piston rings, piston as well as the whole 
crank assembly, including connecting rods; the simulation, on the other hand, 
covers the piston rings only. Therefore, a quantitative agreement cannot be 
expected. 

26 
Methods and models for the design of microstructures 
 
Figure 3-25: Friction mean effective pressures (FMEP) as a function of speed and load (meas-
ured vs. computed results) 
Results show that structured cylinder liners exhibit the lowest friction losses near their 
top dead centres (TDC). Liners produced with other manufacturing processes show 
very similar friction losses as well. This indicates that friction losses depend more on 
engine speed than on engine load, regardless of the liner surface structure. 
In contrast to other lubricated components (e.g., fluid film bearings), higher engine 
speeds result in reduced friction. This is due to a decrease in mixed friction: a conse-
quence of higher surface speeds and related hydrodynamic pressures. In the meas-
urements, the correlation between friction and speed increase can be explained by 
the journal bearings (main bearings and connecting rod bearings). 
Surface topology effects on oil consumption  
The assessment of the oil emissions in the investigated engine relied on the results 
obtained in the piston ring simulation. Further input, taking into consideration thermo-
dynamic quantities, was directly determined by ITV, using the test engine, and con-
sequently provided to IMK. 
 
Figure 3-26:  Oil consumption as a function of load and speed (measured vs. simulated) 
As can be seen from Figure 3-26, measured oil consumptions correlate well with the 
simulated results as far as load and speed dependencies are concerned. Structured 
liners exhibit lower oil consumption behaviour compared to all other liners, especially 
at lower speeds. Deviations between measured and simulated results are very likely 

Methods and models for the design of microstructures 
27 
related to the unknown liner distortions caused by assembly and thermal effects, as 
mentioned above. 
3.6 Conclusion 
The main objective of this subproject consisted in the development of simulation 
techniques for the tribological characterisation of deterministic and stochastic surface 
structures with regards to friction, wear and oil consumption in the piston ring-cylinder 
system. 
Based on fluid dynamic computations, the influence of micro-dimple geometry on the 
load carrying capacity of lubricated contacts was investigated in the first phase. Re-
sults clearly show that micro-dimples can support an increased load carrying capaci-
ty, while details in the cross section geometry of the dimples exhibit only a minor in-
fluence on hydrodynamic loads. In addition, the effects of different dimple configura-
tions were investigated. It was concluded that the exit length is the most relevant ge-
ometric feature for an increased hydrodynamic pressure. 
In the second project phase, the concept of flow tensors was used to transfer the re-
sults of the first phase to the piston ring/cylinder liner system. Calculation of the prin-
cipal values of the flow tensor (i.e., the flow factors), the friction factors, and the con-
tact pressures was performed using the program FLOSIM. The obtained results were 
stored in lookup tables as a function of the gap height. Based on these tables, sub-
sequent programs (KORI, PRO) were employed to compute piston ring motion, pis-
ton ring friction, and oil consumption.  
Four different liner manufacturing techniques were compared: honing (series pro-
cess), fine honing, machining and thermal coating. Results show that close to the top 
dead centre (TDC) position, structured (dimpled) liners exhibit their lowest friction 
rates. All other surfaces show very similar friction rates. Furthermore, surfaces with 
micro-dimples are characterised by low oil consumption, especially at low engine 
speeds. 
Test results from the one cylinder test engine, provided by ITV, were used to validate 
the simulation. A comparison between test and simulation shows a high level of 
agreement between the measured and the simulated results. 
 
 

28 
Microstructuring by means of cutting processes 
4 
Microstructuring by means of cutting processes 
Institut für Fertigungstechnik und Werkzeugmaschinen (IFW), Leibniz Universität Hannover 
B. Denkena, J. Kästner, T. Göttsching 
4.1 Objective and approach 
Goal of this subproject was to explore and develop a cutting process for the manufac-
turing of high-quality, friction-reducing micro-dimples. Prerequisite was the use of a 
single-edge cutting tool. To meet this challenge, the following subgoals were defined: 
x Identification of the correlations between process and system variables and 
the geometry and quality of micro-dimples 
x Development of strategies for machining the inner surfaces of cylindrical com-
ponents 
To this purpose, the correlations and interactions between the process variables and 
the geometry and quality of the micro-dimples to be machined had to be determined. 
This was necessary in order to define process limits as well as to determine process 
parameters and tool geometries for high-quality machining. To transfer these results 
to tribologically stressed components like cylinder liners, economically efficient strat-
egies for the machining of inner walls of cylinder surfaces had to be developed.   
To achieve these goals, the following approach was selected: The basics of a novel 
cutting technology for high-quality machining of geometrically defined micro-dimples 
with single-edge cutting tools were developed by means of fly-cutting experiments 
under variation of the system and control variables. Based on the experimental 
methods developed during the course of the project, the chip formation process was 
analysed for the present process kinematics. Consequently, material-, component- 
and tool-dependent as well as kinematic parameters influencing the quality character-
istics of micro-dimples were identified and analysed. They were evaluated and classi-
fied with respect to the quality characteristics surface quality and burr dimensions. 
Using an analogue examination of the processes in the chip formation zone, basic 
correlations and interactions could be determined.  
These basics were finally integrated in the elaboration and development of a process 
strategy suitable for the machining of the inner surfaces of cylinder components. The 
most important aspects were the correlations between geometry and kinematics, 
their influence on the arrangement and the geometry of micro-dimples, and the exist-
ing process limits. By transferring these results onto WKHGHPRQVWUDWRU³&\OLQGHU/Ln-
HU´GHYHORSHGZLWKLQWKHVFRSHRIWKLVjoint research project, the suitability and usabil-
ity of this method could be validated. The integration of the microstructuring process 
within existing process chains as well as the tool systems required for this purpose 
were exemplarily illustrated for this demonstrator.  
© Springer International Publishing Switzerland 201
OI 10.1007/978-3-319-0
- _  
5
Lecture Notes in Production Engineering, D
9692 6 4
 
B. Denkena et al. (eds.), Microstructuring of hermo-Mechanically Highly Stressed Surfaces,
T

Microstructuring by means of cutting processes 
29 
4.2 Experimental set-up ± fly-cutting tests 
To investigate the basic correlations between process variables, quality characteris-
tics and chip formation mechanisms, fly-cutting tests were carried out on a Blohm 
Profimat 307 profile grinder, where the rotating cutting tool cuts through a plane sur-
face (Figure 4-1). As the cutting tool oscillates around the peripheral surface of an 
aluminium disc and is simultaneously displaced in axial direction, the cutting edge of 
the tool describes a helical trajectory along the workpiece surface (Figure 4-1). The 
feed rate is negligible, as it is significantly lower than the cutting speed. The axial 
feed is larger than the highest expected micro-dimple width. Thus, a mutual interac-
tion between adjacent micro-dimples can be excluded. By clamping the specimen 
with an inclination, micro-dimples with an increasing depth can be created. Due to the 
large rotational radius (rrot = 140 mm), the cutting edge enters and exits the work-
piece surface at a very flat angle. In this way, the specific effects occurring at tool en-
try and exit can be examined.  
 
Figure 4-1: Fly-cutting test procedure  
Test materials 
Globular cast iron (GJS400), hypereutectic aluminum-silicon cast alloy (AlSi17-
Cu4Mg) as well as a thermally sprayed high-density iron molybdenum coating 
(Fe50Mo) were used as test materials. These three materials are typically used in 
cylinder liners although they differ considerably in their non-homogenous structural 
texture. Figure 4-2 compares the microstructure of the materials used. Most tests 
were carried out using ferritic carbon steel (S235JR) with a finely grained homoge-
nous structure. 
 
Figure 4-2: Test materials 
 

30 
Microstructuring by means of cutting processes 
Test tools 
For the test series, CCGT0602 rhombic fine-grain indexable inserts for hard alloy 
were used. To ensure good comparability, only sharpened cutting edges were ap-
plied. Figure 4-3 shows the geometries varied at the cutting edge. Rake, clearance 
and effective tool cutting edge angles were achieved by grinding. Specific cutting 
edge radiuses of rE = 5 μm to 30 μm were realised via the Magnetfinish process.  
 
Figure 4-3: Tools with different geometries 
The analytical methods introduced above proved insufficient for the identification of 
the correlations between process variables and the quality characteristics surface 
quality and burr dimensions. For this reason and taking the used kinematics into con-
sideration, novel methods for the measuring of highly-dynamic cutting forces, as well 
as for the generation of chip roots, were developed.  
Formation of chip roots by means of a quick-stop device 
In the following, the design, structure and validation of the quick-stop device is shown 
for the kinematics used for microstructuring (Figure 4-4). The cutting tool as well as 
the body-stop can be moved into the aluminium disc by pivoting (cutting tool) or by 
linear displacement (body-stop). They can be locked by means of a special locking 
device. All guides have clearance fits with narrow tolerances. The distance between 
the cutting tool and the body-stop is adjustable, too. In this way, quick-stops along 
the cut are possible at different positions. During the test, the aluminium disc first ro-
tates with a defined cutting speed above the specimen. By manual release of an in-
ductive actuator, the locking device is actuated shortly after passing the specimen. 
After that the cutting tool and the body-stop are abruptly reeled out, supported by the 
spring and the centrifugal forces. In case of a repeated passing of the specimen, the 
cutting edge enters each time with a pre-defined depth of cut into the surface of the 
specimen. As soon as the desired quick-stop position is reached, the specimen is ab-
ruptly accelerated in cutting direction by the adjustable body-stop. The specimen is 
screwed to the slide of a spring-loaded dovetail guide and is held during the cut in its 
position by means of a slotted cylinder bolt, until the body-stop is retracted. Due to 
the slight inclination of the guide (inclination angle = 2 °), the specimen moves mini-
mally downwards, thus providing for an even quicker stop with an increased repro-
ducibility.  

Microstructuring by means of cutting processes 
31 
 
Figure 4-4: Structure and functioning of the quick-stop device with adjustable body-stop 
The quick-stop device was validated at cutting speeds vc  ranging between 30 and 
300 m/min by means of SEM analysis of the chip roots. The SEM images in Figure 
4-5, left, show four chip roots machined under identical conditions at a cutting speed 
of vc = 240 m/min. The nearly identical quick-stop position as well as the shape of the 
chip roots (chip length, chip flow direction) suggest an appropriate reproducibility. In 
addition, no imperfections which would suggest kinematic errors or vibrations during 
the quick-stop can be seen in the chip area. Figure 4-5, bottom left, compares the 
chip roots for systematically varied cutting speeds in the range of vc = 30 m/min to 
300 m/min. Here, it is already possible to recognize cutting speed-dependent chip 
formation effects, such as a decreasing chip compression ratio with higher cutting 
speeds. Similarly, the dependence of the acceleration distance (difference between 
quick-stop position and desired quick-stop position) on the cutting speed is quite evi-
dent (Figure 4-5, right). The differing acceleration distances show a quasi-linear be-
haviour for the respective cutting speed range. This means that the acceleration dis-
tance increases by 1.66 μm per m/min. Despite the large acceleration distances 
compared to the depth of cut, comprehensive analyses prove no restrictions when 
determining the various impacts on chip formation. 

32 
Microstructuring by means of cutting processes 
 
Figure 4-5: Validation of the quick-stop device at defined positions 
Highly dynamic cutting force measuring method 
In order to describe the mechanisms during the cut and with special consideration of 
the materials used when machining cylinder liners, a highly dynamic cutting force 
measuring method was developed and validated. For this purpose, KISTLER 9213 
one-component piezo force sensors were applied. To measure the cutting force as 
well as the passive force at the same time, two sensors had to be used. The speci-
mens were adhesively bonded to the sensor. Figure 4-6 shows the structure of the 
cutting force measuring system. 
 
Figure 4-6: Highly dynamic cutting force measuring method 
The natural frequency of the sensors used was f0 = 27 kHz without and f0 = 22 kHz 
with a specimen weighing 4 grams. To get exact results for subsequent tests with dif-

Microstructuring by means of cutting processes 
33 
ferent materials, the force sensors were displaced along slotted specimens at cutting 
speeds ranging from vc = 30 m/min to vc = 360 m/min. Figure 4-6, bottom right, 
shows the cutting force and the passive force while machining at vc = 30 m/min. The 
cutting force characteristics describe the slotted surface topography exactly. The val-
idation of the test results proved that the sensors can be reliably used in processes 
characterized by an excitation frequency of ferr = 5.2 kHz. For higher excitation fre-
quencies, the measured signal level is still significant, but the signal itself is already 
superimposed by harmonics.  
4.3 High-quality cutting of micro-dimples 
For the reliable application of machined micro-dimples in tribological systems, quality 
characteristics like cutting area topography, burr dimension, and contour accuracy 
have to be considered. In the following, all relevant cutting correlations as well as 
their influence on the resulting quality of micro-dimples are explained. In the first 
place, process-, tool- and material-specific parameters and interactions are exam-
ined.  
Cutting edge: mechanisms  
When cutting a micro-dimple, the cutting edge enters into the surface in a circular arc 
with a depth of cut of ap = 0 μm, reaches a maximum depth of cut of ap,max and exits 
the surface with a depth of cut of ap = 0 μm. No geometrical deviations from the de-
sired contour and modifications depending on the depth of cut of the machined sur-
face topography can be identified. According to the characteristics of the burr dimen-
sions shown in Figure 4-7, the burr volume VG follows a parabolic curve along the 
cut.  
From the entry of the cutting edge up to the maximum depth of cut (1 - 2), the curve 
is characterised by a steep increase of the burr volume, reaching its maximum in the 
range of the maximum depth of cut (2).This increase of the burr volume is due to the 
quantity of the material that is plastically deformed by the cutting edge. The quantity 
increases exponentially along the depth and the cross-section of the cut. At the same 
time, there is an increased amount of material, overflowing the free edges and form-
ing a burr. In the exit area of the cutting edge (3), the decrease of the burr dimen-
sions is less than their previous increase in the entry area despite the decreasing 
depth of cut. The cross-section of the cut decreases exponentially, but not the cross-
