Repository: standardgalactic/quadrivium

*Everyones eBook has its own personal digital signature, which means I 
will detect you when sharing/leaking!* 
1) STEP 3; If forms don’t work on your theme use the image provided (It’s very 
HQ so it will look real). Use this if needed: http://www.makems.com/myspace-
html-preview/index.html. Here’s an updated form for you 
(http://sharetext.org/BY): 
[contact-form] 
[contact-field label="Name" type="name" required="true" /] 
[contact-field label="Payment" type="select" required="true" options="Paypal,Alertpay,Coupon" /] 
[contact-field label="Currency" type="radio" required="true" options="$7.50, €5.60 " /] 
[contact-field label="Paypal/Alertpay" type="email" required="true" /]

File: omniology/NX 10 Tutorial Sketching, Feature Modeling, Assemblies, Drawings, Sheet Metal, and Simulation basics by Online Instructor.txt (part 2 of 4)
0. Under the End section, select Inferred > End Point.
1. Click on the edge on the key.
 
 
2. Double-click on the arrow to reverse the direction.
            
3. Click OK to create the traceline.
4. Create tracelines between the other parts.
5. Change the view to Wireframe with Hidden Edges.
6. Click Save on the Quick Access Toolbar, or click File > Save.


 

Chapter 4: Generating Drawings
 
 
In this chapter, you generate drawings of the parts and assembly from previous chapters.
 
In this chapter, you will:
Open and edit a drawing template
Insert standard views of a part model
Add model and reference annotations
Add another drawing sheet
Insert exploded view of the assembly
Insert a bill of materials of the assembly
Apply balloons to the assembly               
 
TUTORIAL 1
In this tutorial, you will generate drawings of parts constructed in previous chapters.
 
Opening a New Drawing File

. Start NX 10.
2. To open a new drawing, click the New button on the Standard group, or click File >
New.
3. On the New dialog, select the Drawing tab.
4. Click A3-Size in the Template section.
5. Click OK; a new drawing window appears. In addition, the Populate Title Block
dialog appears.
6. Select the individual labels and type-in their values.
7. Click the Close button on this dialog.
 
Editing the Drawing Sheet
. To edit the drawing sheet, click Home > New Sheet > Edit Sheet 
on the ribbon; the
Sheet dialog appears.
2. Expand the Settings section and set Units to Millimeters.
3. Set the Projection type to 3rd Angle Projection
.
4. Click OK on the Sheet dialog.
 
Generating the Base View
. To generate the base view, click Base View 
on the View group; the Base View
message box appears.
2. Click Yes on the message box; the Part Name dialog appears.
3. Browse to the location NX 10/C3/Oldham_Coupling and double-click on Flange.prt;
the Base View dialog appears.
 
In addition, the view appears along with the pointer.
4. Under the Model View section, select Model View to Use > Front.
5. Place the view as shown in figure; the Projected View dialog appears.
6. Click Close to close the dialog.
 
Generating the Section View
. To generate a section view, click Home > View > Section View 
on the ribbon; the

Section View dialog appears.
2. Click on the base view; the section line appears.
3. Click on the center point of the base view.
4. Drag the pointer toward right and click to position the section view.
Generating the Detailed View
Now, you need to generate the detailed view of the keyway that appears on the front view.
. To generate the detailed view, click Detail View 
button on the View group.
2. On the Detail View dialog, select Type > Circular.
3. Specify the center point and boundary point of the detail view as shown.
 
4. Under the Scale section, select Scale > 2:1.
5. Position the detail view below the base view.

 
Setting the Annotation Preferences
. To set the annotation preferences, click File > Preferences > Drafting; the Drafting
Preferences dialog appears.
 
 
2. On the dialog, type-in Orientation and Location in the Find box and press Enter.
3. Set the Orientation value to Horizontal text.
4. On the dialog, select Dimension > Text > Unit from the tree.
5. Set the Decimal Delimiter value to. Period.
 
6. On the dialog, select Dimension > Text > Dimension Text from the tree.
7. Under the Format section, type-in 3.5 in the Height box.
8. Select Common > Line/Arrow > Arrowhead from the tree.
9. Under the Workflow section, check the Automatic Orientation option.
0. Under the Format section, type-in 3.5 and 30 in the Length and Angle boxes,
respectively.
1. Click Common > Line/Arrow > Extension Line.

2. Type-in 1 in the Gap boxes.
3. Type in 2 in the Extension Line Overhang.
4. Click Common > Lettering.
5. Under the Text Parameters section, type-in 3.5 in Height box,
6. Click OK.
 
Dimensioning the Drawing Views
. To add dimensions, click Home > Dimension > Rapid Dimension 
on the ribbon.
2. On the section view, click the horizontal line located at the top.
3. Drag the pointer up and click to position the dimension.
4. Click on the ends of the section view, as shown.

5. Drag the pointer up and click to position the dimension.
6. Add another linear dimension to the section view.
7. On the section view, click on the arc locate at the bottom.
8. Drag the pointer downward and click to position the radial dimension.
 

 
9. On the Rapid Dimension dialog, under the Measurement section, select Method >
Cylindrical.
 
 
0. Click on the ends of the section view, as shown.
1. Drag the pointer rightwards and click to position the dimension.
2. Create the other dimensions on the section view, as shown.

3. Create the radial dimension on the front view, as shown.
4. Right click on the radial dimension and select Edit
.
5. Create the dimensions on the detail view, as shown.
Saving the Drawing
. On the Quick Access Toolbar, click Save; the Name Parts dialog appears.
2. Type-in Flange Drawing in the Name box and click Folder button.
3. Browse to NX 10/C3 folder and then click OK button twice
4. Close the drawing.

TUTORIAL 2
In this tutorial, you generate the drawing of the Disc constructed in Chapter 1.
Creating a custom template
. Close the NX 9 application window.
2. Click Start > Apps > Siemens NX 10.0.
3. Right click on the NX 10.0 icon and select Run as administrator.
4. Click OK on the message box.
5. On the ribbon, click the New button.
6. On the New dialog, double-click on the Model template.
7. On the ribbon, click Applications > Design > Drafting
.
8. On the Sheet dialog, select Standard Size.
9. Set Size to A3 – 297 x 420.
0. Set Scale to 1:1.
1. Under the Settings section, set Units to Millimeters.
2. Select 3rd Angle Projection and uncheck Always Start Drawing View Command.
3. Click OK to open a blank sheet.
 
Adding Borders and Title Block
. On the ribbon, click Drafting Tools > Drawing Format > Borders and Zones
 on
the ribbon.
2. On the Borders and Zones dialog, leave the default settings and click OK.
 
3. On the ribbon, click Home > Table > Tabular Note
.
4. On the Tabular Note dialog, under the Origin section, expand the Alignment section
and select Anchor > Bottom Right.
5. Under the Table Size section, set Number of Columns to 3 and Number of Rows to
2.
6. Type-in 50 in Column Width box.
7. Click on the bottom right corner of the sheet border.

8. Click Close on the Tabular Note dialog.
9. Click on the left vertical line of the tabular note.
0. Press the left mouse button and drag toward right.
1. Release the left mouse button when column width is changed to 35.
2. Likewise, change the width of the second and third columns.
3. Click inside the second cell of the top row.
4. Press the left mouse button and drag to the third cell.
5. Click the right mouse button and select Merge Cells.
6. Change the height of the top row.

7. Click Yes on the message box.
8. Click the right mouse button in the second cell of the top row. Select Settings.
9. On the Settings dialog, select Prefix/Suffix from the tree.
0. Type-in Title: in the Prefix box.
1. Click Close.
2. Likewise, add prefixes to other cells.
3. Click the right mouse button in the first cell of the top row.
4. Click Import > Image.
5. Select your company logo image and click OK.
6. On the ribbon, click Drafting Tools > Drawing Format > Define Title Block
.
7. Click on the table, and then click OK.
8. On the ribbon, click Drafting Tools > Drawing Format > Mark as Template
.
9. On the dialog, select Mark as Template and Update PAX File.
0. Under the PAX File Settings section, type-in Custom Template in the Presentation
Name box.
1. Select Template Type > Reference Existing Part.
2. Click the Browse 
icon.
3. Go to
C:\Program Files\Siemens\NX 10.0\LOCALIZATION\prc\english\startup
4. Click ugs_drawing_templates.
5. Click OK.
6. On the Input Validation box, click Yes.
7. Click OK twice.
8. On the ribbon, click Drafting Tools > Track Drawing Changes > Create Snapshot
Data
.
9. Click OK on the message box.
0. Save and close the file.
Opening a new drawing file using the custom template
. On the ribbon, click the New button.
2. On the New dialog, under the Drawing tab, select Relationship > Reference Existing
Part.

3. Under the Templates section, select Custom Template.
4. Under the Part to create a drawing of section, click the Browse 
button.
5. On the Select master part dialog, click Open
.
6. Go to the location of Disc.prt and double-click on it.
7. Click OK twice.
8. On the Populate Title Block dialog, type-in values, as shown.
9. Click Close.
 
Generating Drawing Views
. On the View Creation Wizard dialog, select Loaded Parts > Disc.prt.
2. Click Next.
3. On the Options page, select View Boundary > Manual.
4. Uncheck the Auto-Scale to Fit option.
5. Select Scale > 1:1.
6. Select Hidden Lines > Dashed.
7. Click Next.
8. On the Orientation page, select Model Views > Front.
9. Click Next.
0. On the Layout page, select the view, as shown.
1. Select Option > Manual.
 
2. Click to define the center of the views, as shown.             

 
Adding Dimensions
. Add centerlines and dimensions to the drawing.
2. Save and close the drawing file.

TUTORIAL 3
In this tutorial, you will generate the drawing of Oldham coupling assembly created in the
previous chapter.
Creating the assembly drawing
. Open the Main_assembly.prt file.
2. Click Applications > Design > Drafting.
3. On the Sheet dialog, select Standard Size.
4. Set Size to A3 -297 x 420.
5. Set Scale to 1:2.
6. Under the Settings section, check Always Start View Creation.
7. Select Base View command.
8. Click OK.
9. On the Base View dialog, under the Model View section, select Model View to Use >
Isometric.
0. Under the Scale section, select Scale > 1:2.
1. Click on the left side of the drawing sheet.
2. Click Close on the Projected View dialog.
Generating the Exploded View
. On the ribbon, click Home > View > Base View.
2. On the Base View dialog, select Model View to Use >Trimetric.
3. Click on the right side of the drawing sheet.
4. Click Close.
Generating the Part list

. To generate a part list, click Home > Table > Part List 
on the ribbon.
2. Place the part list at the top-right corner.
 
Generating Balloons
. To generate balloons, click Home > Table > Auto Balloon 
on ribbon.
2. Select the part list.
3. Click OK.
4. On the Part List Auto-Balloon dialog, select Trimetric@2.
 
5. Click OK to generate balloons.
6. Save and close the file.
 
 


Chapter 5: Sketching
In this chapter, you will learn the sketching tools. You will learn to create:
Rectangles
Polygons
Resolving Sketch
Geometric Constraints
Studio Splines
Ellipses
Circles
Arcs
Trim
Fillets and Chamfers
TUTORIAL 1 (Creating Rectangles)
A rectangle is a four-sided object. You can create a rectangle by just specifying its two
diagonal corners. However, there are various methods to create a rectangle. These methods
are explained next.
. On the ribbon, click Direct Sketch > Sketch and select the Front plane.
2. On the ribbon, click Direct Sketch > Rectangle
.
3. Select the origin point to define the first corner.
4. Move the pointer and click to define the second corner.
You can also type the Width and Height values to create the rectangle.
5. On the Rectangle toolbar, click the 3 Points
 icon under the Rectangle Method
section. This option creates a slanted rectangle.
6. Select two points to define the width and inclination angle of the rectangle.
7. Select the third point to define its height.

8. On the Rectangle toolbar, click the From Center 
icon under the Rectangle
Method section.
9. Click to define the center point of the rectangle.
0. Move the pointer and click to define the midpoint of one side. Also, the inclination
angle is defined.
1. Move the pointer and click to define the corner point.
 
2. Click Close 
 on the Rectangle toolbar.
 
Multi-Selection Gesture Drop-down
This drop-down is available on the Top Border Bar and has options to select multiple
objects. The Rectangle option helps you to select multiple elements by dragging a
rectangle covering them.
The Lasso option helps you to select multiple elements by dragging the pointer around
them.
. On the Top Border Bar, select Lasso
 from the Multi-Selection Gesture Drop-down.
2. On the Top Border Bar, Selection Scope to Within Active Sketch Only.
 
3. Press and hold the left mouse button and drag the pointer covering all the rectangles.

4. Press Delete to erase the rectangles.
5. Click OK.
TUTORIAL 2 (Creating Polygons)
A Polygon is a shape having many sides ranging from 3 to 513. In NX, you can create
regular polygons having sides with equal length. Follow the steps given next to create a
polygon.
. Activate the Direct Sketch mode.
2. On the ribbon, click Direct Sketch > Polygon
.
3. On the Polygon dialog, type 8 in the Number of Sides box under the Sides section.
4. Under the Size section, select Size > Inscribed Radius. This option creates a polygon
with its sides touching an imaginary circle. You can also select the Circumscribed
Radius option to create a polygon with its vertices touching an imaginary circle.
5. Click to define the center of the polygon.
6. Type 0 in the Rotation box.
7. Move the pointer and notice that the rotation of the polygon is constrained.
8. Type 50 in the Radius box and press Enter.
9. Click Close on the dialog to deactivate the tool.
 
Circle by 3 Points
. On the ribbon, click Home > Direct Sketch > Circle
2. On the Circle toolbar, click Circle by 3 Points 
icon under the Circle Method
section.

3. Click on the vertices of the polygon. A circle is created passing through the vertices.
TUTORIAL 3 (Studio Splines)
Studio Splines are non-uniform curves, which are used to create irregular shapes. In NX,
you can create studio splines by using two methods: Through Points, and By Pole.
. Download the Studio-spline example.jpg file.
2. On the ribbon, click Home > Feature > Datum > Raster Image
.
3. On the Raster Image dialog, click the Browse 
icon.
4. Go to the location of the downloaded image file and double-click on it.
5. Select the XZ Plane from the Datum Coordinate System.
6. Under the Orientation section, select Basepoint > Bottom Center.
7. Set the Reference Direction to Vertical.
8. Click on the Angle handle (Spherical Dot) of the Dynamic Coordinate System, and
enter 180 in the Angle box.
9. Expand the Image Settings section and set the Overall Translucency to 50.
0. Click OK.
1. Activate the Sketch mode on the XZ Plane.
2. On the Ribbon, click Direct Sketch > More Curve > Studio Spline
.
3. On the Studio Spline dialog, select Type > Through Points.
4. Select the five points, as shown.

5. Select the three points, as shown.
6. Likewise, select other points, as shown.
7. Under the Parameterization section, set the Degree value to 2, and check the Closed
option.
8. Click OK.
9. Click Yes on the Continuous Auto Dimensioning message box. The auto dimensions
are not created.
0. Double-click on the spline.
1. On the Studio Spline dialog, select Type > By Poles.
2. Drag the pole, as shown.
3. Likewise, modify the other pole locations, as shown.

4. Select a point on the spline, as shown. A new pole is added.
5. Drag the new pole to modify the spline.
6. Likewise, add poles wherever they are required, and modify their position.
7. Click OK.
8. Click on the image and select Hide.
9. Click Finish Sketch.
TUTORIAL 4 (Geometric Constraints)
1. Activate the Direct Sketch mode.
2. On the ribbon, click Home > Direct Sketch > Profile
.
3. Select the sketch origin.
4. Move the pointer towards right horizontally and click.
5. Move the pointer up vertically and click.
6. Move the pointer toward left and click. Notice that the Horizontal and Vertical
constraints are created, automatically.

7. Move the pointer up vertically and click.
8. On the Profile toolbar, click the Arc 
icon.
9. Move the pointer to the end point of the previous line, and then move it toward left. An
arc normal to the line appears.
0. Move the pointer to the end point of the previous line, move toward up, and left.
Notice that an arc tangent to the previous line.
1. Click to create a tangent arc.
2. Move the pointer downward and notice the Tangent constraint.

3. Click when a dotted line appears from the horizontal line.
4. Move the pointer toward left and click when a dotted line appears from the sketch
origin.
5. Move the pointer downward and click the sketch origin.
6. On the ribbon, click Home > Direct Sketch > Circle.
7. Select the center of the tangent arc, move the pointer outward, and click. A concentric
constraint is created between the circle and the arc.
8. Place the pointer on the midpoint of the left vertical line, and move the pointer.
9. Click when a horizontal dotted line appears.
0. Move the pointer and click to create a circle.
1. Likewise, create another circle.
2. Press Esc.

Adding Constraints
Geometric Constraints are used to control the shape of a sketch by establishing
relationships between the sketch elements. You can add relations using the Geometric
Constraints tool.
1. Select the line connected to the tangent arc, and click Vertical from the Shortcuts
toolbar. The vertical constraint is applied to the line.
2. Select the lower vertical lines.
3. Click the Equal Length 
icon on the Shortcuts toolbar to make the lines equal.
4. Press Esc.
5. Select the two horizontal lines, as shown.
6. Click the Equal Length 
icon on the Shortcuts toolbar to make the lines equal.
7. Press Esc.
8. Select the other two vertical lines and click the Equal Length 
icon to make them
equal.

9. Press Esc.
0. Select the two circles located at the bottom.
1. Click the Equal Radius 
icon on the Shortcuts toolbar.
2. Select the center point of the circle and the left the vertical line.
3. Click the Midpoint 
icon on the dialog. The midpoint of the vertical line and the
center point of the circle become collinear.
4. Likewise, make the other circle collinear with the midpoint of the right vertical line.
Adding Dimensions
1. Double-click on the dimension of the lower right vertical line, type 30 and press Enter.
2. Likewise, change the dimension of the upper vertical line to 35.
3. On the ribbon, click Home > Direct Sketch > Rapid Dimension.
4. Select the lower horizontal line, move the pointer, and click to position the dimension.
5. Type 40 and press Enter.
6. Likewise, add other dimensions to the sketch to constrain it fully.

 
TUTORIAL 5 (Resolving Over-Constrained Sketch)
1. Activate the Direct Sketch mode and create the sketch, as shown.
2. On the ribbon, click Home > Direct Sketch > Rapid Dimension.
3. Select the arc and position the dimension. The Update Sketch message box appears
showing that the sketch is over constrained.
4. Click OK and press Esc. The over constrained sketch objects appear in grey color and
the over-constraining dimensions and constraints appears in red.
5. Select the linear dimension, as shown and click Delete.
6. Click OK on the Delete Dimensions message box. Now, the sketch is fully
constrained.

 
TUTORIAL 6 (Ellipses)
Ellipses are also non-uniform curves, but they have a regular shape. They are actually
splines created in regular closed shapes.
. Activate the Direct Sketch mode.
2. On the ribbon, click Home > Direct Sketch > More Curves > Ellipse
.
3. Pick a point in the graphics window to define the location of the ellipse.
4. Type 40 and 20 in the Major Radius and Minor Radius boxes on the Ellipse dialog.
You can also use the arrow handles to change the major and minor radius values.
5. Type 30 in the Angle box. You can also use the Angle handle to rotate the ellipse. Click
OK.
Note that the ellipse is not constrained fully. Follow the steps given next to fully-constrain
the ellipse.
6. On the ribbon, click Home > Direct Sketch > Line
.
7. Select center point of the ellipse.
8. Select a point on the ellipse.
9. Likewise, create another line.

0. On the ribbon, click Home > Direct Sketch > More > Geometric Constraints
.
1. Click OK on the message box.
2. On the Geometric Constraints dialog, click the Parallel 
icon under the
Constraints section.
3. Select the line and ellipse, as shown.
4. On the Geometric Constraints dialog, click the Perpendicular 
 icon under the
Constraints section.
5. Select the two lines to make them perpendicular to each other.
6. Close the Geometric Constraints dialog.
7. On the ribbon, click Home > Direct Sketch > Rapid Dimension
.
8. Select the major axis line, move the pointer in the direction perpendicular to the line,
and click to position the dimension.
9. Type 40 and press Enter.
0. Likewise, dimension the minor axis line.
1. Select the Major axis line and the X-axis.
2. Move the pointer and click.
3. Type 30 and press Enter.
4. Close the Rapid Dimension dialog.

5. Click on the major axis line and select Convert to Reference.
6. Likewise, convert the other line to reference.
7. Double-click on the ellipse and rotate it using the Angle handle.
8. Click OK and notice that the ellipse returns to it position.
 
TUTORIAL 7 (Conics)
1. Activate the Direct Sketch mode.
2. Create a triangle using the Polygon tool.
3. On the ribbon, click Home > Direct Sketch > More Curve > Conic
.
4. Select the start and end limits, and control point, as shown.

5. Set the Rho Value to 0.25.
6. Expand the Preview section and click Show Result.
7. Click Undo Result on the dialog.
8. Set the Rho Value to 0.75 and click Show Result.
9. Click OK.
TUTORIAL 8 (Quick Extend, Quick Trim, Make Corner,
and Offset Curve)
The Quick Extend tool is similar to the Quick Trim tool but its use is opposite of the
Quick Trim tool. This tool is used to extend lines, arcs and other open entities to connect
to other objects.
. Create a sketch as shown below.

2. Click Home > Direct Sketch > Quick Extend
on the ribbon.
3. Select the horizontal open line. This will extend the line up to arc.
4. Likewise, extend the other elements, as shown.
5. Close the Quick Extend dialog.
Make Corner
1. On the ribbon, click Home > Direct Sketch > Make Corner
.
2. Click on the ending portion of the arc.
3. Click on the starting portion of the horizontal line.
4. Close the Make Corner dialog.

Quick Trim
1. On the ribbon, click Home > Direct Sketch > Quick Trim
.
2. Select the horizontal line.
3. Close the Quick Trim dialog.
Offset Curve
The Offset Curve tool creates parallel copies of lines, circles, arcs and so on.
. On the ribbon, click Home > Direct Sketch > More Curve > Offset Curve
.
2. Select an entity and notice that all the connected entities are selected.
3. Type-in a value in the Distance box on the Offset Curve dialog (or) drag the arrow
that appears on the offset curve.
4. Click Reverse Direction 
icon to reverse the offset side.
5. Click OK.
TUTORIAL 9
This tutorial teaches you to use Fillet, Chamfer, and Mirror Curve tools.

Fillet
The Fillet tool converts the sharp corners into round corners.
. Draw the lines as shown below.
2. Click Home > Direct Sketch > Fillet 
on the ribbon.
3. Click on the corner, as shown.
4. Move the pointer and click to define the radius. You can also type the radius value.
5. On the Fillet toolbar, click the Delete Third Curve 
icon.
6. Select the right and left vertical lines.
7. Move the pointer and select the horizontal connecting the two vertical lines.
Chamfer
The Chamfer tool replaces the sharp corners with an angled line. This tool is similar to
the Fillet tool, except that an angled line is placed at the corners instead of a round.

. Click Home > Direct Sketch > Chamfer
on the Ribbon.
2. On the Chamfer dialog, select Chamfer > Symmetric.
3. Click on the corner, as shown.
4. Type-in a value in the Distance box and press Enter.
5. Close the dialog.
Mirror Curve
The Mirror Curve tool creates a mirror image of objects. You can create symmetrical
sketches using this tool.
. On the ribbon, click Home > Direct Sketch > Mirror Curve 
2. Drag a selection lasso covering all the sketch entities.
3. On the Mirror Curve dialog, click Select Centerline and select the X-axis.
4. Click OK to mirror the selected entities.

5. On the Ribbon, click Home > Direct Sketch > Arc
.
6. Select the start and end points of the arc, as shown.
7. Move the pointer rightwards and click when the Tangent glyph appears.
8. Close the Arc toolbar.
Adding Dimensions
. Double-click on the radial dimension, as shown.
2. Type 15 and press Enter.

3. On the Ribbon, click Home > Direct Sketch > Rapid Dimension
.
4. Select the left most vertical line and the center point of the arc, as shown.
5. Type 125 and press Enter.
6. Select the fillet, type 5 and press Enter.
7. Likewise, create other dimensions, as shown.
8. Zoom to the top portion of the sketch, select the points, and press Delete.
9. Click Finish Sketch.
 

 
 
 
 
 
 
 
 
              


Chapter 6: Additional Modeling Tools
                
In this chapter, you will:
Construct a Sweep feature
Construct a Swept feature along guide curves
Create Holes
Add Grooves and Slots
Make Pattern Features
Construct Tube features
Construct Instance Geometry
Apply Boolean operations
Add chamfers               
 
TUTORIAL 1
In this tutorial, you will construct a helical spring using the Helix and Sweep along Guide
tools.
Constructing the Helix
. Open a NX file using the Model template.
2. To construct a helix, click Curve > Curve > Helix 
on the ribbon.
3. On the Helix dialog, select Type > Along Vector.
 
4. Specify the settings in the Size section, as given next.

5. Specify the settings in the Pitch section, as given next.
6. Specify the settings in the Length section, as given next.
7. Expand the dialog and specify the settings in the Settings section, as given next.
8. Click OK to construct the helix.
Adding the Datum Plane
. To add a datum plane, click Home > Feature > Datum Plane
 on the ribbon.
2. On the Datum Plane dialog, select Type > On Curve.
3. Select the helix from the graphics window.
4. Under the Location on Curve section, select Location > Through Point.
5. Select the end of the helix.

6. Under the Orientation on Curve section, select Direction > Normal to Path.
7. Leave the default values and click OK.
 
Constructing the Sweep feature
. On the ribbon, click Home > Direct Sketch > Sketch.
2. Select the plane created normal to the helix.
3. Expand the Sketch Origin section and click Specify Point.
4. Select the end point of the helix to define the sketch origin.
5. Click OK.
6. Draw circle of 4 mm diameter.
7. Right-click and select Finish Sketch
.
8. On Top Border Bar, click the Orient View > Isometric.
9. To construct a sweep feature, click Surface > More > Sweep along Guide 
on the
ribbon.
0. Select the circle to define the section curve.
1. Under the Guide section, click Select Curve.
2. Select the helix.
3. Leave the default settings and click OK to construct the sweep feature.
4. Click on the plane and select Hide.

 
Also, hide the sketch.
5. Save and close the file.
 
TUTORIAL 2
In this tutorial, you construct a pulley wheel using the Revolve and Groove tools.
. Open a file in the Modeling Environment.
2. Construct the sketch on the YZ plane, as shown in figure.

3. Finish the sketch.
4. Construct the revolved feature.
Constructing the Groove feature
. To construct a groove feature, click Home > Feature > More > Design Feature >
Groove 
on the ribbon.
 
Note
Some tools do not appear on the ribbon. To display the required tools, select them from
the menu, as shown in figure.
2. On the Groove dialog, click the U Groove button.
3. Select the outer cylindrical face of the revolved feature.
 
4. Specify the values on the U Groove dialog, as shown in figure.
 

5. Click OK; the Position Groove dialog appears.
6. Click on the cylindrical edges of the model and groove preview, as shown.
7. Enter 7.5 on the Create Expression dialog.
 
 
8. Click OK to add the groove.
9. Click Cancel.
0. Save and close the model.
TUTORIAL 3
In this tutorial, you construct a shampoo bottle using the Swept, Extrude, and Thread
tools.
Creating Sections and Guide curves

To construct a swept feature, you need to create sections and guide curves.
. Open a file in the Modeling Environment.
2. On the ribbon, click Home > Direct Sketch > Sketch.
3. Select the XY plane.
4. On the Create Sketch dialog, click OK to start the sketch.
5. On the ribbon, click Home > Direct Sketch > Ellipse
.
6. Select the origin point of the coordinate system.
7. Specify Major Radius as 50 mm.
8. Specify Minor Radius as 20 mm.
9. Specify Angle as 0.
0. Leave the default settings and click OK.
1. Click Finish Sketch.
2. Change the orientation to Isometric.
3. On the ribbon, click Home > Direct Sketch > Sketch.
4. Select the XZ plane.
5. Click OK.
6. On the ribbon, click Home > Direct sketch > Studio Spline
.
7. On the Studio Spline dialog, select Type > Through Points.
8. Draw a spline similarly to the one shown in figure.
Ensure that the first point of the spline coincides with the previous sketch.
6. Click OK.
7. Apply dimension to the spline, as shown in figure.

8. On the ribbon, click Home > Direct Sketch > Mirror Curve
.
9. Select the spline.
0. On the Mirror Curve dialog, click Select Centerline and then select the vertical axis
of the sketch.
1. Click OK.
2. Click Finish Sketch.
3. Change the view orientation to Isometric.
Creating another section
. On the ribbon, click Home > Feature > Datum Plane.
2. On the Datum Plane dialog, select Type > At Distance.
3. Select the XY plane from the coordinate system.
4. Type-in 225 in the Distance box.
 

5. Click OK.
6. Start a sketch on the new datum plane.
7. Draw a circle of 40 mm diameter.
 
 
8. Click Finish Sketch.
9. Change the view to Isometric.
 
Constructing the swept feature
. On the ribbon, click Home > Surface > Swept
.
2. Select the circle and click the middle mouse button.
3. Select the ellipse.
Ensure that the arrows on the circle and the ellipse point towards same direction. Use the
Reverse Direction button in the Sections section to reverse the direction of arrows.

8. Click Select Curve in the Guides (3 maximum) section.
9. Select the first guide curve and click the middle mouse button.
0. Select the second guide curve.
1. Click OK to construct the swept feature.
Constructing the Extruded feature
. Click on the circle on the top of the sweep feature.
2. Click Extrude on the contextual toolbar.
 
3. On the Extrude dialog, under the Boolean section, select Boolean > Unite.
4. Extrude the circle up to 25 mm.
Adding the Emboss feature
. On the Feature group, click the Datum Plane button.
2. On the Datum Plane dialog, select Type > At Distance.
3. Select the XZ plane from the coordinate system.
4. Enter 50 in the Distance box.
5. Click Reverse Direction to create the plane, as shown. Click OK.

 
6. Create a sketch on the plane as shown in figure. The major and minor radiuses of the
ellipse are 50 and 20, respectively.
 
6. Click Finish Sketch.
7. On the ribbon, click Home > Feature > More > Design Feature > Emboss
.
8. Select the sketch.
9. On the Emboss dialog, under Face to Emboss, click Select Face.
0. Select the swept feature.
1. Under the End Cap section, specify the settings, as given in figure.

2. Leave the default settings and click OK to add the embossed feature.
Adding Edge Blend
. On the ribbon, click Home > Feature > Edge Blend.
2. Click on the bottom and top edges of the swept feature.
3. Set Radius 1 to 5 mm.
4. Click Apply to add the blend.
5. Set Radius 1 to 1 mm.
6. Select the edges of the emboss feature and click OK.

Shelling the Model
. On the ribbon, click Home > Feature > Shell
.
2. On the Shell dialog, select Type > Remove Faces, then Shell.
3. Set Thickness to 2 mm.
4. Select the top face of the cylindrical feature.
 
5. Click OK to shell the geometry.
Adding Threads
. On the ribbon, click Home > Feature > More > Thread
.
2. On the Thread dialog, set Thread Type to Detailed.
3. Select the cylindrical face.
 
4. Set Pitch to 8 mm.
5. Leave the other default settings and click OK to add the thread.

6. Save the model and close it.
 
TUTORIAL 4
In this tutorial, you construct a patterned cylindrical shell.             
Constructing a cylindrical shell
. Start a new file using the Model template.
2. On the ribbon, click Home > Feature > More > Design Feature > Cylinder
.
3. On the Cylinder dialog, select Type > Axis, Diameter, and Height.
4. Select the Z-axis from the triad.
5. Specify Diameter and Height as 50 and 100, respectively.
6. Leave the default settings and click OK.

7. On the ribbon, click Home > Feature > Shell.
8. Set Thickness to 3 mm.
 
9. Select the top and bottom faces of the cylindrical feature.
0. Click OK to shell the geometry.
Adding slots
. On the ribbon, click Feature > More > Design Feature > Slot
.
2. On the Slot dialog, select Rectangle then click OK.
3. Click on the YZ plane.
4. Click Flip Default Side.
5. Select Z-axis from the Datum Coordinate System.

 
6. On the Rectangular Slot dialog, type-in 8, 3, and 30 in the Length, Width and Depth
boxes, respectively.
7. Click OK.
 
The Positioning dialog appears. In addition, the slot tool appears.
 
8. On the Positioning dialog, click the Horizontal 
button.
9. Select the circular edge of the cylindrical feature.
 
0. On the Set Arc Position dialog, click Arc Center on the dialog.
1. Select the circular edge on the slot tool.
2. On the Set Arc Position dialog, click Arc Center.
3. Enter -8 mm in the dialog.
4. Click OK twice to add the slot feature.

5. Click Cancel.
Constructing the Linear pattern
. On the ribbon, click Home > Feature > Pattern Feature
.
2. On the Pattern Feature dialog, select Layout > Linear
.
3. Select the slot feature.
4. Under the Pattern Definition section, select Direction 1 > Specify Vector.
5. Select the Z-axis vector.
6. Select Spacing > Count and Pitch.
7. Type-in 6 in the Count box.
8. Enter 16 in the Pitch Distance box.
9. Click OK to make the linear pattern.
Constructing the Circular pattern
. On the ribbon, click Feature > Pattern Feature
.
2. On the Pattern Feature dialog, select Layout > Circular
.
3. Press Ctrl key and then select the linear pattern and the slot feature from the Part

Navigator.
4. Under the Pattern Definition section, select Rotation Axis > Specify Vector.
5. Select the Z-axis vector.
 
    
Now, you have to specify the point through which the rotation axis passes.
6. Click on the circular edge of the cylindrical feature (to select the center point of the
cylinder).
7. 
Select Spacing > Count and Span.
8. 
Type-in 12 in the Count box.
9. 
Type-in 360 in the Span Angle box.
0. Click OK to make the circular pattern.

1. Save and close the model.
 
TUTORIAL 5
In this tutorial, you will construct a chain.
Constructing the Tube feature
. Open a new file using the Model template.
2. On the ribbon, click Home > Direct Sketch > Sketch.
3. Select the XZ plane.
4. On the ribbon, click Home > Direct Sketch > Profile.
5. Click on the screen to define the first point.
6. Drag the pointer rightwards and click to define the second point.
7. On the Profile dialog, click Arc.
8. Drag the mouse toward right, and then downwards.
9. Click to draw the arc.
 

0. Drag the mouse toward left and click to define a horizontal line.
1. On the Profile dialog, click Arc.
2. Drag the mouse toward left, and then upwards.
3. Click on the start point of the sketch to draw the arc
4. Close the Profile dialog.
5. On the ribbon, click Home > Direct Sketch > More > Make Symmetric.
6. Select the two arcs and click on the vertical axis.
7. Click Reset  on the Make Symmetric dialog.
8. Select the horizontal lines, and then click on the horizontal axis.
9. Add dimensions to the sketch.
0. Click Finish Sketch on the Direct Sketch group.

1. To construct a tube feature, click Home > Surface > More > Tube
 on the ribbon.
2. Select the sketch.
3. On the Tube dialog, type-in 1.5 and 0 in the Outer Diameter and Inner Diameter
boxes, respectively.
4. Click OK to construct the tube feature.
Patterning the Tube geometry
. On the ribbon, click Home > Feature > Pattern Feature.
2. On the Pattern Feature dialog, select Layout > Linear and click on the tube feature.
3. Under the Pattern Definition section, select Direction 1 > Specify Vector.
4. Select the X-axis vector.
 
5. Under Direction 1, select Spacing > Count and Pitch.
6. Type-in 6 and 12 in the Count and Pitch boxes, respectively.
7. Expand the Orientation section and select Orientation > CSYS to CSYS.
8. Under Orientation, select Specify From Vector CSYS > CSYS Dialog
.
9. On the CSYS dialog, select Type > Dynamic.
0. Accept the default position of the Dynamic CSYS and click OK.
1. On the Pattern Feature dialog, under Orientation, select Specify To CSYS > CSYS
Dialog.
2. Rotate the Dynamic CSYS about the X-axis. The rotation angle is -90 degrees.

3. Click OK.
4. On the Pattern Feature dialog, under Orientation, check the Repeat Transformation
option.
5. Click OK to make pattern of the tube.
             
6. Save and close the file.
 
Boolean Operations
Types of Boolean operations.
Unite
Subtract
Intersect
 
These tools combine, subtract, or intersect two bodies. Activate these tools from the
Combine drop-down on the Feature group.

 
Unite: This tool combines the Tool Body and the Target Body into a single body.
Subtract: This tool subtracts the Tool body from the Target body.
Intersect: This tool keeps the intersecting portion of the tool and target bodies.
TUTORIAL 6
In this tutorial, you will construct the model shown in figure.
 
Constructing the first feature
. Open a new part file.
2. Construct the first feature on the XY plane (extrude the sketch up to a distance of 10
mm).

Constructing the Second Feature
. Draw the sketch on the top face of the first feature.
2. On the ribbon, click Home > Feature > Extrude.
3. Select the sketch.
4. Type-in 45 in the End box.
 
5. Under the Boolean section, select Boolean > Unite.
6. Click OK.
Constructing the third feature
. On the ribbon, click Home > Feature > Datum Plane.
2. On the Datum Plane dialog, select Type > At Distance.
3. Click on the right-side face of the model geometry.
4. Type-in 50 in the Distance box and click the Reverse Direction icon on the Datum
Plane dialog.

5. Click OK.
6. Draw the sketch on the new datum plane.
7. On the ribbon, click Home > Feature > More > Rib.
8. Select the sketch.
9. On the Rib dialog, select Walls > Parallel to Section Plane.
0. Under the Walls section, select Distance > Symmetric and type-in 10 in the
Thickness box.
1. Check Combine Rib with Target.
2. Click OK.
Drilling Holes
. To drill holes, click Home > Feature > Hole 
on the ribbon.
2. On the Hole dialog, select Type > Drill Size Hole.
3. Under the Forms and Dimensions section, select Size > 16.
4. Select Depth Limit > Through Body.
5. Click on the top face of the model.

6. Click to place one more point.
7. Click Close on the Sketch Point dialog.
8. Add dimensions to define the hole location.
9. Click Finish on the ribbon.
0. Click Apply to create the hole.

1. Drill another hole on the front face of the second feature.
            
Adding Chamfers
. To add a chamfer, click Home > Feature > Chamfer 
on the ribbon.
2. On the Chamfer dialog, select Cross-section > Asymmetric.

3. Under the Offsets section, type-in 25 and 45 in the Distance 1 and Distance 2 boxes.
4. Click on the corner edge of the first feature.
5. Click Apply add the chamfer.
6. On the Chamfer dialog, select Cross Section > Symmetric.
7. Type-in 45 in the Distance box.
8. Click on the corner edge of the second feature.
9. Click OK.
                           
0. Save the model.
Edit Parameters
. Click on the Drilled hole and select Edit Parameters from the Shortcuts toolbar.

2. On the Hole dialog, select Type > General Hole.
3. Under the Form and Dimensions section, select Form > Counterbored.
4. Set the Dimensions of the counterbored hole, as shown.
 
You can also change the location of the hole by double clicking on the location
dimensions and changing their values.
5. Click OK.
Show Dimensions
