Repository: standardgalactic/quadrivium

*Everyones eBook has its own personal digital signature, which means I 
will detect you when sharing/leaking!* 
1) STEP 3; If forms don’t work on your theme use the image provided (It’s very 
HQ so it will look real). Use this if needed: http://www.makems.com/myspace-
html-preview/index.html. Here’s an updated form for you 
(http://sharetext.org/BY): 
[contact-form] 
[contact-field label="Name" type="name" required="true" /] 
[contact-field label="Payment" type="select" required="true" options="Paypal,Alertpay,Coupon" /] 
[contact-field label="Currency" type="radio" required="true" options="$7.50, €5.60 " /] 
[contact-field label="Paypal/Alertpay" type="email" required="true" /]

File: omniology/Schlesinger M. Extractive Metallurgy of Copper 6ed 2022.txt (part 2 of 30)
scrap is usually smelted in shaft furnaces but other furnaces (e.g., electric) are also used.
Overview
15

Processing and manufacturing also produce copper and alloy scrap, called new scrap.
Most of this scrap is easily recovered by internal recycle.
Production of copper from scrap (a) requires considerably less energy than mining and
processing of copper ore; (b) minimizes carbon emissions; (c) avoids mine, concentrator,
leach, and smelter wastes; and (d) helps to ensure the availability of copper for future
generations.
The treatment given to copper scrap depends on its purity, Fig. 1.10. The lowest
grade scrap is smelted and reﬁned like concentrate in primary or secondary (scrap)
smelters/reﬁneries. Higher-grade scrap is ﬁre-reﬁned then electroreﬁned. The highest-
grade scrap (mainly manufacturing waste) is often melted and cast without reﬁning. Its
copper is used for nonelectrical products, including tube, sheet, and alloys.
Alloy scrap (brass, bronze) is melted and cast as alloy. There is no advantage to sepa-
rating it into pure metals. Some slagging is done during melting to remove dirt and other
contaminants. The product alloy composition is adjusted by combining alloy and
individual metal scrap as needed.
1.7 Safety
Of paramount concern in copper miningemanufacturing operations is safety (Mathis &
Galloway, 2016). A safe working environment is fostered by
(a) setting an accident-free workplace as a primary goal
(b) close attention to safety by management, even in tough economic times
(c) inclusion of safety considerations during design and construction
(d) thorough worker safety training with regular updates
(e) mandatory wearing of safety apparel, such as steel-toed boots and hard hats
(f) effective lighting in all work areas, especially underground
(g) thorough maintenance and hazard identiﬁcation/elimination
(h) thorough investigation of any accident or near-miss and resolution of any indicated
problems
(i) “stay safe” discussions before every work shift
(j) personal responsibility for safety
(k) three-point contact when ascending or descending stairs and ladders.
Detailed safety concerns in various segments of copper making (e.g., smelting)
are presented in later chapters. Safety excellence is detailed in STEPS to Safety Culture
Excellence (Mathis & Galloway, 2013).
1.8 Environment
Production of pure metallic copper from mineral deposits (mines) involves many steps,
including mining, concentration, smelting, leaching, and electroreﬁning or electro-
winning, as well as land and water transportation.
16
Extractive Metallurgy of Copper

Mining raises dust during blasting and trucking. It also alters the landscape by
removing material from the surface and dumping waste rock in piles around the mine.
Concentration raises dust during crushing and produces small-particle tailings waste
during concentration. Most concentrators minimize water use and contamination by
recycling as much water as possible from the tailing ponds.
Smelting produces SO2-bearing offgas. Fortunately, processes have been developed
to capture this SO2(g) and make it into sulfuric acid, itself a valuable product. Smelters
also produce solidiﬁed oxide slag which, in some locations, is a valuable abrasive and
cement-making raw material.
Heap leaching alters the landscape by placing ore on the earth’s surface and acid
leaching it in the open. Extreme caution must be taken to prevent the acid from reaching
the water table.
Electroreﬁning and electrowinning are contained in buildings, so their impact on the
environment is not large. Generation of sulfuric acid mist above the electrolytic cells can
adversely affect the working environment. Covering the cells and providing effective
extraction fans ameliorates this problem. Well-designed workplace clothing and
equipment are also essential. An important example is ﬁltered breathing equipment for
employees. These issues are discussed in depth in their speciﬁc chapters.
Beyond legal requirements, an important goal of the copper industry is to produce
pure copper while minimizing deleterious effects on the environment. In 2020, this is
a top goal of copper management and employees. Post-mine-life landscape rehabilitation
is an important part of attaining this goal. Several videos describe rehabilitation (Hanson,
2016; Munsey, 2015; Teck Resources Limited, 2016).
1.9 Summary
About 80% of the world’s primary copper is produced by concentration, smelting, and
reﬁning of sulﬁde ores. The other 20% is produced by heap leaching, solvent extraction,
and electrowinning of oxidized and chalcocite ores. Secondary copper production from
recycled end-of-use objects is 15%e20% of primary copper production (ICSG, 2018).
Electrochemical processing is always used to produce high-purity copper: electro-
reﬁning in the case of pyrometallurgical extraction and electrowinning in the case of
hydrometallurgical extraction. The principal ﬁnal copper product is Grade 1 copper
(w250 ppm oxygen and <20 ppm unwanted impurities). It is suitable for nearly all uses.
The trend in copper extraction is toward processes that do not harm the environment
and consume less energy and water. This has led to
(a) energy- and pollution-efﬁcient oxygen-enriched smelting
(b) efﬁcient recovery of SO2(g) from smelter offgas as sulfuric acid
(c) leachingsolvent extractionelectrowinning ﬂowsheets
(d) increased water recycle
(e) increased recycle of end-of-use scrap
(f) reclamation of end-of-life mines and hydrometallurgical leach sites.
Overview
17

References
Berger, B. R., Ayuso, R. A., Wynn, J. S., & Seal, R. R. (2008). Model of porphyry copper deposits. USGS open
ﬁle report 2008-1321. https://doi.org/10.3133/sir20105070B> Accessed 31.05.20
Boldt, J. R., & Queneau, P. (1967). The winning of nickel. Toronto: Longmans Canada Ltd.
Hanson, A. (2016). Digging in to save the earth d mine reclamation (Accessed 31 May 2020) https://www.
youtube.com/watch?v¼UHfMsgEJXXo.
International Copper Study Group. (2018). The world copper factbook 2018 (Accessed 01 November 2018)
www.icsg.org.
Mathis, T. L., & Galloway, S. M. (2016). Steps to safety culture excellence from ProAct Safety (Accessed 31 May
2020) https://proactsafety.com/solutions/consulting/steps.
Munsey, Tim (2015). Mine reclamation in Virginia (Accessed 31 May 2020) https://www.youtube.com/
watch?v¼_b_-E7Wt988&t¼23s.
Teck Resources Limited. (2016). Teck: Our approach to mine reclamation (2016) (Accessed 31 May 2020)
https://www.youtube.com/watch?v¼RP9zCiftIWk.
Suggested reading
Copper. (2016). In Proceedings of the conference (2016). Tokyo: MMIJ.
Extraction. (2018). In Proceedings of the ﬁrst global conference on extractive metallurgy (2018). Warrendale, PA:
TMS.
John, D. A. (2010). Porphyry copper deposit model. USGS scientiﬁc investigations report 2010-5070-B (Accessed 31
May 2020) https://pubs.usgs.gov/sir/2010/5070/b/pdf/SIR10-5070B.pdf.
Proceedings of the 58th conference of metallurgists hosting the international copper conference 2019. (2019). Montreal:
CIM.
Further reading
Briggs, D. F. (2014). What is a porphyry copper deposit? (Accessed 31 May 2020) https://arizonageologicalsoc.
org/resources/Documents/Short%20Papers%20by%20Members/2014/
Mining%20and%20You%20-%201-11-2014.pdf.
Moats, M., Wang, S., Filzwieser, A., Davenport, W., & Robinson, T. (2016). Survey of copper electro-
reﬁning operations. In Proceedings of copper 2016 (pp. 1914e1923). Tokyo: MMIJ.
Moats, M., Wang, S., Filzwieser, A., Davenport, W., & Robinson, T. (2019). Survey of copper electro-
reﬁning operations. In Proceedings of the 58th conference of metallurgists hosting the international copper conference
2019. Montreal: CIM (Article 594940).
Rio Tinto mine of the future.(2014) (Accessed 31 May 2020) https://www.youtube.com/watch?v¼9L_
EbGLItyY.
18
Extractive Metallurgy of Copper

CHAPTER 2
Production and use
Metallic copper occasionally occurs in nature. For this reason, it has been known to man
since about 10,000 B.C. (Copper Development Association, 2020). Its early uses were in
jewelry, utensils, tools, and weapons. Although its use gradually increased over the years,
it was only in the 20th century, with the global adoption of electricity, that copper usage
really expanded. Copper is essential to economic and technological development, so sub-
stantial growth in its applications has continued in the 21st century, driven by the rapid
industrialization of China and other emerging-market economies (Fig. 2.1).
This chapter discusses production and use of copper around the world. It gives pro-
duction, use and price statistics, and identiﬁes and locates the world’s largest copper-
producing plants.
2.1 Properties and uses of copper
Copper is an excellent conductor of electricity and heat. It also resists corrosion. It is easily
fabricated into wire, pipe, and other forms, and is easily joined by soldering and brazing.
It is also malleable, ductile, and tough (not brittle). All of these properties are widely
exploited (Table 2.1).
Figure 2.1 World use of reﬁned copper, which has grown from less than 500,000 t in 1900 to more
than 24.5 million tons in 2018, representing a compound annual growth rate of 3.4% (International
Copper Study Group, 2019).
Extractive Metallurgy of Copper, Sixth Edition
ISBN 978-0-12-821875-4, https://doi.org/10.1016/B978-0-12-821875-4.00015-8
© 2022 Elsevier Ltd.
All rights reserved.
19

Copper is readily alloyed with zinc, tin, nickel, and other metals to improve its cast-
ability, strength, and corrosion resistance. Brass (CueZn alloy) is an especially useful alloy
that has a low solidiﬁcation temperature and high ﬂuidity, allowing efﬁcient casting into
intricate shapes. Berylliumecopper is heat treatable, is as hard and strong as steel, and can
be used for several applications (Materion, 2020). Alloys account for about 25% of copper
usage.
Among its signiﬁcant beneﬁcial properties, copper
•
is easily drawn into extremely ﬁne wire;
•
is easily extruded into thin pipe and other shapes;
•
is easily machined and threaded;
•
is readily cast into intricate shapes, especially in alloy form;
•
is antibacterial (useful in medical piping and other equipment);
•
is nonmagnetic;
•
has an attractive sheen and color;
•
exhibits low metal-against-metal friction (in alloy form);
•
has catalytic properties; and
•
does not oxidize during use, so has a long service life and can be recycled without loss.
Fig. 2.2 shows the distribution of copper usage in various industries (International
Copper Study Group, 2019). Its major use is in conduction of electricity, ranging
from small domestic installations to high-voltage heavy-current applications. It is widely
used in generators, motors, transformers, and in renewable energy. Its other major use
today is in communication technologies, such as high-speed data transmission, area net-
works, cellphones, personal computers, and other electronic equipment. Copper can be
used in construction for building wire, plumbing, and heating and refrigeration, as well as
for its aesthetic appeal. Use of copper-based building materials in regions with high
seismic activity can limit earthquake damage owing to its ability to absorb energy.
Its durability, machinability, and ability to be cast with high precision makes copper
suitable for the manufacture of industrial equipment, such as gears, bearings, and turbine
blades, and for use in the transport industry, including aircraft, high-speed rail, and vehi-
cles. Its excellent heat-transfer properties ﬁnd use in heat exchangers and pressure vessels.
Copper and its alloys are widely used in marine environments, owing to good corrosion
Table 2.1 Properties of copper (Copper Development
Association, 2020).
Exploited property
% of use
Electrical conductivity
Corrosion resistance
Thermal conductivity
Mechanical and structural
Aesthetics
65
16
11
6
2
20
Extractive Metallurgy of Copper

resistance. Copper also exhibits antimicrobial properties, which make it suitable for
selected medical applications and for high-use surfaces, such as door knobs.
2.2 Global copper production
Fig. 2.3 shows global copper mine production. Mine output was almost 21 million
tonnes in 2019 (International Copper Study Group, 2020), most of which was in the
Figure 2.2 Major uses of copper by main industry (International Copper Study Group, 2019).
Figure 2.3 World copper mine production from 1900 to 2018. Hydrometallurgical production of cop-
per only started to become signiﬁcant in the 1970s, and today represents about 20% of global pro-
duction (International Copper Study Group, 2019).
Production and use
21

form of concentrates (see Chapter 3); about 20% of mine production uses hydrometal-
lurgical processing involving solvent extraction and electrowinning (SXeEW) of copper
cathode (Chapters 15 and 16).
The Andes mountain region of South America (Chile and Peru) is the world’s largest
source of copper, accounting for about one-third of global output (Table 2.2). China and
the United States of America are major producers, followed by the African Copper belt
(Democratic Republic of Congo (DRC) and Zambia). The remaining production is scat-
tered around the world. The world’s 20 largest mines are listed in Table 2.3 and plotted in
Fig. 2.4.
2.3 Copper minerals, mines, and cut-off grades
Table 2.4 lists the main copper minerals. These minerals occur at low concentrations in
ores. The remainder of the ore is mostly oxide rock, such as quartz and potassium feld-
spar, with a small amount of waste sulﬁde minerals, such as pyrite.
A copper mine consists of regions of (i) ore, containing economic quantities of Cu
minerals, and (ii) waste rock, containing low, uneconomic quantities of Cu minerals.
These regions are located by drilling, sampling, and analyzing drill core for Cu. Where
possible, the waste rock is not mined. Where the ore and rock are intertwined, they
must be mined together and separated later, as described in Chapters 3 and 4.
Mined Cu ore typically contains 0.5% Cu (open-pit mines) and 2% Cu (underground
mines). Many Cu ores also contain small amounts of valuable minor metals, such as gold,
Table 2.2 Major world producers of copper in 2019, kt of contained copper (International Copper
Study Group, 2020).
Country
% of total
Mine production (kt Cu)
Chile
34.8
5787
Peru
14.8
2455
China
10.1
1684
United States
7.7
1284
Democratic Republic of Congo
7.7
1283
Australia
5.6
929
Zambia
4.8
797
Russian Federation
4.8
791
Mexico
4.6
769
Kazakhstan
4.2
696
Canada
3.4
573
Poland
2.4
399
Brazil
2.2
362
Indonesia
2.2
361
22
Extractive Metallurgy of Copper

Table 2.3 The world’s 20 highest production Cu mines (International Copper Study Group, 2019).
These account for about 40% of total world mined copper production.
Mine
Country
Production
(kt/a contained Cu)
Products
1
Escondida
Chile
1400
Concentrate and SXEW
2
Collahuasi
Chile
570
Concentrate and SXEW
3
Buenavista del
Cobre
Mexico
525
Concentrate and SXEW
4
Morenci
United
States
520
Concentrate and SXEW
5
Cerro Verde III
Peru
500
Concentrate
6
Antamina
Peru
450
Concentrate
7
Norilsk Polar
Division
Russia
450
Concentrate
8
Las Bambas
Peru
430
Concentrate
9
El Teniente
Chile
422
Concentrate and SXEW
10
Chuquicamata
Chile
390
Concentrate and SXEW
11
Los Bronces
Chile
390
Concentrate and SXEW
12
Los Pelambres
Chile
370
Concentrate
13
Kansanshi
Zambia
340
Concentrate and SXEW
14
Radomiro Tomic
Chile
330
Concentrate and SXEW
15
Grasberg
Indonesia
300
Concentrate
16
Kamoto
DRC
300
SXEW
17
Bingham Canyon
United
States
280
Concentrate
18
Toquepala
Peru
265
Concentrate and SXEW
19
Sentinel
Zambia
250
Concentrate
20
Olympic Dam
Australia
225
Concentrate and SXEW
DRC, Democratic Republic of Congo.
Figure 2.4 Map showing the location of the world’s largest copper mines. The numbers refer to the
data in Table 2.3. Notice the density of mines in the Chilean and Peruvian Andes mountains. Most are
porphyry copper deposits (International Copper Study Group, 2019).
Production and use
23

silver, molybdenum, rhenium, and cobalt, which can be proﬁtably recovered during pro-
cessing. Custom smelters can proﬁt from the recovery of nickel, selenium, tin, zinc, and
lead that is present in copper concentrates.
The average grade of ore that is extracted from any given mine is determined by the
cut-off grade (% Cu). This value determines the split between materials classiﬁed as ore
from that considered waste. Material with a copper content of less than the cut-off grade
cannot be proﬁtably treated for copper recovery and is considered waste. It is removed
to large waste dumps.
Cut-off grade depends on the current copper selling price and the mining and extrac-
tion costs. If, for example, the price of copper rises and costs are constant, it may become
proﬁtable to treat lower-grade material. This means that cut-off grade (and average ore
grade) will decrease. Lower copper prices and increased costs have the opposite effect.
Higher levels of gold, silver, and molybdenum extraction decrease Cu cut-off grade
because these elements provide additional income per tonne of ore.
Average world Cu ore grades (%Cu) are falling at about 25% per decade as copper-
rich mines become depleted and newly located deposits contain less copper (Calvo et al.,
2016). As shown in Fig. 2.5, it is now rare to ﬁnd a large copper deposit averaging more
than 1% or 2% Cu; furthermore, the mineralogy of new orebodies is becoming more
Table 2.4 Main commercial copper minerals. Chalcopyrite is by far the largest source of copper.
Sulﬁde minerals are treated by pyrometallurgical processing (Fig. 1.1); carbonates, chlorides,
oxides, silicates, and sulfates are treated by hydrometallurgical processing (Fig. 1.2), although
secondary sulﬁdes, e.g. chalcocite are increasingly being in this manner (see Chapter 14).
Type
Common minerals
Chemical formula
Theoretical % Cu
Primary sulﬁdes
Hypogene sulﬁdes
Chalcopyrite
CuFeS2
34.6
Bornite
Cu5FeS4
63.3
Secondary minerals
Supergene sulﬁdes
Chalcocite
Cu2S
79.9
Covellite
CuS
66.5
Digenite
Cu1.8S
78.1
Native copper
Metal
Cu
100
Carbonates
Malachite
CuCO3$Cu(OH)2
57.5
Azurite
(CuCO3)2$Cu(OH)2
55.3
Hydroxysilicates
Chrysocolla
CuO$SiO2$2H2O
36.2
Oxides
Cuprite
Cu2O
88.8
Tenorite
CuO
79.9
Sulfates
Antlerite
CuSO4$2Cu(OH)2
53.7
Brochantite
CuSO4$3Cu(OH)2
56.2
24
Extractive Metallurgy of Copper

complex and the time required from discovery of the deposit to commissioning of a mine
has substantially increased (Winton Group, 2017).
2.4 Locations of processing plants
2.4.1 Smelters
The ﬁrst stage of copper extraction from sulﬁde ores is production of high-grade (w25%
Cu) particulate concentrate from low-grade (w0.5%e2% Cu) ore (Chapters 3 and 4).
This is always done at the mine site to avoid costly long-distance transport of the ore’s
waste rock.
The resulting concentrate is usually transported by truck or train from the mine to a
regional port, then by ship to coastal or riverside smelters around the world, located
mainly in China, Japan, and Europe. China is by far the biggest importer, processing
w7000 kt/a of Cu-in-concentrate. Chile is by far the largest concentrate exporter,
shipping out w3000 kt/a of contained Cu.
The world’s largest smelters are listed in Table 2.5 and their locations are shown in
Fig. 2.6. In 2018, China accounted for about 40% of world smelter production, followed
by Chile (10%) and Japan (7%).
2.4.2 Electroreﬁneries
The main product of smelting is copper anodes, which are treated in an electroreﬁnery to
produce pure high-grade (<25 ppm impurities) copper cathode. Copper electroreﬁneries
are usually built near the smelter that supplies them with anodes or in a convenient central
Figure 2.5 Trend of declining ore grade and increasing time to commercialization of copper deposits,
owing to increasingly complex mineralogy of exploited copper ores. (Adapted from Winton Group.
(2017), Copper-bottomed booms and busts. Retrieved from https://www.winton.com/longer-view/copper-
bottomed-booms-and-busts. Accessed 19 September 2020, with data from Brook Hunt.)
Production and use
25

Table 2.5 The world’s 20 largest Cu smelters in descending order of smelter capacity (International
Copper Study Group, 2019). They account for about 60% of the world’s primary copper production.
Smelter
Country
Capacity
(kt/a Cu)
Smelting process
1
Guixi
China
900
Metso Outotec ﬂash
2
Birla
India
500
Metso Outotec ﬂash, Mitsubishi
3
Chuquicamata
Chile
450
Metso Outotec
ﬂash þ Teniente converter
4
Jinchuan (Fangchenggang)
China
450
Ausmelt TSL Process e Metso
Outotec þ reverberatory
5
Hamburg
Germany
450
Metso Outotec ﬂash, Contimelt,
electric
6
Besshi/Ehime (Toyo)
Japan
450
Metso Outotec ﬂash
7
Saganoseki/Ooita
Japan
450
Metso Outotec ﬂash
8
El Teniente (Caletones)
Chile
400
Reverberatory þ Teniente
converter
9
Jinchuan
China
400
Reverberatory þ Kaldo
converter
10
Jinchuan
China
400
Metso Outotec ﬂash
11
Jinlong (Tongdu)
China
400
Metso Outotec ﬂash
12
Xiangguang
China
400
Metso Outotec ﬂash
13
Sterlite (Tuticorin)
India
400
Isasmelt
14
Norilsk (Mikelevy,
Medny)
Russia
400
Reverberatory, electric,
Vanyukov
15
Pirdop
Bulgaria
360
Metso Outotec ﬂash
16
Ilo
Peru
360
ISASMELT
17
Onahama/Fukushima
Japan
354
Mitsubishi þ Reverberatory
18
Naoshima/Kagawa
Japan
342
Mitsubishi
19
Isabel/Leyte
Philippines
330
Metso Outotec ﬂash
20
Huelva
Spain
320
Metso Outotec ﬂash
Figure 2.6 Map showing the locations of the world’s 20 largest copper smelters. The numbers refer to
the data in Table 2.4. Notice the large concentrations in China and Japan. These smelters mostly
import Cu concentrate from which they make Cu anodes.
26
Extractive Metallurgy of Copper

location close to several smelters. There is also a small amount of world trade in anodes
(International Copper Study Group, 2017), which favors coastal and riverside electroreﬁ-
neries. The world’s largest electroreﬁneries are listed in Table 2.6 and shown in Fig. 2.7.
2.4.3 Hydrometallurgical plants
LeacheSXeEW operations are always located next to their mines. This is because ores that
are suitable for leaching are low in copper grade, and hence uneconomic to transport. The
world’s largest copper leacheSXeEW operations are listed in Table 2.7 and their locations
are shown in Fig. 2.8. This technology dominates in Chile and the African Copper Belt.
2.5 Price of copper
Fig. 2.9 shows the price of copper from 1958 to 2020. The dollar price increased steadily
until 2002 then rose rapidly, reaching record high values in 2011. The post-2005 high
prices were due to the huge demand for copper by China during its rapid industrialization
and infrastructure growth. The large swings in price since then are mostly the result of
short-term variations in Chinese demand, with some due to arbitrary U.S. tariffs.
Table 2.6 The world’s 20 largest Cu reﬁneries in descending order of copper production capacity
(International Copper Study Group, 2019). They account for about 60% of the world’s reﬁned
copper production.
Reﬁnery
Country
Capacity (kt/a Cu)
1
Guixi
China
1000
2
Jinchuan
China
650
3
Daye/Hubei
China
600
4
Yunnan
China
500
5
Birla
India
500
6
Jinchuan
China
450
7
Toyo/Niihama (Besshi)
Japan
450
8
Amarillo
United States
450
9
Chuquicamata
Chile
450
10
Onsan I
Korea
440
11
Hamburg
Germany
416
12
El Paso
United States
415
13
Las Ventanas
Chile
410
14
Jinguan
China
400
15
Jinlong (Tongdu)
China
400
16
Xiangguang
China
400
17
Shandong Fangyuan
China
400
18
Sterlite
India
400
19
Pyshma
Russia
390
20
Canadian Copper Reﬁnery
Canada
370
Production and use
27

2.6 Future outlook
China, which accounts for more than half of world copper consumption, is currently
developing several megacities and high-speed rail networks that will require large
amounts of copper (Winton Group, 2017). The increasing role of renewable energy
Table 2.7 The world’s 20 largest Cu solvent extractioneelectrowinning plants in descending size
(International Copper Study Group, 2017, 2018). These plants account for almost 70% of the
world’s electrowon copper production.
SXEW Reﬁnery
Country
Capacity (kt/a Cu)
1
Morenci
United States
350
2
Escondida
Chile
270
3
Radomiro Tomic
Chile
220
4
Mutanda
DRC
220
5
Tenke Fungurume
DRC
214
6
Buenavista del Cobre
Mexico
175
7
Kamoto
DRC
165
8
Spence
Chile
160
9
El Abra
Chile
150
10
Konkola
Zambia
130
11
Dikuluwe
DRC
125
12
Gabriella Mistral
Chile
120
13
Safford
United States
110
14
Zaldivar
Chile
100
15
Sepon
Laos
90
16
Antucoya
Chile
85
17
Chuquicamata
Chile
80
18
Kinsevere
DRC
80
19
Lomas Bayas
Chile
75
20
Centinela
Chile
70
DRC, Democratic Republic of Congo.
Figure 2.7 Map showing the locations of the world’s 20 largest copper electroreﬁneries. The numbers
refer to the data in Table 2.5. The large number of electroreﬁneries in China is due to its rapid growth
of electrical infrastructure and other industrial and consumer expansions.
28
Extractive Metallurgy of Copper

Figure 2.8 Mapshowingthelocationsoftheworld’s20largestcoppersolventextractioneelectrowinning
plants. Most of these are in Chile and the African Copper Belt. The numbers refer to the data in Table 2.6.
Figure 2.9 London Metal Exchange cash price for Grade A copper since 1958. The price climbed rapidly
from 2002 owing to the rapid industrialization of China. Speciﬁcations for Grade A copper are given in
Chapter 13. (Data from Macrotrends. (2020). Copper prices e 45 year historical chart. Retrieved from https://
www.macrotrends.net/1476/copper-prices-historical-chart-data. Accessed 19 September 2020.)
Production and use
29

will also boost consumption because wind turbines and solar panels require larger
amounts of copper, per unit of energy generated, than traditional coal and gas plants.
Electric and hybrid cars also use considerably more copper than conventional vehicles
(International Copper Study Group, 2019).
2.7 Summary
Copper is produced around the world. About 40% is mined in the western mountain re-
gion of South America. Mined ore grades (%Cu) have fallen over the years as today’s rela-
tively high Cu grade deposits are mined out and newly discovered deposits contain
smaller amounts of Cu.
Concentrators and leachsolvent extractionelectrowinning plants are located near
their mines. Smelters and reﬁneries are increasingly located near sea ports so that they can
receive concentrates from mines around the world.
Copper’s most exploited property is its high electrical conductivity, in conjunction
with its excellent corrosion resistance, formability, and joinability. Its high thermal con-
ductivity and corrosion resistance are also exploited in many heat transfer applications.
Copper is readily alloyed with other metals (mostly zinc) to make complex, strong,
corrosion-resistant castings.
Worldwide, about 21 million tonnes of copper are mined each year. Currently, about
one-third of copper is recycled at the end of its useful life (Statistica, 2020) (Chapter 18),
which adds an additional 5 million tonnes into the market.
References
Calvo, G., Mudd, G., Valero, A., & Valero, A. (2016). Decreasing ore grades in global metallic mining: A
theoretical issue or a global reality? Resources, 5(4), 36e49.
Copper Development Association. (2020). 60 centuries of copper. https://www.copper.org/education/
history/60centuries/ Accessed 19.09.20.
International Copper Study Group. (2017). Directory of copper mines and plants up to 2020. Lisbon: Interna-
tional Copper Study Group.
International Copper Study Group. (2018). ICSG 2018 statistical yearbook. Lisbon: International Copper
Study Group.
International Copper Study Group. (2019). The world copper factbook 2019. Lisbon: International Copper
Study Group.
International Copper Study Group. (2020). Copper bulletin July 2020 (Monthly publication No. 7, Vol. 27).
Lisbon: ICSG.
Macrotrends. (2020). Copper prices e 45 year historical chart. https://www.macrotrends.net/1476/copper-
prices-historical-chart-data. Accessed 19.09.20.
Materion. (2020). Advanced copper beryllium alloys e reliability in demanding applications. https://materion.com/
products/highperformance-alloys/copper-beryllium-alloys. Accessed 19.09.20.
Statistica. (2020). Global recycling input rate for copper scrap from 2004 to 2014. https://www.statista.com/
statistics/280982/global-recycling-rate-for-copper-scrap/. Accessed 19.09.20.
Winton Group. (2017). Copper-bottomed booms and busts. https://www.winton.com/longer-view/copper-
bottomed-booms-and-busts. Accessed 19.09.20.
30
Extractive Metallurgy of Copper

CHAPTER 3
Production of high copper
concentratesdcomminution and
ﬂotation (Johnson et al., 2019)
The grade of copper ores is typically too low (0.5%e2% Cu) for economic direct
smelting. Heating and melting the huge quantity of largely worthless rock would
require too much energy and too much furnace capacity. For this reason, all ores
destined for pyrometallurgical processing are physically concentrated before smelting.
The product of this step is concentrate, which contains w30% Cu (virtually all as sulﬁde
minerals).
Ores destined for hydrometallurgical processing are rarely concentrated. Cu is usually
extracted from these ores by direct leaching of crushed or milled ore (Chapter 14).
This chapter describes the production of high-grade concentrate from low-grade ore.
Processing of sulﬁde minerals is emphasized because these minerals account for virtually
all Cu concentration.
3.1 Concentration ﬂowsheet
Concentration of Cu ores consists of isolating the copperdcontaining minerals from the
rest of the ore. It entails the following:
(a) blasting, crushing, and grinding the ore to a size where the Cu mineral grains are
liberated from the non-Cu mineral grains, known as comminution, and
(b) physically separating the liberated Cu minerals from non-Cu minerals by froth ﬂota-
tion to generate a Cu-rich concentrate and Cu-barren tailings Chapter 4.
Fig. 1.2 shows these processes in relation to the overall copper-making ﬂowsheet.
Figs. 3.1 and 3.11 describe them in detail.
Copper concentrators typically treat 10,000e150,000 tonnes of ore per day, depend-
ing on the production rate of their mines (ICSG, 2010).
Extractive Metallurgy of Copper, Sixth Edition
ISBN 978-0-12-821875-4, https://doi.org/10.1016/B978-0-12-821875-4.00011-0
© 2022 Elsevier Ltd.
All rights reserved.
31

Eccentric 
gyratory 
crusher
Eccentric 
cone 
crusher
Oversize (>0.01 m) 
Rotating semi- 
autogenous 
grinding mill 
Vibrating screen 
0.1 to 0.2 m 
H2O + CaO 
Correct size 
<0.01 m 
<0.02 m 
Rotating steel 
ball grinding 
mill 
Hydrocyclones 
Oversize >100 m 
To flotation 
Correct size <100 m diameter 
Controlled fragmentation 
blasting to ~0.1 m diameter 
ore pieces 
Open pit mine 
Figure 3.1 Flowsheet for preparing small ﬂotation feed particles from as-mined ore fragments. One
stage of crushing and two stages of grinding are shown. The crushing is open-circuit, i.e., there is no
recycle loop. The two grinding circuits are closed circuit, i.e., oversize material is recycled for recrush-
ing or regrinding to speciﬁed particle sizes. (International Copper Study Group (ICSG) World Copper
Factbook, IWCC and ICA.)
32
Extractive Metallurgy of Copper

3.2 The comminution process
To liberate the copper-containing minerals from the gangue materials in the ore (Chapter 2)
and enable them to be collected by ﬂotation into a concentrate, the ore should be ﬁnely
ground.
Comminution is performed in three stages:
(a) breaking the ore by explosions in the mine (blasting);
(b) crushing large ore pieces by compression in gyratory or roll crushers; and
(c) wet grinding of the crushed ore in rotating tumbling mills, where abrasion, impact,
and compression all contribute to breaking the ore.
The ﬁnal ﬁneness of grind is mainly determined by the number of times an ore par-
ticle passes through the grinding mills. Separate crushing and grinding steps are necessary
because it is not possible to break massive run-of-mine ore pieces while at the same time
controlling the ﬁneness of grind that is necessary for the ﬂotation step.
3.2.1 Crushing
Crushing is mostly done in the mine, mostly using gyratory crushers (Bearman, 2019,
Fig. 3.2). This permits ore to be transported out of an open-pit mine by conveyor. It
also permits easy hoisting of ore out of an underground mine. The crushed ore is stored
in a coarse-ore stockpile, from which it is sent by conveyor to a grinding mill. The ore
from crushing is then sent for grinding.
3.2.2 Grinding
3.2.2.1 Grind size and liberation of copper minerals
To isolate the copper-containing minerals into a concentrate, the ore should be ﬁnely
enough ground to liberate the Cu mineral grains from the non-Cu mineral grains.
The extent of grinding required to do this is determined by the size of mineral grains
in the ore. Laboratory-scale ﬂotation tests on materials of different particle sizes are usu-
ally required to determine the grind size that is required to liberate the copper minerals.
Fig. 3.3A shows the effect of grind size on recovery of Cu into the concentrate, while
Fig. 3.3B shows the corresponding Cu concentration in the tailings. There is an optimum
grind size for maximum recovery of Cu to the concentrate in the subsequent ﬂotation
step. Too large a grind size causes some Cu mineral grains to remain combined with
or occluded by non-Cu mineral grains, preventing their ﬂotation; too ﬁne a grind size
causes the rising bubbles in the ﬂotation process to push the very tiny Cu-containing par-
ticles aside, preventing their contact with the bubble and reducing their recovery to the
concentrate. In addition, very ﬁne rock and Fe-sulﬁde mineral particles may agglomerate
with very ﬁne Cu-sulﬁde particles, preventing them from ﬂoating.
Production of high copper concentratesdcomminution and ﬂotation
33

Liberation of mineral grains from each other generally requires grinding to w100 mm
diameter particle size. Flotation begins to be adversely affected when particles less
than w10 mm are produced.
Grinding requires considerable electrical energy (Table 3.1). This is another reason to
avoid overgrinding.
Figure 3.2 Gyratory crusher for crushing as-mined ore to w0.2 m diameter pieces. The crushing is
done by compression of ore pieces between the eccentrically rotating spindle and the ﬁxed crusher
wall. The crushing surface on the spindle can be up to 3 m high, 1.5 m diameter. Crushing rates are
10,000e150,000 tonnes of ore per day. (International Copper Study Group (ICSG) World Copper Fact-
book, IWCC and ICA.)
34
Extractive Metallurgy of Copper

3.2.2.2 Grinding equipment
Grinding produces ore particles of sufﬁcient ﬁneness for Cu mineral recovery by ﬂota-
tion. The most common grinding mills are semiautogenous (SAG) and autogenous (AG)
mills and cone mills (Fig. 3.4; Giblett, 2019; Jones & Pena, 1999). A grinding circuit usu-
ally consists of one SAG or AG mill and one or two cone mills. Grinding is continuous
and fully integrated with the subsequent ﬂotation operation. Grinding is always done
wet, with mixtures of w70 mass% solids in water.
3.2.2.3 Autogenous and semiautogenous mills
The crusher product is ground in an SAG or AG mill (Giblett, 2019). AG mills crush the
ore without the need for iron or steel grinding media. They are used when the ore is hard
60
70
80
90
100
 Ore particle diameter, m  
*% recovery = 100 x mass Cu in concentrate/mass Cu in ore
(a)
0.0
103
74
52
37
26
13
6
103
74
52
37
26
13
6
0.1
0.2
0.3
0.4
 Ore particle diameter, m 
 Cu concentration in tailings, %
 % Recovery of Cu into concentrate
(b)
Figure 3.3 Effect of grind particle size on (A) Cu recovery to concentrate and (B) % Cu in tailings. The
presence of an optimum is shown (Taggart, 1954). (International Copper Study Group (ICSG) World
Copper Factbook, IWCC and ICA.)
Production of high copper concentratesdcomminution and ﬂotation
35

Table 3.1a Industrial crushing and grinding data for three copper concentrators. They all treat ore
from large open-pit mines. Flotation details are given in Table 3.5.
Concentrator
Candelaria, Chile
El Soldado, Chile
Los Bronces, Chile
Ore treated per year,
tonnes
25,000,000
(2001)
7,700,000 (2010)
21,000,000 (2010)
Ore grade, %Cu
0.9e1.0
0.63
1.055
Crushing
Chalcopyrite
Chalcopyrite
Primary gyratory
Crusher
1
1
1
Diameter  height, m
1.52  2.26
1.1  1.65
1.4  1.9
Power rating, kW
522
300
430
Rotation speed, RPM
6.5
Product size, m
0.1e0.13
0.2
0.2
Energy consumption,
kWh per tonne of ore
0.3 (estimate)
0.2
0.25 (0.18 m
diameter product
Secondary crushers
No
Yes, 4
No
First stage grinding
Mill type
Semiautogenous
Semiautogenous
Semiautogenous
Number of mills
2
1
2
Diameter  length, m
11  4.6
10.4  5.2
8.5  4.3
Power rating each
Mill, kWh
12,000
11,300
5590
Rotation speed, RPM
9.4e9.8
10.2
11.3
Vol. % “steel” in mill
12e15
15
13%e15%
Ball size, initial
12.5 cm
12.7
12.7
Ball consumption, kg
per tonne of ore
0.3
0.32
0.35
Feed
70% ore, 30%
H2O
80% ore
20% water
70% ore
30% water
Product size
80% < 140 mm
200 mm
3 cm
Oversize treatment
22% ore recycle
through two
525 kW
crushers
Oversize to pebble
crushers
Energy consumption,
kWh per tonne of ore
7.82
6.5
Second stage grinding
Mill type
Ball mills
Rod þ ball mills
Ball mills
Number of mills
4
4 rod, 7 ball
3
Diameter  length, m
6  9
3.6  2.5
7  11
Power rating each
Mill, kW
5600
Rod 350
Ball 550
10,800
Rotation speed, RPM
28
12
Vol. % “steel” in mill
47
35
Feed
70% ore, 30% w
65% ore, 35% water
Product size
80% < 212 mm
36
Extractive Metallurgy of Copper

Table 3.1a Industrial crushing and grinding data for three copper concentrators. They all treat ore
from large open-pit mines. Flotation details are given in Table 3.5.dcont'd
Concentrator
Candelaria, Chile
El Soldado, Chile
Los Bronces, Chile
Energy consumption,
kWh per tonne of ore
7 (estimate)
w8
7.2
Hydrocyclones
14 Krebs (0.5 m
diameter)
14 (w0.6 m
diameter)
3 (Krebs þ Cavex)
(0.66 m diameter)
Particle size monitor
Yes PS1200
Yes PS1200
Table 3.1b Industrial crushing and grinding data for three copper concentrators, 2010. Flotation
details are given in Table 3.5.
Concentrator
Africa, open pit
Africa, u-ground
Mantos Blancos,
Chile
Ore treated per year, tonnes
4,000,000
900,000
4,500,000
Ore grade, %Cu
0.15
0.45
1.13
Crushing
Chalcocite,
chalcopyrite
Chalcopyrite
Chalcocite
Primary gyratory
Crusher
1 jaw crusher
1 jaw crusher
1
Diameter  height, m
4.2  6.5
8.5  11
1.1  1.65
Power rating, kW
250
132
300
Rotation speed, RPM
Product size, m
80% < 0.25
80% < 0.25
0.15
Energy consumption,
kWh per tonne of ore
5.4
4.5
0.4
Secondary crushers
None
Yes, jaw crusher
Yes, 4
First stage grinding
Mill type
Semiautogenous
Semiautogenous
Ball mills
Number of mills
1
1
2
Diameter  length, m
8.53  4.35
6.1  2.75
3.8  4.6
Power rating each
Mill, kWh
6000
1300
1120
Rotation speed, RPM
14
12
21.6
Vol. % “steel” in mill
22%
25%
38e40
Ball size, initial, cm
12.5
12.5
Ball consumption, kg
per tonne of ore
0.41
0.9
Feed
85% ore, 15%
water
85% ore, 15%
water
84% ore, 16%
water
Product size
80% < 800 mm
80% < 600 mm
75% < 212 mm
Oversize treatment
Pebble crushers,
SAG
Recycle to SAG
Energy consumption,
kWh per tonne of ore
8.5
6.5
13.5
Continued
Production of high copper concentratesdcomminution and ﬂotation
37

Table 3.1b Industrial crushing and grinding data for three copper concentrators, 2010. Flotation
details are given in Table 3.5.dcont'd
Concentrator
Africa, open pit
Africa, u-ground
Mantos Blancos,
Chile
Second stage grinding
Mill type
Ball mill
Ball mill
Ball mill
Number of mills
1
1
1
Diameter  length, m
6.1  9.05
4.27  7.01
3.5  5.2
Power rating each
Mill, kW
6000
1860
940
Rotation speed, RPM
18
16
23
Vol. % “steel” in mill
35%
32
38e40
Feed
85% ore, 15%
water
85% ore, 15%
water
85% ore, 15%
water
Product size
80% < 125 mm
80% < 100 mm
75% < 212 mm
Energy consumption,
kWh per tonne of ore
16.8
15
20
Hydrocyclones
8 (1.1 m dia)
8 (0.25 m dia)
5 (0.5 m
diameter
Particle size monitor
Outotec PSI
Outotec PSI
Table 3.1c Industrial crushing and grinding data for three copper concentrators, 2010. They all treat
