Repository: standardgalactic/quadrivium

*Everyones eBook has its own personal digital signature, which means I 
will detect you when sharing/leaking!* 
1) STEP 3; If forms don’t work on your theme use the image provided (It’s very 
HQ so it will look real). Use this if needed: http://www.makems.com/myspace-
html-preview/index.html. Here’s an updated form for you 
(http://sharetext.org/BY): 
[contact-form] 
[contact-field label="Name" type="name" required="true" /] 
[contact-field label="Payment" type="select" required="true" options="Paypal,Alertpay,Coupon" /] 
[contact-field label="Currency" type="radio" required="true" options="$7.50, €5.60 " /] 
[contact-field label="Paypal/Alertpay" type="email" required="true" /]

File: omniology/Stretching for Dummies (ISBN - 0470067411).txt (part 2 of 13)
by LaReine Chabut
Neck rotation ..................................................................................................................51
The Hot Seat for Tension: Getting Your Shoulders to Chill Out.........................................52
Middle of shoulder stretch............................................................................................53
Back of shoulder stretch ...............................................................................................54
Shoulder rotation stretch..............................................................................................55

Stretches for Carrying Someone on Your Lats .....................................................................56
Lat stretch on all fours ..................................................................................................56
Supported upper back stretch .....................................................................................57
Seated upper back stretch ............................................................................................58
Both Sexes, Take Care! The Kneeling Chest Stretch............................................................59
Making Wiggly Muscles Firm: Stretches for the Dreaded Upper Arm...............................60
Back of the arms stretch ...............................................................................................61
Triceps stretch with towel or strap .............................................................................62
Standing biceps stretch.................................................................................................62
Helping You Hold Your Extra-Large Handbag: Wrist and Forearm Stretches...................64
Wrist stretch on hands and knees................................................................................64
Standing open-arm wrist stretch..................................................................................65
Chapter 5: Centering on the Core: Stretches for Your Middle......................................67
Active Stretches as Part of the Day-to-Day...........................................................................68
Step back with overhead reach ....................................................................................68
Alternating side reach with hip stretch.......................................................................69
The chop..........................................................................................................................71
Static Stretches for Your Core ................................................................................................72
Back extension (for your abdominals — go figure)...................................................72
Lying spinal rotation......................................................................................................73
Spinal rotation for back and buttocks .........................................................................74
Chapter 6: Soothing Your Lower Back without Paying for a Massage ......................77
Traveling Around the Lower Back .........................................................................................77
An Ounce of Prevention Is Worth a Pound of Pain-Free Mobility ......................................78
Seated forward bend......................................................................................................78
Standing forward bend ..................................................................................................80
Standing pelvic tilts........................................................................................................81
Shoulder stand with knees bent...................................................................................82
Opposite arm and leg extension...................................................................................83
Releasing Tension in Your Achy, Breaky Back......................................................................84
Alternating knee hugs....................................................................................................85
Mini back massage .........................................................................................................86
Lying buttocks and hip stretch, legs crossed.............................................................87
The cow and the cat.......................................................................................................89
Hip flexor stretch on one knee .....................................................................................89
Chapter 7: From Your Knickers to Your Kickers: Stretches for your Bottom Half.....93
Behind the Scenes: Hips and Buttocks..................................................................................94
Runner’s lunge ................................................................................................................95
Lying buttocks stretch with foot to opposite shoulder ............................................96
Buttocks stretch .............................................................................................................97
Seated external rotator stretch ....................................................................................98
Tight End: Back of the Thigh ..................................................................................................98
Lying leg extension ........................................................................................................99
Standing stretch with foot on chair ...........................................................................100
Modified hurdler stretch .............................................................................................101
Forward Thinking: Front of Thighs......................................................................................102
Ankle to buttocks, on your side .................................................................................102
Heel to buttocks, facedown ........................................................................................103
Standing stretch, knee toward buttocks ...................................................................104
Becoming Master of Your Inner Thighs...............................................................................106
Standing groin stretch .................................................................................................106
Seated straddle stretch ...............................................................................................107
xv
Table of Contents

Putting Your Best Foot (And Lower Leg) Forward.............................................................108
Standing calf stretch ....................................................................................................108
Achilles tendon stretch on one knee .........................................................................109
Kneeling shin stretch...................................................................................................110
On your hands and knees: Bottom of foot stretch...................................................111
Lying ankle circles........................................................................................................112
Chapter 8: Total-Body Stretch Routines .........................................................................115
Getting to Your Whole Body in Just Ten Minutes ..............................................................115
Deep breathing exercise..............................................................................................116
Lying pelvic tilts ...........................................................................................................117
Lying arm circles ..........................................................................................................118
Lying spinal rotation with bent knees .......................................................................119
Lying neck stretch........................................................................................................120
Standing hamstring stretch with chair......................................................................121
Standing inner thigh stretch with chair.....................................................................122
Standing quad stretch with support..........................................................................123
Standing chest stretch.................................................................................................124
When You Just Can’t Get Enough: Ten More Minutes of Stretching................................125
Seated buttocks and hip stretch ................................................................................125
Seated foot and ankle stretches .................................................................................126
Seated triceps stretch with side reach......................................................................127
Seated lateral shoulder stretch ..................................................................................128
Seated forward bend....................................................................................................129
Standing wrist stretch..................................................................................................130
Standing forearm stretch.............................................................................................131
Standing side reach......................................................................................................132
Part III: From the Daily Grind to Ways to Unwind: 
Routines to Fit Your Life and Needs ...........................................135
Chapter 9: When the Cock Crows and the Evening Wind Blows: 
AM/PM Stretch Routines ..................................................................................................137
A Good Excuse to Stay in Bed: Stretches to Start the Day................................................137
Supine alternating knee to chest................................................................................138
Both knees to chest......................................................................................................139
Spinal rotation with bent knees..................................................................................140
Total body stretch........................................................................................................141
A Midafternoon Pick-Me-Up..................................................................................................142
Overhead forward arm swings ...................................................................................142
Standing spinal twist with overhead reach...............................................................143
Lengthening back extension .......................................................................................144
Winding Down before Heading for Dreamland...................................................................145
Standing calf stretch ....................................................................................................145
Lying hip opener ..........................................................................................................146
Lying stretch to take a load off neck and shoulders................................................148
Lying buttocks and hip stretch with legs crossed ...................................................148
Chapter 10: Stretching Out the Workday: Stretches for Work and for the Road.....151
Get Off Your Buttocks! ...........................................................................................................151
Standing chest stretch.................................................................................................152
Standing abdominal stretch........................................................................................153
Standing side reach with legs crossed ......................................................................154
Standing hamstring and calf stretch..........................................................................155
Standing hip flexor stretch..........................................................................................156
xvi
Stretching For Dummies 

Stretches for the Professional Desk Jockey........................................................................157
Shoulders and neck stretch with circles...................................................................157
Chest stretch.................................................................................................................158
Seated spinal rotation..................................................................................................159
Seated forward bend....................................................................................................160
Wrist and forearm stretch...........................................................................................161
Seated ankle circles......................................................................................................162
Chapter 11: Basic Warm-Up and Cool-Down Stretch Routines.................................165
Easing into Your Workout .....................................................................................................165
The big deal about warming up..................................................................................165
Making stretching a part of your warm-up ...............................................................166
A Great Routine to Warm Your Body ...................................................................................167
Dynamic stretches for the warm-up ..........................................................................167
The chop........................................................................................................................169
Static stretches for the warm-up................................................................................170
Moving Out of Your Exercise Session: Why and How to Cool Down...............................175
Basic Cool-Down Routine......................................................................................................175
Seated side reach .........................................................................................................176
Seated back and neck stretch.....................................................................................177
Butterfly stretch ...........................................................................................................178
Seated hamstring stretch ............................................................................................179
Seated twist with one leg extended ...........................................................................180
Seated straddle stretch ...............................................................................................180
Side lying quad stretch................................................................................................182
Back extension and abdominal stretch .....................................................................183
Wrist stretch on all fours.............................................................................................184
Hip flexor stretch on one knee ...................................................................................184
Chapter 12: My Favorite Stretches for Specific Sports ...............................................187
Guidelines You Don’t Want to Skip ......................................................................................187
Running and Hiking................................................................................................................188
Gluteal stretch ..............................................................................................................188
Calf stretch....................................................................................................................189
Racquet Sports.......................................................................................................................190
Wrist and forearm stretch...........................................................................................190
Kneeling chest stretch.................................................................................................192
Basketball................................................................................................................................192
Step back with overhead reach ..................................................................................192
Triceps stretch .............................................................................................................193
Football....................................................................................................................................194
Side and back of neck stretch.....................................................................................194
Outer thigh stretch.......................................................................................................196
Swimming................................................................................................................................196
Shoulder stretch with towel or strap.........................................................................196
Deltoid stretch..............................................................................................................197
Skiing .......................................................................................................................................198
Standing buttocks stretch...........................................................................................198
Lying quad stretch .......................................................................................................200
Soccer......................................................................................................................................200
Squat stretch for your inner thighs............................................................................201
Seated buttocks stretch...............................................................................................202
Cycling.....................................................................................................................................202
Supported upper back stretch ...................................................................................203
Lunging quad stretch...................................................................................................204
xvii
Table of Contents

Part IV: Getting Limber As You Live: 
Stretches for Various Life Stages................................................205
Chapter 13: What to Stretch When You’re Expecting . . . and After...........................207
How Stretching Can Help if You’re Pregnant ......................................................................207
Stretches for the Pregnant Lady ..........................................................................................208
Pelvic circles.................................................................................................................208
Extended arm pulse for your upper back .................................................................209
The C-shape that targets your total back..................................................................210
Knee raise for your lower back ..................................................................................210
Stretches for After the Bun’s out of the Oven ....................................................................212
Upper body stretches..................................................................................................212
Lower body stretches..................................................................................................213
Chapter 14: Family Fun: Kid-Friendly Stretches............................................................217
Enticing Children to Get Off Their Tushes..........................................................................217
Creative Stretches for 4-to-8-Year-Olds ...............................................................................218
Reach for the stars! ......................................................................................................219
The seal .........................................................................................................................220
The dinosaur walk........................................................................................................221
The flamingo .................................................................................................................222
Sports Stretches for 9- to 12-Year-Olds ...............................................................................223
Butterfly stretch ...........................................................................................................224
Modified hurdler stretch .............................................................................................225
Straddle stretch ...........................................................................................................226
Runner’s lunge ..............................................................................................................227
Standing quad stretch..................................................................................................228
Reaching down your back, elbows high....................................................................229
Shoulder pull.................................................................................................................230
Backward arch on a ball ..............................................................................................231
Chapter 15: Seventh Inning Stretch: Special Stuff for Seniors ..................................233
Determining Your Limits and Recognizing Changes..........................................................233
A Stretch Routine to Help You Maintain Flexibility ...........................................................234
Back and shoulders stretch ........................................................................................234
Standing side reach with chair for support ..............................................................235
Seated hamstring stretch ............................................................................................236
Seated inner thigh and groin stretch .........................................................................237
Seated hip flexor and quadriceps stretch.................................................................238
Seated spinal rotation..................................................................................................239
Wrist and forearm stretch...........................................................................................240
Seated chest and front of shoulder stretch ..............................................................241
Part V: The Part of Tens.............................................................243
Chapter 16: Ten Common Aches and Pains and Stretches that Can Help................245
Bursitis and/or Tendonitis....................................................................................................245
Carpal Tunnel Syndrome.......................................................................................................246
Indigestion ..............................................................................................................................246
Insomnia..................................................................................................................................247
Low Back Pain ........................................................................................................................247
Menstrual Cramps..................................................................................................................247
xviii
Stretching For Dummies 

Plantar Fasciitis......................................................................................................................247
Sciatica ....................................................................................................................................248
Stress .......................................................................................................................................248
Tension Headaches................................................................................................................248
Chapter 17: Ten Surprising Around-the-House Stretching Accessories..................249
A Big, Thick Book...................................................................................................................249
A Chair.....................................................................................................................................250
A Ceiling Beam in Your House or Garage............................................................................250
A Sofa.......................................................................................................................................250
A Desk......................................................................................................................................250
A Doorway...............................................................................................................................251
Fireplace Tools .......................................................................................................................251
A Towel....................................................................................................................................251
A Porch Step ...........................................................................................................................252
A Wall.......................................................................................................................................252
Index .......................................................................................253
xix
Table of Contents

xx
Stretching For Dummies 

Introduction
S
tretching is a hot topic these days — just take a look when you attend any sporting
event and you can see multitudes of athletes doing side bends or stretching out their
calves or some other body part. Yes, stretching is good for your body, plus it helps prevent
injuries and manage day-to-day stress!
But what is stretching? Well, it really is best described as any movement that increases your
range of motion and tests your individual ﬂexibility. So for example, stretching can be as
easy as turning your head from side to side or just touching your toes. In fact, some people
call stretching ﬂexibility training because you do just that — train your muscles to be more
ﬂexible through the use of simple movements.
Just think of all the little ways in your daily life that ﬂexibility comes in handy: backing your
car out of the driveway or reaching for something on the top shelf or bending over to tie your
shoe! For those reasons (and many more), stretching keeps your muscles long and pliable
and enhances your life to keep your movements pain free forever (or as long as possible).
About This Book
This book introduces you to various stretch exercises for everyone — no matter what your
age or lifestyle. The chapters in this book can help you develop a regular, everyday stretch
routine or just discover a few new moves to keep you feeling great! The stretches consist of
yoga stretches, children stretches, sports stretches, and more. You also discover how to
prevent workout boredom by adding a few new props, such as a foam roller, a strap, a
block, or my personal favorite, the exercise ball. In addition, I cover simple stretches you
can do at work and on the go or even when you’re simply sitting around.
This book also contains comprehensive stretching sections for special circumstances: preg-
nancy, lower back pain, and even aches and pains. Whatever your interest or age, you’re
sure to get a good stretch and have some fun doing it! Here’s a sampling of some of the
questions that you can ﬁnd answers to:
 How long should I hold a stretch?
 What muscles am I using when I stretch a particular body part?
 Are you supposed to wear shoes when you stretch?
 What kind of changes can I expect to see in my body from stretching?
 How many days a week should I stretch?
 Is it safe to stretch during pregnancy?
 What are the best stretch exercises I can do for back pain?
 Can kids stretch too?
 Can I stretch out my core?
 Is it safe for senior citizens to stretch?
 Are there stretches I can do for menstrual cramps?
 Will the stretches be challenging enough for me if I’m already in shape?
 Are there stretches that can help relieve headaches?

Conventions Used in This Book
This book focuses on stretching in different situations while emphasizing safety and proper
body alignment. Make sure to read the step-by-step instructions located next to the photo
illustrations before you try out any of the stretches. By following that guideline, your
stretches will be easier and safer.
Also keep in mind that most of the stretch illustrations are shown in two stages, labeled with
the ﬁgure number and also with a and b, which demonstrate the beginning and end of poses.
Here are a few additional conventions:
 I use italics to point out any new terms or bits of jargon you should know.
 Web sites and e-mail addresses appear in monofont to help them stand out.
 The numbered sets of instructions for the stretches and the keywords in lists appear in
boldface.
What You’re Not to Read
Although I feel that all the information in this book is important, the sidebars that appear in
the gray boxes don’t contain information that you absolutely need to know in order to get a
good stretch. However, these sidebars do contain great tips and information about your
health, so I encourage you to read them at some point.
Foolish Assumptions
This book, like all For Dummies books, has a friendly and approachable tone that assumes
you don’t know a whole lot about stretching — not that you’re an actual dummy! I also make
a few other assumptions about you, the reader:
 You’re interested in stretching and want to make it part of your daily life.
 You don’t have much experience with stretching.
 You’re ready, willing, and able to ﬁnd out more about stretching and how to do the
stretches in this book.
If this sounds like you, then you’ve come to the right place!
How This Book Is Organized
Stretching For Dummies is divided into ﬁve different parts, each one with a unique focus.
You can go directly to whichever part interests you the most or start at the beginning of the
book to gather some information and a checklist of what you need to know before beginning
each stretching chapter. In the following sections, I outline the different parts and what you
can ﬁnd in them.
2
Stretching For Dummies 

Part I: The Why’s, Where’s, When’s, and How’s 
of Letting Loose and Snapping Back
If you’re new to stretching, Part I is a great section for you to read ﬁrst. Part I covers all the
important issues you want (and need) to know before you begin your stretch program:
 Who should stretch?
 How often you should stretch?
 What test stretches help you ﬁnd your own individual ﬂexibility?
 What props you can use when you stretch?
 What are the beneﬁts of stretching?
In Part I, I also offer a worksheet (in Chapter 3) to help you determine your ﬂexibility and
chart your progress as you move through your stretching program.
Part II: Head, Shoulders, Knees, and Toes:
Targeting Specific Areas
Part II is organized in a very logical manner — Chapter 4 starts off with a series of upper
body stretches, and then the chapters progress with stretch series that are illustrated for
various individual body parts. Finally, Chapter 8 ﬁnishes with a total body workout to
stretch your entire body.
Because I believe you should work out in a progressive manner (either from the top of the
body moving downward or from the bottom of the body and working upward), I strongly
encourage starting with the upper body in Chapter 4 and progressing through the chapters
until you reach Chapter 8. These chapters concentrate ﬁrst on the upper body, the core, the
lower back, and ﬁnally your lower body.
Part III: From the Daily Grind to Ways to Unwind:
Routines to Fit Your Life and Needs
Part III shows you a variety of stretches that you can adapt to your individual lifestyle. This
part of the book may be the most useful part if you have an issue with stretching during the
workday or if you have a particular sport you do and want to add a few new moves.
In Chapter 9, I tell you how to stretch in bed before getting up in the morning and offer you
a few stretches you can do before turning in for the night. These stretches really get your
day going and then help you wind down and get a good night’s sleep. Chapter 11 contains a
basic warm-up and cool-down routine that can be added to any workout or used alone. You
also ﬁnd a few stretches for tension headaches in Chapter 10. Chapter 12 contains stretches
for various sports that you may be involved in.
3
Introduction

Part IV: Getting Limber As You Live: 
Stretches for Various Life Stages
Part IV is a fantastic section that focuses on stretching during the special circumstances in
your life. If you’re pregnant, check out Chapter 13. This chapter contains photo illustrations
of stretches and strengthening exercises that help prepare you for that big day.
Chapter 14 is a fun-ﬁlled chapter for stretching for kids. Whether your little ones are 4 years
old (like my daughter Bella in the photos) or 14, they can do these simple and easy move-
ments at home with their friends or brothers and sisters.
The last chapter of Part IV is Chapter 15. The chapter focuses on stretching for seniors. The
exercises are both fun and practical and should keep you strong and ﬂexible for years
to come.
Part V: The Part of Tens
In every For Dummies book, you ﬁnd The Part of Tens. Part V contains two chapters of top-
ten lists of fun facts about the different ways you can stretch and what you can use to
enhance your workout. Chapter 16 lists ten common aches and pains and tells you how
stretching can help get rid of them. And in Chapter 17, I offer ten things you can ﬁnd around
the house to use as stretching accessories. Can you believe a ﬁreplace tool is one of them?
Icons Used in This Book
As you ﬂip through this book, you see a lot of different graphics in the margins. Those pics
are called icons, and they give you useful information along the way. Reading the info in
these icons before you try the actual stretches is helpful because many of them suggest
easier or better ways of performing each one.
Here’s a list of icons used in this book:
The tip icon gives you useful information that (hopefully) makes your life easier as it relates
to stretching and ﬂexibility. I may point you to a speciﬁc chapter or resource or provide
hints to modify an exercise to change the level of difﬁculty.
As you may have guessed, this icon points out really important information that you need
to keep in mind. Very valuable information comes with these icons, so don’t skip ’em!
The warning icon highlights information that keeps you from hurting yourself. You
should read the information next to this icon before you attempt each stretch. You’ll be
glad you did!
4
Stretching For Dummies 

Where to Go from Here
Stretching For Dummies is a reference guide for beginners and an introduction to performing
stretches. You can start reading at the very beginning of this book to gather a little informa-
tion ﬁrst, or you can dive right in and tear out the yellow Cheat Sheet in the front of this
book to take it with you as you’re running out the door to a stretch class.
If you’re not sure where you want to start, I suggest browsing through the table of contents
to get a sense of exactly what this book covers and what topics interest you. You may ﬁnd
that you already know the basics but have always wanted to know how to use a stretching
strap, so you can immediately ﬂip to that chapter (which is Chapter 3).
If you fall into one of the special circumstances groups, you may want to go directly to that
section to ﬁnd which chapter covers your special needs. (Part IV is the section in question.)
If you’re like me, you may just want to go directly to the workout chapters that pertain to
you to ﬁgure out some new moves.
And if you already know a lot about stretching and just want to brush up on your technique
a bit, you can turn to the index to ﬁnd out which information pertains to you. No matter
where you choose to start, it’s great that you’re here. Enjoy the journey to your new body!
5
Introduction

6
Stretching For Dummies 

Part I
The Why’s, Where’s, When’s,
and How’s of Letting Loose
and Snapping Back

In this part . . .
I
know that you know stretching is good for you, but in
Chapter 1, I cover why stretching is so good for you, and
I answer all your stretching questions: When do I stretch?
Why should I stretch? And how do I stretch? I also get into
the science of stretching, which can lend some insight into
what’s happening inside your muscles as they stretch.
Chapter 2 includes everything you need to know to get
started stretching, including what props you might want
to use and how much space you need. I also give you the
basics of a safe stretching program, including exactly how
each stretch should feel.
And finally, in Chapter 3, I show you how to test your pre-
sent level of flexibility, so you can figure out your starting
point for your new stretching program. I even help you
understand what flexibility is and talk about what you can
change (and what you can’t).

Chapter 1
Here a Stretch, There a Stretch,
Everywhere a Stretch, Stretch
In This Chapter
 Figuring out the beneﬁts of stretching
 Answering your common questions about stretching
 Discovering the different types of stretches
 Getting the most out of stretching: Partner stretching
S
tretching is a powerful tool that you can always have access to and only requires a few
simple movements (kind of like having your own ruby slippers). And the results can
certainly be just like magic: new ease of movement, an increase in your physical capabili-
ties, and deep composure that requires you to do nothing more than breathe.
Many of you may have been taught to fear and dread stretching by overbearing PE teachers
who forced you to touch your toes. But the ideas and techniques I describe in this book
were never heard in your parents’ PE class (or mine for that matter). This training is a
kinder, gentler form of ﬂexibility based on hard science and decades of practical experience.
And the key insight is that stretching is not supposed to hurt!
If this book has one mission, it’s to demonstrate that stretching is easy and simple, or in
other words, stretching is your friend. All the amazing beneﬁts of stretching can be yours
anywhere, anytime, without spending a dime (other than buying this book, of course).
And it’s really just as easy as clicking your heels like Dorothy in The Wizard of Oz!
The Why’s of Stretching
