Repository: standardgalactic/quadrivium

*Everyones eBook has its own personal digital signature, which means I 
will detect you when sharing/leaking!* 
1) STEP 3; If forms don’t work on your theme use the image provided (It’s very 
HQ so it will look real). Use this if needed: http://www.makems.com/myspace-
html-preview/index.html. Here’s an updated form for you 
(http://sharetext.org/BY): 
[contact-form] 
[contact-field label="Name" type="name" required="true" /] 
[contact-field label="Payment" type="select" required="true" options="Paypal,Alertpay,Coupon" /] 
[contact-field label="Currency" type="radio" required="true" options="$7.50, €5.60 " /] 
[contact-field label="Paypal/Alertpay" type="email" required="true" /]

File: omniology/Volpp J. High-Power Laser Material Processing for Engineers 2025.txt (part 2 of 10)
fer the energy into the LAM. Diode lasers are typically used as pump source for 
fiber or disk lasers, but are also increasingly used directly without further transfer 
for material processing.
The LAM is the p-n-transfer of the semiconductor, while pumping is directly 
enabled by electrical energy. The laser emission is induced when electrons pass the 
p-n-transition (Figure 2.20a). A single p-n-transfer induces about 5 mW to 50 mW 
laser energy output. A single diode emitter is limited to a few Watts energy emission 
and produces comparably divergent light.
A combination of multiple laser diodes assembled to bars increases the output 
power to, e.g., 60–120 W using 20–25 laser diodes (Figure 2.20b). The challenge of 
TABLE 2.5
Typical Data of Yb:YAG Fiber Laser Systems
Pumping
Optical diode lasers
LAM
Excited Yb+3 in YAG crystal (quasi-3-niveau system)
Resonator
Mirrors at the fiber ends
Cooling
Water cooling of the fiber
Wavelength
1.070 µm
Beam quality
Comparably very high
Beam transport
Fiber guided
Invest
Compact devices, comparably not so expensive
Wall plug efficiency
>25%
Output power
Scalable at ~600 W per fiber unit (cw)

18
High-Power Laser Material Processing for Engineers
emitted diode laser light is the divergence of the laser beam that requires typically 
the installation of micro-lenses to enable a more focused laser beam. The so-called 
stacks of multiple diode bars are typically used to further increase the laser output 
power. Wavelength coupling and polarization coupling result in increasing the laser 
power even more by combining several diode laser beams (Figure 2.21).
2.3  CHARACTERISTICS OF LASER BEAM
Laser beams have unique characteristics that distinguish laser light from other light 
sources (Figure 2.22). Due to the creation process of laser light, all photons in a laser 
FIGURE 2.20  Principle sketches of (a) a laser diode p-n-transition and laser emission and 
(b) a diode laser bar.
FIGURE 2.21  Principles of (a) wavelength coupling and (b) polarization coupling using 
optical elements.
FIGURE 2.22  Comparison of light emitting from a conventional light source and a laser.

19
Theoretical Background
beam have the same energetic state, which means that they have the same wave­
length. Therefore, laser light has in principle only one color (monochromatic). Laser 
light waves have a strong phase correlation and are directed in one direction (with a 
certain but small divergence angle compared to other light sources).
Laser light has a high coherence in time and space, which means that two wave 
fields have a defined phase shift for a long travel distance. This property enables 
the laser beam to show interference effects. Spatial coherence can be measured by 
the double-slit-test, while temporal coherence can be measured in, e.g., the Mach–
Zehnder interferometer. Considering two geometrical non-identical observation 
points in space, the spatial coherence is given when two parallel light waves show 
a constant phase shift (Figure 2.23). Whereas, temporal coherence compares the 
phase relation of two light waves observed in one observation point. The coherence 
is higher at longer times of a constant phase relation.
As indicated before, a laser beam is a stream of single photons and does not 
propagate perfectly parallel. A laser beam shows a caustic with a minimum diameter 
at the waist and a divergence θ along the propagation direction. The spatial beam 
radius is defined as the distance from the beam center where the intensity drops to 
1/e2 (≈13.5%) (Figure 2.7). This means that the beam area 
2
π⋅w  contains 86.5% of 
the entire laser power. The more precise physical definition of the laser beam area 
uses the second moment approach (ISO 11146). A Gaussian beam propagates along 
the z-axis showing a planar wave front in the waist changing into a curved wave front 
(Figure 2.24).
A laser beam can be described using the two introduced characteristics, namely 
the beam waist radius 
0
w  and the divergence θ. Thereby, BPP is defined as	
constant.
0
=
⋅θ =
BPP
w
The BPP is constant for the whole beam propagation. A perfect Gaussian beam 
has, in theory, a BPP of	
.
0
=
⋅θ = λ
π
BPP
w
FIGURE 2.23  Spatial and temporal coherence of light waves.

20
High-Power Laser Material Processing for Engineers
All laser beams in reality show a higher BPP due to losses during the laser cre­
ation process. This is considered by the beam quality parameter 
2
M	
.
2
0
= π⋅
⋅θ
λ
M
w
When describing oval laser beams, 
2
M  is defined in two different axes. 
2
M  has a 
theoretical minimum value of 1 for a perfect Gaussian beam.
Therefore, the beam waist radius of a real beam is defined as	
.
0
2
≈
λ
π ⋅
w
M
f
wlens
The general rotational-symmetric laser beam caustic radius 
( )
w z  along the propa­
gation direction z, not limited to Gaussian beams, is	
1
/
.
( )
0
2
(
)
=
⋅
+
w
w
z z
z
R
	
The divergence can be derived including the laser beam radius wL with	
(
)
(
)
θ =
…
arctan w
f
L
general ,	
(
)
θ =
…
w
f
L
forsmall divergence .
A typical practical value that helps to describe the laser beam is the definition of 
the Rayleigh length zR	
.
0
= π⋅
λ
z
w
R
FIGURE 2.24  Laser beam propagation and caustic properties.

21
Theoretical Background
The Rayleigh length zR is the distance along the propagation direction from the 
beam waist to where the beam area is doubled. The principal relations of beam caus­
tic characteristics at same BPP are shown in Figure 2.25. At a constant BPP of the 
provided laser beam, a smaller beam radius will lead to a higher divergence angle 
and thereby to a smaller Rayleigh length.
The standard ISO 11146 requires 20 measurements of the beam radius along the 
optical axis (Figure 2.26). Ten measurements must be done around the beam waist 
within the Rayleigh length in order to detect the beam waist radius and its z-position 
precisely. The remaining ten measurements must be conducted in the far field in 
order to be able to detect the divergence properly. With these two parameters, the 
laser beam caustic can be described.
Laser beam measurements can be done with different methods. For rotational 
symmetric laser beams, non-contact measuring methods are possible, observing the 
laser beam from the side and recording the intensity projection. Other methods are 
based on measuring the spatial intensity distribution plane by plane, which enables 
the visualization of beam profiles. Rotating needles that raster through the laser 
beam and measure the local intensity along different paths through the laser beam 
FIGURE 2.25  Beam caustic characteristics at the same BPP.
FIGURE 2.26  Sketch of a beam caustic, including minimum required measurement planes 
according to the standard ISO 11146.

22
High-Power Laser Material Processing for Engineers
are combined to a distribution frame. Furthermore, camera chips can be used to 
record a spatial intensity distribution. The beam diameter is defined by the second 
moment method or the simplified definition that 86.5% of the laser intensity must be 
inside the laser beam spatial intensity profile.
All methods have in common to measure the beam radii/diameters in different 
positions along the propagation axis (Figure 2.27). The theoretical beam caustic 
equations are used to describe and visualize the beam caustic. In addition, laser 
beam characteristics, such as the z-position of the beam waist, the BPP as well as 
,
2
M  can be derived.
2.4  BEAM GUIDING AND BEAM SHAPING
The laser beam produced in the laser machine needs to be further delivered to the 
processing zone to enable material processing (Figure 2.28). Depending on the used 
FIGURE 2.27  Example measurement of the laser beam caustic and laser beam spatial 
intensity distribution at the beam waist (1200 W laser power, 1070 nm wavelength).
FIGURE 2.28  Sketch of the laser machine and principal path of the laser beam for its trans­
fer to the processing zone.

23
Theoretical Background
laser system, beam guiding can be done using mirrors or fiber optics. Further, optics 
are usually applied to project the laser beam onto the processing zone.
2.4.1  Fiber Optics for Beam Guiding
Laser light can be transported in optical fibers when the laser wavelength allows a 
high transmissivity through the fiber material. Wavelengths of the typical introduced 
solid-state laser emitting at ~1 µm wavelength show a high transmissivity. However, 
the CO2 laser wavelength of 10.6 µm cannot be transferred in optical fibers.
Compared to free beam laser transport, fibers are more flexible and require less 
optical components. Little effort is necessary for the installation of machine systems, 
and a constant beam diameter is guaranteed at possible long fiber lengths. Laser light 
is guided in the fiber core by total reflection at the interface between the core with the 
optically denser material and the cladding (Figure 2.29).
The maximum angle βt to achieve total reflection is defined by the refractive 
indexes of the used materials for the core and the cladding (clad)
	
sin
sin
.
( )
(
)
⋅
β
=
⋅
β
n
n
core
i
clad
o
For enabling the coupling of the laser light into the fiber, the maximum angle αmax 
must be considered, defining the maximum Numerical Aperture NA (Figure 2.30)
	
sin
.
0
(
)
=
⋅
α
NA
n
max
FIGURE 2.29  Visualization of light rays' interaction at the interface between two materials 
with different refractive indexes.
FIGURE 2.30  Sketch of the structure of a laser light fiber.

24
High-Power Laser Material Processing for Engineers
In case the incident laser beam is larger than the NA, not all laser rays can 
be coupled into the fiber, and power losses occur along with heating of the fiber 
cladding. For a typically used fused silica fiber material, the NA is between 0.17 
and 0.25.
Fiber bending partly decreases the incident angles of the laser rays inside the 
fiber core when interacting with the cladding and can be seen as a quasi-increase of 
the refractive index 2
n , leading to a reduced maximum NA. In addition, polarization 
effects can occur affecting the output laser beam. Typical characteristics of fibers for 
laser beam guiding are summarized in Table 2.6.
Multi-mode fibers typically homogenize the spatial laser intensity distribution, 
leading to a typical top-hat beam profile (Figure 2.31a), while special fiber designs 
offer further possibilities of laser beam shaping in the fiber optic (Figure 2.31b 
and c).
TABLE 2.6
Typical Values for Laser Processing Fibers
Characteristic
Typical Range
Comment
Core diameter
0.1–3 mm
0.2–0.6 mm (typical for high-power material processing, 
almost loss-free)
Fiber length
up to 30 m
Typically, 5–10 m (for single mode fibers <5 m)
FIGURE 2.31  Different fiber types with different radial refractive index distributions n and 
intensity I outcomes.

25
Theoretical Background
2.4.2  Beam Shaping Elements
2.4.2.1  Mirrors
Mirrors are reflective optical elements that can be used for the change in direction 
of laser beam (Figure 2.32, left) or beam shaping, including focusing (Figure 2.32, 
right).
When selecting the mirror dimensions, the whole laser beam should illumi­
nate the mirror area to avoid a cut-off of the laser beam along with a reduction 
in the transferred power and beam quality 
2
M . Mirror materials are typically 
chosen to show high reflectivity of the used laser light in combination with 
reflective coatings. Copper fulfills the requirement of high reflectivity for the 
IR wavelengths used for typical process lasers and offers in addition a good 
heat conductivity that enables quick heat transfer of the absorbed laser energy. 
Copper shows good processability that enables a high precision of the surfaces 
and a low surface roughness with possible cooling channels inside the mirror 
element. Cooling can be enabled by integrated cooling channels using cooling 
water, which avoids severe deformations of the reflecting surface even at high 
laser power illuminations.
Besides copper, silicon and molybdenum are used as substrates, which are also 
often used for beam deflection mirrors. Coatings are used to protect mirror sur­
faces against oxidation and enhance reflectivity to possibly >99.7%. A single layer 
anti-reflective coating with a layer thickness of λ/4 can be used (Figure 2.33a). For 
increased reflectivity, an accumulative high-reflection coating can be produced with 
alternating high- and low-refractive index coatings (Figure 2.33). Molybdenum mir­
rors can be used uncoated.
Typically, free beam guiding from the laser machine to the processing head is 
enabled by a combination of mirror systems. Such setups are mainly used for CO2 
laser light that cannot be transferred in fibers. Mirrors can be used for laser beam 
collimation and focusing.
FIGURE 2.32  Sketch of mirrors for laser beam shaping for direction change (left) and 
focusing (right).

26
High-Power Laser Material Processing for Engineers
2.4.2.2  Lenses
Lenses are transmissive elements that are typically used for guiding and shaping the 
laser beam (Figure 2.34). Plano-convex, convex-concave, and aspheric lens surface 
designs are used. Lenses are usually used at an angle of incidence of 0°.
Typical lens materials for different laser types are listed in Table 2.7. The surface 
quality of both surfaces must be in the range of λ/20. Typically, anti-reflective coat­
ings are used for both interfaces in order to decrease the energy absorption of the 
optical element.
The central heating by the laser beam usually leads to a temperature increase 
and a thermal gradient in the lens material (thermal lensing effect). This can lead to 
a focus shift. Different materials show different thermal focus shifts (Figure 2.35) 
[Las21a]. The thermal impact of laser illumination on the optics needs to be consid­
ered when positioning the laser optics with the material to be processed to guarantee 
the correct laser beam diameter on the material surface.
Compared to mirror beam shaping, typically lenses offer the possibility to achieve 
smaller focusing spots and are less sensitive to deviations of the incident laser angle. 
However, lenses are more difficult to cool, which results in limited laser power that 
can be used. Anti-reflective coatings can be sensitive to mechanical impact, e.g., 
during cleaning.
FIGURE 2.34  Examples of different transmissive elements for beam shaping and guiding.
FIGURE 2.33  (a) Single layer anti-reflective coating and (b) multi-layer, high reflection 
coating based on different refractive indexes n.

27
Theoretical Background
Due to the cooling possibilities that are limited to the circumference of the optic, 
lenses often show thermal lensing effects when the temperature of the lens center 
reaches higher temperatures than that of the outer parts. This non-uniform (gradient) 
heating due to absorption of high-power laser radiation in optical elements causes 
thermal lensing, paraxial focus shift, and aberration. These effects lead to changes in 
the size and intensity profile of the focused spot in the optics. The induced thermal 
expansion in combination with the increase in the central temperature-­dependent 
refractive index can lead to a decreased focal distance and increased laser spot 
size, which can affect processing. This effect leads to a change in the wavefront of 
the focused laser beam. In addition, as a consequence, a shift of the paraxial focus 
occurs, together with the appearance of the effect of spherical aberration, when dif­
ferent rays of the beam cross the optical axis at different points (Figure 2.36).
Fortunately, the physical properties of some natural optical materials allow either 
self-compensating or minimizing the optical effects induced by gradient heating, 
e.g., CaF2 and crystalline quartz (Figure 2.35) [Las21a].
A remarkable property of crystalline quartz is that when the main axis of a crystal 
is orthogonal to the optical axis of the optical element (as in a waveplate), the self-
compensation condition is almost exactly satisfied, and neither thermal focus shift 
nor aberration effects occur even in the case of contamination or surface absorption 
of optical elements. Users of optics made of crystalline quartz simply do not observe 
these undesired optical focus shift effects.
TABLE 2.7
Lens Materials for Laser Processing (Selection)
Lens Material
Comment
ZnSe
Suitable for, e.g., far-infrared-lasers
UVFS - Ultraviolet degree fused silica (SiO2)
Suitable for, e.g., near-infrared-lasers
CaF2 - Calcium fluoride
Suitable for, e.g., ultra-violet excimer lasers
BK7
Uniform transmission in visible range
FIGURE 2.35  Thermal focus shift ∆′f  depending on temperature increase ∆Tmax [Las21a].

28
High-Power Laser Material Processing for Engineers
Athermal crystalline quartz and sapphire with extremely high thermal conductiv­
ity ensure minimal temperature gradients. Optics made of these materials exhibit 
minimized thermal focus shift and aberration even during absorption of laser energy 
in the bulk material and coatings by contamination, scratches, and other surface 
defects. Weak birefringence of crystalline quartz and sapphire does not prevent their 
successive use in laser optics.
2.4.3  Laser Beam Focusing
In order to utilize the laser beam for material processing, the characteristics of laser 
beams need to be understood. From the fiber or directly from the laser source, the 
laser beam shows a large divergence angle. Therefore, a collimator is typically used to 
guide the laser beam at a comparably large diameter and small divergence further to 
the focusing optic. Since the laser beam diameter on the focusing optic related to the 
focal distance of the optic is an important factor, the F-number is defined (Figure 2.37).
The principal impacts of the beam quality M2 on the processing beam are shown 
in Figure 2.38. A better beam quality (smaller M2) enables the use of smaller lenses 
at constant focal diameter, processing at a further distance at constant lens dimen­
sions and focal diameter or a smaller focal diameter at the same focal distance.
When the same focal diameter and focal length is accepted, smaller optics (lower 
beam diameter on the focusing lens) can be used at better beam quality (lower 
2
M ). 
Smaller processing optics can be used for easier handling and faster movement with 
possibilities of better accessibility. A higher beam quality enables a longer focal 
distance at constant spot size and lens diameter.
FIGURE 2.36  (a) Schematic sketch of the effect of the laser beam heating on the tempera­
ture distribution, the refractive index distribution and geometry of a lens; principal sketches 
of laser beam focusing of (b) a low-power laser beam without thermal lensing and (c) a high-
power laser beam showing paraxial focus shift and spherical aberration.

29
Theoretical Background
FIGURE 2.37  Sketch of a typical path of laser beam guiding and forming, including main parameters and equations defining the laser beam.

30
High-Power Laser Material Processing for Engineers
This feature enables remote laser processes. When the F-number is chosen to be 
constant, a better beam quality enables a smaller focal diameter and thereby a higher 
beam intensity in the focal spot.
The spatial beam intensity distribution typically changes along the beam propaga­
tion. In the beam waist, typically, the fiber end is projected. For typical multi-mode 
fibers, this is a homogeneous distribution (top-hat) over the beam area; for single-
mode fibers, it is a Gaussian-like distribution (Figure 2.39). Further away from the 
beam waist, the intensity distribution becomes bell-shaped.
2.4.4  Laser Beam Shaping
For calculations, the perfect Gaussian beam is typically assumed, denoting the trans­
versal electromagnetic mode (TEM00). The intensity distribution 
,
(
)
I r z  at every 
z-position along the laser beam axis of a round beam with radial symmetry in radius 
r direction is expressed as
	
,
/
,
0
0
( )
2
2
( )
2
(
)
(
) =
⋅
⋅




I r z
I
w
w
exp
r
w
z
z
with the beam radius in the focal position w0 and the beam radius at the position w(z).
FIGURE 2.38  Impact of beam quality on the laser beam.

31
Theoretical Background
Many high-power laser systems are multi-mode systems with 
2
M ≫1. Single-mode 
lasers are also available that typically achieve 
2
M >1.1. As already seen, the multi-
mode spatial intensity distribution is typically top-hat-shaped in the focal position, 
where the fiber end is projected and changes into a bell-shaped profile when leaving 
the focal position. A single-mode laser beam keeps the bell shape at all axial posi­
tions. Beam shaping for high-power applications can be done using several methods 
that can be distinguished in dynamic and static beam shaping.
One possibility to dynamically shape the beam is the use of “flying” optics or also 
called scanning or oscillating optics. A typical setup is a combination of two moving 
mirrors that enable the laser beam positioning on the material. This method can be 
highly efficient for the so-called remote processing used for, e.g., welding, cutting, 
marking or powder bed fusion processing since the mirror movements are typically 
faster than computer numerical control (CNC) or robot machine movements that 
require positioning of the whole optics. The moving mirrors have much less weight 
to move to initiate the beam scanning. In practice, there are, of course, also limita­
tions of the movement of the mirrors that, e.g., reduce the amplitude of the movement 
at high frequencies.
The common challenge of such systems is visualized in Figure 2.40a. The differ­
ent path lengths s of the laser beam from the mirror to the interaction point with the 
substrate lead to different beam shapes and beam dimensions d on the substrate. Such 
a defocusing of the laser beam can lead to interruptions of the process and must be 
considered or avoided. Therefore, f-theta optics are used to guarantee that the laser 
beam focal position is, e.g., always placed on the substrate surface (Figure 2.40b 
and c).
FIGURE 2.39  Example of spatial intensity distributions along the beam propagation of 
a multi-mode laser beam caustic (collimation lens: 150 mm focal distance; focusing lens: 
250 mm focal distance).

32
High-Power Laser Material Processing for Engineers
For even faster movements and spatial shaping possibilities of the laser beam, 
deformable mirrors are used. Adaptive mirrors using water/air pressure for changing 
the mirror surface geometry, rapidly activated membranes or piezo-activators can be 
used to induce rapid changes in the spatial laser intensity distributions.
The impact of an oscillating laser beam as heat sources for surface hardening is 
shown in Figure 2.41 [Dew20a]. In the turning points at the edges of the oscillation 
patterns, heat accumulation can happen that leads to increased hardened depth or 
local melting.
For static laser beam shaping, refractive or diffractive optical elements are typi­
cally used. Diffractive optical elements use micropatterns on the optic surfaces to 
create a variety of beam shapes in a flexible way using interference effects. Typically, 
thin optical material can be used, making the optics lightweight. Due to the fine 
surface structures, high laser power application was often critical to use to avoid 
melting. However, nowadays, possibilities increase.
Refractive optical elements use specially shaped surfaces of mirrors or lenses 
to guide the beam rays on the desired paths. Using such systems, e.g., single-mode 
FIGURE 2.40  (a) Principal setup of a “flying”' optics system and (b) and (c) with f-theta 
optics for achieving the same focal positions at beam deviations.
FIGURE 2.41  Surface hardening using beam oscillation for (a) circular, (b) rectangular, 
and (c) triangle oscillation (sketch of the patterns, temporal superposition, surface view, and 
cross-sectional view) [Dew20a].

33
Theoretical Background
beams can be formed from a Gaussian-like-shaped intensity distribution into a top-
hat or donut beam shape (Figure 2.42).
Beam splitters enable the redistribution of intensity into several parts. Thereby, 
the beam is physically split in several profiles, e.g., to guide the beam around a wire 
feeder system. Another possibility of beam shaping is the beam splitting into several 
rings inside a fiber. Splitting the laser beam into several spots can also be accom­
plished with refractive optics (Figure 2.43). Multiple spot generation is possible with 
even controllable intensities for the single spots [Las21b].
In addition, several beams with different focal distances can be positioned along 
the beam axis, which enables to produce varied beam intensities along the beam axis 
and a “quasi-elongated” depth of field (Figure 2.44).
FIGURE 2.42  Refractive spatial beam shaping of a Gaussian-like beam into a top-hat and 
donut beam (top: schematic sketches; bottom: beam measurements).
FIGURE 2.43  Beam shaping examples using superposition of multiple laser beams.

34
High-Power Laser Material Processing for Engineers
2.5  LASER BEAM ENERGY TRANSFER
2.5.1  Phenomenological Overview
The laser is a thermal tool that basically only transfers energy to increase the tem­
perature of material, unlike many other processing methods that use geometrical 
tools. The material impact depends on the interaction time and intensity of the laser 
beam, which describes the heat input. Absorption properties of the material are one 
of the main parameters that impact the energy input besides the surface geometry/
quality. Laser light absorption depends on the material properties, inclination angle, 
surface temperature, and wavelength. The main heat loss of the processing zone is 
heat dissipation/conduction from the process zone, which depends on the material 
properties and part geometry.
Absorption happens when photons from the laser beam interact with the atoms 
(or molecules) of the material, while the photonic energy is assumed to be first trans­
ferred to the electrons that increase the energy state of the system. Afterward, the 
electron energy is transferred to the atom and the lattice, where heat conduction 
takes place in the form of particle collisions that transfer momentum and thereby 
energy. Laser energy that is not absorbed is either reflected Prefl or (in transparent 
materials) transmitted. Transmission can be typically neglected in metal material 
processing, but can play a role in, e.g., polymer processing.
While absorption is typically defined as the one-time interaction with a material, 
energy coupling or absorptance summarizes all effects that impact energy transfer 
into the material. In addition to sole absorption of a surface, geometrical (e.g., oxida­
tion, roughness) and chemical aspects (chemical energy from reactions Pchem, e.g., of 
material elements with oxygen) need to be considered that alter the energy input. The 
most pronounced impact can be seen considering multiple reflections as part of the 
absorptance in a laser-induced vapor channel (keyhole).
The energy transport from a laser beam into the material is generally from pho­
tonic energy to electron excitation. Short time afterward, the energy is transferred to 
atom and lattice vibrations, where the heat conduction process starts. In addition to 
heat conduction, thermal radiation losses and convective losses can occur.
FIGURE 2.44  Axial superposition of multiple beams with focal positions Fi (adapted from 
[Vol21a]).

35
Theoretical Background
Thermal radiation (Prad) can often be neglected in laser material processing due to 
its small portion compared to other energy transport phenomena. Thermal radiation 
follows the Stefan–Boltzmann law and is proportional to the fourth power of the mate­
rial temperature. Heat conduction (Pcond) is the transfer of energy from atom to atom 
in a bulk material without changing the position of atoms. The process is temperature-
dependent typically showing a slight decrease with increasing temperature, with severe 
changes at phase changes. Convective heat transfer (Pconv) plays a role in processes that 
include material melting and is defined as the energy transport due to change in atom 
position, and therefore, includes a mass transport also. In general, the liquid flow field 
depends on the temperature effects, geometry of the melt pool, and melt speed. An 
overview of the main energy transport effects is summarized in Figure 2.45.
The thermal efficiency ηth is defined as the power Pth required for melting the 
material volume in relation to the absorbed laser beam power PA
	
,
(
)
(
)
η =
=
⋅ρ⋅⋅
⋅
−
+
P
P
A
v
c
T
T
H
P
th
th
A
MP
p
m
amb
m
A
with AMP being the cross-sectional area of the melt pool, ρ the density, v the welding 
velocity, cp the specific heat capacity, Tm the melting and Tamb the ambient tempera­
tures, and Hm the latent heat of melting. The process efficiency ηprocess is defined as 
the absorption efficiency ηabs times the thermal efficiency ηth.
	
η
= η
⋅η
process
abs
th
The absorptivity A is the ratio of the power applied to the material to the power 
of the laser radiation
	
=
A
P
P
A
L
and can have values between 0 and 1.
The measurement of absorption has challenges due to many factors such as sur­
face roughness, surface temperature, and wavelength and polarization of the incident 
FIGURE 2.45  Energy transfer components in typical laser processes.

36
High-Power Laser Material Processing for Engineers
light or oxide layers [Ind18, Küg19]. Absorption measurements have mostly been 
made on solid materials (e.g., [Dau93]). Lasers are often used as light source for the 
absorption measurements due to their distinct wavelengths, which makes it easier to 
relate an absorption value to a certain wavelength.
Absorption measurement methods mainly include calorimetric and radiometric 
measurements [Ber08]. Direct calorimetric measurements include thermocouples 
attached to the specimen [Het76]. However, thermocouple measurements require 
the knowledge of heat conductivity and dissipation effects [Gon07]. Therefore, water 
calorimetric measurements have been developed that are more accurate, but take 
some time to reach equilibrium states [Pep11].
Indirect radiometric measurements are suitable for absorption measurements 
when transmission of light through the material can be neglected, which is typi­
cally the case for metals in the dimensions relevant for high-power laser engineer­
ing. Kirchoff´s law correlates the spectral emissivity to the absorption. Integrating 
spheres (e.g., [Ber07]) are used, where the reflected laser light is absorbed and quan­
tified. Furthermore, methods include gonio reflectometry, integrating mirror reflec­
tometry, and emittance spectroscopy [Zhu04, Mod03, Tho82].
However, measurements at higher temperatures are difficult. Absorption values 
are often approximated at higher temperatures based on linear extrapolations.
2.5.2  Absorption of Metals
The absorptivity is a value that does not contain the absorption mechanism into the 
material. In case of metals, absorption takes place in a thin surface layer. In general, 
absorptivity depends on material parameters such as the refractive and absorption 
indices, electric and heat conductivity, and the specific heat. Knowing these param­
eters in combination with the laser wavelength and polarization, the absorptivity can 
be approximately calculated. Besides the material parameters, absorptivity depends 
on surface conditions (e.g., roughness), material geometry (e.g., material thickness), 
and applied or ambient gases. Furthermore, phase changes and vapor or plasma for­
mation can influence the absorbed laser energy.
In general, metals are highly reflective, which means that laser light absorption 
is low. However, absorption varies with the wavelength of light (Figure 2.46). The 
FIGURE 2.46  Wavelength-dependent absorptivity of different materials at room tempera­
ture and perpendicular laser beam illumination.

37
Theoretical Background
material dependence of the absorption of laser energy in different materials is shown 
in Figure 2.46 [Spi69]. Modern laser systems at 1 µm wavelength show a tendency to 
higher absorbance compared to CO2 lasers (wavelength 10.6 µm) on typical materi­
als for laser material processing.
Electromagnetic waves can be described using the Maxwell’s equations. Beer’s 
law explains the decrease of laser beam intensity in an absorbing medium along the 
propagation direction z to be exponential
	
,
0
=
⋅
( )
(
)
−α⋅
I
I
e
z
z
with the absorption coefficient α, intensity ( )
I z , and the laser beam intensity at inter­
action 0I . The intensity of the laser beam is an important value for laser users defined 
as the laser power PL related to the interaction area Abeam
	
.
=
I
P
A
L
beam
Absorption length is the distance from the surface until the energy is absorbed. The 
absorption length l is defined with the absorption coefficient α as
	
1 .
= α
l
The typical absorption length of laser beams into material is a few nanometers. 
Due to the short interaction distance, the laser beam can be typically well described 
as surface heat source. Since the interaction time is also short (~1 ps), the heat con­
duction is much slower and can be described with the classical heat conduction 
theories.
The absorption coefficient α is defined as
	
4
,
0
α =
⋅π⋅⋅
λ
n k
with n being the refractive index, k the absorption or extinction index, and 
0
λ  the 
vacuum wavelength. Table 2.8 shows some absorption and heat conductivity values 
for selected materials.
TABLE 2.8
Comparison of Absorption Coefficients α (at Different 
Wavelengths) and Heat Conduction Values
Metal
α (10 µm)
α (1 µm)
Heat conductivity (W/mK)
Copper
1.5 %
2 %
390
Aluminum
1.8 %
5 %
220
Iron
3.5 %
30 %
70

38
High-Power Laser Material Processing for Engineers
The mechanism of the absorption of laser energy in a surface layer is already 
under investigation for a long time and theories have continuously been improving. 
One of the first models was the Drude’s model, which was developed based on the 
assumption that the free electrons are accelerated by the electric field and damped by 
collisions with phonons, other electrons, and lattice imperfections. Other theories, 
e.g. the Drude’s theory, are based on solid-state absorptivity [Dru00]. The Drude’s 
theory is based on classical physics and enables a good qualitative description of the 
absorption in many cases. One improvement of the model was the inclusion of the 
Fermi-statistics (e.g., [Pri95]).
The Fresnel equations explain the impact of the laser polarization, laser beam angle, 
and material properties on the absorption at a material interface with two different 
refractive indices. The absorptivity of an electromagnetic field (Maxwell’s theory) is
	
1
1
1
1
,
2
2
2
2
(
)
(
)
= −
= −
−
+
+
+
A
R
n
k
n
k
with A being the absorptivity, n and k are the real and imaginary parts of the refrac­
tive index, and R the reflectivity.
The fundamental Fresnel equations derived (p…parallel polarization; s…­
perpendicular polarization) are valid for 
1
2
2
+
>
n
k
:
	
4
2
1
2
2
2
(
)
( )
( )
( )
=
⋅⋅
ϕ
+
⋅
ϕ +
⋅⋅
ϕ +
A
n cos
n
k
cos
n cos
p
	
4
2
,
2
2
2
(
)
( )
( )
( )
=
⋅⋅
ϕ
+
+
⋅⋅
ϕ +
ϕ
A
n cos
n
k
n cos
cos
s
with ϕ being the angle of incidence against the work piece surface normal.
For a CO2 and YAG laser beam, typical absorption curves depending on the inci­
dent angle are presented in Figure 2.47. The absorption of the s-polarized part of the 
laser light decreases at increased incident angles, while the p-polarized part shows 
an increase with a peak at the Brewster angle, where the absorption shows a maxi­
mum value and the p-polarized light is hardly reflected at tanϕ
= n
Brewster
.
Unpolarized or randomly polarized laser beams are typically described by taking 
the numerical average between p- and s-polarized absorption. At lower wavelengths, 
the Brewster angle decreases. At higher temperatures, in general, a higher absorption 
can be expected.
Typically, an increased absorption is expected at increasing temperature with a 
jump at the phase transition from solid to liquid. The absorptivity increases with 
the temperature. A slight increase can be observed when increasing the temperature 
below the melting point and a sudden increase occurs when the temperature 
is close to the melting point. It is assumed that the material in a semisolid state 
shows surface roughening, which leads to a rougher surface and therefore a 

39
Theoretical Background
higher absorptivity due to multiple reflections on the rough surface (e.g. [Dau93]). 
Additional effects can alter the absorptance such as the creation of a plasma or scat­
tering of light on small material particles in the vapor plume.
At higher temperatures, the laser beam absorption and further impacts of high 
temperature are widely unknown. The measurement of absorption on liquid or even 
boiling surfaces is challenging due to additional effects to consider such as thermal 
expansion, vapor ejection, and melt pool dynamics. Some attempts have been made 
using integrating spheres showing a slight increase in absorptivity at increasing tem­
perature and wavelength [Bob80]. In addition, parallel temperature measurement 
must be conducted in order to relate the measured absorption to a certain tempera­
ture, which is challenging as well due to the often-missing knowledge about the 
actual emissivity of the material at high temperatures and the impact of high tem­
peratures on the measuring equipment.
Recent radiographic measurements using a diode laser reflecting on a liquid metal 
surface confirmed the general trend of higher absorption at elevated temperatures 
[Vol23c] that interband and intraband absorption theories predict. Between melting 
and boiling temperatures, a local absorption minimum has been found, following 
the trend of combined intraband and interband absorption predictions (Figure 2.48). 
Above boiling temperature, the absorption values showed values closer to the sole 
intraband theory.
Around boiling temperature of steel, it has been shown that Brewster angles 
decrease to surprisingly low values that the Fresnel equations do not predict 
(Figure 2.49) [Vol23c]. Modeling the surface as a multi-layer structure with several 
interfaces between air, Knudsen layer, surface, and base material has helped to 
describe the observed trend. The results suggest that surface layering can possibly 
help to explain the absorptance effect at elevated temperatures.
FIGURE 2.47  Linearly polarized (As…perpendicular; Ap…parallel; Aavg…average) YAG 
and CO2 laser beam absorption, including room temperature (RT) and high temperature 
absorption calculations.

40
High-Power Laser Material Processing for Engineers
2.5.3  Heat Transfer in Materials
In laser material processing, the heat conduction equation is typically used to 
describe the thermal impact of the absorbed laser energy in a material. For solving 
the heat conduction equation, it is usually assumed that no convective or radiative 
losses appear since they are usually comparably low and that material properties are 
temperature independent. Common models can be distinguished in empirical, ana­
lytical, and numerical models. Empirical modeling uses input data from experiments 
to continue simulating certain aspects of a process. Analytical models use general 
relations between parameters to derive the results. More complex relations cannot be 
described with direct parameter relations but must be numerically solved in time-
stepwise calculations. Such numerical models use typically finite element methods, 
e.g., for structural deformation calculations. Computational fluid dynamics models 
can also simulate fluid movement, which can help in describing the melt flow inside 
melt pools, spattering, or pore formation.
