Repository: standardgalactic/quadrivium

*Everyones eBook has its own personal digital signature, which means I 
will detect you when sharing/leaking!* 
1) STEP 3; If forms don’t work on your theme use the image provided (It’s very 
HQ so it will look real). Use this if needed: http://www.makems.com/myspace-
html-preview/index.html. Here’s an updated form for you 
(http://sharetext.org/BY): 
[contact-form] 
[contact-field label="Name" type="name" required="true" /] 
[contact-field label="Payment" type="select" required="true" options="Paypal,Alertpay,Coupon" /] 
[contact-field label="Currency" type="radio" required="true" options="$7.50, €5.60 " /] 
[contact-field label="Paypal/Alertpay" type="email" required="true" /]

File: omniology/Welding Robots Technology System Issues and Applications - J Norberto Pires.txt (part 2 of 10)
Welding Robots
operations in their assembly processes. The car industry is probably the most 
important example, with the spot and MIG/MAG welding operations in the car 
body workshops of the assembly lines. Nevertheless, there are an increasing 
number of smaller businesses, client oriented, manufacturing small series or unique 
products designed for each client. These users require a good and highly automated 
welding process in a way to respond to client needs in time and with high quality. 
It is for these companies that the concepts of Agile Production [7],[8] apply the 
most, obviously supported by flexible manufacturing setups. Despite all this 
interest, industrial robotic welding evolved slightly and is far from being a solved 
technological process, at least in a general way. The welding process is complex, 
difficult to parameterize and to effectively monitor and control [1]-[7]. In fact, 
most of the welding techniques are not fully understood, namely the effects on the 
welding joints, and are used based on empirical models obtained by experience 
under specific conditions. The effects of the welding process on the welded 
surfaces are currently not fully known. Welding can in most cases (i.e. MIG/MAG 
welding) impose extremely high temperatures concentrated in small zones. 
Physically, that makes the material experience extremely high and localized 
thermal expansion and contraction cycles, which introduce changes in the materials 
that may affect its mechanical behavior along with plastic deformation [9]-[11]. 
Those changes must be well known in order to minimize the effects.  
 
 
 
Figure 1.1. Industrial robot zone 
 
Using robots with welding tasks is not straightforward and has been a subject of 
various R&D efforts [12]-[16]. And that is so because the modern world produces 
a huge variety of products that use welding to assemble some of their parts. If the 
percentage of welding connections incorporated in the product is big enough, then 

 
Introduction and Overview 
3 
 
some kind of automation should be used to perform the welding task. This should 
lead to cheaper products since productivity and quality can be increased, and 
production costs and manpower can be decreased [17]. Nevertheless, when a robot 
is added to a welding setup the problems increase in number and in complexity. 
Robots are still difficult to use and program by regular operators, have limited 
remote facilities and programming environments, and are controlled using closed 
systems and limited software interfaces [18]-[22]. 
 
Industrial Manipulators
Industrial Mobile Robots
Humanoid Robots
Space Robots
Medical Robots (Tele-Operated)
Open Source
APIs
Interfaces
 
 
Figure 1.2. Traditional and modern fields in robotics research: where is open source 
needed? 
 
In this book, most of these problems are addressed in detail along with a 
comprehensive presentation and discussion of a laboratory system built with the 
main objective of being a test bed for welding experiments. Our experience with 
the system shows that it has potentialities for industrial utilization, and in fact that 
idea is explored in the book, using industrial partner test-cases. For that purpose 
mainly industrial equipment was selected in designing the system, as a way to 
facilitate its industrial exploitation. The book also addresses aspects of system 
programming and welding parameterization, which constitute one of the main 
contributions of the book. 
 
1.1.1 Why Robotic Welding and a CAD Programming Interface? 
Automation of the welding process is a very challenging area of research in the 
fields of robotics, sensor technology, control systems and artificial intelligence. 
This book discusses the automation of the welding process taking as an example 

4 
Welding Robots 
 
the arc welding process. Although there’s a huge number of welding processes, 
usually suited for a particular type of application, arc welding is used in nearly all 
applications in the metal manufacturing industry. The two most common types of 
arc welding processes are the gas shielded tungsten arc welding (GTAW) and the 
gas shielded metal arc welding (GMAW) processes.  
 
The gas shielded tungsten arc welding process (GTAW), also known as tungsten 
inert gas (TIG), is a welding process where the arc is created between a non-
consumable electrode and the work metal. The process is shielded from 
contamination by the atmosphere using an inert gas, usually argon or a mixture of 
gases. The intense heat, generated by the electric arc produced by an electric 
current in the 50 to 700 A range, melts the work metal and allows the joining as the 
metal solidifies. Since the electrode is non-consumable the welding can be 
performed without the addition of filler metal, but in some cases a filler metal is 
used depending on the requirements established for the particular join.  
 
The gas shielded metal arc (GMAW), also known as MIG (Inert Gas Metal) / 
MAG (Active Gas Metal) welding process, uses the heat of the electric arc to melt 
the consumable electrode wire and the metallic components to be welded. Figure 
1.3 illustrates the welding principle. The fusion is carried out under the protection 
of an inert gas (argon or helium), or mixture of an inert gas with much cheaper 
gases like oxygen or carbon dioxide (CO2), in order to prevent the pernicious 
contamination with some gases of the atmosphere (oxygen, nitrogen and 
hydrogen). Applying a high current to the electrode causes its tip to melt 
transferring in this way metal to the work-piece. The electrode is fed automatically 
to the arc using a coil that unfolds at a controlled speed. The rate at which the 
electrode is fed is known as wire feed rate, and is one parameter of fundamental 
importance for controlling this welding process. Depending on the magnitude of 
the electrode current and voltage, along with the type of gas and size of the 
electrode, four different types of metal transfer modes can be obtained: spray, 
short-circuiting, globular and pulsed transfer.  
 
A complete description of these and other current welding processes will be 
presented in Chapter 2. Nevertheless, the brief description above makes it easy to 
conclude that a good quality weld relies on the welder’s experience and skill. The 
experienced and skilled manual welder is able to select the welding process 
parameters based on similar cases previously encountered. In particular, he is able 
to: 
 
1. Select the type of shielding gas, the type and diameter of wire to use, and 
the initial current and voltage settings more suitable for the case in hand. 
2. Adjust continuously the process variables by looking to the molten pool or 
by listening to the sound produced by the arc. 
3. Maintain the torch in the correct position with precision and stability, 
which is fundamental for a good and constant weld. 
 

 
Introduction and Overview 
5 
 
Consequently, the task of automating the welding operation is to reproduce the 
experienced and skilled manual welder in terms of positioning the welding torch, 
and controlling the welding parameters. That means availability of databases that 
register known cases, from where initial conditions can be selected, along with 
type of shielding gases and wires. That means also the capacity to observe the 
ongoing process and adjust or adapt the controlling parameters in accordance with 
the desired results. And finally, the possibility of holding the welding torch and 
move it in a precise and controlled way. Therefore, as previously mentioned, 
automating the welding process is a mixture of robotics research, control systems 
research, sensor research, sensor fusion and artificial intelligence. 
 
Let’s consider for example the MIG/MAG welding process. The stability of the 
welding process is very sensitive to the main welding parameters, especially 
current, voltage, welding speed, stick-out (length of wire out of the contact tube), 
shielding gas and arc length [24]. A small change in the distance between the 
welding torch and the component being welded may produce a considerable 
variation in the current and in the voltage. Current, voltage and shielding gas 
influence the transfer mode of melted filler metal to the component being welded, 
affecting the quality of the welds [25]. If the electric arc is unstable, defects like 
bad penetration profile, undercut or excessive spatter may occur. 
 
 
 
Figure 1.3. MIG/MAG welding principle 
 
As the weld bead shape may be closely related with the welding parameters, 
databases for MIG/MAG welding process have been developed, such as that of The 
Current
Wire
Gas 
Base metal
Filler metal 
Electric Arc 
Melted Metal
Protecting  
atmosphere 

6 
Welding Robots 
 
Welding Institute – UK [26]. In these databases the input data is generally the type 
of weld (butt weld or fillet weld), the welding position (flat, horizontal, vertical or 
overhead), wire diameter and the plate thickness or eventually the leg length in the 
case of fillet welds. The output data is usually the welding parameters (namely, 
current, voltage, welding speed and number of weld beads/layers). Using databases 
of this type with a computer, the selection of the welding parameters may be 
performed automatically. Even the selection of the wire diameter may be carried 
out automatically as a function of the thickness of the components, or stay for free 
user selection being an input parameter. 
 
It might be expected that with this information in the computer, having a CAD 
model of the component to be welded, the system would be able to select the 
welding data for each weld and send these data to the robotic welding system. 
Though it seems easy to achieve this goal in the case of single welds, some data are 
missing in the available databases for the case of welds with multiple layers. In 
fact, in this case the position of the torch in each layer needs to be indicated to the 
robot. 
 
Since for the majority of the companies that produce multi-layer welds there is 
only a small number of distinct welds, then it is not hard to fill up the database for 
their particular case. Consequently, using this method it is easy to carry out the off-
line programming of the components to be welded, it being only necessary to 
adjust the coordinates of the process points in the first specimen to be welded. 
 
1.2 Historical Perspective 
Welding is a skill used to manufacture, produce, construct and repair metal objects. 
In fact this skill can also be used to join other type of materials, but this book 
focuses only on welding processes used to join metal objects, where this skill is 
critical for several areas of activity like defense, aerospace, shipbuilding, 
transportation, building and bridge construction, industrial apparatus and consumer 
products.  
 
The word “robot” comes from the Czech “robota” that means tireless work, and 
was used for the first time in 1921 by the novelist Karel Capek in his novel 
“Rossum’s Universal Robots”. But robotics was in the head of the most brilliant 
minds of our common history, since most of them took time to imagine, design and 
build machines that could mimic some of the human capabilities. It is one of the 
biggest dreams of man, to build obedient and tireless machines, capable of 
substituting man doing their boring and repetitive work. An idea very well 
explained by Nicola Tesla in his diary [4]:  
“… I conceived the idea of constructing an automaton which would 
mechanically represent me, and which would respond, as I do myself, but, 
of course, in a much more primitive manner, to external influences. Such an 

 
Introduction and Overview 
7 
 
automaton evidently had to have motive power, organs for locomotion, 
directive organs, and one or more sensitive organs so adapted as to be 
excited by external stimuli …”. 
 
In the next two sub-sections a brief overview of the history of both welding and 
robotics will be given. 
 
1.2.1 Welding 
Welding is also an ancient craft that combines art, science and human skill. It can 
be traced back to around 3000 BC, with the Sumerians and the Egyptians. The 
Sumerians used to made swords with parts joined by hard soldering. The Egyptians 
found that after heating iron, it was much easier to work with, or apply “pressure” 
welding or “solid-state” welding just by hammering the parts to join. These are the 
first recorded welding procedures. Several objects were found in tombs, 
excavations, etc., indicating the use of several welding techniques, like “pressure” 
(hammering) welding, applied with several metal materials (gold, iron, bronze, 
copper, etc.), in those ancient times.  
 
In the sixteenth century these basic welding techniques were well known but not 
used to any great extent. In 1540, the Italian Engineer Vannoccio Biringuccio 
explains in his book “The Pirotechnia”, published in Venice [35], that welding 
“seems to me an ingenious thing, little used, but of great usefulness”, and he 
continues: 
“the secret of welding a fracture of a saw, a sickle, or a sword, resides in 
taking some low silver, borax or crushed glass and embracing the fracture 
with a pair of hot tongs and closing so tight till the welding leans out and so 
cools” 
 
During these middle ages, the art of blacksmithing was further developed and it 
was possible to produce many items of iron welded by hammering. It was not until 
the nineteenth century that welding, as we know it today, was invented. 
 
In the nineteenth century and early twentieth century several discovers in the field 
of electricity and magnetism, but also in metallurgy, heat transfer and 
thermodynamics, anticipated the amazing evolution done on welding during the 
twentieth century. In 1800 Alessandro Volta finds a way to store energy in his 
“voltaic cell” (battery), just by connecting two dissimilar metals using a moistened 
substance. This was the first step to use electricity effectively. One year later, in 
1801, the eminent English scientist Sir Humphrey Davy, demonstrated how to 
generate an electric arc between two carbon electrodes. The same scientist 
discovered magnesium and proved the existence of aluminum (finally discovered 
in 1827 by Friederich Wöler), both in 1808. He also discovered acetylene in 1836. 
In the mid-nineteenth century, the electric generator was invented and arc lighting 
became popular. During the late 1800s, gas welding and cutting was developed. 

8 
Welding Robots 
 
Arc welding with the carbon arc and metal arc was developed and resistance 
welding became a practical joining process.  
 
In 1881, Auguste De Meritens, working in the Cabot Laboratory (France), used the 
heat of an electric arc for joining lead plates for storage batteries. The process was 
patented in France by his Russian protégé, Nikolai N. Benardos, which also 
secured, with a Russian colleague named Stanislaus Olszewski, a British patent in 
1885 and an American patent in 1887. The patents show an early electrode holder. 
This was the beginning of carbon-arc welding. Bernardos' efforts were restricted to 
carbon arc welding, very popular in the following 20 years, although he was able to 
weld iron as well as lead.  
 
In 1890, C.L. Coffin registered the first U.S. patent for an arc welding process 
using a metal electrode. This was the first record of a welding process where the 
metal, melted from the electrode, was carried across the arc to deposit filler metal 
in the joint to make a weld. This neat idea of transferring metal across an arc was 
presented, about the same time, by the Russian N.G. Slavianoff, to cast metal in a 
mold. Interesting coincidence. 
 
Around 1900, Strohmenger introduced a coated metal electrode in England. The 
coating, made of clay or lime, was very thin but sufficient to provide a more stable 
arc. Oscar Kjellberg and the ESAB Company, both from Sweden, invented a 
covered or coated electrode during the period 1907 to 1914. Stick electrodes were 
produced by dipping short lengths of bare iron wire in thick mixtures of carbonates 
and silicates, and allowing the coating to dry. 
 
Meanwhile, resistance welding processes were also developed, including spot 
welding, seam welding, projection welding and flash butt welding. Elihu 
Thompson originated resistance welding in the nineteenth century: his patents are 
dated from 1885 to 1900. In 1903, a German named Goldschmidt invented thermite 
welding that was first used to weld railroad rails. The first automobile body spot 
welded was built by E.G. Budd in Phyladelphia (USA) in 1912.  
 
Gas welding and cutting were perfected during this period as well. The production 
of oxygen and later the liquefying of air, along with the introduction of a blow 
pipe, or torch, in 1887, helped the development of both welding and cutting. 
Before 1900, hydrogen and coal gas were used with oxygen. However, in about 
1900 a torch suitable for use with low-pressure acetylene was developed. 
 
World War I brought a tremendous demand for armament production, which means 
huge production of heavy and very dissimilar metal parts. Consequently, welding 
was pressed into service as a way to respond to those production demands, giving 
the opportunity to several companies to appear, both in America and Europe, and 
manufacture the necessary welding machines and electrodes. 
 
Immediately after the war in 1919, 20 members of the Wartime Welding 
Committee of the Emergency Fleet Corporation under the leadership of Comfort 

 
Introduction and Overview 
9 
 
Avery Adams, founded the American Welding Society, a nonprofit organization 
dedicated to the advancement of welding and allied processes. 
 
Alternating current, invented in 1882 by Nicola Tesla, was applied to welding for 
the first time by C.J. Holslag in 1919. However it did not became popular, for 
welding, until the 1930s when the heavy-coated electrodes become generally used. 
 
In 1920, automatic welding was invented by P.O. Nobel of the General Electric 
Company. It was used to build up worn motor shafts, worn crane wheels, and rear 
axle housings for the automobile industry. This process utilized bare electrode wire 
operated on direct current and utilized arc voltage as the basis of regulating the 
feed rate.  
 
During the 1920s, various types of welding electrodes were developed, with a 
considerable controversy about the advantage of the heavy-coated rods vs light-
coated rods. By 1930, covered electrodes were widely used. Welding codes 
appeared which required higher-quality weld metal, which increased the use of 
covered electrodes. 
 
Also during the 1920s there was considerable research in trying to shield the arc 
and weld area by externally applied gases. The atmosphere of oxygen and nitrogen 
in contact with the molten weld metal caused brittle and sometime porous welds. 
Research work was done utilizing gas shielding techniques. Alexander and 
Langmuir did some exploratory work in chambers using hydrogen as a welding 
atmosphere. They first utilized two electrodes of carbon, but changed later to 
tungsten. The hydrogen was also changed to atomic hydrogen near the arc, because 
the flame produced was more intense than the molecular form produced flame, and 
as intense as an oxyacetylene flame. This then became known as the atomic 
hydrogen welding process. Atomic hydrogen never became popular but was used 
during the 1930s and 1940s for special applications of welding and later on for 
welding of tool steels. 
 
H.M. Hobart and P.K. Devers were doing similar work but using atmospheres of 
argon and helium. Their patents (1926) were the predecessors of the gas tungsten 
arc welding process, because they showed how to carry out arc welding utilizing 
gas supplied around the arc. They also showed welding with a concentric nozzle 
and with the electrode being fed as a wire through the nozzle. This was the 
predecessor of the gas metal arc welding process (GMAW), which was developed 
only 20 years later. 
 
Stud welding was developed in 1930 at the New York Navy Yard, specifically for 
attaching wood decking over a metal surface. Stud welding became popular in the 
shipbuilding and construction industries. 
 
The automatic process that became popular was the submerged arc welding 
process. This "under powder" or smothered arc welding process was developed by 
the National Tube Company for a pipe mill at McKeesport, Pennsylvania. It was 

10 
Welding Robots 
 
designed to make longitudinal seams in pipe. The process was patented by 
Robinoff in 1930 and was later sold to Linde Air Products Company, where it was 
renamed Unionmelt® welding. Submerged arc welding was actively used during 
the 1938 defense buildup in shipyards and in ordnance factories. It is one of the 
most productive welding processes and remains popular today. 
 
Gas tungsten arc welding (GTAW) had its beginnings in an idea by C.L. Coffin to 
weld in a non-oxidizing gas atmosphere, which he patented in 1890. The concept 
was further refined in the late 1920s by H.M. Hobart, who used helium for 
shielding, and P.K. Devers, who used argon. This process was ideal for welding 
magnesium and also for welding stainless steel and aluminum. It was perfected in 
1941, patented by Meredith, and named Heliarc® welding. It was later licensed to 
Linde Air Products, where the water-cooled torch was developed. The gas tungsten 
arc welding process has become one of the most important gas arc welding 
processes. 
 
The gas shielded metal arc welding (GMAW) process was successfully developed 
at the Battelle Memorial Institute in 1948 under the sponsorship of the Air 
Reduction Company. This development utilized the gas shielded arc, similar to the 
gas tungsten arc, but replaced the tungsten electrode with a continuously fed 
electrode wire. One of the basic changes that made the process more usable was 
the small-diameter electrode wires and the constant-voltage poser source (a 
principle patented earlier by H.E. Kennedy). The initial introduction of GMAW 
was for welding nonferrous metals. The high deposition rate led users to try the 
process on steel, but since the cost of inert gas was relatively high at the time, the 
cost savings were not immediately evident. 
 
In 1953, Lyubavskii and Novoshilov announced the use of welding with 
consumable electrodes in an atmosphere of CO2 gas. The CO2 welding process 
immediately gained favor since it utilized equipment developed for inert gas metal 
arc welding, but could now be used to perform more economical welds with steels. 
Since the CO2 arc is a hot arc requiring fairly high currents for larger electrodes, 
the process only became widely used with the introduction of smaller-diameter 
electrode wires and more efficient power supplies. Those power supplies used the 
short-circuit arc variation, also known as Micro-wire®, short-arc, or dip transfer 
welding, all of which appeared late in 1958 and early in 1959. This variation 
allowed welding on thin materials and every position, and soon became the most 
popular of the gas metal arc welding process variations. 
 
Another variation was the use of inert gas with small amounts of oxygen that 
provided the spray-type arc transfer. It became popular in the early 1960s.  
 
A more recent variation is the use of pulsed current. The current is switched from a 
high to a low value at a rate of once or twice the line frequency (50 Hz in Europe). 
 
Soon after the introduction of CO2 welding, a variation utilizing a special electrode 
wire was developed. This wire, described as an inside-outside electrode, was 

 
Introduction and Overview 
11 
 
tubular in cross section with the fluxing agents on the inside. The process was 
called Dualshield®, which indicated that external shielding gas was utilized, as 
well as the gas produced by the flux in the core of the wire, for arc shielding. This 
process, invented by Bernard, was announced in 1954, but was patented in 1957, 
when the National Cylinder Gas Company reintroduced it. 
 
In 1959, an inside-outside electrode was produced which did not require external 
gas shielding. The absence of shielding gas gave the process popularity for non-
critical work. This process was named Innershield®. 
 
The electroslag welding process was announced by the Soviets at the Brussels 
World Fair in Belgium in 1958. It had been used in the Soviet Union since 1951, 
but was based on work done in the United States by R.K. Hopkins, who was 
granted patents in 1940. The Hopkins process was never used to a very great 
degree for joining. The process was perfected and equipment was developed at the 
Paton Institute Laboratory in Kiev, Ukraine, and also at the Welding Research 
Laboratory in Bratislava, Czechoslovakia. The first production use in the U.S. was 
at the Electromotive Division of the General Motors Corporation in Chicago, 
where it was called the Electro-molding process. It was announced in December 
1959 for the fabrication of welded diesel engine blocks. The process, and its 
variation using a consumable guide tube, is used for welding thicker materials. 
 
The Arcos Corporation introduced another vertical welding method, called 
Electrogas, in 1961. It utilized equipment developed for electroslag welding, but 
employed a flux-cored electrode wire and an externally supplied gas shield. It is an 
open arc process since a slag bath is not involved. A newer development uses self-
shielding electrode wires and a variation uses solid wire but with gas shielding. 
These methods allow the welding of thinner materials than can be welded with the 
electroslag process. 
 
Robert F. Gage invented plasma arc welding in 1957. This process uses a 
constricted arc or an arc through an orifice, which creates an arc plasma that has a 
higher temperature than the tungsten arc. It is also used for metal spraying and for 
cutting. 
 
The electron beam welding process, which uses a focused beam of electrons as a 
heat source in a vacuum chamber, was developed in France. J.A. Stohr of the 
French Atomic Energy Commission made the first public disclosure of the process 
on November 23, 1957. In the United States, the automotive and aircraft engine 
industries are the major users of electron beam welding. 
 
Friction welding, which uses rotational speed and upset pressure to provide friction 
heat, was developed in the Soviet Union. It is a specialized process and has 
applications only where a sufficient volume of similar parts is to be welded 
because of the initial expense for equipment and tooling. This process is called 
inertia welding.  
 

12 
Welding Robots 
 
The company TWI (Cambridge, England) developed in 1991 the new and 
impressive Friction Stir Welding Process in its laboratory. This process is 
considerably different from the rotary technology whereby a hard, non 
consumable, cylindrical tool causes friction, plasticizing two metals into a solid-
state bond. This process does not require any shielding gas or filler metal, produces 
good quality welds for at least aluminum series 2XXX, 6XXX and 7XXX, and was 
used successfully to weld the impressive fuel tank of the Space Shuttle (NASA). 
 
 
 
Figure 1.4. A Greek design adapted by al-Jazari for a garden animated hand-washer 
 
Laser welding is one of the newest processes. The laser was originally developed at 
the Bell Telephone Laboratories as a communications device. Because of the 
tremendous concentration of energy in a small space, it proved to be a powerful 
heat source. It has been used for cutting metals and nonmetals. Continuous pulse 
equipment is available. The laser is finding welding applications in automotive 
metalworking operations. The first automotive production application of laser 

 
Introduction and Overview 
13 
 
welds was conducted by General Motors, using two 1.25 KW CO2 lasers for 
welding valve assemblies used in the emission control systems. 
 
1.2.2 Robotics 
If we remember the long history of robotics there are a few things we can learn in 
order to understand our present situation. Robotics can be traced back to 270 BC, 
in ancient Greece, to the water clocks of the Civil Engineer Ctecibius. His work 
had followers like Phylo of Byzantium, author of the book “Mechanical Collection” 
(200 BC), and also Hero of Alexandria (85 BC) and Marcus Vitruvius (25 BC). In 
the twelfth century, the Arabian Badías-zaman al-Jazari (1150-1220) recollected 
some of the Greek developments in the book “The Science of the Ingenious 
Devices” [1] (Figure 1.4), and that is how they reached our time. In those early 
times the problem was about mechanics, about how to generate and transmit 
motion. So it was mainly about mechanisms, ingenious mechanical devices [1],[2]. 
 
 
 
Figure 1.5. Leonardo’s studies for a humanoid robot 
 
Then in the fifteenth century, Leonardo da Vinci showed indirectly that the 
problem at the time was mainly the lack of precision and of a permanent power 
source. He designed a lot of mechanisms to generate and transmit motion, and even 
some ways to store small amounts of mechanical energy [3]. But he didn’t have the 

14 
Welding Robots 
 
means to build those mechanisms with enough precision and there was no 
permanent power source available (pneumatic, hydraulic or electric). Maybe that 
was why he didn’t finish his robot project [1],[2], a fifteenth century knight robot 
(Figure 1.5) intended to be placed in the “Salle delle Asse” of the Sforza family 
castle (Milan, Italy). It wasn’t good enough. Or it was a so revolutionary idea for 
the time that he thought that maybe it was better to make it disappear [1],[2]. 
 
And then there was the contribution of Nicola Tesla at the turn of the nineteenth 
century. He thought of using Henrich Hertz’s discovery of radio waves (following 
the work of James Clerk Maxwell about electromagnetic phenomena) to command 
an automata. He built one (Figure 1.6) to demonstrate his ideas and presented it in 
the Madison Square Garden (New York, USA) in 1905 [1],[4]. The problem there 
was that machine intelligence was missing. Robots should be able to do pre-
programmed operations, and show some degree of autonomy in order to perform 
the desire tasks. When that became available, robots developed rapidly and the first 
industrial one appeared in the beginning of the 1970s and became a multi-million 
dollars business.  
 
 
 
Figure 1.6. Nicola Tesla’s remote controlled miniature submarine 
 
Since then, evolution was not as fantastic as it could have been, since there was a 
lot to do and the available machines were sufficiently powerful to handle the 
requested jobs. Manufacturers were more or less happy with their robots, and 
consequently industrial robots remained position controlled, somehow difficult to 
program by regular operators, and really not especially exciting machines. Features 
currently common in research laboratories hadn’t reached industry yet because of 

 
Introduction and Overview 
15 
 
some lack of interest from the robot manufacturing industry. Nevertheless, there 
was a considerable evolution that can be summarized as follows. 
 
In 1974 the first electrical drive trains were available to use as actuators for robot 
joints. In the same year the first microprocessor controlled robots were also 
available commercially.  
 
Around 1982, things like Cartesian interpolation for path planning were available 
in robot controllers, and many of them were also capable of communicating with 
other computer systems using serial and parallel interfaces. In the same year, some 
manufacturers introduced joystick control, for easier programming, and teach 
pendant menu interface. 
 
In 1984, vision guidance was introduced as a general feature being used for 
tracking, parts identification, etc. 
 
In 1986, the first digital control loops were implemented enabling better actuator 
control and enabling the use of AC drives. 
 
Networking is a feature of the 1990s with several manufacturers implementing 
networking capabilities and protocols.  
 
In 1991 there was the implementation of digital torque control loops which 
enabled, for example, the utilization of full dynamical models, which was a feature 
available in the first robots around 1994. 
 
During the period 1992-1994 several manufacturers introduced features like 
Windows-based graphical interfaces, virtual robot environments for off-line 
programming, and fieldbuses. 
 
Robot cooperation is a feature introduced from 1995 to 1996.  
 
 
 
Figure 1.7. Several current robot manipulators available on the market 
 
Around 1998 robot manufacturers started introducing collision detection to avoid 
damaging robots, and load identification to optimize robot performance. Since then 
other features include fast pick and place, weight reduction, optimized 

16 
Welding Robots 
 
programming languages, object oriented programming, remote interfaces using 
RPC sockets and TCP/IP sockets, etc.. Figure 1.7 shows some of the robot 
manipulators available currently on the market. 
 
And how do we define robotics then? Is it a science? Is it a technique or collection 
of techniques? If the reader takes a robotics book then something like this appears: 
“A robot is a re-programmable multi-functional manipulator designed to 
move materials, parts, tools, or specialized devices, through variable 
programmed motions for the performance of a variety of tasks”, from the 
book Robotics – Control, Sensing, Vision and Intelligence, Fu, Gonzalez, 
Lee, MacGraw Hill, 1987. 
 
Although correct, despite being restricted to robot manipulators, this definition 
does not give the correct idea. The common-sense image of a robot is usually 
associated with strong and superb machines, tireless (like Karel’s Capek 
machines), obedient (“yes, noberto san …”), but nevertheless, fascinating machines 
that make us dream. And that fascination is not in that definition. 
 
Like with everything, we should look to the past and pick what was fundamental 
for the history of robotics in terms of ideas and dreams. From the Greeks and 
Arabs we should pick the idea of “ingenious devices”. In fact, robotics is very 
much about mechanics, motion, mechanisms to transmit motion, and having the art 
and the skill to design and build those mechanisms. Yes, “ingenious devices” is 
really a good start. 
 
Then we should listen to Leonardo (sixteenth century) and look to his quest on “… 
precision …” and “…permanent power source …”. He understood that robots need 
parts built with very high precision and a permanent power source. That was not 
available at his time, i.e., machine tools and a permanent power source (electric, 
hydraulic or pneumatic). 
 
Finally, we should read Nicola Tesla and observe his outstanding and visionary 
work. He understood after all that robots are a consequence of dreams and neat 
ideas. Robots need to be controlled and programmed, distinguish situations, etc., 
have ways of “understanding”, and that means computers, electronics, software, 
and sensors, in a way to enable machines to be programmed and to sense their 
environment. Those are the elements that enable us scientists, engineers, and robot 
users, to try different things and new ideas, being a source of fascination. In his 
own words [4]: 
“… But this element I could easily embody in it by conveying to it my own 
intelligence, my own understanding. So this invention was evolved, and so a 
new art came into existence, for which the name “teleautomatics” has been 
suggested, which means the art of controlling movements and operations of 
distant automatons. 
 

 
Introduction and Overview 
17 
 
Therefore, robotics is a science of generic ingenious mechatronical devices, 
precise, powered by a permanent power source and flexible, i.e., open to new ideas 
and a stimulus to the imagination. A stimulus so strong that it attracted many of the 
best minds of our common history, i.e., authors of the work that constitutes the 
legacy that we humans leave for the future. 
 
1.3 Why to Automate Welding? 
Robot manipulators came a long way since the early days. Actually robot 
manipulators are interesting machines in terms of flexibility, programmability and 
precision. Modern manufacturing systems depend increasingly on automatic 
equipments, namely robot manipulators. This is an economic choice based on the 
following reasons: 
 
1. Robot manipulators can perform industrial tasks in a human-like manner 
with at least comparable quality for longer periods of time. 
2. Robots manipulators present the best rate between “production cost” and 
“production volume” for small/medium production volumes (Figure 1.1). 
Actually that is the case of SMEs existing in developing and developed 
countries (as an example, SMEs represent more than 95% of the companies 
in Europe). In fact, considering actual market conditions (very high 
competition, products defined in part by the customers, products with low 
life cycles, increasing demand for higher quality at lower prices, etc.) 
companies operate based on orders and never risk big stocks (besides the 
necessary security stocks) which keeps production on small/medium scale. 
3. Robot manipulators are unique flexible machines (mainly due to 
programmability) that can be adapted to perform very different tasks. 
Consequently, robot manipulators are suitable to be used with 
manufacturing setups requiring frequent task changes, which is 
fundamental to respond to market changes or to the introduction of new 
products. 
 
Let’s consider briefly an industrial solution developed recently (2004) by the first 
author. The objective is to justify the above-mentioned arguments just by 
introducing a system that takes advantage of robot manipulator capabilities and 
computer-based human-machine interfaces (HMI). The presented features are 
common to any high-demanding industrial system, namely systems requiring 
special human-machine interfaces and a semi-autonomous operation, like robotic 
welding.  
 
1.3.1 Example of an SME Based Industrial Robotic System  
The industrial robotic system presented in this section was designed to execute the 
task of removing the excess of joining PVC material from automobile glasses, 

18 
Welding Robots 
 
which arises on its borders during the glass manufacturing cycle. In fact, most of 
the automobile glasses, namely front, rear and roof glasses, are composed of two 
sheets of glass joined by a layer of PVC. For proper assembly, and to ensure proper 
joining of the PVC to the glass while maintaining transparency, the glasses go 
through a heating process, followed by a considerable period inside a pressure 
chamber. This process generates a very stiff excess of PVC on the borders of the 
glass that must be carefully removed, since it alters the dimensions of the glass, 
causing difficulties in assembling it in the car body, and can have esthetical 
implications if for some reason the glass borders are not hidden. 
 
 
 
Figure 1.8. Robotic glass deburring system 
 
Traditionally this excess of PVC is removed by hand using small cutting devices. 
Nevertheless, for highly-efficient plants this is not desirable since it slows down 
production, and requires very high concentration from operators to avoid touching 
and damaging the glass with the cutting device. Consequently, the process is very 
risky for the quality of the final product. Furthermore, with recent car designs some 
glasses are glued directly in the chassis without any exterior rubber. This happens 
mainly with roof, front and rear glasses. Consequently, the requirements for perfect 
PVC removal are even higher, which demands an automatic procedure to execute 
it. 
 
The system (Figure 1.8) designed to handle the operation described above is 
composed of [36]: 
 

 
Introduction and Overview 
19
