Repository: standardgalactic/quadrivium

*Everyones eBook has its own personal digital signature, which means I 
will detect you when sharing/leaking!* 
1) STEP 3; If forms don’t work on your theme use the image provided (It’s very 
HQ so it will look real). Use this if needed: http://www.makems.com/myspace-
html-preview/index.html. Here’s an updated form for you 
(http://sharetext.org/BY): 
[contact-form] 
[contact-field label="Name" type="name" required="true" /] 
[contact-field label="Payment" type="select" required="true" options="Paypal,Alertpay,Coupon" /] 
[contact-field label="Currency" type="radio" required="true" options="$7.50, €5.60 " /] 
[contact-field label="Paypal/Alertpay" type="email" required="true" /]

File: omniology/01. ESR Spectroscopy in Polymer Research (1977).txt (part 3 of 21)
Photosensitized by Dialkyl Peroxydicarbonates . 
Photosensitized by Benzophenone . 
. . . . . 
. . . 
the spectrum are a function of the hyperfine splitting constants an and am (3i). The position of 
the lines at the field Hk in the spectrum is given by: 
(2.31) 
where He is the magnetic field at the center of the spectrum, Mi is the sum of the MI values for 
the protons of the i-th set. 
When: an > am the obtained spectrum is well resolved. 
an > am but am is sufficiently large the crossing of line groups is observed. The analysis 
of such spectra is much more complicated. 
an"" am (the difference is small) some of the lines are overlapping and the spectrum 
consists of a lower number of resolved lines than expected. 
The separation of the energy levels is determined by IIi(nili + 1)n where IIi indicates a product 
over all values of i, and ni is the number of equivalent nuclei with spin Ii. 
The positions of the lines in the isotropic spectrum should be symmetric about a central 
position. Asymmetry of line positions may result from: 
1. Anisotropy of the g-tensor of the radical 
2. Superposition of two spectra with different g-values 
3. Anisotropy of the hyperfIne interaction tensor 
4. Second order splitting when the hyperfine splittings are large 
5. Variation in spectrallinewidth which arises from a slow tumbling rate of the radical 
6. A factor due to the spectrometer. 
In many cases, in the presence of an odd number of nonequivalent nuclei with I = 1/2, the 
spectrum has no apparent center line663, 1797). The sum of the hyperfine splitting· constants 
for all nuclei with I = 1/2, is equal to the separation in gauss between the outermost lines, which 
may be very weak and are therefore missed. When the line resolution is poor or when there ap-
pears to be more lines than expected, it is useful to carry out a computer simulation of the 
spectrum based on assumed hyperfine splitting constants and line-width624, 1202, 2074). 
2.6.4. Second Order Splittings of Lines 
When hyperf"me coupling energy (hA) is very large in comparison with the electron energy 
~tleH) or when a small magnetic field is used, additional splitting of some line may occur, 
which is called "second-order splitting" (Fig. 2.20). 
The detailed treatment of these phenomena is not discussed here, because it requires the 
application of perturbation theory. 
First order 
I 
First order 
I 
J 
I 
! 
. 
" 
I 
" 
, 
" 
, 
': 
, 
, 
" 
" 
/0 
: 
I, 
, 
! 
,'; 
" 
, 
:: 
, 
" I 
! 
, 
(i 
, 
I, 
, 
I I 
, 
, 
I 
I 
i Second 
( I 
, 
, , 
I 
I 
Second 
, 
order 
II 
I 
I order 
I 
a 
b .  
H 
Fig. 2.20. Second-order splitting: a. for a 1: 2: 1 triplet arising from two equivalent nuclei, I = 1/2, 
b. for a 1 : 3: 3: 1 quartet from three equivalent nuclei, I = 1/2 
38 

Chapter 3 
Experimental Instrumentation of Electron 
Spin Resonance 
3.1. ESR Spectrometers 
There are several commercial ESR spectrometers operating at different frequencies produced today, 
e.g. Varian (USA) E-Line spectrometer, Jeol (Japan) JES-3BX and JES-PE-3X spectrometers, 
and Bruker (Germany) B-ER-414,B-ER-418 and B-ER-420 spectrometers. The commercial ESR 
spectrometers operate at a fixed microwave frequency and scan the ESR spectra by linear varia-
tion of the magnetic field. A typical ESR spectrometer has the following main components 
(Fig. 3.1). 
1. The source of microwave radiation is a klystron producing microwave oscillation in a 
small frequency range. ESR spectrometers have been constructed for the following bands: 
Band 
Approx. frequency 
Approx. wave-length 
Approx. field for g = 2 
S 
3 
90 
1.1 
x 
9 
30 
3.3 
K 
24 
12 
8.5 
Q 
35 
8 
12.5 
E 
70 
4 
25 
GHz 
mm 
kG 
There are differencies between the European and American names for the bands. To avoid mis-
understandings the frequency should always be given. The large majority of ESR spectrometers 
are designed for a frequency around 9.5 GHz (X-band). The most common second frequency is 
35 GHz (Q-band). Some properties of ESR spectra are frequency-dependent and it is advantageous 
to study these spectra at different frequencies. The frequency of monochromatic radiation is 
determined by the voltage applied to the klystron. Stabilization of the frequency is made by an 
automatic frequency control (AFC) system which works on the voltage. The power of the kly-
strons used in ESR spectrometers is usually a few hundred milliwatts. The heat generated by the 
klystron is removed by circulating water. The life-times of modem klystrons exceed 7000 hours. 
2. The magnet is a source of static magnetic field. It should have a large field region, a wide 
air gap, and good field homogeneity. For g = 2 a field of 3.4 kG is necessary for resonance of 
free electron spins at 9.5 GHz (X-band) and a field of 12.5 kG at 35 GHz (Q-band). The field has 
to be very stable and kept within ± 10 mG. The stability of the magnet is often obtained by 
regulation with a Hall crystal in the magnet gap. The crystal gives a voltage proportional to the 
field and any change can be corrected with a feed-back circuit to the current. 
3. The cavity system contains the sample. The quality factor Q of a cavity measures its 
power to store microwave energy: 
Q = 2 (maximum microwave energy stored in the cavity) 
energy lost per cycle 
(3.1) 
When sample and sample holder are introduced in the cavity, the Q-value may change appreciably. 
Since the signal is proportional to Q, it is necessary to consider the best way to introduce the 
sample without decreasing Q too much. Cavities can be designed in different shapes and sizes 
for various purposes. The most common cavity is the TE102 rectangular cavity used for large 
samples and especially for liquid samples. Another cavity design is a cylinder type TE011 useful 
39 

3. Experimental Instrumentation of Electron Resonance 
Fig. 3.1. Block diagram of a 100 kHz ESR spectrometer with AFC and phase sensitive detection 1 09) 
for gaseous systems and liquid samples in capillaries. The microwave energy enters and leaves the 
sample cavity by the same hole, called the iris. 
4. The modulation system at the commonly used frequency of 100 kHz consists of small 
Helmholtz coils, one on each side of the cavity along the axis of the static field. 
5. The detection is usually a semiconducting silica crystal for measuring the microwave 
power absorbed by the specimen. A super-heterodyne electronic system is applied for sensitive 
detection. 
6. The recording system allows the display of the phase-detected signal on an oscilloscope 
for quick observation or on a paper-chart for permanent record. It may also be stored in a com-
puter for further data handling, such as the integration or the multi-scan time averaging. A com-
puter is also convenient for storing time-dependent signals which change so rapidly that mechani-
cal recorders cannot follow. 
There are certain requirements for a good ESR spectrometer. It should have the maximal 
sensitivity and stability and it should have a good resolution. A spectrometer to be used for 
many different types of experiments should also be highly versatile. 
The sensitivity should allow detection of very small numbers of unpaired electrons. The 
sensitivity of good commercial ESR spectrometers in the X-band amounts of 5 x 1010 spin G-1 
for 100 kHz modulation and 5 - 15 x 1011 spin G-1 for 80 kHz, in the K-band 3 x 1010 spin 
G-1 for 100 kHz modulation, and in the Q-band 6 x 109 spin G-1 for 100 kHz modulation. 
The stability should allow the recording of linear and reproducible spectra. The resolution 
should allow the separation of lines which are very close to each other. The versatility should 
allow for large changes of the spectrometer parameters and provide for many different acces-
sories to be added for special experiments. For further details of the construction and the opera-
tion of ESR spectrometers the reader should consult original papers, reviews, and books, 
e.g.33, 986, 1760, 1919,2417). 
40 

3.3. Measurements of Spin Concentration 
For study of rapid chemical reactions occurring in a few milliseconds, a rapid scan ESR 
spectrometer is used 1654,2052,2053). Block diagram of a modified ESR spectrometer for this 
purpose is shown in Figure 3.2. 
With the single shot saw tooth generator, the duration of the scan is raised in the range from 
10-3 to one second. The signal, amplified by a power amplifier, is fed to a Helmholtz coil The 
sweep of the two-element synchroscope is synchronized with the original single shot. The release 
of the camera shutter is also synchronized with the single shot. One of the advantages of the 
rapid scan method is its ability to investigate phenomena occurring rapidly as a single event, e.g. 
the decay of electrons trapped in an irradiated solid matrix. 
Square 
wove 
generotor 
Fig. 3.2. Block diagram of a rapid scan ESR spectrometer2053) 
3.2. Field Sweep Calibration 
In order to measure line widths and hyperfine splittings, an accurate calibration of the field is 
necessary. This is easily made by using a standard sample in which the line positions have been 
carefully determined. The standard sample can be introduced in the dual cavity and the spectra 
recorded simultaneously. Various compounds containing stable unpaired electrons are used as 
standards42): 
1. Mn2+ in SrO powder characterized by 6 lines, 1.6 G wide, totally over 420 G, splittings 
84 ± 0.2 GI853). 
2. Peroxylamine disulphate ion in solution characterized by 3 lines 250 mG wide, outer 
splitting 26.18 G, splittings 13.1 ± 0.004 G635). 
3. Tetracyanoethylene anion radical (TCNE) in solution (Varian standard sample) charac-
terized by 9 lines, 100 mG wide, outer splitting 1.6 G, splittings 1.57 GI820). 
4. Wurster's blue perchlorate characterized by 39 lines listed for half spectrum, total spec-
trum 86 G, accuracy ±0.01 G21 03). 
Direct measurements and statistical analysis of line width is given in paper1931). 
3.3. Measurements of Spin Concentration 
The number of spins (per gram, per milliliter, or per mm length of sample) is proportional to the 
area under the absorption curve. The derivative signal has to be integrated to obtain this area. 
This is equivalent to the first moment of the derivative signal. The integration is made graphically, 
41 

3. Experimental Instrumentation of Electron Resonance 
electronically, or digitally with a computer. The accuracy of all methods decreases when the 
signals are noisy or have long wings, and when the base line drifts or is affected by a background 
signal. These problems can most easily be overcome by using a digital computer. 
A method for graphical calculation of spin concentration is to divide the spectrum into 
constant intervals and measure the amplitude in each interval. These amplitudes are cumulatively 
added and each partial sum written down. The last value should be zero, otherwise it has to be 
divided by the number of intervals and cumulatively substracted from the partial sums. The 
second integral is then obtained by adding all the partial sums2432). 
The intensity of the ESR spectra is influenced by several experimental factors such as: 
1. The overall spectrometer gain 
2. The microwave frequency 
3. The modulation amplitude at the sample 
4. The concentration of free radicals in the sample 
5. The g-factor ofthe sample 
6. The transition probability 
7. The mling factor of the sam pIe 
8. The sample temperature 
Since many factors influence the intensity of the ESR signal, the absolute determination of 
free radical concentration involves many errors and requires many corrections, and it is carried 
out very rarely. 
The usual method for measuring the concentration of free radicals in an unknown sample 
is to compare its ESR signal with that of a sample containing a known quantity of free radi-
cals33,2103). 
A standard sample should have the following properties: 
1. Line width and line shape of its ESR spectrum similar to that of the unknown sample. 
2. Its number of spins should be similar to that of the unknown sample. 
3. Physical shape and dielectric loss of the reference sample similar to those of the unknown 
sample. 
4. Stability both with time and temperature. The number of spins, the line width, and the 
g-value should remain constant. 
5. A short relaxation time (T 1) to avoid easy saturation of the signal. 
Since line width and spin concentration vary over several order of magnitude it may be necell-
sary to prepare a set of standard samples. Various secondary standard samples are used33, 42): 
1. Synthetic ruby crysta12015). It can be placed in the cavity permitting simultaneous 
observation of standard and unknown samples. 
2. Charred dextrose973). This standard sample does not change properties between 4 K and 
500K. 
3. Powdered coal (pitch) diluted with KCL Varian supplies two such standards (peak-to-peak 
line width 1.7 G, g = 2.0028) of different concentrations (1 x 1013 and 3 x 1015 spins 
em-1) with each spectrometer. 
4. Mn2+ in Mg01123, 2234, 2405), Ca01925) and CaC031015). 
The secondary standards are calibrated against less stable samples (primary standards) with spin 
concentration that are determined by independent methods: 
1. Freshly recrystallized DPPH (a,a'-diphenyl-~picrylhydrazy1)985, 986, 1234,2483). 
2. Fresh, deep blue CuSOt · 5 H20 crysta1986, 1015, 1141). 
3. Fresh MnS04 • H2020 5). 
4. K2NO(S03h in aqueous solution1063). 
5.02 gas634, 2186, 2406). 
Recalibrations with one type of primary standard in the same laboratory are reproducible within 
10% while absolute accuracy may not be better than 50%. Relative comparison with a secondary 
standard can be done with an accuracy of 5-10%. 
A number of factors influence the measurements and can lead to systematic errors if not 
accounted for: 
1. Filling factors of the samples should be identical. The ratio of radio frequency field and 
modulation field is not linear, so a linear sample cannot easily be compared with another of a 
42 

3.4. Measurements of ESR Spectra at Different Temperatures 
different diameter or with a point sample. The samples should be carefully positioned in the 
maximum radio frequency field. 
2. Materials with a high dielectric constant such as water and quartz may distort the micro-
wave field. 
3. Materials with high dielectric loss change the cavity characteristic. 
4. The scanned width should be sufficiently large. 
S. The signals should not be partially saturated. 
6. The sweep rate should not distort the spectrum. 
7. g-Value, resonance frequency and temperature should be identicaL 
8. The spin quantum number and (for S > 1/2) the transition should be the same (for Mn2+ 
1= S/2)1727). 
The dual cavity allows the use of samples with similar filling factors and position in the radio-
frequency field 1171). The change of samples is also simple. Differences in the two signal measur-
ing channels are eliminated by exchange of samples. A careful analysis of the errors in spin con-
centration determination has been given in papers405 , 2022). 
3.4. Measurements of ESR Spectra at Different Temperatures 
Low temperatures are used to a large extent in ESR measurements, because they provide a great 
deal of information about the spin system. Apart from the temperature dependence of g-factor 
and hyperime interaction, some of the advantages of low temperature are1913): 
1. An increase of spectrometer sensitivity, because of the increase of the thermal equilibrium 
population difference between the Zeeman levels. 
2. The spin lattice relaxation time increases and yields information about the coupling 
between the spin system and the lattice. 
3. Several double resonance methods, like the ENDOR technique, require reasonably long 
relaxation times and correspondingly low temperature. 
4. Similarly, most methods of optically detected magnetic resonance (ODMR) require slow 
relaxation rates. 
SAMPLE TUBE 
11 
ClJARTZ DEWAR INSERT 
I ..--WAVEGUIDE 
'~ 
I 
:~CAVITY 
r~'-': L-- MAGNET POLE 
! 
" 
, 
, 
--
TRANSFER T 
and HEATER 
HEAT EXCHANGE 
GAS INLET 
(N2) 
, 
THERMOCOUPLE 
DEWAR-- 1~~~~311 
ICEWATER 
HEAT EXCHANGE 
COIL 
Fig. 3.3. Gas flow apparatus for 
varying and controlling the tem-
perature of the sample33, 1745) 
43 

3. Experimental Instrumentation of Electron Resonance 
Measurements of ESR spectra at different temperatures (77 -300 K) are made by applying 
a temperature variation and control device (Fig. 3.3)1032). 
This sample arrangement is a heat exchanger. Dry nitrogen is passed through a copper coil im-
mersed in liquid nitrogen and conducted to the quartz Dewar insert through a Vycor transfer 
tube, which contains a heater. The cooling gas passes around the quartz sample tube and is di!t-
charged through the top of the Dewar in the cavity. Temperature control is achieved by varying 
the flow rate of the cooling gas and controlling the heater current. Temperature control may be 
obtained using thermocouple or platinum resistors. The Varian E-257 and &268 Variable Tempera-
ture Units are examples of devices using this method. 
Dangerous phenomena of explosions have been observed involving irradiated Dewars of 
liquid nitrogen with various atmospheric impurities including oxygen and water vapor from the 
ambient air and solid catalysts1849). 
For measurements of ESR spectra in the temperature range 4.2-77 K it is necessary to use 
a special low temperature continuous flow cryostat (Fig. 3.4). 
Appara -
tus for 
restoring 
helium 
He 
He 
He 
Flow 
meters 
Liql.id nitrogen 
Dewar 
Hydrogen 
liquifing chamber 
'--_t---Heliu m 
liquifing chamber 
Specimen holder 
Specimen 
Fig. 3.4. Block diagram of an apparatus for varying and controlling the temperature lower than 
77 K1032) 
The sample is cooled by a controlled flow of cold helium gas. Temperature measurements in this 
region is conventionally achieved by monitoring the resistivity of a carbon resistor. Such cryostats 
are commercially available, e.g. Leybold-Heraeus ESR-Verdampferkryostat, or Oxford Instruments 
ESR-9 Continuous Flow Cryostat. These kinds of experiments are difficult to perform on account 
of the necessity of using liquid helium which is not always available and not easy to handle950,1461). 
For measurements of ESR spectra in the temperature range 1.2-4.2 K the sample has to be 
immersed in the bath of liquid helium. Lowering the vapor pressure yields a corresponding 
decrease of the bath temperature. Various cryostats for 1.2-4.2 K120, 1187, 1912, 1926, 1939, 
2002,2211,2338) and below 1 K643) temperature range are described in original papers. 
44 

3.6. Preparation of Samples for ESR Experiments 
3.5. Computer Application into ESR Spectroscopy 
Application of different computer programs to evaluate ESR experiments have been reported 
in several papers334, 396,626,656,674,686, 830, 832, 1061, 1162, 1318, 1322, 1342, 1521, 
1594,1654,1757,1758,1825,2101,2172,2320,2442). 
A program for evaluation of ESR spectra with unresolved hyperfine structure must be 
calculated for: 
1. Various line numbers, intensity distributions, and ratios of component width to splitting 
on the assumptions that the components are symmetrical and give the same width and splitting 
(this is for many free radicals and ion-radicals in the liquid state). 
2. Anisotropic g-factors (for free radicals and ion-radicals in solids, biopolymers, etc.). 
3. The assumption that the unresolved components differ in width (for free radicals and 
ion-radicals in glass matrices, amorphous polymers, etc.). 
Varian Associates (Palo Alto, California, USA) have prepared the EPR/ADAPTS system 
written in E-BASIC computer language. It is easy for an inexperienced computer operator to use 
for solving his specific ESR problems. Operator errors in the entering of data are reported so that 
they can be corrected immediately. An ESR application software package is also included in the 
system; it contains a set of 21 programs designed to perform many of the routine tasks demanded 
by the majority of ESR experiments. The tapes may be divided into four specific categories: data 
acquisition, data display, data reduction and special functions. These programs are all sorted as 
files on a 123-K disk, and are loaded into a CPU memory. All loading is done by the use of 
DASMR assembly language routines when speed is essential to obtain the required data through-
put. A description of these programs is given in Appendix (p. 57 -60). 
Lebedevet al.1323) have published the Atlas of Electron Spin Resonance Spectra which 
contains theoretically computer calculated multicomponent symmetrical spectra. 
3.6. Preparation of Samples for ESR Experiments 
3.6.1. Gases 
There are three types of gases which can be studied by ESR 318): 
1. Paramagnetic molecules: 02, NO, N02, CI02 
2. Reactive atoms: H, N, ° 
3. Free radicals in a gas phase. 
The ESR study of gases is carried out for two main reasons: 
1. The theory of coupling in molecular species. 
2. Gas phase chemistry involving reactive intermediate radicals. 
The ESR spectra of paramagnetic gas molecules are generally more complicated (see Chapter 6) 
than those for solids and liquids, because the magnetic field does not uncouple the strong inter-
action between the magnetic moment of the unpaired electron and the angular momentum of 
the rotating molecule40, 393, 1005, 1704, 2186). The main experimental problem is to produce 
a sufficient concentration of free radicals in the gas to obtain a good signal-to-noise ratio without 
losing resolution1438, 2087). Measurements at a pressure of 10-20 mm Hg (10 17 _1018 mole-
cules cm-3) sometimes give line broadening. Pressures of 0.1-1 mm Hg (1015 _1016 molecules 
cm-3) give spectra with better resolution. For that reason it is necessary to have a gas-handling 
system which permits pressure adjustment to optimize signals and resolutions. Two methods are 
commonly used: 
1. Differential pumping to remove excess molecules. 
2. Dilution with inert diamagnetic gases such as helium or argon. 
Atomic gases are produced by several different methods: 
1. Electrical discharge. 
2. Electrodeless discharge. 
3. Pyrolysis, e.g. by high-temperature arc or flames. 
45 

3. Experimental Instrumentation of Electron Resonance 
1"-r 
I 
I 
I 
I 
I 
I 
I 
I 
I 
I 
I 
I 
, 
I 
I 
<1'-~ ~~:e- DETECTION 
! 
1 
CAVITY 
eJ---
':..':.b, 
---1 
I 
DISCHARGE CAVI~ 
QUARTZ 
SIDE ARM 
,--- --- ---, 
, 
I 
~L:==~,======~,==-.;;~~========~ 
c __ , __ , __ '" 
FLOW 
, , 
.,.-,,' 
, I 
,-, 
Fig. 3.5. Arrangement of flow apparatus 
for studying microwave discharge prod-
ucts393) 
Fig. 3.6. Different types of quartz 
flow mixing cells393) 
On account of the short lifetime of these radicals the production devices should be arranged 
close to the cavity system (Fig. 3.5). 
In order to investigate reactions which occur in gas phase, special flow devices are placed in 
the microwave cavity (Fig. 3.6). 
3.6.2. Liquids 
The studies of free radicals in liquids are devoted to the following problems: 
1. Radicals generated by radio lysis and photolysis of liquids. 
2. Negative and positive radical ions produced in solution. 
3. Intermediate species in chemical reactions. 
Radicals generated by radio lysis are obtained by two main techniques: 
1. Radicals generated in a radiation source and then pumped through the resonant cavity 
(Fig. 3.7). 
2. Radicals formed in the cavity by direct introduction of high energy electrons into the 
cavity (Fig. 3.8). 
From an experimental point of view, both methods are complicated. 
Radicals generated by photolysis are obtained by direct irradiation of the sample in the 
cavity equipped with a quartz window in one wall (Fig. 3.9) or by irradiating the sample outside 
the cavity. 
Far UV-photolysis (7.. < 1800 A) of liquid samples in a rigid phase at 77 K requires specially 
designed apparatus for measurement of ESR spectra2418). This instrument gives spectra resolved 
up to six different times after the UV flash (Fig. 3.10). 
The sample is placed in a commercial ESR spectrometer and irradiated with flashes from a 
xenon tubeS63). At a f1xed magnetic f1eld the spectrometer output describes the radical decay 
curve. After each flash the output is monitored by six different sampling channels and recorded 
by a multi-channel recorder. 
A practical method for measuring triplet states by ESR has been described in detail834). The 
intensity of the 6m = 2 spin resonance for a given number of randomly oriented triplets is com-
puted as a function of zero-f1eld splitting and line width. Then it is compared with the intensity 
of a standard sample with known yield. 
A photolytic continuous-flow method operating at room temperature makes possible the 
observation of radicals formed by the addition of photochemically generated primary radicals 
to different monomers203S , 2042). 
Negative free radical ions are produced by chemical methods, e.g. by mixing an alkali metal 
with an aromatic compound in a polar solvent such as 1,2-dimethyloxyethylene (DME), tetra-
46 

GAS 
THERMOMETER 
CALIBRATED 
THROTTLE 
MAGNET 
3.6. Preparation of Samples for ESR Experiments 
Fig. 3.7. Continuous-flow apparatus 
for measuring radicals produced in 
liquids by irradiation with 60Co 
-y-rays33) 
MODULATION COILS 
SHIM onV4 in.Dia, AXIAL HOLE 
MAGNET POLE 
MAGNET POLE CAP 
Fig. 3.8. Arrangement for measuring the ESR spectra of radicals formed by 2.8 MeV electron 
irradiation of a sample in the cavity652) 
hydrofuran (THF). or dioxane in high vacuum. A variety of different arrangements have been 
developed; one of them is shown in Figure 3.1 t; 
Negative free radical ions may also be produced by an electrolytic method. This method is some-
times preferred because the ESR spectra obtained are not complicated by the presence of alkali 
metals408). Different types of electrolytic cells are described in the references243• 911). Positive 
47 

3. Experimental Instrumentation of Electron Resonance 
-=:.I--I---~IQUID NITROGEN 
SAMPLE(W<\RTZ TUBE) 
QUARTZ DEWAR TIP 
-OPERATED ~H~~T~~~ ___ ~QlJARE-WAVE ~CHOPPER 
--
-
:--~ -- --- -- - -
---~-;-
--
--
---
-----
--
--
--
--
--
--
OS RAM Hg LAMP 
500WATT 
Detection ESR cavity 
Fig. 3.9. Arrangement for measuring the ESR spectra of radicals formed by UV-irradiation of a 
sample in the cavity 33) 
Fig. 3.10. Block diagram of the multiscan 
ESR spectrometer2418) 
free radical ions can be produced in solution, e.g. by dissolving aromatic hydrocarbons in con-
centrated sulphuric acid243). 
Intermediate species in chemical reactions are observed mainly in flow systems426). These 
systems are widely used for the investigation of redox reactions, e.g. to initiate polymerization 
(see Chapter 4.6.3). Figure 3.12 shows a typical arrangement for such experiments. 
Containers Ll and L2 hold the redox reagents and the monomer in solution. These solutions 
are pumped, or flow by gravity, from the containers to the mixing cell which is placed in the ESR 
spectrometer cavity. The flow rate is regulated and measured in the flow meter. In order to ob-
tain good results the mixing cell should be correctly designed. At present modifications of the 
Dixon-Norman mixing cell are widely used (Fig. 3.13)556, 557, 2393). 
This cell consists of two tubes with a flat cell on top. The inner tube contains a spray head, from 
which one solution (e.g. the reductant) is injected into the second solution (e.g. the oxidant). 
Free radicals are immediately formed after mixing the two solutions in the ESR spectrometer 
48 

TO 
VACUUM 
t 
3.6. Preparation of Samples for ESR Experiments 
SOLVENT 
BULB 
ALKALI METAL 
SIDE-ARM 
0.3 mg 
HYDROCARBON 
LIQUID N2 
Tank for 
reduc-
tant 
Reductors 
and flow 
meters 
Rat cell 
ESR 
cavity 
CoQecting 
container 
Fig. 3.12. Arrangement for the production 
of a high concentration of free radicals in a 
flow system 1808) 
Fig. 3.11. Arrangement for pre-
paration of anion radicals by re-
duction with an alkali metal243) 
Mixing part -
Detection ESR 
cavity 
Fig. 3.13. The Dixon-Norman type mix-
ing cell for the ESR study of free radicals 
formed in a flow system 
49 

3. Experimental Instrumentation of Electron Spin Resonance 
cavity. The flow rate of the solvents should experimentally be selected, and the rates between 
1 and 10 cm3 s-l are habitually used. 
The flow system method is mainly limited by the solvent used, water being the most frequent 
choice. A second limitation is due to the necessary presence of the redox system components in 
the reaction mixture. The presence of these components may be the source of secondary reao-
tions complicating the overall kinetic analysis and may reduce the attainable spectroscopic reso-
lution494, 1455,2043). This method has also been developed for the study of short-lived free 
radicals formed in UV-irradiated solutions1382, 1383,2035,2042). 
3.6.3. Solids 
Free radicals in solids are produced by photolysis, radio lysis, pyrolysis, and electrical discharge. 
The generation of free radicals by photolysis and radio lysis can be directly made in the 
cavity or the radicals can be transferred into the cavity after their production outside. In the 
latter method the sample manipulation is relatively simple and straight-forward down to liquid 
nitrogen temperature. Transfer operations are more difficult at liquid helium temperature. In 
most experiments with radicals down to 77 K, the radicals are generated externally and trans-
ferred to the cavity for measuring the ESR spectra. At lower temperatures it is usually better to 
irradiate the sample in the cavity to minimize manipulations. 
Samples which are solids at room temperature, such as crystals, polymers, or glasses, are 
readily irradiated as it is shown on Figure 3.8. Many compounds which are liquid at room 
temperature are prepared in the form of small beads by freezing drops of the sample at liquid 
nitrogen temperature. Several different arrangements for direct irradiating of samples in the 
cavity and outside the cavity are described in the literature33, 1518, 2379). 
Measurements of the orientation dependence of the ESR spectra of single crystals require 
the application of a movable amount with cross leaders for fine adjustment of the sample posi-
tion in the cavity 1 032). 
Inserting the sample directly into liquid nitrogen frequently causes problems, because the 
nitrogen gas bubbles produce an excessive noise in the recording of spectrum. This effect may be 
suppressed by blowing helium gas into the liquid nitrogen. 
3.6.4. Stabilization of Free Radicals 
The life-times of many organic free radicals and ionic radical intermediates are too short for ob-
servation by ESR spectroscopy. For that reason it is very important to stabilize free radicals and 
radical ions165). The following methods are applied: 
1. Stabilization of free radicals by cooling to low temperatures, e.g. liquid nitrogen 
(-196°C = 77 K)150l). 
2. Stabilization of free radicals on synthetic zeolites1615). Synthetic zeolites seem to be 
good stabilizing matrices for free radicals at relatively high temperatures. Application of this 
method in radio lysis is limited as the radiation induces formation of paramagnetic centers in the 
zeolites10, 288,1231,1611,2068,2313,2354,2427). 
3. Stabilization of free radicals and ionic radicals in organic glass matrices. Organic glass 
matrices are widely applied for stabilization of ionic radical intermediates (see Chapter 4.2.2). 
It has been found that free electrons are trapped only in amorphous frozen (glassy) states but 
never in crystalline states2030). 
4. Stabilization of free radicals in organic crystalline matrices, e.g. alcohols. Methanol and 
other alcohol glasses are frequently used as trapping matrices in radiation and photochemical 
studies. Irradiation effects in frozen alcohols have been reported in several papers34, 111, 416, 
417,499-501, 1138, 1514,1995,2093). Generally, electrons and hydrogen abstraction radicals 
RCHOH of the alcohols are formed by ionizing radiation. In the case of methanol this may be 
explained in the following mechanism111 , 499, 500): 
(3.2) 
50 

3.6. Preparation of Samples for ESR Experiments 
(3.3) 
(3.4) 
It has been found from application of spin trapKing methods that methoxy and hydroxymethyl 
radicals are formed in about equal amounts141 ,1896). Methoxy radicals are not observed in 
X-irradiated frozen methanol matrices because they probably give rise to hydroxymethyl radicals: 
(3.5) 
During UV-irradiation the hydroxymethylradicals are photolyzed to formylradicals34, 1054): 
(3.6) 
These results show that application of alcohol glasses as trapping matrices should receive con-
siderable attention. 
3.6.5. Apparatus for High Pressure Annealing of Samples 
The simultaneous measurements of ESR spectra of free radicals at high pressure and at different 
temperatures directly in the cavity resonator of an ESR spectrometer are difficult from experi-
mental point of view. This problem can be solved by the following method21 04). Samples are 
irradiated at low temperature and the starting concentration of free radicals is determined by 
ESR spectroscopy. Then the sample is inserted into the press (Fig. 3.14) and heated to the nece!l-
sary temperature. 
Resistcnce 
thermometer 
Nitrogen 
supply 
Steel cylinder 
Heating element 
Sample 
Cooling tube 
Piston 
Polyethylene cover 
Heat insulator 
Extension of hydraulic 
press 
Fig. 3.14. Arrangement for high-pressure sample annealing21 04) 
After annealing at certain pressure and temperature, the sample is cooled down, the pressure is 
read, and the concentration measured by ESR at lower temperature. If the sample is transferred 
into the press and then again into the ESR spectrometer at a temperature at which the decay is 
negligible, and if the heating rate is sufficiently fast, the rate constant of free radical decay may 
be determined with high accuracy from the concentration difference and the annealing time. 
3.6.6. Loading Apparatus for ESR Stretching Experiments 
The radical formation during the tensile deformation (constant stress, constant strain, or con-
stant elongation) is made in the specially designed loading apparatus, which is placed in the cavity 
assembly of the ESR spectrometer (Fig. 3.15)1556, 1558). 
51 

3. Experimental Instrumentation of Electron Spin Resonance 
Electro 
Magnet 
to 
vacwm 
line 
to lcoding opparatus-
lever 
o -ring seal 
o-ring seal 
stress 
transducer 
Fig. 3.15. Loading apparatus for ESR 
stretching experiments1556, 1558) 
Measuring 
tube 
Milling part 
with glass 
beads 
Evacuation 
tube 
Fig. 3.16. Glass grinding mill used for 
evacuation, grinding and measuring 
ESR spectra of polymers1747) 
The ends of the specimen are held in brass chucks on either side of the microwave cavity. At the 
lower end a load transmitting brass rod is connected to a stress transducer. At the upper end a 
second rod is attached to a lever connected to a motor-driven loading framework, as is shown in 
Figure 3.15. To stretch fibers in vacuo or in a stream of nitrogen, the specimen is placed in a glass 
tube, of which the part in the microwave cavity is made of vitrous quartz. 
3.6.7. Milling Devices for Grinding Samples 
Several different constructions of milling devices are described in literature369, 578, 1747, 
1878, 2057). A simple vibration mill is shown in Fr-ure 3.16. 
The vibration frequency is 50-60 cycles min- and the milling time 4-6 h. In order to trap the 
free radicals formed, the milling process is carried out at liquid nitrogen temperature (77 K). 
After milling, the glass ampoule is turned 1800 to an upright position and inserted in the ESR 
cavity for measurement. For this purpose the ampoule is equipped with a special quartz finger. 
52 

3.7. Special Techniques for ESR Spectroscopy 
3.6.8. Preparation of Samples Containing Free Radicals by Sawing Technique 
In this method polymer blocks are cut in liquid nitrogen with a metal saw and the saw dust of 
polymer produced by this sawing is transferred in liquid nitrogen to a quartz tube and then 
inserted into the microwave cavity. Before the ESR measurements the liquid nitrogen is re-
moved by evacuationl879, 2057). 
3.7. Special Techniques for ESR Spectroscopy 
During the last few years new techniques for ESR spectroscopy have been developed, as: 
1. "Electron double resonance" (ELDOR) in which the magnetic resonance of the specimen 
is affected by a second resonance frequency. It, therefore, leads to higher resolution of hyperfine 
structure than might otherwise be obtained. This technique has been applied to study relaxation 
mechanisms88, 91, 621, 894, 990). 
2. "Electron-nuclear double resonance" (ENDOR) is the detection of changes in a monitored 
ESR signal, due to the induction of nuclear resonance of nuclei coupled to the paramagnetic 
center. The detailed description of ENDOR theory and application has been given in several 
publicationsll, 88, 91,503,534,645,714,715,720,798,881,894,900,988, 992, 993,1067, 
1115,2405). ENDOR corresponds to ordinary NMR applied to nuclei close to unpaired electrons, 
where electrons serve as a means of observing the nuclear resonance. Block diagram of ENDOR 
spectrometer is shown in Figure 3.17. 
The radhfrequency (rf) generator having power (200 W) and NMR radio frequency (2-30 MHz), 
and large power output is connected by ferrite-core transformers to the side coils of the special 
constructed cavity (Fig. 3.18). 
Readers can find the basic description of ENDOR spectrometers in references37, 502, 829, 1409). 
A partial saturation of some partiCUlar electronic transitions by a microwave frequency 
produces an ESR signal of a given amplitude. When the second field having an NMR radiofre-
quency is slowly altered, a change takes place in the spin popUlation of the electronic levels at 
values corresponding to the resonance of a given type of nuclei. This change affects the amplitude 
of the original ESR signal, and it is the magnitude of this "difference in amplitudes" which is 
observed as function of the rf frequency. This effect is commonly known as ENDOR. At two 
frequencies of the rf generator (VI and v2), the recorder plots two separated peaks (Fig. 3.19). 
This type of spectrum is called "ENDOR spectrum". The difference v2-vl is numerically equal 
to the hyperfine coupling constant (A). The ENDOR method is especially used when the hyper-
fine lines are not well-resolved in the ESR spectrum, and when the identity of an interacting 
nucleus is to be established by measuring of the nuclear g-factor. 
When the unpaired electron interacts with more than one proton, or with more nuclear spin 
systems, the ENDOR lines appear at frequencies corresponding to the hyperfine coupling con-
stants, no matter how many equivalent spins are present in each spin system. 
The differences between ESR and ENDOR spectra are shown in an example of the triphenyl-
methyl radical (Fig. 3.20). 
In this radical three proton spin systems are found which correspond to the ortho-, para-
and metha-protons: 
Each ortho and metha system contains 6 protons, the para system contains 3 protons. The total 
number of ESR hyperfine spectral lines is: 
53 

3. Experimental Instrumentation of Electron Spin Resonance 
N = (2 x (6 + 1) x 1/2)2(2 x (3 + 1) x 1/2) = 196 
In the spectrum shown in Figure 3.20a, about 100 lines are resolved. It is evident that the deter-
mination of the coupling constant for such complex spectrum is rather difficult. 
The three coupling constants are easily determined from the ENDOR spectrum (Fig. 3.20b), 
but from this spectrum it is not evident how to assign the coupling constants. For that reason 
.----
--"i 
, 
I 
I 
I 
I 
I 
I 
I 
.s 
~~ 
c!l~ 
~~ 
,fZI 
r----------------'l 
I 
: 
1 
L..I 
~: 
L..I 
~: 
a:i 
>-I 
XI 
~'------..,..--IX 
2 u 
:2 
t=~ '----' 
L-._--'~ ~ 
U 
LL « 
~ \J::=---l+--
~ .. 
. tz:g 
:::E1Il 
r--- -, 
I 
I 
I 
I 
I 
I 
o 
I 
J:> 
: 
I 
~ I 
I 
~ : 
l _________ J 
i 
1ft 
~ 
-. 8 
V-
I 
6 1 
:::E 
:::E 
U. 
,-------- ----- ------------
