Repository: standardgalactic/quadrivium

*Everyones eBook has its own personal digital signature, which means I 
will detect you when sharing/leaking!* 
1) STEP 3; If forms don’t work on your theme use the image provided (It’s very 
HQ so it will look real). Use this if needed: http://www.makems.com/myspace-
html-preview/index.html. Here’s an updated form for you 
(http://sharetext.org/BY): 
[contact-form] 
[contact-field label="Name" type="name" required="true" /] 
[contact-field label="Payment" type="select" required="true" options="Paypal,Alertpay,Coupon" /] 
[contact-field label="Currency" type="radio" required="true" options="$7.50, €5.60 " /] 
[contact-field label="Paypal/Alertpay" type="email" required="true" /]

File: omniology/06. Polymer Melt Rheology and Flow Birefringence (1983).txt (part 3 of 20)
Description of Other Deformations with 
Given Strain History ••.••••.•••....••....•.••. 
Creep and Recovery ................•.•...•..... 
Free Volume as a Structural Parameter .••...... 
Heating fluid ~ 
Fig. 1.6: Schematic drawing of the tensile creep apparatus, 
as developed by Münstedt48 ). (Courtesy of 
Dr. Dietrich Steinkopff Verlag, Darms-tadt.) 
used instead of the cam. In this way a variety of experi-
ments can be realized, among which the stressing experiment 
and recoil (recovery) as a function of time. As no clamps 
can be built in, in which the grip on the sampIe is renewed, 
the most tricky point is the clamping of 
the sampIe. 
Münstedt succeeded in gluing sampIes to the endsurfaces 
of metal parts replacing the clamps. For the purpose he 
used a synthetic two components glue. The sampIe surfaces 
were etched with the aid of nitric acid before gluing. 
1.1.4 Some Illustrative Results of Mechanical Measurements 
The short review given in this section should not 
be considered as representative for the field of mechanical 
measurements on polymerie melt. The selection of topics is 
made certainly a little onesidedly in view of the optical 
measurements to be discussed in later sections. We shall start 
with the source of our basic knowledge for the application of 
35 

quasi-linear theories, viz. the oscillatory dynamic measure-
ments. 
1.1.4.1 Dynamic Shear Moduli as Functions 
of the Circular Frequency. 
In Fig. 1.7 storage and loss moduli G' and G", re-
spectively, are plotted for a low density polyethylene 
(LDPE) Melt I, as extensively used by Meissner and others 49 ) , 
against reduced circular frequency aw , where a is the well-
known shift factor of the time-temperature superposition prin-
ciple which is described in Appendix B. As indicated in the 
figure, original measurements were made in a temperature 
.., 
'" 
~ 
~ 
~ W5+-------+-------+-------+-------+-------~ 
o(!, 
I 
E 10' 
103 
" 
0 
D .. 
reduced angular frequency aT !cl (5-1] 
G" T (Oel 
112 
... 
130 
• 
150 
• 
170 
• 
190 
0010: Zasel 1972 
Fig. 1.7: Shear moduli G' and G" of LDPE Melt I as functions 
36 
of the reduced angular frequency according to Laun49 ) . 
Reference temperature 1500 C. The full lines repre-
sent the best fits obtained with the aid of a line 
spectrum given in Table 1.1. (Courtesy of Dr. 
Dietrich Steinkopff Verlag, Darmstadt.) 

range between 1120 C and 1900 C. For the reference tempera-
ture 1500 C was chosen. In Fig. 1.8 the pertinent shift 
factor ais plotted as a full line against 1/T, where T is 
the absolute temperature50). This is the first example, as 
given in this monograph, for the usefulness of the time -
temperature superposition principle in widening the "experi-
mental window". The circles in this figure show that the same 
shift factor also holds for non-linear extensional results 
as will be showu later. The curves drawn through the 
experimental points of Fig. 1.7 
are a little wavy. They were 
obtained as the best fits with the aid of a line spectrum accor-
ding to eq. (A.98) of Appendix A. In Table 1.1 this spectrum is 
given as an example. One value of Ti 
was chosen for every 
Fig. 1.8: 
10~---------------------------------------------, 
.... 
o 
!::: 
.c 
5 
"'0.5 
LDPE 
IUPAC A 
%[Pal D-Ig / 
Ils (Tl 
shifl 
Ils (To ) 
5.6.'03 
0-
0.. 
3.7.'04 
..., 
<1' 
re(erence tempern/ure 
TO = 750·C 
180 
170 
160 
150 
140 
130 
120 
110 ___ T [0 Cl 
Logarithmic plot of shift factor vs. reciprocal 
absolute temperature for LDPE IUPAC A according 
to Münstedt and Laun50). Full line from "shift" 
of zero shear viscosity: log (no/a) vs. log cq. 
Symbols for tensile experiments: D ... tensile 
creep compliance, ~s '" 
steady state elongational 
viscosity. (Courtesy of Dr. Dietrich Steinkopff 
Verlag, Darmstadt.) 
37 

Table 1.1. 
Set of Constants for a 
Description of the Linear Behaviour 
of LDPE Melt I at 1500 C Accordinq to Laun49 ) 
i 
't"i [s] 
-2 -1 
ai[N m 
s 
] 
103 
1.00 x 10-3 
2 
102 
1.80 x 100 
3 
101 
1. 89 x 102 
4 
100 
9.80 x 103 
5 
10-1 
2.67 x 105 
6 
10-2 
5.86 x 106 
7 
10-3 
9.48 x 107 
8 
10-4 
1 .29 x 109 
decade. The mentioned fits were obtained with the indicated 
set of values of a i 
At this point it should be emphasized that much 
more characteristic diagrams of log G' and log G" vs. 
log aw were obtained for polymers with a narrow molecular 
mass distribution. As is well-known, the molecular mass 
distributions of polyethylenes are always very broad. Only 
a few types of polymers can be prepared in larger quanti-
ties with an extremely narrow distribution of molecular 
masses, Mw/Mn being 1,01 or less, where Mw is the weight 
(or mass) average and M is the nurnber average relative mole-
n 
cular mass. These "monodisperse" polymers are polystyrene, 
polyisoprene and polybutadiene. In a well-known paper by 
G.V. Vinogradov et al. 51 ) one finds results for the latter 
two polymers. The most beautiful results, however, were ob-
tained by S. Onogi, T. Masuda and K. Kitagawa52 ) on aseries 
of "monodisperse" pOlystyrenes. With the aid of the time-tempe-
rature superposition principle Fig. 1.9 and Fig. 1.10 were 
38 

9 
8 
PS 160°C 
7 
C\I 
56 -
111 
Q) 
~5 
u 
CJ 
4 
Cl 
0 
3 
2 
1L---~---L--~L---~--~--~~--~--~--~----~~5 
-6 
-5 
-4 
-3 
-2 
-1 
10gwoT 
(5-1) 
Fig. 1.9: Master curves of the storage modulus G' for 
narrow-distribution polystyrenes possessing rela-
tive molecular masses varying between 8900 and 
581 000, according to Onogi et al. 52 ). Reference 
temperature 1600 C. The meaninq of the horizontal 
bar will be explained in Chapter 3. (Courtesy of 
the American Chemical Society.) 
obtained for G' and G", respectively, for T = 1600 C as a 
reference temperature. Data of the polymers are given in 
Table 1.2. For the shift factor see Section 1.2.3.5. One observes 
that with increasing molecular mass the plateau region in 
G' becomes broader and broader and has a level independent 
of the molecular mass. From this level one can calculate 
the average molecular mass Me of chains between entangle-
ments according to the well-known equation furnished by 
the kinetic theory of rubber elasticity: 
G = (p/Me ) RT 
(1.1.56) 
39 

9 
8 
7 
C\I 
E 
u -- 6 
111 
G> c >. 
"0 5 
~ 4 
01 
.2 
3 
2 r-__ -+ ____ ~----+_-L-l-4~----~L9--~----_+----1_----+_--~----~ 
1L-__ ~---L--~--~~--~--~--~----L---~---L--~ 
-6 
-5 
-4 
-3 
-2 
-1 
0 
2 
3 
4 
5 
logwaT 
(S-I) 
Fig. 1.10: Master curves of the loss modulus GI! for the 
polystyrenes indicated in the caption to 
Fig. 1.9 according to Onogi et al. 52). Reference 
temperature 1600 C. (Courtesy of the American 
Chemical Society.) 
With polymers of a sharp molecular mass one can clearly 
reach the ultimate region of low frequencies where GI! is 
proportional to 
w (slope 1) and G' is proportional to w2 
(slope 2 on a double logarithmic plot). 
1.1.4.2 Prescribed Strain Histories. 
A most comprehensive picture of what kind of insight 
can be gained with the aid of combined mechanical measure-
ments, is given in Fig. 1.11, which is taken from Meissner's 
classical paper of 197210). In this figure the results of 
40 

Table 1.2. 
The Weiqht and Number Averaqe Relative 
Molecular Masses and Their Ratios for 
the Polystyrene Samples used by Onoq~ et al. 52) . 
Sample 
M 
M 
M IM 
w 
n 
w 
n 
L18 
581,000 
550,000 
1.06 
L19 
513,000 
471,000 
1.09 
L5 
351,000 
330,000 
1.06 
L22 
275,000 
257,000 
1.07 
L15 
215,000 
215,000 
1.00 
L27 
167,000 
199,000 
0.84 
L37 
113,000 
113,000 
1.00 
L16 
58,700 
62,200 
0.94 
L34 
46,900 
49,500 
0.95 
L14 
28,900 
28,300 
1.02 
L3 
24,500 
22,600 
1.08 
L10 
19,300 
18,200 
1.06 
L12 
14,800 
12,900 
1.15 
L9 
8,900 
8,800 
1.01 
stressing experiments in shear and in elongation are summa-
rized for low density polyethylene IUPAC material A which 
is very similar to Melt I discussed above. The temperature 
of the measurements was 1500 C. Besides actual results of 
the mentioned stressing experiments also stressing "visco-
sities" (o12 /q ), as calculated from dynamic mechanical 
measurements according to an equation similar to eq. (A.89) 
are shown. The equation in question is the one (derived) 
by F.R. Schwarzl. If allowance is made for the scatter of experi-
mental results, one may arrive, according to Meissner, at the 
conclusion that the curve for the stressing "viscosity", as 
41 

..... 
11) 
CI> 
.~ 
7. 
0.1 
0.01 
10 T---------+---------+-----u---+-----~~ 
0.001 
YO(S·')O.OOI 
I 
. 
0.01 
~<I!f!="-9-.--<>-...... I>--"<I'---'> 0.1 
! 10s'it7'ir<'-----:-:~~.--
~-
F --. Qs 
~-i 
.~~~~~I 
2 
20 
I 
,: 
XCVM-~------~~--~~I __ ~----~ 
o t rG'(W)+0.27GU(2W)+0.l1sG"(i,wP I 
L' 
'Jc.u=1/1 
• 31 [. ... .] 
103+--,-.-nnorrr--.-rrTn~--'-""~~-'-'''~ 
0.1 
10 
-t(s) 
100 
1000 
Fig. 1.11: Stressing viscosities in shear n(t) and in 
extension ~(t) at different deformation rates 
vs. time for LDPE IUPAC A at 1500 C according to 
Meissner 10). Dashed lines connecting open circles 
and circles scratched out vertically qive the linear 
values of n(t) and ~(t), respectively, as calculated 
from dynamic moduli G' and G". For the dashed 
line connecting crosses see the text. 
(Courtesy of John Wiley, Inc.). 
calculated from dynamic measurements, forms the (upper) envelope 
for the experimental curves obtained in shear, whereas the 
threefold of this calculated stressing viscosity forms the 
(lower) envelope for the experimental curves obtained in 
elongation (cL eqs. (1.1.12), (1.1.14) and (1.1.37)). These 
envelopes are valid for the strictly linear cases which 
are approximated also by the curves for q = 0,001 s-1 and 
-1 
'0 = 0,001 s 
. (For the experiments in shear one should 
not be bothered about the fact that the curves obtained at 
42 

the lowest rates of shear start below the envelope. This 
delay in response is due to the finite stiffness of the 
torsion bar in the rheogoniometer and has been discussed 
extensively by Meissner.) For shear experiments the curves 
obtained at increasing rates of shear start to depart 
(in a downward direction) at decreasing lapses of time. 
A similar behaviour with respect to the moments of departure 
is shown by the curves for the elongation experiment. (These 
curves depart from their envelope in an upward direction) . 
However, for total deformations (y = q.t and E = Eot) up to 
about one they follow the envelopes also at high rates of 
deformation (q and &0' respectively). A valuable supplement 
with regard to the behaviour of the first normal stress diffe-
rence will be shown below with the aid of flow birefringence. 
However, since normal stresses in shear do not belong to the 
realm of linear viscoelasticity, the fluid model of Section 
1.1.2, eqs. (1.1.22) and (1.1.27), must be used for a compari-
sone One finds that this rubberlike liquid model describes also 
the normal stress behaviour up to y = 1 fairly weIl. At higher 
shear deformations interna I slip apparently starts to play 
a role. The same conclusion is also supported by the experi-
ments in extension notwithstanding that the upward turns in 
the curves for 80 = 1, EO = 0,1 and EO = 0,01 (and several in-
termediate values of 
EO ) are qualitatively correctly described 
by this model. Apparently, interna I slip is less influential 
in elongation. Finally, also in elongation the experimental 
curves lie below the curves for this rubberlike liquid (which 
shows strain hardening in elongation: See the comments in 
Section 1.1.2). 
Another interesting fact ~s demonstrated in Fig. 1.11. 
Experimental points indicated by a cross and connected by a 
dashed line (abbreviation CVM) 
stand for the results obtained 
with a capillary viscometer. These measurements were obtained 
with the aid of the method outlined in Section 1.1.3.3. 
According to this method one finds an apparent steady state 
value of the shear viscosity for every shear rate at the wall 
(cf. eq. (1.1.50)). On the curves, as obtained for the different 
shear rates applied in the stressing experiments, one looks up 
43 

the points, where the "steady state" viscosities of the capilla-
ry experiment match the respective stressing viscosities. In 
this way one obtains apparent residence times for the fluid 
in the capillary. These times are of realistic magnitudes. 
The most striking 'result, however, is that these "steady state" 
viscosities are tao high, all tagether. Apparently, the 
steady state has not been reached in the capillary. 
In reality one measures same average value of the stressing 
viscosity which, after passing a maximum at extremely short 
times (presumably before the entrance to the capillary) 
steadily decreases during the passage of the fluid through 
the capillary. 
This conclusion is corroborated by measurements 
obtained in a slit-capillary at another low density poly-
ethylene. These results are shown in Fig. 1.12. In this 
500 
Alkatene WJG 11 
T=190 oe 
400 
~ 300 
Ll 
0... 
t 200 
100 
o 
15 
Slit 20/1 
55 
_L(mm) 
95 
110 
Fig. 1.12: Pressure distributions down a slit die for LDPE 
Alkathene WJG 11 at 1900 C for several apparent 
shear rates D (= q 
of eq. (1.1.52)) according 
s 32)a 
to \.-Jales et al. 
(Courtesy of Dr. Dietrich 
Steinkopff Verlag, Darmstadt.) 
44 

figure the pressure profile along the slit capillary , as 
obtained for several shear rates at one of the large side 
walls of the slit, is shown32 ). An inspection of these curves 
easily reveals that the pressure does not drop linearly with 
the distance from the entrance. If the tangents to the pressure 
profiles at the exit (z = 110 mm) are used as (dP/dz) in 
eq. (1.1.53), one obtains the best values of 0w (and of the 
respective viscosities). However, for low density polyethy-
lenes this improvement does not seem sufficient. This will 
be shown with the aid of flow birefringence measurements. 
On the other hand, flow birefringence measurements will also 
show that for several other ("normal") polymers capillary 
viscometry must yield useful steady state viscosity measure-
ments. Probably, linear polymers behave as "normal" polymers 
whereas highly branched polymers, like low density polyethy-
lenes, behave quite differently. 
After taking the necessary precautions, steady state 
shear viscosities and first normal stress differences can 
readily be obtained with the aid of the rheogoniometer for 
low density polyethylenes, as Fig. 1.13 shows 49 ). For high 
rates of shear a gap geometry, as modified according to 
w. GleissIe, was used53 ). Also some capillary measurements 
were used in completing the high shear viscosity data. Exten-
sive use was made of the time-temperature superposition prin-
ciple. (In this connection the reader is reminded that also the 
shear rate occurring in the denominator of the·definition of 
the shear viscosity must be reduced according to the rule that 
q, as obtained at T, must be replaced by (aq) at reference 
temperature To (like w ». In this figure the origin of dashed 
and full lines can be explained only much later. 
The question, whether a steady state of elongational 
flow can be reached with low density polyethylenes at high 
rates of elongation, is still not completely solved. According 
to most recent measurements by T.A. Raible, A. DemarmeIs and 
J. Meissner the stressing viscosities go through a maximum 
before reaching steady state values at rather high levels 55 ) • 
45 

10 '1 
107 
,.., 
'" '" 
10 6 
106 " 
'l 
'-' "' ..... 
... 
" 
'" 
"-
" 
VI 
'l 10 5 
10 5 
([) 
..... 
c 
..... 
.~ 
" 
.~ 
.... 
~ 
'" 
.. 
",. 
2 
~ 10' 
10' '" '" 
'" 
~ 
0 ... 
-:;; 
. 
~ 
115 
Ci E 
"tI 
10 3 
• 
v 
130 
103 
'-0 
.. 
•• 
0 
150 
c 
... 
" 
170 
~ 
"tI 
190 
" 
~ 
" 
.§ 
• 
0 
210 
'-
g 
102 
c. 
10 2 
&. 
"tI .. ... 
" 
"tI .. 
'-
Fig. 1.13: Reduced steady state viscosity n s and primary 
normal stress coefficient ~1,s = (011-0 22)/q2 as 
functions of reduced shear rate for LDPE Melt I 
at a reference temperature of 1500 C according 
to Laun49 ) and Meissner54 ). For the meaning of 
drawn lines see the text; (Courtesy of Dr. Diet-
rich Steinkopff Verlag, Darmstadt.) 
On the contrary, such a steady state can rather 
easily be obtained for polystyrenes. A rather long time aga 
R. L. Ballmann obtained results which suggested that the be-
havior of polystyrene is Newtonian (or better "Troutonian") in 
elOngation56 ) . Recent more refined measurements 57 ) show that there 
is a slight maximum at intermediate values of elongational rate so. 
This is shown in Fig. 1.14 for the steady state elongational 
viscosity as a function of tensile stress*. These measurements 
*) Footnote: Also results of tensile creep experiments are shown 
in Fig. 1.14. This type of experiments will be treated in the 
next section. For the steady state situation, however, there 
is no difference with the stressing experiment. 
46 

POlystyrene 
Fig. 1.14: Steady state elongational viscosity as a function 
of tensile stress for a polystyrene melt at 1300 C 
according to Münstedt57 ). Open triangles give the 
results of tensile creep tests, open circles those 
of stressing experiments. Closed symbols indicate 
results of double-step experiments in tensile stress 
and stretching rate, respectively. 
(Courtesy of John Wiley, Inc.). 
indicate only a slight strain hardening for polystyrene melts. 
The pertinent measurements were carried out with the second 
apparatus described in Section 1.1.3.4. As will be shown in 
the part of this monograph, where flow birefringence results 
are discussed, this strain hardening effect is, no longer 
perceptible for onesided compression (i.e. at negative 
elongation rate EO ) in the case of polystyrene. 
The measurements described so far all belong to the 
class in which flow history is prescribed whereas' the stresses 
which are the consequences of the flow history, are measured. 
There is still another standard experiment belonging to 
this class, viz. the stress relaxation experiment, which 
starts at the moment that flow is stopped. In shear experi-
ments we also have a relaxation of the first normal stress 
difference. A special case is the stress relaxation after a 
sudden step in the strain. Several experiments have been 
47 

devoted to these subjects in the past 49 ). For our present 
introductory purpose, however, these experiments are skipped. 
For the fluid model of Section 1.1.2 pertinent calculations 
were sketched in the mentioned section: For the relaxation of 
shear stress after the cessation of slow steady shear flow (li-
near behaviour) one observes that this experiment is equivalent 
to the stressing experiment (cf. eqs. (1.1.29) and (1.1.31)). 
This does not hold for the first normal stress difference 
which is always non-linear, in principle (see flow birefrin-
gence experiments in later sections). If tensile experiments 
are considered, the observation is made that relaxation of 
the tensile stress after steady elongational flow is equiva-
lent to the pertinent stressing experiment, if linear beha-
viour is preserved which is the case only at extremely low 
elongational rates Eo . 
1.1.4.3 Prescribed stress. 
A completely different class of experiments has not 
yet got the proper attention so far in this monograph (except 
for some remarks in Appendix A). This is the class of experi-
ments for which the equations of Section 1.1.2 should be 
inverted in order to describe the strains as functions of 
the prescribed stress histories. The most important experi-
ments of this class are the creep experiments, in which a step 
in the stress is applied at zero time and this stress is kept 
constant for the duration of the experiment, and the recovery 
(or recoil) experiment, in which the stress is removed at the 
beginning of the experiment and is further kept zero. 
For a physically meaningful inversion one needs at 
least two equations of the type of eq. (1.1.20). In fact, if 
there is only one relaxation mechanism the pertinent re-
tardation times are zero and infinite. (One Maxwell element 
can be replaced by two Voigt elements in series, of which 
one has a zero dashpot resistance (T 1 = 0) and the other 
has a zero spring constant (T 2 = 00).) With two Maxwell 
elements in parallel retardation time T 1 becomes finite, 
48 

so that the creep and recovery curves get more realistic 
shapes. (No longer an instantaneous recovery is predicted.) 
As a consequence of the occurrence of the terms in the 
brackets of eq. (1.1.18) the inversion for the fluid 
model of Section 1.1.2 becomes more complicated for the 
(non-linear) extensional case. For the moment, experimental 
results in creep and recovery will be presented in order 
to draw the attention of the reader to the fact that only 
half the story has been told so far in Section 1.1.2. 
In analogy to Fig. 1.11 a figure of almost the same 
comprehensiveness was produced by H. Münstedt and H.M. Laun50) 
for creep experiments on LDPE IUPAC A. This figure is re-
produced here as Fig. 1.15. As is pointed out in Appendix A, 
eq. (A.36), the tensile compliance D(t) is one third of the 
shear compliance J(t). As a consequence, in this figure the 
results of extension lie below those for shear, in contrast 
to Fig. 1,11. The shear compliance J(t) for the linear 
viscoelastic behaviour (longest upper full line) was 
calculated directly from dynamic mechanical measurements 
of J' (w) and J"(w) according to Schwarzl's method (See 
Section A.6 and eqs. (A.11) .)*) One observes that for shear 
stresses of 50 and 2000 Pa (N/m2 ) linear behaviour is found. 
At 012 = 10 000 Pa,however, one finds a curve for y(t)/012 
which deviates with increasing time from the linear behaviour 
in an upward direction. By the mentioned authors this function 
y(t)/012 is called a non-linear compliance J(t). This name 
is not strictly correct but convenient**). In the lower part 
of the figure we notice that at a tensile stress of 500 Pa 
the material still behaves practically linearly. At higher 
tensile stresses, however, non-linear tensile compliances 
*) Footnote: For the relation between J(t) and the dynamic 
compliances the original literature, as cited in Section A. 
must be consulted. 
**) Footnote: Compliance is a conception of the linear theory 
like modulus or viscosity. Non-linear compliance or non-
linear modulus are comparable with non-Newtonian viscosity. 
49 

-""-"" 
'0-' 
I 
I 
o 0 
LDPE IUPAC A 
0..0.. 
........ 
..... Q 
70-2 
T=150·C 
'" '" 
... ... 
c: c: 
(foePa] 
o 0 
0, ._ 
Q.Q. 
..... 5"10 1 
E E 10-3 
.. 2xl03 
o 0 
... ... 
• 1"'04 
Q.Q. 
'" .. 
.. CI> 
.. .. 
... 
<..0 
.. '" 10-4 
0::;: 
.. ., 
.c: c: 
., .. 
\ 
orf) = 1/3 
0 ] (I) 
10-6 
10-1 
10 0 
'0' 
702 
70 3 
10" 
time t es] 
Fig. 1.15: Comparison of·the time dependent creep compli-
ances, as measured in shear (upper series of 
curves) and in elongation (lower series of curves) 
for LDPE IUPAC A at 1500 C according to Münstedt 
and Laun50). (Courtesy of Dr. Dietrich Steinkopff 
Verlag, Darmstadt.) 
D(t) are found which are lower than the linear one. This 
is another evidence for the strain hardening of low density 
polyethylene in extension. These tensile creep measurements 
were not only carried out at 1500 C. In the original paper 
a typical set of measurements in the non-linear region, 
at a tensile stress of 3,1x104 Pa, was carried'out at ten 
temperatures from 120 to 180o C. From the application of the 
time-temperature superposition principle to these non-linear 
measurements shift factors were obtained which exactly fitted 
those obtained in linear shear experiments (See Fig. 1.8). 
In shear creep a typical mixed experiment is possible. 
Whereas the shear stress is prescribed and kept constant, 
50 

not only the shear y(t) is measured but also the build-up 
of the first normal stress difference. Measurements of this 
58) 
type have been published by M.H. Wagner and H.M. Laun 
. In 
the same paper also recovery was measured as a function of 
time elapsed from the moment that the shear stress was 
removed. (Simultaneously the relaxing first normal stress 
57) 
difference was determined.) Only very recently 
, also after 
tensile creep this time dependence of the recovery was 
measured for a polystyrene melt (with the aid of the appara-
tus, described in Section 1.1.3.4). In previous publications 
only the total recoverable shear Yr and the total recoverable 
extension Er were given. With these quantities the recoil 
after an infinite (or at least sufficiently long) time was 
meant. If these quantities are quoted as functions of time 
(Yr(t) or 
cr(t)), always the time of previous shearing or 
stretching is indicated, and not the time elapsing during 
recovery. 
In Fig. 1.16, as taken from the same work by 
Münstedt and Laun50), the recoverable Hencky strains 
E: 
are 
r 
4,-------,-------,-------,-------,-------,-------. 
... 
w 
.~ 
() ... 
V) 
~ 
.Q 
() ... .. ,. 
0 
<> .. ... 
3 
2 
/ 
LDPE IUPAC A 
/. 
/. 
//--€r= € 
T = 150°C 
• stab .. corr. 
/ 
/ 
/. 
/. 
/. 
/. 
/. 
/ 
/ 
/. 
/ 
/ 
/ /. V""'·------j--~ eo = 0.1 s-I 00 
O~~~~t===~==~~====~======~€~·O~=~O~.O~O~I~S~-I----~ 
0 2 3 4 5  
6 
10101 slrain 
€ = eo I 
Fig. 1.16: Recoverable strains vs. total strain for different 
stretching rates at 1500 C for LDPE IUPAC A 
according to Münstedt and Laun50). (Courtesy of 
Dr. Dietrich Steinkopff Verlag, Darmstadt.) 
51 

given for different stretching rates 
EO as functions of 
total previous strain E = Eot, as obtained in the pertinent 
stressing experiments. At stretching rates EO larger than 
-1 
1 s 
apparently almost complete recovery, as with a cross-
linked rubber, is obtained (See the line 
E = E.) In his 
r 
1971 paper Meissner published very similar results 45). In the 
paper by Laun and Münstedt total strains were achieved, however, 
which were higher by two units in the Hencky strain measure. 
If, according to Münstedt and Laun, the results of 
the previous figure are plotted as reduced recoveries 
Er/Co 
against the stretching time (instead of the total strain) , 
one obtains an interesting result, shown in Fig. 1.17. In 
this figure the reduced recoverable strains for all stretching 
rates, as indicated in the previous figure, fall nearly on 
the same line which is calculated for the linear öehaviour of 
the polymer sample*). Interestingly enough, samples apparently 
break just before a non-linear effect in the reduced recovery 
beeomes notieeable. A eomparison with Fig. 1.11, however, 
shows that the stressing viseosity has eonsiderably increased 
above the value predieted by the linear theory, before frae-
ture of the sample oeeurs. For polymers other than (branched) 
low density polyethylene, plots like those of Fig. 1.11 and 
Fig. 1.15 show smaller deviations from the respeetive linear 
eases. 
1.1.4.4 Influenee of Moleeular Parameters. 
Mueh emphasis has been plaeed on the eharaeteri-
zation of polymerie melts with the aid of the frequeney 
dependenees of their dynamie moduli. As is shdwn in 
Appendix A, these moduli ean be caleulated from the rela-
*) Footnote: 
This line ean be ealeulated from the dynamie mo-
duli without inverting the pertinent equations of Seetion 
1.1.2, as has been shown by Laun. (See Appendix A, eqs. 
(A.33) and (A.91).) 
52 

... 
CI) .... 
o 
.~ '0 ' 
.. 
w 
LDPE IUPAC A 
T=150·C 
D 
10-~--------r--------.,--------.---------r--------, 
10-1 
10 3 
10' 
time I tsJ 
Fig. 1.17: Results ofprevious figure, plotted in the sense 
of linear results as the ratio of recoverable 
strain over stretching rate against stretching 
time. (Courtesy of Dr. Dietrich Steinkopff Verlag, 
Darmstadt • ) 
xation time spectrum. If there existed a useful molecular 
theory for polymer melts permitting the calculation of 
the spectra from molecular parameters (such as average 
molecular mass or molecular mass distribution, chain 
stiffness parameters and the like) the importance of 
dynamic mechanical measurements would be lower.' At 
the moment, however, we are not in the position to 
predict the linear behaviour of polymer melts exactly. 
The situation is less favourable for the non-linear 
behaviour which is so important for industrial processes. 
Only recently we have got some hope that the situation 
will quickly improve in the near future. The pertinent 
progress will receive more attention in Chapter 2 and 
Chapter 3 of this monograph. It will not be easy, however, 
to solve all non-linear flow problems properly. We will 
be happy to get a plausible explanation for the deviations 
from linear behaviour for intermediate ranges of deformations 
53 

and deformation rates. Experimental results, as obtained 
under rather extreme circumstances have been published 
S9) 
by G.V. Vinogradov and cooperators some time aga 
. These 
results were obtained on polybutadienes and polyisoprenes 
of extremely narrow molecular mass distributions and show, 
in an extreme manner, the influence of this distribution 
on the non-linear flow properties. In Fig. 1.18 the beha-
viour of a polybutadiene of a sharp molecular mass of 
2,4x10S is demonstrated for capillary flow at a tempera-
ture of 2SoC. A plot is given of apparent shear rate q a 
(eq. (1.1.49)) versus shear stress 0w at the capillary wall. 
6 
5 
4 
-7'3 
11) 
;:;-2 
0:: 
1:: 
...... 1 
5 
B 
" 
::! 
2° 
7 
-1 
8 
-2 
-3 
° 
2 
3 
4 
5 
6 
-log d[Pa] 
Fig. 1.18: Double logarithmic plot of apparent shear rate 
54 
vs. shear stress at the capillary wall for solu-
tions of a narrow molecular mass distribution 
polybutadiene of M 
2,4x10S in methyl naphthalene 
at 2SoC, according ~o Vinogradov et al. S9 ) 24). 
The numbers near the curves indicate the concen-
tration of polymer: 1-12 corresponds to 0, 1, 2, 3, 
S, 6, 10, 20, 30, SO, 70 and 100 per cent by mass. 
(Courtesy of Mir Publishers, Moscow, and Springer-
Verlag , Berlin.) 

For the undiluted polymer Newtonian behaviour is found up 
to a eritieal shear stress where the flow behaviour abruptly 
ehanges into plug flow, with slip at the wall. The authors eal-
led this phenomenon "spurt". If the polymer eontains inereasing 
amounts of a plastieizer (methyl naphthalene or diheptyl phtha-
late), one observes a eontinuous transition of the spurt into 
normal non-Newtonian flow. The authors stress that low 
moleeular mass material, as eontained in a polymer with 
a broad moleeular mass distribution, eauses a similar 
effeet as a plastieizer. 
2.0 
3.0 
4.0 
3.0 
4.0 
2.0 
3.0 
6.0 
Poly (methyl metho-
Polystyrene 
crylote) froctions 0 
troctions 
25% by weight 
2.0 
( 217°) 
4.0 
--1 
in diethyl 
phtholote 
(60°) 
o 
~-----I4.0 
2.0 
.-J 
i~~~~o/pro-
(253°) 
20 
L 
. 
'" 
Cl> 
.!!! o 
o 
CL 
~--------------~----~~---------L--~~----~O 
>. -
~ 6.0 
u 
'" 
'> 
Cl 
~ 4.0 
2.0 
o 
Polyisobutylene froctions 
(217°) 
Poly (dimethyl siloxone) (25°) 
('1\. stokes) 
-2.0 "'--_--'-__ --'-__ 
---L __ 
-l..-_---L __ 
---..J'--__ 
L----l 
2.0 
3.0 
4.0 
2.0 
3.0 
4.0 
log Zw 
Fig. 1.19: Double logarithmie plot of zero shear viseosity 
vs. (weight average) number of baekbone atoms for 
various polymers, Ze always being of the order of 
600. This graph is taken from F.W. Billmeyer61 ). 
(Courtesy of John Wiley, Ine.). 
55 

As to the linear behaviour, at this stage of the 
presentation only a few facts will be quoted. As is weIl 
known for more than twenty years, the zero shear viscosity 
(wh ich is also given by eq. (1.1.33» 
increases with the 
3,4-th power of the molecular mass M. As T.G. Fox and 
others60) have shown by very accurate measurements, there 
exists a critical molecular mass Mc ' which depends on 
the type of the polymer. Below this mass the zero shear 
viscosity is simply proportional to Mw• The M3,4-relation 
holds above Mc • These results are widely quoted. A useful 
impression is conveyed by Fig. 1.19, as taken from F.W. Bill-
meyer's book61 ). According to R.S. Porter and J.F.Johnson62 ) 
there is an approximately linear relation between Me of 
eq. (1.1.56) and M , M being about twice M • In Table 1.3, 
c 
c 
63)e 
as taken from a review by W.W. Graessley 
, Me - and Mc-values 
of nine important polymers are listed. 
Instead of showing more shear data, very recent data, 
as obtained by H. Münstedt48 ) for elongational viscosities 
Table 1.3. Characteristic Relative Molecular Masses 
for aSeries of Improtant Linear Polymers 
According to Graessley63) . 
Polystyrene 
Poly(methyl styrene) 
1.4 Polybutadiene 
Poly(vinyl acetate) 
Poly(dimethyl siloxane) 
Polyethylene 
cis-Polyisoprene 
Poly(methyl methacrylate) 
Polyisobutylene 
56 
18100 
M e 
13500 
1900(2200) 
12000 
8100 
5800(4500) 
5900(10000) 
8900 
31200 
28000 
5900 
24500 
24400 
3800 
10000 
27500 
15200 

of polystyrenes, are reproduced in Fig. 1.20. In Table 1.4 
the data of these polystyrene samples are collected. As all 
samples have weight average molecular masses M above the 
w 
critical relative molecular mass Mc 
31200 for polystyrene, 
only the high-power branch is found. The straight line in the 
double logarithmic plot has a slope of 3,5. 
An interesting behaviour with respect to the molecular 
mass is shown by the equilibrium shear compliance Je. Direct 
measurements of this quantity on monodisperse polymers with 
sharp molecular masses are unknown to the author. However, 
64) 
J.L.S. Wales· 
gathered literature data of Je' as calculated 
1010 
N 
E 
T=140 ·e 
--
Ul 
Z 
--;; 109 
:1. 
.;:;-
"Vi 
0 u 
Ul 
";; 
JI 
a. 
I 
~ 108 
8 
POlystyrene 
u 
/ 
.!!! 
"Vi 
• 
C 
11 
0 
1 
+ 
11 
~ 
/ 
0 
1I1 
~ 
11 
es / 
Vi 107 
,;.. 
"0 
es 
CI) 
eil 
• IIr 
6 
Y 
• JZI 
• YII 
11 JZlll" 
G 
I 
106 
CI 
IZ 
& :r 
105 
106 
107 
Molecular weight Mw 
Fig. 1.20: Double logarithmic plot of steady-state tensile 
creep viscosity (in the stress independent range) 
against weight average relative molecular mass 
for the polystyrene samples of Table 1.3 at 1400 C, 
according to ~1ünstedt48). (Courtesy of Dr. Dietrich 
Steinkopff Verlag, Darmstadt.) 
57 

Table 1.4. 
Molecular Data of the 
Polystyrene SampIes Used by MUnstedt48 ) . 
SampIe 
M 
Mw/Mn 
w 
I 
356000 
2.6 
II 
367000 
3.5 
III 
398000 
3.1 
IV 
354000 
3.2 
V 
335000 
3.1 
VI 
300000 
2.5 
VII 
275000 
3.3 
VIII 
236000 
2.9 
IX 
934000 
2.2 
X 
125000 
1.5 
from steady state shear stresses and first normal stress 
differences measured on aseries of monodisperse polysty-
renes. For th.e purpose, eq. (1.1.35) was used under the 
assumption that, in the limit of small shear stresses, the 
fluid model of Section 1.1.2 is valid for polymer melts 
(which has meanwhile been shown to be true9).) The results of 
this compilation·are shown in Fig. 1.21. From this figure 
one can see that a linear relation between Je and M seems 
to exist for low molecular masses (see the inserted line 
with unity slope). For high molecular masses, however, Je 
seems to be molecular mass independent. 
For tensile experiments there does not exist a 
possibility to measure the stored free energy of the sampIe 
separately in order to use an equation of the type of 
eq. (A.25). On the other hand, this does not matter, since 
Decan rather easily be measured directly with the aid of 
58 

z 
..... E .. 
-. 
o 
0 
. " 
1O-7+-------,r-----_-r _____ .,-__ _ 
103 
Fig. 1.21: Double logarithmic plot of equilibrium shear com-
pliance vs. relative molecular mass for polystyre-
nes of narrow molecular mass distribution according 
to Wales64). The symbols belong to results from 
the following publications: 
o 
ref. 52 ); 0 
ref. 65 ); •... ref. 66 ) ; 
67) 
68) 
6 ... ref. 
; •..• ref. 
. 
(Courtesy of Delft University Press.) 
Meissner's or Münstedt's apparatus. Results of these 
measurements are shown in Fig. 1.22 for the polystyrenes, 
for which the data are given in Table 1.4. One observes 
that these De values are of the same order of magnitude 
as the Je for the high molecular mass monodisperse polysty-
renes from the previous figure. As the polystyrenes of 
Table 1.4 show varying molecular mass distributions 
characterized by pertinent ratios M IM , one i5 tempted 
w 
n 
to derive a dependence of De on the breadth of the distri-
bution from Fig. 1.22. In fact, H. Münstedt drew a line 
through his points suggesting that there might be a depen-
dence on M IM . In Section 1.2.3.6 we shall see that such a 
w 
n 
dependence on the breadth of the molecular mass distribution 
is also found for Je of polydisperse high molecular mass poly-
mers. 
59 

cu 
o c o 
C-
E 
o 
1.5 
~ _ 1.0 
:;~ 
t; ~ 
"' 
cu' 
-
0 
-ü; -
c';: 
~o 
~ 
0.5 
o 
Vi 
I 
>-
"0 
o 
cu 
V; 
o~--------~--------~--------~ 
1 
2 
3 
Molecular weight distribution Mw 
Mn 
4 
Fig. 1.22: Equilibrium tensile compliance De against the 
ratio M IM 
of weight to number average relative 
w 
n 
molecular mass for the polystyrene samples of 
Table 1.4, according to Münstedt48 ). (Courtesy of 
Dr. Dietrich Steinkopff Verlag, Darmstadt.) 
In the hope that the reader is enabled to grasp the 
main features of polymer melt rheology as relevant for flow 
birefringence studies, the present author will try to give 
an introduction into the latter field in the following sections. 
1.2 Flow Birefringence Measurements 
1.2.1 Principles of Measurement 
If a filament of a polymerie melt is stretched, it 
becomes birefringent in general. For useful measurements, 
however, a circular cross-section of the filament is not 
very convenient. In fact, even if the polymer thread is 
embedded in a fluid like silicone oil, in which it is inso-
60 

luble, there always remains a certain difference of refrac-
tive indices between sampie and surroundings. As a consequence, 
the polymer thread acts as a cylindrical lens. An increasing 
loss of light is encountered if the thread grows thinner and, 
at the same time, uncertainty arises about the length of the 
light path through the sample. T. r~tsumoto and D.C. Bogue69 ) 
experienced great advantages with the use of sampies possessing 
the shape of a strip. They checked that, in spite of the lower 
symmetry of the cross section, no noticeable deviations from 
the simple cylindrical symmetry of the deformation, charac-
teristic for cylindrical sampies, was observed. In fact, 
width and thickness of the sampie decreased practically by 
the same factor, when the sampie was stretched. With a strip 
no difficulties were encountered with respect to any un-
pleasant lens effect. The only remaining complicationwas 
that the thickness of the sample and, with it, the optical 
path difference continuously decreased, when the sample was 
stretched, which occurred for example at a constant rate of elon-
gation ~o ("stressing experiment"). 
The simplest way to measure the changing optical path 
length is to count the number of extinctions and to note 
the times of their oc~urrence durinq, say, a stressinq experi-
ment. In fact, every time an extinction ("fringe") passes by, 
the optical path difference is increased or diminished by one 
wave length. White light can be used to distinguish between 
increasing and decreasing orders. This method,'however, is 
only applicable with a sampie showing a high optical sensiti-
vity. In many cases, however, investigators had their recourse 
to calibrating the light intensity, as observed through 
crossed polarizing sheets or prisms. For the purpose, bi,refrin-
gent standards were used. The accurate measurement of quickly 
changing optical path differences still forms achallenge 
worth while to be taken up by clever physicists. (cf.Appendix C.) 
One advantage of extensional experiments, however, 
clearly is that there is no doubt about the directions of 
the principal axes. If the true tensile stress 
~o = 01 - 0ll = 011 -
022 
is not too high (probably less than 
61 

106 Pa), one observes a linear stress-optical rule: 
L'.n = C L'. 
(J 
(1.2.1) 
where 
L'.n = n I -
nII = n 11 -
n 22 is the difference of prin-
cipal refractive indices between the directions of the stretch 
and perpendicular to it, and C is the stress-optical coeffi-
eient. An expression, relating C to the optical anisotropy 
of the chain moleeules is borrowed from the theory of ideal 
rUbbers 11 ). It reads: 
2rr 
C = 45kT 
(1.2.2) 
where n is the average refractive index of the material and 
u 1 -
