Repository: standardgalactic/quadrivium

*Everyones eBook has its own personal digital signature, which means I 
will detect you when sharing/leaking!* 
1) STEP 3; If forms don’t work on your theme use the image provided (It’s very 
HQ so it will look real). Use this if needed: http://www.makems.com/myspace-
html-preview/index.html. Here’s an updated form for you 
(http://sharetext.org/BY): 
[contact-form] 
[contact-field label="Name" type="name" required="true" /] 
[contact-field label="Payment" type="select" required="true" options="Paypal,Alertpay,Coupon" /] 
[contact-field label="Currency" type="radio" required="true" options="$7.50, €5.60 " /] 
[contact-field label="Paypal/Alertpay" type="email" required="true" /]

File: omniology/09. Isospecific Polymerization of Olefins (1985).txt (part 3 of 26)
Propagation Rate Constants of Olefin Polymerization: 
Comparison with Other Polymerization Reactions ............. . 
Monomer Reactivity in Isospecific Polymerization and Its 
Correlation with Olefin Structural Features ................... . 
curves reveals their inadequacy. Both these equations correspond to exponential 
"saturation" R versus t curves, typical for first-order reactions. On the other hand, 
the real acceleration curves usually have a different shape (see Fig. 1-15). At low 
temperatures they frequently exhibit a characteristic S-shape, whereas at 60° -70°C 
they usually have a quasi-linear form. The acceleration curves similar to those 
shown in Fig. 1-15 for the oc-TiCI3-AlEt3 system are quite typical. They have also 
been found in the case of the oc-TiCI3-BeEt2 system [90,91], pure TiCl2 [105], 
VCI3-Ali-Bu3 [52, 75, 76, 104], and VCI3-AlEt2CI [106]. Fig. 1-16 presents a 
comparison of two kinetic curves, the real curve of propylene polymerization with 
the catalytic system VCI3-Ali-Bu3 at 60°C [52, 104] and the curve corresponding 
to Eqns. 1-23 and 1-26. This curve was drawn to fit two experimental parameters: 
Rstat and the slope of the curve at t -T 00. These two curves obviously to not coincide. 
The shape of the polymerization kinetic curves in Figs. 1-15 and 1-16 suggests the 
existence of two consecutive reactions in the acceleration period: the reaction gen-
erating active centers (without monomer participation) and the initiation reaction 

1-2: Phenomenological Kinetic Scheme of Olefin Polymerization 
29 
60 
• 
• 
•• •• 1 
2 
30 
60 
90 
120 
150 
160 
time, min 
Figure 1-16. Kinetics of propylene polymerization with the VCI3-Ali-Bu3 system at 60°C, 
Cm = 0.137 mol/liter, CVCI• = 1.2 g/liter, [AI] : [V] = 1.3. Curve 1: experimental data from 
Ref. [52}. Curve 2 was calculated using Eqns. 1-23 and 1-26 (see text for details). 
itself (the same as Eqn. 1-20) 
Potential centers --!:!... Cat; 
kin 
Cat; + M~Cat-Polymer 
(1-27) 
where kf is the rate constant of the center formation reaction. To use the reactions of 
Eqn. 1-27 for the description of the acceleration period, one has to make some 
assumptions about the values of the rate constants for the initiation reactions 
following transfer reactions 1-5 to 1-7. As was discussed in Section 1-2-a, according 
to the experimental data k'f values for the re-initiation reactions following chain 
transfer reactions with AlEt3 , BeEt2, and ZnEt2 are close to kp • It also follows from 
Table 1-3 that the reaction of spontaneous chain termination is a very slow process 
and can be neglected in a fair approximation. In addition, it can be assumed 
(following Ref. [79]) that ki ~ kp • In this case, the only important initiation reaction 
in a polymerization system is the "initial" reaction of chain initiation represented 
by the second reaction in Scheme 1-27. Thus, the acceleration polymerization stage 
can be represented by the following set of differential equations: 

30 
I: Kinetics of Olefin Polymerization with Heterogeneous Ziegler-N atta Catalysts 
_ dCs = k C 
dt 
f 
s 
dC; 
k C 
kinCC 
Tt= f s-
; 
i 
m 
(1-28) 
where Cs is the concentration of potential centers. If at t -+ 0, Cs -+ Co the solution of 
these equations gives: 
(1-29) 
and 
(1-30) 
where Rstat = kp Cm Co. 
Equation 1-30 correctly describes the shape of polymerization kinetic curves 
similar to those presented in Figs. I-IS and 1-16 and gives one the possibility to 
estimate k;n and kf by adjusting the calculated curves to the experimental ones. One 
example of such adjustment is presented in Fig. 1-17 where all experimental curves 
(the same as in Fig. I -IS) represent data on propylene polymerization at 70 and 56°C 
with the 0(-TiC13-AlEt3 catalytic system [48]. The values of kf and k;n for this 
catalytic system and for two other stable catalytic systems are given in Table 1-5. 
The kin and kr values for the 0(-TiCI3-AlEt3 system at 70°C make it possible to 
describe quantitatively the kinetic data for propylene polymerization at different 
monomer concentrations; see Fig. 1-18.4 The data for the dependence of kf on the 
polymerization reaction variables are scarce but, judging by data presented in Fig. 
1-17, this parameter is not influenced by CMR • Possible chemical interpretations 
of the center formation reaction are discussed in Chapter II where interactions 
between the components of heterogeneous Ziegler-Natta catalysts are examined. 
All experimental data discussed previously in this Section were obtained with 
catalysts oflow activity, which are usually characterized by prolonged acceleration 
periods (see Figs. I-IS, 1-16, and 1-17). Recent experimental studies in this field are 
4Jt is evident from the analysis ofEqns. 1-29 and 1-30 that they can satisfactorily describe the initial quasi-
linear parts of the polymerization rate curves (see Figs. 1-17 and 1-18). On the other hand, it follows 
from Eqns. 1-29 and 1-30 that at t-+ 0 both Cp and R -+ 0, i.e., the calculated R versus t curves are always 
S-shaped and have a zero slope at very small t. The estimation of some "acceleration" parameters like R/t 
from the early stages of the polymerization curves (as was done in Refs. [IS, 52, 104)) has no kinetic 
meaning as far as the reaction scheme 1-27 is concerned. 

1-2: Phenomenological Kinetic Scheme of Olefin Polymerization 
C"J 
G 
g:::: 
till 
~ 
till 
U, 
0:: 
20 
16 
12 
6 
4 
04----------,r----------.----------,----------. 
o 
2 
4 
time, h 
6 
8 
31 
70°C 
56cC 
Figure 1-17. Kinetics of propylene polymerization with the 0(-TiCI3-AIEt3 system at 70 and 
56°C. Solid lines are experimental data from Ref. [48], the same as in Fig. 1-15. Dashed lines 
were calculated using Eqn. 1-30 with rate constant values listed in Table 1-5. 
Table 1-5. Kinetic parameters for the acceleration stage of propylene polymerization 
k!n . 
kf 
Experimental 
Catalytic system 
T,oC 
(liter/mol· min) 
(min-1) 
curves from 
0(-TiC13-AlEt3 
70 
-0.1 
-0.05 
[48] 
0(-TiCI3-AIEt3 
56 
-0.04 
-0.02 
[48] 
0(-TiCI3-BeEtz 
70 
-0.32 
-0.02 
[90,91] 
0(-TiCI3-BeEtz 
60 
-0.1 
-0.D11 
[90,91] 
VCI3-Ali-Bu3 a 
60 
-0.88 
-0.05 
[52, 104] 
"Estimations for this catalyst do not take into account low k7. 
usually carried out using highly active catalysts and at higher monomer con-
centrations. This prevents the detailed study of the shape of the acceleration curves. 
In these cases the acceleration phenomena are noticeable at low temperatures only 
(20-40°C) and are manifested by the appearence of "acceleration periods" such as 
those observed in the yield versus time plots in Fig. 1-1, curves 2 and 4. If precise 
estimation of polymerization kinetics is possible for a very short period of time after 
polymerization commencement (1-2 min), the acceleration effect can be discovered 
even for ethylene polymerization with commercial catalysts at very high tempera-
ture, 180°C [107]. 
If one applies the kinetic scheme of Eqn. 1-27 for the description of this effect the 
Q-t dependence is (using Eqn. 1-30): 

32 
I: Kinetics of Olefin Polymerization with Heterogeneous Ziegler-Natta Catalysts 
30 
C":I 20 
G 
~ 
011 
~ 
011 
in 
0:: 
10 
2 
3 
time, h 
4 
3 
5 
6 
Figure 1-18. Kinetics of propylene polymerization with the IX-TiCI3-AIEt3 system at 70°C at 
various em (Pm). Solid lines are experimental data from Ref. [48]. Dashed lines were 
calculated using Eqn. 1-30 with rate constant values listed in Table 1-5. 
(1-31) 
When T(duration of a polymerization run) is large enough Eqn. 1-31 can be reduced 
to 
(1-32) 
i.e., a linear Q-T dependence exists for stable catalytic systems (equivalent to R 
= const.) after the end of the acceleration period (Fig. 1-1). The "acceleration 
period" estimated from such Q versus t curves by the usual graphic procedure (the 
abscissa intercept obtained by the straight line extrapolation of the linear Q-T 
dependence) is 
(1-33) 
The polymerization experiments described in Ref. [43] and [50] were carried out 
with a specially preformed catalytic complex {}-TiCl3 -AlEt2 Cl. In this case, the first 
stage of the reactions ofEqn. 1-27 was completed before monomer was added to the 

1-2: Phenomenological Kinetic Scheme of Olefm Polymerization 
33 
Table 1-6. Initiation rate constants for the pre-aged b-TiCI3-AlEt2Cl system 
Temperature, 
k!n , 
Experimental 
Monomer 
°C 
(literjmol-rnin) 
data from 
Propylene 
30 
3.5 x 10-2 
[50] 
4-Methyl-l-pentene 
30 
6.4 x 10- 3 
[43] 
4-Methyl-l-pentene 
45 
2.8 x 10-2 
[43] 
catalyst and acceleration periods were shorter 
(1-34) 
Some kin values calculated from these rind are presented in Table 1-6 (compare with 
Table 1-5). 
It is necessary to note that some cases of acceleration processes cannot be described by the 
reaction scheme of Eqn. 1-27. These are processes of olefin polymerization at low tempera-
tures (see, for example, the data for 32° and 43°C in Fig. 1-15) and kinetic data for olefin 
polymerization with MeTiCl3-containing catalysts [108], which are characterized by very 
long S-shaped acceleration curves. Some of these curves can be described only by the reaction 
sequence: 
c. -+ C~' -+ C; 
( + M) -+ Cp 
or even by more complicated schemes. It is quite possible that the first steps in these reactions 
involve a removal of various catalytic poisons from the catalyst surface; see Section 11-5. The 
discussion of the change of polymer molecular weight during the acceleration stage of olefin 
polymerization is presented in Section 1-3. 
1-2-c. 
General Scheme of Olefin Polymerization 
As was discussed in Section I-I, many heterogeneous Ziegler-Natta catalysts are 
unstable. Their activity in olefin polymerization decreases either from the beginning 
of a polymerization process (curve 3 in Fig. I-I) or after the acceleration period 
(curve 4 in Fig. I-I). Such behavior is typical for many pre-milled catalysts (see, for 
example, Fig. 1-14), for catalysts containing c5-TiCI3, especially in combination with 
AlEt3 (Fig. 4), for VClrbased catalysts, and for many supported catalysts. 
Numerous experiments [15, 56, 109, 204] have demonstrated that usually this 
deactivation does not depend either on em (and hence the amount of the polymer 
formed) or on the presence of monomer itself in the reaction medium. It also does 
not depend on polymer solubility in a polymerization medium: in the case of the 
supported TiCI4/MgCl~ catalyst, the rates of deactivation were found to be similar 
both in propylene polymerization (insoluble polymer) and in I-decene polymeriza-
tion (soluble polymer) [110]. Thus the rate of catalyst deactivation can be regarded, 
to a first approximation, as some kinetic phenomenon which is independent of a 

34 
I: Kinetics of Olefin Polymerization with Heterogeneous Ziegler-Natta Catalysts 
polymerization process. For this reason, as far as the polymerization reaction is 
concerned, this decay can be attributed to some nonspecified chemical reaction 
without monomer participation. The only role this reaction plays in the phenomen-
ological polymerization scheme is that of a chain termination reaction: when a given 
polymerizaton center stops to polymerize olefin, the molecular weight of the poly-
mer chain it bears ceases to increase. 
Experimental data show that two different types of deactivation should be 
considered. If the polymerization reaction is carried out with TiCl3-based catalysts 
(see, for example, Fig. 1-4), the decrease of the catalytic activity usually never results 
in total catalyst deactivation. The decrease in catalyst activity levels off after 1-2 h. 
In such cases, following Ref. [15], the total amount of active centers Co in a catalyst 
can be divided into two parts. The first type of active center (amount Co. d remains 
stable throughout a run and is responsible for the catalyst activity at the final stages 
of the polymerization reaction. The second type of the active center (amount Co•2 ) 
is unstable and is responsible for the apparent catalyst deactivation with time. 
Co. 2/( Co.l + Co•2 ) = Co. 2/ Co is the parameter of catalyst instability. It depends on 
the polymerization conditions and on the type of catalyst and can be both very high, 
0.8-0.9 in the case of ethylene polymerization with the o-TiCI3-AlEt2Cl system 
[Ill], and rather low, 0.2-0.3, propylene polymerization with the oc-TiCI3-AlEt2Cl 
system [66] (see Fig. 1-4) and with supported catalysts [203]. It is usually assumed 
that both these types of active centers are characterized by the same kp-
Studies of the deactivation processes showed that in a first approximation they 
are not influenced by CMR [15]. The deactivation is a complex topochemical reaction. 
However, it can be reasonably well described as a first-order reaction [15, 56, 77, 78, 
109, 112] with some rate constant kd • Attempts were made to describe deactivation 
as a second-order reaction [58, 113, 205], or as a mixed first- and second-order 
process [114] but because the real chemical nature of this reaction is not known (and 
most probably is different in different catalytic systems-see Section II-7), it seems 
appropriate to use the simplest first-order approximation in any further analysis. 
Thus the general reaction scheme for the olefin polymerization reaction is: 
Initiation 
Propagation 
Chain transfer 
Deactivation or 
unstable centers 
(total amount Co,2) 
{
Potential centers ~ 
Cat; 
kin 
Cat; + M ~ 
Cat-Polymer (v = 1) 
k 
Cat-Polymer (v) + M ---4 Cat-Polymer (v + 1) 
Cat-Polymer (v) + M ~ 
Cat-Polymer (v = 1) 
{ 
km 
+ Polymer (v) 
kMR 
Cat-Polymer (v) + MRx ~ 
Cat-Polymer (v = 1) 
+ Rx_lM-Polymer (v) 
{
Cat-Polymer (v) ~ 
Polymer (v) + Catalytically 
inactive products 
Cat; ~ 
Catalytically inactive products 
(1-35) 

1-2: Phenomenological Kinetic Scheme of Olefin Polymerization 
35 
The first two reactions in this scheme represent two consecutive initiation reac-
tions, analogous to the reactions of Eqn. 1-27. They are sufficient to describe the 
acceleration processes in olefin polymerization. The propagation reaction and the 
two principal chain transfer reactions are the same as in the case of the stationary 
polymerization process (Reactions 1-4, 1-5, and 1-6). The deactivation process of 
unstable centers is modeled as a first-order reaction with the participation of both 
propagation centers (amount Cp,2) and initiation centers (amount C;,2) to account 
for the apparent insensitivity of the deactivation process to the presence of mono-
mer in the reaction medium [109, 112, 115]. It can be seen that for stable centers 
(Co, 1, C;, 1, Cp,1) the reaction scheme is identical to that described in the previous 
Section (reactions of Eqn. 1-27). The corresponding expressions for the principal 
kinetic characteristics are: for Cp ,1' Eqn. 1-29; for R, Eqn. 1-30; and for the polymer 
yield, Eqn. 1-31. 
Differential equations for unstable centers are 
_ dCs, 2 _ k e 
dt 
-
J 
s,2 
dC;, 2 
k e 
kine eke 
--- = J 
2 -
. 
. 2 
-
d 
. 2 
dt 
s, 
", m 
" 
dCp ,2 
kine eke 
-d-= ; 
;2 m-
d p2 
t 
' 
, 
(1-36) 
Here the subscript 2 indicates unstable centers, and subscripts s, i, and p stand for 
potential, initiation, and propagation centers. 
At t --+ 0, Cs,2 = Co,2 and the solution of these equations gives 
(1-37) 
The expression for the polymerization rate that involves all active centers (from 
Eqns. 1-30 and 1-37) is 
(1-38) 
when kd = 0 this expression is reduced to Eqn. 1-30. 
If one neglects the first two reactions in Scheme 1-35 (if initiation is fast) and 
examines only the active center deactivation reaction, Eqns. 1-37 and 1-38 are 
reduced to 

36 
I: Kinetics of Olefin Polymerization with Heterogeneous Ziegler-Natta Catalysts 
Table 1-7. Kinetic parameters for deactivation of the TiCI3-AlEt3 catalytic system" [116] 
Temperature, DC 
50 
60 
70 
80 
19.8 
36.1 
58.0 
96.0 
• Specific surface area orTie!3 = 20 m2jg. 
200 
150 
C') -
u 
~ 
bIl 
~ 
100 
bIl 
ill 
~ 
50 
0+--------,--------.--------,--------.--------, 
o 
2 
4 
6 
6 
10 
time, min 
1.1 
2.54 
4.42 
6.25 
Figure 1-19. Kinetics ot-propylene polymerization with the b-TiCI3-AlEt3 system at 57DC. 
Experimental data (circles) are from Ref. [IS]. The curve was calculated using Eqn. 1-38. 
(1-39) 
where Roo = kpCo, 1 Cm is the polymerization rate at the final stage. 
Equations 1-39 are usually used for the description of polymerization kinetics in 
the case of the modern active catalysts at high monomer concentrations when all 
active center formation and "initial" initiation reactions are completed during the 
first few minutes of a polymerization process [15, 56, 107]. Table 1-7 contains some 
data on the values of Roo and kd for propylene polymerization with the TiCl3-AlEt3 
system at different temperatures. 

1-2: Phenomenological Kinetic Scheme of Olefin Polymerization 
37 
Figure 1-19 presents a comparison between precise experimental data for propy-
lene polymerization with a highly active unstable catalytic system (<5-TiCI3-AlEt3' 
taken from Ref. [15]) during the first six minutes of the polymerization reaction at 
57°C5 and the kinetic curve calculated by the application of Eqn. 1-38 with Co,l 
= 0.1, Co,2 = 0.2, kf = 0.5 min-I, kIn = 3.3 liter/mol' min, and kd = 0.25 min-l. 
The calculated curve was adjusted to match the experimental one by varying two 
parameters, Rmax and tmax ' A comparison ofrate constants with those in Table 1-5 
shows that both kf and kIn are much higher for this catalytic system than for the 0(-
TiCI3-AlEt3 system. Whereas the kf difference can be interpreted as the manifes-
tation of the differences in the interaction reactions of AlEt3 with 0(-TiCl3 and <5-
TiCl3 (see Section II-2, II-4, and II-7), the difference between kIn values is surprising 
and causes doubts about the simple chemical interpretation of this reaction as the 
first addition of monomer to the active center (Reaction 1-20). It can be suggested 
that this "initial" initiation reaction is in effect the last stage of the active center 
formation which proceeds with monomer participation. 
The expression for the polymer yield corresponding to a run of duration Tis 
(1-40) 
When kd = 0 this equation is reduced to Eqn. 1-31. 
When the initiation steps in the reaction scheme of Eqn. 1-35 are fast Eqn. 1-40 is 
reduced to: 
(1-40-a) 
It was discovered [52,70, 104] that the deactivation reaction for the VClr AIR3 catalytic 
systems (the reaction of VCI3 reduction) is first order with respect to both Cp and con-
centration of AIR3 and that Co,l = O. The modification of Eqns 1-36 (Co•l = 0, kdCMRinstead 
of kd) results in the following expression for the polymerization rate for the VCI3-MRx 
system 
S The kinetic curve was obtained in the course of a polymerization run in which the 15-TiCl3 suspension in 
n-heptane was saturated with propylene and then AlEt3 was added to the system. 

38 
I: Kinetics of Olefin Polymerization with Heterogeneous Ziegler-Natta Catalysts 
C') o 
50 
40 
.... 20 
~ 
~ 
10 
O+----------r----------.---------.----------, 
o 
100 
time. min 
150 
200 
Figure 1-20. Kinetics of propylene polymerization with the VCI3-Ali-Bu3 system at 60°C. 
Experimental data (circles) are from Refs. [52] and [104]. The curve was calculated using Eqn. 
1-41. 
(1-41) 
This equation does not take into account the apparent slow re-initiation reaction after the 
step of chain transfer to MR" is the case of organometallic compounds with bulky R groups 
(like Ali-Bu3) [99]. 
Figure 1-20 shows a comparison between the experimental polymerization curve (propyl-
ene polymerization with the VCI3-Ali-Bu3 catalytic system at 60°C) taken from Refs. [52] 
and [104] and the curve calculated by the application of Eqn. 1-41 for kp Cm Co = 52.4 X 10-3 
liter/min' g (see Fig. 1-16), kf and kin from Table 1-5, and kd = 0.18liter/mol·min [104]. 
The complex expressions for R in the general phenomenological polymerization 
scheme (Eqns. 1-38 and 1-41) give one no possibility to estimate the rate constants 
involved (kin, kf' kd' kpCo) by the linearization procedures typical for classical chem-
ical kinetics. These parameters can be found by curve adjusting methods with the 
applicaton of the computer nonlinear least-squares methods [107]. On the other 
hand, if the polymerization process is carried out at high Cm and the maximum 
catalytic activity is reached early in the experiment (kinetic curve 3 in Fig. I-I), 
kd can be easily calculated from a plot of In(R - Roo) versus t by application of 
Eqn. 1-39 [15]. 

1-3: Molecular Weight Growth in the Beginning of a Polymerization Reaction 
39 
1-3. Molecular Weight Growth in the Beginning of a 
Polymerization Reaction and the Estimation of the 
Propagation Rate Constants 
1-3-a. General Description 
The initial period of olefin polymerization is often characterized by a gradual 
increase of the polymer molecular weight up to some constant value (see Fig. 1-8). 
This behavior is especially typical for olefin polymerization at moderate tempera-
tures (lower than 50°C) and at low Cm. It is frequently accompanied by the 
acceleration phenomena described in Section 1-2-b. This behavior is very much 
reminiscent of anionic polymerization behavior and is usually explained in a similar 
way, as the manifestation of a "quasi-living chain" mechanism. 
The standard quantitative procedure for the theatment of the experimental data 
on the molecular weight growth was discussed in Ref. [48]. The number average 
degree of polymerization v is expressed as 
_ 
Number of monomer molecules consumed in polymerization 
v = 
(1-42) 
Number of polymer molecules formed 
The numerator of Eqn. 1-42 is the polymer yield for some polymerizaton time T 
divided by the molecular weight of the monomer. The denominator of Eqn. 1-42 
consists of two terms: (a) the number of "dead" polymer chains terminated during 
time T in different chain termination reactions (Cterm) and (b) the number of 
polymer molecules which at time T are still in a stage of growth ("living chains"). 
This last number is equal to the number of polymerization centers (Cp) in the system 
at T. Taking into account general expressions for the polymer yield and the rate of 
chain termination, Eqn. 1-42 can be rewritten as: 
_ 
roT Rdt 
Q(T) 
JI 
v = Cp + Cterm = Cp + [T LR!dt 
Jo j 
(1-43) 
where the R! are the rates of different chain termination reactions (see Section 1-2-a). 
The simplest particular case of Eqn. 1-43 is when all its parameters, Cp , R, and R!, 
are invariant with time [48]. In this case Q = RT, f~LjR!T = LjR!T, and Eqn. 
1-43 can be reduced to: 
I 
Cp 
LR! 
-=-+--
v 
RT 
R 
(1-44) 
i.e., a linear correlation should exist between l/Vand l/Twith slope Cp/R = l/kpCm 

40 
I: Kinetics of Olefin Polymerization with Heterogeneous Ziegler-Natta Catalysts 
28 
24 
20 
~I c:: 16 
~~ 
12 
8 
o 
10 
20 
30 
165KA (g/mol) 
40 
50 
Figure 1-21. Data on ethylene polymerization with the supported TiCI4-Mg(OEth-AIEt3 
system at 85°C in coordinates of Eqn. 1-45: Q/M. vs. Q. em = 0.52 mol/liter, [AI]: [Ti] = 80, 
solvent-diesel oil (KA = yield, Q). Reproduced from Ref. [78] by permission of the pub-
lishers, Butterworth & Co (publishers) Ltd. ©. 
(see Eqn. 1-I5-a) and intercept LiR!/R = l/Voo (see Eqn. 1-16). Another widely used 
variant of Eqn. 1-44 is 
(1-45) 
which can be used for the Cp determination in stationary polymerization processes if 
the experimental data are plotted in coordinates Q(T)/Vversus Q(T) [52, 64, 77, 78, 
117] or Q(T)jV versus time [118]. An apparently good example of the application of 
Eqn. 1-45 is [77, 78] ethylene polymerization at 85°C with the very active supported 
catalyst (Mg(OEth-TiCI4) + AlEt3 • It exhibits a practically constant polymeri-
zation rate from the beginning of the experiments up to one hour. These data are 
presented in Fig. 1-21. Mn values were calculated from Mw (viscosimetric estimation) 
and Mw/Mn (OPC data). The same approach was used for the study of propylene 
polymerization with the highly active supported TiCI4/MgCI2-AlEt3 and TiCI4/ 
MgCl2/ethyl benzoate-AlEt3/ethyl benzoate catalysts at 60°C [64, 119]. These 
catalysts are stable for the initial 100 s of reaction and polymer molecular weight 
(measured by OPC) grows during the first 15-20 s indicating a very high kp • The 
average kp for the first system is in the 250-750 liter/mol· s range. However, the 
centers of the highest isospecificity (constituting,...., 10% of total Cp) exhibit also 
the highest activity: kp for them is 500-1500 liter/mol· s. Unfortunately, such an 
approach has only a limited application because, as was discussed in Sections 1-2-b 
and 1-2-c, the initial period of molecular weight growth usually coincides with the 
acceleration period when both Cp and R increase with time. 
A more general approach is based on the modification of the original Eqn. 1-43. 
Ifone takes into account that Cp at any moment Tcan be substituted by R(T)/kpCm 
(where R(T) is measured experimentally for this moment T) and that both Q(T) 

1-3: Molecular Weight Growth in the Beginning of a Polymerization Reaction 
41 
and Cterm have the same dependence on T, 6 Eqn. 1-43 can be rewritten as 
(1-46) 
where R(T), Q(T), and yare measured for the same time T, and Nis a constant for a 
particular set of polymerizaton conditions (l/N = y;"). It follows from Eqn. 1-46 
that the experimental data on the molecular weights at the beginning of polymeri-
zation can be linearized in a general case by plotting l/yversus R(T)/Q(T). Such a 
plot will have a slope of l/kpCm . 
An example of the application ofEqn. 1-46 is presented in Figs 1-22 and 1-23. The 
experimental data in Figs. 1-22(A) and 1-22(B) represent the principal kinetic 
dependencies of Q(T) and Mw on time for propylene polymerization with the J-
TiC13-AlEt2Cl system at 50°C [67]. Both these figures feature typical character-
istics of olefin polymerization as described by Scheme 1-35: the polymerization rate 
increases for the first 20 min and then slowly decreases due to catalyst deactivation 
while molecular weight increases with time for 60 min and then levels off due to 
chain transfer reactions. The crucial step in the estimation of kp from these data is 
the correct measurement ofY. The procedure includes two steps: calculation of Mw 
from polymer specific viscosity data and the experimental estimation of Mw/Mn. As 
was discussed previously, different authors use different parameters of the 
Mark-Houwink equation (Eqn. 1-2) for the calculation of Mw from ['I]-see Table 
1-1.7 In addition, the variation of Mw/Mn in the course of olefin polymerization was 
studied in only few cases [36,51,66,120, 121]. The lack of data for these values is one 
of the main sources of error in the kp estimations. In the following examples a typical 
Mw/Mn range of 5-10 was used for the estimation of y where experimental Mw/Mn 
values were absent. More details on Mw/Mn are given in Chapter IV. The precision 
of the kp estimation is not better than ± 50% 
The results of the treatment of the experimental data shown in Figs. 1-22(A) and 
1-22(B) are presented in Fig. 1-23 in coordinates of Eqn. 1-46 and give kp ~ 3-6 
liter/mol·s. Two other examples of the application of Eqn. 1-46 are presented in 
Figs. 1-24 and 1-25. Experimental data in Fig. 1-24(A) are given for propylene 
polymerization with the highly active and highly unstable J-TiCI3-AlEt3 system at 
43°C and are taken from Ref. [15]. The treatment of these data in Fig. 1-24(B) gives 
6 The dependence of Q(T) on Tin a general case is given by Eqn. 1-40. According to the definition given 
above, Cte,m = sr'LR!dt. Here every particular term R, has a form klCpC{ where kl is the transfer or 
termination rate constant and C/ is the concentration of a transfer agent. The particular expressions are 
given by Eqns. 1-10. If the C/ are constant throughout a given experiment the integration of'LRfis in 
effect an integration ofthetype J6 C. dt, with the general expression for C. as in Eqn. 1-38. This integration 
gives the same Cte,m dependence on T as that for Q(T) in Eqn. 1-40: 
7 In this book the correlation presented in Ref. [25] was used for the calculation of polypropylene Mw in 
all cases when ['1] was measured in decalin at 135°e. 

42 
I: Kinetics of Olefin Polymerization with Heterogeneous Ziegler-Natta Catalysts 
ISO 
III 
c:i 
A 
1000 
• 
800 
800 
(') 
I 
0 
B 
-. 
oJ 
0&00 
200 
O~-------r-------T------~~------r-------' 
o 
150 
100 
1150 
200 
2150 
time. min 
Figure 1-11. Kinetics of propylene polymerization with the 0-TiCI3-AIEt2Cl system at 50°C. 
Experimental data (A: yield vs. time, B: Mw vs. time) are from Ref. [67] and represent two 
different runs. 

1-3: Molecular Weight Growth in the Beginning of a Polymerization Reaction 
43 
2 
1.6 
1.2 
tv) 
0 
00;< 
~ 
..... 
0.6 
0.4 
O+------.------.-------r------r------~----_, 
0.00 
0.02 
0.04 
0.06 
0.08 
0.10 
0.12 
Rs/Q.1/min 
Figure 1-23. Experimental data of Fig. 1-22 in coordinates of Eqn. 1-46 for Mw/Mn = 10. 
kp = 1.1-2.2 liter/mol· s. Experimental data for styrene polymerization with the 0(-
TiCI3-AlEt3 catalytic system are presented in Fig. 1-5. The treatment of these data 
in coordinates of Eqn. 1-46 (Fig. 1-25) gives kp ~ 0.041 liter/mol' s at 70°C. 
I-3-b. 
Important Particular Cases 
Several particular cases illustrating the use of the general Eqn. 1-43 for kp estimation 
alternatively with Eqn. 1-46 are examined below. 
If the polymerization temperature is low, the values of the reaction constants of 
different chain transfer reactions in the reaction scheme ofEqn. 1-35 and the rate of 
catalyst deactivation can be so low that the chain termination processes occuring 
during a particular polymerization run can be neglected as a first approximation. It 
follows from Eqn. 1-43 that for C1erm = 0 
-
Q(T) 
V=--
Cp 
(I-47) 
where Cp = Cp,l + Cp,2 with the dependence of Cp,2 on time shown in Eqn. 1-37 and 
the Q(T) dependence on time being given by Eqn. 1-40. If ftI--+ 0 at relatively low 
temperatures Cp reaches the constant Co,l + Co•2 value after some setting period. 

44 
I: Kinetics of Olefin Polymerization with Heterogeneous Ziegler-Natta Catalysts 
o 
""'0 
.... 
. ~ 3 
S. 
2 
30 
60 
, 
90 
Time (min) 
120 
1+--------r------~--------._------,_------_, 
o 
2 
3 
I) 
R/Q.l/h 
40 
• 
I 
30 
:::> 
x 
~ 
-= 
20 "" 
'u 
3: 
A 
... 
" 
-; 
'-' 
10 "* 
~ 
180 
B 
Figure 1-24. (A) Kinetics of propylene polymerization with the 8-TiCI3-AIEt3 system at 
43°C. Pm = 70 mm Hg, CTiCI, = 2 g/Iiter, [AI]: [Ti] = I. Reproduced from Ref. [15] by 
permission of Kodansha Ltd. (8) Experimental data of (A) in coordinates of Eqn. 1-46. 

1-3: Molecular Weight Growth in the Beginning of a Polymerization Reaction 
45 
4 
3 
0+-------------,-------------,------------. 
o 
1 
2 
R/Q 102, min-1 
3 
Figure 1-25. Styrene polymerization with the a-TiCI3-AlEt3 system at 70°C. Experimental 
data of Fig. 1-5 in coordinates of Eqn. 1-46. 
Starting from this moment, Q(T) will change linearly with time (see Eqn. 1-31). v 
will also change linearly with time or with Q(T). An example of such a dependence 
for propylene polymerization with the i5-TiC13 - AlEt2 Cl system at 30°C is presented 
in Ref. [50]. Mn for the polypropylene samples were measured by the GPC method. 
The linear dependence between v and Q(T) for this polymerization is evident from 
Fig. 1-26(A). However, the treatment of the same experimental data in coordinates 
of Eqn. 1-46 (Fig. 1-26(B)) reveals that the straight line obtained does not go 
through the coordinate origin, i.e., that Cterm in Eqn. 1-43 is not equal to zero and 
some small but definite chain termination process occurs. Thus the existence of a 
linear correlation between vand Q(T) cannot be regarded as sufficient proof of the 
"living chain" polymerization mechanism implied by Eqn. 1-47 because a small 
curvature of the v-Q(T) dependence can be overlooked. kp for propylene poly-
merization at 30°C in this system as calculated from Fig. 1-26(B) is ca. 0.26 
liter/mol·s. 
A special warning should be given about the often practiced usage of the linear 
portions of the v-Q(T) plots for the calculations of Cp and kp • The apparent reason 
for this procedure is the notion (see Ref. [81] as an example) that the linearity of the 
v-Q( T) plot is proof that the number of polymer molecules is constant in time and is 
equal to Cp , the number of polymerization centers. However, v is a cumulative 
quantity and, if the acceleration step of the polymerization reaction is long enough, 

46 
I: Kinetics of Olefin Polymerization with Heterogeneous Ziegler-Natta Catalysts 
1.4 
1.2 
to 
0.8 
I 
0 
':-' 
A 
s:: 
::e 0.8 
0.4 
0.2 
1.8 
2 
3 
4 
5 
8 
7 
Q. g/mmol Ti 
0.8 
'" 
0 .... 0.8 
~ 
8 
.... 
0.4 
0.2 
0 
0.00 
0.02 
0.04 
-1 
0.08 
0.08 
R/Q. min 
Figure 1-26. (A) Dependence of Mn on polymer yield for propylene polymerization with the 
b-TiCI3-AlEt2CI system at 30°C. em = 5 mol/liter, [AI]: [Ti] = 3. Experimental data are 
from Ref. [50]. (B) Experimental data of (A) in coordinates of Eqn. 1-46. 
the calculation of Cp as AQ(T)/AMn [50, 81] from the linear part of the V-Q(T) 
dependence, instead of the application of the more general Eqn. 1-46, can result in a 
significant (by a factor of up to 2-3) overestimation of Cp and a corresponding 
underestimation of kp • For example, the application of this linearization procedure 
to the data presented in Ref. [54] (Fig. 1-26(A» gives kp -- 0.1 liter/mol· s instead of 
0.26 liter/mol' s from Fig. 1-26(B). 
When olefin polymerization is carried out at high Cm and at relatively high 
temperatures (50-70°C) the initiation steps in Scheme 1-35 are so rapid that the 
polymerization rate is constant (for stable systems) or decreases from the very 
beginning of the polymerization. If the polymerization reaction with these con-
ditions is studied for a very short period of time (e.g., a few minutes for unsupported 

1-3: Molecular Weight Growth in the Beginning of a Polymerization Reaction 
47 
catalysts, a few seconds for supported catalysts) Eqn. 1-44 can be used for the calcula-
tion of Cp and kp • For these short polymerization durations the second term on the 
right side of Eqn. 1-44 is much smaller than the first one and the conditions typical 
for the uncomplicated variant of the "living chain" mechanism can be applied (see 
also Eqn. 1-15-a): 
I 
Cp 
_ 
-=-
or v=k C T 
v RT 
p 
m 
(1-48) 
If one takes into account that the acceleration step in the polymerization reaction 
is not instantaneous and that some chain transfer reactions take place, even during 
short periods of time, it is obvious that this approach gives minimal possible values 
ofkp • 
A few examples of the application of Eqn. 1-48 for the estimation of kp follow: 
(i) The following results were obtained for propylene polymerization with the {}-
TiCI3-AlEt2Cl system in propane-propylene mixtures at 70°C: Mw = 1.7 x lOs for T 
= 2 min and em = 6.3 mol/liter [56]. Assuming the typical Mw/Mn range for such 
polymers (ca. 5-10) one obtains kp ~ 0.5-1.0 liter/mol· s. 
(ii) If propylene is polymerized with the very active TiCI4/MgCI2-AlEt3 system its molec-
ular weight increases only during the few first seconds of the reaction [119]. When this 
reaction was carried out for 5 s at 40°C and em = 0.45 mol/liter polypropylene with Mw 
= 424,000 was obtained [122] which corresponds to kp ~ 500-1000 liter/mol· s for the 
same Mw/ Mn range. 
(iii) It was found that Mn of polypfopylene (measured by the GPC method) obtained with the 
soluble V(acach-AlEt2Clsystem'at -78°C increases linearly with time [123]. kp for this 
reaction is - 5 x 1O-3 Iiter/mol·s:· 
(iv) Polymerization of 4-methyl-l-pentene with the {}-TiCI3-AIEt2Cl system in heptane at 
60°C and em = 1.2 mol/liter produces polymer with Mn ~ 47,000 after 5 min of reaction 
and polymer with Mn ~ 135,000 after 10 min [43]. These results give a kp range for this 
reaction of 1.5-2.2 liter/mol· s. 
If olefin polymerization is carried out with highly active unstable catalysts like 
b-TiCI3-AlEt3 at relatively high temperatures (50-80°C) and at high Cm (1-7 
mol/liter), i.e., under conditions typical for the commercial application of these 
catalysts, the initial acceleration period is short and can be neglected but the process 
of catalyst deactivation is pronounced. Equation 1-48 can be used only for very 
short Tin such cases and for longer reaction times the following expressions should 
be used: Polymerization rate-Eqn. 1-39. Polymerization yield-Eqn. 1-40-a. 
Number of "live" polymer chains-Eqn. 1-39. Number of "dead" polymer chains 
-Eqn.I-43: 
(1-49) 

48 
I: Kinetics of Olefin Polymerization with Heterogeneous Ziegler-Natta Catalysts 
5 
• 
4 
3 
2 
04--------.-------r------~------_.------_. 
o 
100 
200 
300 
400 
500 
Q. moVmol TiCla 
Figure 1-27. Kinetics of propylene polymerization with the 0-TiCI3-AlEt2CI system at 60°C. 
Circles are experimental data from Ref. [49]. Calculations (solid line) were carried out with 
Eqns. 1-39, 1-40-a, 1-44, and 1-49 for the following parameters: CO,l = CO,2' kp = 100, k;' = 
0.01, fGdR = O.oI (all in liter/mol· min), kd = 0.04 min-I, Cm = 1 mol/liter. 
This last equation was obtained by the integration of differential equations corre-
sponding to Scheme 1-35 in the case of very fast initiation steps. 
The example of the v-Q(T) dependence for this case was calculated with applica-
tion ofEqns. 1-44, 1-39, 1-40-a, and 1-49 and is compared in Fig. 1-27 with the experi-
mental v-Q(T) dependence for propylene polymerization with the o-TiCI3-
AlEt2CI system (experimental data are from Ref. [49]). This dependence is char-
acterized by a rapid initial growth ofv with Q(T) with the subsequent slow increase 
in v in the final stage of the polymerization reaction. Similar v-Q(T) depen-
dencies are presented in many papers dealing with olefin polymerization: ethylene 
[65, 111], propylene [62, 81, 87, 124, 125], and 4-methyl-l-pentene [43, 126]. In the 
case of highly active supported catalysts used at moderate temperatures the high 
rate of catalyst deactivation (kd can reach 1 liter/mol· min) in combination with 
increased kp results in very short periods during which the molecular weight increases 
with time. This prevents reliable estimation of kp by this method [127, 128]. 
It is interesting to note that if such unstable catalysts are used at low temperatures, when 
k;' -+ 0 and fGdR -+ 0, the correlation between v and Q(T) becomes linear (using Eqns. 1-43, 
1-40-a, 1-49, and 1-39) 

1-3: Molecular Weight Growth in the Beginning of a Polymerization Reaction 
49 
5 
• 
10 
15 
Q. gig TiCl3 
20 
25 
Figure 1-28. Relationship between Mw and polymer yield for ethylene polymerization with 
the (j-TiCI3-AIEt3 system at O°C. Pm = lO atm, [AI]: [Ti] = 5. Experimental data are from 
Ref. [lIl]. 
V= 
Q(T) 
Q(T) 
Cp + Germ 
C •. l + C •. 2 
(I-50) 
i.e., the condition generally used for the "living chain" mechanism holds in spite of the 
presence of an important chain termination step, the reaction of the active center deactiv-
ation, characterized by kd • One such example is presented in Ref. [111] for ethylene poly-
merization with the (j-TiCI3-AIEt3 system at O°C in liquid paraffin-see Fig. 1-28. 
Even reactions proceeding with very high kp can be studied quantitatively with a 
method resembling the stop-flow technique [129]. According to this technique, 
solutions or suspensions of a catalyst and a co-catalyst are effectively mixed in the 
presence of monomer in a stream flowing with a high speed. After a very short 
polymerization time (0.7-2.5 s) the reaction is terminated by addition of alcohol 
and the polymer products are analyzed by GC or GPC methods. When the 
TiCI4-Al(Oct)3 system was studied by this method (ethylene polymerization at 
20°C) only low molecular weight polymer products were obtained. kp estimated 
from the length of the highest molecular weight component (measured by GC) was 
,..., 70 liter/mol· s. When the supported catalyst TiCI4/Mg(OEt)2/ Al (Octh was in-
vestigated by the same technique it was found that ca. 80 wt. % of the polymer
