Repository: standardgalactic/quadrivium

*Everyones eBook has its own personal digital signature, which means I 
will detect you when sharing/leaking!* 
1) STEP 3; If forms don’t work on your theme use the image provided (It’s very 
HQ so it will look real). Use this if needed: http://www.makems.com/myspace-
html-preview/index.html. Here’s an updated form for you 
(http://sharetext.org/BY): 
[contact-form] 
[contact-field label="Name" type="name" required="true" /] 
[contact-field label="Payment" type="select" required="true" options="Paypal,Alertpay,Coupon" /] 
[contact-field label="Currency" type="radio" required="true" options="$7.50, €5.60 " /] 
[contact-field label="Paypal/Alertpay" type="email" required="true" /]

File: omniology/Carbon Fibers [2015].txt (part 3 of 18)
Springer Series in Materials Science 210
properties [32, 33]. The acrylic precursors for the carbon ﬁber industry originated
from the companies that were established commercial-scale producers of textile-
grade acrylic ﬁbers. This was because the carbon ﬁbers were produced through the
pyrolysis of the acrylic ﬁbers. Therefore, the manufacturers of carbon ﬁbers could
most readily adapt the existing technology for precursors to manufacture carbon
ﬁbers. The manufacturing processes of acrylic precursors by various manufacturers
are listed in Table 2.1. In particular, the resultant carbon ﬁbers from acrylic pre-
cursors such as PAN-based carbon ﬁbers have been widely used as reinforcing
materials in automobile, aerospace, recreational, and various other industries
[34–37].
2.2.1 PAN Precursors
PAN-based polymer precursors for carbon ﬁbers could be primarily classiﬁed into
pure homopolymer and comonomers. Generally, the comonomers are widely used
in PAN-based polymer precursors to manufacture carbon ﬁbers [38–40].
32
2
Precursors and Manufacturing of Carbon Fibers

The homopolymer PAN product is slightly difﬁcult to process into carbon ﬁbers
because the initial oxidation stage of the process cannot be easily controlled owing
to the sudden and rapid evolution of heat, coupled with a relatively high initiation
temperature. Such heat could result in poor properties of carbon ﬁbers owing to the
chain scission from the thermal shock. It is known that the homopolymer PAN
product has never been used as a precursor for manufacturing carbon ﬁbers. To
overcome the resultant poor properties in the carbon ﬁbers due to the rapid evo-
lution of heat, the exothermic reaction should be adequately controlled using
suitable comonomers such as itaconic acid.
On the other hand, as mentioned above, the comonomers could exert a signiﬁ-
cant effect on the stabilization process, thereby enhancing the segmental mobility of
the polymer chains resulting in better orientation and mechanical properties of the
precursor and manufactured carbon ﬁbers. In addition, the selection of suitable
comonomers could reduce the initial temperature of cyclization in the manufac-
turing process of carbon ﬁbers. Therefore, several researchers have discussed the
effect of comonomer composition on the properties of the PAN precursor and
resultant carbon ﬁbers.
Vinyl esters such as vinyl acetate (VAc), methacrylate (MA), and methyl
methacrylate (MMA) could be used as comonomers for AN, though VAc might not
be an appropriate carbon ﬁber precursor [41–44]. These comonomers act like a
plasticizer and break up the structure to make the polymer more readily soluble in the
spinning solvent, thereby improving the quality of spinning, modifying the ﬁber
morphology and where appropriate, and improving the rate of diffusion of the dye
into the ﬁbers. However, the comonomers should be minimally used for establishing
good properties in the carbon ﬁbers because they could affect the cyclization step in
the manufacturing process of carbon ﬁbers. Table 2.2 lists the possible comonomers.
These monomers have similar reactivities, and the resulting polymer compositions
will have more or less the same composition as the monomers in the feed.
Carboxylic acids could be used as effective comonomers because their presence
affects the ease of oxidation, exothermicity, and carbon yield of the precursor. In
addition, itaconic and methacrylic acids have been conﬁrmed to be most effective
Table 2.1 Manufacturing processes for acrylic precursors
Manufacturers
Trade
name
Type of polymerization
Solvent
Typical % of
polymer
Accordis
Courtelle
Continuous solution
NaCNS
10–15
Asahi
Cashmilon
Continuous aqueous
dispersion
H2O/HNO3
8–12
Hexcel
Exlan
Continuous aqueous
dispersion
H2O/
NaCNS
10–15
Mitsubishi
Finel
Continuous aqueous
dispersion
H2O/
DMAC
22–27
Toho
Beslon
Continuous solution
ZnCl2
8–12
Toray
Toraylon
Batch solution
DMSO
20–25
2.2
Acrylic Precursors
33

Table 2.2 Comonomers for PAN precursors
Class
Comonomer
Structure
Acids
Acrylic acid
CH2=CHCOOH
Itaconic acid
CH2=C(COOH)CH2COOH
Methacrylic acid
CH2=C(CH3)COOH
Vinyl esters
Methyl acrylate
CH2=CHCOOCH3
Ethyl acrylate
CH2=CHCOOC2H5
Butyl acrylate
CH2=CHCOO(CH2)3CH3
Methyl methacrylate
CH2=C(CH3)COOCH3
Ethyl methacrylate
CH2=C(CH3)COOC2H5
Propyl methacrylate
CH2=C(CH3)COO(CH2)2CH3
Butyl methacrylate
CH2=C(CH3)COO(CH2)3CH3
β-Hydroxyethyl methacrylate
CH2=C(CH3)COOCH2CH2OH
Dimethylaminoethyl methacrylate
CH2=C(CH3)COOCH2CH2N
(CH3)2
2-Ethylhexylacrylate
CH2=CHCOOCH2(C2H5)
(CH2)CH3
Isopropyl acetate
CH3COOC(CH3)=CH2
Vinyl acetate
CH3COOCH=CH2
Vinyl propionate
C2H5COOCH=CH2
Vinyl amides
Acrylamide
CH2=CHCONH2
Diacetone acrylamide
CH2=CHONHC
(CH3)2CH2COCH3
N-methylolacrylamide
CH2=CHONHCH2OH
Vinyl halide
Allyl chloride
CH2=CHCH2Cl
Vinyl bromide
CH2=CHBr
Vinyl chloride
CH2=CHCl
Vinylidene chloride (1,1-
dichloroethylene)
CH2=CHCl2
Ammonium salts of
vinyl compounds
Quaternary ammonium salt of
aminoethyl-2-methylpropenoate
CH2=CH(CH3)COOC2H4NH2
Sodium salts of sul-
fonic acids
Sodium vinyl sulfonate
CH2=CHSOONa
Sodium p-styrene sulfonate (SSS)
CH
SO3Na
CH2
Sodium methallyl sulfonate (SMS)
CH2=C(CH3)CH2SO3Na
Sodium-2-acrylamido-2-methyl
propane sulfonate (SAMPS)
CH2=CHCONH(CH2)3SO3Na
(continued)
34
2
Precursors and Manufacturing of Carbon Fibers

comonomers for reducing the exothermicity. Previous studies involving acrylic
acid, acrylamide, sodium acrylate, and different acidic comonomers conﬁrmed that
the effectiveness of comonomers was in the following order: itaconic acid >meth-
acrylic acid >acrylic acid >acrylamide [40]. The superiority of itaconic acid results
from the presence of two carboxylic acid groups, which increases the possibility of
interacting with a nitrile group. In other words, if one carboxylic acid group of
itaconic acid moved away from an adjacent nitrile group owing to the dipole–dipole
repulsion, the other carboxylic acid group could move into the vicinity of a nitrile
group, thereby facilitating participation in the cyclization process [45, 46].
2.2.2 Polymerization Methods for Production of PAN-Based
Precursors
Acrylic precursors such as AN and comonomers are initiated by free radical
reaction and can be polymerized by one of the several methods listed below:
1. Solution polymerization: This method is used to prepare AN and comonomers
by dissolving a monomer and catalyst in a nonreactive solvent. During this
reaction, the solvent absorbs the heat generated by the chemical reaction and
controls the reaction rate. The solvent used in the polymerization process usu-
ally remains as a solvent for the acrylic precursors (reactant). This process is
only suitable for the creation of wet polymer types because the excess solvent is
difﬁcult to remove. During this reaction, the solvent absorbs the heat generated
Table 2.2 (continued)
Class
Comonomer
Structure
Others
Methacrylonitrile
CH2=C(CH3)CN
2(1-Hydroxylalkyl) acrylonitrile
C
X
CH2
CHOH
R
(where R = –CH3 or–C2H5 and
X = –CN or –COOH)
Allyl alcohol
CH2=CHCH2OH
Methallyl alcohol
CH2=C(CH3)CH2OH
1-Vinyl-2-pyrrolidone
N
HC CH2
O
4-Vinylpyridine
N
HC CH2
2-Methylene glutaronitrile
NCCH2CH2C=CH2CN
2.2
Acrylic Precursors
35

by the chemical reaction and controls the reaction rate. The solvent used in the
polymerization process usually remains as a solvent for the acrylic precursors
(reactant). This process is only suitable for the creation of wet polymer types
because the excess solvent is difﬁcult to remove. Although the removal of
excess solvent is possible using distillation, this method is usually not com-
mercially viable. This polymerization method for the preparation of PAN-based
precursors offers a few advantages as along with one major disadvantage [47].
2. Bulk polymerization: This method is the simplest and direct way of synthesizing
polymers. This polymerization is carried out by adding a soluble initiator to a
pure, liquid monomer. The initiator dissolves in the monomer, and the reaction
is initiated by either heating or exposure to radiation. The mixture becomes
viscous as the reaction proceeds. At that instant, the reaction is exothermic and a
reactant with a broad molecular weight distribution is produced. Therefore, this
polymerization method for the preparation of PAN-based precursors is used in
the small-scale manufacturing process, wherein it is easy to remove the reaction
heat [48].
3. Emulsion polymerization: This method is a type of radical polymerization,
which is usually carried out with an emulsion containing water, monomer, and
surfactant. The PAN-based precursors are often made commercially using
emulsion polymerization [49].
4. Aqueous dispersion polymerization: This method is useful to prepare micro- or
submicron-scale monodisperse polymer particles in a single step. In this poly-
merization method, all reaction materials are dissolved in the reaction medium
in the initial stage of the polymerization. Then, insoluble spherical polymer
particles, stabilized using steric molecules, are formed and dispersed in the
reaction medium. PAN-based precursors could be prepared using this poly-
merization method with an ionic monomer to attain a narrow particle size dis-
tribution with a mean diameter as low as approximately 3 ± 1.5 μm [50].
2.2.3 Manufacture of Carbon Fibers from PAN-Based
Precursors
As mentioned earlier, the PAN-based polymers are the optimum precursors for the
carbon ﬁbers owing to a combination of tensile and compressive properties as well
as the carbon yield. The PAN-based ﬁbers were ﬁrst developed by Dupont in the
1940s for use in the textile ﬁber. The thermal stability of PAN-based ﬁbers was an
important factor in expanding the application of ﬁbers. Later, this property led to
further research on the heat treatment of PAN ﬁbers. In the early 1960s, PAN ﬁbers
were ﬁrst carbonized and graphitized by Shindo at the Government Industrial
Research Institute, Osaka, Japan, and these, in the early 1960s, PAN ﬁbers were
ﬁrst carbonized and graph 112 GPa, respectively [51]. The process involved
employing tension in both stabilization and carbonization steps. According to
36
2
Precursors and Manufacturing of Carbon Fibers

Toray, Shindo’s patent was licensed to Toray in 1970 by the Japanese Ministry of
International Trade and Industry (MITI) to produce PAN-based Torayca carbon
ﬁbers. During the 1960s, Watt and Johnson at the Royal Aircraft Establishment,
England, and Bacon and Hoses at Union Carbide, the USA, also developed a
method for producing carbon ﬁbers from PAN [52–54].
The manufacturing steps for producing the carbon ﬁbers from PAN could be
categorized as follows as shown in Fig. 2.1: polymerization of PAN-based pre-
cursors, spinning of ﬁbers, thermal stabilization, carbonization, and graphitization.
The manufacturing steps for producing the carbon ﬁbers from PAN-based pre-
cursors could be categorized as follows as shown in Fig. 2.1: polymerization of
PAN-based precursors, spinning of ﬁbers, thermal stabilization (oxidation), car-
bonization, and graphitization Fig. 2.1. In addition, these PAN-based copolymers
containing 2–15 % acrylic acid, methacrylic acid, MA, and/or itaconic acid are
generally used as precursors of carbon ﬁbers produced through carbonization
because the use of comonomers affects the molecular alignment and stabilization
conditions. The typical carbon yield from PAN-based precursors is approximately
50–60 % [55].
The typical manufacturing steps involved in the production of carbon ﬁbers from
PAN-based precursors are listed below:
1. Polymerization of PAN-based precursors and spinning of ﬁbers
The PAN polymer precursor has been widely used as the basic backbone of
chemical structure for spinning precursor ﬁbers. Figure 2.2 shows the chemical
structure of PAN. In addition, the commercial PAN-based polymer precursors
used for spinning the precursor ﬁbers usually contain approximately 2–10 % of
a comonomer such as methyl acrylate (MA), MMA, or itacon acids (ITA). Most
carbon companies manufacture their own precursors by in-house technologies.
Consequently, the composition of the PAN polymer precursor is not well known
because it can control the properties of the ﬁnal products.
Generally, the PAN polymer precursors contain polar nitrile groups and have a
high melting point, resulting from strong intermolecular interactions. Therefore,
Fig. 2.1 Schematic for manufacturing process of carbon ﬁbers from PAN-based precursors
2.2
Acrylic Precursors
37

the PAN polymer precursors tend to degrade before the temperature reaches
their melting point. The spinning of PAN ﬁbers in the carbon ﬁber industry is
performed using traditional manufacturing techniques of acrylic textile ﬁbers.
Wet spinning is used in most of the commercial manufacturing processes of
carbon ﬁbers produced from PAN-based polymer precursors. However, it is
gradually being replaced by dry jet wet (air gap) spinning [56]. The melt
spinning of PAN-based polymer precursors has been previously practised;
however, it has yet to become an acceptable manufacturing process of carbon
ﬁbers, commercially [57–59]. Figure 2.3 shows the typical layout of a plant for
processing PAN-based ﬁbers.
2. Thermal stabilization (oxidation)
This process is critical to obtaining high-quality carbon ﬁbers and could take up
to several hours, depending on the temperature, precursor diameter, and pre-
cursor ﬁber characteristics [60–70]. Proper conditions such as heating rate, time,
CH2
CH
C N
n
Fig. 2.2 Chemical structure
of PAN
Fig. 2.3 Typical layout
of a plant for processing
PAN-based ﬁbers
38
2
Precursors and Manufacturing of Carbon Fibers

and temperature of heating should be established for the optimum stabilization
of each precursor. The PAN-based polymer precursor is stabilized by controlled
low-temperature heating over the range 200–300 °C in air to convert the pre-
cursor to a form, which could be further heat-treated without either the melting
or fusion of the ﬁbers [71].
In this process, the linear molecules of PAN-based polymer precursor are ﬁrst
converted into cyclic structures. However, the cyclization is a complicated
process, the mechanism of which is still unclear. In general, the most widely
known reaction mechanism is shown in Fig. 2.4.
3. Carbonization and graphitization
The carbonization and graphitization of thermally stabilized ﬁbers are carried
out in an inert atmosphere containing gases such as nitrogen (N2) or Ar [72].
Generally, N2 is the preferred gas, but Ar is used despite being eight times more
expensive. This is because Ar provides improved strength to the carbon ﬁber
owing to the higher density and viscosity of argon. The temperature of car-
bonization is usually determined by the type of application of the resulting
carbon ﬁbers. For high-strength applications, the carbonization temperature over
the range 1,500–1,600 °C is preferred because at temperatures above 1,600 °C, a
decrease in the tensile strength occurs. On the other hand, an additional heat
treatment above 1,600–1,800 °C and up to 3,000 °C, i.e., graphitization process,
is required to obtain a high modulus in the carbon ﬁbers [73, 74] Nitrogen
cannot be used at temperatures above approximately 2,000 °C owing to its
reaction with carbon to form cyanogen. The heating rate and retention time
during carbonization are different depending on the type of the precursor and
stabilization conditions. Figure 2.5 shows the typical tensile strength (GPa) of
the
PAN-based
carbon
ﬁbers
depending
on
maximum
carbonization
temperature.
As mentioned above, the carbonization and graphitization of the thermally
stabilized ﬁbers is a two-step process, i.e., low-temperature carbonization and
high-temperature graphitization, depending on the requisite properties of the
carbon ﬁbers. Bromley et al. [75] conﬁrmed that the gases evolved during the
carbonization of PAN-based carbon ﬁbers over the low-temperature range
200–1,000 °C, and the observed gases are listed in Table 2.3.
Figure 2.6 shows the schematic of the graphite structure. Dehydrogenation
joined the ladder molecules to form graphite-like ribbons; however, denitro-
genation made the ribbons to form sheet-like structures. On the other hand, the
high carbonization temperature caused the ordered structure to grow in both
thickness and area, increased the crystalline orientation in the ﬁber direction,
CH2
CH
C N
n
O2
Heat
C
H
C
N C
H
C
C
N C
H
C
C
NH
+ HCN, CO2
Fig. 2.4 Mechanism of cyclization of PAN polymer precursor
2.2
Acrylic Precursors
39

1000
1500
2000
2500
3000
1.0
1.5
2.0
2.5
3.0
3.5
4.0
4.5
Tensile strength (GPa)
Maximum carbonization temperature (oC)
Fig. 2.5 Typical tensile strength (GPa) of PAN-based carbon ﬁbers depending on maximum
carbonization temperature
Table 2.3 Gases evolved during carbonization of PAN-based carbon ﬁbers
Temperature
(°C)
Observation
Interpretation
220
HCN evolved and O2 chemically bonded
Ladder polymer formation
and oxidation of polymer
260
Little changed. No modulus increased
No chain scission
300
Large CO2 and H2O evolution; also CO, HCN,
and some nitriles. No modulus increased
CO2 from –COOH groups
in oxidized polymer
No cross-linking
400
CO2, H2O, CO, HCN, and NH3 evolved. Small
evolution of C3 hydrocarbons and nitriles
Modulus increased
Cross-linking by intramo-
lecular H2O elimination
500
Increased H2 evolution. Some NH3 and HCN
evolved. Modulus increased
Cross-linking by
dehydrogenation
600
Reduced H2 evolution. HCN and trace N2
Cross-linking by
dehydrogenation
700
N2, HCN, and H2 evolution. Modulus
increased
Cross-linking by dehydro-
genation and evolution of
N2
800
Large increase in N2, H2, and HCN still
evolved. Modulus increased
Cross-linking by evolution
of N2
900
Maximum evolution of N2, some H2, and
traces of HCN. Modulus increased
Cross-linking by N2
elimination
1,000
N2 evolution decreases to approximately the
same level as that at 800 °C. Trace H2 evolved.
Modulus increased
Cross-linking by N2
elimination
40
2
Precursors and Manufacturing of Carbon Fibers

and reduced the interlayer spacing and void content. In addition, the graphite
structures could further grow at higher temperatures resulting from the elimi-
nation of N2.
4. Surface treatment and washing
Generally, the surface treatment of carbon ﬁbers was performed to improve the
mechanical properties of the composite through alteration of the ﬁber surface. In
many companies, the treatment method of the surface of carbon ﬁbers is still
kept conﬁdential. The most often used surface treatment methods for carbon
ﬁbers could be categorized as liquid and gaseous oxidation treatments. The
liquid oxidation treatment is well known and could double the composite shear
strengths with slight reductions (4–6 %) in ﬁber tensile strengths [76].
Among the oxidation treatment methods of the liquid type, the anodic oxidation
treatment method has been widely used in the surface treatment of commercial
carbon ﬁbers because it is inexpensive, fast, and efﬁcient. Figure 2.7 shows the
N
N
N
H
H
H
N
N
N
H
H
H
400~600oC
Dehydrogenation
N
N
N
N
N
N
N
N
N
N
N
N
600~1300oC
Denitrogenation
N
N
N
N
N
N
Fig. 2.6 Schematic of
graphite structure
2.2
Acrylic Precursors
41

schematic of the surface treatment and washing baths. In this method, Faraday’s
Law applies and 96,500 C liberates 1 g equivalent of O2. The duration of the
surface treatment is related to the line speed. In addition, the current density as a
standard variable is used to control the treatment level per unit length of carbon
ﬁber during the surface treatment, usually expressed as C/m.
The electrically conductive carbon ﬁbers form the anode during the electrolysis
of an acid or a salt solution such as nitric acid (HNO3), sulfuric acid (H2SO4),
ammonium sulfate ((NH4)2SO4), and ammonium bicarbonate (NH4HCO3) [77].
One of the electrolytes, ammonium sulfate, is usually used in the commercial
surface treatment processes of carbon ﬁbers. This causes the carbonyl containing
groups such as COOH to form on the smooth ﬁber surface. The carbonyl groups
improve the cohesion between the ﬁber and resin used in the ﬁnal composite.
After this surface treatment, the excess electrolyte is removed using warm water
wash treatment. The carbon ﬁbers are then passed onto the next process through
one or more water baths constantly ﬂowing with water.
Currently, the demand for the surface treatment of carbon ﬁbers has signiﬁcantly
increased
with
increasing
necessity
for
high-performance
carbon
ﬁber
composites.
5. Drying, sizing, and winding
Carbon ﬁbers require some protection or lubrication for the ease of handling
because of their brittleness. The carbon ﬁbers are predried for the sizing treat-
ment, and the sizing materials are selected such that they protect the physical
characteristics of carbon ﬁbers. These sizing materials need to provide consis-
tent handling and not build up residue on the processing equipment. The sizing
Fig. 2.7 Schematic of surface treatment and washing baths
42
2
Precursors and Manufacturing of Carbon Fibers

materials also need to be compatible with the matrix resin. This includes sol-
ubility in and/or reactivity with the formulated resin. This allows the resin to
penetrate the ﬁber bundle and interact with the ﬁber surface. Generally, the
epoxy resins or epoxy formulations are used as sizing materials. The sizing
materials should not change either the chemical or physical characteristics of the
carbon ﬁbers during storage. Some sizing materials are water soluble and
washable after either weaving or braiding [78].
The ﬁber sizing, process to apply sizing, and sizing content are considered to be
critical factors in the carbon ﬁber speciﬁcation. The type of size material and
particle size of the aqueous dispersion must be controlled to establish good
properties in the carbon ﬁbers after sizing. From these viewpoints, the types of
emulsiﬁer and resin and their respective concentrations are key to improving the
characteristics of the carbon ﬁbers. The control of wetting in the sizing bath is
needed to control the level of size on the carbon ﬁbers. All the steps pertaining
to the application of the sizing to the carbon ﬁber and drying must also be
consistent (Fig. 2.8).
Many sizing materials such as epoxy resins are not soluble in water and must be
applied as a dispersion of emulsion in water. This could result in the sizing
being uniformly distributed on the surface of the ﬁbers. Alternately, the sizing
materials could exist as either droplets on the ﬁber surface or by sticking
together a number of individual ﬁbers. The particle size of the emulsion in the
sizing bath is controlled to provide a dependable product.
Meanwhile, the dried carbon ﬁbers after the sizing treatment are collected using
winders. The winding machines generally operate automatically. In addition, the
winders could usually produce ﬁnished spools of up to 12 kg in weight.
Fig. 2.8 Schematic of drying, sizing, and winding
2.2
Acrylic Precursors
43

2.2.4 Types of Polyacrylonitrile-Based Carbon Fibers
There are three basic categories of PAN-based carbon ﬁbers:
1. Large tow: Inexpensive to manufacture can be conveniently chopped to a staple
form
2. General purpose grades: Less stringent product qualiﬁcation
3. Aerospace grades: Premium-grade products
Each category of carbon ﬁbers is available in several production types, which are
based on their tensile strength and modulus:
• general purpose
• high strength
• intermediate modulus
• high modulus
2.3 Cellulosic Precursors
2.3.1 Cellulosic Precursors
Cellulose as a precursor for making carbon ﬁbers was ﬁrst used by Thomas Edison
in the 1880s for his revolutionary electric lamp ﬁlament. Almost 80 years later, in
1959, the National Carbon Company (a division of Union Carbide) produced a
carbon cloth from a rayon precursor, and two years later, in 1961, a carbon yarn was
introduced [79]. In 1965, Thornel series—carbon ﬁbers with a tensile strength of
1.25 GPa and a Young’s modulus of 170 GPa—was introduced [80]. The properties
of these carbon ﬁbers were improved by postcarbonization treatment involving
stretching at 2,500 °C. However, the production of these carbon ﬁbers was delayed
by more than 10 years because of the high cost of the heat stretching process, lower
yield, and properties of the cellulose precursor.
Ford and Mitchell [81] proposed a process, which could be used for rayon
monoﬁlaments, cellulosic yarns, or prewoven rayon textile material. Their process
involved a controlled heating process comprising heating at 10 °C/h up to 100,
50 °C/h up to 400 and 100 °C/h up to approximately 900 °C, followed by heating
up to 3,000 °C until the graphitization had occurred. A protective atmosphere of
nitrogen or other inert gases was used when heating over the range 900–3,000 °C.
The resultant carbon ﬁbers from this process showed improved tensile strength
compared to the earlier carbon ﬁbers. Furthermore, the stronger graphitic structure
in these carbon ﬁbers was conﬁrmed using X-ray patterns [82, 83].
Tang and Bacon [84] proposed the four simpliﬁed stages mentioned below for
the conversion of cellulose to carbon:
44
2
Precursors and Manufacturing of Carbon Fibers

1. Stage I: Physical desorption of approximately 12 % absorbed water (25–150 °C)
with a small degree of change in the lateral order.
2. Stage II: Dehydration from the –H and –OH fragments present in the cellulose
unit (150–240 °C). IR shows that –C = O and –C–C– are involved, and hence,
dehydration is essentially intramolecular.
3. Stage III: Thermal cleavage of the glycosidic linkage and scission of other
C = O and some C–C bonds via a free radical reaction (240–400 °C) which
leads to the formation of large amounts of tar, H2O, CO and CO2.
4. Stage IV: Aromatization (400 °C and above), wherein each cellulose unit breaks
down into a residue containing four C atoms, which then polymerize through
condensation reactions involving the removal of –H above 400 °C into a C-
polymer with a graphite-like structure.
Strong [85] described the small-scale heat treatment of rayon precursors for
stress graphitization. Because stress graphitization was to be accomplished at
approximately 2,800 °C, any nonuniformity in the yarn could lead to either a
nonuniform stretch or breakage during the stretching process. Therefore, it was
essential that the ﬁber be well supported and transported by rollers. The rayon
textile ﬁnish was removed by extraction with boiling water, and as far as could be
ascertained, no ﬂame resistant ﬁnish was applied.
The pyrolysis process was undertaken with either: (i) a continuous treatment for
approximately 7 min in oxygen at 260–280 °C or (ii) a batch treatment for
approximately 20 h in air at 225 °C with 40 % weight loss, followed by 7 min in O2
to afford a total weight loss of 50–55 %. To initiate the development of the ﬁnal
carbon structure and sufﬁciently improve the strength to enable stress-carboniza-
tion, treatment in N2 for 1.5 min at 350 °C was carried out. The material was
carbonized over the range 900–2,000 °C and graphitized over the range
2,800–2,900 °C. X-ray diffraction studies showed that the starting material Cellu-
lose II was converted to the Cellulose IV structure before degradation commenced.
It was observed that during pyrolysis in air, shrinkage occurred at approximately
25–45 % weight loss, associated with a tendency to kink if the yarn was not under
tension. So, the pyrolysis stage was deliberately limited to postpone the second
weight loss stage to the carbonization step, during which sufﬁcient tension could be
applied to prevent kinking.
2.3.2 Rayon Precursor for Production of Cellulose-Based
Carbon Fibers
Cellulose is a promising precursor for carbon ﬁber production. In addition, through
pyrolysis, it forms strong carbon ﬁbers, and the cellulosic precursors have high
thermal conductivity, high purity, mechanical ﬂexibility, and low precursor cost
[86]. The regenerated cellulose ﬁber precursors used to make carbon ﬁbers are
viscose, cuprammonium rayon, or rayon textile-grade rayon.
2.3
Cellulosic Precursors
45

1. Viscose rayon [87]
The process of manufacturing viscose rayon consists of the following steps
mentioned, in the order in which they are carried out: (1) steeping, (2) pressing,
(3) shredding, (4) aging, (5) xanthation, (6) dissolving, (7) ripening, (8) ﬁltering,
(9) degassing, (10) spinning, (11) drawing, (12) washing, and (13) cutting. The
various steps involved in the process of manufacturing viscose are shown in
Fig. 2.9.
(1)
Steeping
Cellulose pulp is immersed in 17–20 % aqueous sodium hydroxide
(NaOH) over the temperature range 18–25 °C to swell the cellulose ﬁbers
and convert the cellulose to alkali cellulose.
(C6H10O5)n + nNaOH
C6H9O5Na + nH2O
cellulose
sodium cellulose
CHOH
CH
CHOH
CH
O
CH2OH
CH
O
CHOH
CH
CHONa
CH
O
CH2OH
CH
O
Fig. 2.9 Process of manufacture of viscose rayon ﬁbers
46
2
Precursors and Manufacturing of Carbon Fibers

(2)
Pressing
The swollen alkali cellulose mass is pressed to a wet weight equivalent of
2.5–3.0 times the original pulp weight to obtain an accurate ratio of alkali
to cellulose.
(3)
Shredding
The pressed alkali cellulose is shredded mechanically to yield ﬁnely
divided, ﬂuffy particles called “crumbs.” This step provides increased
surface area of the alkali cellulose, thereby increasing its ability to react in
the steps that follow.
(4)
Aging
The alkali cellulose is aged under controlled conditions of time and
temperature (between 18 and 30 °C) in order to depolymerize the cel-
lulose to the desired degree of polymerization. In this step, the average
molecular weight of the original pulp is reduced by a factor of two to
three. The reduction of the cellulose is done to get a viscose solution of
right viscosity and cellulose concentration.
(5)
Xanthation
In this step, the aged alkali cellulose crumbs are placed in vats and are
allowed to react with carbon disulﬁde under controlled temperature
(20–30 °C) to form cellulose xanthate.
ðC6H9O4ONaÞn þ nCS2 ! ðC6H9O4OSCSNaÞn
Side reactions, which occur along with the conversion of alkali cellulose
to cellulose xanthate, are responsible for the orange color of the xanthate
crumb as well as the resulting viscose solution. The orange cellulose
xanthate crumb is dissolved in dilute sodium hydroxide at 15–20 °C
under high-shear mixing conditions to obtain a viscous orange colored
solution called “viscose,” which is the basis for the manufacturing pro-
cess. The viscose solution is then ﬁltered (to remove the insoluble ﬁber
material) and deaerated.
(6)
Dissolving
The yellow crumb is dissolved in an aqueous caustic solution. The large
xanthate substituents on cellulose force the chains apart, reducing the
interchain hydrogen bonds and allowing water molecules to solvate and
separate the chains, thereby leading to a solution of the otherwise
insoluble cellulose. Because of the blocks of the unxanthated cellulose in
the crystalline regions, the yellow crumb is not completely soluble at this
stage. Because the cellulose xanthate solution (or more accurately, sus-
pension) has high viscosity, it has been termed “viscose.”
(7)
Ripening
The viscose is allowed to stand for a period of time to “ripen.” Two
important processes occur during ripening: redistribution and loss of
xanthate groups. The reversible xanthation reaction allows some of the
xanthate groups to revert to the cellulosic hydroxyls and free CS2. This
2.3
Cellulosic Precursors
47

free CS2 can then either escape or react with other hydroxyls on other
portions of the cellulose chain. In this way, the ordered, or crystalline,
regions are gradually broken down, and a more complete solution is
achieved. The CS2, which is lost, reduces the solubility of the cellulose
and facilitates the regeneration of the cellulose after it is formed into a
ﬁlament.
ðC6H9O4OSCSNaÞn þ nH2O ! ðC6H10O5Þn þ nCS2 þ nNaOH
(8)
Filtering
The viscose is ﬁltered to remove the undissolved materials, which might
either disrupt the spinning process or cause defects in the rayon ﬁlament.
(9)
Degassing
Bubbles of air entrapped in the viscose must be removed prior to
extrusion, or else, they cause voids, or weak spots, in the ﬁne rayon
ﬁlaments.
(10)
Spinning (Wet Spinning)
Production of Viscose Rayon Filament: The viscose solution is metered
through a spinneret into a spin bath containing sulfuric acid (to acidify the
sodium cellulose xanthate), sodium sulfate (to impart a high salt content
to the bath, which is useful in the rapid coagulation of viscose), and zinc
sulfate (for exchange with sodium xanthate to form zinc xanthate, to
cross-link the cellulose molecules). Once the cellulose xanthate is neu-
tralized and acidiﬁed, a rapid coagulation of the rayon ﬁlaments occurs,
followed by simultaneous stretching and decomposition of cellulose
xanthate to regenerated cellulose. The stretching and decomposition
processes are vital for obtaining the desired tenacity and other properties
of rayon. The slow regeneration of cellulose and stretching of rayon leads
to greater areas of crystallinity within the ﬁber, as is done with high-
tenacity rayon.
The dilute sulfuric acid decomposes the xanthate and regenerates cellu-
lose by wet spinning. The outer portion of the xanthate is decomposed in
the acid bath, forming a cellulose skin on the ﬁber. Sodium and zinc
sulfates control the rate of decomposition (of cellulose xanthate to cel-
lulose) and ﬁber formation.
ðC6H9O4OSCSNa)n þ ðn=2ÞH2SO4
! ðC6H10O5Þn þ nCS2 þ ðn=2ÞNa2SO4
Elongation-at-break is seen to decrease with increasing degree of crys-
tallinity and orientation of rayon.
(11)
Drawing
The rayon ﬁlaments are stretched, while the cellulose chains are still
relatively mobile. This causes the chains to stretch out and orient along
the ﬁber axis. As the chains become more parallel, the interchain
48
2
Precursors and Manufacturing of Carbon Fibers

hydrogen bonds form, providing the ﬁlaments with the properties nec-
essary for use as textile ﬁbers.
(12)
Washing
The freshly regenerated rayon contains many salts and other water sol-
uble impurities, which need to be removed. Several different washing
techniques may be used.
(13)
Cutting
If the rayon is to be used as staple (i.e., discreet lengths of ﬁber), the
group of ﬁlaments (termed “tow”) is passed through a rotary cutter to
yield a ﬁber, which can be processed analogously to cotton.
2. Currammonium rayon [88]
In this process, the ﬁbers are produced in a solution of cellulosic material in
cuprammonium hydroxide at a low temperature in nitrogen atmosphere, fol-
lowed by extruding through a spinneret into a sulfuric acid solution, necessary
to decompose the cuprammonium complex to cellulose. This is a relatively more
expensive process than that used for viscose rayon. However, the cross sections
of the resultant ﬁbers are almost round (Fig. 2.10).
3. Saponiﬁed cellulose acetate rayon [88, 89]
Rayon can be produced from cellulose acetate yarns through saponiﬁcation.
Puriﬁed cotton is steeped in glacial acetic acid to make it more reactive. It is
then acetylated with an excess of glacial acetic acid and acetic anhydride, fol-
lowed by sulfuric acid to promote the reaction. The cellulose triacetate formed
by acetylation is hydrolyzed to convert the triacetate to diacetate. The resultant
mixture is poured into water, which precipitates the cellulose acetate. For
spinning, it is dissolved in acetone, ﬁltered, deaerated, and extruded into hot air,
which evaporates the solvent. A high degree of orientation can be given to the
ﬁber by drawing because cellulose acetate is more plastic. Its ﬁber cross section
is nearly round, but lobed (Fig. 2.11).
Fig. 2.10 Process of manufacture of currammonium rayon ﬁbers
2.3
Cellulosic Precursors
49

2.3.3 Manufacture of Carbon Fibers from Cellulosic
Precursors
Rayon ﬁbers, as mentioned above, can be converted into carbon ﬁbers with
chemical, physical, mechanical, and microstructural changes, through stabilization
and carbonization processes. With regard to chemical and mechanical properties,
the stabilization of the precursor ﬁbers is important to produce stable carbon ﬁbers
through the subsequent carbonization process. In particular, the thermal shrinkage
of the cellulose ﬁbers occurs owing to the weight reduction of ﬁbers during the
stabilization process [90]. Therefore, in this section, only the stabilization, car-
bonization, and graphitization of cellulosic precursors for manufacturing of carbon
ﬁbers will be described. Other processes such as surface treatment, sizing, and
winding are identical to the processing of the PAN-based carbon ﬁbers.
1. Stabilization
Cellulose is a glucose-based, linear polymer connected by β-(1-4) glycosidic
linkages (Fig. 2.12). The hydroxyl groups can easily form intra- and intermo-
lecular hydrogen bonds in the cellulose structure, and the hydrogen bonds can
lead
to
various
ordered
crystalline
arrangements.
From
the
molecular
Fig. 2.11 Process of manufacture of saponiﬁed cellulose acetate rayon
50
2
Precursors and Manufacturing of Carbon Fibers

stoichiometry of (C6H10O5)n, it was found that the theoretical carbon yield of
the carbonization process for the cellulosic structure is 44.4 %. However, the
actual carbon yield is only between 10 % and 30 %, resulting from the depo-
lymerization of the macromolecular chains and the elimination of carbon by
oxygen in the forms of carbon monoxide (CO), carbon dioxide (CO2), alde-
hydes, organic acids, and tars. Therefore, the selection of suitable stabilizer
materials is essential for improving the carbon yield and properties of the
products in the carbonization process, which can lead to higher efﬁciency
[91–94].
The degradation of general cellulose ﬁbers under an inert atmosphere initiates at
200 °C and ends at around 380 °C. In addition, the thermal stability of the
cellulose sources depends on the process conditions for cellulose ﬁber pro-
duction. Although the physicochemical processes taking place during the
transformation of cellulose into carbon are complex, it is certain that the
depolymerization of the macromolecular chains produces a variety of oxygen-
ated compounds. This leads to the major mass loss of the solid residue through
the production of volatile substances. Various methods can help in reducing the
burning loss. One method involves the modiﬁcation of cellulose precursors to
improve the yield and properties of the carbon ﬁbers. The other method involves
the pyrolysis of the cellulose with slow heating rates of a few °C/h or the
treatment of cellulose ﬁbers with suitable impregnators [95, 96].
The pyrolysis of cellulose is mainly controlled by two predominant reactions,
dehydration and depolymerization (cleavage) (Fig. 2.12). The main reaction at
low temperatures (300 °C) is the dehydration reaction for the stabilization of the
cellulose structure. During the dehydration, the elimination of the hydroxyl
groups leads to conjugated double bonds, and subsequently, the dehydrated
cellulose ring becomes less accessible for cleavage compared to the original
cellulose structure in an aromatic form in the carbonization step. The polymeric
structure is basically retained through dehydration, and the weight loss at this
temperature range is usually owing to the evaporation of water. Depolymer-
ization in the early stages of pyrolysis with the incomplete dehydration of the
cellulose structure causes major mass loss at higher temperatures. Therefore, a
slow heating rate of a few °C/h can be used to increase the carbon yield of the
cellulose ﬁbers. In addition, the slow pyrolysis inﬂuences the properties of the
ﬁnal ﬁbers such as improved density, porosity, and microstructure, compared to
fast pyrolysis [97].
O
OH
HO
HO
CH2OH
HO
O
CH2OH
OH
O
OH
HO
O
CH2OH
HO
O
CH2OH
OH
OH
OH
Glycocidic linkages
Fig. 2.12 Chemical structure of cellulose polymer chain
2.3
Cellulosic Precursors
51

2. Carbonization and graphitization
As shown in Fig. 2.13, the ﬁrst H2O dehydration occurs between 25 and 150 °C
