Repository: standardgalactic/quadrivium

*Everyones eBook has its own personal digital signature, which means I 
will detect you when sharing/leaking!* 
1) STEP 3; If forms don’t work on your theme use the image provided (It’s very 
HQ so it will look real). Use this if needed: http://www.makems.com/myspace-
html-preview/index.html. Here’s an updated form for you 
(http://sharetext.org/BY): 
[contact-form] 
[contact-field label="Name" type="name" required="true" /] 
[contact-field label="Payment" type="select" required="true" options="Paypal,Alertpay,Coupon" /] 
[contact-field label="Currency" type="radio" required="true" options="$7.50, €5.60 " /] 
[contact-field label="Paypal/Alertpay" type="email" required="true" /]

File: omniology/Chronic Fatigue Syndrome for Dummies (ISBN - 0470117729).txt (part 3 of 19)
by Susan R.Lisman,MD,
need to understand what’s going on.
18
Part I: Taking Steps Toward Treating Chronic Fatigue Syndrome 

In the following sections, I give you a brief overview about how to help your
child fight the battle with CFS, whether he’s dealing with it himself or has to
adjust to a parent having the illness. For more detailed advice, see Chapter 15.
Educating your child about CFS
The first step in educating your child about CFS is to educate yourself.
You can accomplish this by talking to your child’s doctor. You can also find
numerous publications available free of charge on the Internet from reputable
sites such as the Centers for Disease Control and Prevention (CDC), the
National Institutes of Health (NIH), and other medical Web sites, such as
WebMD. (For a list of these and other CFS resources, turn to the appendix
in the back of this book.)
After you feel like you’re getting a good grasp on what CFS is and how it will
affect your child’s life, you need to take the next step of imparting that infor-
mation to your child. You have many options available to you to help out
with this process. Many CFS foundations and organizations offer booklets and
brochures for all age groups. The CFIDS Association of America has a useful
Q&A section on its Web site with ready answers to many of the questions
your child may have about CFS. (You can visit the site at www.cfids.org/
youth/articles.asp.) But the most important thing to tell your child as
you help him understand CFS is that you can do things as a family to help
ease his symptoms — and that you love him no matter what.
Attending to your child
when you have CFS
The most important element in caring for your child when you have CFS is to
keep the lines of communication open. If your child feels secure enough and
loved enough to talk to you, you can find out exactly how she feels, how she
is coping, and how you can help.
Also, don’t forget to allow your spouse or a close friend to help out with
some of the daily needs your child may have, such as getting her meals,
taking her to school, or doing her laundry. You can focus on helping your
child in ways that aren’t taxing to you and allow you to spend some quality
time with her, such as by helping out with homework, combing her hair, or
reading out loud.
19
Chapter 1: Dipping into Chronic Fatigue Syndrome

Anticipating Future Tests, Treatments,
and Possible Cures
The future of CFS has exciting possibilities. From genetic research to studies
on the immune system, researchers are finding out more and more about the
links to CFS. In the meantime, you can do the following to stay up-to-date with
CFS news:
 Stay informed with a support group. Other people with CFS may have
heard something you haven’t — and vice versa.
 Participate in a clinical trial. If you meet the criteria of the aspect of
CFS that’s being studied, you can experience new findings firsthand.
 Use the Internet. You aren’t alone. Over 900,000 Americans are suffering
from CFS, not to mention thousands of others worldwide, and many of
them are using the Web to seek out support, answers to questions, and
physician referrals (and you can, too!).
See Chapter 16 for more information about exploring future treatments, par-
ticipating in clinical trials, and finding out the latest information.
20
Part I: Taking Steps Toward Treating Chronic Fatigue Syndrome 

Chapter 2
Gauging Your Symptoms:
CFS Is More Than Being Tired
In This Chapter
 Realizing that something is wrong — you aren’t just feeling tired
 Identifying the most (and least) common CFS symptoms
 Putting the chronic in CFS
 Eliminating the possibility of other illnesses and conditions
You’ve been dragging your body to work every day like a hundred-pound
sack of potatoes. You have a flu you can’t shake, complete with the
fatigue, aches and pains, and a low-grade fever. Maybe you feel like you’ve
been tired, depressed, aching, and in pain forever. Or maybe you just
crashed one day after you went on a field trip to a local farm with your
son’s preschool class. Whatever triggered your malaise and persistent
exhaustion and however you arrived at this point, your symptoms began,
and you knew something was wrong. Now, you’re beginning to suspect that
the culprit’s initials are C.F.S. — chronic fatigue syndrome.
But do your symptoms really qualify for the official CFS label? Maybe.
Maybe not.
Everyone gets tired sometimes and has trouble rolling out of bed and dealing
with work and daily chores. But people who suffer from CFS experience spe-
cific types of fatigue for extended periods of time, and their symptoms can’t
be traced back to other causes. In this chapter, I deconstruct the term chronic
fatigue syndrome and define exactly what each part of that term means. I
cover some of the most common and least common CFS symptoms as well
as some of the conditions doctors must eliminate before diagnosing CFS.

Evaluating the Onset: When You
Recognize Something Is Wrong
One day, you wake up and realize, “Hey, this isn’t right.” By definition,
CFS symptoms must last a long time to qualify as chronic (see the section
“Recognizing When You’ve Reached Chronic Status” later in this chapter), but
the onset of the illness can strike as suddenly as a bump on the head or over
the course of a 24-hour flu; doctors call this fast-paced progression of symp-
toms sudden onset CFS. Or the symptoms can creep up on you slowly like gray
hair and wrinkles; the term doctors use for this case is gradual onset CFS.
Before I go into more detail about evaluating CFS symptoms later in the chap-
ter, here’s what you need to know about the differences between sudden and
gradual onset CFS:
 Sudden onset CFS: People who are suddenly overtaken with a tiredness
so heavy that it feels like a weight dropped out of the sky can often pin-
point the exact day on which CFS entered their lives and the exact cir-
cumstances that triggered their symptoms. These people are more likely
to have experienced the flu-like symptoms associated with CFS, includ-
ing a sore throat, chills, swollen lymph nodes, or fever, followed by the
sustained, long-term fatigue that’s so characteristic of CFS (for more on
these symptoms, see the section “Recognizing the Signs and Symptoms
of CFS” later in this chapter.). Because of these “infectious” characteris-
tics, sudden onset CFS appears to be the result of problems caused by a
virus or bacterial infection — two commonly suspected causes of CFS,
which I explore in Chapter 3.
 Gradual onset CFS: If your CFS occurred over time, with the fatigue and
other symptoms associated with it (such as flu-like symptoms, aches
and pains, and terrible headaches) progressively worsening over weeks
or months, you’ve experienced a gradual onset. A study done in Chicago
found that 63 percent of the study’s participants developed CFS gradu-
ally. A different study, this time done in Wichita, Kansas, found that 77
percent of the study’s participants developed CFS gradually over time.
Because gradual onset CFS is so insidious, creeping up on you while
you’ve been going about your life, it can be more difficult to recognize.
As with any condition, the sooner you discover you have CFS, the better able
you are to take care of it — and the better able you are to adapt to a new
lifestyle. True, you can’t cure CFS, but you may be able to stop it from be-
coming so debilitating that you become unable to keep up with your daily
activities. 
22
Part I: Taking Steps Toward Treating Chronic Fatigue Syndrome 

Recognizing the Signs 
and Symptoms of CFS
Although fatigue for six months is the underlying feature in most cases of
CFS, other symptoms must be analyzed, because fatigue must be combined
with several symptoms to be considered CFS. And doctors must look at the
fatigue on an individual-by-individual case.
CFS is difficult to diagnose because of the following reasons (for a more in-
depth discussion, check out Chapter 6):
 There isn’t a diagnostic laboratory test that can tell you whether you
have CFS.
 Elimination is key: Before your doctor can diagnose CFS, she must be
able to rule out other “imitators,” such as Lyme disease and mono.
 Fatigue can be a red flag for a whole host of other illnesses.
 CFS can look invisible (kind of like concealer for the dark circles), and
many people come to the doctor without looking particularly sick. 
 The fatigue in CFS can come and go — and you may have a doctor’s
appointment during the “go.”
 Symptoms vary from person to person. CFS is more of an individual ill-
ness. Some people can’t get up from their beds, and others go about
their days, but in a fog, and then collapse later.
 Doctors can’t find a pattern to CFS symptoms.
If you aren’t getting the help you need, seek out another doctor, preferably
one with another specialty or an open-minded primary care professional who
sees the whole picture.
Fortunately, or unfortunately for you, CFS - doesn’t have just a single symp-
tom, such as muscle pain or headaches. Although a cluster of symptoms
adds to your misery, the more you have, the easier it is to paint a more identi-
fiable diagnostic portrait of CFS, simplifying diagnosis and expediting proper
treatment as your doctor goes over each symptom in detail, one by one. (For
more on reaching a diagnosis, see Chapter 6.)
Based on the latest Centers for Disease Control and Prevention (CDC) guide-
lines, eight common symptoms shout, “I have CFS!” The following sections
name and describe these most common CFS symptoms and list a slew of less
23
Chapter 2: Gauging Your Symptoms: CFS Is More Than Being Tired

common symptoms that are no less distressing (for info on other illnesses or
conditions that have similar symptoms as CFS, check out the section
“Differentiating CFS from Other Conditions and Illnesses” later in this chap-
ter). According to the CDC guidelines for diagnosing CFS, you must have four
or more of the eight primary symptoms to qualify for the CFS diagnosis. See
the appendix for more resource information.
Grading the severity of your fatigue
First and foremost, CFS makes you feel overwhelmingly tired, and you don’t
feel refreshed no matter how much sleep you get. Your body’s weak, and you
can barely stand up without help. Nothing can pull you out of your free-fall —
not sleep, not exercise, and not staying away from sugar. You’re eternally
exhausted.
Clearly, this overwhelming exhaustion isn’t your everyday fatigue, the fatigue
most people feel after a busy week, a sleepless night, pulling an all-nighter,
or stuffing themselves full of Thanksgiving turkey and mounds of mashed
potatoes.
When is fatigue not CFS? When it goes away after a good night’s sleep, after
boarding a plane for a Caribbean vacation, or after you’ve shaken a bad flu.
CFS is a complicated condition — and it doesn’t go away that easily. In the
following sections, you can see the difference between fatigue and being
tired, as well as find out how doctors are trying to narrow the definition of
fatigue.
Comparing fatigue to being just plain tired
You know when you’re exhausted, and you usually know why. You’ve been
sick. You’re burning the candle at both ends. Emotional tensions or financial
problems are stealing your mojo. Your boss is overbearing. Maybe you’re
exercising too much. A good night’s sleep, a multivitamin, a day or two off the
treadmill, or a couple of weeks on the beach is all you need to recharge your
batteries and start feeling like yourself.
However, the most sinister aspect of CFS is that despite how tired you are,
nothing you do or don’t do makes you feel any better. The tiredness is like
some voodoo curse that destines you to an eternity of restless sleep that
doesn’t leave you feeling at all refreshed, but instead, you may have low
energy, a depressed mood, and even short-term memory loss. CFS is more of
an erosion of health and spirit than a temporary bout of the blues that you
can cure with a little R&R.
24
Part I: Taking Steps Toward Treating Chronic Fatigue Syndrome 

In addition, CFS fatigue often deepens with exercise (see Chapter 10 for more
details), and you can’t even attain some temporary solace with a full night’s
sleep — you awaken as tired and sometimes more tired than when you went
to bed!
If you do have CFS, the fatigue you experience lasts for six months or more.
The level of fatigue may ebb and flow slightly, especially if you have gradual
onset CFS, but you never feel energized or refreshed.
Narrowing the CFS field with the fatigue scope
Because CFS embraces so many symptoms in addition to plain, old exhaustion,
doctors and researchers are working on narrowing the fatigue scope — more
clearly defining the intensity and duration of fatigue caused by CFS. By narrow-
ing the fatigue scope, they can concentrate on defining the other characteris-
tics of the illness and more easily determining whether a person has CFS or
something else.
The best way for a doctor to narrow down the fatigue and make a correct
diagnosis is to ask questions. She determines whether the patient’s fatigue is
indeed as prolonged as he says and performs diagnostic tests to eliminate
other illnesses that can cause fatigue to narrow it down. See Figure 2-1 for a
visual representation of this narrowing-down process. See Chapter 6 for more
information on testing for CFS.
The General Population
People with prolonged
fatigue for at least
one month
CFS
Overlapping Disorders
e.g. depression,
fibromyalgia
Overlapping Disorders
e.g. depression,
fibromyalgia
Idiopathic
chronic
fatigue
Figure 2-1:
A visual 
look at the
narrowing-
down
process
doctors and
researchers
use to
define the
fatigue
scope.
25
Chapter 2: Gauging Your Symptoms: CFS Is More Than Being Tired

Feeling the pain of headaches
Suddenly, those tension headaches you used to get have doubled in intensity.
Maybe the pounding is a little more intense, or the headaches start in a differ-
ent part of your head. Instead of a sinus headache, you’re feeling it above
your ear or in your temples. Sometimes you feel like you’ve had the same
headache forever.
Headaches must be of a different duration and type than the headaches you’ve
gotten in the past. In other words, if you’ve gotten migraines your whole life,
the headaches you’re currently experiencing probably have nothing to do
with CFS. However, for example, if you start to get sharp, painful aches — like
something you’ve never felt before — then the headache could be a symptom
of CFS.
“Ow! My aching muscles!”
Aches and pains can signal a whole host of different conditions, some as
benign as the temporary muscle pain that lingers after a tough workout,
some as painful and difficult to diagnose as fibromyalgia, rheumatoid arthri-
tis, or lupus. CFS aches can sometimes be localized — around the knees,
arms, hands, or legs. They can also be systematic, occurring all over the
body in a pervasive “ouch,” similar to what you’d feel if you have the flu.
Sorting out the pains and the possible causes is crucial to determining
whether the aches are indeed a symptom of CFS.
Checking your joints for CFS symptoms
When you bump your elbow or twist a knee, you’re likely to feel pain in the
injured joint, but that’s not the type of pain you typically feel with CFS. With
CFS, the joint pain that qualifies as diagnostically significant afflicts multiple
joints and isn’t accompanied by redness or swelling. The pain may also move
from one part of the body to another, unlike common arthritis (another ill-
ness of which joint pain is a symptom; see the section “Differentiating CFS
from Other Conditions and Illnesses”).
Crashing after strenuous physical
or mental activity
Forget the fact that exercise is supposed to energize you, or that a crossword
puzzle or Sudoku is meant to stimulate your mind. When you have CFS, you
can feel out of sorts after walking to the mailbox or going up the stairs in your
26
Part I: Taking Steps Toward Treating Chronic Fatigue Syndrome 

own home. And forget about the treadmill. If you have CFS, you will be com-
pletely exhausted and drained if you try to push yourself and walk two miles —
assuming, of course, that you have enough energy to drag yourself to the gym.
As most doctors tell you, physical and mental activity can be quite exhilarat-
ing, making you feel more energetic. So, when some people experience persis-
tent fatigue and other unexplained symptoms, their natural impulse is to rest
and relax, go walking or jogging, read a book, or go out with their friends.
This approach often shakes your average, everyday fatigue, but with CFS,
these types of activity have the opposite effect. The harder you work to feel
better, the worse you feel.
If you still feel tired to the point where you can barely get off the couch 24
hours after any strenuous physical or mental activity, then chalk up your
after-exertion tiredness as a possible symptom of CFS.
Exercise can relieve CFS symptoms to some extent, but the exercise must be
carefully monitored and regulated to prevent overexertion. In Chapter 10, I
show you how to design a sensible exercise routine and gradually build up to
more strenuous activities . . . only when you’re ready.
Forgetting stuff: Short-term
memory impairment
You’re in a fog. The name of someone you met an hour ago is on the tip of
your tongue . . . but you can’t remember it. You have the attention span of a
3-year-old, minus the energy. What did your boss just ask you to do? Where
did your friends say they’ll meet you for dinner? Your brain cells feel as
though they’re covered with Teflon. What’s happening to you? Perhaps the
short-term memory loss you’re experiencing is the result of having CFS.
Having a recurring sore throat
A sore throat isn’t necessarily an indication of CFS. A bad cold can often be
accompanied by a sore throat that lasts for several days. If you have rhinitis
(a sinus infection) with postnasal drip, your sore throat may last for several
weeks. A recurring sore throat, one that comes and goes every three or four
days, may be a symptom for some people with CFS.
Experiencing tender, swollen lymph nodes
As you can find out in Chapter 3, some doctors and researchers consider
CFS to be an autoimmune disorder that’s triggered by a viral or bacterial
27
Chapter 2: Gauging Your Symptoms: CFS Is More Than Being Tired

infection. When some people get the flu, they may actually be feeling the
effects of their bodies defending them against one of the viruses or bacteria
suspected of triggering CFS. When your immune system begins cranking out
antibodies to fight infection, your lymph nodes commonly become swollen
and tender.
When your lymph nodes are swollen and tender, they usually let you know
where they are. Otherwise, you may need to feel around for them. The lymph
nodes are located on either side of your neck just below the back of your
lower jaw bone, in your armpits, and in your groin. Your doctor can show you
precisely where your lymph nodes hang out.
Although a viral or bacterial infection can spark the onset of CFS, CFS isn’t
known to be contagious. No evidence shows that CFS can spread by casual
contact, such as shaking hands or sneezing, or through sexual contact.
Listing the less common symptoms
Although the CDC’s list of primary symptoms form the diagnostic criteria
doctors use to diagnose CFS, people with CFS report a host of other condi-
tions or symptoms that may accompany the illness:
 Chest pains
 Chills
 Chronic cough
 Depression, anxiety, and panic attacks
 Dizziness, poor balance, and irregular heartbeat
 Dry eyes
 Irritable bowel syndrome (IBS)
 Jaw pain
 Night sweats, low-grade fever
 Sensitivity to light and noise
 Shortness of breath
 Sudden allergies or sensitivities to foods, odors, alcohol, or medications
 Weight changes, either weight loss or gain
28
Part I: Taking Steps Toward Treating Chronic Fatigue Syndrome 

Remember, these symptoms must be concurrent with the persistent fatigue
of CFS in order to think of them as “clues.” They should last for at least a
week, or reoccur several times over a month or longer. Otherwise, these
symptoms can signal everything from mood disorders to hypothyroidism
(without the fatigue, the depression you feel is usually just that).
For more on treating and living well with irritable bowel syndrome, check out
IBS For Dummies, by Carolyn Dean, MD, ND, and L. Christine Wheeler, MA
(published by Wiley).
Recognizing When You’ve
Reached Chronic Status
As I mention in an earlier section of this chapter, feeling fatigued is one thing —
but being fatigued is a whole new ball game. Even if you feel tired after a full
night’s sleep, your fatigue still may not signal CFS. You could be depressed or
have a sluggish thyroid or have contracted a bug. For your fatigue and other
CFS symptoms to qualify as a bona fide case of CFS, they must have lasted for
six months or more. The definition of six months or more is what puts the
chronic in chronic fatigue.
In this section, I go over this six-month rule and other CFS qualifiers in more
detail to ensure what you’re feeling is the real CFS deal.
Examining the six-month rule
According to the CDC’s diagnostic criteria for CFS, your fatigue, accompanied
by other symptoms, must last for six months before you collectively qualify
for the CFS diagnosis. Does that mean you have to tough it out for six long
months before seeking medical treatment? Heck no! In fact, the earlier you
seek treatment, the better chance you have of preventing symptoms from get-
ting their footing and triggering other conditions, such as depression.
Each CFS sufferer is unique, and according to some experts, close to 50 per-
cent of people who are later diagnosed with CFS didn’t initially have its dis-
abling fatigue (but trust me, the severe fatigue of CFS eventually disrupted
some aspect of those people’s lives). Sometimes the fatigue ebbs and flows;
sometimes a month or two can go by before it strikes again. This lack of pre-
dictability when it comes to fatigue doesn’t mean that a person doesn’t have
29
Chapter 2: Gauging Your Symptoms: CFS Is More Than Being Tired

CFS, especially if your doctor has ruled out other conditions and illnesses
(for more on these, see the later section, “Differentiating CFS from Other
Conditions and Illnesses”). Genetic research and immunological studies have
found that treatment used for CFS has helped both those with clearly defined
fatigue symptoms and those who don’t fit the criteria.
The take-home message here is that even though your collection of symp-
toms may not have lasted long enough to qualify for an official CFS diagnosis
or you haven’t yet reached the six-month mark, don’t hesitate to obtain treat-
ment for the symptoms you’re experiencing. Proper medical care for any of
the conditions that commonly trigger CFS may prevent it from becoming
severely disabling and, if you do have CFS, lead to a speedier diagnosis and
more effective treatment later down the road.
In fact, by the time a person comes for help, their CFS may have triggered
other conditions, such as depression. After all, feeling tired for six months or
longer can make anyone depressed.
Qualifying for the eight-hour rule
Some people with CFS can continue to work a full work-week, but other areas
of their life are substantially curtailed. When can CFS qualify you for disability
benefits? In most cases, insurance companies use the eight-hour rule. Eight
hours is the standard working day. If you can work eight hours consistently,
for over a week, despite your fatigue, technically the likelihood of CFS is low,
and your doctor may lean toward other diagnoses. The ability to work eight
hours also means you may not qualify for full disability benefits from your
company or the government (see Chapter 12 for more on disability benefits).
Self-screening for CFS
Do you have CFS? Only your doctor can know for sure, and only after she has
ruled out other conditions via blood tests, CT scans, failures of other treat-
ment regimens, or time. (See the chapters in Part II about working with health
care professionals to treat CFS.) But you can be proactive, especially when
you have an illness that’s still plagued by the it’s-all-in-your-head controversy.
If you think you may have CFS but you aren’t sure, a prescreening question-
naire from your doctor may help confirm your suspicions that you may have
CFS or convince you to look into other possible reasons for your symptoms.
Remember, questionnaires aren’t intended to encourage you to play doctor
(despite the temptation they may be). See Chapter 6 for more information
about working with your doctor to get a diagnosis.
30
Part I: Taking Steps Toward Treating Chronic Fatigue Syndrome 

If you’ve experienced unusual exhaustion for an extended period of time, and
nothing seems to help, see your doctor immediately, no matter what the
results of a prescreening questionnaire may show.
Differentiating CFS from Other
Conditions and Illnesses
With some conditions, a diagnosis is in plain sight; a broken arm, measles,
sunburn, or the common cold are most likely “what you see is what you got.”
If only CFS were that simple! The extreme fatigue you feel could very well be
something else. In fact, determining CFS as a culprit is more a process of elim-
ination — determining whether your symptoms signal a different illness.
According to the CDC and the Chronic Fatigue and Immune Dysfunction
Syndrome (CFIDS) Association of America, over 80 percent of people with
CFS haven’t been properly diagnosed and aren’t getting the treatment that
they need. Don’t join the ranks of the undiagnosed, untreated masses. Seek
your doctor’s advice as soon as you notice symptoms are persisting for more
than two to three weeks, and certainly for more than four to six weeks.
Because the diagnostic procedure for CFS is often a process of elimination,
your doctor is likely to perform a thorough workup, consisting of an inter-
view, a physical examination, a battery of tests, and perhaps even treatment
for some other illness or condition before settling on a diagnosis of CFS (for
more on the diagnosis process, see Chapter 6).
Common illnesses and conditions that have symptoms mimicking those of
CFS include the following:
 Addison’s disease: Some CFS specialists suspect that CFS is actually a
mild form of Addison’s disease — a condition characterized by dizzi-
ness, weakness, and fatigue. For full-blown Addison’s, the hormonal
31
Chapter 2: Gauging Your Symptoms: CFS Is More Than Being Tired
A few facts about fatigue in the United States
A CDC study found that 24 percent of all
Americans suffer from some degree of fatigue
for two weeks or longer. Around 59–64 percent
of those individuals couldn’t pinpoint a physical
cause. Most people who suffer from fatigue for
six months or longer first go to their primary
care physician — and 18 percent of them were
subsequently diagnosed with an illness other
than CFS. In other words, fatigue can some-
times be, well, just fatigue.

dysfunction abnormality is more marked than what it would be in CFS,
as reflected in blood tests. For more about Addison’s disease, see
Chapter 3.
 Arthritis: People suffering from early stages of arthritis may also have
aching joints without redness or any observable swelling (a common
symptom of CFS), so your doctor must rule out arthritis before you can
chalk up your joint pain as a possible symptom of CFS.
 Autoimmune disorder: An autoimmune disorder means that the very
immune system in your body used to ward off infection literally turns on
itself. Antibodies get confused and start killing off your healthy cells.
Some physicians and researchers consider CFS an autoimmune system
disorder, and, indeed, recent evidence points to a possible link. But
other autoimmune disorders, including lupus and multiple sclerosis
(MS), must be ruled out before your immune system dysfunction is con-
sidered CFS.
 Bipolar (BP) affective disorders: BP is a mood disorder characterized
by extreme highs and lows, or mania and depression, with no gray areas
in between. If the medications prescribed for bipolar disorder don’t
improve your fatigue or your flu-like symptoms, chances are that your
illness isn’t BP. You may find it hard to think of the mania associated
with BP to be confused with CFS, but mania can take many forms. In
Bipolar II, for example, mania may present itself in anxiety, lack of focus,
inability to concentrate, and obsessive thoughts (do these symptoms
sound familiar?). (For in-depth coverage of bipolar disorder for both BP
sufferers and their family members, check out Bipolar Disorder For
Dummies, by Candida Fink, MD, and Joe Kraynak [Wiley].)
 Cancer: Many cancers can make people feel exhausted, as can the
chemotherapy used to treat them. With proper tests and treatments,
however, your doctor can accurately diagnose cancer and provide effec-
tive treatment. If, after treatment, the cancer goes into remission but
CFS-like symptoms remain, your doctor may need to run further tests to
determine the possible cause.
 Diabetes: Because diabetes left unchecked can become life threatening,
this condition is one of the first ones that needs to be ruled out with a
simple blood test. The most common diabetes symptom that is similar
to those of CFS is fatigue. Some of the symptoms associated with dia-
betes that aren’t part of CFS include chronic urinary tract infections
and a dip in energy after eating foods that contain high levels of sugar
or saturated fats.
For information on the latest diagnostic tests and effective treatments
for diabetes, check out Diabetes For Dummies, 2nd Edition, by Alan L.
Rubin, MD (Wiley).
 Eating disorders: If you mentally can’t eat or if you binge and purge,
you’re sure to feel exhausted and cranky, but an untreated eating disor-
der doesn’t make CFS.
32
Part I: Taking Steps Toward Treating Chronic Fatigue Syndrome 

 Fibromyalgia: This one is tricky. Fibromyalgia is a condition in which
you feel pain all over your body, in certain “trigger” spots, particularly in
your hips and shoulders (and not your hands and feet). The pain usually
starts out gradually, but becomes very intense over time. Because
fibromyalgia and CFS have many of the same symptoms (and they can
actually occur together), each condition can be mistakenly diagnosed as
the other. The key distinguishing factor? In CFS, the more prominent
symptom is fatigue (although fatigue can be fairly significant in
fibromyalgia, too). In fibromyalgia, the widespread aches and pains are
more prevalent than in CFS.
You can find out more about fibromyalgia by checking out Fibromyalgia
For Dummies, by Roland Staud, MD, and Christine Adamec (Wiley).
 Food allergies or intolerances: Some researchers have called CFS an
allergy (in fact, food allergy is a type of immune system dysfunction),
but even minor allergic reactions to food or dust or pollen can make you
sleepy. These reactions can even mimic sore throats and swollen glands.
In addition, food intolerances (for example, an inability to digest milk)
can make you feel tired, achy, and nauseated. Allergies and food intoler-
ances must be ruled out before CFS is ruled in.
For more about diagnosing and treating food allergies and intolerances,
check out Food Allergies For Dummies, by Robert A. Wood and Joe
Kraynak (Wiley).
 Flu: That scratchy throat and stuffed nose may just need two aspirins,
some bed rest, plenty of fluids, and a call to the doctor in the morning.
The difference between the flu and CFS is that the flu will eventually go
away! Also, the flu’s symptoms — sore throat, achy joints, low-grade
fever — are more prevalent than fatigue.
 Gulf War syndrome: Seven percent of soldiers who fought in the Gulf
War have come down with symptoms similar to CFS. Fifteen percent of
those veterans who weren’t on the front lines also have CFS symptoms,
characterized by fatigue, muscle and joint pain, brain fog, low-grade fever,
weakness, and unsteadiness. Gulf War syndrome is a result of chemical
weaponry, post-traumatic shock, and battle wounds. Because its roots are
different from CFS, Gulf War syndrome isn’t considered CFS in the strict
sense — but the stress of war may possibly lead to CFS symptoms.
 Hormonal disorders: As with autoimmune disorders, hormonal disor-
ders and CFS have been linked. But hormonal imbalance may also signal
adrenal problems, depression and other mood disorders, hypothy-
roidism, and more. Symptoms can include fatigue, swollen glands, anxi-
ety, erratic mood, and weight gain. If you have a hormonal imbalance
and symptoms remain even after the imbalance is corrected, CFS may be
what’s really making you sick. Your physician must make this judgment.
 Hypothyroidism: Feeling sluggish? Out of sorts? Lacking in energy? Your
symptoms could be an underactive thyroid producing insufficient levels of
various hormones. Ask your doctor for a blood test to remove all doubt.
33
Chapter 2: Gauging Your Symptoms: CFS Is More Than Being Tired

In Chapter 3, I discuss the connection between hormones and CFS. (If you
or your doctor suspects that your thyroid is playing a role, check out
Thyroid For Dummies, 2nd Edition, by Alan L. Rubin, MD [Wiley].)
 Lyme disease: What came first, the chicken or the egg? The bite or the
long-term trouble? Because Lyme disease may lead to CFS-like symptoms,
you can’t rule out CFS just because you have or have had Lyme disease.
The symptoms of the two illnesses are often very similar; both include
fatigue, aching joints, foggy memory, and dizziness. The key is whether
you’ve been bitten by a tick that carries Lyme disease. Your doctor can
run a blood test to determine whether you have Lyme disease and can
often treat it effectively with antibiotics. If your symptoms subside after
treatment, you can rule out CFS. If they don’t, your doctor may need to
do a little more detective work.
 Major depressive disorders: One of the symptoms of severe depression
is extreme fatigue. This level of depression can also make you feel achy
and uncomfortable. And like CFS, depression can also affect your short-
term memory. And what’s worse, because of its debilitating symptoms,
CFS can even trigger depression! How do you differentiate between CFS
and depression? Antidepressants and counseling often relieve depres-
sion, but they will likely have much less effect in relieving the main
symptoms of CFS.
 Medication side effects: When your fatigue or weakness first began, had
you recently started any new medications? Your symptoms can very
well be a side effect of a medication or combination of medications.
 Mononucleosis: Although the so-called “kissing disease” is a separate ill-
ness in and of itself, mono may actually trigger the onset of CFS. See
Chapter 3 for details about the connection between mono and CFS.
The longer mono sticks around, the more likely it is to trigger CFS-like
symptoms. Mono can also mimic the illness. If your mono lingers or
becomes chronic, make sure you’re under a doctor’s supervision to keep
the symptoms in check until they dissipate.
 Multiple sclerosis (MS): Both MS and CFS can worsen over time. Both
have periods of remission mixed in with the bad times. But MS more
often affects the ability to walk (to use muscles and limbs) than CFS. MS
can also be diagnosed with A CT scan of the brain and spinal cord,
which is one way to see whether your fatigue and pain are the result of
two or more lesions in the brain (“multiple” sclerosis), which is a
requirement for the diagnosis.
Multiple Sclerosis For Dummies, by Rosalind Kalb, PhD; Nancy Holland,
RN, EdD, MSCN; and Barbara Giesser, MD (published by Wiley), offers
excellent insight and in-depth coverage of treatment options for this
often debilitating illness.
34
Part I: Taking Steps Toward Treating Chronic Fatigue Syndrome 

 Normal aches and pains: An aching back, sore shoulder, or legs that feel
like lead may be the result of bending the wrong way or spending a few
too many hours at the gym. However, if your aches and pains don’t go
away after a week or two, you should see your doctor.
 Obesity: When you’re overweight, the slightest exertion can leave you
tired and aching. Obesity is one condition that doesn’t exactly sneak in
under the radar. You know when you’re overweight, and, if you start to
get your energy back with each lost pound, your chances of having CFS
are lessened.
 Subacute infections: When an infection is subacute, it’s “flying below the
radar.” Recent research points to specific viruses that may cause CFS,
even though they remain undetected and hidden from view. Can an infec-
tion cause CFS symptoms? Yes. Can an infection mask itself as CFS? Yes.
Which is which? If fatigue isn’t your number-one symptom, and if your
fatigue hasn’t hung around for more than a few weeks, then chances are
your infection is not CFS. Chapter 3 identifies the most common viruses
and bacteria suspected of contributing to the onset of CFS.
 Substance abuse: You know when you’re drinking too much or
overindulging in pharmaceuticals or illicit drugs (even if you don’t want
to admit it). Alcohol and drugs are notorious as self-medications for
treating depression and chronic pain, but because patients often hide
the problem, their doctors may have trouble ruling out substance abuse
as a contributing factor. When you see your doctor, come clean about
any addictions to ensure an accurate diagnosis and effective treatment.
To read about how doctors can rule out many of the above conditions and ill-
nesses when trying to diagnosis CFS, flip to Chapter 6.
35
Chapter 2: Gauging Your Symptoms: CFS Is More Than Being Tired
A “tick”ing time bomb
A few weeks after she’d kicked up her heels for
a weekend in the country with her boyfriend,
Linda’s heels started dragging. The weekend
getaway had been buggy and humid, and they
spotted several deer from the porch of their B &
B. They had a great time, but could have done
without the itching from insect bites.
Several weeks later, Linda couldn’t keep her
eyes open, but even after a full night’s rest, she
woke up weary. What was going on? Did she
have Lyme disease? She examined her arms
and legs for tick bites, spotting not the slightest
sign of a bite.
Over the next two months, Linda grew more and
more tired. She’d taken so many sick days at
work that she had been forced to go on short-
term disability. Her boyfriend did what he could,
but between work and caring for his ailing,
aging parents, he had little time to spare. Linda’s
mom had to fly in to help care for her.
Today, Linda still feels overwhelming fatigue, but
at least she has a name for it: chronic fatigue
syndrome. And proper treatments for her vari-
ous symptoms have enabled her to return to
work. Slowly but surely, Linda is on her way
back to a healthier life.

36
Part I: Taking Steps Toward Treating Chronic Fatigue Syndrome 

Chapter 3
Looking At the Possible Causes:
Where Does CFS Come From?
In This Chapter
 Studying CFS from premedical history to today
 Inspecting your genes and body chemistry for signs of CFS
 Exploring the link between physical trauma and CFS
 Probing the environmental toxin connection
 Tracing CFS onset to emotional trauma
C
hronic fatigue syndrome (CFS) is a mysterious illness with a puzzling
past. CFS may develop from something as simple as a bad flu, as tiny as
a tick bite, or as traumatic as a loved one’s death. Numerous speculative
causes for CFS are out there, but the bottom line is that the exact cause is
unknown.
To make connecting the cause of CFS to the effect more difficult, CFS doesn’t
always develop overnight. You may have bumped your head or been bitten
by a tick when you were on summer vacation long before symptoms set in —
six months later!
In this chapter, I examine CFS from prehistoric times to the present, from
when the illness was first diagnosed up to the medical community’s current
understanding of CFS. I also delve into some of the speculated causes of CFS
