Repository: standardgalactic/quadrivium

*Everyones eBook has its own personal digital signature, which means I 
will detect you when sharing/leaking!* 
1) STEP 3; If forms don’t work on your theme use the image provided (It’s very 
HQ so it will look real). Use this if needed: http://www.makems.com/myspace-
html-preview/index.html. Here’s an updated form for you 
(http://sharetext.org/BY): 
[contact-form] 
[contact-field label="Name" type="name" required="true" /] 
[contact-field label="Payment" type="select" required="true" options="Paypal,Alertpay,Coupon" /] 
[contact-field label="Currency" type="radio" required="true" options="$7.50, €5.60 " /] 
[contact-field label="Paypal/Alertpay" type="email" required="true" /]

File: omniology/Design and Analysis of Large Lithium-ion Battery Systems.txt (part 3 of 14)
Li-ion batteries. (See the analogy between Figure 2.1(b) showing the potential energy of identical 
volumes of water inside columns of different shapes and Figure 2.2 showing the electrochemical 
potential of different electrodes containing identical amounts of Li-ions.)

2.2  Assembling a Li-Ion Cell 
25
Li-ions to accept more ions, one must set its voltage with respect to Li/Li+ reference 
electrode to be lower than its OCP at the same composition. This is accomplished 
by supplying the battery with electrons from the external circuit, and in turn, shift-
ing the anode from its equilibrium state to a new, energized state. In an attempt to 
reach equilibrium at the new voltage set point, the anode takes in more Li-ions to 
bring its composition as close to a value that the electrode would have, if its OCP 
were equal to the new set point. The same way, when Li-ions must be released from 
the cathode, one has to raise the voltage to a new set point, at which the electrode 
would spontaneously release the ions to reach a new equilibrium between its volt-
age and composition. The reverse process works during discharge of the battery—
the voltage values at each electrode shift in the directions opposite to that during 
charge when the Li-ions are moved back from the anode into the cathode. The 
continuous change in the voltage of the individual electrodes is illustrated in Figure 
2.3(a); the voltage of the cell is calculated as the difference between those of the 
cathode and the anode when the ions move from the solution into the electrodes or 
vice versa during a charge or discharge, as is illustrated in Figure 2.3(b).
The movement of the ions is accomplished either by supplying additional in-
centive to the battery in the form of current or by adjusting the OCP of the individ-
ual electrodes as to release or attract excess charges to the electrodes. In either case, 
the amount of working ions at any given instance in an electrode during a charge 
or discharge process is related to the amount of charge supplied to the battery (or 
equivalently, the current flow created due to the shift in the OCP of the individual 
electrodes) by Faraday’s law: one Faraday of charge (96,487 C) is required to pro-
duce (or consume) one molecular weight of ions (also called one mole of ions). In 
the case of Li-ions, the molecular weight is 6.94 g. Thus, if we charge a Li-ion cell 
using 1 ampere of current for 1 hour, ideally, we would have extracted 258.9 mg of 
Li-ions from the cathode. Thus, by varying the amount of current supplied or used 
from the battery, or by specifying a power demand from the external circuit, the 
Li-ions can be moved in and out of the electrodes at varying rates, in accordance 
with Faraday’s laws.
In order for the Li-ions to be shuttled efficiently between the two electrodes, 
the driving force to extract these ions from the anode must be paired up with that 
used to insert them into the cathode. In other words, the two electrodes must work 
in sync, with the energetics aligned such that they are additive in favor of trans-
porting lithium in the intended direction and the driving force must be maximized. 
Correspondingly, the voltage difference between the two electrodes is maximized. 
On the anode side of the cell, the lowest voltage one can get to without disrupting 
the flow of ions is 0V versus Li/Li+, at which point, the energetics favor the plating 
of lithium rather than movement of Li+ ions. The first choice for the anode material 
is thus a sheet of metallic lithium. Practical difficulties, as discussed in Chapter 1, 
prevent the use of lithium metal as the anode: upon repeated plating and dissolu-
tion of lithium, the morphology and mechanical properties of the anode changes 
drastically resulting in poor cyclability and often safety concerns due to dendrites 
of lithium that is plated back, inducing a short circuit within the cell. Other mate-
rials that can be used as anodes usually host lithium inside a solid matrix. Differ-
ent types of carbons, tin oxide, titanium dioxide, and silicon are some examples. 
Once again, it is the voltage at which lithium can be inserted or released, and the 

26 
����������������������
Electrical Performance
thermodynamic ability to store electrons from the external circuit that makes these 
materials good choices as anodes for lithium ion batteries.
On the cathode side, transition metal oxides are the most popular choices for 
Li-ion batteries, mainly because these materials are durable at very high voltages 
Figure 2.3�  Change in OCPs of the individual electrodes during operation of a Li-ion battery (a), and the 
corresponding cell voltage (b) during charge and discharge.

2.2  Assembling a Li-Ion Cell 
27
for prolonged periods of time [2]. Some of these oxides are stable up to 4.6 V 
versus Li/Li+. In general, the higher the voltage at which lithium can be inserted or 
extracted, the greater the driving force for the ions to be shuttled. Also, the objec-
tive is to store as much energy by moving as few ions around as possible. One way 
to accomplish this is by employing materials that store the ions at high voltages: 
since energy stored equals voltage times the amount of charge, if the voltage values 
are higher, the amount of charge that has to be stored to accomplish a set target for 
energy to be stored can be lowered. Thus, in this case, transition metal oxides are 
good candidates. Another way to accomplish the same goal is to use multivalent 
ions, which can compensate for the transfer of multiple electrons for every ion that 
is transported. Magnesium, manganese, lead, and vanadium are some of the ions 
considered in the past for this purpose; however, it is difficult to shuttle heavier ions 
and the efficiency drops quickly due to transport limitations. So, we use the Li-ions 
to transfer the charge from one electrode to the other; but then take advantage of 
the multiple valence of the transition metals (e.g., Mn2+ and Mn3+) inside the host 
matrix of the cathode material to maximize the amount of energy stored for a given 
amount of the cathode material. It is worth noting that lithium batteries operate by 
inserting and extracting ions within electrodes without disrupting the structure of 
the host lattice, in contrast to alkaline or lead acid batteries, which rely on plating 
and dissolution of the charge carrying species. The process of insertion of a guest 
ion into the host matrix without disrupting its structure is called intercalation.
There must be an ionic conductor available to transfer the Li-ions from one 
electrode to the other. This conductive layer must simultaneously be capable of 
blocking the electrons from being short-circuited within the cell instead of being 
routed across the external load when called for. This role is played by the electro-
lyte, which is essentially a lithium salt dissolved in a suitable solvent. The choice 
of electrolytes suitable for use in Li-ion batteries is extremely challenging because 
the electrolyte must be stable at the extreme voltages (0–6V) it encounters on both 
the anode as well as at the cathode. The nonavailability of suitable electrolytes has 
been one challenge that has restricted the usable voltage range of Li-ion batteries 
to 0–4.5 V. LiPF6 dissolved in organic carbonates is a popular choice of electrolyte. 
Other solvents like tetrahydrofuran (THF), lactones, and some ethers have been 
proposed, but they are usually used as additives to address specific problems (e.g., 
to improve stability of the electrolyte at the anode surface or to improve conductiv-
ity of the ions at low temperatures).
Simplistically, a battery looks like two blocks of electrodes with compatible 
properties as described above, immersed in a bath of electrolyte. However, in a 
practical system, there are transport limitations in addition to thermodynamic bar-
riers described above. The ions have to be moved from their designated positions 
within the host matrices to the electrode-electrolyte interface, where they are trans-
ferred by means of one or more electrochemical reactions into the electrolyte, and 
subsequently carried in the electrolyte phase and the reverse process takes place at 
the other electrode. In order to maximize the efficiency of the cell, the transport 
of ions must be kept to a minimum. This task is accomplished by placing the elec-
trodes as close to one another as possible without making actual physical contact 
(which would induce an electronic short circuit). A porous polymer film about 10 
to 30 µm thick is used as a spacer between the electrodes. This film is called the 
separator and is usually made of a polymer that is chemically compatible with the 

28 
����������������������
Electrical Performance
electrolyte (e.g., polyethylene or polypropylene membranes are used in the case of 
Li-ion batteries). In some cell designs, the separator is also designed to conduct 
ions, and thus, the role of the separator and the electrolyte are integrated. These 
cells are referred to as polymer cells. In general, the transport of ions within the host 
matrix is about two to four orders of magnitude slower than moving them in the 
liquid electrolyte. In order to take advantage of this fact, the electrodes are usually 
designed as porous films soaked in the electrolyte. They are assembled by coating 
a thin (~100 µm for Li-ion batteries versus ~100 mils for metal hydride batteries) 
porous layer of the corresponding active material (carbon, transition metal oxide, 
etc.) on to a thin metal foil or mesh, which distributes the electrons (or collect the 
current) across the electrode to ensure a uniform utilization of the active mate-
rial. The current collectors themselves are chosen by their ability to resist chemical 
and electrochemical reactions under the environment they operate in. For example, 
copper is stable in the operating voltage window that the anode of a Li-ion cell 
is exposed to, and is used as the current collector on the anode, whereas it  will 
oxidize at high voltages on the cathode side to form soluble copper oxide. Hence, 
an aluminum foil works well at the cathode.  A detailed discussion on the choice 
of materials can be found in any of the standard lithium battery handbooks [1, 2].
The cell components described above can be packaged in different ways: stack-
ing alternating layers of anodes and cathodes with a separator in between is one 
popular approach, especially with large-format Li-ion cells. Winding long coils of 
the electrodes on to a central core is another. This assembly of the electrodes and 
separator is termed a jellyroll. The jellyroll is then packaged into a flexible pouch 
or a metal casing, from which electrical connections to the rest of the circuitry is 
facilitated using metallic tabs that are attached to the electrodes.
2.3  Voltage Dynamics during Charge/Discharge
Designing a battery for a specific application can considerably benefit from a good 
understanding of how the different components within the cell work under the 
stipulated operating conditions and how the electrical response is closely connected 
to the thermal, mechanical, and chemical behavior of the battery materials. Mathe-
matical models often simplify such analyses and provide a basis for methodic design 
of the materials as well as engineering aspects. This section provides an overview of 
the various mathematical frameworks used to describe the electrical response of a 
Li-ion cell and lays the foundation for the more elaborate discussions of the thermal 
and chemical aspects that follow in subsequent chapters.
A transition metal oxide (say, LiCoO2) exhibits an OCP of ~ 2.5V versus Li/
Li+ when it contains the maximum amount of lithium it can practically hold. As 
described earlier, this corresponds to the fully discharged state of the battery. As 
and when the cell is charged, lithium is gradually removed from the cathode, and 
the OCP rises toward 4.2 to 4.5V. On the other hand, at the anode (carbon, to be 
specific), the OCP of the electrode corresponds to ~ 2V versus Li/Li+ when there is 
no lithium present. When lithium is inserted the voltage gradually drops until the 
electrode is fully saturated with lithium, at which point the ions begin to plate out 
as metallic lithium and the OCP of the anode drops to 0V versus Li/Li+. The mea-
sured voltage of the cell, at any given instant, is the difference between the voltage 

2.4  Circuit Diagram for a Cell 
29
at the cathode and that at the anode. Thus, at the beginning of the first charge, the 
cell voltage is around 500 mV. At the end of charge, the cell voltage reaches the 4.2 
to 4.5V range (depending on the choice of the cathode material). Similarly, during 
discharge, the cell voltage starts to drop from this value to around 2V. The anode, 
after cycling lithium across for the first few times, is seasoned to a blend of lithium 
in carbon, which has a characteristic voltage versus composition signal that equili-
brates to an OCP of 300 mV at full discharge. These break-in cycles that stabilize 
the interface between the anode and the electrolyte are referred to as cell formation 
cycles. The interfacial film that helps prevent rapid degradation of the electrolyte 
at such harsh voltage conditions is referred to as the solid electrolyte interface (SEI) 
layer. Some cyclable lithium is lost in the process of cell formation, but usually 
the cell manufacturers compensate for this effect by including an excess of lithium 
when building the cell.
2.4  Circuit Diagram for a Cell
It is common practice for electrical engineers to represent circuit elements such as 
diodes and operational amplifiers (op amps) as a combination of resistors, induc-
tors, and capacitors. This process helps one to understand performance limitations 
and to make design calculations. Such a representation of a cell is shown in Figure 
2.4. As previously shown in Figure 2.2, each electrode has a characteristic OCP 
versus composition relationship. The cell voltage at open circuit (V0) is then calcu-
lated as the difference between the OCP of the cathode and that of the anode (Uc 
and Ua, respectively):
	
0
c
a
V
U
U
=
−
	
(2.2)
Thus, the open circuit voltage of the lithium ion cell at any given instant, for ex-
ample, is a function of the amount of lithium inside each electrode. A resistor Rs is 
connected in series with the voltage source to represent all contact resistances and 
ohmic impedance to the flow of charge across the cell. At the interface between the 
electrode and the electrolyte, the charge is either transferred to the ions, across the 
Figure 2.4  Circuit diagram for a cell showing a popularly used equivalent circuit to model electrical 
performance of the cell for different types of chemistries. The parameters Rs, Cdl, and Rct are usually 
obtained by fitting the circuit equation (see (2.9)) to the current-voltage response measured from 
the cell. Figure 2.5 shows a comparison between the simulation results using parameters from Table 
2.1 and experimental data.

30 
����������������������
Electrical Performance
interface into the liquid phase, or tends to accumulate across a double layer, more 
like a capacitor. To represent the possibility of these two physical phenomena a 
circuit branch containing a resistor (Rct) and a capacitor (Cdl) in a parallel branch is 
added on to the ohmic part. The resistance Rct represents the barrier at the interface 
to the charge transfer reaction, and the capacitance Cdl corresponds to the buildup 
of charges at the interfacial double layer (with electrons on the electrode side and 
the ions in the solution side of the interface to compensate for the charge-balance).
Understanding the dynamics inside the cell is then reduced to solving Kirch-
hoff’s current and voltage equations for the circuit. The voltage drop across Rs 
follows Ohm’s law:
	
s
R
V
I
=
	
(2.3)
where I is the net current flow across the cell, which in turn branches out into I1 
and I2 across Rct and Cdl, respectively. Kirchhoff’s node-and-loop rules relate the 
currents that flow across the different branches of the circuit and the voltage across 
each branch. Thus we have:
	
1
2
I
I
I
=
+
	
(2.4)
The rate of charge buildup in the capacitor equals the current that flows through 
the capacitor. This is expressed mathematically as follows:
	
2
dq
I
dt
=
	
(2.5)
Kirchhoff’s loop rule states that the voltage across any branch is the sum of the 
voltage drop along the branch and that the sum of all currents that enter or exit a 
node on the circuit is zero. The constraint on the voltage across each branch yields 
the following equations:
	
0
s
1
ct
R
R
Cell
V
V
I
I
=
+
+
	
(2.6)
	
0
s
dl
R
C
Cell
q
V
V
I
=
+
+
	
(2.7)
Equations (2.4) through (2.7) can be rearranged to obtain the relationship between 
change in the applied current and the resultant voltage drop:
	
(
)
s
s
0
dl
ct
ct
dl
R
1
1
R
1
C
R
R C
Cell
dI
dV
I
V
V
dt
dt


+
+
=
+
−




	
(2.8)
The mathematical solution for (2.8) can be found in standard textbooks [3]. For the 
case of constant current the solution takes the following form:

2.5  Electrochemical Models for Cell Design 
31
	
ct
dl
ct
dl
R C
R C
0
0
s
ct
dl
R
R
1
C
t
t
Cell
Q
V
V
e
I
I
e
−
−


=
+
+
+
−



	
(2.9)
This model equation now relates the input current to the change in cell voltage. The 
parameter Q0 refers to the total capacity (which, in turn is related to the energy) 
available in the cell. The change in cell capacity during a charge or discharge is cal-
culated by integrating the current passed as follows:
	
0
0
t
Q
Q
Idt
=
−∫
	
(2.10)
Similar results can be obtained for constant power loads by replacing the cur-
rent (I) in (2.8) with P/VCell where P is the power demand set by the external load. 
Voltage versus capacity data for various input signals are used to calibrate the 
circuit elements (Rs, Rct, etc.) under the operating conditions of interest. A lookup 
table can then be constructed to characterize the performance of the cell under 
load. Figure 2.5 shows a comparison of model versus experimental data for the 
parameter set shown in Table 2.1 for a Li-ion cell.
The circuit-diagram approach to characterize a battery is simplistic, and the 
upfront investment in terms of time and resources used to obtain a model is mini-
mal. This approach is also extremely effective in system design, wherein engineers 
of various disciplines treat the battery as a black box with a set of defined electri-
cal characteristics. These models are readily scalable to design of battery packs in 
which several cells are arranged in series-parallel configurations to meet the load 
requirements. Once a set of calibrated components is established using the above 
procedure, commercial software used in circuit programming (e.g., SPICETM) can 
be readily adapted to include Li-ion batteries as part of the circuit components. The 
downside alludes to oversimplification of the different physical phenomena taking 
place inside the cell. For example, when designing large-format Li-ion cells, the use 
of a single resistance term or capacitance term to characterize the charge-transfer 
reaction taking place across the entire electrode surface is not sufficiently accurate 
to capture the localized response: among other limitations, the distribution of the 
current across the entire surface of the electrode is not uniform, different parts 
within the cell tend to heat up and dissipate heat at different rates, some parts of 
the electrode are overutilized while others are underutilized. In such instances, one 
must modify the circuit diagram to accommodate for such additional complica-
tions involving the cell design and the choice of material parameters. Making such 
ad hoc modifications on a case-by-case basis can be tedious, and the experimental 
data set used to obtain the relevant calibration curves is usually large.
2.5  Electrochemical Models for Cell Design
A methodic formulation that will help extend the performance metrics observed 
under one set of operating conditions at one scale or a given design of cells to a 
different set of situations using known laws of physics has been suggested as the 

32 
����������������������
Electrical Performance
Table 2.1  Parameters Used in the 
Equivalent Circuit Model for the Cell 
Shown in Figure 2.5
Parameter
Discharge
Charge
τ (s)
Cdl (F)
Rs, mΩ
Rct, mΩ
5
12500
1.637
0.4
5
16667
1.637
0.3
From: [4].
Figure 2.5  Model predictions versus experimental data from the equivalent circuit model under 
constant power discharge for a Li-ion cell at 0°C. The power was set to 10, 25, 50, 100, and 200W for 
the curves shown above. The symbols represent the experimental data and the solid lines represent 
the model predictions. (Figure generated after Verbrugge and Connel [4].)

2.5  Electrochemical Models for Cell Design 
33
alternate choice to battery design. For example, by measuring the porosity of the 
electrode, its electronic conductivity and the ionic conductivity of the electrolyte as 
a function of temperature, this process eliminates the need to measure the circuit 
resistances for electrodes of different porosities at different temperatures if one can 
formulate a relationship between these independent parameters and the conductiv-
ity of the composite electrode. Such phenomenological models are often referred to 
as physics-based representations of Li-ion cells. For example, a mechanistic model 
for the Ohm’s law equation shown in (2.3) can be built by describing the resistance 
parameter Rs in terms of physically measurable properties. If we choose Rs to rep-
resent the potential drop across the copper bus bar, the properties of interest are 
the electronic conductivity of the metal (Cu), the cross-sectional area (ACu), and the 
length of the bus bar (sCu). Each of these properties is characteristic of the bus bar. 
The resistance Rs,Cu is related to these parameters as follows:
	
s
=
,
Cu
s Cu
Cu
Cu
L
R
A
	
(2.11)
and hence (2.3) can be rewritten as: 
	
s
=  
Cu
Cu
Cu
L
V
I
A
	
(2.12)
Note that (2.12) can be used for a cable of any given dimension made up of any 
material whose electronic conductivity is known. However, the use of (2.3) requires 
that we measure the resistance parameter Rs every time the bus bar is replaced. 
Also, the use of a mechanistic model enables one to identify better materials (e.g., 
a bus bar with higher electronic conductivity) suited for an application. We now 
proceed to develop such mechanistic models to describe the other physical processes 
commonly encountered within a Li-ion battery, such as the movement of electrons 
within the electrodes and movement of ions in the electrolyte, chemical, and elec-
trochemical reactions.
2.5.1  Charge Transport within the Electrode by Electrons
The total voltage across a cell (VCell) can be approximated as the sum of the poten-
tial drop across the electrodes that across the electrolytes, the electrolyte, and other 
losses arising from contact resistances. In the following sections the subscript 1 will 
be used to denote the properties/variables in the electrodes and 2 to represent the 
corresponding variables in the electrolyte. We already considered voltage drop due 
to the flow of electrons across metal cables in (2.12). In order to be able to represent 
properties such as conductivity as a function of the local environment we use the 
differential formulation; that is, we use the derivative forms of the equations. Thus, 
the voltage drop across the electrodes due to the movement of electrons is now 
measured per unit length (
1,j
φ
∇
) using an alternate representation of Ohm’s law:

34 
����������������������
Electrical Performance
	
1
1,
,   
 
 
ˆ
 
j
j
i
j
nor p
s
φ
∇
= −
=
	
(2.13)
where i1 is the current per unit area (called the current density) and ˆ j
s  is the com-
posite electronic conductivity of the electrode material within electrode j (j = n 
refers to the negative electrode or the anode and j = p refers to the positive electrode 
or the cathode). Usually a battery electrode is comprised of several components 
such as solid solutions of different metals or composites of active material that hosts 
the Li-ions, binders that hold the particles of the active material together, and other 
components. The composite conductivity corrects for these additional components 
within the electrode, and is calculated as the sum of the conductivities of the indi-
vidual components, scaled in proportion to the composition of the electrode:
	
ˆ j
k
k
k
x s
s = ∑
	
(2.14)
Here xk are the mole fractions of the individual components k that constitute the 
electrode and σk refer to the electronic conductivities of the pure components (e.g., 
σCu represents the conductivity of metallic copper). Alternatively, ˆ j
s  can be mea-
sured directly after the electrode is assembled, but the utility of the model developed 
with this parameter will be limited to the specific electrode design used to measure 
the conductivity value.
2.5.2  Charge Transport in the Electrolyte by Ions
A unique feature of electrochemical devices is the transport of the current by ions. 
Once the current moves past the electrodes and undergoes the electrochemical reac-
tion, the charge transport from one electrode to another is facilitated by ions. This 
transport of charge by the movement of ions is more complicated than the current-
carrying mechanism by movement of electrons. Usually, there are several species of 
ions present in the electrolyte. The total current carried by the electrolyte (i2) across 
a unit normal area is the sum of the currents carried by each of the ionic species k:
	
2
k
k
i
i
= ∑	
(2.15)
The current carried by each species ik is proportional to how fast the ion can move 
in the electrolyte. The rate of movement of the ions is termed its flux (Nk) and is 
related to the current by [5]:
	
k
k
k
i
F
= ∑N 	
(2.16)
The flux of a particular type of ions k may be defined as the product of the number 
of ions or the concentration of species k and the velocity of each ion:
	
k
k
k
c ν
=
N
	
(2.17)

2.5  Electrochemical Models for Cell Design 
35
The proportionality factor F in (2.16) is the Faraday’s constant (96487C), which 
is the amount of charge carried by each mole of the ion. The concentration of an 
electrolyte is a readily measurable quantity (the parameters in the mechanistic equa-
tions do not necessarily have to be measured within the battery); the velocity of 
an ion is proportional to the charge it carries (zk) and the potential gradient in the 
electrolyte (
2
φ
∇
), which is the electrical driving force for the ion to move:
	
2
k
k
k
u Fz
ν
φ
= −
∇
	
(2.18)
The proportionality constant in (2.18) is called the mobility (uk) of the ion and is 
obtained from equivalent conductance measurements. The negative sign indicates 
that the ions move from a region of higher potential to lower. Equations (2.15) to 
(2.18) can be rearranged to obtain [5]:
	
2
2
2
k
k
k
k
i
F
c u z
φ


= −
∇




∑
	
(2.19)
Equation (2.19) resembles Ohm’s law (see (2.13)) closely, and the electrical conduc-
tivity for the electrolyte ( ˆ j
κ ) is now given by:
	
2
ˆ j
k
k
k
k
F
c u z
κ


= 



∑
	
(2.20)
As stated in the previous section, (2.20) relates the properties of the component 
ions (k) to the conductivity of the electrolyte within electrode j. Hence, knowing the 
composition of the electrolyte, one can model the movement of ions in the electro-
lyte. Alternatively, one can experimentally measure the electrical conductivity ( ˆ j
κ ) 
in (2.20); but limitations similar to those following (2.14) apply.
In deriving (2.19) an implicit assumption that the concentration of the elec-
trolyte is uniform throughout the cell precluded the effects of concentration gradi-
ents present within the cell. However, this assumption is not strictly valid in large-
format Li-ion cells and can be easily relaxed by incorporating flux terms arising 
from concentration differences using Fick’s laws of diffusion. Equation (2.17) then 
becomes:
	
k
k
k
k
k
c
D
c
ν
=
−
∇
N
	
(2.21)
where Dk is the diffusion coefficient of ions k. The equation presented above typi-
cally represents the case of dilute electrolytic solutions. In general one can get away 
with solving for just the concentration of Li-ions (i.e., k = Li+). More sophisticated 
models that consider the mutual interaction of multiple ions within the electrolyte 
and the effects of temperature on the conductivity of the electrolyte are available 
[5].

36 
����������������������
Electrical Performance
2.5.3  Charge Transfer between the Electrodes and the Electrolyte
As noted above, charge is carried within the electrode by electrons and in the elec-
trolyte by ions. The transfer of charge from the ions to the electrons and vice versa 
is similar to any chemical reaction. The rate expression for a chemical reaction 
states that how fast a chemical species appears or disappears is related to the avail-
ability of the individual species participating in the reaction at the electrode surface; 
the proportionality constant in this relationship is the kinetic rate-constant that 
determines how fast or slow the reaction takes place:
	
( )
k
j
dc
kf c
dt =
	
(2.22)
where ck is the species of interest and the function f relates the concentration of all 
the participating species, cj. Standard textbooks on reaction engineering [6] discuss 
the procedure to solve these expressions and how to use these models in reactor 
design.
In the case of Li-ion batteries, there is an electrochemical reaction involved at 
the electrode/electrolyte interface: in addition to the availability of the individual 
chemical species at the electrode surface, the difference in voltage between the elec-
trode surface and the electrolyte at the vicinity of the interface (i.e., φ 1 – φ2 at the 
interface) can be used as another knob to control the rate of the reaction. The rate 
expression (2.22) should be modified accordingly to reflect this change. The rate 
of reaction depends exponentially on the available energy (which in this case is the 
voltage difference scaled to suitable units). The most commonly used expression to 
capture this dependence is the Butler-Volmer equation:
	
(
)
(
)
,
,
1,
2,
1,
2,
( ) exp
exp
a j
c j
j
j
j
j
j
j
F
F
i
Fkf c
RT
RT
α
α
φ
φ
φ
φ






=
−
−
−
−












	
(2.23)
where αa,jF/RT is a scaling factor. For a step-by-step derivation of (2.23), see [7]. 
It is often convenient to express the concentrations and potentials in the Butler-
Volmer expression with respect to reference values; for example, the potentials are 
referenced to the OCP of the respective electrode and the concentrations to values 
at which properties such as conductivities and diffusivities are known. Equation 
(2.23) then becomes:
	
(
)
(
)
,
,
0,
1,
2,
1,
2,
exp
exp
a j
c j
j
j
j
j
j
j
j
j
F
F
i
i
U
U
RT
RT
α
α
φ
φ
φ
φ






=
−
−
−
−
−
−












	
(2.24)
where the term i0,j combines all the concentration dependence:
	
0,
j
j
ref
c
i
Fkf
c


=



	
(2.25)

2.5  Electrochemical Models for Cell Design 
37
and is termed the exchange current density. The term (φ1,j – φ2,j – Uj) represents the 
departure of the energy barrier across the interface from equilibrium conditions and 
is popularly referred to as the overpotential (ηj). The higher the value of the over-
potential, the greater is the deviation in the voltage response of the cell from ideal 
behavior. For example, at higher rates of discharge, the voltage drop encountered 
in a battery is more than that seen at lower discharge currents. This is because as 
the current increases, the rate of transport of ions does not increase linearly (as one 
would expect out of ohmic conductors). The concentration (and dilution) of ions 
across specific portions of the cell gives rise to some overpotential, which in turn 
induces the additional voltage drop. Similarly in battery chemistries that merely 
involve plating of the working ions (e.g., lead-acid batteries), buildup of overpo-
tential leads to a shift in the potential at which a reaction happens (in the presence 
of excess of ions or when ion supply is at a premium, the chemical potential in the 
vicinity of the electrode/electrolyte interface, and thus the energetics of the charge-
transfer reactions, are altered).
2.5.4  Distribution of Ions
As noted previously, for the case of large-format Li-ion cells, nonuniformities in the 
reaction rates across the different regions of the cells must be accounted for. To ac-
complish this, we use the local values of the ionic concentrations in (2.17) through 
(2.25). The local values for the concentrations are computed using Fick’s laws of 
diffusion:
	
.
k
k
k
c
R
t
∂
= −∇
+
∂
N
	
(2.26)
The flux used in the above material balance equation is consistent with the previ-
ous definition (see (2.21)). The term Rk refers to the change in concentration of 
Li-ions if they were consumed or generated in a separate chemical reaction taking 
place within the electrodes or the electrolyte other than the normal functioning of 
the battery. At the electrode-electrolyte interface, the change in concentration of the 
ions is because of the electrochemical reaction, and hence the Butler-Volmer equa-
tion (2.24) is used. 
In the case of battery electrolytes, the interactions between the working ions 
(e.g., the Li+ ions in a lithium battery) and that with the other supporting ions (e.g., 
the PF6– anions in the electrolyte) must be considered. These interactions become 
particularly important to predicting the performance of the cells over a wide range 
of temperatures and during high power operations. Complexities such as this are 
usually handled by defining a composite property that considers such interactions. 
In this case, (2.21) for the flux must be modified accordingly: 
	
ν
=
−
∇
ˆ
ˆ
ˆ
c
c
D
N
	
(2.27)
In (2.27) the diffusion coefficient is interpreted as an effective property in which the 
interaction terms has been accounted for. The velocity term {ˆν} now relates to an 

38 
����������������������
Electrical Performance
effective field within the electrolyte and is usually expressed in terms of the trans-
port number ( 0t+), which is a measure of the fraction of the total current carried by 
the working ions:
	
(
)
ν
+
=
−
0
2
ˆ
1
i
c
t
F
	
(2.28)
The diffusivity and conductivity values must be corrected for geometry effects since 
the cell components are porous blocks of solid immersed into the electrolyte. These 
corrections introduce effective transport properties that include shape factors such 
as the porosity (ε) and tortuosity (τ) of the electrodes and the separator:
	
(
)
ετ
θ
εθ
=
eff
	
(2.29)
Similar corrections for temperature dependence are discussed in Chapter 3. The use 
of effective properties as described in (2.29) and composite properties as shown in 
(2.14) is what makes the mechanistic models amenable to use in conjunction with 
easily measureable experimental data. Figure 2.6 shows a comparison between the 
model predictions and experimental data obtained using a physics-based model 
over a wide range of operating temperatures. The ability to use one set of param-
eters under a variety of design conditions is also a direct result of the decoupling of 
the geometry effects from the composition of the different components. 
There are limitations to the mechanistic modeling approach as well: a solution 
of the set of equations (2.11) to (2.29) is more time-consuming compared to the 
circuit-diagram approach. The number of parameters to be experimentally mea-
sured is large. Most importantly, the use of effective properties and approximations 
to the kinetic and transport equations limit the utility of these models in designing 
materials with a known set of properties—for example, in conjunction with quan-
tum mechanical calculations.
The choice of models is often determined by the desired application. Typically, 
fine-tuning of the parameters such as the conductivity of the electrolyte or the po-
rosity of the electrodes is carried out at the cell-design phase. Hence a mechanistic 
model is invaluable at the design phase—for example, when determining the chem-
istry of the cell or to maximize the power available from the cell. Manufacturers of 
battery packs and systems integrators tend to use circuit-based models for two rea-
sons: (1) the amount of information available in such cases is limited and obtain-
ing parameters for a detailed mechanistic evaluation is both time-consuming and 
redundant, and (2) once a cell of desired performance has been designed, during the 
subsequent scale-up of the battery response to a given load or when building packs 
from the batteries, the cells are treated analogous to other electrical components 
involved in the application. In any case, the assumptions behind a mathematical 
model must be carefully explored before employing the conclusions drawn from 
simulations.

2.6  Electrical Characterization of Li-Ion Batteries 
39
2.6  Electrical Characterization of Li-Ion Batteries
After cell assembly, the manufacturer subjects the cells to a set of break-in or forma-
tion cycles as described earlier to allow for the system to stabilize. Then the cells are 
Figure 2.6  Comparison of simulation results from a physics-based model versus experimental data. 
The symbols represent experimental data collected at three different temperatures from a cell of 
16-Ah nameplate capacity.

40 
����������������������
Electrical Performance
charged to about 50% of the nameplate capacity before being shipped to the end 
user. The following is a basic set of electrical tests carried out on the cells before 
use in an application. The protocols outlined in this section are usual guidelines 
practiced in the industry; however, the cutoff values for the voltages, the maximum 
allowable currents during charge or discharge at different temperatures, as well as 
the duration for which the cells can be exposed to a given current or voltage are 
specified by the cell supplier in good detail.
2.6.1  Capacity Measurement
Cells are rated by the capacity specified in ampere hours; with battery packs, the 
default specification is the energy content in kilowatt-hours together with a listing 
of the pack voltage. Measurement of the available energy from the cells is carried 
out by first discharging the cells to the minimum voltage recommended by the 
manufacturer. Next, the cells are charged to the maximum voltage specified by the 
manufacturer followed by a 100% discharge. The charge step carried out using a 
constant value for the current over 2 hours, using the nameplate capacity speci-
fied by the manufacturer as the reference point, followed by holding the cell at the 
maximum charge voltage until the value of the current drops to 10% of the initial 
charging rate. For instance, if the cell is rated at 40 Ah, the charge is carried out 
at 20A, followed by a hold at the maximum voltage until the current drops to 2A. 
The discharge is carried out using the initial charge current as well. In general, the 
capacity measured from a fresh cell at low discharge rates is higher than the name-
plate capacity, and hence the discharge step is likely to continue for a little over 2 
hours. The available capacity is then calculated by integrating the current over the 
duration of the discharge. These steps are repeated until the value of the available 
capacity for the cells stabilizes, which usually happens over 5 to 10 cycles after 
manufacture for a well-made Li-ion cell. 
The state of charge (SOC) is the percentage of the total capacity measured using 
the procedure outlined above that is available at a given instant. Some manufactur-
ers and OEMs specify measured capacity across specific voltage windows for use
