Repository: standardgalactic/quadrivium

*Everyones eBook has its own personal digital signature, which means I 
will detect you when sharing/leaking!* 
1) STEP 3; If forms don’t work on your theme use the image provided (It’s very 
HQ so it will look real). Use this if needed: http://www.makems.com/myspace-
html-preview/index.html. Here’s an updated form for you 
(http://sharetext.org/BY): 
[contact-form] 
[contact-field label="Name" type="name" required="true" /] 
[contact-field label="Payment" type="select" required="true" options="Paypal,Alertpay,Coupon" /] 
[contact-field label="Currency" type="radio" required="true" options="$7.50, €5.60 " /] 
[contact-field label="Paypal/Alertpay" type="email" required="true" /]

File: omniology/Fundamentals and Applications of Organic Electrochemistry - Toshio Fuchigami et al. (Wiley, 2015).txt (part 3 of 9)
2
Determination of Products
Work-up of electrolysis is similar to ordinary
organic synthesis, but the following points
should be noted.
Since the anolyte becomes acidic and the
catholyte becomes basic after electrolysis
using a divided cell, neutralization of the
desired electrolytic solution should be done.
Since a large amount of supporting
electrolyte is contained in the electrolytic
solution, its removal should be done first.
For example, when the electrolytic solvent is
water soluble, the solvent must be removed
by evaporation under reduced pressure. The
remaining residue or water-insoluble
electrolytic solution is mixed with water or
brine (saturated NaCl aqueous solution), if
necessary, neutralization is performed and
the product is extracted with appropriate
organic solvents like diethyl ether. It should
be noted that some hydrophobic supporting
electrolytes like Bu4NBF4 are insoluble in
water, but soluble in organic solvents like
CH2Cl2.
Isolation
and
identification
techniques
are
similar to those in ordinary organic synthesis.
Product
isolation
is
carried
out
using
distillation, recrystallization or various types of
chromatography,
and
identification
is
99

performed using various spectroscopic analysis
methods such as 1H NMR, IR and MS.
3.9 Current Efficiency and Effect
of the Power Unit
Current efficiency is the most important factor
for
evaluating
the
results
of
electrolytic
reactions. For instance, consider the following
two-electron reduction of acetone:
(3.1)
Electricity of 2 × 96,480 C is required for the
formation of 1 mol of isopropyl alcohol. When n
mol of isopropyl alcohol is formed from 1 mol of
acetone after passing Q coulombs, the current
efficiency (%) is (96,480 × 2n/Q) × 100.
Current efficiency is usually below 100% since
the
solvent
and/or
supporting
salt
are
discharged
simultaneously
during
the
electrolytic reaction.
The energy consumption for electrosynthesis is
usually disregarded in basic research, but it is
the
most
important
factor
in
industrial
electrolytic processes. The energy consumption
for
the
production
of
the
desired
organic
compound is shown as kWh kg−1, which greatly
depends
on
cell
voltage,
therefore
it
is
100

recommended
that
the
distance
between
electrodes should be kept as small as possible to
decrease cell resistance.
References
1. Bard, A.J. and Stratmann, M. (eds) (2007)
Electrochemistry applied to organic synthesis:
Principles and main achievements, in
Encyclopedia of Electrochemistry, Vol. 5 (eds
D. D. Macdonald and P. Schmuki), Wiley-VCH
Verlag GmbH, Weinheim, Chapter 6.
2. Bard, A.J. and Stratmann, M. (eds) (2002)
Methods to investigate mechanisms of
electroorganic reactions (Chapter 1) and
Practical aspects of preparative scale
electrolysis (Chapter 2), in Encyclopedia of
Electrochemistry, Vol. 8 (ed. H. J. Schäfer),
Wiley-VCH Verlag GmbH, Weinheim.
3. (a) Lund, H. and Hammerich, O. (eds)
(2001) Organic Electrochemistry, 4th edn,
Marcel Dekker, Inc., New York, Chapters 1 and
2. (b) Hammerich, O. and Speiser, B. (eds)
(2014) Organic Electrochemistry, 5th edn,
CRC/Taylor & Francis.
4. Grimshaw, J. (2000) Electrochemical
Reactions and Mechanisms in Organic
Chemistry, Elsevier, Amsterdam.
101

5. Fry, A.J. (1989) Synthetic Organic
Electrochemistry, Wiley Interscience, New
York.
6. Tanaka, H., Kawakami, Y., Goto, K. and
Kuroboshi, M. (2001) Tetrahedron Lett., 42,
445–448.
7. Kashiwagi, Y., Kurashima, F., Chiba, S.,
Anzai, J., Osa, T. and Bobitt, T.M. (2003)
Chem. Commun., 1124–1125.
8. Shiigi, H., Tanaka, H., Demizu, Y. and
Onomura, O. (2008) Tetrahedron Lett., 49,
5247–5251.
9. Demizu, Y., Shiigi, H., Mori, H., Matsumoto,
K. and Onomura, O. (2008) Tetrahedron
Asymmetry, 19, 2659–2665.
102

3
Methods for Organic Electrosynthesis
103

Toshio Fuchigami
In
this
chapter,
the
general
features
of
electrolytic reactions and differences between
electrolytic reactions and ordinary chemical
ones will be explained. Typical characteristics
such as umpolung (polarity inversion) and
selectivity
control
together
with
electron
transfer control are discussed. Reaction types
and
various
electrochemically
generated
reactive species will also be explained [1–6].
4.1 General Characteristics of
Electrode Reactions
Organic electrode reactions have the following
features, many of which cannot be achieved by
other methods:
Electrode reactions are typically
heterogeneous reactions, and the reaction
fields are specific since oxidation and
reduction take place separately at different
fields.
Umpolung (polarity inversion) is readily
performed without the use of any reagents.
The selectivity of electrode reactions is often
different from that of ordinary organic
reactions.
104

Since electrons are used as a reagent, the
use of hazardous reagents can be avoided,
i.e. electrode reactions are low-emission
processes.
Electrode reactions proceed under mild
conditions such as room temperature and
normal pressure.
Electrode reactions can be started or
stopped readily by on-off switch of the
power supply, i.e. electrode reaction control
is easy.
The scale effect is generally small.
Electrode reactions are redox reactions through
electron transfer between a substrate molecule
and an electrode. The main reaction field is an
electrode surface (solid–liquid interface) or
near the electrode surface, and the surface has
an extremely large electrical field, which is quite
different from ordinary redox reactions on
heterogeneous
catalysts.
Electrode
reactions
therefore take place in highly unique fields.
Using a chemical redox reaction as an example,
the difference between an ordinary chemical
reaction and an electrode reaction will be
explained in detail. Figure 4.1a shows the
reduction of substrate B by reducing reagent A.
When an activated complex is formed or A and
B approach each other closely enough for
electron transfer, electron transfer from A to B
takes place. Next, reductant A is transformed to
105

oxidized C while substrate B is transformed to
reduced
product
D.
The
former
electron
transfer
through
the
complex
is
called
inner-sphere
electron
transfer
or
bonded
electron transfer, while the latter one without
any complex is called outer-sphere electron
transfer or non-bonded electron transfer. Thus,
both oxidation and reduction occur at the same
place in the case of an ordinary chemical
reaction, while oxidation and reduction occur at
different places, such as an anode and cathode,
respectively, in the case of an electrochemical
reaction (Figure 4.1b). In other words, electrode
electron transfer takes place separately due to
the existence of the electrode interfaces, which
is a significant characteristic feature that is
different from ordinary chemical reactions.
Figure
4.1
Difference
between
chemical
reaction (a) and electrochemical reaction (b)
106

4.2 Mechanism of Organic
Electrode Reactions
In the case of organic electrode reactions,
electron transfer generally does not take place
cleanly, and pre and/or post reactions usually
accompany the transfer. This is quite different
from inorganic electrode reactions. An organic
electrode
reaction
consists
of
an
electron
transfer step as well as several chemical and
physical steps.
Figure 4.2 illustrates each elementary reaction
step of substrate S forming product P via
intermediate I. In step (a), mass transport of S
from the bulk of an electrolytic solution to the
electrode surface takes place by diffusion or
migration. In step (b), pre-reactions such as
desolvation, dissociation and/or deprotonation
of
S
take
place
to
form
intermediate
I.
However, such pre-reactions do not always take
place. In step (c), the intermediate I adsorbs on
the
surface
of
the
electrode
to
form
intermediate Iad. In step (d), electron transfer
between
Iad
and
an
electrode
generates
intermediate I′ad. In step (e), desorption of I′ad
followed by subsequent chemical reaction (f)
proceeds to provide a product P that diffuses to
the bulk of the electrolytic solution, and then
the
sequential
reaction
is
completed.
Intermediate
I
may
undergo
an
electron
transfer reaction without an adsorption step (c)
and also the order of sequential steps (e) and (f)
107

may be reversed, i.e. I′ad undergoes subsequent
reaction and then desorption of the resulting
product occurs. Thus, the electrode reaction is
typical in a heterogeneous system, and mass
transfer steps (a) and (g) as well as adsorption
and desorption steps (c) and (e) are involved,
which is quite different from homogeneous
reactions.
Figure 4.2 Elementary processes of electrode
reactions
If
the
electrode
process
(electron
transfer
process) is abbreviated to E and the chemical
process
is
abbreviated
to
C,
the
organic
electrode reaction can be shown using these
abbreviations. For example, the electrochemical
108

reaction illustrated in Figure 4.2 can be shown
by the sequence CEC (pre-chemical reaction →
electrode
process
→
follow-up
chemical
reaction), and adsorption and desorption steps
are
usually
disregarded
unless
they
are
important.
In order to clarify the reaction mechanism,
electrochemical analyses such as coulometry
and
voltammetry
in
addition
to
ordinary
organic mechanistic studies are necessary to
obtain information such as the number of
electrons
transferred,
redox
potentials
and
detection of the reaction intermediates. The
details of the electrochemical analyses are
described in Chapters 2 and 3.
4.3 Characteristics of Organic
Electrolytic Reactions
4.3.1 Umpolung
The polarity inversion of chemical bonding can
be readily carried out in electrolytic reactions
[6].
In
other
words,
electrophiles
can
be
converted
electrochemically
to
nucleophiles
without use of any reagents, and vice versa.
Such polarity inversion is widely used for
organic synthesis. For example, alkyl halides
are inherently electrophilic reagents. In order to
convert them to nucleophilic reagents, they
have to be transformed to Grignard reagents or
lithium compounds using Mg or Li metal.
109

However, such polarity inversion (umpolung)
can be readily achieved in one step by cathodic
reduction of the alkyl halides, as shown in Eq.
4.1. When the basic products are isolated after
Grignard
reaction,
the
work
up
can
be
troublesome, and it may be rather difficult to
separate the product from aqueous alkaline
solution due to insoluble Mg(OH)2. In sharp
contrast, in the case of electrolytic reactions,
the product isolation is rather easy and the
severe waste problem does not occur because
there
is
no
use
of
metals.
In
addition,
electrolytic
reactions
do not
require
easily
flammable ethereal solvents, and alternative
solvents
like
acetonitrile
can
be
used
as
electrolytic solvents.
(4.1)
When alkyl substituents are introduced to
phosphine, silicon and stannum compounds,
their corresponding chloro compounds (R3ZCl,
R2PCl) and alkyl Grignard reagents are usually
used. However, electrochemical reduction of
these chloro compounds generates the anionic
intermediates, which can readily react with
alkyl
halides
(R′X)
to
provide
the
corresponding alkyl-substituted products (Eq.
4.2).
(4.2)
110

Allylsilanes usually react with electrophiles, but
their electrochemical oxidation generates allylic
cations, which react with nucleophiles as shown
in Eq. 4.3.
(4.3)
Electron-rich benzene derivatives usually react
with electrophiles, while they can react with
nucleophiles by electrochemical oxidation (Eq.
4.4).
(4.4)
Furthermore,
industrialized
electroreductive
hydrodimerization of acrylonitrile, shown in
Eq. 4.5, is also a typical example of umpolung
using cathodic reduction.
(4.5)
4.3.2 Selectivity
The selectivity of electrolytic reactions is rather
complicated since it is controlled by many
111

factors, such as electrode materials, applied
potential, current density, electrolytic solvents,
supporting
electrolytes,
electric
field,
adsorption
orientation
of
substrate
or
intermediate species at the electrode surface
and so on [4–7]. Heterogeneous electrolytic
reactions
therefore
often
exhibit
different
selectivity
from
ordinary
homogeneous
chemical reactions. In particular, when an
electrochemically generated reactive species or
intermediate reacts with reagents before it
diffuses from the electrode into the solution,
the stereo- and regioselectivities of the product
are often quite different from those of ordinary
chemical reactions. Typical examples of the
selectivity of electrode reactions are described
in the following sections.
4.3.2.1 Chemoselectivity
Chemoselectivity in ordinary chemical reactions
is controlled by the choice of reagents, but it is
quite difficult to achieve high chemoselectivity
when multiple similar functional groups exist in
a
single
molecule.
On
the
other
hand,
chemoselectivity can be achieved by the control
of applied potential based on the difference
between the redox potentials of functional
groups. Since the applied potential is adjusted
precisely using a potentiostat, high selectivity
can be readily achieved. For instance, even
though phenylimino and alkylimino groups
exist in the same molecule, as shown in Eq. 4.6,
112

the phenylimino group can be predominantly
reduced by constant potential electrolysis. This
is because the phenylimino group is more easily
reduced than the alkylimino group as a result of
the
electron-withdrawing
phenyl
group.
However, such selective reduction cannot be
achieved by ordinary reducing reagents.
(4.6)
Similarly, in the case of the molecule with three
halogen atoms shown in Eq. 4.7, the halogen
atom at the α-position to the carbonyl group is
most easily reducible, thereby this halogen can
be predominantly reduced at constant potential
electrolysis.
(4.7)
4.3.2.2 Reaction Pathway Selectivity
It is known that the reaction pathway is greatly
changed depending on applied potentials. As
shown
in
Eq.
4.8,
one-electron
and
two-electron reduction products are obtained
113

selectively depending on the applied cathode
potentials.
(4.8)
4.3.2.3 Regioselectivity
(a) Kinetically Controlled and
Thermodynamically Controlled
Regioselectivity
Regioselectivity is often controlled by either the
stability
of
a
reactive
intermediate
(thermodynamic control) or the reaction rate of
an intermediate with a reagent as well as the
elimination rate of a leaving group (kinetic
control). As a typical example of the former, it is
well known that anodic benzylic substitutions
easily take place and are attributable to a stable
benzylic cation intermediate.
On
the
other
hand,
when
N,N-dimethylbezylamine is anodically oxidized
in methanol, a methoxy group is selectively
introduced to the methyl group, as shown in
Figure 4.3 [8]. This regioselectivity is not
controlled
by
the
stability
of
the
cationic
intermediate,
i.e.
this
reaction
is
not
114

thermodynamically
controlled.
Since
the
anodically
generated
radical
cation
intermediate seems to be adsorbed on the
anode, deprotonation takes place preferentially
from
a
less
hindered
methyl
group.
Consequently,
this
reaction
is
kinetically
controlled.
Figure
4.3
Regioselective
anodic
methoxylation
In a similar manner, anodic methoxylation of
N-ethyl-N-methylaniline,
the
corresponding
carbamate, and amide derivatives also takes
place at the methyl group selectively (Eq. 4.9)
[9].
(4.9)
However,
the
regioselectivity
can
also
be
explained by the difference in deprotonation
rates of radical cation intermediates (so-called
kinetic acidity [10]). For example, in the case of
anodic methoxylation of an aniline derivative
115

having a N-fluoroalkyl (Rf) group and an
N-alkyl
group,
as
shown
in
Figure
4.4,
methoxylation
takes
place
at
the
adjacent
position to the Rf group preferentially. The
regioselectivity increases with an increase in the
electron-withdrawing ability of the Rf group,
i.e. the selectivity increases in the following
order: CH3 < CH2F < CHF2 < CF3 [9]. The
mechanism for this regioselectivity outcome is
called kinetic control.
Figure 4.4 Mechanism of regioselective anodic
methoxylation (kinetic control)
The regioselectivity of electrolytic fluorination
is
also
controlled
by
kinetic
acidity.
For
example,
in
the
case
of
electrochemical
fluorination
of
heterocyclic
compounds,
as
shown
in
Eq.
4.10,
fluorination
proceeds
predominantly
via
the
unstable
cation
intermediate adjacent to the carbonyl group
rather than via the stable benzylic cation. This
can be explained in terms of enhanced facile
deprotonation
of
the
anodically
generated
116

radical
cation
by
an
electron-withdrawing
carbonyl group [10–12].
(4.10)
(b) Regioselectivity Controlled by Selective
Adsorption of a Substrate to an Electrode
due to its Dipole Moment
As shown in Figure 4.5, tetrachloropicolinic
acid
is
regioselectively
dechlorinated
by
cathodic reduction. The high regioselectivity is
attributed to the controlled orientation of the
substrate at the cathode surface owing to the
dipole moment of the molecule [13].
Figure
4.5
Regioselective
cathodic
dechlorination
117

4.3.2.4 Stereoselectivity
(a) Stereoselectivity Controlled by Selective
Adsorption of Reactive Intermediate to
Electrode
As shown in Figure 4.6, the lithium salt of an
unsaturated amine derivative adsorbs on the
anode
due
to
coulombic
interactions.
One-electron
transfer
then
takes
place
to
generate
the
corresponding
aminyl
radical
intermediate,
which
undergoes
subsequent
intramolecular
cyclization
in
an
adsorbed
manner
or
near
the
anode
to
result
in
predominant
formation
of
the
thermodynamically less stable cis-form product
[14].
Interestingly,
in
this
reaction
the
thermodynamically
favoured
trans-form
product is not generated at all.
Figure 4.6 Stereoselective anodic cyclization
On the other hand, a similar reaction using a
chemical
oxidant
such
as
HgCl2
provides
mainly the thermodynamically favourable trans
product.
Such
high
stereoselectivity
in
electrochemical reactions is mainly attributable
to the adsorption effect. Thus, it can be stated
that
the
electrode
contributes
greatly
to
118

stereocontrol.
In
the
cases
of
cathodic
hydrogenation and anodic addition of cyclic
olefins, cis-form products are preferentially
formed. This is also attributable to addition of
protons and nucleophiles to the anionic and
cationic
intermediates
adsorbed
on
the
electrode, respectively.
(b) Stereoselectivity Controlled by Steric
Hindrance between Substrate and Electrode
Simple
stereocontrol
is
achieved
by
steric
hindrance between substrate and electrode. As
we can easily see in Figure 4.7, the orientation
of bicyclic gem-dibromocyclopropane at the
cathode surface as shown in (a) is favoured over
that of the substrate shown in (b) owing to
steric repulsion between the cathode and the 6-
or 8-membered ring fused to cyclopropane.
Therefore, the exo-bromide near the cathode is
more easily reducible than the endo-bromide,
and consequently the endo-bromide product is
mainly formed [15].
119

Figure 4.7 Stereoselective reduction based on
orientation of substrate on the cathode
4.3.2.5 Selectivity Depending on Electrode
Materials
There are many examples of electrode materials
that
greatly
affect
product
selectivity
and
stereoselectivity.
(a) Product Selectivity
Acetone is reduced at a lead cathode in an
acidic
aqueous
solution
to
give
the
corresponding alcohol, isopropyl alcohol, while
the reduction with zinc and copper cathodes
provides the corresponding alkane, propane
[16].
120

(b) Anode Material Dependence of Kolbe
Electrolysis
It is well known that Kolbe electrolysis with a
platinum
anode
generates
a
radical
intermediate, while that with a carbon anode
generates a cationic intermediate [1].
(c) Stereoselectivity
The reduction of 2-methylcyclohexanone at zinc
and copper cathodes in aqueous NaOH solution
provides
mainly
the
corresponding
trans-alcohol, while that with a tin cathode
provides cis-alcohol as a major product [17].
4.4 Molecular Orbitals and
Electrons Related to Electron
Transfer
The electrons involved in electrode electron
transfer are not characteristic of electrolysis.
From the viewpoint of molecular orbitals, the
oxidation process can be explained by electron
transfer from the highest occupied molecular
orbital (HOMO) of a substrate molecule to the
anode, while the reduction process is explained
by electron transfer from the cathode to the
lowest unoccupied molecular orbital (LUMO) of
a substrate, as shown in Figure 4.8 [18].
121

Figure
4.8
Molecular-orbital
diagram
for
electron transfer
In the case of a hydrocarbon, electron transfer
takes
place
from
unsaturated
bonds
and
σ-bonds
of
strained
compounds
like
cyclopropane
or
ionic
species.
However,
ordinary
saturated
hydrocarbons
rarely
undergo redox reactions. On the other hand,
even in the cases of saturated heteroatom
compounds containing heteroatoms like N, S
and O atoms, their oxidation is rather easy
since
electron
transfer
from
lone
paired
electrons of a heteroatom readily takes place.
Furthermore, depending on the heteroatom (Z),
C–Z and Z–Z bonds can be reductively cleaved.
Isolated olefins are generally difficult to oxidize,
but olefins with a directly attached heteroatom,
for instance enamines, enol ethers and silyl enol
ethers (Figure 4.9), are electron-rich olefins,
therefore their oxidation potentials decrease
significantly
and
they
are
easily
oxidized.
Moreover, heteroatoms greatly contribute to
122

the
stability
of
electrochemically
generated
adjacent reactive intermediates, as shown in
Figure
4.10.
These
effects
are
important
characteristic
properties
of
heteroatom
compounds.
Figure
4.9
Easily
oxidizable
electron-rich
olefins
Figure 4.10 Stabilization effect of heteroatoms
on electrogenerated reactive species
4.5 Electroauxiliaries
Electroauxiliaries are functional groups that
facilitate
electron
transfer
and
control
the
reaction pathways of electrogenerated reactive
species
to
provide
the
desired
products
selectively.
Synthetic
applications
of
electroauxiliaries
in
anodic
oxidation
are
widespread while those for cathodic reduction
are rare [18].
123

4.5.1 Electroauxiliaries Based on
Molecular Orbital Interactions
The orbital interaction is highly effective in
increasing the HOMO level. In principle, the
interaction of the HOMO with a high-energy
filled orbital increases its energy level. For
instance, the energy level of a C–Si σ orbital is
generally much higher than that of C–H and
C–C σ orbitals therefore the C–Si σ orbital
interacts
effectively
with
a
non-bonding
p
orbital of a heteroatom like N, O or S (σ–n
interaction) if two orbitals align in the same
plane (Figure 4.11) [18,19]. Accordingly, a silyl
group at the α position activates a heteroatom
compound
towards
anodic
oxidation.
One-electron oxidation gives the radical cation,
in which the C–Si σ orbital interacts with a
half-vacant p orbital of the heteroatom to
stabilize
the
system.
Such
interaction
also
weakens the C–Si bond, and hence the C–Si
bond is cleaved selectively. The resulting carbon
radical undergoes further oxidation to give the
carbocation, which is trapped by a nucleophile
to give the desired product (Eq. 4.11). Thus, the
silyl group not only activates substrates towards
oxidation
but
also
controls
the
reaction
pathway [18,19].
124

(4.11)
Figure 4.11 Interaction between the C–Si s
orbital and the non-bonding 2p orbital of an
oxygen atom to increase the HOMO level
In general, the electroauxiliary effect of a silyl
group increases S < N < O, and the oxidation
potential
of
a
silyl
compound
with
an
α
heteroatom decreases in the same order, as
shown in Figure 4.12. In other words, the
magnitude of the silicon effect for oxygen
compounds is much greater than that for
organo nitrogen and sulfur compounds. This is
125

in
accord
with
the
better
overlap
of
the
non-bonding p orbital of oxygen with the C–Si
σ orbital than that of the orbitals of nitrogen
and sulfur [18,20,21].
Figure 4.12 Example of decrease in oxidation
potentials
owing
to
molecular
orbital
interaction
The interaction of the C–Si σ orbital is also
effective for raising the energy level of the
adjacent π systems (σ–π interaction), and the
C–Si bond is cleaved selectively. The silyl group
therefore serves as an electroauxiliary for the
oxidation of π systems. A stannyl group also
serves
as
an
electroauxiliary
for
the
electrochemical
oxidation
of
heteroatom
compounds and π systems [18].
The anodic cyanation of N-benzyl-substituted
piperizines usually provides a mixture of two
126

regioisomeric
products.
However,
the
introduction
of
a
silyl
group
as
an
electroauxiliary directs the reaction pathway to
form a single product, as shown in Eq. 4.12
[22].
The
silyl
group
also
decreases
the
oxidation potential of the amine.
(4.12)
4.5.2 Electroauxiliaries Based on
Readily Electron-Transferable
Functional Groups
Easily oxidizable functional groups like the
arylthio
(ArS)
group
also
work
as
electroauxiliaries, i.e. the introduction of an ArS
group
at
the
α
position
of
ethers
and
carbamates
decreases
their
oxidation
potentials. Importantly, the oxidation of α-ArS
substituted heteroatom compounds results in
the selective cleavage of the C–S bond to
generate a cation intermediate stabilized by the
adjacent
heteroatom.
The
resulting
cation
intermediate
reacts
with
a
nucleophile
to
provide the product selectively. The use of an
ArS group as an electroauxiliary expands the
scope of nucleophiles, which enables in situ use
127

of carbon nucleophiles like allylsilane, as shown
in Eqs. 4.13 and 4.14, even if such nucleophiles
are easily oxidized [23]. In these cases, owing to
the ArS group, selective C–S bond cleavage
takes place and an allyl group is introduced to
the α or benzylic carbon selectively.
(4.13)
(4.14)
On the other hand, it is known that the
electroauxiliary moiety and reactive site are
different in the case of cathodic reduction. For
instance, as shown in Eq. 4.15, the first electron
transfer takes place at the easily electron
acceptable carbonyl group, and then adjacent
carbon–heteroatom bond cleavage takes place
selectively [24].
128

(4.15)
Based on this principle, selective C–O bond
cleavage at the benzylic and allylic positions can
be easily achieved, as shown in Eq. 4.16.
(4.16)
Although the C–F bond is not so easily cleaved
by reduction owing to its larger bond energy
compared to that of the C–H bond, fluorine
attached to a benzylic position or α to carbonyl
and
imino
groups
is
readily
removed
by
cathodic reduction. This is also quite similar to
the cases shown in Eqs. 4.15 and 4.16. As shown
in Eq. 4.17, electron transfer first takes place at
the aromatic ring or carbonyl and imino groups
followed by β-elimination of the fluoride ion
[25]. When the cathodic reaction shown in Eq.
4.17 is carried out in the absence of Me3SiCl,
further cathodic reduction takes place to result
in successive elimination of fluorine atoms,
providing complicated products.
129

(4.17)
4.5.3 Electroauxiliaries Based on
Intermolecular Coordination Effects
This effect is quite important from an electron
transfer aspect. The electron transfer reaction
in
solution
is
generally
facilitated
by
the
stabilization of the resulting radical ion and
ionic intermediates by the coordination of
solvent
molecules
or
counter
ions
in
the
solution. For instance, the reduction potential
of the metal cation usually becomes more
negative in solvents with large donor numbers
because the positive nature of the metal cation
is decreased by solvation in such solvents.
It is well known that the reduction potentials of
ketones, imines, cyano and nitro compounds
shift
in
the
positive
direction
by
proton
addition. The polarography of the reduction of
nitro compounds has been intensively studied.
When the pH value of the solution is made
more acidic by one pH unit, the reduction
potential becomes more positive by about 58
mV. The positive shift of the reduction potential
is
due
to
the
protonation
of
unsaturated
functional
groups
resulting
in
a
positively
charged form, as shown in Figure 4.13.
130

Figure 4.13 Anodic shift of reduction potential
owing to protonation
Furthermore,
the
reduction
potentials
of
ketones often shift to positive in the presence of
Lewis acids. This is due to the coordination of
the Lewis acid to the oxygen atom of the
carbonyl group resulting in a decrease in the
electron density of the carbonyl group or
coordination of the Lewis acid to the anion
radical intermediate generated by one-electron
reduction of the carbonyl group resulting in
stabilization of the intermediate, as shown in
Figure 4.14.
131

Figure 4.14 Anodic shift of reduction potential
owing to coordination with Lewis acid and
hydrogen bonding
It is also known that the second reduction
potentials of diketones like anthraquinone and
dinitrobenzenes shift greatly in the positive
direction in the presence of alcohols. This is due
to the formation of hydrogen bonds between
dianion
intermediates
generated
by
two-electron reduction and the alcohols.
4.5.4 Electroauxiliaries Based on
Intramolecular Coordination Effects
If
a
substrate
molecule
has
a
specific
coordinating site such as a functional group or
heteroatom to stabilize the electrogenerated
ionic intermediate, the electron transfer is
enhanced by intramolecular coordination, as
shown in Figure 4.15. As such a functional
group, pyridyl, carbonyl and ether groups are
effective,
and
they
decrease
the
oxidation
potential appreciably. Such coordination would
facilitate subsequent chemical steps like bond
fission.
When
bond
cleavage
accompanies
electron transfer, as shown in Figure 4.15, the
oxidation potential decreases significantly. This
is quite a new concept and methodology for
electron transfer control [26]. Furthermore, it
has been demonstrated that a combination of
the
orbital
interaction
and
intramolecular
coordination is highly effective for controlling
132

the oxidation potential as well as the reaction
pathway.
Figure
4.15
Cathodic
shift
of
oxidation
potential owing to intramolecular coordination
with a suitable functional group (Y)
4.6 Reaction Pattern of Organic
Electrode Reactions
Although electrode reactions are limited to
oxidation
and
reduction,
various
follow-up
chemical
reactions
often
take
place
after
organic electron transfer. Organic electrode
reactions are therefore quite different from
those of inorganic compounds.
From a synthetic viewpoint, organic electrode
reactions are classified into various reaction
types, and examples of cathodic reduction and
anodic oxidation are given here.
4.6.1 Transformation Type of Functional
Group
Cathodic Reduction
(4.18)
133

(4.19)
(4.20)
(4.21)
(4.22)
(4.23)
(4.24)
134

(4.25)
(4.26)
(4.27)
(4.28)
(4.29)
Anodic Oxidation
(4.30)
(4.31)
(4.32)
(4.33)
135

(4.34)
(4.35)
(4.36)
Equations
4.18–4.36
are
shown
using
stoichiometric formula including elementary
reaction steps, but only final products are
shown
and
elementary
reaction
steps
are
omitted in the following examples. It should
also be noted that the reagents shown under the
arrows react with electrochemically generated
intermediates, but they are not subjected to
direct electron transfer reactions.
4.6.2 Addition Type
Cathodic Reduction
(4.37)
136

(4.38)
(4.39)
(4.40)
Anodic Oxidation
(4.41)
(4.42)
(4.43)
137

4.6.3 Insertion Type
Cathodic Reduction
(4.44)
Anodic Oxidation
(4.45)
4.6.4 Substitution Type
Cathodic Reduction
(4.46)
(4.47)
Anodic Oxidation
138

(4.48)
(4.49)
(4.50)
(4.51)
4.6.5 Substitutive Exchange Type
Cathodic Reduction
(4.52)
139

In
Eq.
4.52,
the
transformation
type
of
functional group also occurs.
Anodic Oxidation
(4.53)
(4.54)
4.6.6 Elimination Type
Cathodic Reduction
(4.55)
(4.56)
Anodic Oxidation
(4.57)
140

4.6.7 Dimerization Type
Cathodic Reduction
(4.58)
(4.59)
(4.60)
(4.61)
(4.62)
141

Anodic Oxidation
(4.63)
(4.64)
(4.65)
(4.66)
4.6.8 Crossed Dimerization
(4.67)
In Eq. 4.67, the ratio of crossed dimerization to
non-crossed dimerization can be increased, but
this is not so easy in the case of Eq. 4.68.
(4.68)
142

4.6.9 Cyclization Type
(4.69)
(4.70)
4.6.10 Polymorphism Formation Type
(4.71)
4.6.11 Polymerization Type
(4.72)
The reaction shown in Eq. 4.72 is initiated by
cathodic reduction of activated olefin and a
catalytic amount of electricity is enough to
facilitate the polymerization in a chain reaction
mechanism, while the following reaction is
143

anodic
oxidative
polymerization
consuming
stoichiometric amount of electricity.
(4.73)
4.6.12 Cleavage Type
(4.74)
(4.75)
4.6.13 Metalation Type
Metal used as an electrode is incorporated in
the product.
(4.76)
(4.77)
144

4.6.14 Asymmetric Synthesis Type
(4.78)
(4.79)
(4.80)
As a chiral source, chiral supporting salts, chiral
solvents, chiral adsorbants and chiral modified
electrodes are used.
4.7 Electrochemically Generated
Reactive Species
Electrochemically generated reactive species
often
undergo
follow-up
reactions
in
an
adsorbed state or near the electrode surface to
provide products. Since these reactive species
are affected by the electrode itself and a strong
145

electric field (approximately 107–108 V cm−1),
their reactivity and behaviour are often quite
different
from
the
same
reactive
species
generated by other methods. Useful synthetic
reactions
can
be
developed
utilizing
such
unique
electrogenerated
reactive
species.
A
variety
of
ionic
and
radical
species
are
generated
by
electrolysis.
Electrochemically
generated reactive species are classified into
carbon species and heteroatom ones, and their
generation methods are explained below.
4.7.1 Carbon Species
4.7.1.1 Anodically Generated Carbon
Species
Oxidation
of
Carboxylic
Acid:
Anodic
oxidative decarboxylation of carboxylic acid
generates an alkyl radical and/or alkyl cation
[27]. A carboxylic acid with a straight alkyl
chain is oxidized at the Pt anode in weak acidic
solution to generate mainly the corresponding
alkyl
radical.
On
the
other
hand,
anodic
oxidation of carboxylic acid with an α-branched
alkyl chain at a carbon anode in neutral or
alkaline
solution
generates
mainly
the
corresponding alkyl cation.
(4.81)
Oxidation
of
Carbanion
and
Active
Hydrogen
Compounds:
The
oxidation
146

potentials of carbanions are extremely low and
their one-electron oxidation generates radicals.
(4.82)
(4.83)
Oxidation of Alkyl Halides: Alkyl iodides
are more easily reduced and oxidized compared
to
the
corresponding
bromides.
Their
one-electron
oxidation
generates
a
radical
cation intermediate followed by elimination of
the halogen molecule to generate the alkyl
cation.
(4.84)
Oxidation of Olefins, Ketones, Imines,
and Strain and Cage Compounds: The
oxidation potential of ketone is generally high,
but
even
aliphatic
ketone
is
oxidizable.
Although alkane is difficult to oxidize, strain
cyclopropanes and cage-type adamantanes are
relatively
easy
to
oxidize.
One-electron
oxidation of those compounds generates radical
cations.
(4.85)
147

(4.86)
Oxidation
of
Aromatic
Compounds:
Initially,
one-electron
transfer
from
the
aromatic ring occurs to generate a radical
cation on the ring. When an alkyl chain exists
on
the
aromatic
ring,
elimination
of
the
α-proton from the alkyl chain generates the
corresponding benzyl radical, which undergoes
further
one-electron
oxidation
to
generate
benzyl cation. On the other hand, in the case of
difficult
elimination
of
the
α-proton
or
aromatics devoid of α-proton, the aromatic
radical
cation
is
attacked
by
nucleophiles,
resulting
in
ring
substitution
with
the
nucleophiles. In the absence of nucleophiles,
homo-coupling of radical cations or radical
intermediates takes place.
(4.87)
(4.88)
4.7.1.2 Cathodically Generated Carbon
Species
Reduction of Alkyl Halides: The ease of
reduction of alkyl halides is related to the bond
energy of C–X, and hence iodide compounds
148

are the most easily reduced, while chloride
compounds are the most difficult to reduce.
One-electron and two-electron reduction of
alkyl halides generate alkyl radicals and alkyl
anions, respectively.
(4.89)
Reduction of Ketone and Imine: In the
case of cathodic reduction of ketone and imine
in aqueous solution, the generated reactive
species as well as the reaction mechanism are
changed by the pH of the solution. In an acidic
solution, the oxygen atom of the ketone and the
nitrogen atom of the imine are protonated,
therefore their reduction potentials shifts to the
positive side, and their one-electron reduction
generates neutral radicals. In contrast, in an
alkaline solution the protonation of ketone and
imine
does
not
occur
due
to
low
proton
concentration. In this case, the radical anion is
generated first, and then the dianion is formed.
(4.90)
Reduction
of
Activated
Olefin
and
Conjugated Olefin: Activated olefin is readily
reduced
because
the
electron-withdrawing
group attached to the double bond decreases
the
electron
density
of
the
double
bond.
149

Isolated olefin is not so easy to reduce, but
conjugated olefin is reducible. One-electron
reduction of the olefin generates a radical
anion.
(4.91)
Reduction
of
Active
Hydrogen
Compounds: One-electron reduction of an
active
hydrogen
compound
generates
the
corresponding anion, eliminating the active
hydrogen atom as hydrogen gas.
(4.92)
Reduction of gem- and vic-Dihalogeno
Compounds: Two-electron reduction of these
compounds generates carbene and benzyne.
(4.93)
150

(4.94)
4.7.2 Heteroatom Species
Different
from
hydrocarbons,
heteroatom
compounds are oxidizable since they have lone
paired electrons on the heteroatom, from which
electron transfer occurs. In general, ease of
oxidation has the order N > S > O, and a variety
of
nitrogen
active
species
are
generated
electrochemically [28].
4.7.2.1 Nitrogen Species
One-electron oxidation of amine generates a
radical cation at the nitrogen atom. The radical
cation of aromatic amine is relatively stable,
while that of aliphatic amine is so unstable that
the α-proton is immediately eliminated, and
then the active site shifts to the α-carbon. In the
case of ordinary aliphatic amines, iminium ions
are so unstable that cleavage of the C–N bond
occurs predominantly. On the other hand,
iminium ions of aromatic amines, carbamates
and amides are stable, therefore nucleophilic
substitution
reactions
like
methoxylation,
acetoxylation and cyanation occur efficiently at
the α-position to the nitrogen atom, as shown in
151

Eq. 4.95 [6]. These anodic substitutions are one
of the characteristic electrolytic reactions and
they are useful for construction of a C–C bond
at the adjacent position to the nitrogen atom.
Anodic substitution at the adjacent position to
the nitrogen atom of imines is also possible, as
shown in Eq. 4.96 [29].
(4.95)
(4.96)
Depending
on
the
molecular
structures
of
amines, the active site is retained at the original
nitrogen, resulting in the generation of various
reactive
nitrogen
species,
and
eventually
reactions occur at the nitrogen atom, as shown
in Figure 4.16 [28]. Two-electron reduction of
N,N-dihalo
compounds
generates
the
corresponding nitrenes [30], while two-electron
oxidation of aziridine and medium-sized cyclic
amines
followed
by
deprotonation
of
NH
moiety generates nitrenium ions [31]. Anodic
152

oxidation of hydrazine derivatives generates
amino
nirenes
[32].
In
particular,
anodic
oxidation of N-phthalimide in the presence of
olefin
provides
the
corresponding
aziridine
derivatives in high yields, as shown in Figure
4.16 [33]. The reaction proceeds via anodically
generated aminonitrene.
(4.97)
Figure
4.16
Electrochemically
generated
reactive nitrogen species
Furthermore,
anodic
oxidation
of
bicyclic
amines
and
aliphatic
amines
devoid
of
α-protons generates aminyl radicals efficiently.
153

In the former case, anodic elimination of
α-proton cannot occur due to Bredt's rule.
(4.98)
(4.99)
4.7.2.2 Oxygen Species
Oxidation
of
Alcohol
and
Carboxylic
Acid: Radical species are mainly generated
from these compounds, but cationic species
could also be generated.
(4.100)
(4.101)
Oxidation of Ether: Similarly to the case of
organonitrogen compounds, anodic oxidation
of ethers generates a cation α to the oxygen
atom,
which
undergoes
nucleophilic
substitution.
However,
the
scope
of
its
application is limited because of the high
oxidation potentials of ethers.
154

(4.102)
