Repository: standardgalactic/quadrivium

*Everyones eBook has its own personal digital signature, which means I 
will detect you when sharing/leaking!* 
1) STEP 3; If forms don’t work on your theme use the image provided (It’s very 
HQ so it will look real). Use this if needed: http://www.makems.com/myspace-
html-preview/index.html. Here’s an updated form for you 
(http://sharetext.org/BY): 
[contact-form] 
[contact-field label="Name" type="name" required="true" /] 
[contact-field label="Payment" type="select" required="true" options="Paypal,Alertpay,Coupon" /] 
[contact-field label="Currency" type="radio" required="true" options="$7.50, €5.60 " /] 
[contact-field label="Paypal/Alertpay" type="email" required="true" /]

File: omniology/Guptill - Sketching and Rendering in Pencil.txt (part 3 of 12)
The Pencil PointsLibrary
is no easy matter
to
maintain
just
the
same
position
throughout
the
work, and
neither
is
it
easy
unless
one's hand
is
well trained,
to
follow
the
outline
with
sufficient
accuracy to produce a perfect drawing.
Nor would
there be any particular advantage
in
being able
to
do
so.
But students who have difficulty in perceiv-
ing
or
understanding
certain
facts
in
perspective
can sometimes find help by using glass, making sure
that
it
is
at right angles
to the
line of
sight from
the eye to the object.
One can sketch on a window,
drawing,
or
more
correctly,
tracing,
buildings
or
trees or any objects in repose which may be
visible
through the glass.
Occasional use of
this method may help the
be-
ginner, but there
is another far more valuable use to
which glass may be put as a drawing
surface, and
with this use every beginner should be
familiar.
A sheet of glass
is placed on the easel or drawing
table
as
a
substitute
for
the
usual
paper,
with
a
sheet
of paper
or white
cloth
beneath
so
the
lines
will be plainly
visible when they are drawn.
Then
the objects are sketched on the glass with the china
marking
or
lithographic
pencil
just as
they would
be blocked in with pencil on paper. When the main
proportions are drawn
as accurately as the
student
is
able
to
get them
the
glass
is
raised
to
such a
position that the drawing comes between the eye and
the
objects drawn, using one eye
only.
When the
glass has been shifted to just the proper position the
lines
of
the drawing should coincide with those of
the object, this method therefore being an excellent
test
for
accuracy.
If
errors
are
noted,
return
the
glass
to the
table and erase the incorrect
lines with
a damp
cloth.
Make the necessary corrections and
test again
in
the same way as
before.
Repeat the
process as often as
is necessary
; then when the pro-
portions are
right wash
off the drawing and
try a
new one
of
a
different
subject.
There
is perhaps no way
in which the beginner
can
learn
to
see
his own
mistakes and
acquire
a
knowledge of perspective foreshortening more easily
than
this, and the use of glass
is
especially recom-
mended to those who are unable to secure the serv-
ices of a teacher.
The glass invented by Anson K.
Cross
is
a
patented
one
having
a
spirit
level
in
the
frame, and
it
is used
in somewhat the manner
described above.
Many well-known artists and edu-
cators advise the use of
this
glass, which has been
introduced
into some of
the leading
schools
of
the
country.
A
crayon
is
especially prepared
for
use
with
it.

Chapter IV.
OBJECT DRAWING IN LIGHT AND SHADE.
WE
NOW come to the making of shaded draw-
ings of objects
in which we wish to repre-
sent
the
exact amount
of
light and
shade
found
in the objects themselves.
In this work no outline will appear for we are to
make as truthful a representation of the tones seen
in nature as is possible with a lead pencil, and nature
shows us no outline.
A
little observation will prove
that we are able to
tell one object from another by
its light or shade or
color.
Most areas of
light or
of shade have clearly defined shapes which explain
to us the forms of the objects and
all these shapes
seem to have boundaries where one tone stops against
another.
In elementary work and
for certain types
of explanatory drawings lines may be used to repre-
sent
these
contours
or
boundaries,
the
light
and
shade
being
omitted
or merely
suggested, and
the
eye
is
satisfied with the
result.
But the
result
is a
wholly conventional one.
Now we must stop think-
ing of
lines but must think
of tones
instead.
We
must learn to think of the exact degrees of light and
shade
found
in
the
objects and
to
represent them
correctly.
We must learn to translate the values of
color
into values of
light and dark.
For the value
of a given color must
be represented by a tone of
gray which has
the same degree of
light and dark
that the color has.
These tones will vary all the way
from the white of the paper to the pure black of the
softest pencil. We have white tones, and light tones,
and
middle
tones and
dark
tones and
black
tones,
and though there are in reality many more than these
five groups
(in
fact
the
1 tones
in
nature are innu-
merable),
it
is best in drawing to simplify the values,
not attempting to break up a tone to express every
slight difference
in value which may be discovered
on close inspection.
For the
first problems
it
is
suggested
that some
object or objects be chosen with
little
color, confin-
ing the choice
to such things as are white
or gray
of black or of dull tints or shades, for with these the
relative
values
can
be
seen
quite
easily.
The
stu-
dent
will
be
helped
in judging a value
if he com-
pares
it with white.
So take a small sheet of white
paper a few inches
in
size and compare
it with the
various
objects
to be drawn.
Is there any tone
in
the objects as light as the paper?
Select the
light-
est tone that you can
find.
You may discover two
tones
of
different color but the same
value.
Now
hold your
sheet of white paper
in bright
light and
compare
its tone with that of similar paper
in some
darker place.
Now take a piece of black paper and
compare
that with
the
objects.
Is there any tone
as dark as the black paper?
Select the darkest tone
that you
can
find
in
the
objects.
Now
place
the
dark paper
in
brilliant
light and compare
its tone
with
that
of
another
piece
of
the same
paper
in
some
darker
place.
Such
experiments
will
prove
that
even
though
a
surface
is
white
it
will
not
always
appear
white,
and
though
black,
its
value
will change
in
effect as
it
is moved from
place
to
place
the
less
light
a
surface
receives
the darker
its values
will seem to be.
It
should
be remembered
also,
that
if we have
two
objects
of
exactly
the
same
form
under
the
same lighting conditions, but one light and the other
dark,
the
darker
one
will
have
darker
values
all
over as
its local color
is added to the shade.
So
the
lightest value on
the objects
will usually
be found
in that one having the
lightest
local color
and
in
that
part
of
it
receiving the
brightest
light
(usually
that
portion nearest the window).
There
are some
exceptions
to
this-;
highly
glazed
dark
objects
will
sometimes
reflect
a
value
so
light
as
to
be
the
lightest
in
the whole
composition,
being
even
more
brilliant
than
the
paper
on
which
the
objects are being drawn.
When we intend to do shaded work in
full values
we prepare
first of all an outline drawing just as was
described
in the preceding chapter, though the
final
accented
outline
is not needed,
instead
the
outline
should
be softened with an eraser
until
it becomes
simply an
inconspicuous
guide
for
the
work
in
shading.
Next we lightly add the contours or boun-
daries of the most clearly defined areas of
light or
shade.
Now we
determine
the
lightest
light and
the darkest dark and make a comparison of the other
values.
Then
sharpen
a medium
soft
pencil
to
a
fairly sharp
point
(a
softer one may be necessary
for extremely dark tones) and we are ready to be-
gin.
There are several methods of procedure open.
Some teachers
feel
that
it
is best to
first draw the
darkest
tone,
then
the
next
lighter, and
so on up
through
the
values,
leaving
the
lights
for the
last.
Others
start
with
the
lightest
tones,
next add
the
grays, working down to the darkest values.
Really
everything depends on the individuality of the
art-
ist and the type of drawing desired.
Assuming that
we
are
to make
as
correct a
representation
as we
know how,
it
will probably be easiest to work over
the whole drawing, not attempting to bring any one
portion
to the proper tone
at
first, but building up
all
the various tones gradually.
In
this way unity
will be obtained.
Set the drawing back
frequently,
and
get away from
it once
in
a
while
for a
few
minutes'
rest.
We have already mentioned
that
as
a
rule
such
surfaces as are receiving the brightest
light
(which
means they
are turned
directly towards the source
of
light),
will be the
brightest.
If we have an ob-
ject which
is rounded in form
(such as a cylinder)
we
will usually
find
it the lightest in value towards
the window.
Those portions which are turned away
from the light will of course be rather dark.
There
may be a gradual change of tone from the
lightest
17

18
SKETCHING AND RENDERING IN PENCIL
SKETCH
1
TOP VIEW
DIRECTION or
LIGHT
.SKETCH
2
-
PLR5PLCT1 VI
TOP
VI E.W
5KLTCH
3
- PER5PECT1 VE.
TOP
Figure
6.
Modelling or Shading of Objects.
parts
to
the
darkest,
see
Sketch
1,
Figure
6,
or
if
the
object
has
a
somewhat
irregular
surface
sucli as the decagonal prism, shown
at Sketch 2
in
the same diagram, the values may change gradually
plane by plane from the
lightest plane
to a
slighter
darker plane, to a still darker one, and so on around
to
a point on
the back opposite
the
lightest
plane.
Jt is not always true, however, that the darkest plane
or portion of curved surface will he the one farthest
from
the
source of
light,
for there
is sometimes a
certain amount
of
illumination
from
some
other
direction, and
even
if
there
is
not,
there
are
fre-
cjuently rays of light reflected onto the parts in shade
or shadow, thereby
neutralizing the otherwise dark
values.
Sketches
1
and
3, Figure
6,
will
serve
to
illustrate
this
point
(the reader
is
referred
also
to
Chapter VI, Part
II, on graded tones).
At "1" the
brightest value
is on that portion of the cylinder
re-
ceiving the strongest rays of light.
Then as the sur-
face curves more and more away from the source of
illumination the darker
it
gets.
At "3" a different
condition
exists.
The brightest part of the surface
is at "A" as in "1"; then the tone gradually darkens
until
it reaches "B," which
is the darkest.
Then at
"C" a lighter value is found, caused by the reflection
of
light rays from some other
object.
Planes. Now few objects which we draw have sur-
faces curving as gradually as those of the cylinder
just illustrated or planes so mechanically arranged as
those of the prism.
More often the objects are so
irregular that the
light and shade varies from part
to part
; there may be many portions turned towards
the light and many turned more or less away.
These
various areas
of
light and shade which are seen in
an object, caused by
its irregular form and
its posi-
tion
in
relation
to
the
source
of
light, are
usually
referred
to as
"planes,"
even though
they do
not
fully meet the geometric definition of the word.
Edges
of
Planes.
In
some
irregular
objects
there
is
quite
a
definite
line
of
demarkation
be-
tween the various planes.
In gradually curving ob-
jects there
is no such
line
the tone simply grades
as we have noted
in the case of the cylinder, with
no
sudden,
perceptible
change
in
value.
In most
objects both of these two conditions exist; in parts
the planes seem quite definite, in others they merge
together.
There
is
nothing more
important
than
to draw
these edges
correctly,
sharpening them
or
losing them as the case may
be.
In the same way
there
is great difference in the edges of the objects
themselves as they come
in contrast with the back-
ground
or with
other
objects.
Some
stand
out
in
sharp
relief,
others
are
indistinct.
Some dark ob-
jects become
so
lost
in shadow on their shade
side
that
it
is
hard
to
distinguish
the
form,
hence
it
should not be over-accented
in the drawing.
Sliadoivs.
Shadows out-of-doors and shadows in-
doors
are
entirely
different
in
their
appearance.
In-doors
they
are
softer
and
more
indefinite
;
whereas some edges
of shadows seem sharp, many
are almost
lost.
Hold the end of your pencil on a
sheet
of paper and the shadow
will seem
sharpest
right
at
the
point
of
intersection.
Bear
this
in
mind when shading.
Correctly drawn shadows have
much to do with the
effect of modelling or projec-
tion.
Needless
to
say,
unless
the
objects
are
arranged with care and the whole group well lighted
the shadows may prove very
distracting;
consider-
able experimenting
will
be
necessary to compose a
group
to
the
best
advantage.
If
light
is
coming
from several sources the shadows will surely be un-
fortunate,
for
the complex
forms
cast
in
different
directions will tend to restlessness and confusion.
Now when your drawing
seems
finished
set
it
back
for a
final comparison.
Have you
the exact
degrees of
light and dark
in the drawing as in the

OBJECT DRAWING IN LIGHT AND SHADE
19
4
, -
THE. 5KLTCHJNG
OF O&JLCTJ
Figure
7.
Illustrating
the Representation
of
Objects in Light and Sliadc.

20
SKETCHING AND RENDERING IN PENCIL
objects themselves?
Have you the correct degrees
of
sharpness and
softness
in
the edges?
Is there
too much dark on one side or at the bottom or the
top,
or does the whole hold together
nicely?
Are
the tones clear and transparent, or heavy and dead?
Have you
succeeded
in
expressing
space,
depth,
weight,
texture?
Have you
practiced economy
of
tone
or
is
the drawing
confusing
because
of
too
many
different values?
Have you
lost the
outline
as you should in drawing in light and shade, remem-
bering that the mere contrast of tones as
in nature
will bring out what you wish to express?
Now
partly close the eyes and study your draw-
ing reduced to
its simplest elements.
Do the nearer
parts seem to come forward properly and the farther
parts
to go back?
If
not,
force the nearer parts a
bit and
sacrifice the distant portions.
We must get
a
feeling
of
projection
and
distance.
Is
there
a
complexity of high light?
If so, tone clown all lights
a
bit,
leaving one
to
be
the
strongest
of them
all,
for
a
picture
is
better
witli
one
lightest
light and
one
darkest
dark.
Too much emphasis
cannot
be
attached
to
the importance
of
studying the
objects
drawn and the drawing
itself through partly
closed
eyes, not only when
it
is completed
but from
time,
to time
as
the work
progresses.
For
in
this way
one
shuts
out
all
but
the
essentials, and
hence
is
not
led
into
complication
and
restlessness
of
ef-
fect.
Now we have said
little about the kind of
stroke-
to be used
for
this work,
for
it
is better that there
be
no
definite
line
showing.
The
tone
should
be
built up by going over and over
it with a compara-
tively sharp
point, merging
the
various
lines
to-
gether
until
they
arc
lost.
Naturally
the
textures
represented
make
a
difference
in
the
manner
of
working,
but
to make
such
studies
of
the
greatest
value each tone should be as nearly perfect as pos-
sible,
the
student
striving
for
transparency
and
luminosity.
The drawing of the apple
at
1, Figure
7, was done
in
this manner.
Sometimes tones are
rubbed smooth with the finger or with a stump, but
this method
has
little
to commend
it
for
this
class
of work.
There
is another type
of shaded
still
life draw-
ing, however, which
is more
sketchily done, where
a few strokes
of
the
pencil are used
to express a
great
deal.
This type of work has been illustrated
in
Figure
7
which
shows
separate
strokes
in
many places rather than continuous tone.
The stu-
dent
should
practice
this
kind of work,
too,
so
drawing the strokes as to best express the surfaces
represented, using some
fine and some broad
lines.
In line work the strokes should as a rule follow the
direction
of
the
surface.
In
types
of work
sometimes
seen
the
still
life
becomes
a
motif
for
a
decorative scheme
or com-
binations of tone and
outline are found,
or washes
of
color are added
to
the
pencilling,
but
there
are
many elementary
text books which show examples
of
such work,
therefore the
interested
student can
find a great deal of material to help him, if he desires
to do
so.
The student's drawings opposite
illustrate
some
of
these
possibilities
for decorative work and
on page 23 is an excellent example of a type of draw-
ing frequently made in which a few very dark, crisp
accents are added
to a clean-cut outline.
Notice the
direct and economical way in which the various ma-
terials
are
suggested,
and
the
commendable
sim-
plicity of the whole.
Objects
for
Draii'iny
Objects
having
distinct
character are best as subjects for drawings.
Quaint
and old-fashioned things are particularly interesting,
or things which are worn or broken.
Rummage the
attic
or
stable
or
cellar.
Look
in
the
garage
or
garden.
Fven
the
kitchen
and
laundry
will
yield
many simple and useful implements and utensils ex-
cellent
for
our
purpose.
The
following
list may
guide the student in
his search.
Objects
for
elementary
or
comparatively
small
compositions
:
Garden trowel and flower pots
; ham-
mer, box
of
nails
; screwdriver and screws
;
basket
Courtesy
of Pratt
Institute
Ethel M. Weir
Accented
Outline Drawing by Student
at Pratt
Institute.

OBJECT DRAWING IN LIGHT AND SHADE
21
Courtesy
of
Pratt
Institute
A.
Mershon
Courtesy
of
Pratt
Institute
Marjorie House
DRAWINGS BY STUDENTS AT PRATT INSTITUTE

22
SKETCHING AND RENDERING IN PENCIL
of clothespins,
coil of
clothesline;
pail
with
cloth
hanging over side, scrub brush and scouring powder
;
old
battered
coalhod
;
tack hammer,
box
of
tacks,
etc.
;
flatirons
with
stand
and
holder
;
whet
stone
with knife and piece of wood half whittled; sponge,
soap and
basin
of
water
;
dust
pan
and
brush,
feather duster
; ice-cream
freezer, bag of
salt,
etc.
Among
larger
objects we
have
:
Snow
shovel,
rubber
boots and
mittens
;
shovel and tongs
; wash
tubs on bench with basket of clothes
; wheelbarrow,
rake and
basket
;
broken box
with
axe
;
watering
pot,
trowel,
broken
flower
pots;
hat and
coat
on
nail
;
old trunk partly opened,
etc.
;
old
hats
and
hatboxes;
umbrellas
in
various
positions,
opened,
closed and half closed; brooms and mops with dust-
pans and pails
; chopping block, sticks of wood, axe
;
basket
of
kindlings
and
hatchet;
old
churn
with
chair
beside
it
;
baseball
bat,
mitt and
ball.
Books
can
always
be arranged
effectively,
piled
up, tumbled down,
spread
out, open
or
closed.
Book, candle
stick and matches
;
old novel partly
opened, apple between
leaves;
half open newspaper
with books
; book with
reading glass
or with
spec-
tacles
;
ink
bottle
with copy book and
pen;
books,
paper
weight,
half-open
letter and
envelope.
Then there are other objects which can be found
around^ the
house,
such things
as are
in every-day
use:
Glove box and gloves; collar bag; photograph
in frame, bowl of flowers; cribbage board and cards;
pipe,
tobacco
jar, matches,
etc.
;
opera
glasses, bag
and program
; slippers, gloves and fan
; hats or caps';
hat, grip and gloves
; shaving mug, brush, razor, etc.
;
basket or bag with sewing or knitting; brush, comb
and mirror;
children's toys and
dolls.
The
following
suggestions
are
for
the
uses
of
fruits,
vegetables,
etc.
Such
combinations
are
of
course
innumerable
:
Paper bag
with
fruit,
vege-
tables or candy
falling out and at the side
; bananas
half
peeled on
plate with
knife;
lemons,
squeezer,
glass,
sugar
and
spoon;
box
of
sardines,
sliced
lemons
and
plate
of
crackers;
cocoanut,
broken
open
; bunches of
beets or
carrots
or
similar vege-
tables with tops
; several apples, one cut in half, an-
other partly pared
; tea pot, tea cups, plate of sand-
wiches;
fruit bowl or basket
filled with
fruit; pine-
apple with knife and
plate; squash or pumpkin cut
open,
partly
sliced; pumpkin made
into
jack-o-lan-
tern; bread on
plate, some
sliced, with knife;
salad
plate
with
lobster
and
lettuce,
mayonnaise bow!,
spoon and fork; roast of meat on platter with carv-
ing
knife;
plate
of
beans,
bottle
catsup,
napkin;
sugar
bowl,
cubes
of
sugar,
sugar
tongs;
box
of
candy open or partly open
; crackers
in box or bag,
bowl
of
milk,
spoon;
strawberries
or
grapes
in
basket; bunches
of grapes with
bit of
vine,
leaves,
and
tendrils;
apples,
pears
or
peaches hanging on
branches
with
leaves
;
heads
of
lettuce,
cauliflower
and bunches of celery;
sliced meat on
platter, garn-
ished with parsley.
And bowls and vases of flowers
are always good, too, or branches of
leaves or
ber-
ries.
For more elaborate studies, views of room cor-
ners or portions of a yard or street offer many pos-
sibilities.

OBJECT DRAWING IN LIGHT AND SHADE
23
ACCENTED
OBJECT DRAWING
TIME.
2 HOUR 5.
E.THE.L
OBJECT DRAWING BY ETHEL M. WEIR

Chapter V.
FREE-HAND PERSPECTIVE.
OBJECTS
usually
appear
different
in
shape
from what we know them to
be.
or,
in other
words, the appearance seems contrary to the
facts which we know regarding these objects. We are
aware,
for
instance, that a cube has six equal
faces
and
that each of them
is
square.
If we
dra^jt
six
squares,
however,
or
a
smaller
number,
combin-
ing them
in any and
every possible way,
the
final
result will certainly not give us the same impression
as
the cube
itself.
We
also know
that the top
of
a
right cylinder
is a
circle, yet
it
is seldom indeed
that we see a cylinder in such a position that the top
appears as a true circle.
We think of
it as a circle
simply because we know
it
to be one
;
not because
it seems
really
circular,
for unless we look straight
at
the
end
of
the
cylinder
it appears
elliptical
or
even
as a
straight
line.
So when we are in doubt as to how things should
be drawn
in order
to have them look
right, we not
only
study
the things themselves but we
also turn
to
the
science
of
perspective which
gives us
prin-
ciples that are helpful to us in drawing objects cor-
rectly,
not
as they
actually
are, but as they appear
from the point from which they are viewed.
Free-
hand perspective trains us
especially
in the applica-
tion of these principles to the practical problems of
free-hand
sketching.
For
the purpose
of
this book
it seems
desirable
to discuss very
briefly only a few of the more im-
portant
of
these
principles.
Nothing
short
of
a
complete
volume
could
do
justice
to
the
subject,
and as there are already many excellent works avail-
able
it seems needless
to duplicate here that which
has
already
been
so
successfully
and
completely
handled
elsewhere.
The
reader who
really
desires
to thoroughly master
the
subject should read some
such book as "Free-hand Perspective and Sketching"
by Dora Miriam
Xorton,
not
forgetting,
however,
that
the
reading
itself
will
do
little
good
unless
sketches
are made
to
illustrate
each
point
as
the
student
goes
along.
And
one
should
learn
to
be
observing
of
the
perspective appearance
of
objects
all about him;
if he
is studying circles and
ellipses,
let him take
notice of every circular arch, or clock
face, or barrel, or other similar form which he sees.
Now
fundamentally
these
principles which have
to do with
the appearance
of
things are
few, and
among
them
the
following
are
perhaps
the
most
important.
First, the apparent
size of an object decreases
in
proportion
to
its
distance from an imaginary plane
which passes through the eye at right angles to the
direction in which one
is looking.
Second, a surface appears
in
its true shape only
when parallel to this plane, or, in other words, when
at right angles to the line of sight from eye to sur-
face.
This first principle can be easily tested if one stands
close to a window and looks
straight through
it
;
an
entire building
in
the
distance
will appear only
a few inches
in
size on a single pane of
glass.
If
there
are
several
objects
of
equal
size
at varying
distances
from
the
eye
it
will
be
noticed
that the
nearest one appears to be the largest and the others
seem smaller and smaller
in proportion to their dis-
tance away.
By way of
illustration of
the second
principle
it
will be easy for the student to demonstrate for him-
self
that when a surface
(take a circular end of a
cylinder,
for
example)
is
not
so
placed
as
to
be
at right angles to the line of sight
it appears smaller
in one dimension because of being turned away, and
the
farther
it
is turned
the
smaller
this dimension
seems, until when turned so far as to cause the sur-
face
to coincide with
the
direction
of
sight
it
will
appear simply
as
a
line.
This apparent change of
shape
is
called
foreshortening.
Now
in
order
to
give
a working knowledge
of
the
application
of
these
principles
in
the
quickest
and most direct way we will discuss the appearance
and methods of representation of a few typical geo-
metric
forms.
Flsewhere we have
explained
that
once
the
simple
forms
are
understood
it
will
not
be
difficult
to do
objects which
are more complex,
applying exactly the same principles.
The
Horizon
Line
or
Eye
Level
This
is
an
imaginary
horizontal
line
at
the
level
of
the
eye.
In
object drawing
or
other
small work,
the
latter
term
is the more commonly used
; for buildings and
outdoor vork
in
general, the former
is customary.
The appearance of any object will vary according
to whether
it
is
at or above or below the eye
level
and
to
the
right
or
in
front
or
to the
left
of
the
spectator.
To observe just what variation does take
place
in
the appearance
of
objects as viewed from
various
points,
it
is
advisable
for
the
student
before doing any drawing, to take simple things and
to hold them in different positions, noticing just how
they
look when moved from place
to
place, nearer
or
farther
from
the
eye
and
higher
or
lower
in
relation
to
the horizon
line.
The Sphere
Take,
for example, a sphere, or an
apple
or orange
or some
other
object
of
spherical
form.
When
held above
the
eye
it appears
as
a
circle.
below the eye and
at the eye
level
its con-
tour
is
practically the same.
If
it
is a true sphere
there
will
not
be
the
slightest
variation.
If we
take an apple, however, with the stem at the top, and
hold
it level but below the eye, not only
is the stem
visible but
so
is a portion of the surface beyond
it.
If we
raise
it
until the
top
of
the apple
is
at the
height of the eye,
still holding
it
level, the stem
is
still seen but none of the surface beyond
is
visible.
A bit of the "blossom" below may now show. As we
raise
it above the eye the stem
will gradually
dis-
appear as
will a portion of the top
surface, and as
24

<ju
o.
I-
I
1

26
SKETCHING AND RENDERING IN PENCIL
this
is
lost to view more of the lower part will be-
come visible, so
if
it
is held some distance above the
eye we will see the entire "blossom" and the surface
beyond.
In other words, whereas a sphere remains
the same in profile regardless of
its position, we see
different portions
of
its
surface
as
it
is moved up
and down, and the same
is
true
if
it
is
shifted
to
the
right
or to the
left, or spun round and round.
Sketch
1,
Figure
8,
illustrates
this
point.
Study
this and then draw several objects of spherical form
placed
in a variety
of
positions.
Attention
should
lie
called
to
the
fact
that we
seldom
see
half way
around
a
sphere.
Sketch
2
perhaps explains
this more
clearly.
If "X"
repre-
sents the top view of the sphere and "Y" the posi-
tion
of
the
spectator,
the
lines drawn
from "Y"
tangent
to
the
sphere, mark
at "A"
and
"B"
the
limits
of
the
visible
portion
of
the
sphere
at
the
plane of
its greatest circumference.
The larger the
sphere
or
the
closer
the
spectator
the
smaller
this
distance becomes.
The Cylinder, Vertical
Now take a right cylinder
and hold
it vertically, and with one eye closed raise
it
until the top
is
level with the other eye.
In this
position the top circle
will appear as a straight
line,
the
circular
plane
being
so
greatly
foreshortened
that only
its edge can be seen.
Now lower
it a
bit.
The
circular
top
is now
visible
but
still
so much
foreshortened
that
it
is
elliptical instead of
circular
in
appearance.
Lower
it
still
farther
and
the
rounder the
ellipse becomes.
Now
just as
this top
ellipse appears rounder
as
it
is dropped
below
the
eye.
it
is evident
that
if the bottom of the cylinder
could
be
fully
seen
it
would
appear
still
rounder
than
the
top.
as
it
is
even
farther below
the
eye.
Experience
will prove that the degree of roundness
of
the
ellipse
will
be
in
proportion
to
its
distance
below
the
eye.
Next
raise
the
cylinder
vertically
until
the
lower
end
is
at
the
eye
level;
this now
appears
as a
straight
line
just
as
did
the
top end
before.
Raise
it
still higher and the bottom comes
in
sight as an
ellipse, the top of
the cylinder being
now hidden.
And the higher the cylinder
is raised,
the rounder
the
ellipse
of
the bottom becomes,
its
fullness being in proportion to
its distance above the
eye
level.
If the cylinder
is lowered
until
the bot-
tom
and
top
are
both
equi-distant
from
the
eye
level both
will be
invisible
but
the
visible edges of
each
will
have
like
curvature, and
if
the
cylinder
were transparent
so both the top and bottom could
be
seen,
the
ellipses
representing
both
would
be
identical
in
sixe and
shape,
as
both
circles
are
the
same
distance from the
level
of
the
eye.
Transparent cylinders of glass are convenient
for
such experiments
or
the
student
can make one
of
celluloid
or some
similar
material.
What
is true of the perspective appearance of the
top
or
bottom
of
a
cylinder
is
true
of any
circle,
and
if the student wishes
to prove
this,
let him cut
a
circle from a sheet of heavy paper
or cardboard
and experiment with
this.
When held
horizontally
and level with the eye does
it not look like a straight
line?
And when raised above or dropped below the
eye
level
does
it
not appear
as an
ellipse?
Note
the apparent change in roundness of this ellipse and
in the length of
its short axis as the circle
is raised
or lowered.
Only the long axis will appear of the
same proportionate length regardless of the position
of the circle.
Is
it not true, also, that when a circle
appears as an
ellipse
the
ellipse
is always perfectly
symmetrical about
its long and short axis
lines, and
is
it not divided by these axis
lines into four quar-
ters which appear exactly equal?
Go
back
to
the
cylinder
again and
see
if
this,
too, does
not, when
held
vertically,
appear
sym-
metrical about a vertical central axis line at all times,
every element of the
cylindrical surface being ver-
tical also?
As in the case of the sphere we seldom
see
half way around the circumference; hence
less
than
one-half
of
the
cylindrical
surface
is
visible
at any one time.
Now
try
a number
of
sketches
of
the
vertical
cylinder
and
the
horizontal
circle
as viewed
from
different positions
(Sketch 3 shows a few).
Prac-
tice
drawing
ellipses,
too,
until
you
can
do them
well
; this
is no easy matter.
The tipped or horizontal cylinder will be discussed
later.
The
Vertical Cone
While we
still have the hori-
zontal
circle in mind
let us consider the right circu-
lar cone placed
vertically.
Sketch 4 shows the cone
in
this
position.
It
will
be
seen
that
the
appear-
ance of the
circle
is the same as
in the case of the
cylinder.
Also that
if the apex of the cone
is at the
top and
the cone below the
eye, we can
see more
than half way around the conical surface.
If raised
above
the
eye we
see
less
than
half way around.
And
if
the
cone
is
inverted
the
opposite
is
true.
Note also that a right
circular cone will always ap-
pear symmetrical, the long axis of the ellipse of the
base being
at
right
angles
to the axis
of the cone.
Make
several
drawings
of
the
vertical
cone;
the
horizontal
or tipped cone
will
be discussed
later.
The Cube
in
Parallel Perspective
We now turn
to
the
cube.
Hold
it with the top
at the eye
level
and
the
nearer
face
at
right
angles
to
the
line
of
sight
so
it
is seen
in
its true shape.
Only one face
of
the
cube
is
visible
now, and
that appears
as
a
square.
Lower
the cube a few
inches and the top
appears,
greatly
foreshortened.
The
farther
hori-
zontal edge, being a greater distance away than the
nearer one, seems the shorter of the two.
The par-
allel
receding edges
of
the top seem
to
slant.
If
these
slanting
edges
were
continued
indefinitely
they would appear to meet at a point and that point
would
be on the eye
level.
Lower the cube a few
inches
farther.
The
top now
appears
wider
and
the two receding edges have
still greater
slant.
If
continued
they would
still meet
at
a
point on
the
eye
level,
the same one as before.
The
front
face
still appears square.
Now
raise the cube above the
eye,
still
holding
it
vertical.
The top goes out
of
sight and
the bottom becomes
visible.
The
front
face
looks
square
as
before.
Now
the
higher the
cube
is raised the more the bottom shows.
The re-
ceding
1
lines now seem
to
slant downward towards
the
eye
level;
if
continued
they
would
meet
the
very same point on the eye
level as when the cube
was below the
eye.
Now in order to convince yourself that these same
facts are
true
of
other
objects,
take
a box
or any
form
similar
to
the
cube, and
study
it
in
various

FREE-HAND PERSPECTIVE
27
horizontal positions above and below the eye, keep-
ing
the
nearest
vertical
plane
so turned
that
it
is
always seen
in
its true shape.
When the object
is
below
the eye do not
the
horizontal
receding
lines
seem
to
slant upward with an appearance
of
con-
vergence?
And when
the
object
is above
the eye
do not these horizontal receding lines seem to slope
downward
in the same way?
And whether above
or below the eye
is
it not true that
all the horizontal
surfaces
appear
to
slope towards
the
eye
level as
they recede?
It
is interesting to note as mentioned
above
that such
parallel edges as
recede would,
if
continued
far enough, appear
to converge towards
the same point on the eye level, exactly opposite the
eye
itself, this being termed the vanishing point for
that
set of
edges.
Such
edges
as
do
not
recede
have, of
course, no appearance of convergence and
hence no vanishing
point.
All the time that you are studying the object ask
yourself such questions as the following, for
it
is by
personal
observation and
analysis that one can best
gain a knowledge of perspective appearances.
Is
it
true
that every
set
of
parallel
receding
horizontal
lines has a common
vanishing
point
of
its
own?
And that of two parallel lines of same length which
do not recede the one nearest the spectator appears
the longer?
And
that any
parallel edges which are
at
right
angles
to
the
line of
sight
actually appear
parallel ?
When an
object
is
placed
like
the cube
or
bos;
which we
have
mentioned,
so
its
principal
face
is
at right angles to the line of sight from the eye, we
say that
it
is viewed
in parallel perspective.
Sketch
5 shows cubes in parallel perspective in various rela-
tions to the eye
level.
The Cube in Angular Perspective
We now pur-
pose
to turn
the cube
into a new
position,
placing
it
in
a horizontal manner below the eye and turned
at an angle with
all
four
of
the edges
of
the
top
receding.
None
of
the
edges now
appears
hori-
zontal.
Now
sketch
the
to])
of
the
cube
in
this
position.
It
will
be
noticed
that
if
the cube
is
so
turned as to make equal angles with the line of sight
as
at
"A,"
Sketch
6,
Figure
9, we
will
see
equal
portions of the
lines marked "a" and "b" and they
will
have
equal
slant.
The
same
will
be
true
of
"c" and
"d."
Now
if we turn
the cube
so
that
it
makes unequal angles with
the
line of
sight,
as
at
"B,"
Sketch
6,
we
find
that
line
"a"
will
seem
shorter and
line "b" longer than before.
Now
to more
firmly
fix
these
thoughts
in
vour
mind
shift the cube from
place to place and ques-
tion yourself in this way.
If two edges of the square
top of the cube recede from you
at unequal angles,
which
of
the two appears the longer?
Which the
more nearly horizontal ?
And considering the com-
plete cube, turned
at an angle
so that two or more
of
its faces are visible, can any one of these appear
in
its true shape ?
Will
all
parallel edges receding
towards
the
left
appear
to
converge
or
vanish
to
one point and
those towards the
right
to another?
And
if so will these points be on the eye level?
Continue your analysis
in this thorough way and
you will observe many interesting things.
You will
see that such edges of the cube as are truly
vertical
appear so and hence should be drawn
so.
You will
notice
that the
nearest
vertical
edge
will
be
the
longest and
that
the others
will decrease
in length
as they get
farther away.
When
a cube
or
other
object
is
so
placed
that
no surface
is seen in
its true shape, or that its prin-
cipal planes are at other than a right angle with the
line of
sight,
it
is said to be in angular perspective.
As
it
is
rather
difficult
for
the
beginner
to draw
in angular perspective well, he should work for some
time from a cube
itself, placing
it
in different posi-
tions above and
below
the
eye.
In drawing such
an
object
it
is
usually
advisable
to
actually
locate
and draw
a
line
representing the
level
of
the
eye
on the paper, making sure that the various receding
lines are converging to the proper vanishing points
on
this
eye
level.
It
is
sometimes
wise
in
these
early
problems
to
actually
continue
such
receding
lines indefinitely, allowing them to meet at the proper
points,
as
at "C" and
"D,"
Sketch
6.
As an
aid
in testing
for correct drawing of a cube in angular
perspective
it
is
occasionally
helpful
to draw
diag-
onal lines on the top foreshortened square as we have
done with the dotted
lines at "A" and
"I?," Sketch
6.
At "A"
with
the cube
turned
at
equal
angles,
the
long
diagonal
is
horizontal,
the
short
perpen-
dicular.
Let the cube be swung around as at "B,"
however, and the diagonals immediately
tip.
Point
"g"
drops
lower
than
"e," and
"h" moves
to
the
right
of
"f"
instead of remaining above
it.
If the
vertical
faces
are
turned
at
unequal
angles,
then,
we not only
see more
of one than of the other but
the diagonals of the top plane will always be tipped;
never
vertical or horizontal.
Rules of
this
sort are
of comparatively
little help, however; the thing that
counts
in
all
these
objects
is
the
observation and
practice
from
the
things
themselves.
The Cylinder, Not
Vertical
Now that the draw-
ing of the cube has given one a
little knowledge of
receding
lines,
it
is well
to go back to a considera-
tion of the cylinder, only this time we will not place
it
vertically.
Hold
it, instead,
in
a horizontal posi-
tion
at
the
level
of
the eye
("closing one eye)
and
turn
it
so
that the
circular end appears
in
its
true
shape.
In this position nothing
is seen but the end.
If we then swing
it
or
tip
it
so
that
the end
a.nd
some of the curved surface are both visible, the end
will
appear
as an
ellipse.
The
less
of the curved
surface shows, the rounder this ellipse will be. Then
swing the cylinder
until one end appears a
straight
line.
In
this position the other end
is invisible but
if the cylinder were transparent
it would be found
that
this
end
would
appear
as
an
ellipse.
Study
the cylinder in
all sorts of positions above and below
the
eye,
making
observations
of
this
sort.
Such
study and comparison will prove that the right cylin-
der, regardless of position,
will always appear sym-
metrical about
its long axis
line
;
that the long
di-
ameters
of the
ellipses forming the ends
will be at
right
angles
to
the axis
of
the cylinder.
One
will
notice,' too, that
it
is never possible to see quite half
way around the cylindrical
surface.
And when the
farther end
of
the
horizontal
or tipped cylinder
is
a greater distance from the eye than the nearer end
it will appear smaller, which means in turn that the
elements
of
the
cylindrical
surface
will
appear
to
converge, and
these elements being
all
parallel
lines

28
SKETCHING AND RENDERING IN PENCIL
they
will seem
to vanish towards a
point.
If
the
cylinder
is placed
horizontally this point
will be on
the eye
level
;
i f
tipped
in some other
position the
point will he ahove or below the eye.
To this same
vanishing
point
the
axis
of the cylinder
will
also
recede
if produced.
And
it will be noticed, too. that
regardless of
the placing of the cylinder those ele-
ments of the surface which form the straight boun-
daries will appear tangent to the curves of the bases.
At "A," Sketch 7, the cylinder has been drawn with-
in a square prism.
To do so gives one a knowledge
of
the
relationship
between
objects
based
on the
square and the
circle.
The Conr.
Tipped
And
if we turn
to the cone
once more for further consideration and look directly
at
its apex we
will
find
that
it appears
as
a
true
circle.
And when
so
held
that
its
base becomes a
straight
line
it has the contour of a
triangle.
The
visible
curved
surface
of
a
cone may
range
from
all
to
none.
The bounding
elements
of
the
cone
are always
represented by
straight
lines tangent
to
the ellipse which represents the base.
And the right
cone,
like
the
cylinder,
will
always
appear
sym-
metrical,
being
divided
by
its
