Repository: standardgalactic/quadrivium

*Everyones eBook has its own personal digital signature, which means I 
will detect you when sharing/leaking!* 
1) STEP 3; If forms don’t work on your theme use the image provided (It’s very 
HQ so it will look real). Use this if needed: http://www.makems.com/myspace-
html-preview/index.html. Here’s an updated form for you 
(http://sharetext.org/BY): 
[contact-form] 
[contact-field label="Name" type="name" required="true" /] 
[contact-field label="Payment" type="select" required="true" options="Paypal,Alertpay,Coupon" /] 
[contact-field label="Currency" type="radio" required="true" options="$7.50, €5.60 " /] 
[contact-field label="Paypal/Alertpay" type="email" required="true" /]

File: omniology/John Michael Dowden The Mathematics of Thermal Modeling An Introduction to the Theory of Laser Material Processing Chapman and Hall CRC 2001.txt (part 3 of 11)
z
T
58
.
"viscosity," represented here by µ but often by η, can be prefixed by the
word “dynamic” or “dynamical” to avoid confusion.
2.1.7  Equations of linear thermoelasticity
Suppose the underlying material considered is an elastic solid that is
capable of expansion on being heated.  Initially, it is at a uniform
temperature 
0
T  and is at rest.  The assumption will be made that under
                                                          
13 Batchelor, 1967,144-5.
© 2001 by Chapman & Hall/CRC  

these conditions it has no internal stresses.  If that is so, then the stress
tensor 
0
p ≡
.  Its elements are then subject to small displacements
(
)t,r
ξ
 from their original positions as the result of the application of
external forces or the existence of a temperature distribution 
(
)t
T
,r
.
Either of these effects will produce a stress distribution, the first as a
result of Hooke’s law14 and the second because of changes in volume as
a result of thermal expansion.  If the displacements and the temperature
difference 
0
T
T −
 are sufficiently small, the relation between stress and
the displacements and temperature field will be linear and additive.
Any additional quantities that appear will be either constants or linear
isotropic tensors if the underlying material is itself isotropic – that is to
say, its properties are independent of orientation.  A material for which
that would not be the case can be illustrated by any attempt to construct
a global model of a reinforced concrete structure.  The reinforcing rods
would result in the material behaving differently when forces are
applied in one direction from the way it would behave if the same forces
were applied in another direction.  The two effects, distortion and
thermal expansion, can be considered separately and then added as a
result of the linearity assumption.
Consider first the effects of distortion.  Hooke’s law states that the
extension of a spring is proportional to the force applied.  In the case of
a continuous body of material, this is equivalent to saying that the
relative degree of deformation of adjacent elements of the material
depends linearly on the resultant stresses.  These relative deformations
are measured by the space gradients of the displacement vector ξ, not by
ξ itself.  To see this, consider the case of a body that is moved rigidly a
small amount: no internal stresses are needed to maintain this new
position since all elements are still in the same position relative to each
other.  Thus, there must be a linear isotropic relation between 
j
i
x
∂
∂ξ  and
p  that is symmetric, as required by Equation (2.16).  The most general
such function of 
ij
p , which may only be constructed from 
ij
p  and 
ij
δ ,
                                                          
14 Named after Robert Hooke, 1635-1703, contemporary and rival of Newton.
His Law was first published as an anagram (Hooke, 1676).  Its key was
published two years later (Hooke, 1678). For an account of the anagram and its
meaning see Chapman, 1996.
© 2001 by Chapman & Hall/CRC  

is a constant scalar multiple of 
(
)
ij
kk
ij
ij
p
p
p
δ
ν
−
+
 where ν is a
dimensionless material constant that must not be confused with the
kinematic viscosity of a Newtonian fluid.  Clearly, it is only the
symmetric part of 
j
i
x
∂
∂ξ  that can be expressed in terms of 
ij
p .  This is in
fact reasonable since the equation obtained by setting the symmetric
part equal to zero, i.e., solving
0
2
1
=






∂
∂
+
∂
∂
≡
i
j
j
i
ij
x
x
e
ξ
ξ
,
has the solution 
r
c
×
+
=
, which is a combination of a rigid
translation and a rigid rotation, neither of which requires an internal
stress distribution in most materials.15  The tensor eij is known as the
strain tensor and the most general relation between it and pij is therefore
(
)
ij
kk
ij
ij
ij
p
p
p
Ee
δ
ν
−
+
=
.
(2.25)
The constant E is Young’s modulus (
2
m
 
N
−, Pa) for the material, and ν
is Poisson’s ratio.  The latter is dimensionless and normally only has
values between 0 and 2
1 .  The apparently rather strange way in which
the right-hand side of (2.25) is defined is for consistency with the
standard definition of Young’s modulus for the extension of a uniform
elastic rod of cross-sectional area A.  See Figure 2.3.
If the rod is extended in the direction of the x1-axis by a force F so
that its length changes from h to 
h
h
δ
+
, then the only nonzero
component of p  is p11.  Its value is 
A
F
, while the component e11 of
the strain tensor e is uniform with a value of 
h
h
δ
.  The standard
definition of Young’s modulus E requires that
h
h
E
A
F
δ
=
  or  
11
11
Ee
p
=
, 
(2.26)
                                                          
15 This is an example of the “Principle of Material Frame Indifference.”
© 2001 by Chapman & Hall/CRC  

which is consistent with (2.25).  From the same equation, the only other
two nonzero components of e are e22 and e33, and
11
33
22
e
e
e
ν
−
=
=
. 
(2.27)
It is therefore possible to relate Poisson’s ratio to the contraction in
radius of a circular rod, as will be seen after a consideration of volume
changes that occur under the action of a stress distribution.
h
δ h
A
x1
 F
A
F
p
h
h
x
u
=
=
=
∂
∂
11
1
1
,
constant 
 
δ
Figure 2.3. Circular rod extended by an applied force.
Consider what happens in Equation (2.25) if i is set equal to j and is
summed from 1 to 3.  The equation
(
)
jj
j
j
jj
p
E
x
e
ν
ξ
2
1−
=
∂
∂
=
is obtained, the left-hand side of which is a measure of dilation.
Interpretation of 
.
∇
 as a dilation, or change of volume per unit
volume, can be seen as follows.  Consider a mass of material of initial
volume V contained inside the hypothetical surface S with no
displacement.  Its volume is simply V.  Now suppose that its elements
are displaced by an amount ξ.  So long as the displacements are small,
© 2001 by Chapman & Hall/CRC  

the change in volume of the material can be estimated by finding the
new position of the material surface, estimating its thickness at each
point, and summing over the whole surface.  The new volume is then
∫
+
S
dS
V

since .n
ξ
 on S is the displacement of a surface element in the normal
direction.  The ratio of the change in volume to the original volume is
therefore
∫
∫
∇
=
V
S
dV
V
dS
V
.

1
1
by Gauss’s theorem.16  So far as this argument is concerned, the body of
material is arbitrary so that it could, for example, be arbitrarily small in
the mathematical sense.  In the limit, therefore, the right-hand side of
the equation is 
.
∇
, showing that 
.
∇
 is the change in volume of the
material per unit volume, showing that, locally,
jj
e
V
V
=
∇
≈
.
δ
 
(2.28)
with equality in the limit.  Equation (2.25) therefore gives the strain
tensor in terms of a dilational contribution described in terms of the
stress tensor (the first term on the right), and a contribution in which
there is no dilation (the second group of terms).
h
δ h
 x1
δ a
 a
Figure 2.4.  Circular rod extended by an applied force.
                                                          
16 Kreyszig, 1993, Ch.9.
© 2001 by Chapman & Hall/CRC  

It is now possible to return to the example shown in Figures 2.3 and
2.4 to see how Poisson’s ratio is related to the contraction of a circular
rod of radius a.  If V is the volume of the rod and V
δ
 is its change in
volume, then
(
)(
)
.
2
2
2
2
a
a
h
h
ha
ha
a
a
h
h
V
V
δ
δ
π
π
δ
δ
π
δ
−
≈
−
−
+
=
(2.29)
Equations (2.26) to (2.28) show that the volume dilation is given by
(
)
(
)
(
) AE
F
p
E
e
e
V
V
jj
ν
ν
ν
δ
2
1
2
1
2
1
11
11
−
=
−
=
−
=
=
where 
2
a
A
π
=
 is the cross-sectional area of the rod and
AE
F
h
h =
δ
.
Equation (2.29) shows that
AE
F
a
a
ν
δ
=
,
from which the usual definition of Poisson’s ratio is obtained.
Equation (2.25) is the stress-strain relation of the classical theory of
linear elasticity.  Although they can be used with a suitable version of
Equation (2.14), they have to be solved for p .  Before this is done the
effect produced by a temperature distribution must be considered.
A change of temperature alone can introduce a stress distribution,
even if there is no displacement at all.  It is clear that this is so if one
considers what would happen to a body of material that is confined in a
rigid container whose shape does not change with temperature.  Suppose
the material is raised from one uniform temperature to another.  Since it
is confined within a fixed volume and conditions are uniform, no
movement is possible.  Because of the tendency to thermal expansion of
© 2001 by Chapman & Hall/CRC  

material when unconfined, however, its elastic compressibility must
compensate for this tendency, resulting in an internal stress distribution.
The analysis, however, is more easily performed in relation to the
strain tensor than the stress tensor since there is a direct connection
between displacement and thermal expansion.  Suppose all effects are
small enough for the linear approximation to be valid and the material
is isotropic. The connection between the strain tensor and the
displacement is then most easily considered in a situation where stress is
absent and free expansion is allowed.  In that case, the strain tensor must
be expressible as an isotropic function of the temperature change, so
that
(
) ij
V
ij
T
T
e
δ
α
0
3
1
−
=
.
(2.30)
If i is set equal to j and this set of equations is summed over j, a process
often referred to as contraction, the dilation is obtained, giving
(
)
0
T
T
e
V
kk
−
=α
so that
(
)
0
p=
∂
∂
=
−
=
−
=
T
e
T
T
V
V
T
T
e
kk
kk
V
0
0
1
δ
α
;
αV is therefore the volume coefficient of expansion (m3 m−3 K−1, or just
K−1).17  Its formal definition is
dT
V
d
dT
dV
V
V
ln
1
=
=
α
;
the volume coefficient of expansion is three times the linear coefficient
dT
d
L

ln
=
α
, which is often quoted (m m−1 K−1, or just K−1);   is the
length of the specimen.  The reason is as follows.  Suppose the volume
V is a rectangular block with sides 
3
2
1
,
,



 so that 
3
2
1



=
V
, then
                                                          
17 It will always be assumed here that the units used for the change in volume
are the same as the units used for the volume of the initial state.
© 2001 by Chapman & Hall/CRC  

L
i
i
V
dT
d
dT
V
d
α
α
3
ln
ln
3
1
=
=
=
∑
=

.
From here on the symbol α will be assumed to refer to the volume
coefficient unless otherwise stated.
The linearity assumption means that Equations (2.25) and (2.30) can
be combined to give the following stress-strain relations for the linear
theory of thermoelasticity,
(
)
(
)
0
3
1
T
T
E
p
p
p
Ee
ij
ij
kk
ij
ij
ij
−
+
−
+
=
αδ
δ
ν
.
(2.31)
This form of the relations is useful for many purposes and is preferred in
many engineering contexts.   However, it is not the most convenient
way of writing them when they need to be used in conjunction with
some form of the governing dynamical Equation (2.14).  From the form
of the equation it is clear that it would be preferable to have the stress
tensor given explicitly in terms of the strain tensor.  Such an expression
can be obtained by the following method.  First of all, contract the
suffixes i and j to obtain the dilation, from which it follows that
(
)
(
)
[
]
0
2
1
T
T
e
E
p
kk
kk
−
−
=
−
α
ν
.
(2.32)
From here it can be seen that the dilation is zero in the absence of a
temperature change if 
2
1
=
ν
, which corresponds to the case of an
incompressible elastic solid.  If (2.32) is substituted into Equation (2.31),
it is possible to solve for the stress tensor explicitly, obtaining
(
) (
) ij
ij
ij
kk
ij
T
T
e
e
p
δ
α
µ
λ
µ
δ
λ
0
3
1
2
3
2
−
+
−
+
=
(2.33)
where
(
)(
)
ν
ν
ν
λ
+
−
=
1
2
1
E
L
, 
ν
µ
+
= 1
E
L
(2.34)
or
(
)
L
L
L
L
L
E
µ
λ
µ
λ
µ
+
+
=
2
3
, 
(
)
L
L
L
µ
λ
λ
ν
+
= 2
;
(2.35)
© 2001 by Chapman & Hall/CRC  

λL and µL are the Lamé constants.  The symbols λ and µ are
conventional, but the subscript L will be used here to avoid confusion
with the thermal conductivity, λ, and fluid viscosity, µ.
With the stress-strain relations in the form given by (2.33) it is now
possible to write down the equation of motion derived from (2.14) for
the case of linear thermoelasticity.  If it is assumed that the
displacements are all small, the nonlinear convective terms must be
neglected, and the velocity u is given by
t∂
∂
=
u
while
(
)
(
)
(
) (
)
(
)
(
)i
L
L
L
L
L
i
L
L
i
j
j
i
j
L
k
k
i
L
j
ji
i
T
x
T
x
x
x
x
x
x
p
∇
+
−
∇
+
∇
∇
+
=
∂
∂
+
−






∂
∂
+
∂
∂
∂
∂
+






∂
∂
∂
∂
=
=
∂
∂
=
∇
α
µ
λ
µ
µ
λ
α
µ
λ
ξ
ξ
µ
ξ
λ
2
3
2
3
3
1
2
3
1
.
p.
so that the equation can be written
(
) (
)
(
)
T
t
L
L
L
L
L
∇
+
−
∇
+
∇
∇
+
+
=
∂
∂
α
µ
λ
µ
µ
λ
ρ
ρ
2
3
3
1
2
2
2
.
F
.
(2.36)
This is Navier’s equation in a form generalized for thermoelastic
problems.
The discussion of the stress-strain relations was presented in terms of
small displacements.  However, the argument depends only on the stress
and strain tensors being small, so it is possible to superimpose a
global translation and rotation without changing the value of the strain
tensor. These may be time dependent, but if a displacement
{
}
∫
×
+
dt
t
t
r
U
)
(
)
(
 is superimposed there is no change in the strain
tensor. In a great many applications in the theory of material processing,
it is more convenient to use a frame of reference for the co-ordinates
that is fixed relative to the power source rather than to the workpiece.
In that case, the same theory applies so long as the displacements
© 2001 by Chapman & Hall/CRC  

relative to the specified global displacement of the work-piece are small.
In a fully time-dependent problem, the connection between velocity at a
particular point, and the displacement of the material element that would
be at that point if the motion were that of a rigid body, is somewhat
complicated. However, if these displacements are small and the velocity
of the element to a first approximation is U(t) with no superimposed
rotation, then to the next approximation it is 
U.
U






∇
+
∂
∂
+
t
t)
(
.
Consequently, the equivalent form to Equation (2.36) is
(
) (
)
(
)
.
2
3
   
          
          
3
1
2
2
2
2
T
t
t
L
L
L
L
L
∇
+
−
∇
+
∇
∇
+
+
=












∇
+
∂
∂
+
∂
∂
α
µ
λ
µ
µ
λ
ρ
ρ
.
F
U.
U
(2.37)
In most applications, the first term can be neglected since the
acceleration of the workpiece is usually small, but in advanced
applications such as laser deposition it might have to be taken into
account.  It is worth pointing out that in a great many applications the
terms on the left can be ignored, although this must always be verified
by consideration of orders of magnitude.  Thus, for example, in a
process described in a coordinate system in which conditions can be
considered as steady, the ratio of the inertial term (second on the left) to
the elastic terms (second and third groups on the right) is
E
U 2
ρ
.
Typical values for ρ and E for a number of materials can be found in the
table in Appendix 1.  For example, for the scabbling of concrete with a
scanning speed of 10 cm s−1 this ratio is of the order of 10−10, and for
steel at the same speed it is also of this order of magnitude.  Under such
circumstances, the inertial term can be neglected entirely.
If the inertial and accelerations terms are neglected, Equation (2.14)
takes the rather simpler form
i
j
ji
F
x
p
ρ
−
=
∂
∂
 
(2.38)
© 2001 by Chapman & Hall/CRC  

where 
ij
p  is given by (2.31), or by (2.33).  Differentiation of the
definition of eij shows that






∇
∂
∂
+
∇
∂
∂
=
∇
∂
∂
−
∂
∂
=
∇
j
i
i
j
ij
i
jj
j
ij
i
x
x
e
x
e
x
e
ξ
ξ
ξ
2
2
2
2
2
1
  
and
  
2
.
From the definition of the strain tensor






∂
∂
+
∂
∂
≡
i
j
j
i
ij
x
x
e
ξ
ξ
2
1
it is easy to verify the compatibility relations,
k
i
jl
l
j
ik
j
i
kl
l
k
ij
x
x
e
x
x
e
x
x
e
x
x
e
∂
∂
∂
+
∂
∂
∂
=
∂
∂
∂
+
∂
∂
∂
2
2
2
2
(2.39)
as both sides are equal to








∂
∂
∂
∂
+
∂
∂
∂
∂
+
∂
∂
∂
∂
+
∂
∂
∂
∂
i
k
j
l
l
i
j
k
l
k
i
j
l
k
j
i
x
x
x
x
x
x
x
x
x
x
x
x
ξ
ξ
ξ
ξ
3
3
3
3
2
1
.
Hence
i
k
jk
k
j
ik
j
i
kk
ij
x
x
e
x
x
e
x
x
e
e
∂
∂
∂
+
∂
∂
∂
=
∂
∂
∂
+
∇
2
2
2
2
,
a result that is obtained by contraction of k and l.  Equation (2.31) can
be used to eliminate the strain tensor and Equation (2.38) to eliminate
j
ji
x
p
∂
∂
.  This yields an equation in terms of the stress tensor p .  If
that, in turn, is contracted, the contracted form may be used to eliminate
kk
p
2
∇
, from which it follows that
© 2001 by Chapman & Hall/CRC  

(
)
(
)
(
)
(
)
(
)
.
1
3
1
3
1
1
1
2
2
2
2
j
i
ij
i
j
j
i
k
k
ij
j
i
kk
ij
x
x
T
E
T
E
x
F
x
F
x
F
x
x
p
p
∂
∂
∂
+
−
∇
−
−






∂
∂
+
∂
∂
−
∂
∂
−
−
=
∂
∂
∂
+
+
∇
ν
α
δ
ν
α
ρ
ρ
ρ
δ
ν
ν
ν
 
 
(2.40)
These are the Beltrami-Michel equations and, in general, have to be
solved in conjunction with (2.38).  They allow problems to be solved
directly in terms of the stress tensor, which is often the quantity of more
fundamental interest in material processing problems.  The alternative is
to use the Navier Equation (2.36) for the displacements, and then derive
the stress distribution from the stress-strain relations and the definition
of the strain tensor.
A particularly simple form is taken in the case of a steady problem in
which the components of the stress and strain tensors and the
temperature have no dependence on the x2 coordinates.  Then,
0
32
12
≡
= p
p
 and the body forces are derivable from a potential so that
Ω
ρ
−∇
=
F
 where Ω also has no dependence on x2.  Then Equation
(2.38) becomes
(
)
(
)
.0
0
33
3
1
13
3
13
11
1
=
−
∂
∂
+
∂
∂
=
∂
∂
+
−
∂
∂
Ω
Ω
p
x
x
p
x
p
p
x
From the first two there exists a function χ with the property that
2
1
2
33
3
1
2
13
2
3
2
11
,
,
x
p
x
x
p
x
p
∂
∂
+
=
∂
∂
∂
−
=
∂
∂
+
=
χ
Ω
χ
χ
Ω
; (2.41)
χ is the Airy stress function.  From the stress-strain relations (2.31)
(
)
(
)
(
)
(
)
.0
,
1
,
0
,
23
0
3
1
33
22
11
33
13
13
0
3
1
33
22
11
22
12
0
3
1
33
22
11
11
=
−
+
+
−
−
=
+
=
−
+
−
+
−
=
=
−
+
−
−
=
Ee
T
T
E
p
p
p
Ee
p
Ee
T
T
E
p
p
p
Ee
Ee
T
T
E
p
p
p
Ee
ij
ij
ij
αδ
ν
ν
ν
αδ
ν
ν
αδ
ν
ν
© 2001 by Chapman & Hall/CRC  

Two slightly different special cases can be considered.  The first is that
of plane strain, in which the assumption is made that 
0
22 ≡
e
.  The only
one of the compatibility relations (2.39) that is not identically zero is
3
1
13
2
2
1
33
2
2
3
11
2
2
x
x
e
x
e
x
e
∂
∂
∂
=
∂
∂
+
∂
∂
.
Combining these equations shows that
(
)
0
3
1
2
22
2
T
T
E
p
−
−
+
∇
=
α
Ω
ν
χ
ν
, 
(2.42)
(
)(
)
0
1
3
1
2
1
0
2
4
=






−
−
+
−
−
∇
+
∇
T
T
E
ν
α
Ω
ν
ν
χ
.
(2.43)
The case of plane stress is very similar, except that a solution is
sought in which it is required that 
0
22 ≡
p
 instead of 
22
e
.  It then
follows that
(
)
(
)
{
} 0
1
0
3
2
2
4
=
−
+
−
∇
+
∇
T
T
Eα
Ω
ν
χ
.
(2.44)
To solve (2.43) or (2.44) it is only necessary to find a particular
solution for χ  and add to it the general solution for the two-
dimensional biharmonic equation
0
2
2
3
2
2
1
2
=






∂
∂
+
∂
∂
χ
x
x
.
The general solution of this is given by Goursart’s solution
(
) (
)
(
)
{
}
3
1
3
1
3
1
Re
ix
x
g
ix
x
f
ix
x
+
+
+
−
=
χ
,
which makes it relatively easy to construct analytical solutions of such
problems.  Goursart’s solution18 is easily verified, and can be shown to
be general by rewriting the biharmonic equation in terms of 
3
1
ix
x +
and x
ix
1
3
−
.
                                                          
18 Muskhelishvili, 1953, Part II Ch. 5.
© 2001 by Chapman & Hall/CRC  

The cases of plane strain and plane stress are appropriate to rather
different circumstances.  Quasi two-dimensional models in which a lack
of dependence on a coordinate perpendicular to the plane defined by the
direction of motion, and the normal to the surface of the workpiece, are
usually approximations to three-dimensional models in which the
relative configuration is constrained globally.  Lateral strain can then
only occur with difficulty; in order to maintain the configuration, a
lateral stress distribution is needed so that 
0
22 ≈
e
 and 
0
22 ≠
p
.  In this
case the plane strain model is appropriate.  By contrast, a thin plate
unconstrained on its surfaces may be assumed to have very little
variation in the stresses perpendicular to its plane, but there may be non-
zero strains so that the plane stress approximation might be more
appropriate.
2.1.8  Plasticity
Normally, the deformation of a material such as a metal satisfies the
theory of infinitesimal elasticity for sufficiently small values of the
strain.  So, if a cylindrical rod is extended longitudinally in the manner
shown in Figure 2.2, the elastic behavior for sufficiently small
extensions obeys Hooke’s law 
Ee
p =
.  In such experiments e is usually
defined as 
h
h
δ
, where h is the length of the rod and 
h
δ  is the
extension from its original length.  Then, p is defined as 
A
F
 where F
is the force applied and A is the area of cross-section of the rod.  The
law only holds however if the strain e remains below a critical value, e*,
say.  The value of e*, which depends on the material in question, is of
the order of 
3
10
5
−
×
 for hardened steels but can be smaller; for
annealed metals, for example, it is nearer 
3
10−.  For 
*
e
e <
 the rod
returns to its original length when the stress is removed, and this is also
true for 
y
e
e
e
<
<
*
 where, however, the stress increases more gradually
than Hooke’s law would allow.  The value of the stress corresponding to
ey is known as the yield stress, py. For even greater values of e
permanent extension occurs and the stress reaches a limiting value.
When the strain reaches a critical value ef  corresponding to the
fracture stress pf , failure occurs and the rod breaks.  The value of ef
depends on the metal but can have any value up to about 0.4.   Figure
2.5 shows a schematic diagram of such a stress-strain relation for a
simple material.  It is characteristic that
© 2001 by Chapman & Hall/CRC  

Hooke’s law
region
 p = Ee
 fracture stress   pf
 yield stress       py
                              p*
      e*  ey                  ef
typical
return path
of slope E
e
 p
Figure 2.5.  Schematic diagram of a one-dimensional stress-strain
relation for a simple material.
0
  
and
  ,
0
2
2
≤
∂
∂
≤
∂
∂
≤
e
p
E
e
p
 when e > 0.
If the rod is extended beyond ey to ec, for example, where
f
c
y
e
e
e
<
<
 and the extending force is then gradually removed, the rod
contracts following a stress-strain relation that is nearly linear.  It can be
approximated by 
(
)
p
e
e
E
p
−
=
.  When the extending force is removed
there is a permanent or residual plastic strain ep.  On repetition of the
cycle the new law is followed so long as 
ce
e <
.  Once greater values of
e are reached, either the rod fractures or a new value of ec is defined
with a new value for ep.
Similar properties hold when the rod is subject to compression.  For
most metals the complete curve is nearly antisymmetrical.
The stress-strain relation is typical of the particular material and
depends on a number of features. One such factor is the chemical
composition, but it will also depend on such things as heat treatment and
the way in which the object was manufactured.  It is therefore not
© 2001 by Chapman & Hall/CRC  

always easy to produce reliable models of industrial processes in which
plasticity occurs.
Various simplified models of plasticity have been proposed in the
past.  One of the simplest is to approximate the kind of stress-strain
relation shown in Figure 2.5 by a series of straight line segments as in
Figure 2.6.
Hooke’s law
region
        p = Ee
yield stress
     pY = Y
            eY                ef
typical
return path
of slope E
e
 p
Figure 2.6.  Idealized stress-strain relation.
No
Hooke’s law
region
yield
stress
                                     ef
e
 p
Y
Y
Figure 2.7.  Relation for a perfectly plastic solid.
© 2001 by Chapman & Hall/CRC  

For some purposes it may even be adequate to approximate the
relation by the step function shown in Figure 2.7.  The generalization of
these ideas into three dimensions is not unique, and some additional
assumptions are needed.  There are two main problems.  The first is a
suitable criterion for the initiation of yield, and the second is to find an
appropriate equation for plastic deformation once yield has occurred.
2.2  BOUNDARY CONDITIONS
This section also uses rather more sophisticated mathematics and the
most important results are summarized in Section 2.3.
2.2.1  General considerations
The boundary conditions and initial conditions associated with a
particular problem are essential parts of its specification and are every
bit as important as the differential equation itself.  The number and
nature of the conditions normally depends on the type of equation.  A
full discussion of the problem is beyond the scope of this book, but
some mention of the types of conditions associated with particular types
of problems is essential.
Conditions to be imposed in problems of the kind studied are of three
types.  The first is associated with initial value problems.  These are
problems in which all quantities are in an initial state that is specified.
Usually all this requires is the initial values of the dependent variables
and perhaps their rate of change in the region occupied by the material
that is under study.  The exact specification of what these variables are
may need some care.  For example, an initial value problem for the
equation of heat conduction
2
2
x
T
t
T
∂
∂
=
∂
∂
κ
only requires the specification of the initial value of the dependent
variable (
)t
x
T
,
, so that (
)
( )
x
T
x
T
0
0,
=
, while the wave equation
2
2
2
2
2
x
u
c
t
u
∂
∂
=
∂
∂
© 2001 by Chapman & Hall/CRC  

normally requires that both the initial value of (
)t
x
u
,
 and its t derivative
would have to be given so that 
(
)
( )
x
u
x
u
0
0,
=
 and 
(
)
( )
x
u
x
ut
0
0,

=
,
where the subscript t indicates the time derivative.
The majority of the problems considered, however, are either
specified in a frame of reference in which a steady state is assumed to
be possible, with the result that all the unknowns are independent of
time, or else only periodic solutions are considered.  A function 
)
(t
f
 is
periodic if there is a number 
0
>
T
 with the property that
(
)
( )t
f
T
t
f
=
+
 for all t.  The smallest such number T is called its
period, and such functions are said to be periodic.  The simplest
examples of periodic functions are the sine and cosine functions since
(
)
( )t
t
sin
2
sin
=
+ π
 and 
(
)
( )t
t
cos
2
cos
=
+ π
;  they have period 
π
2
.
Often, more complicated periodic solutions are constructed by adding
together combinations of these with other sine and cosine functions,
with periods that are integer multiples of π
2
, to give solutions in terms
of Fourier series.19
The second type of condition is a boundary condition at a fixed
boundary.  An example of such a condition is provided by a solid slab of
metal whose faces are maintained at specified temperatures.  The most
important feature of this kind of condition is that the location of the
boundary is known in advance.
The last type of condition is that which occurs on a boundary whose
location is actually a part of the solution of the problem.  Typically,
there will be more conditions at such a boundary than there would be if
it were known in advance.  A characteristic example is provided by the
boundary that separates the molten material in the welding process from
the solid metal.  Finding this boundary is an essential part of the
problem of determining the width of the weld.  It is often not at all a
simple matter to specify the conditions or to find the boundary.  One
only has to consider the problems posed by a eutectic alloy.  It may not
be at all clear how to define such a boundary.  In the case of a simple
problem of melting, typical conditions might be that the temperature
should be equal to the melting temperature of the metal, and that there
                                                          
19 Kreyszig, 1993, Ch.5.
© 2001 by Chapman & Hall/CRC  

should be a discontinuity in the heat flow across the boundary given by
the latent heat of fusion.
The discussion that follows looks at the main kinds of boundary
conditions that have been employed in the past in the modeling of laser
processes.  It is certainly not complete, and it has to be recognized that,
like the choice of a differential equation, all such conditions represent
some level of approximation.  The skill of the modeler lies in choosing
the level of approximation that makes for a problem that can be solved
with the available techniques without excessive difficulty, and yet
provides the kind of insight, or the kind of accuracy, that was the
original purpose of the model.  The kinds of approximations used will
depend on the objectives.
2.2.2  Thermal boundary conditions
Suppose that the boundary between two adjacent layers of material
can be described as a member of the family of surfaces
(
)
C
t
S
=
,r
.
Without any loss of generality, the boundary itself can be taken to be
that particular member for which 
0
=
C
.  Then suppose t is a unit vector
parallel to the surface.  In that case there is no variation in S in the direct
of t, so that (
)
0
=
∇S
t.
.  Rewrite this as (
)
0
=
∇S
t.
.  It can be seen from
this equation that 
S
∇ is perpendicular to any vector t tangential to the
surface.  Consequently, the unit normal to the surface can be written as
S
S ∇
∇
=
n
(2.45)
at any point at which 
0
≠
∇S
.
The conservation statement in Section 2.1 remains true even if there
are discontinuities in the variables concerned.  A change of phase is a
particular example of such a discontinuity and can be studied from the
same point of view as that embodied in the integral statement, Equation
(2.1).  This time, however, it is not possible to reduce the statement to
the form of a partial differential equation.  The discontinuity is usually
in the density  of the property Q, and sometimes in .  The statement
then becomes a relation between the values of quantities on the two
© 2001 by Chapman & Hall/CRC  

sides of the discontinuity.  Suppose that the surface on which the
discontinuity occurs is given by 
(
)
0
,
=
t
S r
.  Suppose further that the
surface S enclosing the volume V of the integral statement (2.1) is a
(temporarily)20 fixed but small and fairly thin layer of surface area A and
thickness h.  It contains a part of the surface of discontinuity at both
time t and time 
t
t
δ
+
.  The faces of area A on both sides of the
interface are required to be perpendicular to the normal n.  See Figure
2.8.
 A
 n
(
)
S
t
r,
= 0
(
)
S
t
t
r, +
=
δ
0
 h
(
)
S
n t t
t
r
n
0
0
+
+
=

,
δ
δ
(
)
S
t
r0
0
,
=
 V
Phase  F1
Phase  F2
Figure 2.8.  The surface enclosing the discontinuity between phases F1 and F2.
Now suppose that a point r0 inside V lies on the interface at time t so
that 
(
)
0
,
0
=
t
S r
.  If the speed with which the interface moves in the
direction of its normal n is n , then at a time t
t
+ δ  later the point
t
nδ

n
r +
0
 also lies on the interface, so
(
)
(
)
0
,
,
0
0
=
−
+
+
t
S
t
t
t
n
S
r
n
r
δ
δ

.
                                                          
20 i.e., it is not moving with the interface over the short period of time needed
for the ensuing analysis to hold.
© 2001 by Chapman & Hall/CRC  

Divide by t
δ  and take the limit as 
0
→
t
δ
.  In the process, make use of
the expansion of Taylor’s theorem for several variables in the same way
as for Equation (2.4).  This process shows that
0
=
∇
+
S
n
t
S
n.

∂
∂
,
and so21
S
t
S
n
∇
−
=
∂
∂

(2.46)
where use has been made of Equation (2.45).
Now consider the consequences of the integral statement (2.1).
Suppose the transition is between phases F1 and F2 with the normal n
directed from F1 to F2.  Use subscripts 1 and 2 to distinguish between
conditions on the two sides of the interface.  Consider each of the terms
in (2.1) separately.  The principal contribution to
∫V
dt
t

∂
∂
is the consequence of the change in V of the amount of material in each
phase as a result of the change in density.  An estimate for this is
(
) n
A
2
1

 −
.
The remaining contributions to it are of the order of Ah and are therefore
an order of magnitude smaller.
In the same way, the major contributions to
∫S
dS
n.

 and ∫S
dS
n.

come from the integrals over the faces perpendicular to the unit normal
n, which are of magnitude A compared to the contributions around the
                                                          
21 The notation for n  is convenient, though potentially misleading.  It should
be remembered that it has the dimensions of a velocity, not a frequency.
© 2001 by Chapman & Hall/CRC  

sides parallel to it, which are of order of magnitude 
A
h
.  If the
volume is thin in the sense that 
A
h <<
, then the terms from the
integral around the edge can be neglected. If higher order terms are
neglected, the largest terms in the estimates for these two integrals
therefore become
A
A
.n
.n
2
1


+
−
 and 
A
A
.n
.n
2
1


+
−
.
Lastly, the contribution from  is dominated by any surface effects
such as surface tension or latent heat.  Suppose this corresponds to a rate
of generation 

∆
 units of Q per unit area when the interface is crossed
in the same direction as n.  Then
∫V
dV

is approximated by 
A


∆
.  Replace the integrals in (2.1) by these
approximations, divide by A, and take the limit as 
0
→
A
 in such a way
that the maximum dimension of A also tends to zero and that the limit is
taken in such a way that h is always small compared to 
A .  The result
is the interface condition
(
)n
2
1

 −
.n
.n
2
1


+
−
 = 
.n
.n
2
1


+
−
+


∆
or, more concisely,
[
]


∆
=
−
+
−
2
1
.n
.n


n
.
(2.47)
Equations (2.45) and (2.46) show that an equivalent way of writing this
is
(
)


∆
∇
=




∇
−
+
S
S
t
S
2
1
.


∂
∂
.
(2.48)
So, for example, in the conservation of mass condition, 
ρ
 
is
 

,
u
ρ
 
is
 

, 
0 
is
 

, and 


∆
 is 0.  The interface condition for
conservation of mass is therefore
© 2001 by Chapman & Hall/CRC  

(
)
[
]
0
2
1 =
−n
u.n
ρ
 or 
0
2
1
=




Dt
DS
ρ
.
See the discussion following Equation (2.3) for the definition of the
inertial derivative, 
Dt
D
.  The square brackets indicate the change in
value of the quantity enclosed between the two sides of the interface, so,
for example,
[ ]
(
)
(
)
interface
 
 the
of
 1 
side
on 
interface
 
 the
of
 2 
side
on 
2
1
X
X
X
−
=
.
Notice that the mass flow rate per unit area m  across the boundary can
be written in any of the forms
(
)
[
]1
n
m


−
=
u.n
ρ
(
)
[
]2
n
−
=
u.n
ρ
2
1








∇
=








∇
=
Dt
DS
S
Dt
DS
S
ρ
ρ
(2.49)
In the same way, consider the case when Q is thermal energy.  Then
∫
T
T
pdT
c
0
 
is
 
ρ

, 
∫
∇
−
T
T
p
T
dT
c
0
 
is
 
λ
ρu

, 
0 
is
 

 and 
2
1
 
is
 
L
m
−
∆

where 
2
1
L  is the latent heat of transition from phase 1 to phase 2,
defined to be positive if an input of energy is required as the material
moves from side 1 to side 2 of the interface, i.e., in the direction of the
normal n.  The temperature integrations are from some suitable fixed
reference temperature.  They are defined in such a way that any
discontinuities of the integrand are finite; the contribution from latent
heat therefore appears only in the term in L.  The integrals themselves
are continuous across the interface with the same value on each side.
Condition (2.48) shows that
(
)
2
1
2
1
T
T0
 
L
m
T
dT
c
n
p


−
=




∇
−
−∫
n.
u.n
λ
ρ
.
Since the temperature integral has the same value on each side of the
boundary, the mass conservation condition (2.49) shows that the change
in value of the first term is zero.  Hence, this condition, often known as
the Stefan condition, can be written as
© 2001 by Chapman & Hall/CRC  

[
]
2
1
2
1
 
L
m
T

=
∇
n.
λ
 or [
]
2
1
2
1
 
L
S
m
T
S
∇
=
∇
∇

.
λ
(2.50)
where the mass flow rate m  can be given by any of the forms shown in
(2.49). So, for example, at a melting boundary
[
]
M
L
S
L
m
T

=
∇
n.
λ
 
 
(2.51)
where 
L
S
M
L
L
=
 is the latent heat of melting.
There is a difficulty associated with the condition at the boundary
between the solid and the liquid phase.  The boundary may not be
clearly defined; since the solid and liquid states are different phases of
the same material, it is possible for there to be a region in which solid
and liquid forms exist together in thermodynamic equilibrium.  The
problem is particularly acute in the case of an alloy (as will nearly
always be the case in practice) if it is allowed to cool slowly.  Some
form of separation will occur on freezing, and this can give rise to an
intermediate “mushy” zone in which liquid and solid material can
coexist in what can be a region of substantial size.  The dendritic
freezing of a eutectic mixture is a case in point.22
In many of the problems considered here, the change of phase is
brought about by an input of energy from a laser beam.  This is usually
the case when the boundary is one at which boiling takes place.  If the
absorbed normal incident intensity is I, then I needs to be added to the
right-hand side of (2.47) since I is, in effect, an addition to the definition
of 

∆
.  Consequently, the appropriate form of (2.47) when boiling
takes place is
[
]
B
V
L
L
m
I
T

+
−
=
∇
n.
λ
 
 
(2.52)
where 
V
L
B
L
L
=
 is the latent heat of boiling.
                                                          
22 Peel, 1975, 5-18.  Atthey, 1974, gives a method for tackling such problems in
the absence of relative motion between the two states.
© 2001 by Chapman & Hall/CRC  

2.2.3  Dynamical boundary conditions
When conditions at the boundary between two fluid phases are
considered the basic quantity, Q is the i-component of the momentum
density vector, 
iu
ρ
, in a rectangular Cartesian coordinate system.  Then
iu
ρ
 
is
 

, 
u
iu
ρ
 
is
 

, and 
i
p
d
I +
 
 
is
 
i
−

 where I  is the identity diadic
and d  is the deviatoric stress tensor.23  Thus the left-hand side of (2.47)
is
(
)
[
]2
1
.n
d
n
u.n
u
−
+
−
p
n
ρ
.
(2.53)
To find the right-hand side it is necessary to consider further the
form that 

∆
 takes.  In this instance the generating quantity is surface
tension.  Suppose the surface tension is γ and consider the force on an
element S in the surface whose perimeter is C.  See Figure 2.9.
 dr
γ bdr
 S
 C
Surface tension forces
Figure 2.9.  The surface tension forces on a portion S of the interface.
The total force on S  as a result of the action of surface tension is
dr
C∫
b
γ
                                                          
23 See discussion preceding Equation (2.21).
© 2001 by Chapman & Hall/CRC  

where dr is the length of an element of C and b is a unit vector
perpendicular to C in the tangent plane to S at the point on C under
consideration.  However, it is possible to relate b to the vector direction
dr of dr and the local normal, n.  The relation is 
n
dr
b
×
=
dr
 when the
usual convention is employed that the direction of description of C is in
a right-handed sense relative to the normal n of S.  The direction must,
of course, be consistently defined over the whole of S; arbitrary
exchanges of direction from one part of S to another are not allowed.  It
will be assumed that S can be described as a member of a family of
surfaces in the manner described above.  See Figure 2.10.
 S
n
b
dr
 C
Figure 2.10.  The relation between the normal n, the element dr of C,
and the vector b in the direction of the surface tension force.
Consequently, the net surface tension force F on S is
∫
∫
∇
×
∇
−
=
×
C
C
S
S
dr
n
dr
γ
γ
.
(2.54)
It is possible to transform this integral into a surface integral by means
of Stokes’ theorem.24  This integral theorem states that for a sufficiently
smooth surface S bounded by a sufficiently smooth curve C, and for a
vector field ( )
r
u
, which is differentiable on S,
∫
∫
×
∇
=
S
C
dS
u.n
u.dr
.
To see how the theorem can be applied, take the scalar product of (2.54)
