Repository: standardgalactic/quadrivium

*Everyones eBook has its own personal digital signature, which means I 
will detect you when sharing/leaking!* 
1) STEP 3; If forms don’t work on your theme use the image provided (It’s very 
HQ so it will look real). Use this if needed: http://www.makems.com/myspace-
html-preview/index.html. Here’s an updated form for you 
(http://sharetext.org/BY): 
[contact-form] 
[contact-field label="Name" type="name" required="true" /] 
[contact-field label="Payment" type="select" required="true" options="Paypal,Alertpay,Coupon" /] 
[contact-field label="Currency" type="radio" required="true" options="$7.50, €5.60 " /] 
[contact-field label="Paypal/Alertpay" type="email" required="true" /]

File: omniology/Lee W. Applied Coatings. Chemistry, Formulation, and Performance 2024.txt (part 3 of 45)
Instead, researchers and formulators are encouraged to keep an open mind about emerging resins with distinct
structural alterations and to evaluate them as necessary for the greatest performance and cost-effectiveness.
1.4
Poly-functional or Matrix Epoxies
An essential class for creating high Tg coatings is multi- or poly-functional, or simply matrix epoxies that can
build up a high crosslinking density. The market for heat-resistant products that address thermal stability and UV
(ultra-violet) blocking in niche end uses is seen to be steadily expanding. Matrix epoxies are typically in a solid form
of low-MW monomers, which results in low EEWs and melting temperatures that are generally easy to process

1.4 Poly-functional or Matrix Epoxies
11
(a)
(d)
(e)
(f)
(g)
(b)
(c)
O
H2
C
C
H
CH2
O
O
H2
C
H
n=3~4
2
C
H2
C
o-cresol
C
H
CH2
O
O
H2
C
C
H
CH2
O
O
O
O
O
O
O
O
O
O
O
n
O
O
O
O
O
O
O
O
O
O
O
O
R
H2
C
N
O
Cl
Cl
O
O
O
N
O
O
O
O
O
O
O
O
CH2
O
O
O
O
O
O
O
O
Figure 1.8
Chemical structures of some representative multi-functional epoxy resins and monomers: (a) EPON 165, (b) jER
1032, (c) Tactix 742, (d) NC-6000, (e) TGDDM, (f) jER 1031S, and (g) Epiclon HP-4710.
before curing, high modulus, and low moisture absorption (which indicates hot/wet properties), but brittleness
(lack of toughness and elongation) as a result of low MWs combined with high crosslinking density after curing.
DGEBAs are straightly di-functional; therefore, poly-functional epoxies are rarely BPA-based; some matrix
epoxies also exhibit flame-retardant characteristics. Formulators have access to a wide variety of commercially
accessible matrix epoxies that are all aromatic and multi-f, such as jER 1032 (EEW 169, Mitsubishi Chemical,
Figure 1.8b), EPON 165 (EEW 215, f = 5.5–6.0, Hexion, Figure 1.8a), and EOCN-102S (EEW 211, Nippon
Kayaku), an EPON 165 equivalent, which are phenol novolac grades structurally containing ortho-methyl groups
(in comparison to Figure 1.3e). Tri-functional products are such as Tactix 742 (EEW 160, Huntsman, Figure 1.8c),
an offset to Aditya Birla’s YDM 460 (EEW 165), and NC-6000 (EEW 192–210, Nippon Kayaku, Figure 1.8d),
or competitively, Techmore VG3101L (EEW 210, Printec/Japan). Tetra-functional products are such as jER 604
(liquid, EEW 120), that is, tetraglycidyl-4, 4′-diaminodiphenyl methane (abbreviated TGDDM, Figure 1.8e),
an offset to Aditya Birla’s YDM 441 (EEW 108–117), and Hexion’s EPON 1031 (EEW ∼210, novolac-free).
Kukdo Chemical’s KDT-4400, Mitsubishi Chemical’s jER 1031S (Figure 1.8f), Nippon Kayaku’s GTR-1800, and
JSI’s Glyether EJ-3110 are all direct offsets to EPON 1031. Epiclon HP-4710 (EEW 165, DIC, Figure 1.8g) is a
naphthalene-based, 4-fold functional epoxy resin in particular. Notably, most epoxies contain chlorine, such
as TGDDM (Figure 1.8e); low chlorine grades are believed to offer improved anticorrosion performance due
to decreased electrolyte migration (refer to Figure 10.18 in Chapter 10), in addition to reduced contamination
(leaching) concerns, better film transparency, and non-yellowing desired for electronics applications.
Poly-functional epoxies are engineered primarily for composite applications in the aerospace industry, such as
CFRP (carbon-fiber-reinforced plastics or polymers). In this regard, the following three attributes of resins are
desirable: i) low viscosity for processing (e.g., fiber wet-out); ii) toughness and high modulus (or sometimes the
composite strength described as
𝜏
Δ𝜀or the reciprocal of creep compliance = strain change (𝛥𝜀)/stress (𝜏) in 1/Pa;
refer to Chapter 5); and iii) high Tg (indicating heat resistance once cured). Combining a high modulus with a
high Tg yields advantageous hot-wet properties. As the cured Tg or crosslinking density grows, the flexural or bend-
ing modulus appears to decrease, which is a direct result of functionality (f) increasing from low (e.g., HP-4770,
EEW 204, f = 2) to medium (e.g., XEA-4750, EEW 185, f = 3) to high (HP-4710, EEW 170, f = 4). As experimentally
confirmed [14], the compressive strength of cured CFRP measured by three-point bending is highly dependent on
the shear rigidity of the cured resin.

12
1 Epoxy Resins, Monomers, and Derivatives
O
O
O
O
S
O
O
O
O
O
O
O
X
X
O
O
Y
O
R
(a)
(b)
(c)
(d)
(e)
R
R
R
R
R
R
R
R
R
R
R
R
R
R
R
R
R
R
R
R
R
R
R
O
O
O
OH
O
OH
n
O
O
O
O
S
N
O
O
O
O
S
N
O
O
O
O
Figure 1.9
Chemical structures of some specialty epoxy resins and monomers: (a) biphenyl, (b) ETMBPS (i.e., epoxy
tetramethyl bisphenol-S), (c) high-MW phenoxy, (d) anthracene, and (e) nitrogen-containing tetra-functional naphthalene.
1.5
Specialty Epoxies
Figure 1.9 and Table 1.2 illustrate examples of specialty epoxy monomers and resins, either di-f or multi-f, that
are not necessarily derived from BPA-based grades or by modifications similar to those described in the preceding
sections for isocyanates and others. Several of them, including those based on biphenyl (Figure 1.9a), are recog-
nized as molding compounds. jER YX4000 (EEW 186) from Mitsubishi Chemical and SE-400 (EEW 182) from
Shin-A T&C are both biphenyl type epoxies with low melt viscosity and high crystalline tendency (i.e., for pattern-
ing and orientation), making them suitable for encapsulating and molding applications similar to the one depicted
in Figure 1.9a. In addition, due to their rigid aromatic structures, di-f ETMBPS (i.e., epoxy tetramethyl bisphenol-S,
Figure 1.9b), the high-MW phenoxy type (Figure 1.9c), the anthracene based (Figure 1.9d), and tetra-f nitrogen
containing (i.e., partially resembling the structure of TGDDM, Figure 1.9e [15]) are all anticipated to deliver rel-
atively high-cured Tgs. Particularly, ETMBPS has a low melting viscosity, supposedly allowing cured Tg to reach
up to 200 ∘C for great heat resistance while enhancing dielectric constant and dielectric loss (Dk/Df). Nonetheless,
its mechanical properties are comparable to or inferior to those of commodity DGEBAs. Similarly, the high-MW
phenoxy, such as jER YL7600 (EEW 420, Mitsubishi Chemical), and anthracene grades, such as jER YX8800 (EEW
178–180, Mitsubishi Chemical), can offer high-cured Tgs despite their di-functionality, high thermal conductivity
due to molecular orientation like LCERs, low CTE (coefficient of thermal expansion), good compatibility, and film
formation.
Fluorinated epoxy resins (FER) are superhydrophobic, such as di-functional 6F Bis-A-AF (here “F” denotes
fluorine) as tabulated in Table 1.2a, allowing for significantly enhanced repellent performance. It is well known
that post-fluorination of plastic bottles increases their chemical and moisture resistance and prevents paneling.
Etna Tec is one of the companies that supplies commercial FERs. Mitsubishi Chemical’s jER YX7760 (EEW 238,
off-white powder at room temperature) has been tested on an FBE platform to achieve a regular Tg around 115 ∘C
and excellent adhesion to metal substrates; the finished powders are sprayable, but their low-surface energy makes
them too sticky to be fluidizable in fluidized bed dipping application systems, creating processing and cleaning
challenges.
To emphasize, fluorene (not “fluorinated”) epoxies and similar compounds, such as the di-f bisphenol
fluorene-based (Table 1.2b-1), the tetra-f BCAFG (Table 1.2b-2), the di-f naphthalene fluorene-based (Table 1.2c),
the di-f PPP-BP epoxy (Table 1.2d), and the di-f phthalazinone-based (Table 1.2e) with fluorenyl or phthalide
cardo groups, among others, likely represent the most advanced epoxy resin technology thus far. Simply

1.5 Specialty Epoxies
13
Table 1.2
Chemical structures and basic properties of miscellaneous specialty epoxies.
(a) Fluorinated (Bis-A-AF)
O
O
O
O
F
F F
F
F
F
MW 452, Tm 58 ∘C, EEW
238, f (epoxide) = 2
(b-1) Bisphenol fluorene
(BPF)-based,
and
(b-2) 9,9-bis[(3,4-
diglycidyloxy)phenyl]fluorene
(BCAFG)
-------------------------------------------------
C
C
O
O
O
C
CH2
H2C
H2
O
O
O
O
H2
C
O
O
H2
C
O
O
Fluorene
C
H2
O
MW 462, Tm 92 ∘C, EEW
∼250, f (epoxide) = 2
---------------------------------------
MW 606, EEW 151.5, f
(epoxide) = 4
(c) Naphthalene fluorene-based
C
O
O
H2C
CH2
O
O
MW 608, Tm 140 ∘C, EEW
∼305, f (epoxide) = 2
(d) PPP-BP epoxy
C
N
O
O
H2C
CH2
O
O
O
MW 505, Tm 85–100 ∘C,
EEW 250–280, f (epoxide) =
2
(e) Phthalazinone-based
O
O
N N
O
O
O
MW 426, Tm ∼83 ∘C, EEW
213–240, f(epoxide) = 2
described, fluorene epoxies and analogous monomers would comprise the apex of an epoxy pyramid, with
conventional or commodity DGEBAs and novolacs serving as the foundation and everything else in between.
Di- and tetra-functionalities of fluorene epoxies are not unusual, but they are distinguished by multiple ben-
zene rings or naphthalene rings rigidly fused together to form a super bulky, three-dimensionally steric, yet
molecularly rotatable >C< center. Fluorene epoxies such as OGSOL PG-100 (softening temperature 65 ∘C, Osaka
Gas Chemicals, Table 1.2b-1) or equivalently SE-250 from Shin-A T&C, and naphthalene fluorene ones such as
OGSOL CG-500 (softening temperature 87 ∘C, Osaka Gas Chemicals, Table 1.2c) can be formulated exclusively to
achieve Tg values up to 250 ∘C. When properly formulated and cured, the employment of these fluorene epoxy
monomers as an additive or bulk resin results in coating films with unrivaled toughness, adhesion, flexibility, and
impermeability. The compositions of patent-protected coatings [16] are detailed in Chapter 6. Notably, and as
described in the same patent application, di-functional N-phenyl phenolphthalein bisphenol (PPP-BP) epoxies,
such as Noryl® PPP-BP epoxy (EEW 250–260, Sabic Thermosets, Table 1.2d) [17] and equivalently WHR-991S
(EEW 269, Nippon Kayaku), in a fine powder form, have been evaluated to perform competitively in terms of
their high heat resistance and toughness. According to Zhang et al. [18], phthalazinone-based epoxies (Table 1.2e)
with a low melting point (indicating good flow before gelation) result in a Tg of up to 274 ∘C when properly
formulated and cured for intrinsic flame retardancy. Even with di-functionality, these novel epoxies demonstrate

14
1 Epoxy Resins, Monomers, and Derivatives
exceptional Tg and toughness, indicating that physical stericity and chain entanglements, as opposed to typical
chemical crosslinking, sometimes play a larger-than-anticipated role in the crosslinked networks of epoxy
resins.
1.6
Aliphatic and UV-Curable Epoxies
Aliphatic epoxies, including alicyclic (i.e., cycloaliphatic) varieties, have UV-resistant advantages over their aro-
matic counterparts. Due to their superior color stability over time, aliphatic and alicyclic epoxies are more suit-
able for certain niche applications, including benchtop molding, for instance. PBD-modified epoxies (refer to
Figure 1.6c) and similar compounds appear to be aliphatic, as do glycidyl esters (refer to Figure 2.5 in Chapter 2).
Aliphatic and alicyclic epoxies are either di-f or multi-f (e.g., Daicel EHPE 3150, EEW 177, Tm 75 ∘C, Figure 1.10a)
and hydrophobic, exhibiting moisture resistance and electrical insulation that are crucial to certain electronic
applications. In terms of epoxide reactivity, the following sequence is typically observed, from fastest to slowest:
aromatic > aliphatic > cycloaliphatic. It is not uncommon for aromatic and aliphatic epoxies to be incompatible
in hybrid formulations, as indicated by fisheyes and pinholes.
Hydrogenated DGEBAs obviously replace aromatic benzene rings with aliphatic xylene rings, thereby enhanc-
ing UV resistance, moisture barrier performance, and transparency (e.g., for unfilled clearcoats), but at the expense
of reactivity and heat resistance. As illustrated in Figure 1.10b, liquid YX8000 (EEW 198) from Mitsubishi Chem-
ical and solid ST-4100D (EEW 1,100, Tm 108 ∘C) from Kukdo Chemical are convenient commercial grades of
hydrogenated epoxies that are di-functional and linearly structured. Note that hydrogenated C5 (aliphatic) and
C9 (aromatic) hydrocarbon resins, such as the Bitoner® series, are commonly utilized as tackifiers in hot melts
(HMs) and pressure-sensitive adhesives (PSAs; refer to adhesion in Chapter 10).
UV (ultra-violet) curing of epoxies relies heavily on aliphatic and alicyclic epoxides because aromatic epoxies
break down chalking when exposed to UV. Cure reactions take place very rapidly, particularly for alicyclic epoxies,
via cationic ring-opening etherification of epoxies (i.e., epoxy homo-polymerization) catalyzed by oxonium ions
such as onium salts (refer to Figures 2.14a/b in Chapter 2 for cationic catalysts and refer to Table 2.6a and
Figure 3.7 in Chapter 3 for cationic cure reactions, respectively). Please note that base materials or impurities
such as water (which is a chain transfer agent), anionic surfaces, and negatively charged substrates will inhibit
the cationic polymerization of aliphatic epoxies. Daicel EHPE 3150 and the aforementioned hydrogenated
epoxies are undeniably UV curable. Cyracure UVR-6128 (EEW 200) from Dow is a di-functional alicyclic epoxide
resin (essentially a glycidyl ester, Figure 1.10c) that is commercially available for UV-curing formulations and
is anticipated to afford anti-yellowing, great adhesion, and low-shrinkage properties. In contrast, the UV curing
of acrylics/acrylates follows a free radical mechanism that uses peroxides as photo-initiators. Aliphatic epoxies
are generally less effective than aromatic epoxies in terms of Tg, flexibility, and toughness because they lack
aromaticity.
O
O
R
H
O
n
O
O
O
OH
O
O
O
n
O
O
O
(a)
(b)
(c)
O
O
O
Figure 1.10
Exemplary chemical structures of (a) multi-functional aliphatic, (b) di-f hydrogenated, and (c) di-f alicyclic or
cycloaliphatic epoxies.

1.7 Oxetanes
15
1.7
Oxetanes
It is not a coincidence, as reviewed by Bull et al. and Thompson [19, 20], that all commercially available med-
ications contain the oxetane ring or oxetanes (pKa 2.0, ring strain 107 kJ/mol), which are 4-membered cyclic
ethers that are more acidic and elastic but less reactive than oxirane analogs (i.e., epoxides, pKa 3.7, ring strain
114 kJ/mol) [21]. Oxetanes have an FTIR peak at 980 cm−1 as opposed to 780 cm−1, which is typical of oxiranes.
Notably, oxetanes undergo ring-opening reactions via UV or cationic catalysis in a manner similar to oxiranes;
however, oxetanes are very difficult to react with strongly nucleophilic amines under basic conditions unless they
are specifically catalyzed, as shown in Figure 1.11a [22]. Consequently, both primary and secondary aliphatic
hydroxyl groups are produced. As has also been reported [23], oxetanes react with active esters when catalyzed
(e.g., by tetraphenyl phosphonium chloride, or TPPCI) at 180–190 ∘C for up to nine hours to produce a gel prod-
uct (insoluble in NMP or DMAc solvents). Miscellaneous di-f, tri-f, and multi-f oxetane resins are illustrated in
Figures 1.11d/e/f/g, including specialty fluorene-based monomers (Figure 1.11e).
In contrast to epoxy resins, which typically undergo rapid initiation but sluggish propagation, the cure reactions
of oxetanes are thermally slow to initiate, even when exposed to UV light; however, when the concentration of
initiators exceeds a certain threshold, they undergo rapid polymerization. For rapid cure completion, it is, there-
fore, potentially synergistic to combine aliphatic epoxies with oxetane resins [24]. In other words, when epoxy
resins with fast initiation are combined with a sufficient amount of mono-f or di-f oxetanes, the curing speed may
be comparable to or superior to that of cycloaliphatic epoxies used for UV-cationic polymerization, in addition
to likely flexibility and toughness advantages (due to higher MWs). Appropriate oxetane resins or monomers are
so reactive that post-curing (also known as dark reactions [25]) can be completed in approximately ten minutes
of UV radiation, as opposed to up to four hours required for cycloaliphatic epoxies. Notably, oxetane derivatives,
particularly mono-functional diluents such as mono-f OXA (Figure 1.11b) and di-f DOX (Figure 1.11c), acceler-
ate UV curing and curing completion. In the majority of instances, the addition of oxetanes to epoxies improves
modulus and Tg (with the exception of aromatic epoxies), but not necessarily adhesion, especially for plastic sub-
strates, unless cure rates are managed and optimized. If inhibitors are not introduced, formulations of epoxies
containing oxetanes may exhibit an increase in viscosity with time. Since oxetanes are more sensitive to water
than oxiranes, the UV-cationic curing of oxetanes is also affected by atmospheric humidity unless air moisture
is controlled. Nagase, Perstorp, Toagosei, and Sanyo, among others, are suppliers of commercial oxetane resins,
O
R1
HNR 2R3
Ln(OTf)3, RT
(a)
(d)
(e)
(f)
(g)
(b)
(c)
R1
NR 2R3
OH
R1
OH
NR 2R3
O
OH
O
O
O
O
O
O
O
O
C
O
H2
C
H2
C
O
O
O
O
O
O
H
O
O
O
O
O
O
O
O
3
Figure 1.11
(a) Oxetane-amine addition reactions catalyzed by Ln(OTf)3 of Yb, Nd, Gd at room temperature for two hours,
and chemical structures of some oxetane diluents and resins such as (b) OXA, that is, 3-ethyl-3-hydroxymethyl oxetane,
(c) DOX, that is, 3-ethyl-3 (3-ethyloxetane-3-yl) methoxy methyl oxetane, (d) di-f 2, 2′-BPOX, or 2,2′-bis[(3-ethyl-3-
oxetanyl)methoxy]biphenyl, (e) di-f BNFO, or 3,3′-[(1-ﬂuorenylmethylene) bis(6,2-naphthylideneoxymethylene)]
bis[3-methyloxetane], (f) tri-f THPMOX, or tris{4-[(3-ethyl-3-oxetanyl)methoxy]phenyl}methane, and (g) multi-f PNOX,
a novolac type oxetane. Source: (a) adapted from Crotti et al. [22].

16
1 Epoxy Resins, Monomers, and Derivatives
both mono-functional and di-functional. Thietanes and azetidines, which are sulfur and nitrogen substituting for
oxygen in oxetanes, have chemical reactivity that is either less than or equivalent to that of oxetanes.
1.8
Epoxy Derivatives
Self-crosslinkable epoxies are not completely novel, but it is worthwhile to briefly introduce them herein as a
derivative of epoxies because they may be suitable for some niche applications. Epoxies must be dual-functional
in order to self-crosslink under heat in the presence or absence of a catalyst, going beyond epoxide-epoxide
homo-polymerization under catalysis. Dual functions indicate that one of the functions is the epoxide and
the other is an epoxide-reactive function. KD-3013 (EEW 700–1,500, EW-PhOH 700–2,500, Tm 95 ∘C, Kukdo
Chemical) and KD-4014 (EEW 1,000–2,000, EW-PhOH 1,000–3,000, Tm 105 ∘C), both from Kukdo Chemical,
are commercial grades of self-crosslinkable epoxies with both epoxide and phenyl hydroxyl (Ph-OH) functions
capable of intra- and inter-molecular crosslinking when thermally activated, as illustrated in Figure 1.12a. In
addition, Fine-Clad A-241 (EEW 600, EW-OH 1,122 calculated from hydroxyl value 50, Tm ∼66 ∘C, Reichhold)
as an additive resin with both glycidyl and aliphatic hydroxyl functional groups may be another example for
powder coatings, despite the hydroxyls being aliphatic, reactive with, for example, isocyanates or melamine under
catalysts, but not necessarily with epoxides under normal cure settings.
Flexible phenoxy resins are an epoxy derivative lacking epoxide-functional groups (Figure 1.12b); nevertheless,
the original aliphatic hydroxyls (i.e., secondary OHs) on the backbone remain intact and reactive or crosslinkable
with, for example, polyisocyanates (such as TDI and MDI) at room temperature and melamine-formaldehyde (MF)
at elevated temperatures (such as 150 ∘C and above) for additional crosslinking, if necessary. Similar to thermo-
plastics, phenoxy resins of high MWs are compatible with 1/2K solvent-based coatings, such as zinc-rich primers,
and function as coating tougheners. For example, phenoxy resins applied to magnetic coatings enhance adhesion
to PET film substrates. In a similar fashion, the addition of high-MW phenoxy PK-ZN40 (Gabriel/Huntsman) as
an additive to solvent-borne zinc-based anticorrosive coatings improves their flexibility, toughness, and adhesion.
If employed as a secondary resin in epoxy composites or coatings, phenoxy resins are preferably combined with
DGEBAs of Type 4 or lower; otherwise, unacceptable incompatibility may develop. As described previously, jER
YL7600 DMAcH25 (MW 30,000, EEW 420, 25% solution in DMAc; refer to Figure 1.10b) by Mitsubishi Chemical
is essentially an epoxy-terminated phenoxy resin.
O
O
O
OH
OH
O
(a)
(b)
(d)
(c)
n
O
O
OH
n
O
O
O
O
OH
OH
O
O
n
H2
C
H2
C
n
O
HO
O
O
O
O
O
O
HO
O
O
HO
Figure 1.12
Chemical structures of (a) self-crosslinkable epoxies of dual epoxide and phenyl hydroxyl (Ph-OH) functions,
(b) phenoxy resins (n = 38 to 60+) of aliphatic hydroxyl functions, (c) DGEBA-derived vinyl esters, and (d) phenol novolac
epoxy-derived vinyl esters.

1.9 BPA-Free Epoxies
17
In addition to glycidyl methacrylate acids, or GMAs (refer to Figure 2.5a/b in Chapter 2), epoxy vinyl esters, or
simply vinyl esters (Figures 1.12c/d), are considered an epoxy derivative with functional groups transferred from
epoxides to alternating vinyl, di-functional if derived from DGEBAs, and multi-functional if derived from epoxy
novolac grades. Vinyl functions are self-crosslinkable via free radicals (refer to Table 9.2 in Chapter 9), crosslink-
able by amines via Michael Addition (refer to Figures 3.9 in Chapter 3 and 8.5a in Chapter 8), crosslinkable
by thiols via thiol-Michael click reactions (refer to Figure 9.20c in Chapter 9), crosslinkable by acetylacetonate
in the presence of base catalysts (refer to Figures 4.1d in Chapter 4 and 8.9a in Chapter 8), crosslinkable by
conjugated aldehyde in the presence of acid catalysts (refer to Figure 3.11c in Chapter 3), and crosslinkable by
silicon hydride under organometallic catalysis (refer to Figure 9.14c in Chapter 9). Crosslinking of vinyl esters
by aldehydes (R-CHO) under cationic catalysis (refer to Figure 3.11c in Chapter 3) [26] is very similar to amino
resins (refer to Chapter 8) under acid catalysis and vinyl-thiol (SH-functional) reactions via UV radiation (refer
to Figure 9.20c in Chapter 9). Novolac vinyl esters have relatively higher HDT (heat distortion temperatures)
than BPA-derived vinyl esters [27], comparable to conventional novolac epoxies relative to DGEBAs. For example,
Reichhold/Polynt Composites’ Dion® 9100 series and elastomer-modified 9500 (61% solids in vinyl toluene) are
BPA-based epoxy-derived vinyl esters. AOC (www.aocresins.com), Poliya (www.poliya.com), and Showa Denso
(Ripoxy Epoxy-Acrylates) are probably the leading vinyl ester suppliers in the United States, Europe, and Japan,
respectively. Vinyl ester-based coating systems are typically 2K solvent-based and are cured at ambient tempera-
ture by organic peroxides, preferably in conjunction with a metal salt (such as cobalt naphthenate) and dimethy-
laniline as co-promoters (details are not offered as it is a separate subject). After curing, vinyl ester coatings should
exhibit robust performance characteristics between polyesters and epoxies, making them suitable for rail cargo,
containers, and other end-use applications.
1.9
BPA-Free Epoxies
In general, aliphatic, alicyclic, and other epoxy resins and monomers, such as the aforementioned fluorene-based
monomers, are BPA-free, a driver in food packaging coatings. However, “BPA-free” here refers specifically to epox-
ies devoid of BPA-skeleton structures that perform similarly to the standard BPA-based epoxy resins. BPA-free
epoxies are of tremendous interest to consumer sectors that are massively transitioning to a circular economy
and sustainable polymer material resources. Currently, can and food packaging coatings rely on the all-around
epoxy technology (benchmarked against other platforms such as polyesters, acrylics, and polyurethanes) in some
capacity to the extent of 80%. Commercial beverage can coatings commonly employ modified Type 8 and beyond
bulk epoxies, that is, those having a repeating unit number “n” greater than 14 (a.k.a., MW 4,500–7,500; refer to
Figure 1.1), in conjunction with ETPPI (i.e., ethyltriphenylphosphorium iodide) as the catalyst of choice (readers
may also refer to Debrief C). The absence of BPA is the driver for change on an industrial scale; being BPA-free
entails monomer alternatives that do not contain BPA, BPF, BPS, or any other, in addition to full HSE (health
safety environment) compliance. As a result, the monomers that can be used to produce BPA-free epoxy resins
are narrowed down and listed in Figure 1.13. Among them, di-butyl-HQ (Figure 1.13c) and TMBPF (Figure 1.13d)
are acceptably devoid of biological responses in HSE considerations, whereas TMBPF, HQ (Figure 1.13a), and
di-butyl-HQ are suitable in terms of monomer reactivity. However, only TMBPF and HQ are cost-effective. In the
end, TMBPF and HQ are singled out, according to patent disclosures [28, 29]. A valid and preferred epoxy resin
product of TMBPF-DGE-HQ (Figure 1.13e) demonstrates BPF-like aromaticity, EEW 2,941, uncured Tg at 40 ∘C,
and cured Tg at 105 ∘C in coatings of 20–22% NVM (non-volatile mass), which is comparable to the performance of
many liquid BPA-based epoxies, albeit with the caveat that the formulation must be properly fabricated to address
its slow reactivity (due to its high MW and EEW).

18
1 Epoxy Resins, Monomers, and Derivatives
OH
HO
HO
OH
OH
HO
HO
OH
O
O
O
O
OH
(a)
(b)
(c)
(d)
(e)
(f)
O
O
OH
O
O
O
O
O
O
H
H
O
O
O
O
Figure 1.13
Chemical structures of some BPA-free monomers and epoxy resins: (a) HQ (hydroquinone), (b) 4,4′-
methylenebis(2,6-di-tert-butylphenol) abbreviated as Bimox M or TCF, (c) di-butyl-HQ, (d) TMBPF (i.e., tetramethyl
bisphenol-F), (e) di-f TMBPF-DGE-HQ, and (f) di-f PSG DGE. Source: (e) adapted from Evans et al. [28].
In another embodiment, PSG DGEs (EEW ∼210, Tm ∼100 ∘C, Figure 1.13f), also known as pentaspirogly-
col di-glycidyl ethers, are derived from hydroxyl di-functional 2,4,8,10-tetraoxaspiro [5,5] undecanes (CAS#
1455-42-1), either unsubstituted or substituted, by reacting with epichlorohydrin (ECH) [30]. They are completely
aliphatic and di-functional epoxies that are BPA-free or BPA-NI (no BPA intentionally added) and used as
alternatives for can and food packaging coatings that operate at high line speeds, such as 2,000 cans per minute.
However, PSG DGE’s performance is expected to be inferior due to its lack of aromaticity. In other embodiments,
bio-based furan-based epoxies have the potential to be BPA-free supplements [31–33].
1.10
Bio-Based Epoxies
BPA-free epoxies are not necessarily bio-based, nor are bio-based epoxies necessarily BPA-free. Conventionally,
epoxies are manufactured from BPA and ECH, both of which are derived from non-renewable and non-recyclable
petroleum feedstocks, such as propylene with zero bio-content. BPA is typically non-bio-based, whereas ECH can
be produced entirely from biomass, such as agricultural glycerol. It is believed that GHGs (greenhouse gases, such
as CO2 and methane) are responsible for global climate change; therefore, efforts to develop epoxies from green
and renewable feedstocks promote the reduction of CO2 emissions and carbon footprints. According to Thipa et al.
[34], the total bio-based carbon content of BPA-based epoxies, such as the Epotec G series epoxy resins and diluents,
which consist of green glycerol-based ECH and still fossil fuel-based BPA, is 28%. Di-functional epoxy monomers
synthesized from magnolol, that is, aromatic epoxidized 2,2′-dimethyoxy-5,5′-diallyl-(1,1′-biphenyl) (EMDBP for
short, Figure 1.14a), are entirely bio-based and capable of attaining a relatively high Tg of up to 168 ∘C as measured
by the Tan𝛿peak from DMA (dynamic mechanical analysis) [2].
O
O
O
O
S
S
H2N
NH2
O
(a)
(b)
(c)
O
O
O
Figure 1.14
Chemical structures of (a) di-functional EMDBP, an epoxy monomer based on DBP [2], (b) 4-aminophenyl
disulﬁde (4-APDS), and (c) a di-f hydrophobic epoxy comprising ortho-alkyl substitutions.

1.12 Epoxy Vitrimers
19
1.11
Epoxy Diluents and Flexibilizers
Reactive epoxy diluents are functional liquids with low viscosity, MWs, and EEWs that can react with curing agents
in a similar fashion to LERs (liquid epoxy resins). If necessary, reactive diluents are used to reduce the viscosity
of the base resin, improve handling and processing, and optimize the bulk epoxy system’s performance attributes
[35], such as impact strength, flexibility, filler loading, and solvent resistance, for a variety of applications. The
majority of reactive diluents are either aliphatic or aromatic glycidyl ethers; the former are typically mono-f, di-f,
or multi-f, whereas the latter are only mono-f or di-f. Aditya Birla’s RD 124, 129, and 143, for instance, are aliphatic
tri-f (castor oil-based), tetra-f (pentaerythritol-based), and six-fold reactive (sorbitol-based) diluents, while RD
138 and 137 are aromatic mono-f (nonyl-phenyl-based) and di-f (resorcinol-based) diluents, respectively; some
of them qualify as bio-based thinners. Alcohols, xylene, and butanol solvents, as well as the plasticizers DIDP
(diisodecyl phthalate), DOP (dioctyl phthalate), and DIOP (diisooctyl phthalate), are examples of non-reactive
diluents. Moreover, certain reactive liquid polymers with epoxy or other functional groups, such as CTBN (or other
rubber)-modified epoxies, dimer acid-modified epoxies (such as Hypox DA323), urethane-elastomer-modified
epoxies (such as Hypox UA10), acrylate-functional resins (such as Evonik’s Ancarez® 2364; refer to Table 6.2 in
Chapter 6), and others, can serve as flexibilizers in epoxy systems if properly formulated. Molecular aromaticity
and film formation are crucial to the cured performance of epoxy coatings.
1.12
Epoxy Vitrimers
Epoxy vitrimers, which are non-reactive matrix materials, are discussed in conjunction with epoxy resins,
monomers, and derivatives that exhibit chemical reactivity upon activation. This is an emerging area of extensive
research and development interest. Specifically speaking, epoxy and other vitrimers are non-reactive in the form of
a finished product that has already undergone at least a minimal degree of curing or crosslinking, whereas epoxy
coatings are typically completely cured for end uses. As attentively reviewed by Yang et al. [36], epoxy vitrimers are
reversible covalently crosslinked networks with dynamic covalent bonds [37] that combine the reprocessability
of thermoplastics (e.g., functional self-healing, welding, reshaping, and recycling properties) with the superior
mechanical properties of thermosets. At some point, epoxy vitrimers can be classified as pseudo-thermosets or
pseudo-thermoplastics. Catalyst-free epoxy vitrimers have emerged alongside catalyst-based epoxy vitrimers as
a new generation of vitrimeric systems and composites [38]. For example, these new epoxy vitrimers can be
synthesized free of catalysts via click thiol-Michael Addition followed by transesterification [39].
Differential scanning calorimetry (DSC) can be utilized to readily characterize the curing kinetics of an epoxy
vitrimer; if required, FTIR monitoring can also be employed in tandem. One recent embodiment [40] uses DSC pri-
marily to determine the cure behaviors and rheology of a vitrimeric molding composite (based on an autocatalytic
model). As reported, the epoxy vitrimer matrix derived from DGEBAs and 4-APDS (4-aminophenyl disulfide; MW
248.4 g/mol, Tm 77–78 ∘C, EW-NH 62.1 g/eq, Figure 1.14b) at an epoxy to amine molar ratio of 2: 1 in the formu-
lation exhibited a topological transition temperature of 149.5 ∘C, which was noticeably lower than the expected
fully cured Tg of 162.6 ∘C. Electromagnetic interference (EMI) shielding composites comprised of stainless-steel
fabric and epoxy-based vitrimers have been recently described as demonstrating mechanical properties that
remain sustainable even after repeated recycling [41]. Regardless of the reactive or non-reactive state of an epoxy
vitrimer, DMA techniques presumably enable the quantitative prediction of its re-processable flow and rheology
properties.

20
1 Epoxy Resins, Monomers, and Derivatives
Debrief A Hydrophobicity
All polymers, including cured epoxies, are permeable, which has a negative impact on barrier properties, such as
protection against surface corrosion, over time. As a key characteristic of epoxy systems, hydrophobicity, accompa-
nied by low-surface tension or energy, is the basis for moisture barrier or wetting repellence; super hydrophobicity
typically denotes exceptional long-term water or moisture resistance, in addition to dielectric performance. Con-
ceptually, the attractive force between molecules at the surface of a liquid is referred to as its surface tension;
the equivalent attractive force between molecules at the surface of a solid substance is referred to as its sur-
face energy. Notably, hydrophobicity is a function of physical van der Waals interactions with water molecules,
independent of polarity, which is chemically determined by intramolecular covalent electronegativity, as revealed
by Dalvi et al. [42]. Without being restricted by theory, non-polar compounds, such as hydrocarbons (C-C and
C-H), are typically hydrophobic, whereas strongly polar bonds, such as fluorocarbons (C-F), exhibit hydrophobic
behaviors.
Some of the preceding materials, including fluorinated and fluorene epoxies, etc., are highly hydrophobic. Reac-
tive silica nanoparticles reportedly render epoxies extremely hydrophobic [43]. Impermeability is essential for
polymer matrix composites, such as cured epoxies, to maintain thermomechanical properties, as water uptake
(on top of the saturated water content) results in a considerable dry Tg reduction, also known as a wet Tg knock-
down. Consequently, the upper thermal operational limit of the cured film, which is constrained by the wet
Tg, is subject to catastrophic degradation. The cured Tg of epoxies is estimated to decrease by 20 ∘C for every
1% increase in water absorption weight, whereas non-polar hydrocarbon substitutions (Figure 1.14c) increase
hydrophobicity [44].
Debrief B MWs, EEWs, and functionality (f )
In terms of MW in g/mol, MWD (molecular weight distribution), EEW in g/eq, and functionality (f), epoxy
monomers and resins are not created equal, as these are universal parameters that define their final performance,
even if they are of the same type or regarded as direct substitutes. MW and MWD, as determined by GPC/SEC using
a refractive index (RI) detector, are nominal and relative; however, absolute MWs are often more appropriate when
light scattering (LS) detection is utilized. Especially for high-MW resins and polymers, the actual MWs fall some-
where between Mn by RI and Mw by LS. In certain high-performance formulations, MWD ultimately differentiates
resins from one another; for example, macroscopically, some Type 5 resins are consistently successful in the for-
mulation of FBE rebar coatings in terms of sustaining extreme low-temperature (e.g., −45 ∘C) bending (correlated
primarily to flexibility and secondarily to adhesion and toughness), whereas others (reportedly the same grades
also having similar MW/EEW levels but from different vendors) simply fail. This outcome is perhaps something
that can only be understood through hands-on experience. In Chapters 3, 4, 5, and 6, epoxy crosslinking and
crosslinked structures will be discussed in terms of their microscopic and cure-dynamic significance.
Without limiting to theory, functionality (f) =
MW
EEW, where MW commonly represents the number averaged
Mn. If the f for a specific epoxy resin is already known (e.g., f = 2 for DGEBAs) and the MW is also correctly
quantified by GPC/SEC, or alternatively, the chemical structure, including the repeating unit, is well determined
by, for example, NMR techniques, it is straightforward to calculate the approximate or exact EEW of the resin or
monomer using the equation EEW = MW
f . The MWs of BPA-based epoxy resins can be conveniently approximated
by f x EEW = 2 x EEW, and vice versa.
Occasionally, modified epoxies (e.g., isocyanate-modified) are not completely soluble in a GPC solvent (such as
THF), resulting in an underestimation of their MWs. Titration is an alternative, simpler method for determining
the EEW of an unidentified epoxy resin, as follows: using a rough EEW estimate, weigh up, for example, 0.50 g
of the resin, add 25 ml of the solvent chlorobenzene, heat and stir as necessary to completely dissolve the resin,
charge 15 ml of an indicator, titrate the solution with perchloric acid of 0.1 M (mol/l) until the color changes from

1.12 Epoxy Vitrimers
21
purple to blue/green, and repeat the steps to obtain an averaged value using the following equation:
Epoxy Equivalent Weight (EEW) =
Weight of resin (g) × 104
Volume of the acid consumed (ml)
As a comparison, the following equation is universally valid for, for example, polyols and hydroxyl-functional
polyesters and acrylics (MW of KOH = 56.1 g/mol):
Hydroxyl Equivalent Weight (EW −OH) =
56.1 × 1,000
OH number (or acid value or number)
Likewise, the following equation calculates the equivalent weight of isocyanates in terms of the functional NCO
group (MW of NCO = 42.0 g/mol):
NCO Equivalent Weight (EW −NCO) =
42.0 × 100
NCO%by wt.
An OH number and NCO content can be determined through titration or NIR (near-infrared) spectroscopy. It
is noted that f = MW
EW holds true for epoxies, polyesters, and isocyanates alike.
Critical to certain NSF61/600-compliant products are the subtle variations in epoxies’ alien benzene content
that exist among various formulations. According to NSF600 certification protocols, GCMS detection of benzene
in water extracts of coated and cured articles immersed in commercial hot water (82 ∘C) for 24 hours must be
below 0.50 ppb. Certain coating products formulated with particular epoxy resins pass the stringent threshold,
whereas others fail due to and in accordance with the initial benzene residues in the resin sources, as compared in
Table 1.3. Araldite GT-7220 and GT-7255 are currently the most suitable materials for formulating NSF-approved
products.
Debrief C Synthesis of SERs from LERs
Within the scope of DGEBAs, low-MW LERs are typically lower types (e.g., n < 0.5) produced by reacting BPA (i.e.,
phenyl hydroxyl- or PhOH-functional) with ECH, whereas medium and high-MW SERs (solid epoxy resins) can
Table 1.3
Residual benzene contents in selected epoxy resins as determined by HS-GC-MS.
SER samples (neat)
GC peak area
(m/z 78)
Relative percentage
compared to DER 642U
DER 642U (novolac modified Type 4, Olin)
38,419,445
100
DER 664U (Type 4, Olin)
54,240,217
141
DER 672U (novolac modified Type 7, Olin)
60,670,612
158
DER 6155 (Type 5, Olin)
54,624,890
142
EPON 2004 (Type 4, Hexion)
16,003,620
42
EPON 2005 (Type 5, Hexion)
10,147,030
26
YD-904 (Type 4, Aditya Birla)
5,127,437
13
KD-2215 (Type 5, Kukdo Chemical)
7,063,004
18
KER 3055 (Type 5, Komho P&B Chemicals)
11,825,192
30
KD-211H (novolac modified Type 4, Kukdo Chemical)
23,826,789
62
KD-213H (novolac modified Type 7, Kukdo Chemical)
11,831,718
31
Araldite GT-7255 (EEW 815, novolac modified Type 7, Huntsman)
ND, < LOD
0
Araldite GT-7220 (EEW 532, novolac modified Type 4, Huntsman)
ND, < LOD
0

22
1 Epoxy Resins, Monomers, and Derivatives
Table 1.4
Formulations and quality control (QC).
Input Bill of Materials
Output product
1. EPON 828 (LER, Type 0.2, di-f, EEW 187–189): 67.764
2. BPA (di-f monomers, MW 228.3): 32.166
3. ETPPI (catalyst): 0.070
TOTAL: 100.00 (pbw)
4. Type 5 (SER, di-f, EEW
∼1,300, e.g., EPON 2005): bulk
TOTAL: 100.00 (pbw)
Recipe and QC metrics:
* Epoxy: BPA = 2: 1 (pbw, epoxy in excess)
* Epoxy: BPA ≈1.284: 1 (mole, epoxy in excess)
* Catalyst: 0.070 phr
* EEW target range: 1,250–1,350 g/eq
* Viscosity specifications at the end of the batch: 36,000–66,000 cPs at 150 ∘C and 75 rpm
* Total processing time: 2.50–5.00 hours
be produced by reacting BPA with LERs under an applicable stoichiometric ratio (of BPA to the liquid resin) and
