Repository: standardgalactic/quadrivium

*Everyones eBook has its own personal digital signature, which means I 
will detect you when sharing/leaking!* 
1) STEP 3; If forms don’t work on your theme use the image provided (It’s very 
HQ so it will look real). Use this if needed: http://www.makems.com/myspace-
html-preview/index.html. Here’s an updated form for you 
(http://sharetext.org/BY): 
[contact-form] 
[contact-field label="Name" type="name" required="true" /] 
[contact-field label="Payment" type="select" required="true" options="Paypal,Alertpay,Coupon" /] 
[contact-field label="Currency" type="radio" required="true" options="$7.50, €5.60 " /] 
[contact-field label="Paypal/Alertpay" type="email" required="true" /]

File: omniology/Matsushita T. Superconductivity and Electromagnetism 2021.txt (part 3 of 10)
Springer Series in Solid-State Sciences 195
and the electric potential. There is a useful method, however, to solve this problem.
This method is called the image method, which utilizes the feature that the conductor
surface is equipotential. Here, we deﬁne the coordinates; the x-y plane (z = 0) is
deﬁned on the conductor surface, and the y-axis is deﬁned at the projection of the
linear charge on the x-y plane (see Fig. 3.5a). It is virtually assumed that there is
no conductor. In this case it is enough to put electric charge of linear density −λ on
the line at z = −a, which is symmetrical to the given linear charge with respect to
the conductor surface, so as to make this surface equipotential (φ = 0), as shown
in Fig. 3.5b. This method of putting electric charge at a symmetric position with
respect to the original conductor surface after virtually removing the conductor is
the image method, and the virtual electric charge is called the image charge. The
electric ﬁeld and electric potential obtained using this method are useful only in the
vacuum region (z > 0). The electric potential outside the conductor produced by the
given and virtual electric charges is

34
3
Effects of the Introduction of Superconductivity into Electromagnetism
Fig. 3.5 a Linear charge of density λ placed above the ﬂat conductor surface, and b linear charge
of density −λ placed at the symmetric position with respect to the conductor surface after virtually
removing the conductor
φ =
λ
4πϵ0
logx2 + (z + a)2
x2 + (z −a)2 .
(3.13)
In fact, this leads to φ(z = 0) = 0 and the condition of the electric potential is
satisﬁed. Using this result, the electric ﬁeld outside the conductor is
Ex = −∂φ
∂x =
2aλxz
πε0

x2 + (z −a)2
x2 + (z + a)2,
Ey = −∂φ
∂y = 0,
Ez = −∂φ
∂z =
aλ

−x2 + z2 −a2
πε0

x2 + (z −a)2
x2 + (z + a)2.
(3.14)
In particular, on the conductor surface (z = 0), this leads to
Ex = Ey = 0, Ez = −
aλ
πϵ0

x2 + a2,
(3.15)
showing that the electric ﬁeld is perpendicular to the surface. From (3.5) the density
of the surface electric charge is obtained as
σ = ϵ0Ez(z = 0) = −
aλ
π

x2 + a2.
(3.16)
The total electric charge in a unit length along the y-axis on the conductor surface is

3.1 Electricity in a Conductor and Magnetism in a Superconductor
35
Fig. 3.6 Electric ﬁeld
outside the conductor
−
 ∞
−∞
aλdx
π

x2 + a2 = −λ
π
 π/2
−π/2
dθ = −λ,
(3.17)
which is equal to the image charge. In the above calculation, the transformation,
x = atanθ, was used. The electric ﬁeld outside the conductor is schematically shown
in Fig. 3.6.
In the above, only the region outside the conductor was treated. The fact that the
inner region of the conductor (z < 0) is equipotential (φ = 0) can be proved as
follows: If there is no electric charge on the conductor surface, the given charge of
linear density λ produces electric potential in the conductor region. From symmetry,
this electric potential is equal to that produced by electric charge of linear density −λ
put on the original position where electric charge λ was put. As a result, the electric
potential inside the conductor is the sum of two electric potentials produced by the
electric charges of λ and −λ placed at the same position. That is, this is the electric
potential when there is no electric charge. Thus, it can be proved that the conductor
is equipotential.
Now we assume that current I is applied to a line at distance a from a ﬂat inﬁ-
nite superconductor surface. Current appears on the superconductor surface, so the
magnetic ﬂux density is zero in the interior of the superconductor. The image method
can also be used to determine the vector potential and magnetic ﬂux density on the
outside of the superconductor. The coordinates are deﬁned similarly. The image
current −I is put at the symmetric position, z = −a. The vector potential outside
the superconductor has only the y compotent, Ay, which is given by
Ay = μ0I
4π logx2 + (z + a)2
x2 + (z −a)2 .
(3.18)
This satisﬁes the requirement, Ay(z = 0) = 0, which proves that the superconductor
is equi-vector potential. The magnetic ﬂux density is then given by

36
3
Effects of the Introduction of Superconductivity into Electromagnetism
Bx = −∂Ay
∂z =
μ0aI

−x2 + z2 −a2
π

x2 + (z −a)2
x2 + (z + a)2,
By = ∂Ax
∂z −∂Az
∂x = 0,
Bz = ∂Ay
∂x = −
2μ0aIxz
π

x2 + (z −a)2
x2 + (z + a)2.
(3.19)
In particular, the magnetic ﬂux density on the superconductor surface (z = 0) is
Bx = −
μ0aI
π

x2 + a2, By = Bz = 0.
(3.20)
Thus, it is shown shows that the magnetic ﬂux density is parallel to the surface. Using
(3.8), the current density on the superconductor surface is obtained as
τ = 1
μ0
Bx(z = 0) = −
aI
π

x2 + a2.
(3.21)
The total current on the surface is
−
 ∞
−∞
aIdx
π

x2 + a2 = −I
π
 π/2
−π/2
dθ = −I,
(3.22)
which is equal to the image current. Thus, this phenomenon is similar to the electric
phenomenon of the conductor. The magnetic ﬂux density outside the superconductor
is schematically shown in Fig. 3.7. The difference from the electric ﬁeld in Fig. 3.6
comes from the different nature of the ﬁeld.
Fig. 3.7 Magnetic ﬂux
density outside the
superconductor

3.1 Electricity in a Conductor and Magnetism in a Superconductor
37
In this case, the calculation of the magnetic ﬂux density can also be done with the
magnetic potential instead of the vector potential. It is found from Fig. 3.7 that the
magnetic potential decreases monotonically with motion along the direction of the
magnetic ﬂux density. Since the magnetic ﬂux lines are closed, however, the magnetic
potential does not take the initial value when going back to the initial position. That
is, the magnetic potential is a multi-valued function, the value of which changes by
the same amount when circulating once. On the other hand, the vector potential takes
a constant value on the closed ﬂux lines in Fig. 3.7, and the equi-vector potential
surfaces are of the same form as the equipotential surfaces in Fig. 3.6.
3.2
Prediction of Superconductivity
As is seen in the last section, the electric phenomena in a conductor showing E = 0
and the magnetic phenomena in a superconductor showing B = 0 are analogous to
each other. This is an outstanding analogy in the present E-Banalogy. If this analogy
was believed, someone might have happened to predict the superconductor, a material
showing perfect diamagnetism, even just after the formulation of Maxwell’s theory
in the 19th century. People know now that the resistivity of this material is zero. It
could be easily shown that the resistivity of a material with perfect diamagnetism
must be zero. That is, the prediction of a perfectly diamagnetic material is equivalent
to the prediction of superconductivity.
Here, the proof of the zero-resistivity is treated. It may be supposed that the zero-
resistivity can be easily proved, since the current must continue to ﬂow to shield
the magnetic ﬁeld produced by the outer current, as in the case of Fig. 3.7. We
have to consider the point, however, that such shielding can be accomplished by the
diamagnetism of the material itself, as will be mentioned later. Since this type of
material was not discovered in the 19th century, it was not possible to attribute the
diamagnetic response to the shielding by the current or the intrinsic diamagnetism.
Hence, we have to consider the case in which a current is directly applied to a
diamagnetic material. In this case the current must ﬂow on the surface of the material,
as shown in (3.6). As shown in Fig. 3.8, here, we suppose that rectangle C is located
inside the material in such a way that one side is placed on the surface and parallel to
the current. The current density is integrated on C. The integrated value is not zero
on the side on the surface, while the contribution from other three sides is zero. That
is, we have

C
i · ds ̸= 0.
(3.23)
If Ohm’s law E = ρri holds, (3.23) leads to

38
3
Effects of the Introduction of Superconductivity into Electromagnetism
Fig. 3.8 Rectangular C with
one side that stays on the
surface of the diamagnetic
material and is directed
parallel to the current

C
E · ds ̸= 0.
(3.24)
This contradicts (2.14), which must be satisﬁed under static conditions. Hence, the
resistivity must be zero to be consistent with (2.14). The material that shows B = 0
under any conditions is nothing else than a superconductor. Thus, the prediction of
a diamagnetic material is equivalent to the prediction of a superconductor.
3.3
Merits of Introducing Superconductivity
Here, the merits of introducing the superconductor into electromagnetism as a
member of the class of magnetic materials are discussed.
(1) Example 1 of progress on the E-Banalogy
One of these merits is an improvement of the analogy between electric phenomena in
electric materials and magnetic phenomena in magnetic materials. The upper panels
in Fig. 3.9 show electric ﬁeld lines when a uniform electric ﬁeld is applied to a
spherical conductor (left) and a dielectric sphere (right), and the lower panels show
magnetic ﬂux lines when a uniform magnetic ﬂux density is applied to a spherical
superconductor (left) and a magnetic sphere (right). It can be seen that the spherical
conductor and the spherical superconductor completely shield the external electric
ﬁeld and the external magnetic ﬂux density with electric charge and current that
appear on the surface, respectively. The electric charge is the source of divergence,

3.3 Merits of Introducing Superconductivity
39
Fig. 3.9 The upper panels show the structure of electric ﬁeld lines around a spherical conductor
(left) and a dielectric sphere (right) in a uniform electric ﬁeld, and the lower panels show the structure
of magnetic ﬂux lines around a spherical superconductor (left) and a magnetic sphere (right) in a
uniform magnetic ﬂux density
and hence, it shields by absorbing electric ﬁeld lines. On the other hand, the current is
a source of rotation, and hence, it shields by pushing magnetic ﬂux lines and keeping
them outside with vortices. Figure 3.9 shows that the density of the electric ﬁeld lines
is at a maximum at both poles, and the electric charge is mostly concentrated there.
On the other hand, the density of the magnetic ﬁeld lines is at a maximum on the
equator, and the current is mostly concentrated there.
It may seem that the analogy is not so strong between the electric ﬁeld lines
around the dielectric sphere and the magnetic ﬂux lines around the magnetic sphere
in Fig. 3.9. If the magnetic ﬁeld lines for H around the magnetic sphere are drawn,
however, those are quite similar to the electric ﬁeld lines (and if the relative dielectric
constant and the relative magnetic permeability are the same, the two kinds of ﬁeld
lines exactly coincide each other). This comes from the fact that the both ﬁelds are
irrotational, i.e., these are ﬁelds with no vorticity (∇× E = ∇× H = 0). If the
electric ﬂux lines are drawn around the dielectric sphere in Fig. 3.9, they are similar
to the magnetic ﬂux lines around the magnetic sphere. The two kinds of ﬂux lines are
continuous on the surfaces. This comes from the fact that both kinds of ﬂux lines are

40
3
Effects of the Introduction of Superconductivity into Electromagnetism
solenoidal, i.e., these are ﬂux lines with no divergence (∇· D = ∇· B = 0). Thus,
although there is no similarity between the most important variables, E and B, in the
E-B analogy, these are quite analogous to the second most important variables, H
and D, respectively. The comparison between the electric and magnetic materials in
Fig. 3.9 makes it clear that only the magnetic material does not shield the external
ﬁeld. In the case of a dielectric material, the polarization charge shields the inside
imperfectly and the inner electric ﬁeld is weaker than the external ﬁeld.
The analogy between the electric and magnetic phenomena shown here may be
more deeply understood with the statement in Sect. 3.1. Although there is a differ-
ence based on the different natures of the ﬁelds, this shows the validity of the E-B
analogy. If the superconductor is removed from the frame shown in Fig. 3.9, it will
be understandable that the analogy becomes extremely weak.
(2) Example 2 of progress on the E-Banalogy
Figure 3.10a shows the electric charge that appears on the surface of a hollow cylin-
drical conductor when a transverse external electric ﬁeld E0 is applied. The electric
charge does not appear on the inner surface and the inner hollow region is completely
shielded. On the other hand, Fig. 3.10b shows the polarization charge that appears
on the surface of a hollow cylinder of a dielectric material when a transverse external
electric ﬁeld is similarly applied. In this case the polarization charge appears also
on the inner surface because of relative displacement of the positive and negative
electric charges. As a result the electric ﬁeld appears in the hollow region.
Here we compare the difference between hollow cylinders of superconducting
and magnetic materials when a longitudinal external magnetic ﬂux density is applied,
which is analogous to the above comparison. When the magnetic ﬂux density B0 is
applied parallel to the superconducting hollow cylinder, the shielding current appears
on the outer surface but not on the inner surface, as shown in Fig. 3.11, and the inner
Fig. 3.10 Electric charge and internal electric ﬁeld when a transverse electric ﬁeld is applied to a
hollow cylinder composed of a a conductor and b a dielectric material

3.3 Merits of Introducing Superconductivity
41
Fig. 3.11 Current and
internal magnetic ﬂux
density when a longitudinal
magnetic ﬂux density is
applied to a hollow
cylindrical superconductor
hollow region is completely shielded. On the other hand, the magnetic moment inside
the magnetic material is expressed as an assembly of small magnetizing current loops,
as shown in Fig. 3.12a. Since these currents cancel out between adjacent loops, the
magnetizing current remains also on the inner surface (see Fig. 3.10b). Thus, the
magnetic ﬂux density appears in the hollow region without being shielded.
The above comparisons clearly show the analogy between the electric and
magnetic phenomena. That is, the difference between the electric charge and the
polarization charge is analogous to that between the current and the magnetizing
current. Hence, it can be said that the introduction of a superconductor is effective
to show this example.
Fig. 3.12 a Internal magnetizing current loops and b the resultant magnetizing current remaining
on the surfaces and the magnetic ﬂux density in the hollow center when a longitudinal magnetic
ﬂux density is applied to a hollow cylinder of magnetic material

42
3
Effects of the Introduction of Superconductivity into Electromagnetism
Fig. 3.13 a Capacitor ﬁlled with different dielectric materials and b superconducting transmission
line ﬁlled with different magnetic materials
(3) Example 3 of progress on the E-Banalogy
There is also another merit to the introduction of superconductivity. It is possible
to learn the analogy through exercises on electromagnetism. Figure 3.13a shows a
capacitor in which the space between the two electrodes is ﬁlled with two dielectric
materials with different dielectric constants, ϵ1 and ϵ2, and we must determine the
capacitance. When an electric potential difference V is applied to the capacitor,
the electric charge density is different between the interfaces of the electrode with
each dielectric material. The area of the electrodes and the distance between the
two electrodes are denoted by S and d, respectively. Since the electric ﬁeld in each
dielectric material is E = V/d, the electric charge densities on the interface in each
region are σ1 = ϵ1V/d and σ2 = ϵ2V/d. Hence, the total electric charge is
Q = S
2 (σ1 + σ2) = (ϵ1 + ϵ2)SV
2d
,
(3.25)
and the capacitance, i.e., the electric charge stored by a unit electric potential
difference, is
C = Q
V = (ϵ1 + ϵ2)S
2d
.
(3.26)
It is possible to design an analogous exercise for a superconductor. Figure 3.13b
shows a superconducting power transmission line with two magnetic materials with
different magnetic permeabilities μ1 and μ2. We calculate the self-inductance in a
unit length. It should be noted that the surface current density is different between
the interfaces with each magnetic material, when current I is applied. If the usual

3.3 Merits of Introducing Superconductivity
43
conductor for which Ohm’s law holds is used, such a situation cannot be realized.
The width, length, and thickness of the transmission line are denoted by w, l, and
d, respectively. Since the magnetic ﬂux density B is common to the two magnetic
materials, the surface current densities are τ1 = B/μ1 and τ2 = B/μ2. Hence the
total current is
I = w
2 (τ1 + τ2) = (μ1 + μ2)wB
2μ1μ2
.
(3.27)
Since the magnetic ﬂux is Φ = dlB, the self-inductance, i.e., the magnetic ﬂux stored
by a unit current, is
L = Φ
I =
2μ1μ2dl
(μ1 + μ2)w.
(3.28)
From the viewpoint of impedance, 1/C corresponds to L. Since ϵ corresponds to 1/μ
from (2.2) and (2.22) (note that ϵμ has dimension of (s/m)2), and S and dl are the
areas of the planes normal to E and B, respectively, it can be understood that (3.26)
and (3.28) are analogous to each other. Such effectiveness in education is also one
of the merits of introducing superconductivity.
(4) Derivation of magnetic energy and prediction of the induction law
One of other big merits of introducing superconductivity into electromagnetism is
direct derivation of magnetic energy from mechanical work. The electric energy
can be calculated from the mechanical work needed to carry small electric charges
from inﬁnity until the ﬁnal desired distribution of electric charge is completed. If
we similarly try to derive the magnetic energy, however, the attractive force works
between currents, and the mechanical work to carry a current is negative. This is
attributed to the electromotive induction. For this reason, it is common that students
learn the magnetic energy, which is derived through equivalent electric energy, after
learning about electromotive induction. That is, learning about dynamic phenomena
is required to learn about the static magnetic phenomena.
On the other hand, it is possible to directly derive the magnetic energy from the
mechanical work done by the Lorentz force in a circuit composed of superconductors.
Suppose that there is a closed circuit made of superconducting slabs, as shown in
Fig. 3.14. The superconducting circuit is composed of a ﬁxed superconducting slab
with three sides and a movable superconducting slab with superconducting contact
between them. For simplicity, b is assumed to be much larger than a. It is assumed
that the magnetic ﬂux 
 is stored in the space surrounded by the circuit. This situation
can be achieved by the following procedure: external magnetic ﬁeld is ﬁrst applied
to the superconducting circuit at a temperature higher than the critical temperature,
and then the temperature is lowered below the critical temperature, which makes
the circuit superconducting. Finally, the external magnetic ﬁeld is removed. This is
called the ﬁeld-cooled process. In this situation, a shielding current is induced in
the circuit. This process is employed to realize a permanent current. The Lorentz

44
3
Effects of the Introduction of Superconductivity into Electromagnetism
Fig. 3.14 Magnetic ﬂux
stored in closed circuit made
of superconducting slabs
force is exerted on the movable superconducting slab that carries the current. Even
if the distance between the slabs changes from a to a + x, the magnetic ﬂux inside
the circuit is preserved. This is because the magnetic ﬂux cannot pass through the
superconducting region to go outside. Hence, the magnetic ﬂux density changes to
B =

(a + x)b
(3.29)
and the density of the current ﬂowing on the inner surface of the superconductors
changes to
τ = B
μ0
=

μ0(a + x)b.
(3.30)
Since the magnetic ﬂux density produced by the ﬁxed superconducting slab is half
of the value given by (3.29), the force exerted on the movable slab is
F = 1
2τBbh =

2h
2μ0(a + x)2b.
(3.31)
Since this circuit is isolated from its surroundings, this force originates from the
variation in the magnetic energy Um of this circuit. From the relationship,
F = −∂Um
∂x ,
(3.32)
the magnetic energy is obtained as
Um =

2h
2μ0(a + x)b =
1
2μ0
B2(a + x)bh.
(3.33)

3.3 Merits of Introducing Superconductivity
45
Since (a + x)bh is the volume of the interior space with constant magnetic ﬂux
density, the magnetic energy density is given by
um =
1
2μ0
B2.
(3.34)
The total current is I = τh, the self-inductance is
L = 
I = μ0(a + x)b
h
.
(3.35)
Using the self-inductance, the magnetic energy is also expressed as
Um = 1
2LI2 = 1
2
I = 1
2L
2.
(3.36)
The obtained (3.34) is analogous to the facts that the electrostatic energy density
of the space with electric ﬁeld E is given by
ue = 1
2ϵ0E2,
(3.37)
and (3.36) corresponds also to the electrostatic energy of a capacitor with capacitance
C when electric charge of ±Q is given under electric potential difference V:
Ue = 1
2C Q2 = 1
2VQ = 1
2CV 2.
(3.38)
As shown in above, isolated current systems are realized for superconducting
electric circuits. In addition, magnetic ﬂux cannot penetrate a superconductor, and
hence, the magnetic ﬂux inside the circuit is preserved. As a result, the electromotive
force does not appear. This is the reason why the magnetic energy can be directly
derived from the magnetic force.
For the usual electric circuits, the magnetic energy cannot be derived from the
magnetic force because of the electromagnetic induction. Hence, it is even possible
to derive the electromagnetic induction law from the difference between a supercon-
ducting circuit and a non-superconducting circuit. Here we suppose that current I1
ﬂows in a straight line and current I2 ﬂows along a rectangular circuit with two sides
parallel to the straight line, as shown in Fig. 3.15. These are placed on a common
plane. The force on the rectangular circuit is calculated as
F = −μ0I1I2
2πx b +
μ0I1I2
2π(x + a)b = −μ0abI1I2
2πx(x + a).
(3.39)
The force is negative, indicating an attractive force. Here the magnetic energy of this
system is calculated. The self-inductance of the straight line, that of the rectangular

46
3
Effects of the Introduction of Superconductivity into Electromagnetism
Fig. 3.15 Long straight line
and rectangular circuit
circuit, and the mutual inductance between them are denoted by L1, L2 and M ,
respectively. Then, the magnetic energy of the system is given by
Um = 1
2L1I1
2 + 1
2L2I2
2 + MI1I2.
(3.40)
Since the ﬁrst and second terms are independent of the distance between the two
circuits, these can be disregarded. Only the third term depends on the distance x
between them. Since the magnetic ﬂux produced by current I1 that penetrates the
rectangular circuit is

 = MI1 = μ0I1b
2π
 x+a
x
dr
r = μ0I1b
2π logx + a
x
,
(3.41)
the associated energy is
Um = μ0bI1I2
2π
logx + a
x
.
(3.42)
Thus, the magnetic force seems to be
F = −∂Um
∂x
=
μ0abI1I2
2πx(x + a).
(3.43)
This disagrees with the force in (3.39) and means that the above procedure to calculate
the magnetic force from the magnetic energy is problematic. The result of (3.43)
indicates that the magnetic energy decreases by −Fx during the displacement
of the rectangular circuit from x to x + x. The total magnetic energy, however,
must additionally increase by Um = 2Fx to reach the correct result. From the
reciprocity theorem, half of this energy increase is the increase in the magnetic
energy of the rectangular circuit itself, which is expected to be caused by the induced
electromotive force V in the circuit. If the circuit is displaced by x within time
t, the work done by the induced electromotive force is VI2t. This work can be
rewritten as −
I2 in terms of the magnetic ﬂux that penetrates the circuit,

3.3 Merits of Introducing Superconductivity
47
Fig. 3.16 Magnetic moment
produced by closed current

 = −
μ0abI1
2πx(x + a)x.
(3.44)
Taking the limit of small t, we have
V = −Φ
t →−dΦ
dt .
(3.45)
Thus, the principle of induced electromotive force can be derived.
(5) Electric polarization and magnetic polarization
One of the effects of the introduction of superconductivity is pointing out a problem
for education in electromagnetism. This is associated with the magnetic moment.
When closed current I ﬂows as shown in Fig. 3.16, the magnetic moment is given by
m = IS,
(3.46)
where S is the area of the current loop. The closed current is equivalent to a virtual
magnetic dipole and corresponds to an electric dipole in the electric phenomena.
The magnetic moment in a unit volume is called the magnetization, which is used
for superconductors and magnetic materials. In electromagnetism, however, the
magnetization is deﬁned by (2.44):
M = B
μ0
−H,
(3.47)
which describes the local relationship. This is not problematic for magnetic materials.
On the other hand, the relationship,
B = μ0H,
(3.48)
holds for the usual superconductors. Hence, if we use (3.47), M = 0 is the result,
and superconductors are classiﬁed as non-magnetic materials but not as diamagnetic

48
3
Effects of the Introduction of Superconductivity into Electromagnetism
materials. This is caused by the fact that the magnetic moment is not produced by M
but by H. The magnetization of a superconductor is given by
M = ⟨B⟩
μ0
−H0,
(3.49)
when there is no inﬂuence of demagnetization caused by the shape, where ⟨B⟩is
the mean value of the magnetic ﬂux density inside the superconductor and H0 is the
external magnetic ﬁeld. The magnetization deﬁned by (3.49) is not a local quantity,
as deﬁned in (3.47), but is a macroscopic quantity for each superconductor. This is
also different from the mean value of (3.47). This description for the superconductor
is attributed to the treatment by thermodynamics for long period, beginning after the
discovery of superconductivity, in which the inner magnetic ﬂux density ⟨B⟩was
discussed as an internal variable against the external variable H0. This also means
that the superconductor has not been treated in electromagnetism.
The analogous comparison in the electric phenomena is electrostatic shielding
in a conductor and electric polarization in a dielectric material. These are similar
shielding phenomena, although the shielding is imperfect in the dielectric material,
while the shielding is perfect in the conductor. Both of these shielding phenomena
are explained as due to relative movement of positive and negative electric charges
under the applied electric ﬁeld, although these phenomena have not been compared.
The terms are also different, i.e., electrostatic shielding and electric polarization. For
this reason, there was no confusion as in the magnetic phenomena. If we discuss
these phenomena as in the magnetization, however, we have P = 0 in a conductor,
assuming the relationship of D = ϵ0E. On the other hand, it is true that the electric
dipole moment in the conductor is not zero under the condition of electrostatic
shielding. Thus, a similar contradiction appears in electric phenomena.
When we look back at the magnetization, it makes a difference whether the source
of the magnetic moment is a real current that produces H or a virtual magnetization
current that produces M. In addition, the magnetization in a superconductor and that
in a magnetic material are also different from the viewpoint of shielding. Neverthe-
less, the same term is used for these phenomena. For this reason, some scientists have
believed that the magnetization in a superconductor can be described either by H or
by M. From the consideration of a hollow superconductor, as in Fig. 3.11, however,
it is clear which is correct.
As shown above, the scientiﬁc description of magnetization is not complete.
The introduction of superconductivity has clariﬁed this lack of completeness. The
complete description cannot be implemented by the author alone, since the agree-
ment of society is required. Here, the author wishes to propose the following: Since
the term “magnetization” has been used for magnetic materials for long time, this
term may continue to be used for these materials. Then, we need to use another term
for superconductors. The ﬁrst proposal is to use “magnetic moment density”, which
follows from the original deﬁnition of magnetization, i.e., the magnetic moment in a
unit volume. In addition, from the basic viewpoint of the E-B analogy, it is desirable

3.3 Merits of Introducing Superconductivity
49
Fig. 3.17 Long
superconducting hollow
cylinder with tilted slit
to deﬁne a new term for the electric polarization in a conductor, which is analogous
to the electric polarization in a dielectric material. The second proposal is to use
“electric dipole moment density” for this term.
We have shown that the introduction of superconductivity into electromagnetism
brings about a deep correspondence between electric and magnetic phenomena in
the present E-B analogy, which will be effective for education. In other words, if
superconductivity is not introduced, the E-B analogy seems to be quite insufﬁcient.
Coffee break (3)
Penetration of magnetic ﬂux into a superconducting hollow cylinder with a tilted
slit
Magnetic ﬂux cannot penetrate a superconductor. Suppose that a magnetic ﬁeld is
applied to a superconducting hollow cylinder with a tilted slot, as shown in Fig. 3.17.
Does the magnetic ﬂux, which is not parallel to the slit, penetrate into the interior of
the hollow superconductor?
If the magnetic ﬂux tends to penetrate straight into the interior, it may cross
the superconductor. This suggests that the magnetic ﬂux cannot penetrate the
superconductor. Is this true?
Remember here that a superposition holds for the magnetic ﬂux density. When
the magnetic ﬁeld is applied, a shielding current ﬂows on the superconductor surface
to stop the magnetic ﬂux penetration, as shown in Fig. 3.18b. This current is realized
by the sum of the shielding current on the inner and outer surfaces of a virtual hollow
superconductor with no slit, as shown in Fig. 3.18b, and the current ﬂowing in the
opposite direction only in the region of the slit, as shown in Fig. 3.18c. The external
magnetic ﬁeld and the current in Fig. 3.18b shields the virtual hollow superconductor
completely but produces a magnetic ﬁeld of the same strength as the external ﬁeld in
the interior. In the region of the slit, these currents do not produce the magnetic ﬁeld,
but the current in Fig. 3.18c produces the magnetic ﬁeld. The resultant magnetic ﬂux

50
3
Effects of the Introduction of Superconductivity into Electromagnetism
Fig. 3.18 a Current on the superconductor surface, b current on the surface of a virtual supercon-
ductor with no slit, and c current in the opposite direction in the slit region. The current in a is
obtained by superimposing those in b and c
is tilted to ﬁt the slit. This means that the magnetic ﬂux is tilted when it penetrates
into the interior.
Reference
1. T. Matsushita, Electricity and Magnetism—New Formulation by Introduction of Superconduc-
tivity (Springer, 2014, Tokyo)

Chapter 4
Fundamental Electromagnetic Properties
of Superconductors
Abstract In this chapter fundamental properties such as quantization of magnetic
ﬂux, the normal core in the central region in each packet of quantized magnetic ﬂux,
and the induced electric ﬁeld under the motion of quantized magnetic ﬂux driven
by the Lorentz force are described by using the Ginzburg–Landau theory. These are
important for understanding the electromagnetic characteristics of superconductors
that will be introduced in Chap. 5. Reference [1] covers a wide area of the material
in this chapter.
4.1
Type II Superconductor
Superconductors used as materials for magnets are type II superconductors. Magnetic
properties of type I and type II superconductors are compared in Fig. 4.1. A type
I superconductor shows perfect diamagnetism until the external magnetic ﬁeld H0
reaches a certain value, Hc, as shown in Fig. 4.1a, and the magnetization (magnetic
moment density) deﬁned by (3.49) is
M = −H0.
(4.1)
This state is called the Meissner state. At a higher ﬁeld the superconductor changes
to the normal state and the magnetization is M = 0. The magnetic ﬁeld Hc at which
the transition takes place is called the critical ﬁeld. On the other hand, a type II
superconductor shows the Meissner state until the external magnetic ﬁeld reaches
Hc1 and changes to a partially diamagnetic state with penetration of the magnetic ﬂux
above this ﬁeld. This state is called the mixed state. When the external ﬁeld exceeds
Hc2, the superconductor goes into the normal state, and M = 0. These characteristic
ﬁelds, Hc1 and Hc2, are called the lower and upper critical ﬁelds, respectively. The
magnetic ﬂux in the superconductor is quantized as shown in Fig. 4.2 in the mixed
state. The quantized packet of magnetic ﬂux is called the magnetic ﬂux line. When
the magnetization is expresses as a property of the equivalent type I superconductor
with the same area, as shown in Fig. 4.1b, Hc is called the thermodynamic critical
ﬁeld. The phase diagrams on the temperature vs magnetic ﬁeld plane for type I and
type II superconductors are shown in Fig. 4.3a, b, respectively.
© The Author(s), under exclusive license to Springer Nature Switzerland AG 2021
T. Matsushita, Superconductivity and Electromagnetism, Springer Series
in Solid-State Sciences 195, https://doi.org/10.1007/978-3-030-67568-4_4
51

52
4
Fundamental Electromagnetic Properties of Superconductors
Fig. 4.1 Magnetization of a type I and b type II superconductors. The broken line in b shows the
behavior of an equivalent type I superconductor, and Hc is the thermodynamic critical ﬁeld
Fig. 4.2 Magnetic ﬂux line
lattice in Pb-1.6wt%Tl
formed by applying 35 mT
above the critical
temperature and then cooling
down to 1.2 K (Courtesy of
Dr. B. Obst)
The magnitude of Hc is roughly proportional to the critical temperature Tc for all
superconductors, and hence, it does not change very widely. On the other hand, Hc2
of a type II superconductor can take on a large value. In particular, Hc2 of practical
superconductors is very large, and this is an advantageous property for applications.
The critical temperature and critical ﬁelds of various superconductors are listed in
Table 4.1.

4.2 Ginzburg–Landau Theory
53
Fig. 4.3 Phase diagrams of a type I and b type II superconductors
4.2
Ginzburg–Landau Theory
(1) Ginzburg–Landau equations
The magnetic properties of type II superconductors are well described by the
Ginzburg-Landau theory. The main points are introduced here. In the beginning,
the density of superconducting electrons is deﬁned and assumed to be given by ||2,
where  is a complex quantity called the order parameter. Since the free energy in the
superconductor depends on the density of superconducting electrons, the free energy
is assumed to be given by a function of a power series of ||2. The momentum is
given by a spatial variation of  in a similar manner to the wave function in quantum
mechanics, and the kinetic energy is proportional to the square of the momentum.
With this energy and the magnetic energy, the Helmholtz free energy density is given
by
Fs(B) = Fn(0) + α||2 + 1
2β||4 +
1
2μ0
(∇× A)2 +
1
2m∗|(−iℏ∇+ 2eA)|2,
(4.2)
which is called the Ginzburg-Landau free energy density, where α and β are param-
eters, A is the vector potential, m∗and −2e are the mass and electric charge of a
superconducting electron, respectively, and ℏis Planck’s constant, hP, divided by
2π. Fn(0) is the free energy density in the normal state in zero ﬁeld (B = 0) and the

54
4
Fundamental Electromagnetic Properties of Superconductors
Table. 4.1 Critical temperatures and critical ﬁelds at 0 K for various superconductors. In some superconductors Hc1(0) cannot be measured because of the
inﬂuence of ﬂux pinning, and/or the value of Hc2(0) is different depending on the direction of the magnetic ﬁeld due to anisotropy
Type
Superconductor
Tc (K)
μ0Hc(0) (mT)
μ0Hc1(0) (mT)
μ0Hc2(0) (T)
I
Hg(α)
4.15
41
In
3.41
28
Pb
7.20
80
Ta
4.47
83
II
Nb
9.25
199
174
0.404
Nb37Ti63
9.08
253
15
Nb3Sn
18.3
530
29
Nb3Al
18.6
33
PbMo6S8
15.3
60
MgB2
39
SmFeAsO1-xFx
57.5
YBa2Cu3O7-δ
93
(Bi,Pb)2Sr2Ca2Cu3Ox
115
HgBa2Ca2Cu3Ox
138
820

4.2 Ginzburg–Landau Theory
55
fourth and ﬁfth terms are the magnetic and kinetic energies, respectively. The order
parameter, , and the vector potential, A, are determined in such conditions that the
energy density is minimized with respect to these quantities. These conditions are
respectively given by
1
2m∗(−iℏ∇+ 2eA)2 + α + β||2 = 0,
(4.3)
i = 1
μ0
∇× ∇× A = iℏe
m∗

∗∇ −∇∗
−4e2
m∗||2A,
(4.4)
where i is the superconducting current density (see Appendix A.1). These equations
are called the Ginzburg-Landau (GL) equations.
(2) Transition at T = Tc
Here, we treat the transition at T = Tc in the absence of magnetic ﬁeld. We can
assume that A = 0. Spatial variation in  can be disregarded, and (4.2) leads to
Fs(0) = Fn(0) + α||2 + 1
2β||4.
(4.5)
When this is minimized with respect to , the condition ∂Fs/∂||2 = 0 leads to
||2 = −α
β ≡|∞|2,
(4.6)
where ∞is the equilibrium value of . The parameter α should depend on the
temperature as
α ∝Tc −T,
(4.7)
and the condition ∂2Fs(0)/∂

||22 = β > 0 should be satisﬁed, so that the super-
conducting state is stable at temperatures below Tc. The free energy density in this
case is:
Fs(0) = Fn(0) −α2
2β ,
(4.8)
which indicates that the free energy is lower in the superconducting state. At temper-
atures above Tc, the state of (4.6) can no longer be realized, but the normal state of
 = 0 with a lower energy is the result. Thus, the transition to the normal state at
T = Tc is explained, as shown in Fig. 4.4.

56
4
Fundamental Electromagnetic Properties of Superconductors
Fig. 4.4 Temperature
dependence of the
superconducting electron
density in the equilibrium
state. It changes from the
value given by (4.6) to the
value |∞|2 = 0 in the
normal state at T = Tc
(3) Transition in magnetic ﬁeld
Here, we discuss the transition in magnetic ﬁeld. It is necessary to treat the Gibbs
free energy density for this purpose. The magnetic ﬂux density in the superconductor
in the external magnetic ﬁeld H0 is denoted by B. Using the Helmholtz free energy
density, the Gibbs free energy density is given by
(4.9)
In the superconducting state the magnetic ﬂux density is zero (B = 0) and the ﬁrst
term is given by (4.8). Thus, we have
(4.10)
In the normal state, substitution of ||2 = 0 and B = μ0H0 leads to
(4.11)
Since
are equal to each other at the transition ﬁeld H0 = Hc, we have
α2
β = μ0Hc
2.
(4.12)
From (4.10)—(4.12) the Gibbs free energy density is given by
(4.13)
Equation (4.13) explains that the superconducting and normal states are derived at
H0 < Hc and H0 > Hc, respectively. In particular (4.14) leads to
(4.14)

4.2 Ginzburg–Landau Theory
57
The maximum difference in the energy density (1/2)μ0Hc2 is called the condensation
energy density.
(4) Meissner state
Here, the Meissner state is treated. The magnetic ﬁeld penetrates only in the vicinity
of the surface, while the magnetic ﬂux density is zero and the order parameter has
the equilibrium value ∞in most regions of the superconductor. Thus, the spatial
variation in the order parameter can be safely neglected, and (4.4) leads to
i = −4e2
m∗|∞|2A.
(4.15)
The rotation of this equation leads to
∇× ∇× B = −1
λ2 B,
(4.16)
where λ is the penetration depth given by
λ =

m∗
4μ0e2|∞|2
1/2
.
(4.17)
Equation (4.16) is called the London equation. Here, it is shown that this equation
describes the Meissner state. Assume that we apply external magnetic ﬁeld H0 along
the z–axis to a semi-inﬁnite superconductor that occupies x ≥0. The inner magnetic
ﬂux density also has the z–component and depends only on x, the distance from the
surface. Then, we have ∇× B = −(∂Bz/∂x)iy, and (4.16) leads to
∂2Bz
∂x2 = 1
λ2 Bz.
(4.18)
