Repository: standardgalactic/quadrivium

*Everyones eBook has its own personal digital signature, which means I 
will detect you when sharing/leaking!* 
1) STEP 3; If forms don’t work on your theme use the image provided (It’s very 
HQ so it will look real). Use this if needed: http://www.makems.com/myspace-
html-preview/index.html. Here’s an updated form for you 
(http://sharetext.org/BY): 
[contact-form] 
[contact-field label="Name" type="name" required="true" /] 
[contact-field label="Payment" type="select" required="true" options="Paypal,Alertpay,Coupon" /] 
[contact-field label="Currency" type="radio" required="true" options="$7.50, €5.60 " /] 
[contact-field label="Paypal/Alertpay" type="email" required="true" /]

File: omniology/Microstructuring of Thermo-Mechanically Highly Stressed Surfaces (2015).txt (part 3 of 9)
Lecture Notes in Production Engineering
section of the chip, as seen in the SEM image shown in Figure 4-7, right. For the 
maximum depth of cut (2), the cross-section of the cut is maximal as well, going 
along with a high friction between the separated chip and the cutting surface. The 
friction forces are higher than the forces required for the chip compression ratio so 
that a decrease in the cross-section of the cut results in only a minimal decrease in 
the chip compression ratio. For the same depth of cut, the material quantity overflow-
ing the free edges is consequently larger than in the entry area. The asymmetrical 
burr formation can be explained by the fact that the cutting speed vector enters into 
the surface in the entry area of the cutting edge and exits it in the exit area. The con-

34 
Microstructuring by means of cutting processes 
siderably higher burr volume at the exit of the cutting edge is caused by the chip tear-
off.  
 
Figure 4-7: Formation of the burr volume and the chip along the cut 
The dynamic change of the cutting conditions along the cut is accompanied by a dy-
namic change of the machining forces. As shown in Figure 4-7, bottom, the absolute 
cutting and passive forces describe a parabolic curve so that the maximum machin-
ing forces are in the range of the maximum depth of cut. The variation of the force 
signals, as can be seen in the SEM images, is caused by a discontinuous burr for-
mation. 
 
 

Microstructuring by means of cutting processes 
35 
Influence of cutting speed on quality characteristics and chip formation 
To identify cutting speed-dependent correlations for the presented fly-cutting process 
as well as the optimal cutting speed for high-quality machining of micro-dimples, the 
latter was varied in five steps from vc = 30 m/min to vc = 480 m/min. Consequently, 
the quality characteristics, i.e., machined surface topography, burr dimension, and 
component subsurface, were compared with the chip formation process (Figure 4-8). 
 
Figure 4-8: Influence of cutting speed on machined surface topography, burr dimensions and chip 
formation 
At small cutting speeds (< 100 m/min), the surface exhibits distinct chipping in cutting 
direction. Micrographs show a plastically deformed zone of 2 μm to 3 μm thickness in 
the machined surface. At higher cutting speeds, the topography of the machined sur-
face is comparatively flat, without distinct chipping and plastic deformations. This 
trend can also be observed for the longitudinal roughness (Figure 4-8, left). With in-
creasing cutting speeds, the roughness decreases exponentially from Ra = 0.17 μm 
to Ra = 0.04 μm, whereas no further deviations can be observed in the cutting speed 
range from vc = 120 m/min to 480 m/min. At cutting speeds below vc = 100 m/min, the 
burr volume decreases exponentially from VG = 60,000 μm³ to VG = 30,000 μm³. No 
significant deviations can be observed for cutting speeds from vc = 120 m/min 
to 480 m/min either. As shown by the SEM images inFigure 4-8, the burrs increase 
and become more homogenous with increasing cutting speeds.  

36 
Microstructuring by means of cutting processes 
The decrease in chipping, in plastic deformation of the subsurface as well as in burr 
dimensions with increasing cutting speeds can be explained by the deformation pro-
cesses in the chip formation zone. The polished micrograph sections of the chip roots 
in Figure 4-8 show that the chip compression ratio and the chip thickness decrease 
when the cutting speeds are increased from vc = 60 m/min up to vc = 480 m/min. This 
results in a larger shear angle and a smaller shearing cross-section. The simultane-
ous decrease in the chip surface contact area results in a decreased coefficient of 
friction. In addition, the increasing strain rate and strain concentration zone are char-
acterized by a stronger shear localisation. According to [BEN02] and [TOE11], this 
leads to a thermal softening of the material which counteracts the hardening occur-
ring during the chip formation process. The lower deformation content in the chip 
formation zone is accompanied by a reduction in the µploughing¶ processes, causing 
chipping and plastically deformed subsurfaces. The energetically more favourable 
material separation is characterised by the specific cutting force, which declines by 
about 65 % for the respective cutting speed range. 
As demonstrated by the presented results, higher cutting speeds are favourable for 
the manufacturing of high-quality micro-dimples. For this reason, cutting speeds 
above vc = 120 m/min were selected for the further course of the process. 
Tool-specific parameters influencing the quality of the micro-dimples and the 
chip formation process 
In the following, tool-specific parameters which influence the quality characteristics 
and the chip formation are described. In a first step, wedge geometry and shape of 
the cutting edge are examined. In a second step, the cutting edge profile is consid-
ered. 
Clearance angle 
The examination showed that the clearance angle has no influence on the quality 
characteristics in the respective variation range of D = 3 ° to 28 °. However, it should 
be noted that the use of clearance angles above D = 15 ° is not process-reliable due 
to unpredictable cutting edge breakouts.  
Rake angle 
The rake angle was varied in 10 °-steps from J = -10 ° to 20 ° at a constant clearance 
angle (D = 7 °). Compared to large clearance angles, no cutting edge breakouts were 
identified for positive rake angles (J = 20 °). Similarly to the preceding chapter, the 
changing of the quality characteristics is described here as well; furthermore, the 
most important correlations and interactions are exemplified on the basis of a chip 
formation analysis. As shown in Figure 4-9, the rake angle affects burr dimensions 
and chip formation considerably. For the respective rake angle range, the burr vol-
ume VG linearly decreases by about 70 %.  
While the rake angle influences the specific cutting forces minimally, the specific pas-
sive forces significantly decrease with positive rake angles (Figure 4-9, middle). 

Microstructuring by means of cutting processes 
37 
These differences diminish with the depth of cut but do exist throughout the complete 
range of the depth of cut. The force ratio increases progressively with the increase of 
the depth of cut, meaning that there is a direct correlation between the cutting force 
and the depth of cut. On the other hand, the force ratio level increases with a positive 
rake angle, which results from a decrease in the specific passive forces. This rake 
angle-dependent dominance of the passive force is also seen in the rotating experi-
ments described by [DEN07], who explains it with the change of the direction of the 
resulting cutting force vectors in dependence on the rake angle.  
 
Figure 4-9: Influence of the rake angle on burr dimensions, forces and chip formation 

38 
Microstructuring by means of cutting processes 
The chip roots formed for different rake angles with identical process variables are 
compared in Figure 4-9, bottom. The degree of deformation in the chip formation 
zone decreases with positive rake angles, resulting from a decrease in the chip com-
pression ratio and the accompanying increase of the shear angle. At a rake angle of 
J = 20 °, the compression level is very low (O ĺ 1) so that the initial material texture 
can clearly be seen in the chip roots. According to [DEN07], this correlation can be 
explained by the fact that the chip flow on the chip surface is less likely to be diverted 
when the rake angles are positive, i.e., the chip flow on the chip surface is energeti-
cally more favourable. Thus, chip compression ratio, shear cross-section, and chip 
surface contact are reduced, resulting in an energetically more favourable separation 
process. Moreover, the SEM images show how the measured burr volumes increase 
with negative rake angles. Much more material is formed at the sides of the chip root, 
which indicates a distinct lateral flow in front of the cutting edge. Part of the material, 
which has been accumulated along the free edges at the sides of the chip root, re-
mains in form of a burr. 
Cutting edge radius 
Due to the small depths of the cuts, the cutting edge radius rE plays an important role 
when creating micro-dimples. The extent to which the cutting edge radius influences 
the quality characteristics of the micro-dimples as well as the processes taking place 
during the chip formation is explained in the following paragraphs. The tests were 
based on a variation of the cutting edge radius in five steps from rE = 5 μm to 30 μm. 
A confocal microscope was used to take topographic images of the middle of a mi-
cro-dimple manufactured with different cutting edge radiuses and with a maximum 
depth of cut of ap,max = 30 μm (Figure 4-10, top). The influence of the cutting edge ra-
dius on the chip formation as well as the longitudinal roughness profiles and burr di-
mensions is shown in Figure 4-10 and discussed below. 
For a cutting edge radius from rE = 5 μm to 15 μm, the roughness first increased line-
arly from Rz = 0.28 μm to Rz = 0.49 μm. According to [ALB60, SUB08], this increase 
is based on WKHµploughing effects¶, whereby the material sporadically flows below the 
cutting edge, leaving chipping on the generated surface. At rE = 15 μm to 30 μm, the 
longitudinal roughness decreases to Rz = 0.32 μm again. [BET71] explains this de-
crease with the roll-smoothing effects: On the one hand, due to larger cutting edge 
radiuses, more material flows out of the stagnant area below the cutting edge; on the 
other hand, due to more negative rake angles, this material is incorporated more 
evenly into the surface.  
Similarly to the longitudinal roughness, the burr dimensions also show a contrary pro-
file. First, they increase linearly from rE = 5 μm to 20 μm by nearly 400 %. According 
to [JIV08], this rise is due to the expanded stagnant area ahead of the cutting edge. 
The simultaneous increase in material gathered up ahead of the cutting edge is, on 
the other hand, accompanied by a considerably stronger lateral flow in the direction 
of the free edges. As the rounding along the edge radius and, thus, along the cutting 
edge zone is evenly formed, the effective rake angle in the area of the free edges 

Microstructuring by means of cutting processes 
39 
becomes extremely negative. It additionally contributes to the lateral material flow 
over the free edges. However, when the cutting edge radius increases to rE = 30 μm, 
the burr dimensions decrease by nearly 30 % of the previous increase. 
 
Figure 4-10:  Influence of the cutting edge radius on longitudinal roughness, burr dimensions, 
forces and chip formation 

40 
Microstructuring by means of cutting processes 
A detailed analysis of the cutting edges rounded by the Magnetfinish technology 
shows that the cutting edge of an extremely rounded tool (rE = 30 μm) is also re-
cessed due to the long machining time, leading to a larger edge radius rH. In this way, 
the effective tool cutting edge angle Neff at the free edges is reduced, resulting in de-
creased burr dimensions (see subsequent chapter). 
While the specific cutting force in the considered cutting edge area progressively in-
creases by about 15 %, the specific passive forces progressively increase by about 
45 %. The larger rising gradient indicates that the cutting edge radius has a consid-
erable influence on the passive force component. The increasing prevalence of the 
passive force is consistent with the linearly decreasing force ratio. According to 
[JIV08], this shift is due to changed geometrical contact conditions: on the one hand, 
larger cutting edge radiuses lead to a larger contact surface. On the other hand, they 
result in a considerably more negative effective rake angle Jeff and, thus, in a shift of 
the resulting cutting force vectors in direction of the passive force. Contrary to the 
findings of [JIV08], neither an increased chip compression ratio nor modified chip 
shapes or segmentation towards large cutting edge radiuses could be observed. As 
can be seen from the chip roots shown in Figure 4-10, bottom, the subsurface is plas-
tically deformed for a cutting edge radius of rE = 30 μm up to a depth of 5 μm to 6 μm. 
The smooth transition from the stagnant area to the subsurface indicates that the ma-
terial flows below the cutting edge and is then incorporated into the surface by 
ploughing and roll-smoothing processes, as already mentioned before.  
Tool profile geometry 
In cutting tool design, the tool profile geometry is of a paramount importance. Here, 
the effective tool cutting edge angle was identified as the most important parameter 
to influence the processes taking place on the free edges. To examine the correla-
tions which result from a variation of the effective tool cutting edge angles, the angles 
were systematically modified in five steps from Neff = 17 ° to 79 °. The tool cutting 
edge angle on the opposite side was kept constant at Neff = 50 °. Figure 4-11 shows 
the correlation between the development of the burr dimensions and the effective tool 
cutting edge angle as well as the processes taking place in the chip formation zone.  
The burr volume exponentially increases by a factor of 24 for the range of the ob-
served effective tool cutting edge angle. This trend can also be seen in the topo-
graphic images (Figure 4-11, top right). For very small effective tool cutting edge an-
gles, the burr volume asymptotically approximates zero. In order to find out the rea-
son for these significant differences, the chip formation process is analysed in the fol-
lowing. Figure 4-11, middle, compares chip roots and their micrographs created with 
effective tool cutting edge angles of Neff = 17/50/66 °. To illustrate the explanations, 
the bottom part of Figure 4.11 outlines the geometrical contact variables for a small 
and a large effective tool cutting edge angle. Based on the cross-sectional shape of 
the chip, which depends on the effective tool cutting edge angle, there are clear dif-
ferences in chip formation. The micrographs of the chips show that the plastic defor-

Microstructuring by means of cutting processes 
41 
mation degree at the free edges decreases with smaller effective tool cutting edge 
angles.  
 
Figure 4-11:  Influence of the effective tool cutting edge angle on burr dimensions and processes 
during chip formation 
The exceedingly homogenous chip edge for an effective tool cutting edge angle of 
Neff = 17 ° is another evidence for the dominance of the shear component with smaller 
effective tool cutting edge angles. This can be explained by different factors. The red 

42 
Microstructuring by means of cutting processes 
triangles of equal width (VNeff,small and VNeff,big) shown in Figure 4-11, bottom, corre-
spond to the material volume accumulated in the area of the free edges ahead of the 
cutting edge. It can be seen that the material volume which is plastically deformed at 
the free edges during the separation and which works against the shear localisation 
increases with the effective tool cutting edge angle. Consequently, the decrease of 
the burr dimensions with smaller effective tool cutting edge angles can be explained 
by the fact that the material flow is redirected towards the free surfaces in both direc-
tions. In figure 4-11, bottom; this is represented by the arrows which begin at the cen-
tres of the surface areas of the red triangles and cut through the free edge. At the 
same time, the vector of the burr force Fd moves incrementally in the direction of the 
free edge. 
Depending on which tribological parameters of a surface shall be realised by means 
of micro-dimples, cross-section profiles with small effective tool cutting edge angles 
at the free edges cannot always be applied, as seen in Figure 4-12. 
 
Figure 4-12:  Reduction in burr dimensions by use of positive tool cutting edge inclinations 
A positive tool cutting edge inclination Oscounteracts the disadvantageous burr for-
mation of large effective tool cutting edge angles. In this case, a cutting edge is used 

Microstructuring by means of cutting processes 
43 
whose positive rake angle of J = 13 ° goes around the edge radius and then changes 
into a tool cutting edge inclination of the same size.  
Along the edge radius, the constant contact conditions are placed orthogonally to the 
cutting edge. However, the positive rake angle changes into a positive tool cutting 
edge inclination of the same size. The reduced burr dimensions result from the fact 
that the positive tool cutting edge inclination as well as the positive rake angle favour 
shearing in the area of the free edges. Moreover, symmetrical positive tool cutting 
edge inclinations at the cutting edge lead the material away from the free edges be-
fore it reaches the cutting edge. They also concentrate it in the middle of the chip 
(see the arched chip rear side in Figure 4-12, bottom right). 
Material-specific separation mechanisms 
It was examined to what extent the results obtained for S235JR steel were also valid 
for the materials GJS400 and Fe50Mo when applied (i.e., thermally sprayed) to the 
inner surface of cylinder liners. The processes taking place in the chip formation zone 
were of special interest here; consequently, these were correlated with quality char-
acteristics, such as burr formation and machined surface topography. Figure 4-13 
compares the chip roots as well as the highly dynamic forces measured for the differ-
ent materials.  
Experimental evidence indicates that GJS400 cast iron exhibits a ductile material 
separation behaviour similar to the one of S235JR steel. Material separation is, how-
ever, locally interrupted by phase transitions and inclusions, which is also reflected in 
the measured highly dynamic forces. The machined surface topography shows open 
graphite pebbles partly bunching out of the machined surface. In micrographs, plastic 
deformations in the subsurface due to the separation process can be recognized. 
They are interrupted (i.e., partially separated from the surface) in the transition areas 
between graphite pores, ferrite seams, and basic pearlitic matrix due to different me-
chanical phase properties. The material is characterised by a distinct and uneven 
tendency to burr formation.  
In thermally sprayed Fe50Mo coatings, no continuous chips were formed which can 
be explained by the fact that most of the material ahead of the cutting edge is sepa-
rated by cohesive failure in the boundary areas of the sprayed lamella. This separa-
tion mechanism is also characterised by the highly dynamic forces measured. Sup-
porting and ploughing effects below the cutting edge nevertheless result in relatively 
smooth machined surface topographies. Since the adhesiveness of thermally 
sprayed coating is in the first place based on mechanical clamping of partly fused 
particles, tear-offs at the free edges can be explained by lacking supporting effects of 
the surrounding material. The material does not tend to burr formation.  
In general, the experiences made for steel can be transferred to the materials used 
here. Larger cutting edge radiuses result in increased burr dimensions for the ductile 
materials of S235JR steel and GJS400 cast iron. When machining thermally sprayed 
Fe50Mo coatings, large cutting edge radiuses have the advantage that they avoid 

44 
Microstructuring by means of cutting processes 
chipping at the free edges. Similar to S235JR steel, GJS400 cast iron tends to chip at 
low cutting speeds (vc< 80 m/min). When machining Fe50Mo coatings, no influence 
on the quality characteristics caused by the cutting speed could be verified.  
 
Figure 4-13:  Material-specific separation mechanisms 
Model for the prediction of burr dimensions 
As verified by the results presented above, burr dimensions at the free edges of ma-
chined micro-dimples are the most important quality characteristic. With respect to 
the tribological strain and to avoid subsequent finishing steps, burr formation must be 
avoided or is at least only tolerable for very small dimensions. The experiments car-
ried out prove that burr dimensions can be influenced to a large extent by the tool 
geometry. To consider these interactions in the process design of machining micro-
dimples, a model based on empirical data was developed to help predict burr dimen-
sions. The burr volume VG measured at the free edges serves as a basis for compar-
ison. Based on the data determined in test series, the significant variables were iden-
tified. The variables cutting speed, depth of cut, rake angle, clearance angle, cutting 
edge radius, and effective tool cutting edge angle were considered in the significance 
analysis. For reasons of comparison, all test results, except for the variation of the 

Microstructuring by means of cutting processes 
45 
depth of cut itself, were compared at a depth of cut of ap = 30 μm. When selecting a 
model approach, the results were implemented in a regression model where the qual-
itative characteristics of the burr volume were considered in dependence on the var-
ied size.  
The correlations between measured and modelled burr volume are qualitatively out-
lined in Figure 4-14. Moreover, the respective mathematical subfunctions are given 
below the single graphs. To determine the significant variables, the mean gradient is 
defined for each characteristic. Since the values of the gradient are still subject to the 
units of the respective variable, they have to be normalised. The significant variables 
are then determined via the ratio of the normalised gradient to the sum of all normal-
ised gradients. The respective significant component of each variable is shown in 
Figure 4-14, bottom.  
 
Figure 4-14:  Correlations between measured and modelled burr volume 
Variables whose normalised gradient is larger than 15 % of the sum of all normalised 
gradients were assumed to be significant. These are the cutting edge radius rE with a 
normalised gradient component of 15.1 % and the effective tool cutting edge angle 
with a normalised gradient component of 58.4 %. By applying linear regression anal-

46 
Microstructuring by means of cutting processes 
ysis and rounding off the determined coefficients up to the second decimal place, 
based on two significant variables, the model equation given in Figure 4-14, bottom 
right, is able to predict the burr volume. The verification of the model equation is giv-
en in Figure 4-14, bottom left. The modelled burr volumes map the measured burr 
volumes with a coefficient of determination of R² = 0.88. The model equation is also 
valid when the input variables are not the input variables of the model, as verified by 
the grey measuring points (verification). 
4.4 Inner structuring of rotationally symmetrical components 
Since tribologically stressed components like cylinder liners and thrust bearings gen-
erally have cylindrical surfaces, a process strategy was developed to cut micro-
dimples into cylindrical surfaces with the help of single-edge cutting tools.  
Process development for load-specific inner structuring of rotationally sym-
metrical surfaces 
Based on axially parallel turn-milling, a machining strategy for cutting micro-dimples 
into the inner surfaces of cylindrical components was developed and analysed sys-
tematically. It was realised on a Gildemeister TWIN32 turning machine equipped with 
a tool holder driven at a maximum revolution speed of nmax = 4000 1/min. As shown 
in Figure 4-15, a rotating fly-cutting tool is moved with defined radial displacement 
under axial feed along the surface of a likewise rotating component, cutting non-
overlapping micro-dimples below revolution ratio limit along the circumference of the 
component.  
 
Figure 4-15:  Process strategy for internal machining of cylindrical components 
For an axially parallel internal machining of cylindrical components, the kinematic cor-
relations and the influence of the process variables on the surface texture (i.e., ar-
rangement of micro-dimples on the surface) as well as the micro dimple geometry 
and the existing process limits are described in the following. The geometrical and 
kinematic contact conditions between tool cutting edge and component were ana-

Microstructuring by means of cutting processes 
47 
lysed in accordance with the mathematical basics given in [DER94, KRO69] and 
compared to those achieved by experiments.  
Process / tool design and process limits  
Kinematic parameters influencing micro dimple arrangement 
The parameters which considerably influence the surface characteristics are the axial 
feed fax and the revolution ratio (Figure 4-16, top). The revolution ratio 
Oncharacterises the ratio between tool and component revolution speed. The axial 
feed fax defines the distance sax between two micro-dimples when the component 
runs parallel to its axis of symmetry. The tangential distance stan between two micro-
dimples alonJWKHFRPSRQHQW¶VFLUFXPIHUHQFHLVGHILQHGE\WKHFRPSRQHQW¶VFLUFXm-
ference UBT and the tangential indexing ttan, as follows: 
 
 
 
 
 
 
 
 
 
 
 
 
VWDQ 
8%7
WWDQ  
 
 
 
 
 
 
 
 
 
 
(4.1) 
With the revolution ratio Onthe tangential indexing can be calculated as follows:  
 
 
 
 
 
 
 
 
 
 
 
 
WWDQ 

ૃ࢔ 
 
 
 
 
 
 
 
 
 
 
 
(4.2) 
Based on the axial and tangential distance, the number of micro-dimples for a rec-
tangular elemental surface DMT with an axial length of edge x and a tangential length 
of edge y can be determined according to the following equation:  
 
 
 
 
 
 
 
 
 
 
 
 
'07 
[
ID[ Â
ࣅ࢔Â\
8ా౐  
 
 
 
 
 
 
 
 
 
(4.3) 
Depending on the tribological application, not only the distance between the micro-
dimples but also their arrangement is of great importance. In this process, it is char-
acterised by the parallel offset Mtanof two micro-dimples (Figure 4-16, top). Com-
pared to the revolution ratio Oncomponent diameter, surface curvature, and tool tra-
jectory radius have no influence on the parallel offset. The diagram in Figure 4-16, 
left, shows the calculated curve of the parallel offset in dependence on the revolution 
ratio On = 10 to 16; in the diagram on the right, the range is enhanced from 
On = 10 to 11.5. In the upper part, optically measured topographic images of ma-
chined surfaces are compared. When the parallel offset is Mtan = 0°, the micro-
dimples are arranged in an exact line (i.e. no offset), which is always the case at in-
tegral revolution ratios. In the case of half-integral revolution ratios, the overlapping 
micro-dimples are offset in axial direction by exactly half of their tangential distance 
(50 % offset). Between an integral and a half-integral revolution ratio, the micro-
dimples are incrementally offset to the left (negative sign); between a half-integral 
and an integral revolution ratio, they are offset to the right (positive sign). With in-
creasing revolution ratio, the tangential indexing ttan and thus the tangential distance 
stan of the micro-dimples is reduced.  

48 
Microstructuring by means of cutting processes 
 
Figure 4-16:  Surface characteristics and parallel offset in dependence on revolution ratio 
Kinematic parameters influencing micro dimple geometry 
In process design, it should be considered that the length of cut varies depending on 
the up- and down-milling as well as on the revolution ratio between tool and compo-
nent. In Figure 4-17, the stretching rate Gc and the upsetting rate Gu,, which charac-
terise the ratio of the non-distorted length of cut to the distorted one, as well as the 
effective clearance angle Deff are plotted against the revolution ratio for up- and 
down-milling. The measured values match the calculated ones very well.  
During both up- and down-milling, small revolution ratios result in a severe distortion 
of the tool trajectory; thus, during up-milling the stretching rate Gs - and during down-
milling, the upsetting rate Gu - increases exponentially. The effective clearance angle, 
plotted in Figure 4-17, has been calculated and determined experimentally in accord-

Microstructuring by means of cutting processes 
49 
ance to [KRO69]. During up-milling, this angle is located in the entry area, whereas 
during down-milling, it can be found in the exit area of the cutting edge. In the case of 
smaller revolution ratios, the effective clearance angle decreases exponentially to 
Deff = 4.4 ° at On = 10. The tool clearance angle D = 7 ° is thus reduced by 2.6 °max.  
 
Figure 4-17:  Influence of the revolution ratio on stretching/compression of the cut and on a re-
duced clearance angle for up- and down-milling 
During up-milling, cutting speeds and feed rates opposing each other result in a 
stretching of the cut. The trajectory is thus flatter in the exit area of the cutting edge. 

50 
Microstructuring by means of cutting processes 
As a consequence, the trajectory approaches the rear clearance surface edge of the 
cutting edge similarly accompanied by a reduced effective clearance angle. During 
down-milling, however, cutting speeds and feed rates of the same direction result in a 
compression of the cut. Indeed, tKHFXWWLQJHGJHHQWHUVLQWRWKHFRPSRQHQW¶VVXUIDFH 
at a steep angle, but here too, the trajectory of the rear clearance surface edge ap-
proaches the clearance surface of the cutting edge with increasing compression, re-
ducing the effective clearance angle. The clearance angle, which is exponentially re-
duced with smaller revolution ratios, correlates with those of the stretching rate Gs 
and the upsetting rate Gu. Thus, based on this easily determined parameter, a predic-
tion concerning the clearance angle reduction can be made.  
For high-quality machining of micro-dimples, cutting speeds larger than 120 m/min 
are suitable (Figure 4-8). From tribological viewpoint, the tangential distance between 
two micro-dimples should be minimal. As a consequence, larger revolution ratios are 
required, thus, avoiding critical contact conditions between tool and component dur-
ing the machining of cylinder liners. For the respective depth of cut in the range from 
ap = 0 μm to 40 μm, the clearance angle is only reduced by 0.4 ° and is therefore not 
discussed in this context.  
Geometrical kinematic parameters influencing micro dimple geometry 
Besides the kinematic parameters, the tool trajectory radius rtool and the component 
diameter D influence the effective clearance angle as well. Using the up-milling pro-
cess as an example (Figure 4-18), the effective clearance angle calculated for revolu-
tion ratios from On = 10 to 160 is plotted against the tool trajectory radius 
(rtool = 10.15 mm to 41.00 mm) and the component diameter (D = 20.3 to 83.00 mm).  
With smaller tool trajectory radii, an exponential non-negligible reduction of the effec-
tive clearance angle Deff can be observed. This can be explained by the fact that for 
smaller tool trajectory radii, the tool cutting edge enters and exits the component at a 
steeper angle. Thus, when the cut is stretched or compressed, the generated surface 
approaches the rear clearance surface of the edge, accompanied by a reduced effec-
tive clearance angle. With smaller revolution ratios, the effective clearance angle is 
linearly more and more reduced, depending on the increasing component diameter. 
With constant revolution ratios, increasing diameters here result in larger tangential 
feeds, i.e., in a reduced revolution ratio (see Figure 4-17). If the revolution ratio is 
changed, and the tangential feed remains constant, the component diameter does 
not have any influence on the effective clearance angle.  
To determine interactions ZLWKWKHFRPSRQHQW¶VPDFURJHRPHWU\in this case - the 
surface curvature, scratch tests were carried out at concave and convex components 
with diameters from D = 10 mm to 80 mm, and machining forces as well as burr and 
chip formation were analysed. The maximum forces which, according to Figure 4-7, 
can be found in the middle of a micro dimple are not affected by the component¶V 
curvature. In the entry and exit areas of the cutting edge, in particular, no differences 
can be identified between the machined surface topography and the burr dimensions. 

Microstructuring by means of cutting processes 
51 
The surface curvature merely affects the entrance and exit angle as well as the 
length of cut. This is shown in Figure 4-18, middle, where the measured topographic 
images of internally structured surfaces with diameters of D = 80 mm and D = 20 mm 
are compared. With smaller component diameters, tool trajectory radius and compo-
nent radius approximate each other. As a result, the cutting edge enters the surface 
earlier and flatter and exits it later and flatter. When machining convex surfaces, this 
correlation is just the opposite. The flatter angles during the entry and the exit of the 
cutting edge are also reflected by the force signal and the chip formation along the 
cut; however, they have no influence on the micro dimple quality, as already men-
tioned above.  
 
Figure 4-18:  Clearance angle reduction in dependence on the tool trajectory radius and the com-
ponent diameter for machining of inner surfaces 
Load- and speed-specific structuring of cylinder liners 
As the tribological stress (load, sliding speed) varies along the height of a cylinder 
liner, it is necessary to locally adjust the surface parameters by means of the micro-
dimples. As summarised in Figure 4-19, the process developed for inner structuring 
of cylindrical components offers several adjustment possibilities.  

52 
Microstructuring by means of cutting processes 
 
Figure 4-19:  Variables for local load-specific cutting of micro-dimples  
First, the area to be machined, e.g. the top and bottom dead centre area or the hy-
drodynamic area, can be flexibly specified (Figure 4-19 a). As already explained in 
the preceding chapter, the revolution ratio can be used to adjust the micro-dimple dis-
tance and arrangement in peripheral direction. Similarly, the axial feed fax can be 
used to adjust the micro-dimple distance in axial height direction (Figure 4-19 b). Mi-
cro-dimple geometry and dimensions (Figure 4-19 c) can however also be used to 
realise a local and variable functionalisation of the cylinder liner by selecting the re-
spective process (down-milling/up-milling), the tool feed, and the cross-section ge-
ometry of the cutting edge. The tribological performance of load-specific structured 
surfaces is explained in detail in Chapter 7.  
Microstructuring tools for machining of cylinder liners 
When measuring the form of cylinder liners to be machined and honed for testing 
them on a test rig within the scope of the subprojects 1 (IMK) and 5 (ITV), out-of-
roundness and deviations from their cylindrical form of up to 18 μm were measured. 
These resulted in considerable deviations of the depth of micro-dimples along the cyl-
inder liner circumference. To compensate the deviations in form and position, the mi-
crostructuring tool presented in Figure 4-20 was developed.  
The function principle is as follows: A rolling bearing (Pos. 2) placed into the tip of a 
rotating tool shank rests on the surface of a rotating component. Together with the 
bearing and located closely behind it, a cutting edge (Pos. 3) rotating with the tool 

Microstructuring by means of cutting processes 
53 
shank (Pos. 10) follows the surface contour. As a result, the specified depth of cut 
remains constant despite the form and position tolerances of the surface contour. 
The depth of cut can be continuously adjusted by an eccentric on the tool shank from 
ap = 0 to 200 μm via a worm drive (Pos. 6+7).  
 
Figure 4-20:  Structure and functioning of the tool concept developed for compensating deviations 
in form and position 
To verify the potential of an elastic tool, its dynamic compensation quality when ma-
chining components whose form is not round was determined experimentally (Figure 
4-21). In the following, WKHGHIOHFWLRQYDU\LQJDORQJWKHFRPSRQHQW¶VFLUFXPIHUHQFHLV
called dynamic tool deflection sv,dyn. To determine the compensation quality, the 
components clamped into a three-jaw chuck are machined with a defined eccentricity 
of 250 μm by means of the elastic tool after pre-turning. The component rotates with 
n = 38 min-1. With a minimum deflection of 150 μm, a depth of cut of ap = 8.3 μm is 
set first. The maximum depth of cut is measured at three axial positions along the 
whole circumference of the component. Figure 4-21 compares the eccentricity meas-
XUHGDORQJWKHFRPSRQHQW¶VFLUFXPIHUHQFHZKHQFODPSHGDQGWKHHUURURIGHSWKRI
cut measured along the FRPSRQHQW¶VFLUFXPIHUHQFHDIWHUVWUXFWXULQJ'HSHQGLQJRQ
the selected dynamic tool deflection sv,dyn = 250 μm, the depth of cut varies from ap = 
8.2 μm to 13.9 μm. Compared to the dynamic tool deflection of the tool head, the dy-
namic error of depth of cut of ǻap = 5.7 μm is equal to a residual error of depth of cut 
of 2.3 %. The tool revolution speed which varies from ntool = 250 1/min to 6000 1/min 
has no influence on the specified depth of cut.  

54 
Microstructuring by means of cutting processes 
 
Figure 4-21:  Compensation quality of the tool concept developed  
Creation of hybrid cylinder liners 
Apart from honing, a number of methods for machining cylinder liners were examined 
within the scope of this research project from a tribological viewpoint. Among others, 
these methods were also combined with machined micro-dimples, resulting in the 
creation of hybrid cylinder liners.  
To gather basic experiences concerning the interactions between the pre-machined 
surfaces and the microstructuring process, an average surface roughness ranging 
from Rz = 0,1 μm to 5,2 μm was provided by means of grinding and milling process-
es. Furthermore, micro-dimples were cut in parallel, diagonal and orthogonal ar-
rangement into the surface texture. In the case of the surface roughness being simi-
lar to the micro-dimple depth, an overlapping of the microstructuring with the surface 
roughness and its arrangement becomes evident. This is in particular the case when 
considering the cutting force characteristics, since large surface roughness results in 
distinct local deviations of the machined cross-sectional area and the width of con-
tact. However, no influence of the initial topography on the machined surface topog-
raphy, the burr dimensions, RUWKHFRPSRQHQW¶VVXEVXUIDFHFRXOG be observed. In this 
regard, there are no interactions between the microstructuring process and a pre-
machined surface.  
In order to determine the tribological interactions between the initial surface and the 
micro-dimples, cylinder liners to be tested on a driven single cylinder liner test rig 

Microstructuring by means of cutting processes 
55 
(see Chapter 7.3) were pre-machined by means of different mechanical methods. 
Moreover, micro-dimples with uniform parameters (U profile, ap,max = 7 μm, 
sax = 0.3 mm, stan = 1.5 mm) were cut into their dead centre area along an axial 
height of 50 mm. All cylinder liners were made of GJL250 lamellar cast iron from one 
single material batch. Figure 4-22 compares the ³hybrid´ surfaces with regards to the 
surface roughness coefficients Sa as well as with regards to their SEM images. For 
this purpose, finely honed (a), normally honed (b), cylindrical ground (c) and turned 
(d, e) cylinder liners were structured. In addition, finely honed cylinder liners with 
thermally sprayed Fe50Mo coating were structured (f).  
 
Figure 4-22:  Hybrid cylinder liners  
Similarly to GJS400 globular cast iron examined in Chapter 4.3, material separation
