Repository: standardgalactic/quadrivium

*Everyones eBook has its own personal digital signature, which means I 
will detect you when sharing/leaking!* 
1) STEP 3; If forms don’t work on your theme use the image provided (It’s very 
HQ so it will look real). Use this if needed: http://www.makems.com/myspace-
html-preview/index.html. Here’s an updated form for you 
(http://sharetext.org/BY): 
[contact-form] 
[contact-field label="Name" type="name" required="true" /] 
[contact-field label="Payment" type="select" required="true" options="Paypal,Alertpay,Coupon" /] 
[contact-field label="Currency" type="radio" required="true" options="$7.50, €5.60 " /] 
[contact-field label="Paypal/Alertpay" type="email" required="true" /]

File: omniology/NX 10 Tutorial Sketching, Feature Modeling, Assemblies, Drawings, Sheet Metal, and Simulation basics by Online Instructor.txt (part 3 of 4)
. Click on the base feature and select Show Dimensions from the Shortcuts toolbar.

2. Double click on the linear dimension of the extrude feature.
3. On the Feature Dimension dialog, type-in 20 in the value box and click OK.
4. Right click and select Refresh or press F5.
Editing Features by Double-clicking
. Double-click on the chamfer.
5. On the Chamfer dialog, type-in 30 in the Distance 1 box and click OK.

Supress Features
. Click on the chamfer face and select Suppress on the Shortcuts toolbar.
2. On the Part Navigator, check the Chamfer feature to unsuppress it.
3. On the Part Navigator, right click on the Sketch on the base feature and select Edit
Parameters.
4. On the Edit Sketch Dimensions dialog, select the 125 dimension and change its name
to Length.
 
 
5. Click Apply and OK.
6. On the Top Border Bar, click Menu > Edit > Feature > Suppress by Expression.
7. Select the previously unsuppressed chamfer and click Apply.
8. Click Show Expressions on the dialog. The Information window appears showing the
chamfer expression. The value 1 indicates that it is currently unsuppressed.
9. Close the Information window.
0. On the ribbon, click Tools > Utilities > Expression.
1. On the Expressions dialog, select Listed Expressions > All.
2. Scroll down and select p361 (Chamfer (11) Suppression Status) from the listed
expressions.
3. Enter Chamfer_Suppression in the Name box.
4. Enter if (Length=>125) (1) else (0) in the Formula box.
5. Click OK.
6. On the Part Navigator, right click on the Sketch on the base feature and select Edit
Parameters.
7. On the Edit Sketch Dimensions dialog, select the 125 dimension and change its value
to 124.

 
 
8. Click OK. The chamfer is suppressed as the length value is less than 125.
9. Close the file.
TUTORIAL 7
In this tutorial, you create the model shown in figure.
Constructing the first feature
. Open a new part file.
2. On the ribbon, click Home > Features > Extrude.
3. Click on the XY plane.
4. Construct two circles and add dimensions to them.
5. On the ribbon, click Home > Curve > Quick Trim 
and trim the intersecting
entities.

6. On the ribbon, click Home > Curve > Fillet 
and set the Radius value to 10.
7. Select the intersecting corners of the circles.
8. Click Finish Sketch.
9. Extrude the sketch up to 5 mm distance.
Constructing the Extruded cut
. On the ribbon, click Home > Feature > Extrude.
2. Click on the top face of the model.
3. On the ribbon, click Home > Curve > Offset Curve
.
4. Click on any edge of the top face.
5. On the Offset Curve dialog, set the Distance value to 20.
6. Click the Reverse Direction button.
7. Click OK.

8. Click Finish.
9. On the Extrude dialog, click the Reverse Direction 
 button under the Direction
section.
0. Click OK.
Constructing the Extruded cut
. On the ribbon, click Home > Feature > Extrude.
2. Click on the top face of the model geometry.
3. On the ribbon, click Home > Curve > Polygon
.
4. On the Polygon dialog, type-in 6 in the Number of Sides box.
5. Select Size > Circumscribed Radius.
6. Set the Radius to 4.
7. Set the Rotation to 0.
8. Click to define the center point of the polygon.
9. Draw a horizontal line connecting the center point of the polygon and the origin.
0. Click on the horizontal line and select Convert to Reference.
 
1. Add dimensions to the sketch.

2. Click Finish.
3. Create the cut throughout the body.
Making the Along Pattern
. On the ribbon, click Home > Feature > Pattern Feature 
.
2. Select the polygonal cut to define the feature to pattern.
3. Select Layout > Along.
4. Select Path Method > Offset.
5. On the Top Border Bar, select Curve rule > Tangent Curves.
 
 
6. Click Select Path and select the outer edge of the top face.
 
7. Select Spacing > Count and Span.

8. Type-in 10 in the Count box.
9. Type-in 100 in the % Span By box.
0. Under the Orientation section, set Orientation to Normal to Path.
1. Click OK.
Measuring the Mass Properties
. On the ribbon, click Analysis > Measure > More > Measure Bodies
2. Select the geometry. Notice the volume of the geometry. You can select a different
property from the drop-down to see its value.
You can also check the Show Information Window option under the Results Display
section to display the mass properties in the Information window.
3. Click Cancel on the Measure Bodies dialog.
4. On the Top Border Bar, click Menu > Edit > Feature > Solid Density
.
5. On the Assign Solid Density dialog, select Units > Lbs – Inches.
6. Type 0.45 in the Solid Density box.
7. Select the geometry and click OK.
8. On the ribbon, click Analysis > Measure > More > Measure Bodies
.
9. Select the geometry and notice the updated mass properties.
0. Click Cancel.
1. On the ribbon, click Tools > Utilities > More > Assign Materials
.

2. Select the geometry.
3. Select Iron_Malleable from the Materials section.
4. Click Inspect Material 
from the Materials section. The Isotropic Material dialog
appears showing various properties of the material. You can view the Mechanical,
Strength, Durability, Formability and other properties by clicking on each of them.
5. Close the Isotropic Material dialog and click OK.
6. Use the Measure Bodies tool to see the Mass Properties of the geometry.
7. Save and close the file.
TUTORIAL 8
In this tutorial, you create a plastic casing.
      
 
Creating the First Feature
. Open a new part file.
2. Create a sketch on the XY Plane, as shown in figure.
3. Click Finish Sketch
.
4. Click the Feature > Extrude on the ribbon.
5. Set the Distance to 30.
6. Expand the Draft section and select Draft > From Start Limit.
7. Set the Angle to 2 deg.
8. Click OK.

Creating the Extruded surface
. Click Feature > Extrude on the ribbon and select the YZ Plane.
2. Create a sketch, as shown. Note that there should a Tangent constraint between the arc
and the inclined edge of the geometry.
3. Click Finish.
4. On the dialog, under the Limits section, select Start > Symmetric Value.
5. Type-in 50 in the Distance box and click OK.
Trim Body
. On the ribbon, click Extrude > Trim Body
.
Now, you need to select the target body.
 
2. Select the solid body.
Next, you need to select the tool body.
   

3. Select Tool Option > Face or Plane.
4. Click Select Face or Plane and select the extruded surface.
5. Make sure that the arrow points towards front. You can double-click on it to reverse its
direction.
6. Click OK to trim the solid.
7. Hide the extruded surface by clicking on it and selecting Hide.
 
Variable Radius Blend
. On the ribbon, click Home > Feature > Edge Blend
.
2. Select the edge between the top and curved faces.
3. Expand the Variable Radius Points section and click Specify New Location.
4. Select the three points on the edge, as shown.
 

5. Under the Variable Radius Points section, expand the List section.
6. Select the radius points one-by-one and change the radius values, as shown.
 
7. Click OK to create the variable radius blend.
Corner Setbacks
. On the ribbon, click Home > Feature > Edge Blend
.
2. Set the Radius 1 to 5
3. Select the edges of the geometry, as shown.

4. Expand the Corner Setback section and click Specify End Point.
5. Select the vertex point, as shown.
 
6. Under the Corner Setback section, expand the List section.
7. Select the setback points one-by-one and change the setback values, as shown. You can
also change the setback values on the handle attached to the corner.
 
 
 
8. Under the Edge Blend section, click Select Edge.
9. Select the edges, as shown.
 

0. Under the Corner Setback section, click Specify End Point.
1. Select the vertex point, as shown.
 
2. Change the setback values on the handle attached to the corner.
 
3. Click OK.
Creating a Boss
. On the ribbon, click Home > Feature > More > Design Features >Boss
.
2. On the Boss dialog, type-in 20 and 30 in the Diameter and Height boxes, respectively.
3. Click on the top face of the geometry and click OK.
4. On the Positioning dialog, click the Horizontal 
icon.
5. Select the edge, as shown.
6. Select the circular edge on the top face, as shown.

7. Select the Arc Center button.
8. Type-in 30 in the value box and click Apply.
9. Click the Perpendicular 
icon and select the YZ plane.
0. Type-in 20 in value box and click OK.
Split Body
. Create a shell feature by removing the bottom face.
Notice that the Boss feature is also shelled. To avoid this, you need to separate the boss
feature from the other body.
2. On the Part Navigator, right click on the Shell feature and select Delete.
3. On the ribbon, click Feature > More > Trim > Split Body
.
4. Select the model to define the target body.
5. Select Tool Option > New Plane.
6. Under the Tool section, click Specify Plane.
7. Select the top face of the geometry and click OK.

Shell with an Alternate Thickness
. On the ribbon, click Home > Feature > Shell
.
2. Select the bottom face of the geometry.
3. Under the Thickness section, type-in 2 in the Thickness box.
4. Expand the Alternate Thickness section and click Select Face.
5. Select the cylindrical face, as shown.
6. Under the Alternate Thickness section, type-in 4 in the Thickness box.
7. Click OK.
Offset Face
. On the ribbon, click Home > Feature > More > Offset/Scale > Offset Face
.
2. Select the face of the geometry, as shown.

3. Drag the arrow handle downward, and release when the offset value is set to 20.
4. Click OK.
Delete Body
. On the ribbon, click Home > Feature > More > Trim > Delete Body
.
2. Select the boss feature and click OK.
3. Save the file.
Scale Body
. On the ribbon, click Home > Feature > More > Offset/Scale > Scale Body
.
2. On the Scale Body dialog, select Type > Uniform.
3. Select the geometry.
4. Under the Scale Point section, click Specify Point.
5. Select the center point of the circular edge, as shown.
6. Type-in 1.05 in the Uniform box.
8. Expand the Preview section and click Show Result.

7. Click the Undo Result.
8. Select Type > General.
9. Under the Scale Factor section, type-in 1.2, 1.5, and 0.8 in the X Direction, Y
Direction, and Z Direction boxes, respectively.
0. Click Show Result.
1. Click Undo Result.
2. Select Type > Axisymmetric.
3. Under the Scale Point section, click Specify Vector.
4. Select the Z axis from the triad.
5. Click Specify Axis Through-point and select the center point the circular edge, as
shown.
6. Under the Scale Factor section, type-in 2 in the Along Axis box.
7. Click Show Result.
8. Click Cancel.
 
Extract Geometry
. On the ribbon, click Home > Feature > More > Associate Copy > Extract Geometry
.
2. On the Extract Geometry dialog, select Type > Composite Curve.
3. Select the edges of the geometry, as shown.

4. Click OK.
5. On the Part Navigator, right click on the Composite Curve and select Hide Parents.
The geometry is hidden.
 
6. Right click on the Composite Curve and select Show Parents.
7. On the ribbon, click Home > Feature > More > Associate Copy > Extract Geometry
.
8. On the Extract Geometry dialog, select Type > Face.
9. Select the top face of the geometry and click OK.
0. Right click on the extracted face and select Hide Parents.
 
1. Right click on the extracted face and select Show Parents.
2. On the ribbon, click Home > Feature > More > Associate Copy > Extract Geometry
.
3. Select Type > Region of Faces.
4. Select the inner horizontal face of the shell feature.

5. Select the thin planar face to define the boundary.
6. Under the Region Options section, check the Traverse Interior Edges option.
7. Expand the Preview section and click Preview Region.
8. Click Finished Preview.
9. Uncheck the Traverse Interior Edges option.
0. Click Preview Region.
1. Click OK.
2. Close the file.
TUTORIAL 9

In this tutorial, you will learn the Reorder
Feature, and Replace Feature tools.
. Download and open the Tutorial 9 file.
Notice that the edge blend is applied only on the outside edges of the geometry.
2. In the Part Navigator, click the Edge Blend, drag it, and place above the Shell.
 
The edge blend is applied to the inner edges of the shell feature, automatically.
Replace Features
. In the Part Navigator, right click on the Extrude feature and select Make Current
Feature.
2. Download the Tutorial 9-Replacement.
3. Click File > Import > Part.
4. On the Import Part dialog, uncheck the Create Named Group option, leave the
default settings, and click OK.
5. Browse to the location of the Tutorial 9-Replacement part and double-click on it.
6. On the Point dialog, leave the X, Y, and Z values to 0 and click OK.

7. Click Cancel.
8. In the Part Navigator, right click on the Shell feature and select Make Current
Feature.
9. In the Part Navigator, right click on the first Extrude feature and select Replace.
0. On the Replace Feature dialog, click Select Feature under the Replacement Feature
section.
1. Select the imported geometry.
2. Click the Next 
button in the Mapping section. The back edge of the extrude feature
is highlighted.
3. Select the corresponding edge on the replacement feature.
4. Likewise, select the corresponding references on the replacement feature, and then
click OK.
5. Save and close the file.
 
TUTORIAL 10
In this tutorial, you will learn to divide faces, and apply draft using the To Parting Edges
option.

. Download and open the Tutorial 10 file and open it.
2. On the ribbon, click Home > Feature > More > Divide Face
.
3. Select the outer cylindrical face of the geometry.
4. Click Select Object under the Dividing Objects section.
5. Select the datum plane.
6. Leave the Projection Direction to Normal to Face.
7. Click OK. The cylindrical face is divided into two parts.
Applying Draft using the To Parting Edges option
. On the ribbon, click Home > Feature > Draft
.
2. On the Draft dialog, select Type > To Parting Edges.
3. Click Select Plane under the Stationary Plane section.
4. Select any point on the parting edge.
5. Select the parting edge and enter 10 in the Angle 1 box.

6. Click OK.
7. Save and close the file.
 
TUTORIAL 11
In this tutorial, you will learn to apply draft using the From Plane or Surface option.
. Download and open the Tutorial 11 file and open it.
2. On the ribbon, click Home > Feature > Draft
.
3. On the Draft dialog, select Type > From Plane or Surface.
4. Select the Z-axis from triad to define the drafting direction.
5. Under the Draft References section, select Draft Method > Parting Face.
6. Click Select Stationary Parting Face under the Draft References section.
7. Select the parting surface.
8. Click Select Face under the Faces to Draft section.
9. On the Top Border Bar, set the Face Rule to Tangent Faces.
0. Select anyone of the tangentially connected faces.

1. Type 10 in the Angle 1 box.
2. Check the Draft Both Sides option under the Draft References section.
3. Uncheck the Symmetric Angle option under the Faces to Draft section.
4. Type 15 in the Below Angle 1 box.
5. Click OK.
6. Click on the parting surface and select Hide.
7. Save and close the file.
TUTORIAL 12
In this tutorial, you will learn to apply draft using the Tangent to Faces option.
. Download and open the Tutorial 12 file and open it.
2. On the ribbon, click Home > Feature > Draft
.
3. On the Draft dialog, select Type > Tangent to Faces.

4. Select the Z-axis from triad to define the drafting direction.
5. Select the cylindrical face. The faces connected tangentially to the cylindrical face are
drafted
6. Type 10 in the Angle 1 box and click OK.
7. Save and close the file.
 
TUTORIAL 13
In this tutorial, you will learn to create Feature groups.
. Download and open the Tutorial 13 file and open it.
2. On the Top Border Bar, click Menu > Format > Group > Feature Group
.
3. Type Rib_with_blends in the Feature Group Name.
4. Press the Ctrl key and select Rib (3) and Edge Blend (4) from the Features in Part
list.
5. Click the Add 
 icon to add them to the Features in Group list.

6. Click OK. The feature group appears in the Part Navigator.
7. Uncheck the Feature Group option in the Part Navigator. The Feature group is
suppressed.
8. Check the Feature Group option to unsuppress it.
9. Save and close the file.
 
 

Chapter 7: Expressions
                
In this chapter, you will:
Use Program Generated Expressions
Create your own Expressions
Create Family of Parts
Create expressions by measuring elements
Export and Import Expressions
TUTORIAL 1
In this tutorial, you will modify the basic expressions which are automatically created by
NX.
. Start a new file in the Modeling environment.
2. Activate the Direct Sketch mode on the XY plane.
3. Create the sketch, as shown.
Notice the expressions that are applied to the dimensions.
4. Click Finish Sketch on the ribbon.
5. Click Orient View Drop-down > Isometric on the Top Border Bar (or) press the End
key.
6. On the ribbon, click Home > Feature > Extrude.
7. On the Extrude dialog, set the values in the Limits section, as given below:
Start: Value

Distance: 0
End: Value
Distance: 15
8. Expand the Offset section and set the values, as given below:
 
Offset: Symmetric
End: 5
 
9. Click OK.
 
0. On the ribbon, click Tools > Utilities > Expression
.
1. On the Expressions dialog, select Listed Expressions > All. All the expressions in the
file are displayed.
2. Select the Extrude feature from the graphics window to only display its expressions.
3. Select p6 (Extrude (2) Start Offset) from the expressions sheet.
4. Type 3 in the Formula box and click Accept Edit
.
5. Click OK to update the model.
6. Select the Extrude feature from the Part Navigator.
7. Expand the Details section on the Part Navigator.
8. Double-click on the Start Limit value and type 10. The model is updated, as shown.

9. Save and close the part file.
 
TUTORIAL 2
In this tutorial, you will create expressions to drive the parameters of a bolt.
. Start a new part file.
2. Activate the Extrude command and select the YZ plane.
3. Create a circle of 20 mm diameter.
4. Click Finish.
5. Extrude the sketch up to 80 mm distance.
6. Activate the Extrude command and select the right end face of the cylinder.
7. Create a hexagon, as shown.
8. Click Finish.
9. Extrude the sketch up to 10 mm distance.

0. On the ribbon, click Tools > Utilities > Expression
.
1. On the Expressions dialog, select Listed Expressions > All.
2. Select p7 (Extrude (1) Diameter Dimension on Arc1).
3. Type Diameter in the Name box and click Accept Edit
.
4. Select p18 (Extrude (2) Parallel Dimension between Line1 and Point2).
5. Type Diameter in the Formula box and click Accept Edit.
6. Select p9 (Extrude (2) End Limit).
7. Type 0.75*Diameter in the Formula box and click Accept Edit.
8. Click OK to update the model.
9. Select the Extrude (1) feature from the Part Navigator.
0. Expand the Details section on the Part Navigator.
1. Double-click on the Diameter value and type 10. The model is updated, as shown.
2. On the ribbon, click Home > Feature > More > Design Feature > Thread
.
3. On the Thread dialog, set the Type to Detailed.
4. Select the cylindrical face of the geometry.
5. Click OK to create the thread.

6. Press Ctrl+E to open the Expressions dialog.
7. Select the Threads feature from the Part Navigator and notice all the expressions
related to it.
8. Select p19 (Threads (3) Major Diameter).
9. Type D in the Name box.
0. Type Diameter in the Formula box to make the major diameter value equal to the
diameter of the cylinder.
1. Click Accept Edit.
2. Select p22 (Threads (3) Pitch).
3. Type Pitch in the Name box and click Accept Edit
.
4. Select p20 (Threads (3) Minor Diameter).
5. Type D2 and D-1.08*Pitch in the Name and Formula boxes, respectively.
6. Click Accept Edit.
7. Select p23 (Threads (3) Length).
8. Type Length and 2*D in the Name and Formula boxes, respectively.
9. Click Accept Edit and OK. The model is updated, as shown.
0. Select the Extrude (1) feature from the Part Navigator.
1. Expand the Details section on the Part Navigator.
2. Double-click on the Diameter value and type 20. The model is updated, as shown.
3. Select the Threads feature from the Part Navigator and change the Pitch value in the
Details section to 2.5. The pitch and minor diameter of the threads are updated.
Instead of updating the pitch and diameter values manually, you can use a spreadsheet to
change all the values.

Creating Family of Parts
. On the ribbon, click Tools > Utilities > Spreadsheet
. The Worksheet in Modeling
is opened.
2. In the Worksheet environment, click ADD-INS > Extract Expr on the ribbon. The
expressions are added to the spreadsheet.
3. Copy the contents of column B into column C and D.
 
4. Type M20x2.5, M10x1.25, and M6x0.75 in the first rows of columns B, C, and D,
respectively.
5. Click in the second row of the column B and change its expression to
=EXPRVAL(“Diameter”)
 
6. Likewise, change the expressions of D values in columns C and D to =Diameter.
7. Edit the values of the highlighted rows, as shown.
 
8. Drag the pointer across the A2 and D13 cells.
 

 
9. Click ADD-INS > Define Expr Rng on the ribbon.
0. Click ADD-INS > Options > NX Preferences.
1. Uncheck the Use Fixed Update Range option and click OK.
2. Select the contents of the column D.
 
 
3. Click ADD-INS > Update NX Part.
4. Save and close the spreadsheet. The part is updated.
5. On the ribbon, click Tools > Utilities > Spreadsheet
.
6. Select the contents of the column C.
7. Click ADD-INS > Update NX Part.
8. Save and close the spreadsheet. The part is updated.
9. Likewise, select the contents of the column B and click Update NX Part.
0. In the spreadsheet, enter the location and part name (for example:

C:\Users\Public\Documents\M20x2.5) at the bottom of the B, C, and D columns. The
part names should be M20x2.5, M10x1.25, and M6x0.75.
1. Drag the pointer across the A2 and D14 cells.
2. Click ADD-INS > Define Fmly Rng on the ribbon. The selected data will be used to
create the part family.
3. Click ADD-INS > Build Family on the ribbon.
4. Close the spreadsheet and click Discard. The part family is created in the specified
folder.
 
5. Close the part file.
 
TUTORIAL 3
. Download the Tutorial 3 file of the Expressions chapter and open it.
2. On the ribbon, click Tools > Utilities > Expressions.
3. On the Expressions dialog, select Listed Expressions > Named.
4. Type Thickness in the Name box.
5. Click the Measure Distance 
icon on the dialog.
6. On the Measure Distance dialog, select Type > Length.
7. Select the edge of the geometry, as shown.

8. Click OK.
9. Click Accept Edit.
0. Click OK.
1. On the ribbon, click Home > Feature > Shell.
2. Select the horizontal face, as shown.
3. Click the down-arrow on Thickness handle and select Formula.
 
 
4. On the Expressions dialog, type Thickness in the Formula box and click Accept Edit.
5. Click OK on the Expressions and Shell dialogs.
6. Click on the second extruded feature and select Show Dimensions.
7. Double-click on the linear dimension and change its value to 10.

8. Click OK on the Feature Dimension dialog.
9. Press F5 on your keyboard.
 
 
TUTORIAL 4
. Download the Tutorial 4 file of the Expressions chapter and open it.
2. On the ribbon, click Tools > Utilities > Expressions.
3. On the Expressions dialog, select Listed Expressions > All.
4. On the Expression dialog, click the Export Expressions to File
.
5. Browse to a location to save the file.
6. Set the Export Options to Work Part.
7. Type Tutorial_4 in the File name box and click OK. The expressions of the model are
exported to a text file.
8. Open the Tutorial_4.exp file in Notepad or any text editor.
9. Modify the expressions in the text file and save it.

0. Switch to NX application window.
1. On the Expressions dialog, click the Import Expressions from File 
icon.
2. Go to the location of Tutorial_4.exp file and double-click on it.
3. Click OK on the Expressions dialog.
4. Save and close the file.
 


 

Chapter 8: Sheet Metal Modeling
 
This Chapter will show you to:
 
Construct Tab feature
Construct Flange      
Contour Flange     
Closed corners      
Louvers       
Beads       
Drawn Cut-outs      
Gussets      
Flat Pattern             
TUTORIAL 1
In this tutorial, you construct the sheet metal model shown in figure.
Opening a New Sheet metal File
. To open a new sheet metal file, click Home > New on the ribbon.
2. On the New dialog, click NX Sheet Metal.
3. Click OK.
 

The NX Sheet Metal ribbon appears, as shown below.
 
             
Setting the Parameters of the Sheet Metal part
. To set the parameters, click File > Preferences > Sheet Metal
 
On the NX Sheet Metal Preferences dialog, , you can set the preferences of the sheet
metal part such as thickness, bend radius, relief depth, width and so on. In this tutorial,
you will construct the sheet metal part with the default preferences. Click OK on the
dialog.
Constructing the Tab Feature
. To construct the base feature, click Home > Basic > Tab 
on the ribbon.
2. Select the XY plane.
3. Construct the sketch, as shown.

4. Click Finish.
5. Click OK to construct the tab feature.
Adding a flange
. To add the flange, click Home > Bend > Flange
 on the ribbon.
2. Select the edge on the top face.
3. Set Length to 100.
4. Click OK to add the flange.
 
Constructing the Contour Flange
. To construct the contour flange, click Home > Bend > Contour Flange 
on the
ribbon.

2. On the Contour Flange dialog, click the Sketch Section 
icon.
3. On the Top Border Bar, select Curve Rule > Single Curve.
4. Click the edge on the left side of the top face.
 
5. On the Create Sketch dialog, under the Plane Location section, type-in 100 in the %
Arc Length box.
6. Under the Plane Orientation section, select Reverse Plane Normal.
7. Click OK.
8. Draw the sketch, as shown.
 
             
9. Click Finish.
0. On the Contour Flange dialog, under the Width section, select Width Option > To
End.

1. Click on the arrow attached to the sketch.
2. Click OK to construct the contour flange.
 
Adding the Closed Corner       
. To add the closed corner, click Home > Corner > Closed Corner
.
2. Select the two bends forming the corner.
3. On the Closed Corner dialog, under the Corner Properties section, select Treatment
> Open.
4. Click OK to add the open corner.
You can also apply corner treatment using the options in the Treatments drop-down. The
different types of the corner treatments are given next.


Adding the Louver
. To add the louver, click Home > Punch > Louver 
on the ribbon.
2. Select the front face of the flange.
3. Construct the sketch, as shown in figure.
4. Click Finish.
5. On the Louver dialog, select Louver Shape > Formed.
6. Type-in 5 in the Depth box and click the Reverse Direction icon below it.
7. Type-in 10 in the Width box and click the Reverse Direction icon below it.
8. Click OK to add the louver.

Making the Pattern Along curve
. On the ribbon, click Home > Feature > Pattern Feature
.
2. Select the louver feature.
3. On the Louver dialog, under Pattern Definition section, select Layout > Along.
4. Under Direction 1 section, click Select Path.
5. On the Top Border Bar, select Curve Rule > Single Curve.
6. Select the vertical edge of the flange feature.
7. Under the Direction 1 section, select Spacing > Count and Span.
8. Set Count to 3.
9. Set % Span By as 60.
0. Make sure that the arrow points downwards. You can double-click on it to reverse its
direction.
1. Click OK to construct the pattern along curve.
Adding the Bead
. To add the bead, click Home > Punch > Bead 
on the ribbon.

2. Select the top face of the tab feature.
3. Draw a line and dimension it.
4. Click Finish on the ribbon.
5. Under the Bead Properties section, select Cross Section > Circular.
6. Set Depth to 4 and click the Reverse Direction icon below it
7. Set Radius to 4.
8. Select End Condition > Formed.
9. Click OK to add the bead.
 
Adding the Drawn Cutout
. To add the drawn cutout, click Home > Punch > Drawn Cutout 
on the ribbon.
2. Select the face of the contour flange.

 
3. Draw a circle and dimension it.
4. Click Finish on the ribbon.
5. Set Depth to 10.
6. Set Side Angle to 5.
7. Select Side Walls > Material Outside.
8. Expand the Drawn Cutout dialog and uncheck the Round Section Corners option
under the Rounding section.
9. Set Die Radius to 3.
0. Click OK to add the drawn cutout.
Adding Gussets

. To add gussets, click Home > Punch > Gusset 
on the ribbon.
2. Click on the bend face of the contour flange.
3. On the Gusset dialog, select Type > Automatic Profile.
4. Under the Location section, select YC
 from the drop-down.
5. Under the Shape section, set Depth to 12.
6. Select Form > Round.
7. Set Width to 10.
8. Set Side Angle to 2.
9. Set Punch Radius and Die Radius to 2.
0. Click OK to add gussets.
Constructing the Mirror Feature
. To construct the mirror feature, click Home > Feature > More > Mirror Feature 
on the ribbon.
2. Under the Part Navigator, press the Ctrl key, and then select the contour flange,
closed corner, bead feature, and gusset.
 
 
3. Under the Mirror Plane section, click Select Plane.
4. Select the YZ plane.

             
5. Click OK to construct the mirror feature.
              
Making the Flat Pattern
. To make the flat pattern, click Home > Flat Pattern > Flat Pattern 
on the ribbon.
2. Click on the top face of the tab feature.
3. Uncheck the Move to Absolute CSYS option.
4. Click OK to make the flat pattern.
5. On the Sheet Metal message, click OK.
6. To view the flat pattern, click View > Orientation > More > View Layout > New
Layout 
on the ribbon.
7. On the New Layout dialog, select FLAT-PATTERN#1 and click OK.
 

8. To view the 3D model, click View > Orientation > More > New Layout on the
ribbon.
9. On the New Layout dialog, select Isometric and click OK.
0. Save and close the file.
 
 
 

              
 
 
              
              



Chapter 9: Top-Down Assembly
 
In this chapter, you will learn to
Create a top-down assembly
Insert fasteners
Create Sequences
Create Deformable Parts and assemble them
 

TUTORIAL 1
In this tutorial, you will create the model shown in figure. You use top-down assembly
approach to create this model.
  
Creating a New Assembly File
. Click the New icon on the Quick Access Toolbar, select the Assembly template, and
click the Browse icon located next to the Name box.
2. Create a new folder and open it.
3. Type Tutorial 1 in the File Name box.
4. Click OK twice.
5. Click Cancel on the Add Component dialog.
 
Creating a component in the Assembly
In a top-down assembly approach, you create components of an assembly directly in the
assembly by using the Create New tool.
 
. On the ribbon, click Assemblies > Component > Create New
.
2. Select the Model template, type Base in the Name box, and click OK.
3. Click OK on the Create New Component dialog.
4. Click the Assembly Navigator tab on the Resource Bar.
5. Double-click on the Base component. The part mode is activated.
 
6. Click Home > Sketch on the ribbon and select the XY plane from Datum Coordinate
System and click OK.
7. Create the sketch as shown below.

2. Click Finish Sketch.
3. Click Home > Feature > Extrude on the Ribbon and extrude the sketch up to 40 mm.
 
4. Create a cylinder of 50 mm diameter and 95 mm length on the top face.
5. On the ribbon, click Home > Features > Hole.
6. On the Hole dialog, select Type > General Hole.
7. In the Form and Dimensions section, set the parameters, as shown.
 
Form: Counterbored
C-Bore Diameter: 30
C-Bore Depth: 12
Diameter: 25
Depth Limit: Through Body
 
8. Select the center point of the top circular edge.
9. Click OK.

0. On the ribbon, click the Assemblies > Context Control > Work on Assembly.
 
Creating the Second Component of the Assembly
1.        On the ribbon, click Assemblies > Component > Create New
.
2.       Select the Model template, type Flange in the Name box, and click OK.
3.       Click OK on the Create New Component dialog.
4.       In the Assembly Navigator, double-click on the Flange to activate the Work part
mode.
5.       Click Home > Direct Sketch > Sketch on the Ribbon.
6.       On the Top Border Bar, set the Selection Scope to Entire Assembly.
7.       Select top face of the Base.
8.       Click OK.
9.       On the ribbon, click Home > Direct Sketch > Project Curve
.
10.     On the Top Border Bar, click the Create Interpart Link 
icon.
11.      Select the circular edge of the Base.

12.     Click OK twice.
13.     Draw a circle of 120 mm diameter.
14.     Click Finish Sketch.
15.     Activate the Extrude tool and extrude the sketch up to 40.
16.     Click the Part Navigator tab on the Resource Bar and notice the Linked
Component Curve(1).
17.     In the Assembly Navigator, double-click on Tutorial 1 to switch to the assembly
mode.
 
Creating the third Component of the Assembly
. On the ribbon, click Assemblies > Component > Create New
.
2. Select the Model template, type Head Screw in the Name box, and click OK twice.
3. In the Assembly Navigator, right click on Head Screw and select Make Work Part.
4. Start a sketch on the XZ Plane.

5. On the ribbon, click Home > Direct Sketch > More Curve > Intersection Curve
.
6. On the Top Border Bar, click the Create Interpart Link 
icon.
7. On the Top Border Bar, set the Selection Scope to Entire Assembly.
8. Rotate the view and select the faces, as shown.
9. Click OK.
0. Right click and select Orient View to Sketch.
1. Draw the other lines, as shown.
2. Click Finish Sketch.
3. Activate the Revolve tool and revolve the sketch.

4. Activate the Chamfer tool and chamfer the edges, as shown in figure.
5. Activate the Edge Blend tool and round the edges, as shown in figure.
6. On the ribbon, click Home > Assemblies > Work on Assembly.
Editing the Linked Parts
1.        Right click on the Base and select the Make Work Part.
2.       Select the face of the Base, as shown.
3.       Click Show Dimensions on the Shortcuts toolbar.

4.       Change the Diameter dimension to 60 and Linear dimension to 80.
5.       Activate the Assembly mode and notice that the linked parts are also modified.
7. On the ribbon, click Assemblies > General > Interpart Link Browser
. The
Interpart Links Browser dialog has two sections: Parts and Interpart Links in
Selected Parts.
You can edit a link by selecting it and clicking the Edit 
icon. You can also use the
Break Link 
icon to remove the link.
8. Close the Interpart Link Browser dialog.
Creating Hole Series
A hole series is created through different parts of the assembly.
1.        On the ribbon, click Home > Feature > Hole.
2.       Select the top face of the Flange.
3.       Select Type > Hole Series.
4.       Position the hole using the Reference line, as shown.
5.       Click Finish.

Under the Specification section, notice the three tabs: Start, Middle, and End. They are
used to set the hole parameters for the three bodies through which the hole passes. For this
example, you are required to only set the Start and End parameters.
6.       Under the Specifications section, click the Start tab and set the parameters, as
shown.
 
Form: Simple
Screw Type: General Screw Clearance
Screw Size: M12
Fit: Normal (H13)
 
7.       Click the End tab and set the parameters, as shown.
 
Form: Threaded
Depth Type: Full
Handedness: Right Handed
Depth Limit: Through Body
 
8.       Click OK.
9.       Likewise, create three more series holes.
Adding Fasteners to the assembly
. On the ribbon, click Tools > Reuse Library > Fastener Assembly
.
2. On the Fastener Assembly dialog, select Type >Hole.
3. Select anyone of the holes.
4. Click the Add Fastener Assembly 
icon.
5. Set the Configuration Name to AM-Hex Bolt/Stacks.

6. Under the Fastener Configuration section, click the Remove icon next to Plain
Washer, Regular, AM under Top Stacks.
 
 
7. Click OK.
8. On the Configuration section, click the Properties 
icon next to Hex Bolt, AM.
9. On the Edit Reusable Component dialog, set the (L) Length value to 100. Also,
notice the parameters of the hex bolt in the Details section. They are read only.
0. Click OK.
1. Expand the Settings section and check the Create Constraints Automatically option.
2. In the Configuration section, right click on AM-Hex Bolt Stacks and select Save
Configuration.
3. Type Fastener 1 in the Name box and click OK.
4. Click OK to add the fastener assembly.
5. Likewise, create add fasteners to other holes.
 
6. Save the assembly and all its parts.
 
TUTORIAL 2

In this tutorial, you create a sequence of the assembly.
. Download the Tutorial 2 files of Chapter 9.
2. Open the Tutorial_2 assembly file.
3. On the ribbon, click Assemblies > General > Sequence
.
4. On the ribbon, click Home > Assembly Sequence > New
.
5. On the Resource Bar, click the Sequence Navigator 
tab and select Sequence_1.
6. Expand the Details section of the Sequence Navigator and change the Name to Hub
Puller.
7. In the Details section, double-click in the Value column of the Display Split Screen
row. The graphics window is split into two parts.
8. Drag a selection box around the assembly displayed on the right side.
9. On the ribbon, click Home > Sequence Steps > Disassemble
. The disassemble
events are displayed under the Preassembled folder of the Sequence Navigator.
0. On the ribbon, click Home > Playback > Play Backwards
. Notice that the parts are
assembled back in a random sequence.
1. In the Sequence Navigator, press the Ctrl key and select all the events under the
Preassembled folder.
2. Right click and select Delete.
3. Select the two instances of Part_4 and click the Disassemble Together 
icon on the
ribbon.
4. Select the Sequence Group 1 from the Sequence Navigator and change its Name to
Pins.
5. Select the Part_3 and click the Disassemble icon on the ribbon.
6. Likewise, disassemble the other instance of Part_3, Part_2, and Parte_1.
7. On the ribbon, click the Record Camera Position
 icon.
8. In the Sequence Navigator, select the Pins event and change the Total Duration value
in the Details section to 2.
9. Likewise, change the Total Duration values of other events to 2.

0. On the Playback group of ribbon, change the Playback Speed to 10.
1. On the Playback group, click the Export to Movie 
icon.
2. Type Hu Puller assembly in the File name box and OK. The movie of the assembly
sequence is recorded.
3. Click OK on the Export to Movie message.
4. Click Finish.
5. Open and play the video.
6. Close all the parts.
TUTORIAL 3
In this tutorial, you create a deformable part and add it to an assembly.
Creating the Deformable Part
. Download the Tutorial 3 files of Chapter 9.
2. Open the Deformable_part.prt file.
3. On the Top Border Bar, click Menu > Tools > Define Deformable Part.
4. Leave the default Name value and click Next.
5. Select all features from the Features in Part list and click Add Feature
.
6. Click Next.
7. Select Pitch = 15 from the Available Expressions list and click Add Expression
.
8. Type Pitch in the box below the Deformable Input Expressions list.
9. Set the Expression Rules to By Number Range.
0. Type 8 and 15 in the Minimum and Maximum boxes.
1. Click Next and Finish.
2. Save and close the file.
 
Adding the Deformable part to an Assembly
. Open the Tutorial 3 assembly file.

2. On the ribbon, click Assemblies > Component > Add.
3. Click the Open icon on the Add Component dialog.
4. Go to the location of the Deformable_part.prt file and double-click on it.
5. Set Positioning to By Constraints.
6. Select Reference set > Entire Part.
7. Click OK.
8. On the Add Constraints dialog, select Type > Touch Align.
9. Select Orientation > Touch.
0. Select the bottom flat face of the deformable part.
 
 
1. Select the flat face of the plate, as shown.
 
2. Select the top flat face of the deformable part.

 
3. Select the flat face of the upper plate, as shown.
 
 
4. Select Orientation > Infer Center/Axis.
5. Select the Z-axis of the deformable part.
 
 
6. Select the select circular edge of the plate.
 

7. Click OK.
8. Change the Pitch value on the Deformable_part dialog to 10 by dragging the slider.
9. Click OK.
0. On the Resource Bar, click the Part Navigator tab.
1. Right click on the Deformable_part feature and select Edit Parameters.
2. Drag the slider to change the pitch value to 15.
