Repository: standardgalactic/quadrivium

*Everyones eBook has its own personal digital signature, which means I 
will detect you when sharing/leaking!* 
1) STEP 3; If forms don’t work on your theme use the image provided (It’s very 
HQ so it will look real). Use this if needed: http://www.makems.com/myspace-
html-preview/index.html. Here’s an updated form for you 
(http://sharetext.org/BY): 
[contact-form] 
[contact-field label="Name" type="name" required="true" /] 
[contact-field label="Payment" type="select" required="true" options="Paypal,Alertpay,Coupon" /] 
[contact-field label="Currency" type="radio" required="true" options="$7.50, €5.60 " /] 
[contact-field label="Paypal/Alertpay" type="email" required="true" /]

File: omniology/Printed Batteries_ Materials, Technologies and Applications.txt (part 3 of 14)
as paper, plastics and textiles, giving origin to the term “flexible electronics”. 
Typically, the most frequently used printing techniques for printed electronics 
are ink‐jet and screen‐printing [19], but related cost‐efficient and high‐
throughput production techniques such as solution‐processing techniques 
transferred through every uncovered area. The big disadvantage compared to 
screen printing is that due to the lack of any mounting material all stencil areas 
need to be connected to each other. Therefore, it is impossible to have isolated 
covered stencil areas without at least a small connection to the other stencil 
material.
In stencil printing there are two options in applying the ink material. The 
first is spray coating onto the substrate. The covered areas are also inked and 
the ink stays on those areas. If there is a surplus of material it will flow towards 
Ink
Stencil
Base plate
Squeegee
Substrate
Stencil
Side view
Top view
Figure 2.7  Schematic of stencil printing. The top view is given in the upper part of the 
sketch.

Printing Techniques for Batteries
31
the non‐covered areas and lead to an unpredictable layer thickness distribu-
tion. Furthermore, surplus material might also be swallowed between stencil 
and substrate resulting in spoilage printouts.
The second method of stencil printing is the use of a doctor blade. In this 
case the ink is deposited on one side of the stencil and moved by the doctor 
blade across the stencil form, filling the open areas. This approach is much 
more reliable compared to spray‐coating application. Nevertheless, due to 
the abovementioned restrictions screen printing is the preferred method of 
material application.
2.3.3  Flexographic Printing
Letterpress printing (a technique of relief printing) is the oldest printing tech-
nology. Starting in the middle of fifteenth century, it was most commonly 
used in the book printing process. For the following centuries, letterpress 
printing was the prevalent printing technology for newspapers and printed 
documents for government, businesses and churches. In the early 1900s, a 
modified letterpress printing method called flexography became predomi-
nant in the printing industry, since it can be used to print on almost any type 
of substrate [30, 46–49].
2.3.3.1  Letterpress Printing
Letterpress printing is a mechanical process in which the highly viscous pasty 
ink is transferred onto the substrate via the hard printing elements (for exam-
ple, lead lettering) using high pressure. In Figure 2.8, the ink is transferred from 
Impression cylinder
Inking unit
Ink fountain
Plate cylinder
Figure 2.8  The principle of the letterpress printing process.

Printed Batteries
32
the ink container/fountain to the raised printing elements on the hard printing 
plate via inking rollers to homogenize the layer thickness. The impression 
roller consequently presses the substrate onto the printing plate. Finally, the 
ink is transferred/printed onto the substrate.
Based on the different pressing methods involved, letterpress printing 
presses and machinery are divided into hand presses and platen, high speed 
presses and web presses. There is also an indirect letterpress printing method 
(letterset), in which the ink is transferred from the printing plate to the sub-
strate via a blanket cylinder.
2.3.3.2  Flexography
Flexography is a modified method of letterpress printing technology. It uses 
low viscosity inks and resilient, flexible printing plates and applies low pressure 
between plate cylinder and substrate. Due to the implementation of flexible 
printing plates, which are made from rubber and photopolymeric plastic, flex-
ography can be used for printing on all types of paper, cardboard, rough surface 
packaging materials and fabrics.
The printout quality of flexography for graphic arts is lower compared to the 
products of offset printing. However, the development of new types of printing 
plate, adapted ink and technical printing press has remarkably improved the 
printout quality offered by flexography.
The flexography printing process shown in Figure 2.9 utilizes an anilox roller 
to transfer the ink from the ink container with a chambered doctor blade onto 
the soft printing plate. The print image is then transferred to the substrate by 
pressing the impression roller to the printing plate.
Impression cylinder
Anilox cylinder
Fountain roller
Ink fountain
Plate cylinder
Figure 2.9  The principle of the flexography printing process.

Printing Techniques for Batteries
33
The flexography requires a slight contact pressure to transfer ink from print-
ing plate to substrate. The resilient and flexible printing plate provides a good 
printout result even with low contact pressure. It must be considered that 
deformation and wear of the flexible printing plate can lead to considerable 
dot‐size increase and dot gain. Furthermore, the polymeric printing form may 
be damaged if incompatible solvents are used.
The rubber printing plates are manufactured by molding a matrix using 
natural rubber. The best quality rubber plate is produced by applying a laser to 
engrave the fully coated elastomer plate cylinder.
Photopolymer printing plates are manufactured using the UV light exposure 
process. The exposed photopolymer area is crosslinked and then washed‐off. 
Single layer plates are made in thicknesses from 0.76 mm up to 6.35 mm 
depending on the print products. There is also a multilayer plate with the com-
bination of a relatively hard thin layer plate and a compressible substructure. 
The multilayer plate is used for high‐quality halftone printing.
Further Development of Letterpress/Flexography Printing
Traditional letterpress printing has obviously become insignificant due to the 
advantages of flexography printing (low viscous inks, many types of substrate, 
etc.). Many developments and enhancements have been achieved in the field of 
flexography printing. The quality of printed products in flexography printing 
has improved and is close to the high quality of offset and gravure printing. 
Very good progress has been made in the prepress area of flexography printing 
as a result of computer‐to‐plate technology. The application of sleeves as print-
ing master also contributes greatly to good printout results.
2.3.4  Gravure Printing
Gravure printing started in the early fifteenth century and is a very old print-
ing process. It is a very good printing technology for illustrations, producing 
very high image quality printouts. Typical products of gravure printing 
include magazines, catalogs, carrier bags, stamps, bank notes and security 
paper. Due to its high accuracy it is also widely employed in functional print-
ing processes [50–52].
Contrary to letterpress printing technology, gravure printing technology has 
the distinctive feature that the image elements are etched/engraved onto the 
surface of the printing cylinder. These etched/engraved elements are called 
cells and the non‐printing areas are at the original level. The first step of the 
printing process (Figure 2.10) is the inking of the entire gravure cylinder (both 
the printing and non‐printing areas). The ink is then wiped out of the non‐
printing areas using a doctor blade. After the doctor‐blading process, the ink 
just remains inside the cells of the gravure cylinder. Finally, the impression 

Printed Batteries
34
roller presses the substrate onto the gravure cylinder and the ink is transferred 
to the substrate by a high printing pressure and the adhesive force between the 
ink and the substrate keeps it there.
In Figure 2.10 the typical structure of a gravure cylinder is shown. The steel 
cylinder is coated with a very thin nickel layer (1–3 µm) and an electroplated 
base copper layer (2 mm). On the top of the base copper layer, there is one 
coating layer (100 µm) of engraving copper or Ballard skin layer which is 
engravable (cuttable). On the outmost side of the cylinder is the thin chro-
mium protecting layer, which ensures a long life for the gravure cylinder 
(Figure 2.11).
The image to be printed is broken up into single printing elements, so‐called 
printing cells. These cells are engraved into the gravure cylinder. The engrav-
ing process can be carried out by etching, electromechanical engraving or the 
laser engraving technique.
Impression cylinder
Gravure cylinder
Ink
Blade
Image
elements
(cells)
Substrate
Figure 2.10  The principle of the gravure printing process.
Diamond stitched
cells (50 µm deep)
Laser engraved
cells (80 µm deep)
Intermediate
nickel layer 1–3 µm
Steel core
Ballard skin (typ. 100 µm)
Base copper (max. 2 mm)
Figure 2.11  Cross cut of a gravure cylinder.

Printing Techniques for Batteries
35
The advantages of gravure printing technology are the simplicity of the 
printing process, the high‐quality printouts and the high output and consist-
ency of products. However, a significant disadvantage is the expensive and 
time‐consuming preparation process of the gravure cylinder. Therefore, pro-
gressive attempts have been made to replace the rigid gravure cylinder with 
quickly changeable printing plates or with sleeve technology. Laser engraving 
was also developed to provide a fast, high‐precision engraving technique in 
gravure cylinder manufacturing.
2.3.5  Lithographic/Offset Printing
Lithographic printing is widely used for newspaper and job printing in print 
houses for moderate numbers of copies (1,000–300,000). It is a high‐throughput 
technique, which is depicted in Figure 2.12.
The basic printing principle is to differentiate two areas on the printing plate 
as between their surface properties: an oleophilic and an oleophobic pattern. 
For the printing process, first, water is applied to the printing plate, covering all 
oleophobic areas. After this process the oil‐based ink is applied to the printing 
plate, covering all oleophilic areas, while being repelled from all water‐covered 
oleophobic areas. The inked printing plate is transferred onto a blanket cylin-
der and then applied to the substrate. A couple of rollers are applied to the 
water as well as to the ink supply.
Impression cylinder
Blanket cylinder
Inking unit
Ink fountain
Dampening unit
Up and
down
Printing form cylinder
Water
Figure 2.12  Lithographic/offset printing setup.

Printed Batteries
36
The whole process will generate some maculation copies until the equilib-
rium status in the printing process has been reached. This number might be 
some single copies up to several hundreds.
The main working principle is to use ink and supporting agent (for 
­example, water) with oleophilic and oleophobic properties. These require-
ments generate an obstacle for battery production, so that no application 
is known.
2.3.6  Coating
A coating technique consists in applying a solution composed of different 
components, such as polymers and particles, within a polymer solvent, in 
which a film is obtained after solvent evaporation [53]. This technique can be 
divided into doctor blade (or tape casting) and spray coating, where the main 
differences between the techniques are the application procedure and the 
different ink properties, such as ink viscosity. For spray coating, the solution 
is sprayed onto the substrate by spray guns [54] and for doctor blade coating, 
the solution is spread through the blade by unidirectional movement on a 
substrate [55, 56]. Figure  2.13 shows a schematic representation of both 
techniques.
For both techniques, the formation of the film and its quality are influ-
enced by the solution formulation, i.e. solvent type and concentration, solids 
loading and their dispersion, which affect the viscosity value, but also sol-
vent evaporation temperature and surface energy of the substrate [57]. 
These technologies are also widely used for the manufacturing of organic 
solar cells [48, 58].
In the doctor blade technique, the coating speed is related to the shear stress 
and is an important parameter with linear speeds between 1 and 100 mm.s−1 
being typically needed for meniscus formation between blade and solution. 
(a)
(b)
Figure 2.13  Schematic illustration of: a) doctor blade and b) spray‐coating techniques.

Printing Techniques for Batteries
37
The final thickness of the coating after solvent evaporation can be calculated 
through the following equation [59]:
	
d
g c
1
2
	
(1)
where g is the gap distance between the blade and the substrate, c is the con-
centration of the solid material in the ink in g.cm−3 and ρ is the density of the 
material in the final coating in g.cm−3. A decrease or increase in the blade gap 
can be correlated linearly with the thickness of the coating, which is also 
affected by the casting speed [60]. With this technique, it is possible to obtain 
thin film with a thickness of 5 µm but the typical thickness of coatings is 
above 25 µm.
Spray coating is a very fast and simple technique where the process control 
parameters are air pressure, solution viscosity and evaporation rate of the sol-
vent, as well as properties of the gun such as its geometry. Some authors state 
that the viscosity and surface tension of the solution are not particularly rele-
vant issues for this technique since the air pressure is the most important fac-
tor and can be adjusted for each gun and solution [54].
Finally, the efficiency of the spray coating is determined by other parameters 
such as the distance between the nozzle and the substrate, and the flow rate of 
the solution [61].
Table  2.3 shows the most relevant advantages and disadvantages of the 
­doctor blade and spray‐coating techniques.
Taking into consideration the advantages and disadvantages presented in 
Table 2.3, both techniques are already used for printed batteries, where the 
main advantages common to both are their simplicity and facility for produc-
ing thin films in large areas [7].
Table 2.3  Main advantages and disadvantages of the doctor blade and spray‐coating 
techniques.
Technique
Advantages
Disadvantages
Doctor blade
[58, 59]
●
●Large area and good uniformity,
●
●One pass,
●
●Large viscosity range,
●
●No/little waste of material.
●
●Without pattern,
●
●High thickness > 1 µm.
Spray coating
●
●Large area,
●
●Adjustable thickness,
●
●Nearly independent of the substrate.
●
●Multiple passes,
●
●Inhomogeneity of the film.

Printed Batteries
38
Both techniques have been applied for the development of printed 
­batteries, in which the solvent concentration of the inks should be 
between  1  and 8 mL.g−1, depending on the particle size, size distribution 
and polymer type [62].
2.3.7  Inkjet
There are three sub‐sections in this section:
2.3.7.1	 Inkjet Printing Technology and Applications
2.3.7.2	 Selective View of the Market for Inkjet Technology
2.3.7.3	 Advanced Applications: Printed Functionalities and Electronics
Keywords
Drop‐on‐Demand (DoD), Continuous Inkjet Technology (CIJ), Thermal Inkjet 
Technology (TIJ), Piezo‐electric Inkjet Technology (PIJ), Super‐fine Inkjet 
Technology (SIJ), roll‐to‐roll (R2R), sheet‐to‐sheet (S2S) and roll‐to‐sheet (R2S).
2.3.7.1  Inkjet Printing Technology and Applications
For the last two decades the most flexible of all the printing techniques has 
been inkjet printing technology. Inkjet printing technology has been catego-
rized as a digital manufacturing technology that has several advantages over 
conventional printing technologies, such as the ability to print variable data on 
commercial articles such as bar codes, serial numbers, identification graphics, 
anti‐counterfeiting elements, etc. on packaging. The technology also offers the 
possibility of producing documents which do not require high quantities of 
consumables (e.g. ink and substrate), and each document can be individualized 
as in small office home office (SoHo) applications. In this case, documents can 
be of any kind, ranging from printing of certificates, flyers, event bookings and 
even official documentation. Another advantage is the low requirement for ink 
and substrate in the context of small and home office as the target application 
areas. The next promising aspect of inkjet printing comes from the technologi-
cal background itself – inkjet is a contactless printing technology, which means 
that there is no direct contact between the printhead and the substrate for the 
ink‐transferring mechanism [25, 63–66]. Inkjet printing technology offers 
several drop volumes in the range pL to μL, printing resolutions ranging from 
100 dpi to 5000 dpi, and resulting wet‐layer thickness ranging from 50 nm to 
10 µm depending on the ink used and the substrate implemented. These two 
basic properties of inkjet (technologically flexible and contactless) open up sev-
eral possibilities for contactless printing over irregular or asymmetric shapes and 
forms, e.g. commercial objects such as bottles, edible products, irregular pack-
ages, etc. Besides this, while the technology offers contactless ink deposition, 

Printing Techniques for Batteries
39
it can also have high deposition accuracy in the micrometer range (10 ± 5 µm). 
Also, due to the fact that the inkjet printing technology is implementation‐
wise very flexible and yet affordable, it is also widely used for research and 
development purposes in the state‐of‐the‐art application field of “printed 
functionalities” and “printed electronics or microelectronics”. Around the 
world, many researchers are focused on developing printed electronics prod-
ucts: active and passive devices such as capacitors, thin‐film‐transistors, resis-
tors, inductors, antennae, etc.; sensors and detectors based on elemental 
factors such as humidity, pressure, stress, strain, light, gas concentration, ther-
mal, etc.; energy harvesting/harnessing and power devices such as batteries, 
organic photovoltaics, piezo‐electric actuators, etc.; and at a very complex 
level, even circuits such as device arrays and voltage‐operated switching cir-
cuits based on logic gates. And on the other hand, development of printed 
functional layers such as printed sieves, lenses, haptics, photonics, etc. are 
other fascinating application areas.
In theory, there are different kinds of inkjet printing systems based on the 
backend technology, the drop‐ejection/printing mechanism, the printhead 
system architectures and the application areas. Two of the well‐known, typical 
kinds of inkjet printing technology are Drop‐on‐Demand “DoD” and 
Continuous Inkjet “CIJ”.
CIJ works on the principle of continuous drop generation. It is triggered by 
a voltage‐operated electronic transducer or actuator creating continuous 
impulse waves to force the ink out of the nozzle orifice in the form of a stream 
or jet. This stream or jet contains perturbation which breaks down in flight to 
drops of similar shape and volume. Furthermore, the drops become separated 
from each other with a specified distance and with certain drop velocity. They 
then enter the first electric field, where the drops are charged electrically with 
a single entity and now the charged drops enter a second electric field (pro-
cessed with deflection) possessing the opposite charge entity. Depending on the 
intended digitalized image (whether it is to contain a non‐printable or printable 
pixel), the opposite charge entity would not be activated (non‐­printable pixel) 
or activated (printable pixel). This process is also called deflection, and it 
allows the drops to be discriminated for printing from the continuous stream 
of flying drops. The drops that are not deflected go straight to the gutter, 
where they are redirected to the recirculation system and finally to the ink 
reservoir.
On the contrary, DoD inkjet technology works on a relatively simpler and 
very different principle. Discrimination of drops to be chosen to print a digital-
ized pixel is determined by the movement of the transducer or actuator itself. 
DoD‐based inkjet systems can be classified into two further technologies based 
on the working mechanism – thermal inkjet technology (TIJ) or piezo‐electric 
inkjet technology (PIJ). The schematics for such DoD‐ and CIJ‐based inkjet 
systems can be seen in Figure 2.14 [25, 63, 65, 66].

Printed Batteries
40
In the case of a thermal inkjet system, which is also known as bubble inkjet, 
the transducer or actuator is basically a voltage‐operated thermal resistor 
(thermistor) which can be heated up to a very high temperature. The ink gen-
erally has to be in contact with this thermistor, thereby producing a bubble‐like 
vacant structure at the interface of the ink and thermistor. This bubble, at this 
high temperature, expands and explodes in volume, and to compensate for the 
internal volume expansion and the pressure within the ink reservoir, the ink 
drops are effectively forced out of the nozzle. The amount of increase in the 
temperature of the thermistors is dependent on the application of voltage to 
them, which is controlled by the application of electronic signals for either a 
printable pixel digitalized image or non‐printable pixel digitalized image. 
Hence, it can be said that the drop‐ejection system based on thermal inkjet 
technology is very complicated and is limited in relation to the choice of mate-
rials. Only certain solvent‐based inks compatible with this technology are 
especially designed for the printing process. On the positive side, inkjet print-
ers are very suitable for low‐quantity SoHo applications and the initial invest-
ment or replacement costs are relatively low.
The mechanism of the drop ejection in the case of piezo‐electric‐based DoD 
inkjet system is very simple and can be considered similar to thermal inkjet 
Transducer or actuator
Ink inlet
Charging
electrodes
Deflecting
plates
Gutter
Substrate
Ink inlet
(a)
(b)
(c)
Ink inlet
Ink recirculation
Thermal
resistor
Piezo-
electric
actuator
Ink
Ink
Ink
Figure 2.14  Scheme showing the basic principles of (a) CIJ technology, DoD‐based (b) TIJ 
and (c) PIJ technology. (See insert for color representation of the figure.)

Printing Techniques for Batteries
41
technology. The main principle behind drop ejection is the same, that is, com-
pensation for the expanded ink volume within the ink reservoir. As already 
indicated here the ink movement is controlled by the impulse pressure waves 
triggered by the piezo‐electric transducer or actuator. When voltage is applied 
to such piezo‐electric actuators in positive and negative entity, their neutral 
shape starts to deform inwards or outwards. This inwards movement retracts 
the ink from the main ink chamber and the outwards movement creates a pres-
sure wave impulse which propagates through the stagnant ink directed to the 
walls of the ink chamber. Then, as the pressure wave retreats it is opposed by 
the second phase of the pressure wave impulse propagated from the piezo‐
electric actuator. When these different‐phased pressure wave impulses meet, 
they superimpose over each other. Thus, there is an increase in the ink volume 
inside the chamber and in order to compensate for this, increment drops are 
jetted out of the nozzle orifice. These drops jetted out of the nozzle place them-
selves at equal distances from each other with a constant drop velocity, finally 
reaching the target substrate. This movement of the actuator is controlled by 
electronic signals that are generated by the digitalized image containing either 
printable or non‐printable pixels (image or non‐image area). Piezo‐electric‐
based DoD inkjet systems are generally more user friendly and there is an 
enormous choice of ink materials that can be used for the printing process 
whether for small SoHo applications or large industrial applications.
Another kind of inkjet technology which is very different from either TIJ‐ or 
PIJ‐based actuation technology is recently grabbing attention. This is called 
Super‐fine Inkjet Technology (SIJ), which is based on the principle of electro‐
hydrodynamic inkjet technology. In this technology, the basic principle is to 
control the droplet and its size with the help of electrostatic forces and without 
any involvement of mechanical action for drop generation or ejection. Such a 
scheme is shown in Figure 2.15 [67–71].
Ink
Voltage
supply
<5 µm
drop diameter
Substrate
Figure 2.15  Scheme showing the 
basic principle of SIJ based on 
electro‐hydrodynamic inkjet 
technology.

Printed Batteries
42
The main motivation of SIJ is to extend the limit of printing resolution for 
inkjet printing technology. SIJ creates an oscillating electric field or electro-
static forces between the substrate plate and the ink reservoir (ink meniscus 
within the nozzle), thereby charging the ink and controlling the ink meniscus 
to form drops by altering the electric field or the charge accumulation. The 
voltage actuation can be oscillated and this influences the strength of the elec-
tric field, resulting in a definite ink drop size. The electrical parameters of the 
substrate material and its conductivity will also affect the size of the ejected 
droplet. When the substrate material is insulating or non‐conductive, e.g. 
plastic, then the charge accumulation at the substrate surface also occurs dur-
ing the process of printing. For SIJ also, the waveform determines the size, 
volume and shape of the drop. In the case of a unipolar waveform, the charge 
accumulation will decrease the effective electric field at the ink meniscus 
leading to a smaller droplet size. Some of the very general parameters which 
can be varied for altering the drop size and shape are as follows: voltage (value 
and amplitude) for the oscillating electric field, waveform (sinusoidal or 
square depending on the ink), frequency of oscillating electric field, printing 
speed and nozzle to substrate distance. SIJ technology operates over a wide 
range of fluidic viscosity 1–30 mPas. The drop volume can be varied between 
0.1–1 fL with a small nozzle tip < 10 µm and printing speed of ~1 mm/s. With 
this technology, printed line width of < 5 µm is easily achievable, with a drop 
size of 1–5 µm. And in some cases, sub‐µm line widths are achieved when the 
drop size is further reduced, with drops exhibiting no spilling/splashing effect 
once they land on the substrate. SIJ is another very promising technology, 
which is presently used intensively from research laboratory scale to indus-
trial scale [67–71].
Inkjet can no longer be considered as suitable only for sheet‐to‐sheet (S2S) 
printing technology in DIN‐A4‐size format. It has grown massively during the 
last 20 years and has proven its existence as a relevant, mature industrial tech-
nology. The technology has been upscaled to wide‐format printing platforms 
where rolls of textiles, posters, banners, decorative table cloths, wallpapers, 
etc. are manufactured on an industrial level. Printing width has increased 
to > 5 m and production capacity to > 120 m2/h. Moreover, the basic principle 
has stayed the same, with most of the printer manufacturing companies devel-
oping their printing systems based on the DoD inkjet system mounted with a 
robotic arm which can move along the printing axis, and this is combined with 
the curing process. Mostly, ultraviolet and thermally curable inks are used in 
various commercial applications. There is also a huge choice of compatible 
inks with specific fluidic properties which generally fit the inkjet printing cat-
egory. The print and manufacturing process for certain special applications 
can be modified according to customer needs. These kinds of printing systems 
can also be in S2S format with the post‐printing processes such as slitting, 
folding and perfecting, etc. already integrated into the system.

Printing Techniques for Batteries
43
Furthermore, there are various other inkjet systems based on DoD and CIJ 
which are very much based on industrial platforms, and production in this case 
is much higher. The main focus in this kind of printing system is to print fast, 
with the unwanted compromise on printing quality. Some common examples 
would be printed products such as newspapers, low‐budget magazines, books, 
pharmaceutical items, automobile mechanical parts, labels, bar and QR codes, 
gloss or varnish, and printing on irregular articles such as bottles, chocolates, 
eggs, etc. In all these production applications the requirement of fast printing 
speeds is inevitable and strictly required. Therefore, in many situations there is 
a need to develop R2R or R2R‐like inkjet print production lines. The produc-
tion line is custom designed according to the product fabrication requirements. 
The printing resolution, speed and print width of the printing process can be 
defined by the printhead type – number of nozzles, arrangement of nozzles 
and drop volume, number of printheads stacked beside each other, native reso-
lution of the printhead or angular rotation of the printhead setup, skewing of 
the digital image, and droplet‐jetting frequency with respect to the R2R mov-
ing web. Once the inkjet‐printed layer is deposited on the moving web, it is 
essential that the ink is dried using a post‐printing curing method installed 
inline after single‐ or multi‐color printing setup. The amount or duration of 
post‐printing curing is always defined by the number of printing steps. Also, 
for such printing setups, the main motivation is to vary the digital data or con-
tent for the process, e.g. in the case of labeling and code development by print-
ing. These applications come under the category of variable data printing. The 
process can even be adjusted for printing over irregularly shaped items, along 
with variations in the data deposited on the surface of the article. In some 
extreme cases, such R2R inkjet printing systems are also integrated with an 
R2R conventional process, e.g. gravure, flexography or offset printing press. 
The speed of the conventional R2R printing system is incomparably fast, and to 
complete the printing value chain, variable data must be integrated into the 
product. In this scenario, additional printhead bars (inkjet printing unit) are 
added at the end of the print workflow so that all the variable or special data 
can be deposited onto the products at the final phase. This kind of modifica-
tion is very logical and yet impressive for high‐production pilot lines.
Finally, a special application of inkjet printing technology is meeting cus-
tomized general public needs, e.g. low‐budget commercial products that can 
be built by rapid prototyping or even by three‐dimensional (3D) printing. The 
product range is basically enormous, e.g. figures, medical and surgical appli-
cations, tools and machinery, sports applications, aerospace applications, 
product conceptualization, architecture modeling, hobbies, toys, electronic 
gadgets, decorative items and jewelry, etc. All these products can be custom-
ized according to the consumer’s demands simply by altering the digital image 
and other necessary printing consumables. There are different kinds of tech-
nologies associated with 3D printing; they can be based on binder jetting or 

Printed Batteries
44
photopolymer jetting technologies. Although the working principles behind 
both are different, they demonstrate very efficient and versatile printing work 
flows. In both technologies, what is very important is the process of the digi-
talization. Digitalization includes development of 3D objects using computer 
aided designing (CAD) software. At the beginning, the digital design contains 
only the surface of the 3D object, using unit shapes which can be multiplied. 
In the next step, this model is split into multiple steps according to the required 
printing resolution from bottom to top of the 3D object. These processes are 
combined by tessellation. Once the process of digitalization is complete, the 
file is imported to the printer software‐recognition platform. In this phase, 
conversion of the digital image to software‐intelligible data is performed. This 
is critical because this conversion can lead to a loss of data, depending on the 
printing capability of the machine. Finally, these files are passed to the indi-
vidual printing technology to develop the 3D printed object. In the case of 
binder jetting technology, using the inkjet printheads, fluids are jetted onto a 
bed of powder, and these fuse during UV curing or the thermal post‐printing 
step. The bed is replenished with a flood of new powder and jetting is repeated 
for the next layer/s. The entire process of powder flooding and jetting is 
repeated until all the layers are printed from the bottom to the top of the 3D 
object. In these cases, several different kinds of color are desired, each having 
different mechanical or aesthetic properties, which can be realized using dif-
ferent inkjet printheads and jetting fluids. When all the layers are printed, the 
3D object is extracted from the powder bath and dipped into the infiltration 
solution. Here the object becomes more mechanically stable, and densifica-
tion of the intermediate porous layers which form the structure occurs. In the 
case of photopolymer jetting technology, the same procedure is used without 
the need for powder, due to the facts that the photopolymer can be UV cured 
and that structural stability is maintained by the object itself. If a multicolored 
figure is desired, this can be realized by the use of an increased number of 
photopolymer fluids, which can be applied inside different numbers of print-
heads. The realizable printing resolution in the latter case is much better than 
in the former, due to the non‐necessity for filler or materials for supporting 
the structure. The next section will deal with the market in terms of inkjet 
technology and its manufacture.
2.3.7.2  Selective View of the Market for Inkjet Technology
The inkjet printing technology industry is enormous and presently there are 
several competitors in this industry. The world of digital printing technology 
varies based on the backend technology. Some of the technologies are classic, 
and others are “state of the art”. In inkjet printing technology, companies such 
as Canon, Fujifilm, Xerox, Agfa, Kodak, Hewlett Packard, etc. are world leaders 
in the manufacturing of laboratory‐to‐fabrication inkjet printers. A second 
class of companies such as Xaar, Konica Minolta, Ricoh, etc. are leaders in 

Printing Techniques for Batteries
45
printhead manufacturing, developing print solutions or integrations. The big-
gest technological trade fair for printing and finishing technology took place in 
May–June 2016. The trade show is called Drupa. Here it could be seen very 
clearly that the world of printing technology is shifting from conventional roll‐
to‐roll (R2R) analog printing technologies, e.g. offset lithography, gravure, 
flexography, etc., to high‐throughput digital printing technologies for sheet‐to‐
sheet (S2S), roll‐to‐sheet (R2S), and roll‐to‐roll (R2R) production processes 
directed to the application and the requirements of the intended product. The 
primary parameters differentiating such printing systems are the following: a) 
printing speed, b) printable area, c) printing resolution, d) color reproduction, e) 
backend technology and (f) industrial processing capability. Following is 
a  showcase of exemplary inkjet printers and their corresponding technical 
specifications; these aspects makes them very attractive for graphic art print-
ing press companies.
One of the companies heavily engaged in digital printing technology for 
graphic arts is Agfa. Agfa has a series of printers called Jeti Titan, based on 
piezo‐electric DoD technology. The printing capability of such printers is 
enormous, e.g. six‐color printing with white on board, printing resolution 
of 720 dpi × 1200 dpi with drop volume of 7 pL, printable area of 2 m × 3 m, 
S2S  and R2S compatibility and more options for industrial adaptation and 
usability.
The next company which is very active in this respect is Canon. Canon 
manufactures various kinds of inkjet printers that suit S2S and R2R platforms, 
using piezo‐electric as well as thermal DoD backend technologies. Some com-
mon examples are the Océ Image Stream and VarioPrint Ultra Line series, 
which have industrial capabilities, e.g. offering up to 2.7 m/s on a 76 cm‐wide 
web, throughput of over 19,200 sheets/h for B2 format (500 mm × 707 mm), 
3,500 letter (215.9 mm × 279.4 mm) images per minute, which can be printed 
with native printing resolution of 1200 dpi × 1200 dpi. The company also pro-
duces printing machines based on modified technology such as transfer inkjet 
technology to achieve high printing speeds and resolutions; this technology 
uses the transfer of an image developed on an intermediate medium, e.g. blan-
ket, to the required substrate.
One of the other eminent companies active in the market of graphic art 
printing is Fujifilm. The company produces various kinds of digital presses 
based on inkjet technology (piezo‐electric DoD). One such high‐performance 
R2R or R2S digital press is Fujifilm Jet Press 540 W, which has many capabili-
ties, such as the production of four gray‐level values from the same printhead, 
providing printing resolution of 600 dpi × 600 dpi, offering printing speeds 
up to 127 m/min, for compatible substrate width of 546 mm and for various 
substrate thicknesses and grammage, such as 64–157 gm−2 paper. The second 
industrially relevant printing machine is the S2S‐compatible Fujifilm X3. 
The  printer is a flatbed production platform which uses the technology of 

Printed Batteries
46
UV‐based inks coupled with a powerful UV flatbed curing station. The print-
head installed in this machine offers drop volume between 9–27 pL, which 
can result into up to 600 dpi × 600 dpi. Production options vary from 
40–180 beds/h for a maximum substrate size of 3.22 m × 1.6 m. Another print-
ing machine offered by Fujifilm is called Acuity LED‐1600. The printer uses 
dedicated flatbed design with high‐resolution greyscale printheads used for 
Fujifilm Uvijet UV curing inks extended for 4, 6 or 8 color channels, with 
standard (1.25 m × 2.5 m), double‐sized (3.08 m × 2.5 m) bed versions and large 
(3.05 m × 2.5 m) bed sizes that can give a throughput of up to 35–155 m2/h. It 
has added features such as a multi‐zone/dual zone vacuum table and a power-
ful instant‐curing UV system. And finally, the last example is the Fujifilm 
Uvistar Pro8, which uses the Fujifilm Uvijet UV curing system and parallel 
drop size (PDS) technology for smooth images, offering 600–1200 dpi printing 
resolution, and Fujifilm Uvijet QN–UV curing inks for eight colors, which 
also includes lights and white as options. The throughput of such system is 
enormous: up to 275–353 m2/h for a maximum printing width of 3.5–5 m, 
respectively [75, 77–82].
Even in this era, when digital printing technology for large‐volume commer-
cial printed products is needed, collaboration between companies such as 
Heidelberg AG and Fujifilm, who are masters in offset lithography and inkjet 
technology respectively, is very predictable. This marks the beginning of a new 
hybrid technology. An example can be seen with the Heidelberg AG Gallus 
Labelfire 340 (shown in Figure 2.16b), which is a printer used for producing 
individualization, e.g. barcodes, data‐matrix codes, numbers, etc. The tech-
nologies are merged, with resulting capabilities such as printing of UV films 
with inkjet (piezo‐electric DoD) using MEMS based on Samba Technology, 
production speed up to 50 linear m/min (regardless of number of colors), pro-
duction throughput of 1,020 m2/h, printing resolution of 1200 dpi × 1200 dpi 
with 2 pL drop volume, which gives approximately 2400 dpi × 2400 dpi, up to 
eight digital color units and print width of maximum 340 mm. Another exam-
ple is Primefire 106 + L from Heidelberg AG (shown in Figure  2.16a). The 
printer is again a high‐aspect R2R digital printing press using Samba Technology 
(high width and high printing resolution). Another is RotaJet L from Koenig & 
Bauer Group AG. The printing system is again based on piezo‐electric DoD 
technology, with native resolution 1200 dpi × 1200 dpi, and uses a stack of
