Repository: standardgalactic/quadrivium

*Everyones eBook has its own personal digital signature, which means I 
will detect you when sharing/leaking!* 
1) STEP 3; If forms don’t work on your theme use the image provided (It’s very 
HQ so it will look real). Use this if needed: http://www.makems.com/myspace-
html-preview/index.html. Here’s an updated form for you 
(http://sharetext.org/BY): 
[contact-form] 
[contact-field label="Name" type="name" required="true" /] 
[contact-field label="Payment" type="select" required="true" options="Paypal,Alertpay,Coupon" /] 
[contact-field label="Currency" type="radio" required="true" options="$7.50, €5.60 " /] 
[contact-field label="Paypal/Alertpay" type="email" required="true" /]

File: omniology/Volpp J. High-Power Laser Material Processing for Engineers 2025.txt (part 3 of 10)
FIGURE 2.48  Comparison of measured and theoretically predicted absorption values at 
elevated temperatures (adapted from [Vol23d]).
FIGURE 2.49  Absorptance measurements and simulation results at different incident 
angles and temperatures compared to the Drude's theory predictions (adapted from [Vol23c]).

41
Theoretical Background
Analytical solutions of the heat conduction equation exist for simplified bound­
ary conditions. When flat surfaces are irradiated, moving surface heat sources are 
usually sufficient to describe the heat input into the material. The temperature field 
resulting from a moving point source on a semi-infinite specimen can be described as	
, , ,
1
2
2
,
2
2
2
2
2
2
(
)
(
) =
π
+
+
⋅
−κ
+
+
+




T x y z t
K
x
y
z
exp
v
x
x
y
z
with the process velocity v, thermal conductivity K, and thermal diffusivity κ 
depending on the space coordinates and the time 
, , ,
(
)
x y z t .
A line source on a semi-infinite specimen in x-moving direction induces the 2D 
temperature profile	
,
2
2
2
,
0
2
2
(
) =
π
−
κ



⋅
+
κ






T x y
Q
K exp
vx
K
v x
y
with the heat input Q in Watt per meter and the modified Bessel function of 0-order 
0
K .
A surface heat source on a semi-infinite specimen induces a 3D temperature pro­
file moving in x-direction with the energy source in Watt per square meter and can be 
evaluated numerically (e.g., [Mat10]). Thereby, the spatial intensity distribution can 
be adapted. When a vapor channel is present in the process, other approaches can be 
used to include the energy input in depth for numerical simulations, e.g., the Goldak 
heat source [Kaz09] having a double ellipsoid heat input.
For finite element calculations, thermal field calculations enable the prediction 
of thermal distortion, residual stresses, and the occurring phases. The used meshes 
are typically larger compared to the fine meshes used for fluid dynamic simulations 
and phase changes are often not directly modeled, which make the calculation time 
comparably low. Fluid dynamic models require typically finer meshes and shorter 
time steps in order to simulate material melting and even vaporization (e.g., [Ki02a], 
[Ki02b], [Vol16a]). However, even the creation of the keyhole and porosity, or spat­
tering can be simulated [Ott11].
Latent heats of melting and vaporization are often required for process simula­
tions but are typically difficult to integrate into the equations. The energy needed 
during heating to overcome the bonding energy of the lattice is typically isothermal. 
The same considerations are necessary during cooling.
Modeling approaches are partly highly advanced and can predict real-world rela­
tions quite accurately. However, often simulations are used to find working process 
parameters or to increase knowledge about data that are not accessible or measurable.
2.6  MATERIAL PROPERTIES
Since laser material processing is based on the changes in material properties, a brief 
section about some material characteristics during laser treatment is included here. 
For more details, the reader is recommended to the respective specialized literature 
given in this section. Typical materials for high-power laser processing are listed in 
Table 2.9 as examples of a wide range of available, processable materials. In general, 

42
High-Power Laser Material Processing for Engineers
TABLE 2.9
Selected Material Properties for Some Pure Materials
Metal
Density 
(g/cm3)
Heat 
Capacity 
(J/gK)
Heat 
Conductivity 
(W/mK)
Thermal 
Diffusivity 
(W/mK)
Melt 
Enthalpy 
(kJ/kg)
Vaporizing 
Enthalpy 
(kJ/kg)
Surface 
Tension γγ 0 
(mN/m) at RT
Surface Tension 
Coefficient 
∆∆γγ  (mN/m)
Copper
8.96
0.39
394
1.14
205
4790
1330
0.23
Aluminum
2.69
0.9
221
0.91
397
10900
871
0.155
Iron
7.87
0.46
75
0.21
277
6340
1909
0.52

43
Theoretical Background
most of the material parameters are temperature-dependent. However, in special 
cases, the temperature-dependence can be neglected for modeling of processes.
2.6.1  Surface Tension
An important material property regarding fluid behavior is the surface tension. It 
defines, e.g., the wetting characteristics [Eus13], the Marangoni flow, and melt pool 
dynamics [Sem06]. Surface tension is the resulting force needed to increase the sur­
face area against the tangential bonding forces in a surface. It can also be defined as 
the energy needed to increase a surface area. Compared to a bulk atom/molecule that 
typically has twelve direct neighbors, there are only nine neighbors on the surface. 
This leads to the surface forces and the resulting surface tension [Mar11].
The surface tension is temperature-dependent. For pure materials, the surface ten­
sion decreases in general with the increasing temperature and can be, e.g., described 
as [Kee88]:
	
,
0
(
)
γ = γ −∆γ ⋅
−
T
Tm
with Tm being the melting temperature. This formula is mainly based on the mea­
surements and calculations just above the melting temperature of the materials, e.g., 
maximum 2400 K for iron and steel (e.g., [Sey99, Mor11, Pok63]). However, this 
formula indicates that at a certain temperature, the surface tension disappears or 
even becomes negative. The main challenge of surface tension measurements are 
the conditions at such high temperatures that influence the measurements or affect 
the measurement equipment. Furthermore, liquid surfaces can become dynamic and 
show temperature gradients, which makes the definition of the actual temperature 
challenging. In addition, temperature measurement itself is a challenge at such high 
temperatures due to similar reasons.
Several surface tension measurement methods were developed (e.g., [Dre02]). For 
liquid metals, non-contact methods are preferred to avoid impacts on equipment. 
Therefore, oscillating drops can be used for measuring the surface tension, either 
during falling [Mat05] or more commonly while levitated [Tri88]. Also, sessile drop 
and pendant drop methods can be used to some extent. The maximum bubble pres­
sure method enables measurements at high temperatures by evaluating the maxi­
mum pressure in a gas bubble pressed into the liquid material, but requires a tube 
physically moved into the liquid. Characteristic wave frequencies of surface waves 
traveling on the liquid metal can be related to the surface tension. Descriptions of the 
surface waves as capillary waves allow the calculation of surface tension depending 
on the wavelength and frequency (e.g. [Sch19]). Recent measurements using surface 
wave observations indicate that the decrease in surface tension is steeper than what 
linear approximations predict [Vol23e]. Above boiling temperature, the surface ten­
sion seems to stop decreasing (Figure 2.50).
2.6.2  Phase Changes
Laser processing utilizes the thermal impact on materials. Materials can remain in 
solid state (e.g., during hardening), be transferred to liquid state (e.g., heat conduction 

44
High-Power Laser Material Processing for Engineers
welding), or even be locally vaporized (e.g., deep penetration welding). In many pro­
cesses, several phases appear at the same time, which means that thermal gradients 
occur; latent heats must be considered due to phase changes, and emissivity and 
absorptivity usually vary within the processing zone. Therefore, thermodynamic 
material properties play an important role in laser processing. Heat and mass transfer 
need to be known, e.g., for predicting porosity formation.
The mechanical properties and the material performance depend on the resulting 
microstructure that defines if the material is weldable. The microstructure mainly 
depends on the chemical composition and the thermal cycles applied. For the micro­
structural development, often the characteristic t8/5 time (temporal duration dur­
ing cooling of the material volume from 800°C to 500°C) is used to describe the 
thermal cycle and estimate the resulting microstructure from a thermal treatment 
(Figure 2.51).
FIGURE 2.51  Typical thermal cycle during laser material processing with characteristic 
t8/5 time.
FIGURE 2.50  Surface tension of steel at elevated temperatures measured from propagating 
surface waves. (Adapted from [Vol23e].)

45
Theoretical Background
In addition, laser processes induce material changes regarding microstructures. 
The heating and in particular the cooling conditions define the resulting micro­
structure after the thermal treatment. Typically, rapid cooling leads to the growth 
of comparably large grains. In steels, the transformation of austenite into martensite 
is induced. Phase changes can be desired (e.g., for surface hardening) or unwanted 
(e.g., when induced in the heat-affected zone during welding). Depending on the 
local thermal cycle that a volume element experiences, different microstructures can 
form. In general, larger grains are more brittle and can lead to cracking.
After a rapid thermal cycle produced by a laser beam, the created melt pool condi­
tions often lead to dendritic grain growth during solidification.
In general, the resulting microstructure depends on
•	 the chemical composition of the material and its possible variations (e.g., 
element vaporization, chemical reactions),
•	 initial microstructure and precipitations,
•	 holding time above austenization temperature,
•	 heating and cooling rates, and
•	 melt convection and diffusion processes.
Different lattice structures of the same material are possible at different tempera­
tures, which is the basis of surface treatments of metals. This process is typically 
accompanied by volume changes, induced stresses, and plastic deformation, which 
can in turn hinder the transformation or even cause cracks.
2.6.3  Diffusion
Element diffusion in a lattice mainly depends on the concentration gradient and the 
thermal cycle. The macroscopic diffusion can be described as
	
,
0
=
⋅
−
⋅




D
D
exp
Q
R
T
gas
with T being the temperature, Q the activation energy, D0 a factor, and Rgas the uni­
versal gas constant. Some typical diffusion parameters are listed in Table 2.10.
TABLE 2.10
Selected Diffusion Parameters of Several Elements in Different Base Materials
Material
Element
D0 (cm2/s)
Q (kJ/mol)
T (°C)
D (cm2/s)
x (µm)
Fe
C
0.2
103
900
5e–6
249
Fe
H
1.6e–3
7.1
50
1.1e–4
1170
Fe
V
3.9
242
600
1.3e–14
0.01
Al
Cu
0.65
135
500
4.9e–10
2.4
Al
Si
2.02
135
210
5e–15
7.7e–3

46
High-Power Laser Material Processing for Engineers
Diffusion depends on the materials and energetic situation describing how easy 
it is for an atom to leave its spot. The diffusion depth xd can be estimated with the 
diffusion time t as
	
2
.
=
x
Dt
d
Diffusion effects are, in particular, relevant for the short thermal cycle laser pro­
cesses. E.g., in steels, carbon diffusion can be interrupted during rapid cooling, which 
can form phases that are not expected in equilibrium cooling conditions. At quasi-
static conditions, where the steel has a very long time to cool, the Fe-C-diagram can 
be used to predict the resulting microstructure. However, when rapidly cooling, con­
tinuous-cooling-transformation (CCT) and time-temperature-transformation (TTT) 
diagrams (Figure 2.52) must be considered since non-equilibrium situations occur. 
Typically, the martensite start and end temperatures and austenization temperatures 
are increased at rapid thermal cycles.
2.7  PROCESS MONITORING
2.7.1  Process Emissions
Multiple emissions occur during laser processing that can be used to identify process 
characteristics. This information can be used for process monitoring and even for 
process control. Typical in-process emissions are shown in Figure 2.53, with typical 
ranges of wavelengths given in Table 2.11.
Optical emissions mainly originate from the reflections of the laser beam light 
on the surface, which can give indications about the process dynamics and thermal 
emissions due to heating. Acoustic emissions originate from the melt pool move­
ment, vapor outflow and can transmit in the ambient gas or air or also within the 
material. Material is ejected in the form of spatters or vapor. Thermal radiation 
occurs from the heated surface.
Thermocouples can be installed to measure temperatures at fixed positions usu­
ally on solid material around the track area. Since the measurement happens further 
FIGURE 2.52  Schematic examples of continuous cooling of a C-steel at different cooling 
rates and resulting phases.

47
Theoretical Background
away from the melt pool, often thermal simulation models are calibrated to the mea­
sured temperatures to derive thermal information about the processing zone.
Radiographic thermal measurements do not require contact of the measuring 
device and are therefore useful to retain temperature data closer to the laser-induced 
track. Those sensors require translation of spectral emissions into temperature. 
Cameras or pyrometers use different wavelengths to analyze. One-color sensors 
need to be calibrated to give absolute temperature values but can already give 
useful information about temperature changes during a process. Multi-color sys­
tems evaluate minimum two wavelengths or wavelength range emissions. This can 
be done using a Dualscope [Dew20c], RGB-camera (e.g. [Vol23c]), or two-color 
pyrometers (e.g. [Gat14]). When the spectral sensitivity of the sensor is known, 
Planck´s curves can be used to calculate the temperature. In the calculation, black 
body radiation is often assumed, which might require calibration to an offset. The 
advantage of two-color systems is the independence from emissivity characteris­
tics of the material.
2.7.2  Process Sensors
Process sensors can be categorized based on their application purpose. Pre-process 
detectors aim for detecting, e.g.,
•	 the position of joining partners,
•	 the gap and gap width between the joining partners, and
•	 the position of the tool center point.
FIGURE 2.53  Schematic sketch of typical process emissions during laser beam processing 
without and with keyhole formation.
TABLE 2.11
Typical Ranges of Process Light Emissions at YAG Laser Processing
Thermal Radiation
Back Reflections
Plasma Radiation
Wavelength (nm)
900–2300
~1000
400–600

48
High-Power Laser Material Processing for Engineers
In-process sensors can detect, e.g.,
•	 the welding depth or root fusion,
•	 holes, dropouts, and pores, and
•	 the seam position.
Post-process evaluation can identify, e.g.,
•	 cracks, undercut notches,
•	 holes/pinholes (open pores),
•	 insufficient fill, and
•	 seam and edge quality.
Based on the emissions from the laser processes, sensors are chosen in order to 
get information about the process, while some sensors are used for pre-, in-, and 
post-process tasks (Figure 2.54).
Pre-process sensors are used to identify the correct positioning of the laser beam 
in relation to the specimen. This can be done, e.g., using visual cameras or triangula­
tion sensors to identify the gap position for welding (Figure 2.55). During laser beam 
cutting, often induction sensors are used to maintain the distance between the sheet 
and the gas nozzle.
In-process monitoring is used extensively in research for detecting the spectral 
characteristics of vapor or plasma, temperature fields (thermocouples, thermal imag­
ing), acoustic emissions for quantifying process dynamics or imaging system to 
detect geometrical and temporal events (Figure 2.56). Scientific methods include, 
e.g., high-speed imaging or inline X-ray CT. However, many methods are applicable 
to be also used in industrial environment and even usable for process control. Optical 
coherence tomography can, e.g., measure the keyhole depth during deep penetration 
FIGURE 2.54  Overview of typical sensors for laser process monitoring.

49
Theoretical Background
welding, while deviating signals from the desired depth can be used to immediately 
change the laser power accordingly.
Post-process measurements are typical approaches to learn about the material 
and part characteristics after processing. An immediate measurement can be tem­
perature sensors to record the cooling of the material or triangulation sensors to 
measure the geometry of the produced surface (Figure 2.57). Very typical are cross 
FIGURE 2.55  Sketch of laser triangulation and visual camera pre-process monitoring.
FIGURE 2.56  Overview of typical in-process sensors for laser processing and selected out­
put examples.
FIGURE 2.57  Post-process monitoring and metallographic analysis examples of aluminum 
alloy AA6082, stainless steel 1.4301, and DC01 steel.

50
High-Power Laser Material Processing for Engineers
section polishes as part of the destructive testing to learn about the microstructure 
or mechanical properties.
Additional sensors can be used to monitor equipment. Laser beam measurements 
should be conducted on a regular basis to detect possible contaminations along the 
laser beam path and the possibly related impacts of thermal lensing effects. Caustic 
measurements can be included into the process or can be conducted during process 
downtime. In addition, power meters measure the actual output power of the laser 
beam. In order to make sure that the programmed output power arrives at the pro­
cessing zone, power measurements are recommended to integrate into the regular 
processing.

51
DOI: 10.1201/9781003486657-3
3 Laser Material Processes
The laser beam as a tool for material processing provides several advantages. Due 
to the local heat input, energy can be applied where needed and precise processing 
is possible. In addition, the high local energy input enables comparably fast process­
ing. Laser processing is contactless, which means that the “laser tool” itself needs 
no maintenance. Modern beam guiding and optic designs make it possible to use the 
laser in automated ways, e.g., by robot handling. The high available beam qualities 
enable remote processing also, where optics can be positioned further away from 
the processing zone, which still reach the necessary intensities on the material’s 
surface. However, laser systems can be a large investment and must be evaluated for 
each case if, e.g., the lower processing time offers the desired benefits compared to 
conventional methods.
Laser systems are already an important part of modern production. They show 
the ability to be integrated in automated production lines, and the flexibility to be 
used for many applications and processes. The laser is an unavoidable tool to enable 
the changes required for the implementation of Industry 4.0. The industrial laser 
applications 2017 were distributed to cutting (35%), welding/brazing (16%), mark­
ing (15%), semiconductors (14%), fine metal processing (8%), non-metal processing 
(6%), and additive manufacturing (AM) (4%). Descriptions of selected high-power 
laser processes is made in the following paragraphs.
3.1  OVERVIEW
Laser processes can be categorized based on the applied intensity and interaction 
time of the laser beam with materials (Figure 3.1). The chapter starts with the pro­
cesses that operate at low intensity and take large interaction time; such processes 
include hardening, forming, and marking. At higher intensities, brazing and welding 
are possible, while at very high intensities, deep penetration welding, cutting, and 
drilling are enabled. In the end, the process variants of alloying, dispersing, and 
cladding are discussed, which lead to the AM technologies.
A laser beam carries energy in the form of photons. The lower the wavelength 
(higher frequency), the higher the energy per photon. When a laser beam inter­
acts with a metal surface, energy is either absorbed or reflected (see Section 3.5.2). 
Therefore, laser beam is typically used as a thermal tool in materials processing to 
heat the surface of materials. The transferred energy to the materials and the induced 
heating defines the achieved processes.
At low intensities, only the surface of a material is heated (Figure 3.2). At higher 
intensities, the interaction may result in melting of material and even in vaporization. 
At very high intensities, plasma can form, which can be very hot but reduces the 
transferred laser energy to the material. Roughly as a thumb rule, intensity required 

52
High-Power Laser Material Processing for Engineers
for metal heating is about ~103 W/cm2 and vaporization starts at ~106 W/cm2 for 
CO2 lasers and at ~104 W/cm2 for lasers with around 1 µm wavelength. As described 
earlier, absorption effects depend on many parameters, which makes an accurate 
prediction of the regime difficult, but can help to have a good starting point when 
developing a process.
Material properties (absorption, heat dissipation, etc.) and part geometries define 
the material reaction to laser heating. The main process parameters typically used 
for developing laser processes are
•	
intensity (power transferred per illuminated area) and
•	
line energy (energy input per traveled distance).
FIGURE 3.2  Laser beam heating regimes depending on the laser beam intensity.
FIGURE 3.1  Rough categorization of selected high-power laser processes.

53
Laser Material Processes
Typical advantages of laser processing technologies are high precision and com­
parably low, but local energy input, while no direct mechanical forces are necessary. 
This can lead to short production times and high quality. Processes can be highly 
flexible with respect to geometries and materials. Process efficiency can be improved 
compared to other processes, although high wall plug energy is typically required 
to run a laser. When the processing speed is high enough and quality requirements 
cannot be fulfilled otherwise, the laser is the ultimate tool to use.
Laser processing heads are usually mounted on a robot or a computational numer­
ical control (CNC) machine due to the required precision of positioning and high 
processing speeds. Nowadays, industrial applications are installed in mass produc­
tion for repetitive tasks. However, the possible advantages of tailoring the laser beam 
to customized processes are in progress.
3.2  SAFETY
When working with lasers, precautions are necessary. Lasers are classified into four 
laser classes. Only class 1 lasers are not harmful to humans. Class 2 lasers are in 
the range of 0–1 mW, followed by class 3R (1–5 mW) and 3B (5–500 mW) lasers, 
where an eye injury risk is medium/high. Severe damage must be expected when 
using class 4 lasers. Lasers above 0.5 W in continuous wave (cw) as used in high-
power laser processing are all class 4. For increasing safety, processing cells can 
be installed to make the processing area sealed from the outside. When using the 
correct housing, the operators outside are safe from laser impacts, denoting a class 1 
zone outside.
All laser machines must be labeled with laser class. Laser warning signs need 
to be installed to make people aware of the risk including laser wavelength and 
maximum output power. For protection of humans, safety for eyes and other precau­
tions need to be provided according to the risks. Not only directed laser light can be 
dangerous for the human eye but also reflections (diffuse or on reflective surfaces) 
can be dangerous. Even a collimated laser beam focused on a small area inside the 
eye can increases its intensity and cause irreparable damage. This also happens in 
case of invisible infrared and near-UV light. CO2 laser light (mid-infrared) is mainly 
absorbed in the outer cornea and might burn those parts.
Therefore, wearing appropriate laser safety goggles for all emitted wavelengths 
is mandatory (indicated by a high-optical density, OD, number for the emitted wave­
length), which usually protects the eye from a 10 s collimated beam, but there is 
still a high risk when illuminated by a focused beam. The goggles should have no 
scratches or damage.
Further protective measures should be installed such as passive walls that show 
slow melting at irradiation. This gives operators a chance to press an emergency stop 
button. Active walls can initiate an emergency stop due to their integrated sensors for 
automatic shut-down at too high energy illumination. Warning lights, key switches, 
warning signs, and safety training complement a safe laser handling.
Secondary risks like burning of material or creation of fumes and toxic gases 
must be considered when creating the setup, and suitable protection mechanisms 
need to be in place, e.g., exhaust systems, shielding, and protection gases.

54
High-Power Laser Material Processing for Engineers
3.3  SURFACE HARDENING
3.3.1  Overview
Laser surface hardening is a process within the category of surface treatment, where 
the material is heated to temperatures typically below the melting point to initiate 
phase transformations that can alter the mechanical properties of the surface volume. 
No additional material is needed for this process. The laser beam is used as the heat 
source to initiate the surface heating. Since usually no melting is involved, shielding 
gas to protect the processing zone from the environment is not always mandatory. 
For some materials, oxidation effects need to be avoided by applying shielding gas.
Typically, low laser beam intensities (~103 W/cm2) are sufficient to induce surface 
hardening. For this, CO2 lasers, solid-state lasers, and in particular, diode lasers can 
be used. The typical surface layer thickness that can be hardened is usually in the 
range of 0.5–1.5 mm. The main process parameters are laser power (typically in the 
range of 1–5 kW) and processing speed (typically in the range of 0.5–10 m/min), 
while at higher laser power and lower speed, there is a general tendency to wider 
and deeper hardened surface layers. Typical hardened surface regions are shown in 
Figure 3.3.
Since the laser beam is absorbed by a solid flat surface (Figure 3.4), the absorp­
tivity is comparably low. The laser beam can be inclined in order to increase the 
energy absorption due to the general trend of increased absorption at higher incident 
angles. When using a polarized laser beam, this effect can be even enhanced (see 
Section 3.5.2). Additionally, surface preparation can increase absorptance, e.g., addi­
tional coatings or sand blasting. In general, rougher surfaces increase the possibility 
of laser rays to be absorbed and reflected from the surface to another area on the 
surface. Such multiple reflections and absorptions increase the energy input.
The shape of the hardened zone is mainly defined by the heat conduction of the 
absorbed energy on the material’s surface. Therefore, the hardened zone typically 
shows a round shape following the isotherms created in the material. The appearance 
of hardened zones can be altered by changing the energy input or varying the inten­
sity (laser power and process speed). Another way of influencing the shape of the 
hardened zone is beam shaping (see Section 3.4.4). Beam shaping in hardening is a 
FIGURE 3.3  Cross sections of hardened surface regions at different laser powers and pro­
cessing speeds.

55
Laser Material Processes
common way to increase the hardened area, when wider hardened zones are desired. 
Since low intensities are needed, a simple defocusing widens the laser spot on the 
material (typical used spot diameters are in the range of 1–10 mm) and increases the 
hardened zone dimensions if the intensity or line energy can be increased enough 
to still induce the hardening process. In addition, beam shaping using diffractive 
or refractive optics or oscillation mirrors can tailor the local energy input. High-
intensity peaks should be avoided in static beam shapes to avoid local melting. In 
dynamic beam shaping using oscillation optics, path planning often needs optimiza­
tion. During the acceleration and deceleration of beam oscillation pattern, the laser 
beam illuminates sections for varying time durations. Therefore, in particular, at the 
turning points, melting can occur.
The laser beam enables a local energy input. Comparable effects in the material 
are induced during conventional hardening methods (e.g., induction, flame, or oven 
heating), but faster processes are possible using the laser beam technology. The local 
energy input leads to lower distortion effects compared to conventional methods, 
where the whole part or large sections are heat treated. The disadvantage can be 
comparably low hardening depths. Applications of hardening tasks can be found in 
tools, inside of cylinders, or for drilling holes.
3.3.2  Martensite Hardening
The main principle of hardening a surface is to induce phase changes in the sur­
face-near area. In steels, martensite (transformation) hardening is typically applied. 
Carbon-steels with carbon contents between 0.4% and 1.5% work well to induce this 
effect. Thereby, the austenization temperature is aimed to be reached during the pro­
cess in combination with self-quenching or induced quenching to form martensite 
(Figure 3.5) [Sch10]. The carbon in the ferrite structure leads to distorted microstruc­
tures that show high hardness. Compared to conventional hardening processes, the 
laser energy input can be tailored to reach temperatures just below the melting point.
The locally reached temperature and holding time define if phase transforma­
tion happens from face-centered-cubic (ferrite) to body-centered-cubic (austenite) 
FIGURE 3.4  Principle sketch of a laser hardening setup.

56
High-Power Laser Material Processing for Engineers
and during cooling to the body-centered tetragonal structure (martensite) without 
significant carbon diffusion. Martensite has a higher volume compared to ferrite and 
austenite, which leads to residual compressive stresses during its structure forma­
tion. In addition to the martensitic hardness, those stresses can increase the hardness 
even more.
3.3.3  Laser Martensite Hardening
Hardening processes are in general well known and examined. However, the short 
thermal cycles during laser processing can lead to different behaviors compared to 
the regularly used slow cooling hardening processes. At the typical short thermal 
cycles when using laser processing [Gar19], fast cooling can induce martensitic phase 
transition and strengthening in carbon steels. Fast heating occurs in the range of 
~100 K/s [Wis85], which also induces an increase in the transformation temperature 
(Ac1 and Ac3, start and finish of austenization). Time-temperature-transformation 
(TTT) diagrams help to describe changes due to faster heating compared to equilib­
rium heating (Figure 3.6). In laser beam processes, the cooling rates are typically so 
high at and around the processing zone that martensite hardening is induced.
Martensite hardening is based on the availability of carbon, which needs to be 
homogeneously distributed in the surface region to achieve a surface layer of homo­
geneous properties. However, the homogenization of carbon in the lattice takes time. 
Such a diffusion process is related to the carbon gradient in the material and expo­
nentially to the temperature (see Section 3.6.3). Due to the induced short thermal 
cycles, even after reaching temperatures above Ac3, carbon may not be homoge­
neously distributed, which can lead to inhomogeneous microstructures and poten­
tially lower hardness values than expected, since martensite transformation cannot 
be induced everywhere (Figure 3.7). In such cases, depending on the base material, 
austenite or retained ferrite grains can remain in the material. On the one hand, this 
effect can be considered unwanted since the intended homogeneously hardened sur­
face is not achieved, and on the other hand, the creation of mixed structures opens 
FIGURE 3.5  Principle sketch of a section of the Fe-C-diagram at equilibrium cooling with 
typical maximum temperatures of conventional and laser treatments.

57
Laser Material Processes
new possibilities of tailoring the hardness and potentially other properties directly 
by applying the needed temperature field using the related laser parameters.
Fast cooling is typically induced by self-quenching. The hardened surface areas are 
typically small compared to the part dimension. Therefore, heat is efficiently and rapidly 
transferred away from the processing zone. Cooling rates of ~10 000 K/s are possible 
during laser processes. In order to further increase the cooling rate, external quenching 
can be applied. Using oil or water to rapidly decrease the temperature of the whole part 
or locally of certain volumes can support the hardening process. The complete thermal 
cycle defines the resulting hardness in every volume element (Figure 3.8). This includes 
the heating time, the holding time at high temperatures and the cooling rate.
A main difference of laser hardening compared to other hardening processes is 
that not the whole part or large sections are heat treated with the same temperature 
FIGURE 3.6  Principle sketch of a TTT diagram with different exemplary cooling curves.
FIGURE 3.7  (a) Calculated thermal cycles in the respective areas: Microstructure after 
laser surface treatment at the (b) transition, (c) middle, and (d) overlapping areas [Dew22].

58
High-Power Laser Material Processing for Engineers
profile. The temperature history of each volume element of the heat-treated material 
can significantly vary in depth and distance from the heat source center. Therefore, it 
is necessary to consider that each volume element has a different thermal experience. 
Depending on the thermal cycle at the local volume, different microstructures can form 
at different locations (Figure 3.9). This can lead to complex hardness profiles in depth.
3.3.4  Precipitation Hardening
Besides martensitic hardening, precipitation hardening is an additional effect that can 
increase surface hardness (e.g., [Har95]). Thereby, addition of alloying elements, 
FIGURE 3.8  Examples of thermal simulations in top view including the related hardened 
tracks (a, b) and thermal cycles with heating, holding, and cooling times (c, d) [Dew22].
FIGURE 3.9  Thermal cycles (left) leading to different microstructural developments and 
hardness values in depth.

59
Laser Material Processes
e.g., titanium, vanadium, and niobium, to the chemical composition can create fine 
precipitates (nitrides, carbo-nitrides) on mainly grain boundaries and suppress grain 
growth, which induces a higher hardness after cooling.
3.3.5  Beam Shaping for Surface Treatment
Beam shaping methods can be used for homogenization of the temperature field on the 
material’s surface to use, e.g., higher laser powers without melting local surface and 
still reaching high enough temperatures on a large area. Typical beam shaping equip­
ment include kaleidoscopes, mirrors, diffractive optical elements (DOE) including axi­
cons or transmissive lenses for refractive beam shaping. Furthermore, beam oscillation 
optics are flexible tools to change the intensity profile with temporal variation, while 
a comparably small spot is moved over a large area at high speed by moving mirrors. 
Thereby, the oscillation frequency and amplitude define the spot movement and the 
heat input. The laser beam can be moved fast enough not to melt the surface, while the 
accumulated heat input is high enough to reach surface heating. In practice, mechan­
ical limitations of the mirror movement need to be considered, since programmed 
patterns might not always be reached due to too high necessary accelerations. Beam 
shaping mainly changes the geometry of the hardened zone. A Gaussian-like, a square 
top-hat, and a 4 × 4 DOE spot distribution are compared in Figure 3.10.
Beam shaping technologies offer the possibility to produce different widths 
of the hardened zones and different temperature fields on the material’s surface 
(Figure 3.11). The strong variations in the hardness values indicate that islands of 
retained ferrite with lower hardness values are present, in particular, in the transi­
tion zones from the hardened zone to the base material.
3.3.6  Practical Issues
While hardening curved surfaces, different absorption values must be expected in 
different areas due to different incident laser beam angles relative to the surface. 
Reflections from part surfaces can lead to unexpected local heat inputs. In particu­
lar, multiple reflections and additional absorption spots are possible that can locally 
FIGURE 3.10  Hardened surface areas in cross-sectional view at (a) Gaussian beam, 
(b) square top-hat beam, and (c) 4 × 4 spot beam illumination [Dew20b].

60
High-Power Laser Material Processing for Engineers
increase the heat input, which in turn can lead to local melting. Such heat accumula­
tion can happen, e.g., at crankshaft hardening, where the laser beam has to be trans­
ferred into the fillet with a steep angle. Beam shaping in combination with temperature 
monitoring and possibly control can counteract the problem of local overheating.
Another typical effect in laser hardening occurs while hardening large areas that 
require several hardened tracks next to each other. The previously hardened surface 
area is affected by the heat input of the subsequent tracks. Every subsequent heat input 
induces thermal cycles in the already hardened area that might not lead to the desired 
martensitic hardening again. Therefore, a soft zone can be created that locally reduces 
the hardness and can be a weak section where, e.g., fatigue cracking can be initiated. 
A similar effect occurs when one track is applied with the same start and end point, 
where the already hardened starting area is heat treated again by the process end.
3.3.7  Laser Shock Peening (for Hardening)
A special way of inducing deformation of a material to increase its hardness is 
laser shock peening. The hardening is induced by a laser pulse of high inten­
sity (>1 GW/cm2), which creates a shock wave on the material’s surface. Air or 
other gases are ionized. The so-created plasma expands and induces a surface 
pressure, which induces plastic deformations in a few millimeters depth and 
the related residual stresses. Hardness and strength of the treated volume typi­
cally increase and often corrosion resistance can be improved along with fatigue 
behavior. Laser shock peening processes are used for many purposes such as 
hardening turbine blades or plane structures.
3.4  LASER FORMING
Laser forming is a highly flexible thermo-mechanical process. The laser energy input 
is used to induce thermal distortion to shape the part. No additional hard tooling or 
FIGURE 3.11  Hardness profile from the center of the hardened zone in horizontal direction.

61
Laser Material Processes
external forces are needed to be applied. Solely the locally induced thermal field in 
the sheet produces the necessary deformation.
The laser beam caustic shows a small radial dimension, and the processing plane 
can be positioned far away from the laser optics. Due to these features, the laser 
beam can even reach part locations that are not accessible with conventional bending 
tools. The good accessibility of laser beams enables the complex shaping of many 
parts and components. All materials that can absorb the used laser beam can, in prin­
ciple, be processed for laser forming. This enables a wide range of usable materials 
for forming procedures, e.g., the bending of otherwise hard-to-form materials.
The laser beam is typically defocused on the material’s surface using low inten­
sities that do not melt the surface. The creation of mushy zones or even melting 
destroys the bonds in the lattice and cannot lead to the desired controlled plastic 
forming. In a solid material, the induced thermal gradients into the material create 
the necessary stresses to lead to the plastic deformation needed to form sheets. The 
introduced thermal stresses in the material’s surface induce plastic strains that bend
