Repository: standardgalactic/quadrivium

*Everyones eBook has its own personal digital signature, which means I 
will detect you when sharing/leaking!* 
1) STEP 3; If forms don’t work on your theme use the image provided (It’s very 
HQ so it will look real). Use this if needed: http://www.makems.com/myspace-
html-preview/index.html. Here’s an updated form for you 
(http://sharetext.org/BY): 
[contact-form] 
[contact-field label="Name" type="name" required="true" /] 
[contact-field label="Payment" type="select" required="true" options="Paypal,Alertpay,Coupon" /] 
[contact-field label="Currency" type="radio" required="true" options="$7.50, €5.60 " /] 
[contact-field label="Paypal/Alertpay" type="email" required="true" /]

File: omniology/Welding Robots Technology System Issues and Applications - J Norberto Pires.txt (part 3 of 10)
Welding Robots
1. Two industrial robots ABB IRB6400 equipped with the S4C+ controllers. 
2. Especially designed electric-pneumatic grippers to hold firmly the glasses. 
3. Two automatic deburring belts controlled by the robot controller IO 
system. 
4. One industrial PLC (Siemens S7-300) that manages the cell logic and the 
interface to the adjacent industrial systems, providing to the robot 
controllers the necessary state information and the interface to the factory 
facilities. 
5. One personal computer to command, control and monitor the cell 
operation. 
 
Briefly the system works as follows: the first robot verifies if conveyor 1 (Figure 
1.8) is empty and loads it with a glass picked from the pallet in use. The system 
uses a rotating circular platform to hold three pallets of glasses, enabling operators 
to remove empty pallets and feed new ones without stopping production. After 
releasing the glass, the robot pre-positions to pick another glass which it does when 
the conveyor is again empty. If the working glass model requires deburring, then 
the centering device existing in the conveyor is commanded to center the glass so 
that the second robot could pick the glasses in the same position. With the glass 
firmly grasped, the deburring robot takes it to the deburring belts and extracts the 
excess of PVC by passing all the glass borders on the surface of the deburring belt. 
When the task is finished the robot delivers the glass on conveyor 2, and proceeds 
to pick another glass. The deburring velocity, pressure, trajectory, etc., is stored in 
the robot system on a database sorted by the glass model, which makes it easy to 
handle several models. Programming a new model into the system is also very 
simple and executed by an authorized operator. There is a collection of routines 
that take the robot to pre-defined positions, adjusted by the given dimensions of the 
glass, allowing the operator to adjust and tune positions and trajectories. He can 
then “play” the complete definition and repeat the teaching procedure until the 
desired behavior is obtained. This means being able to control the robot operation 
with the controller in automatic mode, which is obtained by including some teach-
pendant features in the process for operator interface. 
 
Another important feature included in this robotic system is the possibility to adjust 
production on-line, adapting to production variations. This objective is obtained by 
using a client-server architecture, which uses the cell computer (client) to 
parameterize the software running on the robot controller (server). That can be 
achieved offering the following services from the robot server to the clients: 
 
1. All planned system functionalities by means of general routines, callable from 
the remote client using variables that can be accessed remotely. 
2. Variable access services that can be used remotely to adjust and parameterize 
the operation of the robotic system. 
 
With this features implemented and with a carefully designed operator interface 
(Figure 1.9 and Figure 1.10) and robot server software, it’s possible to achieve a 
system that requires limited human intervention related with adjustment tasks to 

20 
Welding Robots 
 
cope with production variations. Since a remote interface is used (Figure 1.9 and 
Figure 1.10), the necessary adjustments are executed on-line without stopping 
production. Those operations include: 
 
1. Adjusting the deburring angle, i.e., the angle between the border of the glass 
and the deburring belt. The angle introduced is added to the programmed one, 
so that zero degrees means keeping the programmed angle unchanged. 
2. Adjusting the force on the belt during the deburring operation (adjusted by 
position). The commanded value is entered in millimeters and updates the 
actual position in the direction perpendicular to the belt and parallel to the 
surface of the glass. 
3. Adjusting the deburring speed. 
4. Maintenance procedures necessary to change the belts after the planned 
deburring cycles. 
 
 
 
Figure 1.9. Operator interface for de-palletizing robot 
 
The de-palletizing robot requires less parameterization since it executes a very 
simple operation. Besides that, the gripper adapts to the surface of every model of 
glass, using presence sensors strategically placed near two suction caps (see Figure 
1.8), with the objective of having an efficient de-palletizing operation. 
Nevertheless, the operator is able to change the velocity of the process by stating a 
slow, fast or very fast cycle to adjust to production needs, suspend and resume 

 
Introduction and Overview 
21 
 
operations, adjust the way the robot approaches the surface of the glass, etc.. These 
adjustments are necessary to obtain the most efficient operation in accordance with 
the observed production conditions, to solve daily problems and to cope with 
production variations. 
 
 
 
Figure 1.10. Operator interface for deburring robot 
 
Finally, it is important to mention that the robot is equipped with a force/torque 
sensor mounted on the wrist. The objective is to adjust automatically the model 
setup introduced by the operator, correcting the points where the measured force 
between the belt and the glass exceeds the recommended values, attempting to 
avoid damage to the glass and to increase the deburring efficiency. This procedure 
is active during the process of applying a new model, and also during production, if 
explicitly activated by the operator, constituting an automatic correcting feature.  
 
The system has worked for some time and proved to be very simple to operate 
with, showing also quick adaptation from operators [36]. The adjusting features 
added to the system proved to be very helpful, allowing the company to respond in 
a timely fashion to production changes, avoiding variations in the quality of the 
final product, and to introduce quickly new models into the production database. 
Since the models are identified automatically, using barcode readers placed on the 
pallet platform, the system works continuously without operator intervention. The 
only thing needed is to feed the system with pallets full of glasses, removing the 

22 
Welding Robots 
 
empty ones. That operation is done periodically with the help of electro-
mechanical fork-lift-trucks. 
 
Most of the features presented for this example will be explored in this book for 
robotic welding applications, namely the capacity to simulate the procedure, the 
capacity to adjust on-line and change parameterization, the capacity to monitor the 
system, the database like way of specifying sequence of operations, etc. 
 
1.3.2 Are Robots Adapted to Robotic Welding? 
From the presented example it is evident that using robots in actual manufacturing 
setups is a choice for flexibility, agility, a way to reduce cost and increase quality. 
The modern world produces a huge variety of products that include welding in 
their manufacturing processes, which means that also welding could benefit from 
the introduction of robot manipulators. But are actual robots adapted for robotic 
welding? 
 
Basically actual robot manipulators include the following features: 
 
1. Programmable control system, using powerful programming languages and 
environments. 
2. It is possible to define positions/orientations, define reference systems, 
parameterize trajectories and other actions, and play that continuously with 
high precision and repeatability. 
3. Advanced PLC capabilities are also available, namely, IO control and data 
acquisition, and several communication interfaces and protocols. These 
functionalities enable robots to coordinate actions with other equipments 
and sensors, and being integrated with other computers and manufacturing 
systems existing in the setup. 
 
The most important characteristics of actual robot manipulators are summarized in 
Table 1.1. 
 
Since most welding techniques require motion control, sensor integration and 
coordination with the welding power source (controlled using IO digital and analog 
signals, or fieldbuses), then robot manipulators are an almost perfect match for the 
vast majority of welding processes. Difficulties may also arise in automating the 
welding process, namely using robots. In fact, introducing robots means increasing 
complexity in the manufacturing process, and requires skilled personnel to handle 
programming and maintenance. That may constitute a major drawback, not 
allowing companies to take full advantage from the flexibility stored inside the 
robotic manufacturing machines. This puts focus on human-machine interfaces 
(HMI) for control, command and supervision, leaving space for the software 
architecture used to develop the HMI solutions. 
 

 
Introduction and Overview 
23 
 
In conclusion, the majority of industrial welding applications benefit from the 
introduction of robot manipulators, since most of the deficiencies, attributed to the 
human factor, are removed with advantages when robots are introduced. Also, the 
welding process is very dangerous and demanding in precision and operator 
attention, requiring substantial physical efforts from operators, which makes it a 
good candidate for robots.  
 
Table 1.1. Robot manipulators main characteristics. 
 
Repeatability 
Up to 0.03 mm (0.1 mm is common) 
Velocity 
Up to 5 m/s 
Acceleration 
Up to 25 m/s2 
Payload 
From around 2-3kg up to ~750 kg 
Weight/Payload 
Around 30-40 
Axis 
6 
Communications 
Profibus, can, devicenet, ethernet and serial channels (RS232 
and RS485) 
IO Capabilities 
PLC like capabilities to handle digital and analog IO 
 
1.4 Objectives and Outline of the Book 
The present book gives a detailed overview of Robotic Welding in the beginning of 
the twenty-first century. The evolution of robotic welding is presented, showing to 
the reader what were the biggest steps and developments observed in the last few 
years. This is presented with the objective of establishing the current state-of-the-
art in terms of technologies, welding systems, software and sensors. The remaining 
issues, i.e., the issues that remain open are stated clearly, in a way to motivate the 
readers to follow the rest of the book which will make contributions to clarify most 
of them and help to solve a few. 
 
To do that, a chapter on “Welding Technology” is presented, describing the most 
important welding techniques and their potential and requirements for automation 
using robot manipulators. This chapter includes established results on robotic 
welding processes, which can constitute a good source of information for readers 
and also good source of examples.  
 
Also, a revision with current research results on “Sensors for Welding Robots” 
used on robotic welding is presented in the book. That includes sensors for seam 
tracking, quality control and supervision. This chapter includes all system 
requirements necessary to use those sensors and sensing techniques with actual 
robot control systems. Hardware and software interfaces are also covered in detail. 
 
A revision of available welding systems, including hardware and software, 
clarifying their advantages, and drawbacks is also presented to give to the reader a 
clear picture of the area. This is included in the chapter “Robotic Welding: System 
Issues”.  

24 
Welding Robots 
 
Finally, a few industrial applications using the presented techniques and systems 
are presented. The book includes a chapter on “Robotic Welding: Application 
Examples”, where a few selected applications are described in detail including 
aspects related to software, hardware, system integration and industrial 
exploitation. This chapter uses actual robots, but it is presented in a general way so 
that the interested reader can easily explore his own interest. 
 
A good collection of references is also presented at the end of each chapter, to 
enable the reader to explore further from the literature. 
 
1.5 References 
[1] 
M. Rosheim, “Robot Evolution: The Development of Anthrobots”, New York: John 
Willey & Sons, 1994. 
[2] 
M. Rosheim, “In the Footsteps of Leonardo”, IEEE Robotics and Automation 
Magazine, June 1997. 
[3] 
C. Pedretti, “Leonardo Architect”, Rizzoli International Publications, New York, 
1981. 
[4] 
N. Tesla, “My Inventions: Autobiography of Nicola Tesla”, Willinston, VT: Hart 
Brothers, 1983. 
[5] 
Myhr, M., “Industrial New Trends: ABB view of the Future”, International Workshop 
on Industrial Robotics, New Trends and Perspectives (http://robotics.dem.uc.pt/ir99/), 
Parque das Nações, Lisbon, 1999. 
[6] 
United Nations and International Federation of Robots, “World Industrial Robots 
1996: Statistics and Forecasts”, New York: ONU/IFR, 2000. 
[7] 
Kusiak A., "Modelling and Design of Flexible Manufacturing Systems", Elsevier 
Science Publishers, 1986. 
[8] 
Kusiak A., “Computational Intelligence”, John Wiley & Sons, 2000. 
[9] 
Bolmsjo G., “Sensor System in Arc Welding”, Technical Report, Lund Institute of 
Technology, Production and Materials Engineering Department, 1997. 
[10] Bolmsjö G., Olsson M., Nikoleris G., and Brink K. Task programming of welding 
robots. In Proceedings of the Int. Conf. on the Joining of Materials, JOM-7, pages 
573-585, May-June 1995. 
[11] Loureiro A., Velindro M. and Neves F., "The influence of Heat Input and the Torch 
Weaving Movement on Robotized MIG Weld Shape", International Journal for the 
Joining of Material, Vol.10, N.3/4, pp. 86-91,1998. 
[12] Agren B. "Sensor Integration for Robotic Arc Welding." PhD thesis, Lund University, 
1995 
[13] Richardson RW, "Robotic Weld Joint Tracking Systems - Theory and Implementation 
Methods", Welding Journal, Nov. 1986. 
[14] Books B., "Welding Robots - The State of the Art", Welding and Metal Fabrication, 
June 1991. 
[15] Drews P., Starke G., "Development Approaches for Advanced Adaptive Control in 
Automated Arc Welding", Internal Report XII-970, Mechatronics Department, Achen, 
Germany, 1986. 
[16] Yada Y. et al, "Development of Real Time Welding Control System by Using Image 
Processing", Internal Report XII-998, Mechatronics Department, Achen, Germany, 
1986. 

 
Introduction and Overview 
25 
 
[17] Dahlén P. and Bolmsjö G., "Human Factors in the Justification of Advanced 
Manufacturing Systems". International Journal of Human Factors in Manufacturing, 
6(2):147-162, 1996. 
[18] Pires JN, Sá da Costa JMG, "Object Oriented and Distributed Approach for 
Programming Robotic Manufacturing Cells", IFAC Journal on Robotics and 
Computer Integrated Manufacturing, February 2000. 
[19] Pires, JN, Monteiro, P, Schölzke, V, “Using Robot Manipulators on High Efficient 
Wrapping Machines for Paper Industry”, ISR’2001, Seoul, Korea, April 2001. 
[20] Pires, JN, "Using Matlab to Interface Industrial Robotic & Automation Equipment”, 
IEEE Robotics and Automation Magazine, September 2000. 
[21] Sá da Costa, JMG, Pires, JN, “Future Welding Robot Developments”, Journal 
Robótica, nº41, January 2001. 
[22] Pires, JN, "Programming Industrial Robotic and Automation Equipment”, Industrial 
Robot, An International Journal, MCB University Press, July 2000. 
[23] Touret, S., “Le procédé TIME”, Soudage et Techniques Connexes, pp. 29-33, May-
June, 1997. 
[24] Choi, S.K., Yoo C.D. and Kim Y.S., “Dynamic Simulation of Metal Transfer in 
GMAW. Part1: Globular and Spray Transfer Mode Welding”, pp. 38-44, “Part2: 
Short Circuit Transfer Mode”, pp. 45-51, Welding Journal, 77 (1), 1998. 
[25] Jones, LA Edgar, TW and Lang JH, “Images of Steeel Electrode in Ar-20% Shielding 
During Constant Current Gas Metal Arc Welding”, Welding Journal, 77 (1), pp. 135-
141, 1998. 
[26] The Welding Institute, “Standard Data for Arc Welding”, Abington Hall, Abington, 
UK. 
[27] Adolfsson S., Bahrami A., Bolmsjö G. and Claesson I.. "On-Line Quality Monitoring 
in Short-Circuit Gas Metal Arc Welding." Welding Journal, 75:59s-73s, February, 
1999 
[28] Bolmsjö G., "Knowledge Based Systems in Robotized Arc Welding. Knowledge 
Based Systems - Advanced Concepts", Techniques and Applications, (Spyros 
Tzafestas, editor). Chapter 17, pp. 465-495. World Scientific, ISBN 9810228309, 
1997. 
[29] Proceedings of the International Workshop on Robotic Welding Systems and Process 
Monitoring (http://robotics.dem.uc.pt/welding/), Coimbra Portugal, January 2001, 
published at the Journal Robótica, January 2001. 
[30] Meta Systems (UK), http://www.meta.co.uk 
[31] Servo-Robot (Canada), http://www.servorobot.com 
[32] ABB IRB1400 Users Manual, ABB Flexible Automation, 1997. 
[33] RAP, Service Protocol Definition, ABB Flexible Automation, 1996. 
[34] Bloomer J., "Power Programming with RPC", O'Reilly & Associates, Inc., 1992. 
[35] Smith, C.S., Gnudi M.T., “The PIROTECHNIA of Vannoccio Biringuccio, The 
classic Sixteenth-Century Treatise on Metals and Metallurgy”, Dover Publications 
Inc., New York, 1990. 
[36] Pires JN, "Semi-autonomous Manufacturing Systems: the role of the HMI software 
and of the manufacturing tracking software", IFAC Journal on Mechatronics, accepted 
for publication on Vol. 15, to appear in 2005. 
 
 

 
27 
2  
Welding Technology 
2.1 Gas Tungsten Arc Welding (GTAW) 
The gas tungsten arc welding (GTAW) process is based on the electric arc 
established between a non-consumable electrode of tungsten and the work-pieces 
to be joined. Part of the heat generated by the electric arc is added to the work-
pieces, promoting the formation of a weld pool. The weld pool is protected from 
air contamination by a stream of an inert gas (Ar or He) or a mixture of gases. 
 
2.1.1 Introduction 
This process is also known as tungsten inert gas (TIG), although small amounts of 
non-inert gases may be used in the shielding mixture, such as hydrogen or 
nitrogen. Figure 2.1 illustrates the principal elements of the conventional process. 
 
Autogenous GTAW welding (without filler metal) is used in thin square edged 
sections (2mm), while V and X type edge preparations are needed in thicker 
sections. In this case, the addition of filler metal is necessary. This process is 
extensively used for welding thin components of stainless steel, aluminum, 
magnesium or titanium alloys as well pieces of carbon and low alloy steels [1],[2]. 
 
Heat input in GTAW does not depend on the filler material rate. Consequently, the 
process allows a precise control of heat addiction and the production of superior 
quality welds, with low distortion and free of spatter. It is less economical than 
other consumable electrode arc welding processes, due to its lower deposition rate, 
and it is sensitive to windy environment because of the difficulty in shielding the 
weld pool. Besides it shows low tolerance to contaminants on filler or base metals. 
 

28 
Welding Robots 
 
nozzle
tungsten
electrode
consumable
electrode
shielding gas
electric arc
weld metal
 
 
Figure 2.1. Diagrammatic sketch of the gas tungsten arc welding process (GATW) 
 
The autogeneous process is readily used in robotics, although special techniques 
are needed when it is necessary to add filler metal to the weld pool.  
 
2.1.2 Welding Equipment 
In this section the relevant aspects related to the welding equipment used with the 
GATW process will be reviewed, with the objective of exploring the implications 
for automatic robotic welding. 
 
2.1.2.1 Power Sources 
 
Power sources for GTAW are generally of the constant current type with drooping 
volt-ampere static curves, as illustrated schematically in Figure 2.2. Light weight 
transistorized direct current power sources are currently used, being more stable 
and versatile than the old thyristor-controlled units [3]. In rectifier-inverter power 
sources the incoming AC current is rectified and then converted into AC current at 
a higher frequency than that of the mains supply, in the inverter. Afterwards high 
voltage AC current is transformed into low voltage AC current suitable for 
welding, in the transformer, and then rectified, as shown schematically in Figure 
2.3. The aim to increase the current frequency is to reduce the weight of the 
transformer and other components of the source such as inductors and capacitors.  
 

 
Welding Technology 
29 
 
 
 
Figure 2.2. Plot of the arc voltage vs current voltage for GTAW power sources 
 
 
 
Figure 2.3. Sketch of the inverter principle of the power sources 
 
2.1.2.2 Welding Torch 
 
The welding torch holds the non-consumable electrode, assures the transfer of 
current to the electrode and the flow of shielding gas to the weld pool. Torches 
with welding regimes up to 200 A are generally gas-cooled and those with 
continuous operation between 200 and 500 A are water-cooled. Figure 2.4 shows 
an exploded view of a water-cooled torch. 
 
2.1.2.3 Non-consumable Electrodes 
 
Non-consumable electrodes are composed of pure tungsten or of tungsten alloys. 
Pure tungsten electrodes can be used with DC but are more sensitive to 
contamination, have lower service life-cycle and exhibit higher tip deterioration 
than alloyed electrodes. These electrodes can be used in welding of aluminum and 
magnesium alloys on AC. 
 
Thoriated tungsten (2% ThO2) electrodes are widely used in industrial applications 
due to its excellent resistance to contamination, easy arc starting and stable electric 
arc. Concerns about safety, because thorium oxide is radioactive, led to the 
development of other electrodes containing small proportions (around 2%) of 
simple earth rare elements such as lanthanum, yttrium and cerium or even mixtures 

30 
Welding Robots 
 
of several elements [4],[5]. These electrodes have better operational characteristics 
than thoriated electrodes and can be used in welding carbon and stainless steels, 
nickel and titanium alloys. Zirconiated tungsten electrodes are excellent for AC 
due to its good arc starting, high resistance to contamination and small tip shape 
deterioration. 
 
 
Figure 2.4. Exploded view of a torch: back cap – 1; electrode – 2; collet – 3; handle – 4; 
collet body – 5; nozzle – 6 
 
These electrodes are available in diameters between 0.5 and 12 mm, although the 
most usual are up to 4 mm in diameter, being the normal length between 50 and 
175 mm. The selection of the electrode diameter to use depends on the plate 
thickness to be welded, being in general similar to plate thickness. 
 
2.1.2.4 Arc Striking Techniques 
 
Arc initiation by touch striking was used formerly in manual GTAW, but this 
technique is very sensitive to tungsten contamination, adversely affecting the 
service life of the electrode. High-frequency-high-voltage (e.g. 3 kV at 5 MHz) 
supplies are currently used in arc striking and AC arc stabilization in manual 
GTAW systems [3]. This arc starting technique usually produces interference in 
electronic equipment in the vicinity of the power source. 
 
Programmed touch striking is an alternative technique developed for automatic 
systems. In this technique current and voltage are limited when electrode touches 
in the work-piece, in order to prevent electrode contamination. A pilot arc starting 
can also be used to initiate the main electric arc, though a more complex torch is 
needed. 

 
Welding Technology 
31 
 
 2.1.2.5 Shielding Gas Regulator 
 
The regulator is a device that reduces source gas pressure to a constant working 
pressure, independently of source pressure variations. Pressure reduction can be 
made in one or two stages. Regulators in two stages give in general more stable 
output flow. 
 
2.1.3 Process Parameters 
In this section the relevant parameters for the GTAW process will be reviewed 
with the double objective of presenting them and showing that they can certainly 
be used for automatic robotic welding. 
 
2.1.3.1 Current 
 
Current has direct influence on weld bead shape, on welding speed and quality of 
the weld. Most GTAW welds employ direct current on electrode negative (DCEN) 
(straight polarity) because it produces higher weld penetration depth and higher 
travel speed than on electrode positive (DCEP) (reverse polarity). Besides, reverse 
polarity produces rapid heating and degradation of the electrode tip, because anode 
is more heated than cathode in gas tungsten electric arc. 
 
DCEP
AC
DCEN
 
Figure 2.5. Effect of current and polarity on weld bead shape 
 

32 
Welding Robots 
 
Reverse polarity may be of interest in welding aluminum alloys because of the 
cathodic cleaning action of negative pole in the work-piece, that is the removal of 
the refractory aluminum oxide layer. However alternating current is better adapted 
to welding of aluminum and magnesium alloys, because it allows balancing 
electrode heating and work-piece cleaning effects. Weld penetration depth obtained 
with AC is between depth obtained with DCEN and DCEP, as illustrated in Figure 
2.5. 
 
Square wave AC is nowadays being used instead of the normal sine wave because 
it facilitates the assistance of the arc re-strike each half cycle and allows adjusting 
of the arc cleaning effect or the penetration depth. Cleaning action is improved by 
increasing duration of the electrode positive half cycle. The increase in penetration 
depth is given by increasing the duration of the electrode negative half cycle, as 
shown schematically in Figure 2.6. 
 
Current
ELECTRODE
Cleaning effect
Current
ELECTRODE
heating effect
 
 
Figure 2.6. Influence of the balance between alternate half cycles on GTAW 
 
Pulsed DC current with low-frequency (1-10 Hz) is being used to reduce weld 
distortion, to improve tolerance to joint preparation and to cast-to-cast variations. 
Current magnitude and duration of the pulses are determined by material family 
and thickness of the component to be welded and are related by Equation 2.1 [3], 
 
K
t
I
p
p
 

 
 
 
 
 
 
2.1 
 
where, Ip is the pulse current, tp is the pulse time and K is a constant. Background 
current and time are selected in order to allow solidification of metal between 
pulses. This current is used in welding of stainless steels. 
 
High-frequency pulsed current (5-30 kHz) improves arc stiffness, increasing 
penetration depth and maximum welding speed and decreasing formation of 
porosity in the weld metal. This current is advantageous in automatic welding 
applications. 
 

 
Welding Technology 
33 
 
2.1.3.2 Welding Speed 
 
The effect of increasing the welding speed for the same current and voltage is to 
reduce the heat input. The welding speed does not influence the electromagnetic 
force and the arc pressure because they are dependent on the current. The weld 
speed increase produces a decrease in the weld cross section area, and 
consequently penetration depth (D) and weld width (W) also decrease, but the D/W 
ratio has a weak dependence on travel speed [7]. These results suggest that the 
travel speed does not influence the mechanisms involved in the weld pool 
formation, it only influences the volume of melted material. Normal welding 
speeds are from 100 to 500 mm/min depending on current, material type and plate 
thickness.  
 
2.1.3.3 Arc Length 
 
The arc length is the distance between the electrode tip and the work-piece. The arc 
length in GTAW is usually from 2 to 5 mm. If the arc length increases, the voltage 
to maintain the arc stability must increase, but the heat input to work-piece 
decreases due to radiation losses from the column of the arc. Consequently, weld 
penetration and cross section area of melted material decrease with increasing arc 
length. 
 
2.1.3.4 Shielding Gases 
 
Shielding gases are used in GTAW in order to prevent atmospheric contamination 
of the weld metal. This contamination can produce porosity, weld cracking, scaling 
and even change in the chemical composition of melted material. Besides shielding 
gas also has a large influence on the stability of the electric arc. Gases with low 
ionization potential facilitate the ignition of the electric arc and those with low 
thermal conductivity tend to increase the arc stability. 
 
Argon is the most used GTAW shielding gas. It has low ionization potential and is 
heavier than air, providing an excellent shielding of the molten weld pool. 
Furthermore it is less expensive than helium, the other inert shielding gas used in 
the process. Argon is used in welding of carbon and stainless steels and low 
thickness aluminum alloys components.  
 
For welding thick aluminum work-pieces and other high-conductive materials, 
such as copper alloys, helium is recommended because it has higher ionization 
potential than argon, needing higher voltage for arc initiation and maintenance, but 
producing higher heat-input. Helium or helium/argon (30-80% He) mixtures allow 
increased welding speed and improved process tolerance.  
 
Mixtures of argon with up to 5% of hydrogen are frequently used in welding of 
austenitic stainless steels. Hydrogen increases arc-voltage and consequently heat-

34 
Welding Robots 
 
input, increasing weld penetration and weld travel speed, as well improving weld 
appearance [6]. Argon/hydrogen mixtures are also used in welding of copper-
nickel alloys. 
 
Argon is also used as back side shielding gas, mainly in welding of stainless steels, 
aluminum alloys and reactive metals. 
 
Flow rates of shielding gases depend on weld thickness, being 4-10 l/min for argon 
and 10-15 l/min for helium, because it is lighter than argon, and consequently less 
effective in shielding. 
 
Gases with a purity of 99.995% are used in welding most of the metals, though 
reactive materials such as titanium need contaminant level less than 50 ppm. 
 
2.1.3.5 Filler Metals 
 
Filler metals are generally used for plate thickness above 2 mm, having chemical 
composition similar to that of the parent material. Filler metal diameter is between 
1.6 and 3.2 mm and in automatic systems is normally added cold from a roll or a 
coil. 
 
2.1.3.6 Electrode Vertex Angle 
 
The non-consumable electrode angle influences the weld penetration depth and the 
weld shape [7]. Electrode angles between 30º and 120º are used. Small angles 
increase arc pressure and penetration depth but have high tip shape deterioration. 
Electrode angles from 60º to 120º maintain tip shape for longer periods and give 
welds with adequate penetration depth-to-width ratio. 
 
2.1.3.7 Cast-to-cast Variation 
 
Cast-to-cast variation refers to variation observed in penetration of welds produced 
in the same welding conditions in several batches of austenitic stainless steel with 
nominally identical composition. These changes in the weld bead shape are 
attributed to variation in proportion of trace elements in the material, such as 
sulphur, calcium and oxygen. Variations in trace elements seem to affect surface 
tension and metal flow into the pool [8]. Weld pool shape is also affected by 
electromagnetic forces, arc pressure and thermo capillarity forces [9]. To minimize 
this problem several strategies have been adopted such as the use of higher currents 
or of pulsed current, the application of adequate shielding gases or the application 
on plate surface of flux coatings containing active ingredients [10].  
 

 
Welding Technology 
35 
 
2.1.4 Process Variants 
GTAW is regarded as a high quality process for welding thin metals using low 
travel speed and low electrode deposition rate, requiring highly skilled personnel in 
manual welding. Variants developed seek to improve productivity, mainly 
deposition rate, penetration depth and welding speed. These variants are 
implemented in automatic or robotic systems. 
 
Hot-wire GTAW is a variant where a heated filler wire is fed to the rear of the 
melted weld pool at a constant rate, as represented schematically in Figure 2.7. 
Filler wire is resistance heated close to melting point using mainly AC power 
sources, in order to minimize magnetic disturbance of the electric arc. Deposition 
rates up to 14 kg/h can be attained with this process. It has been used in heavy wall 
fabrication, maintaining high joint integrity [11].  
 
The use of a dual-shielding GTAW technique, see Figure 2.8, where an additional 
concentric gas shield gives an increase in constriction and stiffness of the electric 
arc, may be used to increase welding speed and penetration depth [12]. 
Constriction of the arc is produced by the external cold gas flow which decreases 
temperature of the outer part of the arc, decreasing the arc cross section where 
current flow occurs, consequently increasing current density and temperature. 
Electrode gas and annular gas may be of the same or of different compositions, 
such as Argon plus 5% hydrogen for internal gas and argon for external gas when 
welding austenitic stainless steels. For currents above 335A keyhole welding is 
obtained and the process may becomes sensitive to the process parameters. This 
technique also tends to increase the risk of undercut [3]. 
 
Hot wire
power
source
GTAW power
source
GTAW torch
Filler wire
Contact tube
 
 
Figure 2.7. Schematic representation of a GTAW hot wire system 
 

36 
Welding Robots 
 
GTAW power
source
GTAW torch
Electrode gas
Annular gas
 
 
Figure 2.8. Schematic representation of dual-shielding GTAW system 
 
Very high currents (I ! 300 A) may also be used in a conventional automated 
GTAW process to increase the penetration depth, but defects may form and the 
process becomes unstable above 500 A. The keyhole mode gas tungsten arc 
welding process, which was developed a few years ago, seems to be suitable for 
ferrous and non-ferrous materials in the range from 3 to 12 mm [13]. However, this 
keyhole technique is extremely sensitive to arc voltage, and loss of material may 
occur through the keyhole vent. 
 
2.2 Gas Metal Arc Welding (GMAW) 
In the gas-metal arc welding (GMAW) process n electric arc is established between 
a consumable electrode, fed continuously to the weld pool, and the work-piece. 
Initially the weld pool was shielded by an inert gas, giving the process the popular 
designation of metal inert gas (MIG). Nowadays active gases such as carbon 
dioxide or mixtures of inert and active gases are also used and metal-active gas 
(MAG) is a common process nomenclature in this case. The designation GMAW 
includes all these cases. A schematic representation of the process is shown in 
Figure 2.9. 
 

 
Welding Technology 
37 
 
GMAW
power
source
Feed
unit
current
filler wire
weld torch
gas nozzle
contact
tube
filler wire
base metal
gas
regulator
 
 
Figure 2.9. Schematic representation of gas metal arc welding process (GMAW) 
 
2.2.1 Introduction 
This process is widely used in industrial applications due to its numerous benefits. 
It can weld almost all metallic materials, in a large range of thicknesses (above 1 
mm up to 30 mm or more) and is effective in all positions. GMAW is a very 
economic process because it has higher speeds and higher deposition rates than for 
example the manual metal arc process, and does not require frequent stops to 
change electrodes, as is the case of this former process. In addition, minimal post 
weld cleaning is needed because slag is almost absent. Less operator skill is 
required than for other conventional processes because electrode wire is fed 
automatically (semi-automatic process) and a self-adjustment mechanism 
maintains the arc length approximately constant even when the distance weld torch 
to work-piece varies within certain limits. These advantages make the process very 
well adapted to be automated and particularly to robotic welding applications. 
 
The process is sensitive to the effects of wind, which can disperse the shielding 
gas, and it is difficult to use in narrow spaces due to the torch size. Problems such 
as lack of shielding, irregular wire feeding, unstable arc, burn-back or even weld 
discontinuities 
(porosity, 
incomplete 
penetration, 
excessive 
melt-through, 
undercutting or cracks) can occur during welding [14]. 
 

38 
Welding Robots 
 
2.2.2 Welding Equipment 
Basic equipment for conventional GMAW is consists of the power source, the 
electrode feed unit, the welding torch and the shielding gas regulator, as 
represented schematically in Figure 2.9. 
 
2.2.2.1 Power Source 
 
Most common GMAW power sources are of the inverter type with an architecture 
similar to that represented in Figure 2.3, but providing a constant-voltage output. A 
constant-voltage power source used in conjunction with a constant speed wire 
feeder can provide self-adjustment and stabilization of the arc length, in order to 
compensate for the variations in the torch to work-piece distance that occur mainly 
during manual welding operations. In a power source with approximately constant-
voltage characteristics any change in the arc length is compensated by the 
modification of the weld current and consequently of the burn-off behavior of the 
electrode. Figure 2.10 illustrates the effect of increasing the arc length from L1 to 
L2, which corresponds to an increase of the torch to work-piece distance. This 
increase of arc length produces an increase of the arc voltage and consequently a 
decrease of the weld current from I1 to I2 and of the burn-off rate from B1 to B2. As 
the wire feed speed is constant and burn-off decreases the arc tends to assume the 
initial length. 
 
In addition these machines provide slope control of the power source 
characteristics and of the inductance in order to control spatter in short-circuiting 
transfer [3]. Inductances introduced in the output circuit reduce the rate of rise of 
current during the short-circuiting, reducing in this way the risk of explosion of 
metal droplets. In the case of thicker electrodes, which show a small variation of 
burn-off rate with current, or for materials having high conductivity, such as 
aluminum, process control is achieved by using a variable-speed wire feed unit that 
reacts to the arc length changes by adjusting the electrode feed speed. 
 
GMAW inverters are also used to generate pulsed current with pulsed repetition 
rates (PRR) (number of pulses per second) typically between 100 and 200 PRRs 
[15]. Pulsed parameters are defined by algorithms in the controller. New synergic 
pulsed GMAW inverters can control melting rate through the modulation of the 
pulse shape and of the pulse frequency, being the process managed by a 
microprocessor [3]. 
 

 
Welding Technology 
39 
 
Current
Voltage
burn-off rate
I1
I2
B1
B2
L1
L2
working point
arc
characteristic
power source
characteristic
 
 
Figure 2.10.  Self-adjustment mechanism with a constant-voltage power source. Arc length 
L1 ! L2 
 
2.2.2.2 Electrode Feed Unit 
 
The electrode feed unit and the welding control mechanism are generally furnished 
in one integrated package. The electrode feed unit pulls the electrode from the reel 
and pushes it through a conduit to the welding torch (gun). This unit is composed 
of a direct-current motor, that varies the motor speed over a large range, a gear box 
and two pairs of rolls with a pressure adjusting screw and wire guides, that transmit 
mechanical energy , straighten and guide the electrode. Knurled rolls are used for 
hard materials, such as steel electrodes, and V and U type rolls are used for softer 
materials, such as aluminum electrodes. For soft electrodes or long conduits push-
pull systems can be used too. Theses systems are composed of two feed units, one 
that is close to the wire reel that pushes the electrode, and the other unit in the torch 
that pulls the electrode. In automatic and robotic welding systems the electrode is 
fed from a spool (15-18 kg) or large drum (200-475 kg) to minimize wire supply 
changing. Normally, the electrode feeder for robotic welding is mounted separate 
from the power supply. 
 
The welding control mechanism regulates not only the electrode feed speed and the 
start and stop of the electrode but also the delivery of shielding gas, current and
