Repository: standardgalactic/quadrivium

*Everyones eBook has its own personal digital signature, which means I 
will detect you when sharing/leaking!* 
1) STEP 3; If forms don’t work on your theme use the image provided (It’s very 
HQ so it will look real). Use this if needed: http://www.makems.com/myspace-
html-preview/index.html. Here’s an updated form for you 
(http://sharetext.org/BY): 
[contact-form] 
[contact-field label="Name" type="name" required="true" /] 
[contact-field label="Payment" type="select" required="true" options="Paypal,Alertpay,Coupon" /] 
[contact-field label="Currency" type="radio" required="true" options="$7.50, €5.60 " /] 
[contact-field label="Paypal/Alertpay" type="email" required="true" /]

File: omniology/01. ESR Spectroscopy in Polymer Research (1977).txt (part 4 of 21)
Photosensitized by Dialkyl Peroxydicarbonates . 
Photosensitized by Benzophenone . 
. . . . . 
. . . 
L-.------~V~--------~I~'------~V~--------~~------' 
1 
~1 
o:i 
sl 
~al 
ffial 
Fig. 3.17. Block diagram of an X-band high power ENDOR spectrometerS02) 
S4 

Change in the 
ESR signal 
amplitude 
a 
b 
3.7. Special Techniques for ESR Spectroscopy 
~------A-------~ 
Vo 
vrf-
Fig. 3.18. Schematic diagram of a 
TEO 11 cylindrical cavity designed 
for ENDOR studies. The sample is 
placed along the axis of the 
cavity987) . 
Fig. 3.19. ENDOR lines for 
a system with S = 1/2 and 
1=1/2 
~ 
2.77G 
~ 
14 
15 
16 
17 
18 
19 
20 
frequency. MeA; 
Fig. 3.20. The ESR and ENDOR spectra of the triphenylmethyl radical987) 
55 

3. Experimental Instrumentation of Electron Spin Resonance 
the ESR spectrum is more helpful. For example, the highest coupling constant corresponds to 
the 3 protons, because the corresponding splitting 2.78 ± 0.02 G gives a quartet (3 + 1 lines) in 
the ESR spectrum, indicating that 3 protons are involved. The septet corresponding to the 
6 ortho-protons with a coupling constant 2.55 ± 0.03 G is also observed. The coupling 1.156 G 
caused by the 6 metha-protons is not directly observable in the ESR spectrum, but is very clear 
in the ENDOR spectrum. It is seen that ENDOR is valuable for accurate determination of hyper-
fine coupling constants of complex radicals when the spectra are compared with ESR. ENDOR 
spectroscopy is more useful than ESR spectroscopy in two main respects. One is that the spectra 
are simpler, as each group of equivalent protons produces only one single ENDOR line regardless 
of the number of equivalent protons in the group. The second advent age is that the resolution is 
more improved. 
3. "Optical detection of magnetic resonance" (ODMR). The basic idea of this method is 
that radiofrequency transitions which occur in the course of the magnetic resonance can be 
monitored by the changes which they cause in the polarization, intensity, or spectral distribu-
tion of either emitted or absorbed light503, 975,1530). Thus the ODMR combines the high 
selectivity of optical spectroscopy with the sensitivity of ESR spectroscopy. This method has 
not yet been applied to the study of free radicals in polymers. 
56 

Appendix 
Appendix 
MSAV: Multiscan Average 
MSA V provides the user with a means to acquire and sum together several scans of EPR 
data in order to increase the signal-to-noise ratio. Assuming the spectrometer noise is 
random, it will add as the square root of the number of scans, i.e • .IN, while the EPR 
signal (not random) will add directly as the number of scans, N. Thus, an improvement 
in the signal-to-noise ratio equal to the square root of the number of scans can be achieved 
by multiscan averaging. 
MSAVST: Multiscan Average Using Standard Parameters 
MSA VST operates in the same manner as MSA V. All necessary input parameters are re-
trieved from a standard parameter file, STPARA, and the acquisition of data is begun. The 
purpose of this program is to maintain a standard set of multiscan averages in a file called 
STPARA. Hence, any future efforts in averaging spectra can be accomplished without 
having to answer the questions asked by loading the program MSA V. 
MSA VRP: Multiscan Average Repeating Parameters in Data File 
MSA VRP operates similarly to the MSA VST program described above, but reuses the 
parameters in the data file rather than the parameters in STPARA. The data file para-
meters are generally those used to obtain the most recent MSAV. For example, if the 
operator completes a MSA V, changes samples, and wishes to do an identical experiment, 
typing MSA VRP will initiate a multiscan average without the necessity of reentering the 
earlier input parameters. 
RESUME: Resume Multiscan Average 
This program allows the user to add scans to the data file if necessary. If the user, for 
instance, has performed a 40-scan MSA V on a dilute sample and found that the resultant 
signal-to-noise ratio was only fair, 40 additional scans may be added to improve this ratio 
by ..j2 with the RESUME option. 
Data Reduction 
Each of the five data reduction programs reads the data file created by the program and 
generates a plot file. The plot file may be displayed on the EPR oscilloscope, the E-80A 
EPR recorder, the optional 611 CRT, or it may be stored for future reference. 
DERIVT: Derivative 
DERIVT takes the derivative of the data file and stores the result in the plot file. 
The numerical derivative can be taken over as little as three or as many as 23 data 
points. The numerical derivative of normal EPR data is displayed as a second deriva-
tive. 
SMOOTH: Smooth with Variable Length Convolution Function 
Information in the data file may be processed with this program by using a variable 
number of values in a convolution function to smooth the data, with the result 
being stored in the plot file. The operator specifies the number of points, between 
5, ..• , 23, used to calculate the smoothed value at each point in the data file. 
INTI: First Integral 
INTI calculates the first integral (i.e. the absorption spectrum) of the standard 
EPR spectrum (1st derivative) emanating from the spectrometer. 
57 

3. Experimental Instrumentation of Electron Spin Resonance 
INT2SC: Second Integral/Spin Concentration 
This program calculates the second integral (intensity) of the normal EPR spectrum, 
prints a value for the intensity on the Teletype, stores the result in the plot file, 
and asks if a spin concentration calculation is desired. If not, the program ter-
minates. 
When the spin concentration calculation is desired, the user must supply a sample 
of known concentration (e.g. Varian strong pitch). The computer then calculates 
the known sample's second integral and compares this value to the second integral 
computed for the unknown sample. Spin concentration for the unknown is then 
printed out. 
STICK: Stick Plot of Experimental Spectrum 
STICK integrates each line in the standard experimental EPR spectrum and pro-
duces a set of lines positioned at line maxima with height proportional to the 
integral of the line. A list of line positions in Gauss and T 2 -1 's is provided as a 
user option. The purpose of the program is to allow the user to generate a theo-
retical stick plot of the EPR spectrum and compare this to the experimental stick 
plot generated by the computer, thereby giving a better feel for the accuracy of 
the proposed molecular structure. 
Data Display Programs 
OUTO: Output Data File 
OUTO outputs the data file to the EPR recorder, EPR scope, or the 611 CRT 
storage scope (optional). OUTO provides both horizontal and vertical scaling. 
OUTP: Output Plot File 
OUTP outputs the plot file to the EPR recorder, EPR scope, or the 611 CRT 
storage scope (optional). OUTP provides both horizontal and vertical scaling. 
Special Function Programs 
58 
EPRSIM: Simulate EPR Spectrum from Theoretical Parameters 
EPRSIM calculates and stores in the data file an EPR spectrum using a first order 
approximation to determine the line positions. It produces a spectrum by first 
generating a list of all line positions and intensities, and then calculating the speo-
tral shape over the region requested. The number of EPR lines generated is depen-
dent upon the number of nonequivalent nuclei, the number of equivalent nuclei 
within each nonequivalent set, the nuclear spin, and the magnitude of the hyper-
fine splitting constant associated with each set of nonequivalent nuclei. 
The line intensities related to a given set of nonequivalent nuclei are calculated as 
coefficients of the binomial expansion (a + b)n. Final intensity of the simulated 
spectrum is obtained by taking a superposition of the various sets of inequivalent 
nuclei. Line positions are calculated in field units from the number of lines gener-
ated, the magnitude of the hyperfine splitting constant, and the magnitude of the 
magnetic field can range (in Gauss). 
The final spectrum is determined by incorporation of a line shape function, either 
Lorentzian or Gaussian or some combination of the two, whose character is deter-
mined by an input parameter corresponding to the peak-to-peak width of the EPR 
line. A line shape is generated for each of the calculated EPR resonances. When 
two or more EPR lines overlap, a superposition of the intensities at each value of 
the magnetic field is calculated and saved in the data file. 

Appendix 
ADDEL: Add Two Spectral Files 
ADDFL adds two spectral files together and saves the result in a sum file. One 
application of this program might be to add an experimental spectrum to its com-
puted counterpart but with each spectrum of opposite phase. If the result in the 
sum file is a straight line then the theoretical spectrum is exactly identical to the 
experimental spectrum; if a wiggly line appears, the theoretical spectrum does not 
exactly represent its experimental counterpart. 
MULFL: Multiply Spectral File by Constant 
Data values in a particular file are multiplied by a constant and the result saved in 
a new file. For example, mUltiplying the data file by the constant -1, will invert 
the phase of the EPR spectrum. 
USTFL: List Parameters from Spectral File 
This program lists all of the parameters in the file header of a particular program. 
The user may also request a search of the data file to find and print the maximum 
and minimum values. Thus, if the program MSA V were in the data file, the operator 
would be able to list (print) all of the existing input parameters and their values 
and search for the maximum and minimum values of the multiscan averaged spec-
trum residing in the data file. 
UNW: Quadratic Curve Fit of EPR Linewidths of a Spectrum 
UNW fits a quadratic equation to the nuclear spin (independent variable) and EPR 
linewidth, T21, data. The pair of parameters, MI, T21 , is input for each of the EPR 
hyperfine lines in the spectrum. The program calCUlates the coefficients of the 
quadratic equation: 
LDPARA: Load Standard Parameter File (STPARA). 
The header information from the data file is copied into the STPARA file. Thus, 
the last set of parameters used can be saved and reused whenever MSA VST is 
executed, Le. MSA VST will use those parameters in the STP ARA file to run a 
multiscan average. 
Software Drivers 
The four software drivers constitute a set of assembly language programs generally used 
to interact with various hardware on the EPR spectrometer in the fastest possible time. 
EPRRCD: EPR Recorder Interface 
This subroutine provides a general interface between the ADAPTS computer and 
the E-80A EPR recorder via the interface cable. Computed spectra are plotted on 
the EPR recorder by using EPRRCD. 
EPRSCP: EPR Oscilloscope Interface 
Provides an interface between the ADAPTS computer and the EPR E-200 refresh 
oscilloscope via the interface cable. Computed spectra are displayed on the EPR 
scope by using EPRSCP. 
S9 

3. Experimental Instrumentation of Electron Spin Resonance 
CRT: 611 CRT Storage Oscilloscope Interface 
This subroutine provides a general interface between the ADAPTS computer and a 
Model 70-6400 CRT (optional hardware). Computed spectra are displayed on the 
CRT via this program. 
PROCIN: Process Control Interpreter 
This subroutine allows the user to mix different types of I/O commands at a reasonably 
fast rate so that control applications requiring input and output of data on a point-
by-point basis may be performed. In addition, control pulses may be generated or 
sense lines checked. The user is able to specify all of the input and output data 
channels and control sense lines in any order desired. 
The 21 programs described above constitute the software package available with the EPR/ADAPTS 
spectrometer system at the present time. Future EPR software developments will be made avail-
able to EPR/ ADAPTS owners upon completion. 
60 

Chapter 4 
ESR Study of Polymerization Processes 
4.1. Homogeneous Chain-growth Polymerization 
Chain-growth polymerization occurs by free radical or ionic mechanism. The growth 
of a single polymer chain (a macromolecule) is due to the propagation of one kinetic 
chain reaction. Every free-radical chain reaction requires a separate initiation step in 
which a radical species is generated in the reaction mixture. 
Radical polymerizations can be divided into two general types according to the 
manner in which the initial radical species is formed: 
1. Homolytic cleavage of a covalent bond in the monomer by energy absorption 
(radiation, photo, thermal, or ultrasonic initiation) 
+ energy 
AB 
) A· + B· 
(4.1) 
2. Unpaired electron transfer to the monomer from initiator (or photoinitiator) 
fragments, formed by dissociation, e.g.: 
+energy 
R-R 
) 2R· 
(4.2) 
(4.3) 
In radiation initiation, the energy absorbed by the monomer is often higher than 
that required for the excitation of the molecule and dissociation of a covalent bond, 
and sufficient for the ionization of the molecule. An electron is ejected and the ioniza-
tion of the monomer molecule produces a radical-cation containing one unpaired 
electron and a positive charge (see Chapter 1.4): 
(4.4) 
Such ion-radicals are often unstable and may dissociate into a free radical and a 
cation: 
(4.5) 
But this dissociative process can also occur in the same step in which the electron 
(e-) is ejected from the irradiated monomer: 
(4.6) 
61 

4. ESR Study of Polymerization Processes 
When the electron does not have an excessive energy it may be attracted back to the 
cation, and a second free radical is produced: 
(4.7) 
Otherwise, the ejected electron is eventually trapped by another monomer molecule 
and either forms a radical-anion: 
AB+e-----AB·-
(4.8) 
or causes molecular dissociation to one radical and one anionic species: 
(4.9) 
In conclusion, the ejection of an electron from a molecule by ionizing radiation can 
produce two free radicals (A- and B·) and one cation (A+) and one anion (B-). 
Radiation-initiated polymerizations of vinyl monomers are generally, but not al-
ways, free radical reactions. The effect of free-radical inhibitors and the results of 
kinetic studies indicate that the polymerization of most vinyl monomers in the liquid 
state proceeds by a free radical mechanism430). There is, however, good evidence 
that the mechanism of initiation and propagation is ionic for some vinyl and diene 
monomers in solution at very low temperatures or in the solid state2413). 
An application of ESR spectroscopy for the study of polymerization mechanism 
has been for the first time made by Bresler et a1.297-299). These authors have 
measured the concentration of free radicals formed during polymerization of vinyl 
monomers such as methyl methacrylate, methyl acrylate, and vinyl acetate. 
ESR spectra of monomers polymerizing in bulk and highly viscous systems 
(e.g. precipitation polymerization) are not well resolved 1195, 1196). On the other 
hand, during polymerization in nonviscous media (e.g. polymerization in solution) 
it is difficult to detect free radicals by the ESR method because the concentration 
of free radicals is very low. If sufficiently high concentration is reached, the ESR 
spectra obtained during polymerization in nonviscous media are well resolved and 
easy to interprete. The ESR detection and identification of free radicals during poly-
merization under various conditions have been reviewed in detail by Fischer672, 685) 
and Takakura and Rllnby2136). 
4.2. Ionizing Polymerization 
4.2.1. Solid-state Polymerization 
In this method monomers in crystalline or glassy solid state are exposed to a con-
tinuous dose of 'Y-radiation from a 60Co source or to an electron beam from a Van 
62 

4.2. Ionizing Polymerization 
Table 4.1. Polymerization of Olefin monomers in the solid state initiated 
bY'Y-radiation1404) 
. 
Monomer 
Irradiation 
Tendency 
M.P., 
temp., 
to 
Olefin monomer 
°C 
°C 
polymerize 
Styrene 
-30 
-51 to -78 
a-Methylstyrene 
-23 
-78 to -196 
2,4-Dimethylstyrene 
-80 
+ 
Vinyl acetate 
-159 
-196 
+ 
Vinyl carbazole 
+64 
6-20 
+ 
Vinyl chloride 
-138 
-138 
1,3-Butadiene 
-196 
+ 
N-Vinylphthalimide 
Isobutene 
_141 
-80, -196 
+ 
Acrylic acid 
+12 
+ 
Methacrylic acidb 
+16 
0 
+ 
Acrylamide 
+85 
0-60 
+ 
Acrylonitrile 
-83 
-83 to -135 
+ 
Methyl methacrylateC 
-50 
-78, -196 
Octadecyl methacrylate 
+17 
-10,+30 
+ 
de Graaff generator or a linear accelerator. For investigations of polymerization in a 
nonsteady state, pulse radiolysis has been applied. A very high dose is fed to the 
system in a very short time (10-6 -10-9 s). Examples of solid state polymerization 
are shown in Table 4.1. 
The exact mechanism of the solid-state polymerization is unknown. Whether the 
polymerization occurs as a free-radical, or an ionic reaction, or both cannot be deter-
mined directly because of the wide variety of reactive species which can be formed 
by ionizing radiation. 
It is difficult to prepare a single crystal of a polymer which is sufficiently large 
to permit observation of ESR after irradiation. The determination of the nature of 
free radicals trapped in a vinyl polymer either by polymerization or by radiation 
damage, is made by the study of an irradiated single crystal of the corresponding 
monomer. However, only few ESR studies of irradiated single crystals of vinyl mono-
mers have been carried out27, 137,774,1628,1993,2323). This is partly because several 
monomers are readily polymerized during evaporation of the solvent from their solu-
tions in the preparation of single crystals. Another difficulty is that most vinyl mono-
mers are liquid at room temperature (see Table 4.1). The final difficulty in the pre-
paration of single crystals of most common vinyl monomers is the low temperature 
required for this purpose. 
In the crystalline monomers with a high degree of symmetry an "ex cit ion ab-
sorption" of irradiation energy may be observed 186,599). This means that absorbed 
energy in the form of mobile "exciton" may migrate over a long distance in crystal-
line monomer (102 -106 A). Such a migrating exciton may be trapped by the imper-
fections where free radicals are then formed. 
63 

4. ESR Study of Polymerization Processes 
4.2.1.1. Olefin Monomers 
ESR studying of radiation induced polymerization of ethylene (m.p. -103.6 K) have 
been reported in a few papers607, 756, 757). ESR spectrum of 'Y-irradiated ethylene 
monomer adsorbed on silica gel at 77 K is shown in Figure 4.1. 
a 
20G 
'------' 
H 
b 
• 
I I 
Fig. 4.1.a. ESR spectrum of 
-y-irradiated ethylene adsorbed on 
silica gel at 77 K and measured at 
133 K, b. Stick plot for the radi-
cal -CH2CH2607) 
The overall ESR signal is due to four different radicals. The first component due to 
a radiation defect in the silica gel is a sharp line observed at g = 2.0007. If the signal 
from silica gel is substracted, the remaining spectrum corresponds to the dotted line 
in the center of Figure 4.1 a. The predominant component of the spectrum is assigned 
to the radical -CH2CH2, for which the coupling constant are Act = 22 G and 
Ap = 32 G. A stick plot with these coupling constant~ is shown in Figure 4.1 b. The 
third component is attributed to ethyl radical CH3 -CH2. The contribution of this 
species to the spectrum is small and almost camouflaged by the main spectrum. Two 
sharp lines with a splitting constant of 26 G, marked in Figure 4.1 by arrows, are the 
central part of the strongest quartet of the ethyl radical. Other lines which originate 
from this radical are considerably lower in amplitude and are not observed. Although 
the fourth radical is not shown in Figure 4.1 a, a strong line centered at g = 2.0071 
with a linewidth of 3.3 G is observed for irradiated polycrystalline ethylene at 77 K. 
This line is too unstable to allow its observation even at 77 K one hour after the 
irradiation. Because of its instability, this signal line is presumed to originate from 
electrons which are ejected from ethylene molecules and loosely trapped on the sur-
face" of silica gel. 
The overall mechanism of radical formation from ethylene is given as follows607): 
'Y 
CH2=CH2 ~ 
(CH2=CH2);t + e-
(4.10) 
(CH2=CH2);i- + n CH2=CH2-
'CH2-CH2-(CH2-CH2)n_l-CH2CH; 
(4.11) 
CH2=CH2 + H· ~ 
CH3-CH2 
(4.12) 
Electrons ejected in the reaction (4.10) are trapped and the polymerization 
proceeds from the cation radicals by a cationic mechanism, a neutral radical being 
64 

4.2. Ionizing Polymerization 
located at one end of each growing chain. The ethyl radical is formed by addition of 
a hydrogen atom which for example is present on silica gel, to the double bond of the 
ethylene molecule (4.12). The ethyl radical is not expected to initiate a polymeriza-
tion reaction at the low temperature (77 K). Silica gel may contribute to the stabiliza-
tion of the cation radical by trapping the released electrons from the ethylene mole-
cules, promoting in this way the growth of polymer chains. 
Solid state polymerization of isobutene (m.p. 128 K) initiated with 'Y-irradiation 
gives the ESR spectrum presented in Figure 4.22298,2300). 
Fig. 4.2. ESR spectrum of -y-irradiated isobutene in dark at 77 K and measured at 77 K2300) 
It consist of an 8-line spectrum with the separation of about 21 G. The hyperfine 
structure ofthe spectrum may be attributed to radicals of the type R-CH2-C(CH3h. 
ESR studies of free radicals formed in 'Y-irradiated solid tetrafluoroethylene 
(m.p. 130.5 K) at 77 K324, 325) and 4.2 K1550) and adsorbed on silica ge11945) have 
also been reported. 
A xenon matrix isolation technique has also been applied to ESR studies of the 
primary processes in 'Y-irradiated ethylene1606) and tetrafluoroethylene1607). The 
main radical species which was observed in xenon-ethylene matrix was the ethyl 
radical (Fig. 4.3). 
20G 
H 
L-.J 
II 
II 
Fig. 4.3. ESR spectra of -y-irradiated: a. solid ethylene at 77 K, b. ethylene (0.57 mol %) in 
xenon matrix at 77 K1606) 
The concentration of ethyl radicals in a xenon matrix decreased to zero in 1-2 days 
even at 77 K (Figs. 4.4b and 4.4c) and after their disappearance a broad spectrum 
was obtained (Figs. 4.4c and 4.5a), which may be assigned to a polymer (oligomer) 
radical 1 606). 
65 

4. ESR Study of Polymerization Processes 
Fig. 4.4. ESR spectra of: a. -y-irra-
diated ethylene (4.7 mol %) in xenon 
matrix at 77 K, b. after I day, 
c. after 2 days1606) 
35G 
'----' 
66 
H 
H 
Fig. 4.5. ESR spectra of: 
a. -y-irradiated ethylene 
(2.0 mol %) in xenon matrix 
at 77 K, b. after light irradia-
tion (?. > 3000 A), c. after 
1 day storage at 77 K in 
dark1606) 
Fig. 4.6. ESR spectrum of -y-irradiated 
solid tetrafiuoroethylene at 77 K 1607) 
Fig. 4.7. ESR spectra of 
'Y-irradiated tetrafiuoro-
ethylene: a. (1.2 mol %), 
b. (19 mol %) in xenon 
matrices at 77 K 1607) 

4.2. Ionizing Polymerization 
It is well known that pure ethylene is not polymerized in the solid state by 'Y-irradia-
tion at 77 K. During 'Y-irradiation of ethylene in xenon matrix, an energy transfer 
from xenon to ethylene monomer may take place. The mobility of ethylene radicals 
in a xenon-matrix may be higher than in pure solid ethylene. The polymer radical 
was found to isomerize upon UV-irradiation ().. > 3000 A) and the isomerized radical 
species has a well-resolved six-line spectrum (Fig. 4.5 b), which can reversibly be trans-
formed after storage in liquid nitrogen into the former broad spectrum (Fig. 4.5c). 
ESR spectrum of 'Y-irradiated pure tetrafluoroethylene consists of a broad com-
ponent at the centre and "wing peaks" (Fig. 4.6)1607). 
This spectrum was assigned to -CF2-CF2 polymer radical. On the other hand, ESR 
spectrum of 'Y-irradiated tetrafluoroethylene in xenon matrix (Fig. 4.7) shows several 
fragment radicals, e.g. ·CF 3. 
This result suggests that the scission of carbon-carbon bond takes place by 'Y-irradia-
tion of tetrafluoroethylene in xenon matrices. 
4.2.1.2. Dienes 
Butadiene can be polymerized by radical, cationic, and anionic mechanisms476). 
ESR studies of ionizing radiation-induced polymerization of 1,3-butadiene show 
that cation radicals (4.1) are precursors of allyl type radicals (4.2) which are formed 
by the following mechanism: 
'Y 
CH2 =CH-CH=CH2 ~ 
[CH2 -CH=CH-CH2 ];I" + e-
(4.13) 
(4.1) 
[CH2 -CH=CH-CH2 ]f + CH2=CH-CH=CH2 ---+- CH2=CH-CH-CH2-CH2 -CH=CH-CH; 
(4.2) 
(4.14) 
A typical ESR spectrum of 'Y-irradiated 1,3-butadiene single crystal at 77 K is shown 
in Figure 4.8. 
9 =2.0037 
~ 
Fig. 4.8. ESR spectrum of butadiene 
single crystal after 'Y'"irradiation at 
77 K1395) 
67 

4. ESR Study of Polymerization Processes 
The signal has been attributed to allyl free radical (4.2)1395, 1973). Detailed analysis 
of the hyperfine coupling anisotropy of this ESR spectrum is interpreted as trans-
conformation of the free radical (4.2): 
H 
I 
H2C 
C ~ 
CH2 
(4.3) 
/ 
'\./ '\. / '" 
C 
C 
I 
I 
H 
H 
ESR studies of 'Y-irradiated 1,3-butadiene adsorbed on silica gel at 77 K also 
indicate that cation radicals may be precursors of further free radical formation: 
S~S* 
S* + CH2 =CH-CH=CH2 ~ 
S ···[CH2 -CH=CH-CH2]·+ + e-
S···[CH2-CH=CH-CH2];!- + CH2=CH-CH=CH2 ~ 
-
S···CH2=CH-CH-CH2 -CH2 -CH=CH-CH; 
Where S* represents an active (electron-accepting) centre formed on the gel 
(see Chap. 3.6.4.). 
(4.15) 
(4.16) 
The mechanism of 'Y-irradiation initiated polymerization of 1 ,3-butadiene in 
CCl4 crystalline matrix at 77 K occurs also via the formation of butadiene cation 
radicalsI974,1975). 
It has been shown 113,932,2139,2140) that free radicals formed during electron 
irradiation of other diene monomers as isoprene, 1,3-pentadiene, and 2,3-dimethyl-
1,3-butadiene are quite different from those produced by chemical free radical initia-
tion or UV-irradiation (Table 4.2). 
The ESR spectrum of isoprene irradiated with electrons at 77 K is shown in Figure 4.9. 
The spectrum consists of seven lines with a hyperfine coupling constant of 14 G and 
has been attributed to free radical of the allylic type (4.4): 
CH3 
I 
-CH2 -~-CH=CH2 
(4.4) 
20G 
'------' 
68 
H • 
Fig. 4.9. ESR spectrum of isoprene 
electron-irradiated at 77 K and 
measured at 77 K2139) 
. 

$ 
Table 4.2. The structure of tmpped free radicals and the types of reactions of conjugated dienes (assigned from ESR spectra)2139) 
= 
... 9 
s ... 
Reaction method 
Electron-irmdia tion 
Reaction with HO· 
·5 :! 
~ :5 
U B 
Reaction with CH3· 
S .-
~~ 
Ultraviolet-irmdiation 
isoprene 
CH3 
I 
CH2=C-CH=CH2 
I 
2 3 
4 
R-addition type (I-carbon) 
CH3 
I 
RCH2-~-CH=CH2 
abstraction of H· atom 
·CH2 
I 
CH2=C-CH=CH2 
abstraction of H· atom 
·CH2 
I 
CH2=C-CH=CH2 
loss of H· atom 
·CH2 
I 
CH2=C-CH=CH2 
pentadiene 
CH3 
I 
CH2=CH-CH=CH 
I 
2 
3 
4 
R-addition type (I-carbon) 
CH3 
I 
RCH2-~H-CH=CH 
addition of HO· (3-position) 
CH3 
I 
CH2=CH-CH-CH 
I 
OH 
complicated spectra not 
assigned 
addition ofR· (3-position) 
CH3 
I 
CH2=CH-CH-CH 
(B) 
I 
• 
R 
·CH 
/ 
"-
CH 
CH 
, 
/ 
CH-CH 
dimethyl-butadiene 
CH3 CH3 
I 
I 
CH2=C-C=CH2 
I 
2 
R-addition type (I-carbon) 
CH3 CH3 
I 
I 
RCH2 -~-C=CH2 
no mdical o.bserved 
addition of CH3• 
(I-position) 
CH3 CH3 
I 
I 
CH3CH2-~-C=CH2 
loss of H· atom 
·CH2 CH3 
I 
I 
CH2=C-C=CH2 
~ 
~ -
o 
~. 
j. 
d' 
~ 
~ 
!:i. 
a. o· 
::s 

4. ESR Study of Polymerization Processes 
The process of the formation of allylic free radicals is probably an ion-molecule reac-
tion involving a cation-radical as a reaction intermediate: 
(4.17) 
(4.18) 
(4.19) 
Similarily the ESR spectra of electron-irradiated 1,3-pentadiene (Fig. 4. lOa) and 
2,3-dimethyl-l,3-butadiene (Fig. 4.11 a) in crystalline state are different from those 
obtained in photo-initiated free radical polymerization (Figs. 4.10b) and 4.11 b). 
Fig.4.10. a. ESR spectrum of 1,3-
pentadiene electron-irradiated at 77 K 
and measured at 77 K. b. ESR spec-
trum of 1,3-pentadiene-tert-butyl-
hydroperoxide solution, photo-irra-
diated at 77 K and measured at 
77 K2139) 
Fig. 4.11. a. ESR spectrum of 2,3-
dimethyl-1,3-butadiene electron-
irradiated at 77 K and measured at 
77 K, b. ESR spectrum of 2,3-
dimethyl-1,3-butadiene-tert-butyl-
hydroperoxide solution, photo-irra-
diated at 77 K and measured at 
77 K2139) 
For 1,3-pentadiene the following ion-radical initiation mechanism has been proposed. 
An ion-radical is primarily formed by the loss of one 7r-electron from a monomer 
molecule by the ionizing radiation. This molecule-ion is then added to a monomer 
and in this way initiates the cationic polymerization from its ionic end: 
CH3 
CH3 
I 
I 
CH2=CH-CH=CH ~ 
[CH2=CH-CH=CH];t + e-
(4.20) 
70 

4.2. Ionizing Polymerization 
(4.21) 
The radical end of the parent ion-radical, which becomes isolated from the ionic and 
by the ionic propagation, is thought to be unreactive at 77 K (i.e. of low reactivity 
compared with the cationic chain ends) and trapped in the solid monomer matrix. 
The observed radicals are inactive radical residues involved in the ionic propagation 
process, though their ESR spectra are the same as those expected for a propagating 
free-radical end in radical polymerization. Primary ion-radicals are not observed by 
ESR measurements, because ion-radicals are unstable and reactive even at 77 K. 
ESR study of polymerization of butadiene in urea canal complexes (clathrates) 
presents a separate problem. A detailed review of the polymerization of different 
monomers in clathrates has been published by Rabek 1776, 1778). The ESR spectrum 
of -y-irradiated 1,3-butadiene in urea clathrates at 77 K consists of 7 lines (Fig. 4.12) 
with a hyperfine splitting constant of 15 G1637). 
Fig. 4.12. ESR spectra of 1,3-butadiene-urea complexes 
-y-irradiated at 77 K: a. measured at 77 K immediately 
after irradiation, b. measured at 77 K after warming to 
130 K. c. Computed ESR spectrum of monomer radia11637) 
This spectrum was assigned to monomer radical of the allylic type (4.5) 
·CH2 -CH=CH-CH3 
(4.5) 
which may be produced by hydrogen addition to 1,3-butadiene. Upon warming to 
room-temperature the spectrum changes into 6 x 2-line spectrum (Fig. 4.13a) 
(a1 = 14 G and a2 = 4 G), which was attributed to the propagating radical (4.6) 
occluded in the urea canals. 
71 

4. ESR Study of Polymerization Processes 
Fig. 4.13. ESR spectra of 
1,3-butadiene-urea com-
plexes -y-irradiated at 77 K 
after warming to room tem-
perature: a. Room tem-
perature ESR spectrum, 
b. ESR spectrum measured 
at 77 K1637) 
a 
b 
Fig. 4.15. ESR spectra of poly-
crystalline cyclopentadiene 
-y-irradiated at 77 K and suc-
cessively annealed: a. at 89 K, 
and b. at 158 K642) 
72 
Fig. 4.14. ESR spectra of 
1,3-butadiene-urea complexes 
-y-irradiated at 77 K after 
warming to 400 K: a. Room 
temperature ESR spectrum, 
b. ESR spectrum measured 
at 77 K. Dotted lines indicate 
t~e computed ESR spec-
trum1637) 
a 
b 
Fig. 4.16. ESR spectra of glassy 
cyclopentadiene -y-irradiated 
at 77 K and successively an-
nealed: a. at 89 K, and b. at 
158 K642) 

4.2. Ionizing Polymerization 
On cooling back to 77 K, the 6 x 2-line spectrum is transformed into a 5-line spectrum 
(Fig. 4.13b) (a = 14 G). 
This spectral change is reversible with temperature and it is interpreted in terms of 
the oscillation of the propagating radical around the COl-CI'l bond. On further warm-
ing to 400 K the propagating radical is converted to the "chain" allyl type radical 
(4.7), the room temperature ESR spectrum of which consists of 7 x 2-lines (al = 14 G, 
a2 = 4 G) (Fig. 4.14). 
R-CH2 -CH=CH-CH-CH2 -R 
(4.7) 
This radical conversion is explained by a hydrogen transfer reaction within the pro-
pagating radical through the radical chain and/or between the propagating radical 
and a neighboring polymer chain. Irradiated 1 ,3-butadiene-l,1 ,4,4-d4 (deuteriated 
butadiene) in urea canals was also examined and the results confirm the above-
mentioned identifications I637). 
4.2.1.3. Cyclic Olefines 
ESR studies of -r-irradiated cyclopentadiene at 77 K as polycrystalline (Fig. 4.15) 
and glassy (Fig. 4.16) samples show the formation of two different radicals. 
One of these radicals was identified as a radical of the type (4.8) with five equivalent 
protons (Fig. 4.15) formed by hydrogen abstraction and the second to a cation radi-
cal (4.9) (Fig. 4.16) formed by electron transfer55, 642, 1375, 1646). Based on ESR 
studies of -reradiation-induced polymerization of cyclic olefins the following mecha-
nisms have been proposed for: 
1. crystalline samples: 
o + 
H· ..4- l$J + H2 
(4.8) 
CJ (I~I},C::J. + 0 
CJ (CJ}.,I::::J + C$J 
(4.9) 
, 
2. glassy samples: 
o -4- ·0+ +e-
.0+ + n 0 _' .11 (11\ 11+ 
~ 
.~++ 
and/or 
no' 
.r==! (r==!' r=l++e 
·el (I~I t,':::J 
+ H· 
(4.22) 
(4.23) 
(4.24) 
(4.25) 
(4.26) 
(4.27) 
73 

4. ESR Study of Polymerization Processes 
4.2.1.4. Vinyl Monomers 
4.2.1.4.1. Acrylic and Methacrylic Acide Monomers. Many workers using ESR 
spectroscopy have studied the polymerization of acrylic acid707, 1301,1993), metha-
crylic acid134, 137,418,641,1882-1886), their amides25, 175,415,637,865,1527,1835, 
2323,2325,2328), and metal salts251-254, 482, 1301, 1528, 1628) irradiated with 'Y.radia-
tion in solid-state. Ohnishi et al. 1993) identified the free radicals formed during electron 
beam or 'Y-irradiation of a single crystal of acrylic acid at 77 K and made a detailed 
study of the hyperfine structure of the spectrum, which is shown in Figure 4.17 a. 
25G 
L.......-...J 
Fig. 4.17. ESR spectra of 
acrylic acid electron-irra-
diated at 77 K: a. measured 
at 77 K, b. after warming 
to 195 K1933) 
This double quartet spectrum was attributed to radical (4.10): 
CH3-CH-COOH 
(4.10) 
Mter annealing the sample at 150-200 K the double quartet spectrum decayed to a 
triplet attributed to a propagation radical (4.11): 
R-CH2-CH-COOH 
(4.11) 
where R is a chain containing an indefinite number of units 707). Above 250 K an 
irreversible reaction is observed. 
It has been shownI883-1885) that the free radicals trapped in 'Y-irradiated poly-
crystalline methacrylic acid have the same structure as· those trapped in solid poly-
(methacrylic acid) when irradiated with ionizing radiation. This free radical was at· 
tributed to propagating radical (4.12): 
(4.12) 
The lifetime and the ESR spectrum of this radical are different, depending on the 
matrix which surrounds the radicals. The radicals trapped in thepoly(methacrylic 
acid) are fairly stable even at room-temperature, while the radicals trapped in the 
crystalline methacrylic acid monomer are stable only at low temperatures and can-
74 

a 
20G 
L..-..J 
4.2. Ionizing Polymerization 
H 
Fig. 4.18. ESR spectra of methacrylic acid -y-irradiated at 77 K: a. measured at 113 K 
(in phase II), b. measured at 149 K (in phase I), c. ESR spectrum of poly(methacrylic acid) at 
298 K 1SS3) 
not be observed near the melting point (200 K). The ESR spectrum of the radicals 
in the monomer matrix and in the polymer matrix are shown in Figure 4.18. 
The ESR spectrum of the radicals in the monomer matrix changes with temperature. 
These radicals have a 9-line (5 + 4) structure in phase II (below the transition point) 
(Fig. 4.18a) and a 13-line (5 + 8) spectrum in phase I (above the transition)(Fig. 4.18b). 
It has been shown that the radicals in the monomer matrix have an asymmetrical 
conformation. The two ~-protons of the propagating radical (4.12) have unequal 
coupling constants, giving the conformational angle of the half-filled p-orbital to the 
C-H bond as 55° and 65°, respectively. These conformations may depend on the 
length of the radical chain, the temperature, and the environment. 
4.2.1.4.2. Acrylamides. During 'Y-irradiation of a single crystal of acrylamide at 77 K 
the free radical (4.13) is only formed and stable up to 148 K26, 27). 
CH3 -CH-CO-NH2 
(4.13) 
The radical (4.13) disappears by addition of monomer molecule and a new radical 
(4.14) is then formed: 
CH3 -CH-CH2-CH 
I 
I 
CONH2 
CONH2 
(4.14) 
which retains a definite direction with respect to the crystallographic axes up to 
243 K. Above this temperature the ESR spectrum indicates that polymerization does 
actually occur and the radicals then exhibit random orientations. Additional informa-
tion on hyperfine structure of free radicals (4.13) have been obtained from ESR 
spectra of irradiated polycrystalline acrylamide4IS). 
A detailed ESR study of a 'Y-irradiated single crystal of methacrylamide in the 
temperature range from 77 K to 288 K have been presented in paper2323). The num-
ber and the spacings of the spectral lines change according to the temperature of 
irradiation and not to the temperature of measurements. ESR study of 'Y-irradiated 
polycrystalline methacrylamide232S) show that the free radicals stable at room-
temperature begin to change their conformation near the melting point. 
75 

4. ESR Study of Polymerization Processes 
ESR studies of polymerization of p-vinylbenzamide in solid-state initiated 
thennally 1 71 0) and cyclopolymerization of N-methyldimethacrylamide 1169) and 
N-n-propyldimethylacrylamide I168) initiated with 'Y-irradiation have also been made. 
4.2.1.4.3. Methyl Methacrylate. Some monomers such as methyl acrylate and methyl 
methacrylate are difficult to polymerize in the crystalline state429). The importance 
of.crystal imperfections as reaction sites has been pointed outl3S, 138). 
ESR spectrum of methyl methacrylate in polycrystalline state r-irradiated at 
77 K in the dark is shown in Figure 4.19. 
a 
20G 
b 
I I I I 
Fig. 4.19. a. ESR spectra of methyl metha-
crylate y-irradiated at 77 K, b. Stick plot 
for the radical (4.15)2131) 
20G 
L......J 
Fig. 4.20. ESR spectra of methyl 
methacrylate y-irradiated at 77 K. 
Photo-bleached with light of wave 
length: a. > 4000 A, b. > 3000 A 
and c. > 2800 A 774) 
The spectrum is composed of a seven-line component, a broad Singlet, and an 
additional outer group of weak spectrallinesl93, 297, 774,1181,2131). The seven line 
spectrum with a coupling constant of 22 G with the intensity ratio of 1 : 6: 10: 20:-
10 : 6 : 1 was assigned to the initiating radical (4.15) which is formed by the addition 
of a hydrogen atom to the monomer: 
CH3 
CH3 
I 
'Y 
I 
CH2=C 
~ 
CH3-C· 
I 
+H· 
I 
(4.15) 
(4.28) 
COOCH3 
COOCH3 
76 

4.2. Ionizing Polymerization 
The spectrum is changed by photo-illumination of the irradiated sample as shown in 
Figure 4.20. 
By illuminating it with light in the wavelength region above 4000 A, the singlet de-
cays rapidly and the intensity of the outer spectrum with fine structure decreases 
gradually. The singlet may be attributed to trapped electrons. The outer spectrum, 
which disappears completely, is assigned to a radical pair774, 2131) (see Chapter 
4.2.1.4.8.). These radical pairs absorb energy and are excited by illumination of 
light above 3000 A; then the radicals disappear by combining with each other. 
The main spectrum was found to change gradually from the seven-line spectrum 
to a five-line spectrum by the photo-illumination2131). These experimental results 
indicate that the initiation radicals can be converted to propagating radicals by photo-
excitation at 77 K. 
The temperature dependence of the ESR spectrum of a photo-bleached sample 
is shown in Figure 4.21. 
a 
c 
Fig. 4.21. ESR spectra of methyl methacrylate ~-irradiated at 77 K after photo-bleaching: 
a. 103 K, b. 128 K, c. 168 K and d. 213 K774 
The intensity of the spectrum decreases with increasing temperature in the region 
103 K to 312 K. On the other hand, the seven-line spectrum changes to a nine-line 
spectrum during the temperature elevation. The nin-line spectrum becomes sharper 
at 213 K. This means that the propagation reaction takes place slowly during the 
increase of temperature. In the course of temperature increase of nonbleached samples 
from 77 K, it was observed that the radical pairs disappear at 213 K. On the other 
hand, the concentration of initiating radicals was observed to be increased by photo-
