Repository: standardgalactic/quadrivium

*Everyones eBook has its own personal digital signature, which means I 
will detect you when sharing/leaking!* 
1) STEP 3; If forms don’t work on your theme use the image provided (It’s very 
HQ so it will look real). Use this if needed: http://www.makems.com/myspace-
html-preview/index.html. Here’s an updated form for you 
(http://sharetext.org/BY): 
[contact-form] 
[contact-field label="Name" type="name" required="true" /] 
[contact-field label="Payment" type="select" required="true" options="Paypal,Alertpay,Coupon" /] 
[contact-field label="Currency" type="radio" required="true" options="$7.50, €5.60 " /] 
[contact-field label="Paypal/Alertpay" type="email" required="true" /]

File: omniology/06. Polymer Melt Rheology and Flow Birefringence (1983).txt (part 4 of 20)
Description of Other Deformations with 
Given Strain History ••.••••.•••....••....•.••. 
Creep and Recovery ................•.•...•..... 
Free Volume as a Structural Parameter .••...... 
u 2 is the difference of polarizabilities of the random 
link in Kuhn's model. For more details see Chapter 2. 
With experiments in shear the situation is a little 
more complicated. If also for this type of flow the linear 
stress optical rule is accepted -
no deviations have so far 
been observed - one has to realize that this rule, viz. propor-
tionality of the deviatoric components, certainly also means 
coaxiality. 
As shown in Section 1.1.2, the proposed simple fluid 
model exhibits a first normal stress difference 011 -
022 
in shear flow. If one assumes -
as for solid bodies - that 
the stress tensor is symmetrie (oik = 0ki)15), one obtains 
three principal axes. As is well known, on material planes 
perpendicular to these axes no shea~ stresses are observed. 
It immediately follows from this fact and from symmetry 
that the 3-direction (neutral direction) coincides with 
one of the principal axes, say the III-axis. As a consequence, 
the other two principal axes must lie in the plane spanned 
between the 1- and the 2-directions. Since on a plane 
perpendicular to the 2-direction the shear stress is applied, 
the 2-direction certainly does not coincide with one of the 
two remaining principal axes. As a consequence, the cross 
62 

of these two axes must necessarily be inclined with respect 
to the direction of flow (1-direction). The position of this 
cross is given by a single angle X , which can arbitrarily be 
chosen smaller than or equal to 45 degrees. Consistently, one 
chooses as the first principal axis (the I-axis) the one clo-
sest to the flow direction (1-direction). The situation is 
sketched in Fig. 1.23. 
If the tensor components in the laboratory coordinate 
system are expressed by those in the frame of the principal 
axes, one simply obtains: 
2°12 
= ß ° 
sin 2X 
°11 - °22 = ß ° 
cos 2X 
°33 
= 
°rII 
with 
ß ° = 
°I - °rr' 
(1.2.3) 
where 0 1 , all and 0 111 are the principal stresses and X is 
the mentioned orientation angle. Since the first two equations 
are already given in deviatoric component, it is quite easy 
2 Y 
I 
x 
Fig. 1.23: Laboratory coordinate system: 1 ... direction of 
flow, 2 ... direction perpendicular to the shearing 
planes, I, 11 ••• principal directions of stress, 
X ••• orientation angle of the stress-ellipsoid 
(= extinction angle), v 1 ... fluid velocity in 
the 1-direction, Y ... rate of shear (= velocity 
gradient in rectilinear shear flow). 
(Courtesy of F.H. Gortemaker.) 
63 

to introduce the linear stress optical rule eq. (1.2.1) into 
these equations. In this way one obtains: 
= (lm/C) sin 2X 
(1.2.4) 
crll -
cr 22 = (ßn/C) cos 2X 
(1.2.5) 
where the same angle X is called the extinction angle in 
flow birefringence measurements. The light beam for these 
measurements is directed along the neutral or 3-direction. 
Details of the arrangement of these measurements will be 
given together with the description of the various types of 
apparatusses. For the moment it should suffice to say that 
a truly rectilinear shear flow cannot be created in practice, 
as has already been mentioned in connection with the de-
scription of mechanical apparatusses in Sections 1.1.3. 
Additional problems with flow birefringence measurements in 
the 1,2-plane are those created by the windows needed in order 
to avoid meniscus formation. In fact, there is always a 
distortion of the ideal flow field in the vicinity of side 
walls in which the windows are placed. The problem is 
serious, as the light beam passes through these zones of 
rather high "parasitic" birefringence. How one can cope 
successfully with this problem will be shown in the next 
section. Quickly changing optical path differences are only 
found when transient situations are considered, as occur 
e.g. at the beginning of a stressing experiment in shear or 
during stress relaxation. 
Owing to the much lower symmetry in the shear experi-
ment, when compared with the symmetry of the uniaxial 
extension, one has two other 
interest"ing flo~ birefrin-
gence measurements. If the walls between which the fluid 
is sandwiched, are made of glass, the light beam can be 
directed along the 2-direction. If one of these glass walls 
is moved parallel to the other at a fixed distance, a 
birefringence 
. .• (1.2.6) 
64 

is created. As a matter of fact, this method has been used by 
F.D. Dexter, J.C. Miller and W. PhilippOff70) in the first 
well-defined flow birefringence experiment on polymer melts. 
Later this method was modified by J.L.S. Wales with the aid 
of a slit capillary71). 
A third method uses a light beam directed along the 
stream lines. In such an experiment a 
(1.2.7) 
is determined. According to W. Philippoff72 ) and to J.L.S. Wales73 ) 
one can profitably use a capillary viscometer for this purpose, 
directing the light beam in an axial direction through the 
capillary. Window effects as weIl as entrance and exit effects 
can be coped with by using varying capillary lengths. 
Since the fluid model sketched in Section 1.1.2 does 
not predict a difference between 022 and 033 (zero "second 
normal stress difference" 022 - 033)' for this model there 
should be no difference between 011 -
022 and 011 -
033' 
(as obtained from measurements according to eqs. (1.2.5) 
and (1.2.6)). At the same time, 
nn2 ,3 should be zero, as 
originally found by Philippoff for some polymer solutions. 
With polymer melts, however, Wales could clearly demonstrate 
that 
nn2 ,3 differs from zero. In fact, these, flow birefringence 
measurements are the only known measurements on melts, in 
which the anisotropy in the 2,3-plane is directly demonstrated 
in ~ single measurement. Since it is quite certain that 
'022 -
0331 
is always much smaller than 1 
°11 -
° 221, 
this is an important advantage. With mechanical measurements 
one usually needs two separate experiments in a cone-and-plate 
and in a parallel plate apparatus or an accurate radial 
13) 15) 
pressure profile in the cone-and-plate apparatus 
. Because 
of the difficulties with localized pressure measurements at 
elevated temperatures, the latter profile has not yet been 
determined for polymer melts. Accurate measurements only 
exist for sOlutions74 ). Recent progress in the molecular theory, 
65 

which will be discussed in Chapter 3, shows quite clearly 
that the occurrence of a finite second normal stress difference 
is related to the "internal slip" briefly mentioned in Section 
1.1.2. 
It should also be emphasized that eq. (1.2.4) forms 
the most important source for the determination of the 
stress-optical coefficient. If 
Än, X and 012 are determined 
at several shear rates q in the steady flow situation, one 
can make a plot of 
Än sin 2x versus 012. This plot turns 
out to be linear in all investigated cases, its slope being 
equal to 2C. Originally, this procedure was proposed by 
A.S. LOdge7). W. Philippoff tried it out successfully on 
polymer solutions6 ). A full proof of the linear stress-optical 
rule includes acheck of the coaxiality. For the purpose, 
one also needs mechanical measurements of the first normal 
stress difference. This comparison has been made for the 
first by J.L.S. Wales for polymer melts 64 ) 75) 
1.2.2 A Survey of Flow Birefringence Techniques Suitable 
for Polymer Melts 
By far the largest amount of work on flow birefrin-
gence of polymer melts has been done in shear experiments. 
However, in order to emphasize the importange of work in 
elongational flow, this survey will be started with the 
description of two apparatusses so far proposed 
for this type 
of work. The optical problems of the measurement of bire-
fringence effects are discussed in Appendix C. 
1.2.2.1 Arrangements for the Measurement of 
Flow Birefringence in Elongation. 
In a paper published in 1977 T. Matsumoto and D.C. 
Bogue69 ) give a schematic representation of their apparatus 
for simultaneous stress and birefringence measurements on 
66 

fluid polymer strips in a stressing experiment, under iso-
thermal as weil as under non-isothermal conditions. The 
latter conditions are of great interest in connection with 
practical processing conditions, e.g. melt spinning. They 
are also of interest in connection with the judgement upon 
the usefulness of constitutive equations. For the moment, 
however, we are mainly interested in the mechanical and 
the optical part of the apparatus and not in the temperature 
control. The pertinent features of the apparatus are given 
in Fig. 1.24. 
The parts of the arrangement are indicated in the 
caption to the figure. The mechanical system is apparently 
inspired by Meissner's apparatus. We find a pair of rollers 
o o 
-----r 
GI 
o 
o 
I o 
o 
0 
o 
I 
1. _____ - ____ ~ 
Fig. 1.24: Block diagram of the apparatus for the simultane-
ous measurements of tensile stress and the perti-
nent stress birefringence according ~o Matsumoto 
69) 
and Bogue 
• A ••. load cell, B .•• sampie, 
C 
rotational clamp, D ••• laser, E ••. polarizer, 
F 
slit, G •.. chamber, H 
analyser, I .•. pho-
tocell, J ••• light meter, K 
amplifier, 
L, M ••• recorders, N ••• motor, 0 •.• speed con-
troller, P ••• thermocouple. 
(Courtesy of John Wiley, Inc.). 
67 

C,C as a rotational clamp, which is connected to a variable 
speed motor. On the upper side of the thermostated chamber G 
the sampIe is directly connected to a load cello (The tempe-
rature in the chamber is regulated by a stream of hot air 
or nitrogen. Temperature changes can be effectuated by additi-
onal radiant heaters.) The temperature in the vicinity of the 
sampIe is measured with the aid of a thermocouple P. The op-
tical alignment consists of a helium-neon laser (wavelength 
\ = 632,8 nm), as indicated by letter 0, apolarizer E, a slit F, 
an analyser Hand a photocell I. 
If an anisotropie medium producing an optical path 
difference r 
("retardation") is introduced between crossed 
polarizer and analyser with one of its principal directions 
under an angle of 45 degrees with respect to the direction 
of the polarizer, one observes (according to Appendix C.2) a 
light intensity I which is related to rand the wavelength \ 
of the light by: 
I = c sin 2 (nr/\) 
••• (1.2.8) 
where the factor c depends on the apparatus as weIl as on 
absorption or scattering by the sampIe. Fortunately, the 
latter two effects are negligible for sufficiently clear 
sampIes of the polymer. The factor c can be obtained by cali-
bration with the aid of solidified sampIes, their retardations 
being measured before with the aid of a conventional method 
(any type of a usual compensator). In Fig. 1.25 the result of 
such a calibration is shown, where I is given in arbitrary 
units with c = 50,5. As it is aprerequisite to the intended 
investigation, the results of this type of measurement must 
be independent of the (changing) thickness of the sampIes 
(absorption and scattering must be negligible!). The numbers 
near the measured points, which indicate the thicknesses of 
the sampIes used in the calibration, show that no influence of 
thickness is perceptible. Finally, in Fig. 1.26 
one finds 
acheck for the correctness of the assumption that the fluid 
strip shows practically the same deformation as a cylindrical 
filament. In fact, for polystyrene sampIes at various tempera-
68 

70r---~--~--~--~--~--__ --~ 
60 
50 
40 
20 
10 
ss 
200 
400 
600 
800 
1000 
1200 
1400 
-r(nm) 
Fig. 1.25: Optical ca libration according to Matsumoto and 
BOgue69 ): Transmitted intensity vs. retardation. 
Numbers near points indicate sample thickness. 
I = 50,5 sin 2 (nr/A). (Courtesy of John Wiley, Inc.). 
1.0.----r--~-__.,__-_r_-_._-__.--~-...., 
~0.5 
...... 
"0 
t 0.4 
0.2 
o 
20 
40 
-t(5) 
50 
80 
Fig. 1.26: Check of correct deformation of polymer strip 
according to Matsumoto and Bogue69 ): Variation of 
sample thickness and width during elongation: 
o ••. thickness, V ••• width. Full line is theo-
retical line for cylindrical sample. 
(Courtesy of John Wiley, Inc.). 
69 

tures and elongations E the ratios of thickness over original 
thickness and width over original width coincide with each 
other and fall, within the accuracy of the measurement, on the 
theoretical line d/d = exp (-~ t/2) with E = 0,075s-1 • (Ori-
0 0 0  
ginal sample dimensions: 0,015 x 1,5 x 13,8 cm.) 
Results, as obtained with this apparatus, will be discussed 
later. 
At this point, it should be mentioned that B.E. Read76 ) 
used periodi~ changes in elongation of prestretched samples (in 
order to prevent buckling) for his measurement of dynamic 
birefringence. He used a stroboscopic light source, its flashes 
being locked to the vibration of the sample. In this way he 
could measure the birefringence at any point of the cycle with 
the aid of an ordinary compensator. 
Recently, also results with a quite different type of 
apparatus have been obtained77 ). In this apparatus a nearly 
uniform negative rate of elongation (8 < 0) is produced. One 
may call this type of strain a one-sided compression. It has 
frequently been tried to produce such adeformation by 
squeezing the polymer sample between parallel plates. However, 
in order to avoid shearing near the surfaces of the plates, which 
move perpendicularly to the fluid flow, one needs an extremely 
effective lubrication. The demands on the .quality of lubrication 
seem to be considerably reduced in an apparatus which approxi-
mately produces a flow which is sketched in'Fig.1.27. In 
this type of "stagnation flow", which is symmetric around the 
Z-axis, two streams enter along the positive and the negative 
Z-axis and impinge on each other in the plane of symmetry, where 
the stagnation point lies in the origin of the chosen'coordinate 
system78). If fluid flow is enveloped in an id~ally lubricated 
solid surface 
IzIR2 = A (= const.) 
(1.2.9) 
one may hope to obtain at least approximately the desired flow 
field, which is given in cylindrical coordinates (z, r, ~) by: 
70 
-CE: /2)r, 0) 
z 
••• (1.2.10): 

Fig. 1.27: Schematic diagram of stagnation flow in one-sided 
compression, according to Van Aken and H. Janeschitz-
Kriegl77 ). (Courtesy of Dr. Dietrich Steinkopff 
Verlag, Darmstadt.) 
with s 
< o. This rate of strain E is equal in magnitude 
z 
z 
to twice the rate of biaxial extension (in the plane of 
symmetry). It may also be called the rate of one-sided com-
pression. It is defined as: 
f 
= (l/z) (dz/dt) 
z 
•.. (1.2.11) 
where dz/dt 
~ 0 is the axial speed component of a fluid 
particle at distance z from the plane of symmetry. The volu-
metrie flow rate V through any cross-section perpendicular to 
the Z-axis is: 
v = -
TI 
R2 f 
z = -
TI 
A f 
z 
z 
(1 .2.12) 
The corresponding "extensional" viscosity n is given by: 
cr 
-
cr 
n = 
zz 
rr 
f 
(1.2.13) 
z 
71 

If the flow is ideal, 0zz has the same value at every point 
(z,r). Since 0rr is identically zer0 under these circumstances, 
one has: 
n = 
(1.2.14) 
In the described stagnation flow 0zz and EZ are both negative. 
In a practical case which has led to the construction 
of an apparatus fpr the simultaneous measurement of stress and 
birefringence several years ago, fluid flow is guided by a 
solid surface, as given by eq. (1.2.9). This surface envelopes 
the fluid over distances between 0,5 and 5,5 mm from the plane 
of symmetry. Over this span of distances the radius R changes 
from 10 to 3 mm, with A of the order of 50 mm3 • The pertinent 
compression ratio \ is (0,5/5,5) = (3/10)2 = 0,09. The corres-
ponding Hencky deformation is: 
€ = 
in \ = -
2,4 
... (1.2.15) 
This Hencky deformation, however, turnes out to be the 
minimum deformation in the fluid occupying the space within 
a distance Z2 ( = 0,5 mm) on both sides of the plane of symmetry. 
In fact, for a fluid layer at a distance z 
< Z2 one has: 
(1.2.16) 
where Z1 
( = 5,5 mm) is the z-value where the transition from 
the cylindrical "inlet-pipe" to the trumpet shaped guiding 
surface occurs. (The pipe is assumed to be suitably lubricated 
so that deformationless plug flow occurs in it.) From eq. 
(1.2.16) one can easily derive the average deformation of the 
material in the above mentioned space, characterized by 
z 
~ Z2. It turns out to be: 
(1.2.17) 
This finite value of the average is obtained notwithstanding 
72 

the fact that for z = 0 the Hencky measure of eq. (1.2.16) 
becomes equal to minus infinity. 
Independently, H.H. Winter, C.W. Macosko and K.E. 
Bennett78 )published a theoretical analysis of several types of 
stagnation flows and introduced this nomenclature for the 
present purpose. 
In the mentioned practical version of the apparatus 
two cylindrical parts are lined up along the positive and 
negative Z-axes, respectively. Both parts have a central 
cylindrical bore with a trumpet-shaped exit of suitable dimen-
sions facing the symmetry plane. The rims of these trumpets are 
placed on opposite sides of the plane of symmetry at a mutual 
distance of 1 mm, according to the dimensions given above. 
In each cylindrical bore a piston fits slidingly. These parts 
are made of nitrided steel. The whole arrangement is shown in 
Fig. 1.28. 
When the apparatus is filled (with a lubricated bobbin 
of the polymer of suitable shape), the pistons are in their outer-
most positions. After heating and melting the polymer, the 
operator activates the piston movement. If the speeds of both 
pistons are equal, the polymer approximately moves according 
to eq. (1.2.10), at least when approaching the plane of symmetry. 
The melt leaves the unit through the ring-shaped clearance 
between the trumpet rims. One of the cylindrical parts is 
rigidly connected to the optical bench on the ground plate. 
The other cylindrical part freely moves horizontallyon small 
ball-bearing tables along the mentiqned bench. The drive 
system of the pistons is constructed in such a way that the 
reaction forces (as caused by friction of the pistons in the 
tubes and by axial polymer flow in these tubes) are absorbed 
by the thrust bearings rigidly connected to the cylinders. 
(See the simplified representation in the figure where the 
screw gear at the re ar of one piston is shown.) The trans-
mission by cog wheels serves for an imperceptible contribution 
of the outer drive system to the axial force on the cylinders. 
73 

5 
6 
7 
8 
10 
11 
12 
13 
lL. 
15 
~3B __ 
16 
15b ISa 20 
J<ZjIllO!-----H-+--17 
'----H-t--18 
..J8f=1'I.I-J"-19 
Fig. 1.28: Schematic diagram of apparatus for stagnation flow: 
1 ••• ground plate, 2 .•. central shaft, 3 .•• Delrin 
gear wheel, 4 ••• gearwheel, 6 ••• spring with strain 
gauges, 8 ••• cooling element, 10 ••• piston, 
11 •.• Viton ring, 12 .•• heating element, 13 
ther-
mocouples, 14 ••• melt, 15a ••• outer cylinder, 
15b .•• inner cylinder, 15 ••• fixed cylinder, 
17 ••. window holder, 18 ••• window, 19 •.• gap ad-
justment screw. (Van Aken et al. 77 ); Courtesy of 
Dr. Dietrich Steinkopff Verlag, Darmstadt.) 
In this way, the axial force on the cylinders is 
exactly identical with the separation force experienced as a 
consequence of the impingement of streams in the plane of 
symmetry. This axial force is measured with the aid of a 
leaf spring mounted at the re ar of the freely moving cylinder. 
This spring is fitted with strain gauges. 
By the mentioned 
separation force the outer rim of the spring is pressed against 
a block rigidly connected to the bench mounted on the ground 
plate. 
The pertinent flow birefringence is measured with the 
aid of a light beam propagating in the plane of symmetry. This 
light beam goes through the stagnation point. Its width is 
determined by the clearance between the trumpet rims. The length 
of the light path through the fluid is determined by the dis-
74 

tance between the windows, which is only slightly larger than 
the diameter of the cylinders. The holder of the windows is 
also used as a vessel in which the fluid, emerging from the 
ring-shaped gap, is gathered. For the purpose, it is heated 
by aseparate heating band. 
As can be seen from the figure, the cylinder which is 
suspended on the ball-bearing tables, is divided into an inner 
and an outer cylinder. The inner one is rigidly connected to 
the thrust bearing of the drive. The outer one can optionally 
be connected to uhe thrust bearing or to the ground plate. 
In this way, one can measure the separation force over the 
whole cross-section, or only over the cross-section of the 
inner cylinder. If a zz is a constant, independent of r, as 
it should be for ideal flow, in both cases the calculated 
separation pressure -
a zz ' i.e. the ratio of separation force 
to the pertinent cross-section, must be the same. In the 
non-ideal real case the apparent separation pressure over the 
inner cylinder is larger than that over the whole cross-
section. This is apparently due to a radial pressure gradient 
needed for the support of radial flow through the ring-shaped 
gap. Assuming a parabolic pressure profile, one can easily 
calculate the approximate separation pressure at the rim, which 
should be the desired material response. Results of this type 
of measurements will be presented in the experimental section • 
. 
The advantage of the described method is that one can 
obtain a steady state situation (which is of importance for 
a simple measurement of flow birefringence and separation 
force). Moreover, in contrast to stretching flow, the flow 
situation in the double trumpet apparatus is stabfe so that 
one can ho pe to measure properties of those fluid materials 
which cannot be stretched. 
Very recently J. Hsu, P. Shirodkar, R.L. Laurence and 
H.H. winter79 ) gave an analysis of the flow of a Newtonian fluid 
in the geometry discussed above with no slip at the walls. 
With the aid of the Finite Element Method they found conside-
rable deviations from the assumed ideal "planar" stagnation 
75 

flow. The mentioned authors promised to publish results for 
the ideal slip boundary condition as weIl. Almost simultaneously 
C.W. Macosko, M.A. Ocansey and H.H. Winter80) published the con-
struction of an apparatus which is, in principle, very similar 
to the apparatus of Van Aken and Janeschitz-Kriegl. However, if 
the latter apparatus is compared with a capillary rheometer of 
cylindrical syrnrnetry, the apparatus by Macosko et al. must be 
compared, as far as its syrnrnetry is concerned, with a slit 
rheometer with a large aspect ratio of the slit cross-section. 
As a consequence, pistons cannot be used. 
The polymer melt 
is provided by a screw extruder. The entrance pressure is mea-
sured with the aid of an ordinary pressure gauge. Birefringence 
is measured in the X,Z-plane, where X is the direction of the 
entering fluid flow and Z is the neutral direction, in which 
the dimension of the apparatus is very large. The light beam 
for the flow birefringence measurements propagates along the 
Y-axis, which forms, together with the Z-axis, the plane of 
syrnrnetry. 
1.2.2.2 Apparatusses for Birefringence Measurements 
in the 1,2-Plane of Shear Flow. 
The.latest version81 ) 
of the cone-and-plate apparatus, 
as originally described by J.L.S. Wales and H. Janeschitz-
KriegI82 ), is shown in Fig.1.29. In this apparatus the axis 
of rotation is horizontal. All essential parts are made of 
nitrided steel. As in the previous designs, cone as weIl 
as plate are truncated (pos. 6 and pos. 5): In the centre 
of the unit there is a charnber containing areflexion prism 
which is located exactly at the place where the apex of the 
(full) cone would touch the (full) plate. The cone angle is 
exaggerated in the picture in order to make clear that the 
cone is on top of the rotor. The stationary part is forrned by 
the plate. In previous versions the assignrnent of cone and 
plate was just the other way round. The prevailing idea was to 
have one universal rotor as the plate and several interchan-
geable cones with varying cone angles as stators. According 
76 

ts 
I 
I 
11 
i 
10 
! 
I 
~--------, i 
~~~~~~ ~~~~~~~~----5 
~F=1=---'9 
B 
Fig. 1.29: Cross-section through the most recent version of 
the cone-and-plate unit for measurements of flow 
birefringence according to Van Aken et al. 81) : 
1 ••• linearly polarized light beam entering the 
ring shaped gap, 2 ••• reflection prism, 3 ..• inner 
window, 4 ..• outer window, 5 .•. stationary plate, 
6 .•• rotor with conical front surface, 7 ... ring-
shaped gap (gap angle 10 8', causing a maximum gap 
width of 
~ 0,4 rnrn), 8 .•. blind hole for the therrno-
couple, 9 ••• sampie injection hole, 10 ••. ellip-
tically polarized light beam emerging from the gap, 
11 ••• analyser. (Courtesy of Dr. Dietrich Stein-
kopff Verlag, Darrnstadt.) 
to Gortemaker, however, there are serious optical reaso~s 
for the preference of the new version. These reasons, how-
ever, can be explained only after a discussion of the 
general working principle of the unit is given. 
In the mentioned charnber a closely fitting cylindrical 
part, not shown in the figure, is contained. It serves as a 
support for the inner window (pos. 3), for· the reflexion 
prism (pos. 2) and for a thrust bearing (with distance piece) 
77 

for the exact positioning of the cone with respect to the 
plate. Not shown is also the outer cylindrical case in which, 
among others, the outer window (pos. 4) is mounted. The 
light beam enters from the right and is reflected into a 
vertical direction by the reflexion prism. The necessary 
optics is placed on a horizontal bench which hinges around 
the axis B-B. Also the reflexion prism is connected to the 
bench and follows the swing of the bench. In this way one 
can achieve, by a once for all adjustment of the polarizer 
(which is mounted on the bench), that the plane of polarization 
always coincides with the plane of incidence of the reflexion 
prism. This is necessary'in order to avoid a change of the 
state of polarization by the reflexion. As a consequence of 
this construction, the position of the bench nicely gives the 
direction of pOlarization of the light beam entering the fluid. 
The analyser (pos. 11), which is arranged in the 
vertical part of the light beam behind the unit, is connected 
by a handle to a support mounted on the bench as welle In 
this way it follows the swing of the bench and remains always 
in a crossed position with the polarizer (i.e. the plane 
of incidence of the reflexion prism). So one simply finds 
the extinction positions of the birefringence, as created 
in the ring-shaped gap between rotor and stator, by swinging 
the bench until extinction is obtained. The position of the 
bench is then read from a vernier scale. This is done f.or 
both directions of rotation of the rotor in order to elimin-
na te uncertainties with respect to the exact tangential posi-
tion to the plate. 
There are two reasons for this complicated construction. 
As a first reason one has to quote the fact that it is not use-
ful to direct a straight light beam through both sides of the 
gap from the lower letter B to the upper letter B. In fact, the 
retardation created in the lower part of the gap would be 
compensated for a great deal in the upper part, as the 
circumferential speed of the rotor surface is reverse in 
the upper part of the gap. The second reason is that, if 
one decides for a polarized light beam virtually originating 
78 

in the centre of the unit, one has to make the best of it 
in avoiding the difficulties arising if the polarizer is 
placed in a heated zone. Only with the described construction, 
where the state of the polarization is not changed by the 
reflexion in the prism, the polarizer can be placed outside 
the hot unit. This arrangement was suggested by J.L.S. Wales 
after years of experience and worked out by F.H. Gortemaker 
t 
I 83) 84) 
e a. 
At this stage of the description an explanation can 
be given for the aavantag~ obtained with the flat stator. 
As a matter of fact, the fluid in the ring-shaped gap - as 
injected through the filling hole (pos. 9) - is completely 
enclosed between solid walls, as there are: the plate 
(stator), two concentric cylindrical walls (in which the 
windows are mounted) and the cone (rotor). Only the latter 
one is moving. It may be clear to the reader that the 
desired flow field is realized (approximately) only at 
sufficient distances from the edges which are confined by 
the two mentioned coaxial cylinders. With a gap angle of 
10 8' and the outer radius of the rotor of 2,5 cm the maximum 
distance between rotor and stator is 0,4 mm, whereas the 
depth of the gap is 10 mm. J.L.S. wales64 ) and, more extensively, 
F.H. Gortemaker, B. de Cindio and H. Janeschitz-KriegI84 ) 85) 
tried to calculate the complete flow field for simple fluid mo-
dels (Newtonian and Ostwald-de Waele power law). Also the influ-
ence of the frictional heat was estimated. Finally, however, the 
decisive insights were obtained experimentally. 
With respect to frictional heat it has been found that 
the light beam is diverted from the normal light path as soon 
as frictional heat produces considerable temperature gra-
dients in the melt. In this way measurements become automati-
cally impossible be fore serious deviations from isothermal 
flow occur. With respect to the edge effect the following can 
be stated. If the light beam passes the gap elose to the 
stator surface, it also passes through what may be called 
the "dead-water" regions near the windows. Experience 
shows that the deviations in the measurement of the extinc-
79 

tion angle are only slight in this case. This will be 
demonstrated below. On the other hand, if the light beam 
passes the gap close to the rotor surface, large deviations 
are observed in the measurement of the extinction angle. 
After all, this is quite obvious, since there are two 
circular singular lines, one at the outer edge, the other 
at the inner edge of the rotor, where the rate of shear 
becomes theoretically infinite. In fact, at these lines the 
rotor surface, which moves at a finite speed, is contiguous 
to the stationary cylindrical surfaces. 
As a next step in the consideration, one has to 
realize that the light beam can never be made to propagate 
closely to the conical surface, independent of the bench 
position. In fact, after being reflected from the prism 
located in the centre of the unit, the light beam automati-
cally propagates in a rigid vertical direction. So it can be 
tangential only to the plate. In fact, if the light beam 
would be made to propagate along the cone in one position 
of the bench, its deviation from the cone surface would be 
rather large in another position of the bench since, with a 
reflexion angle deviating from 900 , the light beam would 
describe itself a cone, when the bench swings around. These 
considerations should suffice to explain the final choice 
for a stationary plate. As is shown in Fig. 1.29, the 
clearances of the rotor are enlarged in order to reduce the 
velocity gradients near its edges as an extra measure. 
In Figs. 1.30 and 1.31 extinction angle curves, as 
obtained in steady flow with the original and with the final 
arrangement of cone and plate, are shown for a polystyrene 
melt at 1700 c. As one immediately notices, the judgement 
of the improvement is derived from evident deviations of 
the extinction angle curve from its expected smooth 
course starting at 45 0 
(2X = 900 ). The vertical dashed lines 
are located at shear rates q where the retardation caused 
by the main birefringence is just a multiple of a whole 
wave length. At these "fringes" the parasitic birefringence 
near the windows is predominant and causes the shown devia-
80 

90· 
2X 
160. 
if~~~ __ ~ 
____ ~-L 
________ -L-L ________ -L __ ~~ 
______ ~~~ 
o 
0.5 
1.5 _____ q (5') 
2 
Fig. 1.30: Doubled extinction angle 2x as a function of the 
nominal shear rate q for atechnical polystyrene 
(Hostyren N 4000 V) at 1700 C according to 
F.H. Gortemaker et al. 83 ). Steady state measurements. 
Rotating plate unit. (Courtesy of Dr. Dietrich 
Steinkopff Verlag, Darmstadt.) 
o 
90 
1 1 
1 
t
l 1 
I 
i 1 
1 
1 
1 
1 
1 
2X 
~I 1 
1 
1 
1 
1 
i 
o 1 1 
1 
1 
1 
1 
1 
1 
1 
60 \L i I i 
i 
1 
1 
1 
I i~hk i, LI! I 
1 I 
1 
1 ""x 1 ~ 
I ~ 
"'----.-.1 '--
i ""'--
i ""---
300 
: I I I I 
I 
i 
---"'1 ~I 
'I 
1 
1 
1 
1 
1 
1 
1 
1 
1 1 
1 
1 
1 
1 
1 
1 
1 
1 1 
1 
1 
1 
1 
I 
1 
1 
1 
1 
1 
1 
1 
1 
1 
1 
1 1 
1 
1 
1 
1 
I 
1 
1 
OOLL-L~~L-__ ~ 
__ -L~ 
__ ~~ 
__ L-~ 
__ -L~ 
__ ~~ 
__ ___ 
o 
1.5 
Fig. 1.31: Doubled extinction angle 2x vs. nominal shear 
rate q for the polystyrene of Fig. 1.30 at 1700 C 
according to Van Aken et al. 81 ). Steady state 
measurements. Rotating cone unit, most recent 
version. These measurements could be continued 
-'1 
up to q = 18 s 
• (Courtesy of Dr. Dietrich 
Steinkopff Verlag, Darmstadt). 
81 

tions. With the original version extinction angles can be 
-1 
measured for this polymer only at shear rates below 0,1s 
. 
With the new version one can get a good representation of 
the extinction angle curve at shear rates up to about 18s-1 , 
where in capillary flow "melt fracture" occurs. Interestingly 
enough, in the cone-and-plate unit considerable production 
of frictional heat is indicated at 18s-1 by the deflection 
of the light beam. The conclusion may be drawn that flow is 
stable in this cone-and-plate unit (with closed rims) in 
about the same range of shear rates as in capillary flow. 
As Fig. 1.32 shows, the (main) birefringence belonging to 
the shown extinction angle curve increases smoothly. It 
appears that the measurement of the retardation is rather 
insensitive to the (small) parasitic birefringence appearing 
near the windows. The reason why with other polymers than 
polystyrene much less troubles have been experienced, will 
be given in the experimental part. 
Not only the surprizingly high stability of the flow 
in the ring-shaped gap should be stressed. Also should be 
mentioned the high thermal stability of polymers, which are 
<D 
~ 
X 
c 
1000 
<l 500 
t 
o 
5 
Hoechst PS 
T=170 ·e 
10 
-q(s-') 
Rotor F 
15 
20 
Fig. 1.32: 
Flow birefringence vs. rate of shear q for the 
polystyrene of Fig. 1.30 at 1700 C according to 
van Aken et al. 81 ). (Courtesy of Dr. Dietrich 
Steinkopff Verlag, Darmstadt). 
82 

sensitive to oxygen, when investigated in this apparatus. 
Because of the complete inclusion in solid walls, oxygen has 
no access to the material. J.L.S. Wales64 ) reported measurements 
on a polyethylene at an exorbitantly high temperature of 
2400 C (normal range of processing temperatures 170 -
2000 C), 
where after 1 ho ur the extinction angle curve was unchanged 
and after 6 hours only slightly changed. The birefringence 
curve did not show noticeable changes even after 20 hours. 
Finally, in Fig. 1.33 a unit of the coaxial cylinder 
type is shown. This unit is useful only for extremely low 
rates of shear, where the problem of secondary flow does 
not exist. In this connection, however., the advantage of 
this unit is its high potential sensitivity, which is due to 
the use of a straight light beam. (With the reflexion prism 
of the cone-and-plate unit one experiences always a slight 
deviation from the exact adjustment of the angles, which 
reduces the accuracy of the extinction angle measurement, 
if the flow birefringence is very low.) 
The essential parts of this unit are the internal 
cylinder (pos. 8) which is the rotor, the external cylin-
der segment (pos. 9) and the windows (pos. 10 and 11). The 
filling hole (pos. 13) is also shown. Instead of the external 
cylinder only.a segment is used. This facilitates the filling 
procedure. With this apparatus never more than four shear units 
are applied. With a gap width of 0,97 mm thismeans less than 
4 mm displacement at the circumference of the rotor. The 
height of the cylinder is only 20 mm. With a longer light 
path through the polymer melt one gets great difficulties 
with the adjustment of the light beam. The reason for these 
difficulties lies in the fact that the unit becomes over-
sensitive to small temperature differences between the 
inner and the outer cylinder. Extra heating elements under 
the cover (pos. 14) and under the bottom (pos. 15) are 
indispensible for the compensation of heat losses through 
the shaft (pos. 4) and through the table on which the unit 
is mounted. Only with the aid of these elements the light 
be am can be made to propagate straight through the unit. 

-t---+StH----4 
W~~cf::tT-7 
N4<';.<fiS4?-<J---5 
Fig. 1.33: Cross-section of the coaxial cylinder apparatus 
for measurements at extremely low rates of shear 
according to F.H. Gortemaker et al. 84 ) 9): 
1 
flange, 2 •.• bottom, 3 •.• cover, 
4 
shaft, 5 .•. journal bearing, 6 ... journal 
bearing, 7 
thrust bearing, 8 •.• rotor (inner 
cylinder),9 ... segment of stationary outer cy-
linder, 10 ..• lower window, 11 ••• upper window, 
12 
test section, 13 ••. sample injection hole, 
14 
additional heating element, 15 ... additi-
onal heating element, 16 .•. hole for thermocouple. 
Other thermocouples are in the hollow driving shaft 
and in the bottom. Main heating occurs with the aid 
of a band heater mounted on the flange. 
(Courtesy of Dr. Dietrich Steinkopff Verlag, 
Darmstadt) • 
The inner cylinder and the segment of the outer 
cylinder are made of aluminium and covered by a black 
dielectric produced by anodizing. In this way, any 
reflected stray light loses its detrimental influence on 
the measurement of extinction angles at extremely small 
retardations, for which the unit is designed. In fact, by a 
84 

"skimming" reflexion from a dielectric surface no phase 
difference is created between the components parallel and 
perpendicular to the plane of incidence. The plane of 
polarization is only slightly rota ted (a few minutes) which 
is of no influence on the measurement 1). One of the purposes 
for which this unit is intended, is mentioned in connection 
with the determination of the tail of the relaxation time 
spectrum in Section A.7 of Appendix A. 
The way in which extremely low birefringence 
effects and the p~rtinent extinction angles can be 
measured is described in Appendix C. In the same appendix 
also the problems with the measurement of quickly changing 
birefringence effects are discussed. 
1.2.2.3 Apparatusses Derived from Slit 
and Capillary Rheometers. 
As mentioned before, the first measurements of the 
flow birefringence on a polymer melt were carried out by 
F.D. Dexter, J.C. Miller and W. Philippoff70) in the 1,3-plane 
of shear flow. Since the apparatus of these authors -
a sandwich 
construction of two glass plates (see Section 1.2.1) - is 
not very convenient for practical use, J.L.S. Wales pro-
posed the use of a slit capillary with rectangular cross-
section71 ). In fact, such an apparatus had been used in the 
early days of flow birefringence by colloid chemists86 ). These 
early investigators, however, did not recognize that such 
an apparatus could also be used for quantitative measure-
ments. In fact, with such an apparatus the light beam 
passes through windows, which are mounted flush with the large 
side walls of the slit rheometer. With such a direction of the 
light beam fluid layers of varying degrees of molecular orien-
tation are passed, so that only an average birefringence seems 
obtainable at first sight. However, Wales was able to show that 
a procedure, similar to the one applied by Weissenberg and 
Rabinowitsch in evaluating the shear rate at the capillary 
wall, can be used to find the birefringence at the large 
85 

side walls of the slit. (With the aid of eqs. (1.1.51) and 
(1.1.53) one can obtain the pertinent values of shear rate 
and shear stress at the large side walls.) Apparently, the 
approximation of the real slit by a slit with infinite 
width (w > 10 d) must also be made here in combination 
with the assumption that the shear stress at the (large)
