Repository: standardgalactic/quadrivium

*Everyones eBook has its own personal digital signature, which means I 
will detect you when sharing/leaking!* 
1) STEP 3; If forms don’t work on your theme use the image provided (It’s very 
HQ so it will look real). Use this if needed: http://www.makems.com/myspace-
html-preview/index.html. Here’s an updated form for you 
(http://sharetext.org/BY): 
[contact-form] 
[contact-field label="Name" type="name" required="true" /] 
[contact-field label="Payment" type="select" required="true" options="Paypal,Alertpay,Coupon" /] 
[contact-field label="Currency" type="radio" required="true" options="$7.50, €5.60 " /] 
[contact-field label="Paypal/Alertpay" type="email" required="true" /]

File: omniology/09. Isospecific Polymerization of Olefins (1985).txt (part 4 of 26)
Propagation Rate Constants of Olefin Polymerization: 
Comparison with Other Polymerization Reactions ............. . 
Monomer Reactivity in Isospecific Polymerization and Its 
Correlation with Olefin Structural Features ................... . 
product formed also had a low molecular weight (kp = 400 liter/mol' s at 40°C). 
However, 20 wt. % of the product had a high molecular weight indicating the 
presence of some amount of very highly active centers (kp at 40°C up to 6 X 105 
liter/mol·s). Obviously, this supported catalyst has a wide distribution of poly-

50 
I: Kinetics of Olefin Polymerization with Heterogeneous Ziegler-Natta Catalysts 
10 
B 
B 
4 
2 
O~----------~----------~----------r----------. 
o 
.~ 
~ 
-1 
R/Q.l0 . sec 
3 
4 
Figure 1-29. Experimental data on kinetics of I-butene polymerization with the 8-
TiCI3-AIEt3 system at O°C in coordinates ofEqn. 1-46. Experimental data are from Ref. [36]. 
merization centers with respect to their activity (see Chapter IV for more informa-
tion) and even the possibility of the existence of chemically different active centers 
in the same catalyst should be considered. 
Data on the molecular weight change of poly-I-butene in the initial stage of its isospecific 
polymerization are less straightforward than similar data for other olefins. The data obtained 
at high temperatures [120, 121] show that M. of poly-I-butene obtained with the 8-
TiCI3-AIEt2CI system slightly decreases with time at 60°C under conditions where M. of 
polyethylene and polypropylene increases. Moreover, this M. decrease is accompanied by an 
increase in Mw/M. from ~ 5 after the first 15 min of polymerization up to ~ 12 after 2 hours. 8 
As a result, Mw of poly-I-butene increases with time which is in accordance with the data on 
the viscosity increase of poly-I-butene with the polymerization conversion at 30°C, presented 
in Ref. [65]. 
Experiments performed with different catalytic systems at low temperatures (O°C) showed 
that both Mw [130,131] and M. [36] for poly-I-butene increase with time, much in the same 
way as for polyethylene and polypropylene at this and higher temperatures. However, this 
increase is restricted to a very short polymerization duration, 2-3 min, and, if kp is estimated 
by applying the general approach (Eqn. 1-46) (see Fig. 1-29) the kp values are much higher 
than those expected from general considerations of olefin reactivity (discussed in detail in 
8 According to Refs. [120, 121] the Mw/M" ratios for polyethylene and polypropylene obtained under 
similar conditions remain virtually constant throughout polymerization runs. 

1-3: Molecular Weight Growth in the Beginning ofa Polymerization Reaction 
SI 
Section I-S-b) and from the data on olefin copolymerization (Section 1-4). For example, kp for 
I-butene polymerization at DoC estimated from these data is 23 liter/mol' s whereas the same 
parameter for propylene polymerization at 30°C does not exceed 3-Sliter/mol' s. It should be 
taken into account that the catalyst activity in these experiments at DoC is very low. The 
absolute amount of poly-I-butene collected for the initial 2-3 min is usually in the range of 
0.03 to 0.1 g per run [130]. The concentration of polymerization centers in these runs 
calculated with Eqn. I-IS-a for the data presented in Ref. [36] (R for the first 2 min is ca. 0.7 
x 10-2 mol I-butene/mol-TiCI3 . s, I-butene concentration in the system is 4.3 mol/liter, and 
kp estimated in Fig. 1-29 is 23 liter/mol' s) is ca. 7 x 10- 5 mol/mol TiCI3. This concentration 
is at least SO-ISO times lower than the average concentration of polymerization centers in the 
heterogeneous systems based on <5-TiCI3 (2 x 10-3-1 x 10-2 mol/mol TiCI3) estimated in 
numerous studies which are discussed in Chapter II (see Tables 11-8-11-10). 
The suggestion can be made that all these effects can be explained by a specific pheno-
menon: a wide distribution of polymerization centers in heterogeneous Ziegler-Natta 
catalysts with respect to their activity. This phenomenon is discussed on a quantitative level 
in Chapter IV. The following situation can be visualized. At low temperatures, during the 
first few minutes of the reaction only the most active centers have enough time to complete 
initiation steps and to start the growth of polymer chains with a high propagation rate 
constant. Subsequently new centers become activated (polymerization rate increases in time) 
but these centers are characterized by lower kp and, as a result, Mn ceases to increase and there 
is even a tendency for Mn to decrease with time [120, 121]. The same phenomenon was also 
found for ethylene and propylene polymerization (see Section IV-2) but apparently its 
manifestations are much more pronounced in the case of I-butene polymerization at low 
temperatures. 
1-3-c. Mean Lifetime of a Polymer Chain 
Some authors, following the procedure outlined in Ref. [48], present their experi-
mental data on molecular weight growth with time in terms of the parameter "mean 
lifetime of a polymer chain," [50, 80, 87]. By definition [48], L is the time necessary 
for a given polymerization center to form a polymer chain with the stationary 
molecular weight Mn(stat) (or the stationary degree of polymerization v.tat). The 
definition on' 
stat has been given in Section 1-2-a (see Eqn. 1-13). 
The intrinsic rate of growth of a polymer chain on a polymerization center is 
kpCmo Hence, the definition of Lis: 
(I-51) 
To find the correlation between L and measurable polymerization parameters, V, 
Q(T), R(T), the general relationship given by Eqn. 1-46 can be applied. Its differen-
tiation gives: 
d(1/v) 
(I-52) 
Substituting Eqn. I-52 into Eqn. I-51 one obtains: 

52 
I: Kinetics of Olefin Polymerization with Heterogeneous Ziegler-N atta Catalysts 
Table 1-8. Mean lifetime of polypropylene chains and kp for propylene polymerization with 
the b-TiCI3-AlEt2CI system a 
Temperature, DC 
L,min 
v.tat x 10-3 
Ppropylene, atm 
em, mol/liter 
kp , liter/mol' s 
30 
226 
13.5 
2 
1.24 
0.80 
50 
48.6 
7.95 
2 
0.88 
3.10 
70 
28.8 
7.25 
2 
0.65 
6.45 
a Grieb = 2 gfliter, [Al) : [Ti) = 2.5, T = 3 h. Experimental data are from Ref. [87). 
_ 
d(l/V) 
L = Vstat ' d(R(T)/Q(T)) 
90 
11.9 
2.88 
2 
0.50 
8.07 
(I-53) 
v.tat in Eqns. I-51 and I-53 is equivalent to I/N 9 = I/Voo in Eqn. 1-46 and can be 
estimated as the intercept of a I/V-R(T)/Q(T) plot: see, for example, Figs. 1-22-B, 
1-23, 1-24, 1-25, 1-26, and 1-29. This last method for the estimation on'stat is very 
beneficial because in many olefin polymerization experiments, especially those 
performed at low temperatures, v.tat can be reached only in very prolonged runs [67, 
80,125]. 
If a catalyst used in a reaction is stable and the initial acceleration stage is short, 
the last expression can be simplified using the relation R/Q(T) = I/T[l5, 48,87] 
_ 
d(l/V) 
L = Vstat ' d(I/T) 
(I-54) 
In Ref. [87] the experimental data on propylene polymerization with the f>-
TiC13-AlEt2 CI catalytic system were treated using Eqn. I-54 for the L calculations. 
The application of Eqn. I-54 for this purpose, instead of the more general Eqn. I-53, 
is apparently justified for this polymerization because the catalytic system employed 
exhibits sufficiently stable behavior (mandatory for Eqn. I-54): even at 70°C Rp 
decreases only by a factor of 1.5 during the run. The estimation of L gives one the 
possibility of determining kp using Eqn. 1-51. These data are presented in Table 1-8. 
Such treatment of the experimental data for the v-Q(T) dependence is equivalent to 
the method based on the application of Eqn. 1-46 but it is less precise for the 
estimation of kp because it involves the estimation of v.tat which corresponds to a 
very high stationary molecular weight: Mw(stat) ~ I x 106 • Activation parameters of 
propylene polymerization calculated from kp in Table 1-8 are: Eact = 8.3 kcal/mol, 
InA = 6. 
The physical meaning of L is explicit in the case of stationary polymerization 
when Eqn. I-54 holds. The expression forv.tat in this case is that given by Eqn. 1-13. 
Substituting Eqn. 1-13 into Eqn. I-51 one obtains: 
9 N = C,erm/Q(T}. 

1-3: Molecular Weight Growth in the Beginning of a Polymerization Reaction 
53 
(I-55) 
i.e., L for stationary polymerization is equal to the reciprocal of the sum of the chain 
transfer reaction rates. If transfer to monomer (Reaction 1-5) is the principal chain 
transfer reaction (with the ct-TiCI3-AlEt3 system, at high Cm) k'('Cm > krRC~R 
+ k:P and L ~ l/k'('Cm , i.e., it is reciprocal to Cm. On the other hand, if the principal 
chain termination process is the reaction with an organometallic compound (Reac-
tion 1-6) and krRC~R > k'('Cm + k:P, L ~ l/krRC~R' i.e., it is independent of Cm. 
Judging by the data presented in Ref. [87], the last case is characteristic for olefin 
polymerization with the <5-TiCI3-AlEt2CI system at high temperature. 
The L value is quite meaningful when compared with the polymerization dur-
ation T. If ct-TiCl3-based catalytic systems are used for propylene polymerization at 
high temperatures (i.e., 70°C) in combination with AlEt3, BeEt2, etc., the estima-
tion of L can be done from the following parameters: 
[l1]stat (measured in tetralin at l35°C) = 2-3 
-
5 
Mw(stat) (from Ref. [25]) = 2.2-3.6 x 10 
v,tat (assuming Mw/Mn = 5-10) = 500-1700 
kp ~ 5 liter/mol· s (see later, Section 1-5) 
If the polymerization is carried out at low monomer concentration (i.e., 0.5 
mol/liter, corresponding to propylene pressure of ca. 1.5 atm), L ~ 3-10 min which 
coincides with experimental estimations [48, 132, 133]. If propylene concentration is 
high (5-8 molJliter, in liquid propylene or propane-propylene mixtures) L ~ 1 min, 
i.e., under these conditions the overall dependence of molecular weight on time for 
stereospecific olefin polymerization is close to that for typical radical polymeriza-
tions of vinyl monomers. One should not confuse L, as defined in Eqn. I-51, with 
the semiquantitative estimations of polymerization duration after which polymer 
molecular weight becomes independent of time (1["l=constJ Mw and Mn for a polymer 
sample obtained in a particular experiment are cumulative values and 1["l=const. is 
usually several times higher than L. 
When polymerization temperature is decreased to 15-20°C kp decreases to ca. 0.3 
liter/mol· sand [l1]stat increases to 5 (for AlEt3 [52])-10 (for BeEt2 [90, 91]), v,tat 
increases to 1600-3900. Correspondingly, for Cm = 0.5 mol/liter, L increases to 
150-300 min, i.e., if Tis 2-3 h the polymerization process can be regarded as a 
"quasi-living" one: polymer chains grow during most of the polymerization time. 
This conclusion is in qualitative agreement with the experimental data [48]: at 15°C 
1["l=const. is 1-3 h. 
The problem of estimating L, in the case of catalysts based on <5-TiCI; and 
supported catalysts, remains the subject of significant controversy, which was 
emphasized in Ref. [125] where principal differences between findings of different 
authors were indicated. Some workers found that Mw is virtually constant through-
out polymerization runs [64, l32-l34] whereas others demonstrated a gradual Mw 
growth with time [67, 80], i.e., the existence ofliving chains. 

54 
I: Kinetics of Olefin Polymerization with Heterogeneous Ziegler-Natta Catalysts 
As can be seen from the previous discussion, the formulation of the "living 
chain" mechanism depends on the relation between two values, the polymerization 
duration T and the mean lifetime L. L is proportional to Vstat reached under 
particular conditions (Eqn. I-51). As was discussed in Section I-2-a, the 15-
TiCl 3-AlEt2Cl system exhibits substantially lower k';'/kp and substantially highly 
Vstat values compared to the ct-TiCI3-AlEt3 system but the polymerization activities 
of both systems are similar. The review of many papers dealing with the subject [49, 
56, 67, 70, 80, 125] indicates that Mw(stat) for polypropylene obtained with the 15-
TiC13-AlEt2Cl system at 60-70°C is of the order (1-2) x 106 , i.e., Mn(stat) ~ (1-2) 
X 105 and v"tat ~ (2.5-7) x 103; this value of Mw(stat) is 4-6 times higher than that 
for polypropylene obtained with the ct-TiC13-AlEt3 system under these conditions. 
Assuming that kp for this system is 2-5 liter/mol· s (see Sections I-3-a and 1-5) one 
obtains for low propylene concentration (0.5 mol/liter) L values in the range of 
20-90 min. At 50°C, v"tat increases and kp decreases to 1-2 liter/mol· s, increasing L 
to 100-500 min which is comparable to the usually used duration of polymeri-
zation, T. Polypropylene is produced commercially with the 15-TiC13-AlEt2 Cl 
system in the 70-80°C temperature range and at em = 5-8 mol/liter. Under these 
conditions the L values are of the order of a few minutes and the conditions of 
"living chain" polymerization are not met, i.e., each polymerization center pro-
duces several polymer macromolecules per run. At low temperatures (20-30°C) kp 
for propylene polymerization is low and the polymer chains can grow for up to a few 
hours [50, 66], i.e., these polymerization processes can be defined as "quasi-living" 
ones. 
Higher olefins have kp values lower than that for propylene and v"tat for their 
polymers are of the same order as for polypropylene, i.e., their L values are usually 
higher than those observed for propylene polymerization. On the other hand, many 
supported catalysts (TiCl4 on MgCI2, TiCl4 on Mg(OEt)2) are characterized by 
very high kp values compared to kp for conventional catalysts, whereas v"tat values for 
these polymers are close to those obtained with 15-TiCl3-based catalysts [36, 64, 119, 
127, 28]. For such catalysts, L does not exceed a few minutes at high monomer 
concentrations. This is confirmed by experimental observations: 1['11=const. for such 
catalysts is usually very small (1-2 min) [64, 119]. 
I-3-d. 
Olefin Block-Copolymers 
The discovery of substantial mean lifetimes for polyolefin chains associated with 
some of the heterogeneous Ziegler-Natta catalysts discussed in the previous section 
suggests the possibility of synthesizing olefin block-copolymers with these catalysts. 
The copolymers would have the following structure 
-(AAAAAAAAAAAAAA) (BBBBBBBBBBBBB)-
where A and B are different olefin units. Of course, this structure represents only the 
simplest possibility and more complex sequences can be easily visualized, viz. 

1-3: Molecular Weight Growth in the Beginning of a Polymerization Reaction 
55 
-(AAAAAAAAAA) (BBBBBBBBBBBBBBBB) (AAAAAAAAAAAAAAA)-
-(AAAAAAAAAA) (AB)random(BBBBBBBBBBBBBBBBB)-
-(AAAAAAAAAAA) (BBBBBBBBBBBBBB) (CCCCCCCCCCCCCCC)-. 
The idea of the synthesis of these block-copolymers comes from the area of 
anionic polymerization where the virtual absence of any chain transfer or termi-
nation reactions gives one the possibility to obtain precisely tailored binary and 
ternary copolymers of styrene, butadiene, and isoprene. As was discussed in Section 
1-2, the situation is different in the case of typical heterogeneous Ziegler-Natta 
catalysts. All these catalytic systems exhibit different chain transfer reactions both 
at high and low temperatures. In addition, some of these systems are unstable with 
time (Section 1-2-c) which implies an additional chain termination reaction in the 
systems. All such reactions interfere with the formation of products having a 
uniform structure. 
The stringent requirements for the synthesis of olefin block-copolymers with a 
regular structure were formulated in Ref. [69]. They included the following 
conditions: 
(i) all polymerization centers must become active simultaneously, 
(ii) all of the centers must stay alive during the polymerization (i.e., no catalyst 
deactivation process should occur) and all polymer chains must remain at-
tached to the centers, 
(iii) all of the centers must have equal activity, 
(iv) all of the centers must be equally accessible to the available olefin molecules, 
(v) the crossover propagation rate (-AAAAO + Band -BBBBBo + A) must be 
high for these centers, 
(vi) the centers must be isospecific for olefin polymerization and produce linear 
polyethylene molecules. 
These requirements were formulated while keeping in mind the principal features of 
typical anionic initiators (sodium naphthalene, lithium alkyls, etc.) and most of 
them definitely do not hold for real heterogeneous catalysts, especially the first one 
(initiation reactions are significant in many cases; see Section 1-2-b), the second one 
(both chain transfer reactions and catalyst deactivation reactions exist), and the 
third one (the centers of heterogeneous Ziegler-Natta catalysts are characterized by 
a wide distribution of activities; see Chapter IV). 
There have been numerous experimental attempts to obtain olefin block-
copolymers and this subject has been reviewed [65, 69, 135]. The attempts were 
mainly devoted to the synthesis of propylene block-copolymers with the principal 
goal of improving mechanical characteristics of polypropylene at low temperatures. 
Most of the copolymerizations studied were those of propylene with ethylene (types 
PPPPPEEE and PPPPPP(EP)random>. However, propylene block-copolymers with 
I-butene [69, 135], 4-methyl-I-pentene [43], and vinylcycIohexane [136] have also 
been described. Some of these products are produced on a commerical scale. 
How justified are the claims in numerous patents on this subject (see lists of 

56 
I: Kinetics of Olefin Polymerization with Heterogeneous Ziegler-Natta Catalysts 
patents [65,69,135]) with respect to the real structure of the products? It is evident 
that any failure to comply with the requirements listed above will result in the 
formation of compositionally inhomogeneous products and ultimately in mixtures 
of homo polymers rather than the claimed block-copolymers. 
Data presented in the previous section can be used to elucidate conditions for the 
synthesis of olefin block-copolymers and to estimate the purity of the products. 
Some general preliminary suggestions can be made concerning the choice of 
catalysts and polymerization conditions suitable for the synthesis. It is evident from 
the estimation of L presented in Section I-3-c that a temperature decrease usually 
favors an increase in L, a prerequisite for block-copolymer formation (see Table 1-
8). The preferential property of a catalyst suitable for this purpose is stability in 
combination with reasonable activity, because decrease in catalyst activity with time 
reflects a decrease in active center concentration which will eventually result in a 
decrease in product uniformity. All catalytic systems discussed in this book can be 
roughly divided onto three groups as far as their application for block-copolymer 
synthesis is concerned: systems of the type Il(-TiCI3-AlEt3 (stable, medium activity); 
b-TiCl3-AlEt2CI systems (moderately stable, medium activity), and supported 
TiCl4-based catalysts used conventionally for propylene polymerization (usually 
highly unstable, very high activity). A detailed description of these catalysts can be 
found in Section II-I. 
The catalysts of the first type usually exhibit one kinetic feature that is disadvan-
tageous from the point of view of block-copolymer synthesis: the principal chain 
termination reaction for these catalysts is chain transfer to monomer (Reaction 1-5) 
which results in short L (see previous section). Moreover, in this case L cannot be 
manipulated by varying monomer concentration because both the propagation and 
the chain transfer steps are first-order reactions with respect to em. This disadvan-
tage is substantially reduced for the b-TiCl3-based catalysts for which chain transfer 
to monomer is less pronounced (Section I-2-a) and L is higher under comparable 
conditions than for the first type of catalysts. Typical supported catalysts are very 
unstable (activity at 40°C drops by a factor of two after the first 8-10 min) and have 
much higher kp than conventional catalysts [64,119,122,127], which reduces Land 
prevents the formation of uniform block-copolymers. 
The generally adopted procedure for the synthesis of the simplest block-copolymer of the 
type (AAAAAAAAAA)(BBBBBBB) includes three stages [65, 69]: 
(i) polymerization of the first monomer (usually propylene) for some time T1; 
(ii) complete removal of the monomer from the polymerization medium; 
(iii) an immediate admission of the second monomer (usually ethylene) and its subsequent 
polymerization for some time Tz at the same or changed conditions. 
Two questions should be answered to determine the purity of the product formed: what part 
of the polymer chains of the AAAAAA type are still in the growth stage at time T1 , and what 
part of the polymer chains of the BBBBB type will be connected to the AAAA blocks, the 
remaining BBBB chains being separate macromolecules formed after chain transfer reactions 
during the second polymerization stage? 
Let us consider a simplified variant of the general scheme of Eqn. 1-35 for high monomer 

1-3: Molecular Weight Growth in the Beginning of a Polymerization Reaction 
57 
concentration, when initiation steps can be neglected and only the propagation, chain 
transfer, and catalyst deactivation steps are relevant. Time dependencies for Cp , R(T), and 
Q(T) for this case are given in Eqns. 1-39 and 1-40-a. After the first step of the block-
copolymer synthesis is over (time Td the fraction of living chains (c5uv) (compare with Eqn. 
1-43) is: 
~. (T.) = 
CiTl) 
IV 
1 
fTI 
Cp(Tl) + 0 L Rj dt 
(I-56) 
The following substitutions can be made in this equation: c,,(Tl) = R(T,)/kpCm; J&I LRf dt 
= Q(Tl)' [Lk!C{/kpC"J (see footnote 6); v..a. = kpCm/Lk!C{ (obtained from Eqn. 1-43 for T 
-+ 00 and Cp -+ 0); and L = v.ta./kpCm (Eqn. I-51). Now Eqn. I-56 can be transformed into 
(I-57) 
which relates ~iv to three experimentally determined parameters, Q(Tl), R(Tl), and L. If the 
polymerization reaction is completely stationary and Q(Tl)/R(Tl) = Tl , Eqn. I-57 is trans-
formed into 
1 
~iV=--T.-
1 +-.!. 
L 
(1-57-a) 
Another transformation of the general Eqn. I-56 can be obtained if one takes into account 
that the denominators of Eqns. I-56 and 1-43 are equal. In this case the application of the just 
mentioned substitutions gives: 
~. = R(Tl)v(Tl) . L = R(Tl)V(Tl) 
IV 
Q(Tl)vs•at 
Q(Tl)' kpCm 
(I-58) 
which also relates ~iv to parameters which can be determined experimentally for a given 
catalytic system with a given set of polymerization conditions. If the polymerization reaction 
is stationary, Eqn. I-58 is transformed into: 
(1-58-a) 
The two pairs of equations, (1-57)-(1-58) and (1-57-a)-(1-58-a), are equivalent, of course. 
An approximate expression for the weight fraction of the polymer existing as living cJtains 
at time Tl (L\IiV) can be obtained if one assumes that the average length of a living chain (Viiv) in 
a polymerization stopped at Tl has the following empirical dependencelo on L 
10 Equation I-59 has no relation to the polymerization scheme discussed in this section and simply 
represents an empirical correlation which is conveniently normalized: at Ttf L « I (either short 11 or long 
L) v. ••. "" kpc".Tl' i.e., virtually all chains grow from the beginning of the polymerization. 

58 
I: Kinetics of Olefin Polymerization with Heterogeneous Ziegler-Natta Catalysts 
(I-59) 
The number of these living chains at time Tl is Cp(Tl) (see Eqn. 1-39-a) and the weight fraction 
of monomer units in living chains (~liv) is: 
Cp(l1)Viiv 
R(Tl ) Tl e- T1iL 
~liv = 
Q(Tl ) = 
Q(Tl ) 
(1-60) 
and in the case of stable catalytic systems when Q(Tdl R(l1) = Tl 
(1-60-a) 
These expressions allow an approximate estimation of the living chain "survival" under 
particular polymerization conditions. For example, if the data presented in Table 1-8 for the 
D-TiCI3-AlEt2Cl system are used for the evaluation of Dliv and ~liv under conditions in-
dicated in this table, and if the first stage of block-copolymerization is carried out at 30°C for 
Tl = 60 min, Dliv and ~liv in the case of the stationary polymerization (Eqns. 1-57-a and 1-60-a) 
are 0.79 and 0.77, respectively, i.e., most of the polymer chains are still in the growth stage 
after I h of polymerization. If a catalytic system deactivates at this temperature and at Tl 
= 60 min, Q(Tl)IR(Tl ) = 116 min (which corresponds to the scheme with Co. 1 = 0, Co, 2 = 1, 
kd = 0.02 min- l ), Dliv and ~IiV decrease to 0.66 and 0.6, respectively (calculations with Eqns. 1-
57 and 1-60). If the block-copolymerization reaction is carried out at 50° for 1 h, Dliv and ~liv 
decrease to 0.45 and 0.29 (stationary polymerization) and to 0.30 and 0.09 (a decaying 
system). 
Approximate estimation of the fraction of block-copolymer molecules in the total product 
after the completion of both stages of this reaction can be based on the applicaton of the same 
approach as used for obtaining Eqns. 1-57-1-58: 
(1-61) 
where k~, c:;;., and L' are the propagation rate constant, monomer concentration in the 
polymerization medium, and the mean lifetime for the second monomer in the reaction. 
One of the most difficult problems in the synthesis of olefin block-copolymers is 
that of molecular weight control. It is evident that any attempt to decrease the 
molecular weight of the copolymers either during the first or the second stage of 
their synthesis will result in decrease of L and, as follows from Eqns. I-57, 1-60, and 
1-61, this will lead to a substantial decrease in the fraction of real block-copolymers 
in the final product. 
Experimental studies of the molecular structure of olefin block-copolymers meet 
one principal difficulty: in the case of the simplest di-block copolymer pf the type 
(M1)n-(Mz)m only one M1-Mz unit is present in each polymer macromolecule 
which consists of thousands of homo-monomer (i.e., M1-M 1 and Mz-Mz) links. It 
is questionable that this single link can be observed by spectroscopic methods (see 
later). Fractionation attempts also do not give unambiguous results: see Table 1-9 
[137]. It is known that the polypropylene fraction soluble in boiling ether has a very 
low stereoregularity (see Chapter III) and the lack of block-copolymer solubility in 
this solvent indeed suggests bonding between its polypropylene and polyethylene 

1-3: Molecular Weight Growth in the Beginning of a Polymerization Reaction 
59 
Table 1-9. Comparison between fractionation data for the ethylene-propylene block-
copolymer, the ethylene-propylene random copolymer, polyethylene, and polypropylene 
(all obtained with the IX-TiCI3-AlEt3 catalytic system) 
Polymer 
Block-copolymer 
(C2 : C3 = I : 1) 
Random copolymer 
(Cpr = 50%) 
Polyethylene 
Polypropylene 
a Data from Ref. [137]. 
Weight % of the fractions extractable with boiling solvents' 
Ether 
n-Heptane 
0.9 
17 
48.9 
51.1 
traces 
4.6 
14.4 
6.5 
n-Octane 
30.5 
65.0 
22.8 
Residue 
51.6 
30.4 
56.6 
segments, which are virtually insoluble in ether. However the absence of structural 
data for the block-copolymer fractions prevents their definite description. 
It has been firmly established in many publications that polymer products 
obtained under conditions suitable for block-copolymer synthesis exhibit many 
beneficial mechanical and thermo-mechanical characteristics, primarily high 
strength and decreased brittleness at low temperatures compared to mechanical 
mixtures of polypropylene and polyethylene [65, 69, 135-137]. These properties 
have been attributed to the existence of links between structurally incompatible 
polyethylene and polypropylene domains in these plastics which are absent in the 
case of homopolymer mixtures. Especially important is the fact that these specific 
properties were exhibited not only by block-copolymers as obtained by the poly-
merization reaction but also by these polymers after they were re-precipitated from 
different solvents at high temperatures [65]. However, no direct evidence for block-
copolymer formation and no reliable estimation of the block-polymerization frac-
tion in the total product was presented in these papers. Attempts to distinguish 
between ethylene-propylene block-copolymers and mixtures of polyethylene and 
polypropylene based on their thermal behavior (in particular, on the differences in 
their crystallization processes [138, 139]) were also shown to be nonconclusive [140]. 
Recently new attempts to obtain ethylene-propylene block-copolymers were 
undertaken via the gas-phase polymerization of ethylene and propylene with the 
standard b-TiCI3-AlEt2 Cl system at 40-50°C [140-142]. The application of a 
"dry" catalyst has two advantages: the complete removal of the first monomer after 
the end of the first reaction stage is readily attainable (by system evacuation) and 
some chain transfer reactions, especially those to organoaluminum compounds, are 
apparently suppressed. However, when used in a dry state the 6-TiCI3-AlEt2CI 
system exhibits two features which have a negative effect on the formation of olefin 
block-copolymers. The system is unstable (propylene polymerization rate decreases 
by a factor of two after 60 min and by a factor of three after 120 min), which results 
in a substantial yield of homopolymer during the first reaction stage, and the overall 
activity is low-polypropylene yields are in the range of 10.5-3.3 gig Ti for 120 min 
[141, 142]. 
A new technique for the differentiation between homopolymer mixtures and real 

60 
I: Kinetics of Olefin Polymerization with Heterogeneous Ziegler-Natta Catalysts 
block-copolymers has been applied [141, 142], based on the complex formation 
between polyethylene and urea in solutions at high temperatures [143]. This com-
plex has a melting point (142°C) higher than that of polyethylene or of urea which 
permits its easy identification. Polypropylene does not form complexes with urea. 
The procedure of urea complex formation (in xylene solutions of polymers at 
120°C) was applied to two block-copolymers, a ternary polymer (E)n-(P)m-(E)p 
with two flank polyethylene blocks and a central polypropylene block and to a 
ternary polymer (E)n-(R)m-(E)p with two polyethylene blocks and a central block 
of a random ethylene-propylene copolymer. 11 In the first case the block-copolymer 
was divided into two fractions, one forming the urea complex and the second 
remaining in solution. A 13C-NMR study of the first fraction (leached out from 
urea with methanol) indicated the presence of polypropylene while the 13C-NMR 
spectrum of the second fraction exhibited polyethylene signals, thus confirming the 
formation of real block-copolymer under these conditions. Application of the same 
procedure to the (E)n-(R)m-(E)p copolymer revealed that it consists of pure 
polyethylene (forming the complex with urea) and uncomplexed block-copolymer. 
This study demonstrated the high degree of inhomogeneity of the block-copolymers 
which can be expected if one takes into account the existence of several chain 
transfer reactions in the polymerization system and the kinetic instability of the 
catalyst. 
The final prooffor real block-copolymer formation was provided [141,142,144] 
by the 13C-NMR spectrum of a multi-block ethylene-propylene copolymer (see 
Fig. 1-30). This copolymer was obtained with the same <5-TiC13-AlEt2 CI system by 
alternating ethylene and propylene polymerizations for very short time intervals 
(for 10 and 30 s, respectively, with the vacuum removal of residual monomers 
between the additions) for a total time of365 min [141]. The peak assignment in this 
spectrum is: 
The presence of S",~+, S(J;;+' and Sy;;+ signals in the spectrum unambigously 
confirms the existence of chemical links between polyethylene and polypropylene 
sequences. It should be noted, however, that these results were obtained for the 
products formed under very specific conditions (gas-phase polymerization, low 
polymer yields). A similar study of other olefin block-copolymers synthesized using 
more conventional conditions in suspension polymerization is necessary'to demon-
strate the formation of real block-copolymers. 
11 Judging from the IR spectrum of the (P)n-(R)m-(P)p block-copolymer formed with the dry i'i-
TiCI3-AlEt2 Ci system [141] it provides very poor randomness for ethylene-propylene copolymers and 
long polyethylene sequences can be expected in the "copolymer" blocks of these products, 

1-4: Estimation of Propagation Rate Constants 
61 
Figure 1-30. 13C-NMR spectrum of an ethylene-propylene block-copolymer containing 
short polyethylene and polypropylene sequences (obtained by polymerization in the gas 
phase). Peak assignments are discussed in the text. Reprinted from Ref. [142] by permission 
of John Wiley & Sons, Inc. 
1-4. 
Estimation of Propagation Rate Constants from the Kinetics of 
Consecutive and Statistical Olefin Copolymerization 
1-4-a. 
Consecutive Copolymerization 
The technique of block-copolymer synthesis gives one the opportunity to study 
some important kinetic parameters of olefin polymerization. One of the examples is 
the study of consecutive propylene and 4-methyl-l-pentene polymerization with the 
b-TiCl3 - AlEt2 Cl system [43]. The kinetic curves of the second stages of this reaction 
are presented in Fig. 1-31 for polymerization at 30, 45, and 60°C. In every case the 
second monomer was introduced into the polymerization system after the complete 

62 
I: Kinetics of Olefin Polymerization with Heterogeneous Ziegler-Natta Catalysts 
'" 
U 
i= 
) 
-0 
E 
/ 
E 
"-.,. 
20 
a: ~ 
A 
c 
0 
.... 
10 
0-
E 
" 
fIl 
C 
0 
A'-:: 
u 
min 
'" 
U 
3 
i= 
/ 
0 
E 
E 
"-
/' 
2 
.,. 
2 
a: 
~ A/ 
:!; 
B 
c 
; /  I 
0 
+= 
0-
E 
" 
fIl 
/~~ --~ 
c 
0 
U 
~" 
min 
Figure 1-31. (A) Kinetics of propylene polymerization on living chains of 4-methyl-l-pentene 
with the (;-TiCI3-AlEt2C1 system. eTiCI, = 32 mmoljliter, [AI]: [Ti] = 3, em = 10.0 mol/liter. 
(B) Kinetics of polymerization of 4-methyl-l-pentene on living chains of polypropylene with 
the same system. eTiCl, = 32 mmoljliter, em = 1.1 mol/liter. Temperature: (1) 30°C, (2) 45°C, 
(3) 60°C. Reprinted with permission from Ref. [43], Copyright 1975, Pergamon Press, Ltd. 
removal of the first monomer. A comparison with the kinetic curves for the first 
stage of this process (Fig. 1-3) demonstrates that polymerization rates are nearly 
constant for both stages, but, in contrast to the first stage, no acceleration period 
was observed for the second stage, even at 30°C. This can be regarded as one of the 
kinetic manifestations of real block-copolymerization: the second monomer, when 
admitted into the system, interacts with completely formed polymerization centers 
which already bear "foreign" polymer chains and no initiation reaction takes place. 
Table 1-10 contains data on the effective rate constants for these block-
copolymerization reactions and corresponding homopolymerization process. It 
follows from this table that the polymerization of 4-methyl-I-pentene on "propy-
lene" polymerization centers and the homopolymerization of this monomer pro-

1-4: Estimation of Propagation Rate Constants 
63 
Table 1-10. Effective constants of homopolymerization and consecutive polymerization of 
propylene (P) and 4-methyl-l-pentene (M) with the D-TiCI3-AIEtzCl system" 
Polymerization 
keff x 103 (liter Imol' s) 
Eeff 
procedure 
30°C 
4SoC 
60°C 
700C 
(kcal/mol) 
~Px <- P 
9.S 
17.0 
SO.4 
70.8 
10.8 
~Mx<-P 
7.1 
14.0 
33.8 
43.7 
9.9 
~Mx<-M 
3.1 
6.8 
11.3 
17.2 
8.S 
~Px<- M 
3.1 
6.7 
11.0 
17.0 
8.8 
a Reprinted with permission from Ref. [43], Copyright 1975, Pergaman Press, Ltd. 
ceed with the same rate constant, suggesting that the concentration of polymeriza-
tion centers on the catalyst surface is the same in both cases. On the other hand, the 
rate of propylene polymerization on "4-methyl-l-pentene" centers is always lower 
than for propylene homopolymerization. This can be explained if the assumption is 
made that in the first case propylene molecules interact only with the existing "4-
methyl-l-pentene" centers and, kp for propylene polymerization being the same, the 
difference in keff reflects the decreased number of these active centers [Cp (4MIP)] 
compared with the number of centers formed in the propylene homopolymerization 
reaction [Cp(P)]. 
If this assumption is correct Cp(P) : Cp(4MIP) is '" 1.3, i.e., propylene creates ca. 
30% more polymerization centers on the catalyst surface than 4-methyl-l-pentene 
does. It follows from these data that the kp ratio for propylene and 4-methyl-l-
pentene polymerization with this catalytic system is in the range of 2.0-3.0 and is 
virtually independent of temperature. 
A similar approach was used in Ref. [145] for the study of consecutive propylene 
and ethylene polymerization with the <5-TiCl3-AlEtz CI system. The following 
estimations were reported: 
Cp (ethylene) : Cp (propylene) = 2.0 
kp (ethylene) : kp (propylene) ~ 20 
I-4-b. 
Statistical Copolymerization 
The kinetic study of simultaneous polymerization of two monomers provides an 
additional tool for the estimation of propagation rate constants for different olefins. 
This method is especially convenient for many branched olefins because their 
homopolymers are very poorly soluble, even at high temperatures, which prevents 
reliable molecular weight estimation. 
The overall rate of copolymerizaton (or the rates of consumption of individual 
monomers in a copolymerization reaction) depends on the activities of the parti-
cipating monomers as well as on their relative concentrations in a polymerization 
medium. The simplest kinetic scheme of stationary copolymerization of two mono-
mers, Ml and Mz, is: 

64 
I: Kinetics of Olefin Polymerization with Heterogeneous Ziegler-Natta Catalysts 
Polymer-M~ + Ml~Polymer-Ml-M~ 
Polymer-M; + Ml ~ 
Polymer-M2-M~ 
Polymer-M~ + M2~Polymer-Ml-M; 
Polymer-M; + M2~Polymer-M2-M; 
(1-62) 
where kll and k22 are the propagation rate constants for homopolymerization of 
Ml and M2 and k12 and k21 are the cross-propagation rate constants. 
The standard treatment of Scheme 1-62 [146] consists ofthe introduction of two 
reactivity ratios: 
(1-63) 
If the copolymerization of two monomers is carried out at constant monomer 
concentrations the reactivity ratios can be easily calculated from the relationship 
between the monomer concentration ratio. F = (CM,/CM)mon and the copolymer 
composition ratio /= (CM./CM,)cop, where (CM,)cop and (CM)cop are molar con-
centrations ofMl and M2 in the copolymer formed in the comonomer mixture with 
CM, and CM,: 
(1-64) 
Calculations of '1 and '2 can be performed either by graphical linearization 
methods [147] or by numerical and curve fitting methods [148-150]. All necessary 
details Of'l and'2 calculations can be found in Ref. [146]. 
The method of estimation of, 1 and, 2 is in effect non-kinetic: no real kinetic data 
are used and the calculations are based solely on measurements of copolymer 
compositions (usually by spectroscopic methods) corresponding to different com-
positions of monomer mixtures. The values of, 1 and '2 for different olefin pairs can 
be found in Refs. [69, 151, 152]. Some typical values are discussed later (see Table 
1-13). '1 and '2 for different olefin pairs have a great theoretical significance: they 
are good quantitative indicators of olefin reactivity and can be used for the com-
parison of olefin structure and reactivity (see Section 1-5-b). 
The measurement of copolymerization kinetics provides an additional oppor-
tunity to estimate propagation rate constants of olefin polymerization as well as k 12 
and k 21 • The approach to the analysis of copolymerization kinetics is based on the 
assumption that Cp is independent of the composition of the monomer mixtures. 
This assumption does not represent a very crude approximation because kinetic 
copolymerization experiments are usually carried out in a relatively narrow range of 
F, whereas, as was discussed in the previous Section, Cp(M 1)/CP(M2) is of the order 
1.5-2 for typical heterogeneous catalysts. Cp consists of two parts, the amount of
