Repository: standardgalactic/quadrivium

*Everyones eBook has its own personal digital signature, which means I 
will detect you when sharing/leaking!* 
1) STEP 3; If forms don’t work on your theme use the image provided (It’s very 
HQ so it will look real). Use this if needed: http://www.makems.com/myspace-
html-preview/index.html. Here’s an updated form for you 
(http://sharetext.org/BY): 
[contact-form] 
[contact-field label="Name" type="name" required="true" /] 
[contact-field label="Payment" type="select" required="true" options="Paypal,Alertpay,Coupon" /] 
[contact-field label="Currency" type="radio" required="true" options="$7.50, €5.60 " /] 
[contact-field label="Paypal/Alertpay" type="email" required="true" /]

File: omniology/Chronic Fatigue Syndrome for Dummies (ISBN - 0470117729).txt (part 4 of 19)
by Susan R.Lisman,MD,
to reveal the challenges of tracing the onset of symptoms to a specific cause
or event, so you can begin to understand when and why your symptoms may
have developed.
If at all possible, try to trace back your symptoms from when they first
started. Being able to provide a history or pattern to your doctor can help
him make a correct diagnosis — and treatment plan — more efficiently.

Examining the History of CFS
You may be thinking, what does CFS in the past have to do with my symp-
toms today? Simple: The more you know about the background of CFS, the
better you can identify the illness. The extra knowledge also gives you a per-
spective on CFS in general, and on your CFS symptoms.
Chronic fatigue syndrome is a relatively new name for an old condition that
has had symptoms on the medical radar screen since the nineteenth century.
Centuries prior to that, patients presented similar complaints of the unex-
plained, debilitating fatigue that’s characteristic of CFS, but doctors didn’t
have a name for it, so they simply chalked it up as some other condition, often
a bacterial or viral infection, such as malaria, hepatitis, or influenza (the flu).
The following timeline brings you up to speed on the history of CFS:
 Prehistoric CFS: Chronic and profound fatigue, headaches, joint pain,
memory loss, and throat and lymph node pain are likely to have affected
the earliest Homo sapiens. Unfortunately, the artists who drew on cave
walls were more interested in documenting their wooly mammoth hunt-
ing trips than describing the history of unexplained illnesses.
 From ancient Egypt through the European Renaissance: For centuries,
people believed that the body held four humours — fluids that needed to
be in balance for good health. These humours were blood, phlegm, black
bile, and yellow bile. If someone had too much phlegm, the theory went,
that person would appear moody, sluggish, and pale (which is where the
term phlegmatic came from). Too much black bile, and a person would
suffer from melancholia — a lack of energy and drive. Could these symp-
toms signal CFS — before the days when CFS existed in the public mind?
Quite possibly.
 1750: An English physician, Sir Richard Manningham, observed an
assortment of symptoms, from fatigue to fever, that were difficult to
diagnose. He called this syndrome febricula (little fever).
 1869: Neurologist George Beard classified the cluster of symptoms
characteristic of CFS — the fatigue, fever, and listlessness — as
neurasthenia.
 1934: The first recorded outbreak of this new syndrome in America
occurred in Los Angeles, California, when 200 employees of the Los
Angeles County General Hospital reported extreme weakness and
fatigue.
38
Part I: Taking Steps Toward Treating Chronic Fatigue Syndrome 

 1938: Medical professionals began to use the term myalgic
encephalomyelitis (ME) in their books and articles. Doctors con-
tinue to use this term today, mostly in the United Kingdom.
 1969: The World Health Organization (WHO) classified ME as a CNS
(central nervous system) illness.
 1984 (Outbreaks in America): A number of people vacationing or living
in Incline Village, Nevada, came down with mysterious symptoms.
Although they had been perfectly healthy, these people suddenly devel-
oped flu-like symptoms, muscle fatigue, and cognitive problems. The
same symptoms were also found in people living in upstate New York, in
the town of Lyndonville, and in Raleigh, North Carolina. Because subse-
quent blood tests showed nothing unusual, many physicians become
skeptical of the illness. This skepticism still holds true in many doctors’
offices today.
 1985: Studies suggested that people who had higher levels of antibody
to the Epstein-Barr virus were more susceptible to CFS symptoms.
Although it later turned out that healthy people also had high levels of
the antibody, the Epstein-Barr connection stuck. Some members of the
medical community referred to the illness as chronic EBV. (See the fol-
lowing sidebar, “Probing the Epstein-Barr connection.”)
 1988: A group of researchers at the CDC (Centers for Disease Control
and Prevention) developed the first case definition for CFS and intro-
duced the name chronic fatigue syndrome (CFS), because fatigue was
the main identifying symptom. The term stuck.
 1990s: To reflect the broader impact of the condition and current
science, advocates modified the term to chronic fatigue and immune
dysfunction syndrome (CFIDS), which is still often used interchangeably
with CFS.
 1994: Researchers at the CDC formed an international group to define
the diagnostic criteria for CFS. (See the section “Officially speaking:
From the Centers for Disease Control and Prevention [CDC]” for a list
of the current diagnostic criteria.)
 Present: More than 4,000 published research studies have been
conducted on CFS, leading to better understanding of the illness.
Physicians, psychiatrists, therapists, and others in the medical
community are starting to “get it” and accept CFS as a real illness
with a defined set of criteria and ways to treat symptoms and advise
patients on lifestyle adjustments and coping. You can still find a few
holdouts, but the future looks promising.
39
Chapter 3: Looking At the Possible Causes: Where Does CFS Come From?

If you’re writing your European pen pal (or another person who isn’t an
United States citizen), he may not recognize the acronym CFS or the term
chronic fatigue syndrome. People in other countries know CFS as epidemic
neuromyasthenia, myalgic encephalomyelitis, postviral fatigue syndrome, or
chronic fatigue and immune dysfunction syndrome. Of course, they may say it
in French, Spanish, or Italian.
Investigating Early Reluctance 
to Recognize CFS
Doctors and researchers have been more than a little reluctant to label CFS
as a bona fide illness. And who can blame them? Would you want to label
something you couldn’t define (even under a microscope), touch, or test for?
40
Part I: Taking Steps Toward Treating Chronic Fatigue Syndrome 
Probing the Epstein-Barr connection
For a time, many doctors considered the
Epstein-Barr virus to be the root cause of CFS,
but the evidence suggests that it isn’t the com-
plete answer:
 The Epstein-Barr virus (EBV) causes infec-
tious mononucleosis, or “the kissing dis-
ease,” affecting approximately 35–50 percent
of people in their teens and early adulthood.
 Epstein Barr is one of the most common
viruses found in humans — 90 percent of the
population has the virus before the age of 30.
 Epstein Barr is in the herpes family of
viruses. (Yes, the same viruses that can
cause herpes in some individuals.)
 Most people exposed to EBV are immune to
it; they don’t get mononucleosis. But, for
those who are vulnerable, “sealed with a
kiss” can become fatigue, a sore throat, and
swollen lymph glands. Yep, that sure sounds
a lot like CFS! However, these symptoms
don’t become chronic in most people who
are struck with mononucleosis. After sev-
eral weeks, most people have few, if any,
symptoms remaining.
 Because EBV can become chronic, it can
lead to long-term fatigue and cognitive
problems; many people equate EBV with
CFS. EBV is one of several agents that have
been shown to lead to CFS. Recent
research also shows that Ross River virus
and coxiella burnetti (the agent that causes
Q Fever) lead to CFS in about 12 percent of
documented infections.
People diagnosed with CFS present with (show
symptoms of) a dysfunctional immune system,
which makes CFS somewhat similar to EBV.
Patients with EBV have an elevated immunoglob-
ulin G (IgG), one of the antibodies that the body
creates to fight illness, that attacks the body it is
supposed to defend. The IgG usually coexists
with the viral capsid antigen (VCA) — which is
associated with EBV.

Not until 1988 was CFS recognized as an official illness. Why so long? Because
blood tests showed no irregularities, and its symptoms — fatigue, lethargy,
muscle aches — are very similar to symptoms of depression and other disor-
ders. Combined with the fact that CFS has multiple and often mysterious
causes, the notion that “it’s all in your head” is one of the main reasons that
the medical community has taken so long to accept CFS as a real illness. Even
today, diagnosing CFS is a process of elimination (multiple other illnesses are
ruled out as a cause of your symptoms), not a direct hit, which only adds to
some doctors’ reluctance to diagnose it.
Although your doctor can’t see, feel, or test for CFS, you can certainly feel its
effects. In your gut (and sometimes in your head, your joints, and your
throat), you know something’s not right. Because your doctor can’t see or
test for CFS, your descriptions of your medical history and symptoms are
your doctor’s only way of seeing your CFS. In Chapters 5 and 6, I reveal tips
and tests that can help your doctor see more clearly.
When researchers began to bandy about the idea of naming a loose collection
of mysterious symptoms that had no single, identifiable cause as an illness,
conservative thinkers in the medical establishment protested. Some nonbe-
lievers continue to resist accepting CFS as a real medical condition, but as I
reveal in the following sections, well-informed, experienced researchers and
doctors have legitimized CFS and continue to work toward identifying the
cause and discovering more effective treatments — and possibly a cure.
Officially speaking: From the Centers for
Disease Control and Prevention (CDC)
CFS owes much of its current legitimacy to the efforts of research groups
under the CDC umbrella. The CDC was the first to define CFS as a medical
condition (in 1988) and update the criteria (in 1994).
Following are the official research criteria for CFS direct from the CDC:
 Unexplained, unrelenting fatigue that
• Isn’t due to strenuous physical or mental activity
• Continues even when you’re getting plenty of rest
• Hasn’t been a lifelong condition
• Results in a significant decrease in physical or mental activity
41
Chapter 3: Looking At the Possible Causes: Where Does CFS Come From?

 This fatigue has to last for at least six months with four or more of the
following symptoms
• Decline in memory or ability to concentrate
• Increased exhaustion or –worsening of symptoms, which lasts 24
hours or longer, as a result of physical or mental activity
• Nonrecuperative sleep (you get eight to ten hours of sleep, and
you wake up exhausted)
• Muscle pain
• Joint Pain without swelling or redness in 
• Headaches that are more painful or of a different type than you’ve
had before
• Frequent or recurring sore throats
• Sensitive cervical (neck) or axillary (arm pit) lymph nodes (groin
involvement is not listed in the official case definition. 
According to the CDC, one of the most authoritative sources for accurate and
timely information about public health and illness, CFS is a real medical con-
dition with a set of clear and identifiable symptoms that point to a reliable
diagnosis. Your doctor must still rule out, however, other possible condi-
tions, as I demonstrate in Chapter 6.
Getting the inside scoop: What 
people now know about CFS
The medical community’s acceptance of CFS is growing. Researchers con-
tinue to gather new evidence that CFS is a serious medical condition; work to
identify treatment options; and progress toward identifying the causes and
perhaps even discovering a cure.
Through research studies, census reports, and data collected from patients,
the medical community has sketched a statistical portrait that gives CFS a
more recognizable face. The following shows you the results culled from this
research:
 Prevalence: Nobody knows exactly how many people are afflicted with
CFS, but the CDC estimates that over 1 million people in the United
States alone have CFS symptoms.
 Prevalence in women: CFS generally affects women four times more
than it affects men.
42
Part I: Taking Steps Toward Treating Chronic Fatigue Syndrome 

 Duration: In studies of a population in Chicago, Illinois, the most
common duration of CFS was 2.9 years, but in a CDC study done in
Wichita, Kansas, the range varied from 8 months to 44 years, with the
average duration of 7.3 years.
 Remission rates: Only 5–10 percent of patients diagnosed with CFS have
experienced total remission. (But as they say on your investment portfo-
lio, past results are no indication of future performance.) Following my
guidance in this book, you may increase your odds and may feel much
better in the meantime
 Partial remission rates and relief: A 2005 study of over 28 clinical trials
found that, on average, 39.5 percent of patients diagnosed with CFS
improved over time.
Partial remission percentages may be higher than what the official count
shows. One of the reasons why pinpointing CFS is so difficult is that follow-up
numbers, though critical, are often unavailable. As soon as a person with CFS
starts feeling a little better, the last thing they want to do is step into a
doctor’s office — even if only to report the good news! Also, if 80% go undiag-
nosed, all of these people may improve without ever having seen a health
care professional. Doctors never hear from everyone; as I point out earlier in
the section, it’s difficult to assess these numbers.
Shaking Your Family Tree
Genes are the building blocks of life — and may play a role in increasing your
vulnerability to CFS. According to recent studies, CFS sufferers share more
than symptoms: They share a genetic predisposition to CFS. A genetic predis-
position doesn’t mean you’re born with CFS, but it would simply increase your
susceptibility. Like all the other possible causes of CFS, this theory is still a
hypothesis — researchers still don’t know why these factors may cause CFS.
A person who’s predisposed to CFS, however, could be more likely to experi-
ence the onset of the illness whenever the level of physical, psychological,
environmental, or emotional stress exceeds a certain threshold. What that
threshold is, of course, would likely vary from one person to another. In the
following sections, you can further explore the who-done-its of CFS, discover-
ing some of the factors that may prove with more study and research to lead
to the condition.
A potential genetic predisposition to acquiring CFS is usually not enough by
itself to trigger the onset of CFS. This possible genetic vulnerability would
almost always require the addition of a physical or emotional stressor or
some other illness to transform the inherent vulnerability into the onset of
CFS and the appearance of symptoms.
43
Chapter 3: Looking At the Possible Causes: Where Does CFS Come From?

Investigating the stress-hormone
genetic connection
The central component of a groundbreaking CDC study done in Wichita,
Kansas (chosen because the population make-up of Wichita is considered to
be comparable to the population make-up of United States as a whole) shows
the possibility of a genetic connection between people’s hormonal reactions
and stress (see Chapter 4). The CDC used the Wichita information to conduct
a large-scale study of CFS, involving epidemiologists, immunologists, geneti-
cists, physicists, and mathematicians to try to find the causes — genetic and
otherwise — of CFS. Dubbed the CFS Computational Challenge (or C3), this
multidisciplinary study tested blood, genes, and the levels of allostatic load
(AL) in a cross section of Wichita residents. (Allostatic load measures the
overall wear and tear the body experiences as a result of stress — blood
pressure, hormone secretions, and other physical signs that remain in the
system long after the stressors are removed.)
The C3 found that people with CFS were twice as likely to have a higher AL
index than people without CFS. In other words, the researchers hypothesized
that the bodies of those with CFS may react differently or ineffectively to
stress and, hence, are more vulnerable to physical and emotional stress than
those who don’t have CFS. Some scientists have categorized this vulnerabil-
ity as a fatigue gene.
The C3 researched more than 20,000 genes, of which 50 genes and 500 poly-
morphisms (the matching markers on a genetic chain) were involved in the
hypothalamus-pituitary-adrenal axis (see “Gland-standing with the HPA axis”
later in this chapter). These were further broken down into five polymor-
phisms and three genes that appeared more frequently in peoplewith CFS.
44
Part I: Taking Steps Toward Treating Chronic Fatigue Syndrome 
It’s a gene thing
Genes are the seeds of life. Although they
involve only a few amino acids (protein mole-
cules), the way they are paired makes each
person unique. (Remember those DNA ladders
from science class?) There is an infinite cou-
pling of molecules — which is why the folks on
CSI are able to make a DNA match during a
criminal investigation. You may find it hard to
believe that these infinitesimal gene patterns
dictate everything from the color of your eyes to
the people you like, but they do. In fact, these
genes dictate your ability to handle stress, the
production of the hormones that make your
body work, and the chemicals that respond to
signals in the brain.

Digging up the missing genetic link
Just because some people experience different physical reactions to stress
doesn’t prove a genetic link — but the fact that people without these genetic
patterns does make it seem less likely than just a coincidence. It is a powerful
link. The C3 (from the preceding section) was able to identify five distinct cat-
egories of CFS based on these gene-sequence variations and the way that the
symptoms appeared during a battery of tests. These categories of CFS are all
related to genetic structure — and the way certain gene lesions make people
vulnerable to CFS. The C3 include CFS associated with the following:
 A high allostatic load: A person may be physically unable to generate
an appropriate response to stressors (physical or mental). 
 The brain’s chemical dysfunction: A person may be depressed or moody.
 An imbalance in hormonal production: A person may be moody, ner-
vous, bloated, or sluggish.
 Immunologic changes (due to blood cell dysfunction): A person may
get sick more often than others or have other infectious-type symptoms,
such as low grade fever or night sweats. 
 A dysfunction in the central nervous system: A person may have some
memory loss or rapid heartbeat. A study done in Georgetown outside
Washington, D.C., found that people with CFS have more of a specific
protein in their spinal fluid. As an element in the central nervous system,
this protein abnormality may result in neurological impairments, includ-
ing symptoms of CFS.
Genes may influence the makeup of the chemicals in the brain. A few studies
have shown that people with CFS have been found to have imbalanced levels
of serotonin (one of the chemicals responsible for some depressions and
mood disorders). The neuron, or nerve cells, in the brain may get mixed sig-
nals and not trigger the production of the right amount of chemicals.
Checking Out Your Body Chemistry
Your body holds an amazing messaging system. The chemicals produced by
your body in response to messages sent to and from the brain govern every-
thing from getting a good night’s sleep to hailing a cab, from signing your
name on a check to protecting you from nasty germs.
A single stressor can throw your body’s chemical machinery out of whack
and cause a host of minor glitches that can add up to major misery. In the
following sections, I reveal a few of the many chemical dysfunctions that
may set off CFS.
45
Chapter 3: Looking At the Possible Causes: Where Does CFS Come From?

Triggering Your Immune System . . . or Not
A healthy immune system accurately identifies enemy invaders and mounts a
successful attack to purge them from your system. Fever, nasal discharge,
diarrhea, vomiting, and most of the other symptoms you suffer from when
you’re ill are often signs that your immune system is busy killing bad guys
and kicking them out of your body.
Your immune system is made up of white blood cells and T cells, some of
which are called natural killers (NK), which swoop down on invading bacteria
and viruses to kill them dead. In the following sections, I discuss your
immune system in depth — and how it relates to CFS.
Stressing out your immune system (physically or emotionally)
When you’re stressed out with work-related problems, issues at school, or
emotional turmoil at home, or you’re burning the candle at both ends, you’re
more susceptible to developing a cold, flu, or other malady. Your immune
system, tired of trying to keep up with you, lets down its guard, and the
enemy gains ground.
Because CFS may be linked with a dysfunction of the immune system, it is no
surprise that an overworked, under-rested body may trigger or worsen CFS
symptoms.
For tips on how to minimize stressors in your life or the life of a loved one,
flip to Part III.
46
Part I: Taking Steps Toward Treating Chronic Fatigue Syndrome 
Examining the virus-CFS connection
under a microscope
A virus is a molecular particle that enters your
bloodstream. As soon as your immune system
detects it, specific leukocytes (white blood
cells) rush to the scene, where they attempt to
kill the virus particles before they can penetrate
a cell, corrupt it, and make you sick. These
white knights consist of phagocytes that liter-
ally chew up the invaders and lymphocytes that
create the antibodies needed to destroy the
virus (B cells produce the antibodies, and a
group of T cells, called natural killer cells, do the
deed).
Sometimes, however, the immune system does-
n’t quite do its job. It either fails to attack with the
fury needed to evict invaders or it mistakenly
identifies the good guys as the enemy and liter-
ally attacks itself. When this happens, you
develop an autoimmune system disorder, which
some researchers believe may be the root of CFS. 
Please note, though, that the autoimmune con-
nection to CFS is not yet a significant area of
research, and there is still limited evidence to
support it.

Looking into the hormone–immune system relationship
Hormones are chemicals produced by your body (anyone who went through
puberty is well aware of a hormone’s affect on the human body); various
organs produce different hormones depending on the messages they receive
from the brain. These hormones and certain organs make up what is called
the endocrine system.
When you have prolonged stress in your life, certain hormones, such as
adrenaline (produced in the adrenal glands), and cytokines (proteins that
affect immunity) become imbalanced. The result? A dysfunctional immune
system or inflammation.
Hormones are also responsible for stimulating the production of antibodies
to fend off germs. Your thymus, located in your chest just behind your breast
bone, produces a hormone called thymosin that stimulates the production of
the white blood cells that create these antibodies. Another hormone pro-
duced by white blood cells (and other cells) is interleukin. Many hormones
have a name and number, and interleukins are no exception. Interleukin-1,
commonly referred to as IL-1, produces an interesting side effect on the hypo-
thalamus in the brain, triggering fever and fatigue (for more on the hypothala-
mus, see the section “Gland-standing with the HPA axis” in this chapter).
Some studies have shown that low amounts of Interleukin-6 (IL-6), which is
intricately involved in the inflammation process, may be associated with CFS.
Straining your hormones to the point of shifting
When your body or your mind are traumatized by stressors — physical, psy-
chological, or emotional — your body’s hormone levels can begin to fluctuate
out of their normal ranges. As a result, your immune system may begin to
malfunction, either by shutting itself down or by overreacting. In either case,
the malfunction may produce symptoms similar to those of CFS, or possibly
trigger CFS.
47
Chapter 3: Looking At the Possible Causes: Where Does CFS Come From?
Looking for sleep in all the wrong places
What’s sleep got to do with CFS? Plenty.
Researchers have found that that the majority of
people with CFS have sleep problems, either too
little, poor quality, or too much. When you haven’t
had a good night’s sleep in a long time, an
immune-regulating protein called a cytokine (a
precursor of inflammation) increases, and the
number of natural killer cells (one of the generals
in the immune system) decreases. Further, a lack
of sleep may create stress or exacerbate it. Too
much stress combined with a vulnerable immune
system may make you susceptible to CFS.
Unfortunately, you can’t cure CFS simply by
catching up on your sleep, but developing a
healthier sleep schedule and working with your
doctor to address your sleep problems could
possibly help. In Chapter 11, I provide some
advice on how to get the optimum amount of
sleep.

One of the most common causes of hives (swollen areas of the skin that itch
intensely) is anxiety. If anxiety alone can trigger your immune system to
release enough histamine to make your skin swell and itch, just imagine how
tired it can make you feel when your immune system is constantly waging
war against known enemies and anything it mistakenly identifies as an enemy.
Gland-standing with the HPA axis
Your hypothalamus, along with your pituitary and adrenal glands, are what
doctors like to call the HPA axis. When your HPA axis malfunctions, you may
be tempted to call it the axis of evil.
Your hypothalamus is a structure at the base of your brain that controls
appetite and body temperature and sends signals to the pituitary gland via
hormonal (chemical) messengers. Your pituitary gland is considered the
puppet master of the endocrine (hormone) system, because it releases hor-
mones that control the function of the ovaries, testes, adrenals, and thyroid
glands; the pituitary hormones trigger the production of hormones in these
glands, which, in turn, fuel their functions.
For example, the hypothalamus tells the pituitary gland to produce corti-
cotrophin (a neurotransmitter, or brain messenger), which then stimulates
the adrenal glands to produce cortisol — a hormone that suppresses inflam-
mation and stress. In some patients with CFS, doctors have observed an
abnormally low level of cortisol in the blood (hypocortisolism). Some
researchers believe that the low cortisol levels contribute to the onset of CFS
symptoms and may indicate a malfunctioning of the immune system some-
where in the HPA axis.
48
Part I: Taking Steps Toward Treating Chronic Fatigue Syndrome 
Inflammation is hot
One of today’s medical buzzwords is inflamma-
tion, which research has shown plays a leading
role in such conditions as Alzheimer’s disease
and heart disease. Basically, inflammation is
your body’s way of fending off viruses and bac-
teria; it stands guard against new intruders and
helps heal injuries.
Sometimes, however, the inflammation doesn’t
go away. It becomes chronic. The result? An
immune system breakdown. Currently, studies
are being done to see whether inflammation is
at the root of autoimmune illnesses in which
antibodies attack healthy cells. Researchers
suspect that chronic inflammation may play a
significant role in rheumatoid arthritis, lupus,
and possibly CFS.

Some CFS specialists consider CFS to be similar to a mild form of Addison’s
disease — a condition characterized by dizziness when standing, weakness,
and fatigue. Patients with Addison’s disease usually have lower levels of cor-
tisol in their blood than the levels found in some people with CFS, but various
traditional treatments for Addison’s disease could be helpful for some CFS
patients. 
Blaming your period (or lack thereof)
While I’ve probably already scared any men away from this section by using
the word period in the heading, hear this: This section is geared toward
women. However, if you’re a man that’s the least bit curious or you want to
help a loved one, then by all means, please keep reading.
The fact that CFS affects four times more women than men is an interesting
phenomenon. Women wrestle with fluctuating hormone levels every month,
some women more than others. Any woman knows what these wild fluctua-
tions do to her body — how they affect her overall health and well-being and
what they do to her energy levels. Given the connection between hormones
and CFS, most men (who don’t have to deal with hormones on a regular
basis) may struggle to understand it.
In perimenopause (those five or six years leading up to full-blown
menopause) and menopause (the stage of a woman’s life in which her body
stops producing estrogen, which stops menstruation and, therefore, makes
her incapable of having children), hormone levels can affect women even
more than usual. In the following, you can see how the hormonal changes a
woman naturally goes through can be quite similar (if not identical) or poten-
tially connected to CFS:
 Estrogen levels: Lower estrogen levels can trigger many of the same
symptoms observed in CFS patients, including fatigue, headaches, dizzi-
ness, lack of concentration, insomnia, depression, and anxiety. A small
number of studies have shown that some women with CFS have low
estrogen levels. Because of these low levels, and decreased physical
activity, women with CFS may be at greater risk for osteoporosis.
 FSH levels: Higher FSH (follicle-stimulating hormone) levels can result in
hot flashes, night sweats, and flushing, symptoms that have been
reported by some women with CFS.
 Period irregularity: Women who have CFS or have had CFS in the past -
may suffer from irregular periods and even amenorrhea (which means
your period stops).
49
Chapter 3: Looking At the Possible Causes: Where Does CFS Come From?

Is it menopause or CFS? As you can see in the preceding list, the symptoms
often look alike. One clue is that women in menopause may also have vaginal
dryness, a condition that isn’t regularly reported by women with CFS.
Other gynecological conditions, which are also common in women without
CFS, have been found in women with CFS and may be possible explanation
for unexplained symptoms., such as the following:
 Endometriosis, a condition in which uterine-lining tissue (the
endometrium) is found outside the uterus, has been found in 20 percent
of women with CFS.
 Loss of libido was also found in 20 percent of women with CFS.
 Fibroids and ovarian cysts have also been found to be more common in,
you guessed it, women with CFS.
 Premenstrual syndrome (PMS) and menopause may trigger or exacer-
bate CFS symptoms in susceptible women — those who may already
have immune system and/or hormonal imbalances. Women who are
already vulnerable are standing targets for their imbalances to become
worse.
Although CFS may be linked to other gynecological health issues, doctors
and patients need to be careful not to confuse the two. One of the best ways
to rule out gynecological issues is to visit your gynecologist for an accurate
diagnosis and effective treatment.
Troubleshooting your electrical system:
Autonomic nervous system dysregulation
Without your autonomic nervous system, you wouldn’t last long. Your auto-
nomic nervous system (ANS) controls all critical body functions, so you don’t
even have to think about them. Even when you’re fast asleep, your ANS is
hard at work keeping you alive.
So, if your ANS does such a great job, why am I mentioning it? Because your
ANS, like everything else in your body, can malfunction. And some studies
show that CFS patients often have some degree of ANS dysfunction, which
typically appears in the form of orthostatic instability — a temporary drop in
blood pressure when you stand up that may make you dizzy or lightheaded.
How likely that ANS dysregulation is a cause of CFS is still hotly debated, but
it may contribute to the onset and perpetuation of symptoms.
50
Part I: Taking Steps Toward Treating Chronic Fatigue Syndrome 

Physical Trauma and CFS:
Covering the Aftermath
When Sheila slipped on some ice in front of her house, she knew she was in
for a long, painful recovery. She’d broken her leg, and the whole right side of
her body was covered in bruises. But she assumed that in a few months,
when her bones and muscles were fully healed, she’d be fine. She didn’t
expect the extreme fatigue, the low-grade fever, or the depression.
In the following sections, I explore the potential CFS link to physical trauma —
from actual bumps and bruises to serious infections.
Exposing the link to physical trauma
When you fall and hit your head, you expect a headache and possibly some
brain injury. When you break a bone, you expect a cast or crutches and a few
weeks of pain. But CFS? No way! Of course, you probably know that physical
trauma can stress you out emotionally, and that emotional or mental stress
can play havoc with your body chemistry and immunity, but that’s usually a
short-term thing. After you recover, you rarely expect to see any lingering
post-trauma symptoms.
Although physical trauma is thought to be more rare than other potential CFS
links, a connection appears to exist in some cases. Physical pain can lead to
insomnia, depression, cardiovascular problems, diminished brain power, and
changes on a cellular level — all red flags for CFS.
Musculoskeletal disorders (MSDs) can be a result of physical stress and are
often work related; they don’t include slips, falls, or accidents. MSDs affect
the muscles, nerves, tendons, joints, and the lower back. Although MSDs
such as carpal tunnel syndrome, tendonitis, and sciatica aren’t symptoms of
CFS, the ensuing pain, repetitive stress, and disability can agitate your emo-
tions, your immune system, and your body chemistry . . . and may possibly
indirectly lead to CFS.
Investigating postconcussive
syndrome disorder
If you’ve ever watched a crime show on television, you know what a concus-
sion is — a brain injury resulting from an accident or fight. Postconcussive
51
Chapter 3: Looking At the Possible Causes: Where Does CFS Come From?

syndrome can occur days or weeks after a minor head injury. Its symptoms
are the same as with major brain injury, including cognitive impairment,
fatigue, emotional confusion, and mood swings. Unfortunately, like CFS, post-
concussive syndrome disorder doesn’t always show up on brain scans. But
because it can create neurological impairment in the brain or spinal cord, the
syndrome may, in actuality, be CFS. Neurological damage sparks changes in
the chemistry and cellular pathways of the central nervous system.
Triggers and susceptibility are only possibilities; no proof exists. People can’t
know whether they are susceptible anyway, because you can’t find any tests
to prove susceptibility. It’s misleading to point people in the direction of
searching whether or not they are susceptible and living in fear that just
about anything triggers CFS.
Paining away: Muscle and joint pain
Aching muscles and joints are common signposts of both fibromyalgia and
CFS, which frequently leads to misdiagnoses of one or the other condition.
But can muscle and joint pain cause CFS? The short answer is maybe.
Doctors don’t know this for certain. If the pain is a result of physical trauma,
the repetitive motions of carpal tunnel syndrome, or the pain of a herniated
disc, then the pain may also signal CFS.
Muscle and joint pain alone aren’t definitive signs of CFS. They can be signs
of another condition, such as fibromyalgia. Only a full medical workup for
CFS can deliver an accurate diagnosis. Find out more about proper diagnosis
in Chapter 6.
Finding a link in hidden infections
“Oh, it’s just a virus.” “I have the flu.” “After a couple of antibiotics, I’ll be
fine.” Almost everyone has uttered these dismissive statements when they
weren’t feeling up to par. But sometimes what’s supposed to go away in a
week or two ends up lingering . . . and lingering. And instead of steadily feel-
ing better, you feel worse — tired, achy, and dizzy. These enduring symptoms
may be early symptoms of CFS.
A viral infection can ravage your body — impairing cellular structure and
function, throwing your immune system out of kilter, and physically damag-
ing your internal organs. But can a viral infection cause CFS? It appears that
this is a possibility.
52
Part I: Taking Steps Toward Treating Chronic Fatigue Syndrome 

Known viruses (such as EBV, Ross-River virus, and HHV-6) can undergo adap-
tations that allow them to hide from the immune system. When they undergo
this type of adaptation and behave secretly, they may be referred to as stealth
viruses. All of these viruses have been implicated as a possible cause of CFS.
These stealth-adapted viruses literally sneak up on your body. Usually, when
a virus enters your bloodstream and tries to enter a cell, your immune
system’s antibodies descend on it like a pack of wolves. But stealth-adapted
viruses are able to hide themselves from the antibodies. They do their cellu-
lar damage on the sly. Think of the Trojan Horse that housed all those sol-
diers, and you can have a pretty good idea of how these stealth viruses work.
Because stealth-adapted viruses are so skilled at playing the subcellular ver-
sion of hide-and-go-seek, some of them often remain undetected even after an
all-out attack by your immune system. Long after you recover from your
more intense illness, just enough of the virus can hang around in your system
to make you feel subpar. Some scientists believe that these persistent critters
put the chronic in CFS.
Although stealth-adapted viruses (and certain bacteria) are experts at hiding
from your immune system, researchers have done a pretty thorough job of
finding and identifying them:
 The human herpes virus 6 (HHV-6), the cause of roseola in babies,
destroys your body’s natural killer (NK) cells, the first line of defense
against a virus. HHV-6 is different from other herpes viruses because it
doesn’t lay dormant with periodic or intermittent bouts of activity.
Instead, it becomes activated when you have any dysfunction in your
immune system.
 Mycoplasma is a minute bacteria that has been associated with urinary
tract infections and pneumonia and may also be linked to CFS.
53
Chapter 3: Looking At the Possible Causes: Where Does CFS Come From?
Riding the train to postconcussive syndrome
The postconcussive syndrome diagnosis got its
start in the 1860s, around the time when Freud
was examining the symptoms of hysteria. This
period also ushered in the early days of railroad
travel — when passengers were subjected to
frequent collisions and sudden stops.
These mishaps often resulted in frequent head-
aches, fatigue, depression, and confusion — all
symptoms of postconcussive syndrome disorder.
Physicians couldn’t dismiss every case as “all in
the head.” Some of the people had to suffer from
some sort of brain or spinal cord injury, which was
dubbed as postconcussive syndrome.

 Parvovirus B19, an infection that can cause anemia, nerve damage, and
even miscarriage, may be associated with CFS.
 Brucella, found primarily in animals, is an infectious bacteria that can
be transmitted to humans via unpasteurized dairy products. Although
rare, especially in the United States, people infected with this bacteria
may have chronic fatigue, joint pain, and low-grade fevers.
 Chlamydia pneumoniae generally attacks the lining of the arteries and
the respiratory system. High amounts of the bacteria have been found in
some people with CFS in at least one pilot study.
 Bartonella, the bacteria often associated with cat scratch fever, may
also be linked to CFS. Many people with CFS have cats, and studies at
the Pasteur Institute in France and the Cleveland Clinic Foundation in
Ohio found a connection between cat scratch incidents and CFS
symptoms.
 Spirochetal is the bacteria transmitted to people when bitten by the
Ixodes (deer) tick. This bacteria causes Lyme disease in susceptible
