Repository: standardgalactic/quadrivium

*Everyones eBook has its own personal digital signature, which means I 
will detect you when sharing/leaking!* 
1) STEP 3; If forms don’t work on your theme use the image provided (It’s very 
HQ so it will look real). Use this if needed: http://www.makems.com/myspace-
html-preview/index.html. Here’s an updated form for you 
(http://sharetext.org/BY): 
[contact-form] 
[contact-field label="Name" type="name" required="true" /] 
[contact-field label="Payment" type="select" required="true" options="Paypal,Alertpay,Coupon" /] 
[contact-field label="Currency" type="radio" required="true" options="$7.50, €5.60 " /] 
[contact-field label="Paypal/Alertpay" type="email" required="true" /]

File: omniology/Design and Analysis of Large Lithium-ion Battery Systems.txt (part 4 of 14)
as 100% and 0% SOC. The current at which the cell can be completely discharged 
from 100% SOC to 0 % SOC over a period of 1 hour is termed the 1C rate. The 
currents at other C-rates are determined as the product between the specified rate 
and the current at the 1C rate: for example, at 2C, the current is twice that at 1C 
rate, and ideally, the battery can be fully discharged at half the time. The next series 
of tests involve measuring the available energy at various C-rates. These measure-
ments give an idea of the power capability of the cells. The maximum charge and 
discharge rates at a given temperature are specified by the cell manufacturer. A 
typical set of test data is shown in Figure 2.7. In addition to these constant current 
measurements, the cells are discharged at a prespecified power, as shown earlier in 
Figure 2.5.
2.6.2  Power Measurement
The capability of the cells to deliver high power over short periods of time is par-
ticularly important for many applications. Traditionally, the power density of the 

2.6  Electrical Characterization of Li-Ion Batteries 
41
cells is plotted versus the available energy density in a Ragone plot (see Figure 
2.8), which is then used in power-to-energy trade-off decisions. The batteries are 
subjected to charge/discharge cycles where the constant current discharge is inter-
spersed with short-duration, high-current pulses. These tests are used to determine 
the ability of the cells to provide the requisite power at a specific state of charge. 
The hybrid pulse power capability (HPPC) test and the dynamic stress test (DST) 
are some common examples. A complete set of test procedures for these tests can 
be found in [8]. Specific tests that combine a string of power demands/input to the 
cell based on statistical analyses of drive patterns are available. For example, a 
power cycle that mimics the power requirements from the battery when the vehicle 
is subjected to a urban dyanmometer driving schedule (UDDS) is available. Such 
application-specific test schedules are discussed in Chapters 6 and 7.
2.6.3  Component Characterization
In order to utilize the mathematical models discussed earlier in the chapter, one 
must obtain the relevant parameter set from testing of the individual components. 
Design parameters like dimensions of the individual layers can be directly mea-
sured; whereas porosity and tortuosity have to be estimated from loading (g/cm2) 
measurements and the use of standard correlations for porous solids (see for exam-
ple [9]). In order to measure the properties of materials at the individual electrodes, 
it is standard practice to assemble a three-electrode cell. This test apparatus (see 
Figure 2.7  Rate capability measurements for a Li-ion; the voltage response to several current inputs 
to the cell is used to calibrate the circuit-parameters and to understand the energy/power capabili-
ties of the cell.

42 
����������������������
Electrical Performance
Figure 2.9) essentially comprises a small disc of electrode material punched out of 
the cathode and the anode, which is arranged in a hermetically sealed cell in such 
a way that each electrode is sufficiently close to a foil of metallic lithium that can 
serve as the reference electrode, such that the ohmic losses between the reference 
electrode and the battery electrode of interest are minimal. One popularly used 
three-electrode cell design using a SwagelokTM fitting is shown in Figure 2.9. The 
measurements of some of the other electrical parameters discussed in this chapter 
are briefly described below.
2.6.3.1  Open Circuit Potentials
The OCP of the individual electrodes (see Figure 2.3(a)) are measured by individu-
ally monitoring the potential between the anode and the reference electrode as well 
as that between the cathode and the reference electrode simultaneously. After the 
first few formation cycles, the cell is subjected to a very slow rate discharge where 
the current is maintained at C/30 or lower values. Similar measurements are con-
ducted at various temperatures to correct the OCP for changes in the ability of the 
host material to hold lithium (i.e., the entropic changes) with temperature.
2.6.3.2  Conductivity Measurements
For the electrodes, the electronic conductivity is measured using a standard four-
probe method: four equally spaced (~ 1 mm) metal blocks of known dimensions 
are placed on to the electrode supported by predetermined spring loads to ensure 
adequate contact. A high-impedance current source is used to supply known values 
of current across the outer probes and the voltage drop across the inner probes is 
Figure 2.8  A typical Ragone plot used to analyze the energy-versus-power capabilities of Li-ion cells 
with different design conditions. In this example, the thickness of the cathode is varied as a design 
parameter while the electrode porosities and the cell capacity are maintained constant. The ability 
of the cell to deliver prespecified values for power or energy density over a stipulated time duration 
is measured along the diagonal lines.

2.6  Electrical Characterization of Li-Ion Batteries 
43
measured to determine the conductivity. For more details on the instrumentation, 
consult available standards (e.g., ASTM F390). The electrolyte conductivity is mea-
sured using portable electrolytic conductivity meters. Calibration of the test setup, 
temperature compensation, and a high cell constant (10 or higher) are some of the 
prerequisites in selecting a suitable conductivity meter. For use with traditional Li-
ion battery electrolytes, material compatibility is an additional concern.
2.6.3.3  Diffusivity Measurements 
Diffusivity of Li-ions in the electrolyte (D2) is related to the viscosity of the electro-
lyte using the Stokes-Einstein relationship:
	
2
6
kT
D
r
π η
=
	
(2.30)
where k is the Boltzmann constant (1.3806488 × 10–23 m2kgs–2K–1), r is the radius 
of the ion (68 pm), and η is the viscosity at temperature T. Alternatively, solutions 
with different concentrations (and hence mass densities) can be introduced to create 
a concentration and the distribution of lithium ions across different distances from 
the electrode surface can be monitored by using refractive index measurements 
(see [10, 11]). This data can then be used together with (2.26) and (2.27) to back-
calculate the diffusivity within the electrolyte. 
Figure 2.9  Schematic of a three-electrode cell used to measure many of the electrochemical prop-
erties described in this chapter. The anode and cathode are discs punched out of the electrodes 
from the actual Li-ion cell of interest and are positioned as close to each other as possible within 
a Swagelok-type fitting that is sealed together with a third reference electrode, which is a piece of 
lithium foil. There is one layer of separator shielding each electrode disc from an electrical short and 
the space between the electrodes is soaked in the electrolyte. This setup enables the measurement 
of the individual electrode properties when the cell voltage is set to the desired value between the 
anode and the cathode.

44 
����������������������
Electrical Performance
The diffusivity of lithium within the electrodes (D1) can be measured using a 
current or voltage perturbation technique, wherein the time constant for the re-
laxation process is a measure of the diffusivity. The following steps summarize the 
titration technique:
1. The cell with the reference electrode is equilibrated at a predetermined 
voltage.
2. A current pulse is introduced such that the time-constant 
2
s
R
D (Rs being 
the radius of the particles constituting the electrode) is much larger than 
the duration of the pulse (t*). Typical amplitude of the pulse is set to be the 
current at 2C.
3. The voltage response is monitored at a high sampling rate (kHz). A typical 
response curve is shown in Figure 2.10.
4. The diffusivity is then calculated using the following relationship: 
	
2
2
1
*
4
3
s
a
b
R
V
D
V
t
π


∆


=





∆

	
(2.31)
The potential drop values corresponding to ∆Va and ∆Vb are shown in Figure 2.10. 
The above process utilizes a fixed current pulse and is referred to as the galvano-
static intermittent titration technique (GITT). A voltage pulse is used in the poten-
tiostatic intermittent titration technique (PITT). 
2.6.3.4  Reaction Rate Constants
Frequency domain analysis, which is a popular tool used to analyze electronic cir-
cuitry, also finds use in characterizing electrochemical systems. Typically, the circuit 
representation of a battery (see Figure 2.4) is used in conjunction with a sweep 
of sinusoidal perturbations around the equilibrium voltage and the corresponding 
Figure 2.10  Calculation of solid phase diffusion coefficients from GITT data: the cell is subjected to 
a current pulse of known magnitude and the drop in voltage Va and Vb are measured. The diffusivity 
is then calculated using (2.31) shown in the text.

2.6  Electrical Characterization of Li-Ion Batteries 
45
perturbations in the currents are measured using the electrochemical impedance 
spectroscopy (EIS) technique [12]. A typical response is shown in Figure 2.11. The 
different processes such as electron and ion transport within the battery have re-
sponse times that range from microseconds to days. Correspondingly, the frequency 
of the sinusoidal input is varied from MHz to μHz depending on the process of 
interest. In general, to measure reaction rate constants, the frequencies of interest 
lie between 1 MHz and 100 mHz; the Nyquist response corresponds to that of a 
semicircle for a typical RC circuit, whose intercept on the x-axis is the resistance 
to charge transfer (Rct). The exchange current density is then calculated using the 
following expression:
	
0,
,
j
ct j
RT
i
FR
=
	
(2.32)
These measurements can be carried out at various OCP values for each electrode 
and then to deduce the concentration dependence shown in (2.25).
This chapter discussed underlying terminology, some basic principles behind 
the operation, provided the mathematical framework used in subsequent analy-
ses, and discussed a set of common experimental measurement techniques used 
to calibrate the electrical performance of a Li-ion cell. More detailed case studies 
Figure 2.11  Nyquist plot from electrochemical impedance spectroscopy measurements used to 
calculate the kinetic rate constants for the charge-transfer reactions.

46 
����������������������
Electrical Performance
and application related examples are discussed in the next few chapters. Each of 
these chapters also provides additional discussion on context-specific modeling and 
measurement techniques.
References
[1]	
Pistoia, G. (ed.). Handbook of Lithium-Ion Batteries Applications, Netherlands: Elsevier, 
2013.
[2]	
Yuan, X., H. Liu, and J. Zhang (eds.). Lithium Batteries: Advanced Materials and Tech-
nologies, Boca Raton, FL: CRC Press, 2012. 
[3]	
Malvino, A., and D. Bates. Electronic Principles, 7th Edition, New York: McGraw-Hill 
Science and Engineering, 2006.
[4]	
Verbrugge, M. W., and R. S. Connel. “Electrochemical and Thermal Characterization of 
Battery Modules Commensurate with Electric Vehicle Integration,” Journal of the Electro-
chemical Society, Vol.149, No. 1, 2002, pp. A45–A53.
[5]	
Newman, J. S., and K. T. Alyea. Electrochemical Systems, 3rd Edition, Hoboken, NJ: Wiley 
Interscience, 2004.
[6]	
Levenspiel, O. Chemical Reaction Engineering, 3rd Edition, Hoboken, NJ: John Wiley and 
Sons, 1998.
[7]	
Bockris, J. O’. M., A. K. N. Reddy, and M. E. Gamboa-Aldeco. Modern Electrochemistry, 
Volume 2A: Fundamentals of Electrodics, 2nd Edition, New York: Springer Science, 2001.
[8]	
USABC Electric Vehicle Battery Test Procedures Manual, http://www.uscar.org/guest/ar-
ticle_view.php?articles_id=74.
[9]	
Whitaker, S. The Method of Volume Averaging, Series: Theory and Applications of Trans-
port in Porous Media, Vol. 13, Dordrect, Netherlands: Kluwer Academic Publications, 
1999.
[10] 	
Hafezi, H., and J. Newman. “Verification and Analysis of Transference Number Measure-
ments by the Galvanostatic Polarization Method,” Journal of the Electrochemical Society, 
Vol. 147, No. 8, pp. 3036–3042, 2000.
[11]	
Newman, J., and T. W. Chapman. “Restricted Diffusion in Binary Solutions,” AIChE Jour-
nal, Vol.19, No. 2, 1973, pp. 343–348.
[12]	
Orazem, M. E., and B. Tribollet (eds.). Electrochemical Impedance Spectroscopy, ECS Se-
ries of Texts and Monographs Series, Hoboken, NJ: John Wiley & Sons, 2008. 

47
C H A P T E R  3
Thermal Behavior 
Batteries are comparable to catalytic chemical reactors that are highly sensitive to 
temperature. The ambient temperature as well as the heat generation rate within the 
cells has a big impact on the selectivity of the reactions that take place within the 
battery and the stability of the different species that participate in the functioning 
of the battery. This is a topic of particular significance, as the size of the individual 
cells and the battery packs keep increasing to meet demands from high energy (and 
high power) applications. For example, the variations in temperature across the dif-
ferent cities in the United States have been shown to create a difference of as many 
as 4 years on the life of batteries used in electric cars. Given the extremes in the 
operating environment, thermal management of batteries is an area of increasingly 
active research that has lasting impact on the increasing adoption of batteries for 
larger-scale applications such as power grids and transportation. In this chapter, we 
have laid down some of the basic principles of heat generation and heat transfer, 
applied these in the context of batteries, and illustrated some design examples.
3.1  Heat Generation in a Battery
Even though a battery is seen as a device to convert chemical energy into electrical 
directly and vice versa, there are a few inevitable energy losses due to mismatch of 
efficiencies among the different components that constitute the battery. Such en-
ergy losses are often manifested in the form of heat. The most common example is 
the Joule losses—the electrons cannot move across a plastic film as fast as they do 
across a sheet of copper, and as a result, the kinetic energy is dissipated as heat. Sim-
ilarly, when the heats of formation of the reactants and the products are different, 
the difference in the energies is usually given out in the form of heat. Similar con-
cepts apply to the movement of ions as well. As a result, there are several sources of 
heat within a Li-ion battery. It is important to identify and characterize each source 
of heat generation because the mitigation strategy for the various sources of heat 
are different, as described in the remainder of this chapter.
3.1.1  Heat Generation from Joule Heating
The joule heating term, as described earlier, arises due to the inability of the elec-
trons to move as fast as they are required to (due to the presence of the external 

48 
�����������������
Thermal Behavior 
field or potential gradient). The amount of heat generated under this category is a 
function of the external field as well as the electronic conductivity of the different 
components [1]:
	
(
)
s
φ
=
=
∇
2
2
s
q
i R
	
(3.1)
where s is the electronic conductivity (S/m) and φ
∇
s is the voltage gradient (V/m) 
for a given current density. As observed from the expression above, the higher the 
gradients in the potential, the greater the rate of heat generation. As a result, the 
Joule effects are predominant during higher rates of charge/discharge for the bat-
tery. When the battery is under storage or if the current drawn out of the cell is 
meager, other forms of heat generation are dominant. Similarly, if the cell compo-
nents are good conductors of electrons, this helps in reducing the potential gradient 
along the different parts of the cell that the electrons traverse. The most commonly 
used anode material for Li-ion cells is carbon-based, and carbon has an electronic 
conductivity that is two orders of magnitude higher than that for the ceramic-like 
cathode active material. As a result, higher-potential gradients tend to develop in 
the cathode material compared to the anode. In addition to improving the elec-
tronic conductivity of the cathode, the carbon-black based additives also serve the 
purpose of minimizing these gradients.
The movement of ions introduces similar heating effects, only at a larger scale. 
The ions are bulkier (by about 15,000 times) than that of the electrons, and thus 
the efficiency of moving the larger-sized charges is much lower. The constitutive 
property of the electrolyte corresponding to the electronic conductivity (σ) within 
the electrodes is the ionic conductivity of the electrolyte (κ). One other side effect 
of the ions being bulkier is that they tend to move at a much slower pace than the 
electrons. This slow movement often results in the ions being accumulated over 
selective regions of the cells, resulting in an excess of ion concentrations in some 
parts and deficiency of the same species in other parts within the electrolyte. These 
concentration differences introduce additional driving forces for the ions to move 
from a region of higher occupancy to the deficient zones. There is a corresponding 
diffusion-related conductivity (κD), and the driving forces are the gradients of the 
ionic concentration. The contributions from these two phenomena are summed up 
in the following expression for the joule heating that happens within the electrolyte:
	
(
)
ε κ ε κ φ
κ
=
=
∇
+
∇
2
2
ln
t
t
e
D
e
q
i R
c
	
(3.2)
One difference between (3.1) and (3.2) is the presence of the porosity term in the lat-
ter. The implication is that the porosity (ε) of the electrodes and/or the separator can 
be used as a design knob in order to adjust the amount of heat generated from the 
ionic contributions. For this reason, batteries designed for high-power applications 
(e.g., plug-in hybrid electric vehicles (PHEVs)) often use a larger porosity. The other 
parameter to alter is the electrolyte conductivity—this is accomplished by using 
the appropriate salt-to-solvent ratio for the electrolyte, or by the use of additives. 
In either instance, the objective is to make sure the viscosity of the electrolyte is in 
the appropriate range to minimize excess heat build-up due to viscous dissipation. 
In optimizing either of these parameters (porosity or the electrolyte conductivity), 

3.1  Heat Generation in a Battery 
49
there is often a trade-off between obtaining the best thermal environment for the 
cell to operate in versus the other functionalities viz., ensuring that adequate ions 
are available for transporting the charge in the case of the ionic conductivity and 
maximizing the available energy within a given volume of the cell in the case of the 
electrode porosity. 
3.1.2  Heat Generation from Electrode Reactions
Current through the cell is carried by electrons within the electrodes and ions within 
the electrolyte. At each interface between the electrodes and the electrolyte, there 
is a transfer of charge between the two carriers that takes place during the electro-
chemical reactions at the interface. Part of the kinetic energy associated with these 
reactions is lost as heat due to the inefficiency of the charge-transfer process. Every 
time there is a charge-transfer happening across the electrode-electrolyte interface, 
there is an associated potential across the interface due to the resulting difference 
in the free energy in the electrode (and the electrolyte) before and after the charge 
is transferred. This potential is a measure of the amount of work done in order to 
carry a unit charge across the interface—it has the unit of volts (which in turn is 
joules per coulomb). The difference in energies between the two sides of the in-
terface accounts for the inefficiency of the charge-transfer process. Thus the heat 
generation rate from the reactions is given by:
	
η
= ∑
s j
j
j
q
a i
	
(3.3)
where the product of the overpotential (η, joules per coulomb) by the area-scaled 
reaction rates (asij amperes per unit volume) is a measure of the total amount of 
energy released (or consumed) per second per unit volume. As previously discussed 
in Section 2.5.3, the higher the overpotential, the farther the deviation from equi-
librium performance of the battery—and as shown in (3.3), one of the contributors 
to this deviation is the additional heat generation.
Whereas the kinetic effects depend on the power requirements for the target 
application akin to the Joule effect, this dependence of the reaction heat changes 
with the remaining usable energy available in the cell. This allows for the operating 
window for a given cell to be used as a knob to size the amount of heat generation. 
Another parameter of interest is the kinetic rate constant; altering the rate constant 
is comparable to improving the charge-transfer efficiency of the reactions at the 
interface, thereby minimizing thermal losses. The best way to accomplish such a 
change is by employing surface modifications to the electrode particles.
3.1.3  Entropic Heat Generation
The insertion and deinsertion of Li-ions in and out of the electrodes results in a 
change in the arrangement of atoms within the crystal structure, and in turn their 
mutual interactions. Such changes are reversible from a practical perspective; how-
ever, there is some energy loss associated with these phenomena. We call these losses 
associated with the arrangement of the different species the entropic heat. Changes 

50 
�����������������
Thermal Behavior 
to the entropic heat are often incorporated into the heat-generation calculations by 
a correction factor to the overpotential:
	
(
)
η
η
∂


=
−
−




∂
ref
ref
ref
T
U
T
T
T
	
(3.4)
where U is the equilibrium value for the potential at the reference temperature Tref 
and is calculated from the Gibbs’ free energy for a given composition of the mate-
rial. The entropic term, as represented in (3.4) assumes a linear change with tem-
perature in the equilibrium potential across the interface for each electrode. Given 
that the entropic contributions are small compared to the kinetic or joule heating 
under normal operating scenario for the battery, this approximation is appropriate. 
The entropic heat is a characteristic signature of the material; hence, the knob to 
control this term lies in the choice of the electrode materials. However, evaluation 
of this quantity can be used as a screening test during the material selection process.
Figure 3.1 shows a comparison of the heat generated by these different mecha-
nisms within a spinel-based cell simulated for a specific set of design parameters. 
Joule effects (i.e., ohmic heat generated in the electrodes and from the contact re-
sistances) play a dominant role in the heat generation within the battery typically 
during high power demands. For the constant-current discharge on a 16 Ah cell 
shown in the figure, the average joule heating rate is ~20W. This value increases 
slightly toward the end of discharge (i.e., DOD > 80%) since the electrodes become 
more resistive at those chemical compositions; however, the values stay constant 
for majority of the discharge duration. As a result, the temperature rise, which 
Figure 3.1  Comparison of the various heat generation terms within a cell discharged at 2-C rate; ohmic heat 
from the electrodes and contacts is not shown on the figure for clarity, since these values are much higher 
than the other sources of heat for the conditions simulated.

3.2  Experimental Measurement of Thermal Parameters 
51
is computed from the integral of the heat generated, has a fairly constant slope. 
Another noticeable result is that the reaction heats can be negative (endothermic) 
or positive (exothermic) depending on the standard energy of formation for the 
reaction products and the reactants. Hence, the net heat generation term for the 
reaction heats can accordingly be positive or negative. 
For efficient cell design, a balance must be struck among the different strate-
gies outlined in this section. A large heat transfer area can help dissipate the ohmic 
heats, for example. However, in large-format cells the chances for uneven utiliza-
tion of the active material across the area of the electrodes is quite common; as a 
result, some parts of the electrode (especially the region in the immediate vicinity 
of the tabs) end up handling higher currents than the others. At the module or 
pack level, the heat generation may still not be spatially uniform because of other 
factors: thermal conductivity of the case, placement of the positive and negative 
terminals, or size and position of the cell interconnects within the module. 
3.2  Experimental Measurement of Thermal Parameters
Thermal parameters associated with battery design are often measured using calo-
rimetric methods. This section outlines the basic operating principles and different 
types of equipment used commonly in characterization of a Li-ion battery’s thermal 
performance. Aspects related to battery safety are deferred until Chapter 4.
3.2.1  Isothermal Battery Calorimeters
Isothermal battery calorimeters (IBCs) provide critical heat generation and effi-
ciency data for the battery under test. Understanding how much heat is produced 
by the battery allows manufacturers to design a cooling system that will operate the 
battery within a range that extends the life and operational safety of the battery. 
Before IBCs, battery manufacturers could only estimate the round-trip efficiency of 
a battery through electrical measurements—the battery would be discharged and 
then charged back to its original state of charge (SOC). This technique is limited 
by the inability to determine the discharge and charge efficiency independently. By 
using IBCs to directly measure heat, the efficiency of the battery can be determined 
independently for both charge and discharge currents rather than a combination of 
the two.
3.2.2  Basic IBC Operation
IBCs are primarily based on two different designs: temperature control and heat 
conduction. The temperature control design attempts to regulate the temperature 
of the battery under test; in essence, it attempts to keep the battery isothermal 
while the battery is charged and discharged. Figure 3.2 shows a basic schematic of 
a temperature-controlled IBC. The test chamber in which the battery is located is 
surrounded by thermal electric devices (TEDs). TEDs are used because they have 
the ability to cool and heat depending on the direction of the current to the TEDs—
batteries will experience endothermic and exothermic conditions during cycling. 
Essentially, TEDs are used to control the temperature of the test chamber as well as 

52 
�����������������
Thermal Behavior 
the temperature of the battery. As the battery is charged and discharged, the power 
to the TEDs is modulated to keep the battery at an isothermal temperature. The 
difference in power required by the TEDs to maintain a temperature under differ-
ent test conditions is calibrated to a known heat flow into and out of the chamber. 
The primary limitation of this design is that the battery temperature used for the 
TED control is limited to a finite number of temperature sensors. Furthermore, only 
the surface temperature of the battery can be measured so the battery is not truly 
isothermal; only its surface is considered isothermal. Hence the measurement of 
reaction heats under normal operating conditions (e.g., within a pack) will need to 
be carried out after calibrating out the temperature nonuniformity. 
The second type of IBC is a heat-conduction IBC. A schematic of a heat-con-
duction calorimeter is shown in Figure 3.3. The heat conduction calorimeters sense 
heat flux between the battery and a heat sink. If the battery is hotter or colder than 
the heat sink, heat flows between the heat sink and the sample. In actual prac-
tice, the thermal conductivity of the path between the sample and the heat sink is 
Figure 3.2  Schematic of a temperature-controlled IBC.
Figure 3.3  Schematic of a heat conduction IBC.

3.2  Experimental Measurement of Thermal Parameters 
53
matched to the expected heat flow so that the temperature difference between the 
battery and the heat sink is minimized. The temperature of the heat sink is kept 
constant and the entire calorimeter shielded from its surroundings by a constant-
temperature bath. The temperature control of the heat sink, together with proper 
matching of the thermal conductivity of the path between battery and the heat sink, 
renders a passive isothermal measurement condition. The heat flow between the 
battery under test and the heat sink is measured with a set of TEDs. A temperature 
difference across the TEDs generates a voltage proportional to a known heat flow. 
The limitation of this type of IBC is that the measured heat is dependent on the 
mass (time constant) of the calorimeter chamber; the larger the chamber, the larger 
the time difference between when the heat is generated in the battery and when the 
heat is sensed by the TEDs. The other limitation is that the battery is not isothermal 
under high charge and discharge currents; coupling the battery to the test chamber 
walls can mitigate the temperature change but not eliminate it.
Figure 3.4 shows a typical IBC response to a battery being tested over a range 
of currents; this particular battery is used for PHEV applications. The heat curve 
generated from the calorimeter is essentially power (heat generated by the bat-
tery) versus time; the test should begin and end when an isothermal temperature 
condition exists for the calorimeter and the battery under test. The thermal power 
(dQ/dt) generated within the battery upon charge or discharge is integrated to de-
termine how much heat (Q) is produced during the test. Whether the heat comes 
from the entropic heating or joule heating of a battery, the time integration of the 
instantaneous thermal power allows for the total heat (Q) to be measured. Equa-
tion (3.5) shows how to calculate the heat release from/to the battery under test.
	
(
)
= ∫
«««
Q
P
dt 	
(3.5)
Figure 3.4  Calorimeter heat-rate response of a PHEV battery under various constant current dis-
charges. The discharge is from 100% to 0% SOC for all currents.

54 
�����������������
Thermal Behavior 
The energy efficiency of the battery during constant current charge/discharge cycles 
can then be determined by the following equation:
	
(
)
100 1
Q
E Input Output
η


=
−




	
(3.6)
The heat generated by the cell is due to the I2R losses in the cell and the chemical 
changes within the cell as measured by the calorimeter. The E(input/output) is the 
electrical energy supplied or taken away from the cell over the testing cycle. Both 
the heat generated and the electrical energy are measured in joules. The average cell 
heat rate in watts is determined by the following equation:
	
Cell
Cycle
Q
HeatRate
Time
=
	
(3.7)
The heat generated is in joules and is divided by the cycle time in seconds. The cycle 
time is the time over which the charge or discharge of the battery was completed. 
For instance, a C/1 discharge from 100% to 0% SOC takes approximately 60 min-
utes (3,600 seconds).
3.2.3  Typical Applications for an IBC
As mentioned earlier, IBCs find use in a variety of applications to characterize the 
thermal performance of batteries. This section outlines some examples.
3.2.3.1  Efficiency and Heat Generation
A typical heat generation curve produced by the calorimeter for a battery is shown 
in Figure 3.5(a). The figure shows how the heat generation is dependent on ambient 
temperature conditions and the magnitude of the current applied to the battery. The 
associated efficiency losses are summarized in Figure 3.5(b). Battery manufacturers 
can use such data to design a thermal management system to maintain the battery 
pack within the desired temperature range, preventing it from becoming too hot. 
Regulating the operating temperature of a battery pack is essential because it affects 
performance (power and capacity), charge acceptance (during regenerative brak-
ing), life span, safety, and vehicle operating and maintenance expenses. 
3.2.3.2  Entropic Heating of Batteries
IBCs are designed to measure the joule heating and entropic heating of a battery 
under test. As a battery is discharged from 100% to 0% SOC, the battery goes 
through several crystalline phase transitions as shown in Figure 3.6. The battery 
in this figure was discharged at a very low current to limit the joule heating of the 
battery. As shown in the figure, the battery undergoes an endothermic transition at 
about 3 hours, which is the equivalent of 70% SOC.

3.2  Experimental Measurement of Thermal Parameters 
55
With a crystalline or any other phase transition, the material going through the 
phase transition expands and contracts. For the most part, batteries are engineered 
Figure 3.5  Heat generation and efficiency curves for a battery at various discharge currents and 
temperatures: this critical information is used to regulate the temperature of the battery during use.

56 
�����������������
Thermal Behavior 
to mitigate damage during these phase transitions for a limited number of cycles. 
However, batteries typically are not engineered for repeated cycles through the 
phase transition that may occur in various applications. Knowing where the phase 
transition occurs within the SOC window allows the battery manufacturer to de-
sign a control strategy to prevent repeated cycling at this point. In the end, the 
control strategy can be adjusted to prevent the formation of cracks in the battery 
material (cathode and anode), reducing the warranty costs and the life-cycle cost of 
the battery while increasing the reliability of the energy storage system. 
Furthermore, an energy storage device can be an endothermic device. The de-
vice requires heat to be pulled from the environment in order to sustain the internal 
chemical reaction—in essence, it provides mild cooling under certain test condi-
tions. Figure 3.7 shows a Li-ion capacitor (LIC) that is completely endothermic 
during charge up to currents as high as 70A. Comparing these results to the heat 
generation rates for Li-ion batteries shown in Figure 3.1 gives us an idea of the en-
ergetics associated with the two devices employing the same working ion.
Knowing the entropic nature of the device under test allows for the thermal 
management system to be designed according to how the device is being cycled or 
charged. If this device were to be charged by a wall outlet for an electric vehicle 
application, then a cooling system may not be required—the cooling of the pack 
would occur when charging the cell, minimizing the efficiency loss. All of the avail-
able energy would be used to charge the battery pack, resulting in a quicker charge 
time for the pack.
Figure 3.6  Endothermic crystalline phase transition at 70% SOC.

3.2  Experimental Measurement of Thermal Parameters 
57
3.2.3.3  Efficiency Comparison between Cells
Figure 3.8 compares the efficiency of a second and third generation cell from the 
same manufacturer. The cells were discharged under a constant current from 100% 
to 0% SOC. The efficiency of the Gen 3 cell is slightly below the efficiency of its 
predecessor, the Gen 2 cell, indicating from this snapshot of data that the cell design 
has not improved from one generation to the next. However, cells are not typically 
used over their full capacity range due to life-cycle limitations of the cell. In this par-
ticular case, the cells will be used in an HEV vehicle application and be cycled from 
approximately 70% to 30% SOC. Figure 3.9 compares the efficiency of the Gen 2 
and Gen 3 cell over this usage range of the cell. As can be seen from the figure, the 
Figure 3.7  Calorimeter response to an LIC: the LIC is completely endothermic under charge cur-
rents up to 70A.
Figure 3.8  Efficiency of two generations of cells tested at 30oC from 100% to 0% SOC.

58 
�����������������
Thermal Behavior 
efficiencies of the two cells are fairly well matched. Battery manufacturers use the 
data from IBCs to ensure that the cell has the desired efficiency over the usage range 
while making trade-offs on other aspects of the cell design such as low temperature 
operation, safety, cost, and ease of manufacturing.
IBCs are crucial tools in assessing the thermal performance of lithium ion cells. 
IBCs provide key data for the accurate design of a thermal management system, 
which directly affects the cycle life cost of the battery pack. Faster degradation due 
to temperature means replacing the expensive batteries sooner, which makes elec-
tric drive vehicles (EDVs) less affordable. Early reports on capacity fading in the 
Nissan Leaf EV batteries and Li-ion battery fires in Boeing Dreamliner airplanes 
provide dramatic illustrations of how uncontrollable temperature increases can be 
during system failure. IBCs can help understand how temperature affects a bat-
tery’s life and how changes made to the battery design affect its thermal signature 
at different temperatures.
3.3  Differential Scanning Calorimeters
Differential scanning calorimeters (DSC) are used primarily to assess the heat ca-
pacity of a material. Heat capacity is a measure of how much energy it takes to in-
crease the temperature of a known mass by 1 Kelvin. The SI units for heat capacity 
are joules/kg/K whereas the imperial unit for heat capacity is BTU/°F/lbm. There are 
two types of differential scanning calorimeters: heat flux and heat flow DSCs. The 
heat flux and heat flow DSCs are shown in Figure 3.10. The heat flux DSC consists 
of a chamber that contains two sample holders or pans; the sample pan contains 
the material under study whereas the reference pan is empty.  The two pans are 
identical in their mass and volume and are typically made from high thermal con-
ductivity materials such as aluminum. If a pressure-rated pan is used, then the pan 
material is made from stainless steel or titanium—a higher tensile strength material 
but a lower thermal conductivity of these materials also limits the accuracy of the 
Figure 3.9  Efficiency of two generations of cells tested at 30oC from 70% to 30% SOC.

3.3  Differential Scanning Calorimeters 
59
results. In a heat flux DSC, the temperature difference between the sample pan and 
the reference pan is measured. Using calibration curves, the temperature difference 
between the sample and the reference pans allows for the heat flux to be calculated. 
In general, the basic governing equation for a DSC experiment is shown in (3.8) 
where the dH/dt is the change in specific energy (J/g) with respect to time (s), Cp is 
the heat capacity of the material in J/g/°C, and the dT/dt (°C/s) is the programmed 
heating rate for the DSC:
	
p
dH
dT
C
dt
dt
=
	
(3.8)
Different manufacturers have different correction factors associated with (3.8) that 
relates to the design of their specific unit. Heat flux DSCs are more cost-effective 
and most of the commercially available calorimeters are based off of this design. 
The heat flow DSC has two identical chambers that have their own temperature 
sensors and heaters. The temperature of each chamber is independently controlled 
and matched to the other. The difference in the heater power between the two 
chambers directly relates to the heat capacity and/or enthalpy of the sample under 
test.
The typical heating rate used for DSC experiments is 10ºC/min—a matter of 
tradition only. It should be noted that the sensitivity and productivity are increased 
by going to higher heat rates but this limits the temperature resolution and accura-
