Repository: standardgalactic/quadrivium

*Everyones eBook has its own personal digital signature, which means I 
will detect you when sharing/leaking!* 
1) STEP 3; If forms don’t work on your theme use the image provided (It’s very 
HQ so it will look real). Use this if needed: http://www.makems.com/myspace-
html-preview/index.html. Here’s an updated form for you 
(http://sharetext.org/BY): 
[contact-form] 
[contact-field label="Name" type="name" required="true" /] 
[contact-field label="Payment" type="select" required="true" options="Paypal,Alertpay,Coupon" /] 
[contact-field label="Currency" type="radio" required="true" options="$7.50, €5.60 " /] 
[contact-field label="Paypal/Alertpay" type="email" required="true" /]

File: omniology/Fundamentals and Applications of Organic Electrochemistry - Toshio Fuchigami et al. (Wiley, 2015).txt (part 4 of 9)
2
Reduction
of
Alcohol
and
Carboxylic
Acid:
One-electron
reduction
of
these
compounds
generates
the
corresponding
anions, eliminating a hydrogen molecule.
(4.103)
Reduction
of
Dioxygen:
One-electron
reduction of dioxygen generates superoxide ion,
which is called active oxygen and works as both
oxidant and reductant as well as base and
radical (see section 5.2).
(4.104)
4.7.2.3 Calcogeno (Sulfur, Selenium,
Tellurium) Species
Carcogen compounds are easily oxidized and
oxidation of the corresponding anion generates
radicals that are further oxidized to cations, as
shown in Eq. 4.105. These oxidation processes
are
usually
reversible
electron
transfers
although
the
reversibility
depends
on
the
electrolytic conditions.
(4.105)
In the case of sulfides, the anodically generated
radical cation at the sulfur atom is attacked by
155

nucleophiles (nucleophilic addition). However,
in the case of sulfide with a strongly acidic
α-hydrogen,
α-deprotonation
of the radical
cation occurs predominantly and eventually
α-nucleophilic
substitution
takes
place
selectively. Among the substitution reactions,
fluorination is of great importance in synthetic
organic chemistry. However, in the case of
selenides,
even
selenides
having
an
electron-withdrawing
group
do
not
always
undergo
nucleophilic
substitutions,
and
a
nucleophilic addition reaction also occurs at the
selenium atom. In contrast, anodic substitution
of
organotelluides
is
not
known
and
nucleophilic addition at the tellurium atom
predominantly occurs.
(4.106)
4.7.2.4 Halogen Species
Halogen is easily oxidized and also readily
reduced. Since the redox reaction of the halide
ion is reversible, it is widely used as a mediator
for
indirect
electrochemical
oxidation
(see
Chapters 3 and 5).
(4.107)
156

4.7.2.5 14-Family and 15-Family Element
Species
Reactive species are generated predominantly
at heteroatoms by electron transfer, as shown in
Eqs. 4.108–4.110.
(4.108)
(4.109)
(4.110)
References
1. Torii, S. (2006) Electroorganic Reduction
Synthesis, Vols 1 and 2, Kodansha and
Wiley-VCH Verlag GmbH, Weinheim.
2. Bard, A.J. and Stratmann, M. (eds) (2002)
Organic electrochemistry, in Encyclopedia of
Electrochemistry, Vol. 8 (ed. H. J. Schäfer),
Organic Electrochemistry Wiley-VCH Verlag
GmbH, Weinheim.
3. Lund, H,. and Hammerich, O. (eds) (2001)
Organic Electrochemistry, 4th edn, Marcel
Dekker, Inc., New York.
4. Grimshaw, J. (2000) Electrochemical
Reactions and Mechansims in Organic
Chemistry, Elsevier, Amsterdam.
157

5. Fry, A. J. (1989) Synthetic Organic
Electrochemistry, Wiley Interscience, New
York.
6. Shono, T. (1984) Electroorganic Chemistry
as a Tool in Organic Synthesis,
Springer-Verlag, Berlin.
7. Fuchigami, T., Nonaka, T. and Schäfer, H.J.
(2003) Encyclopedia of Electrochemistry, Vol.
8 (eds A. J. Bard and M. Stratmann),
Wiley-VCH, Verlag GmbH, Weinheim.
8. Fussing, I., Hammerich, O., Hussain, A.,
Nielsen, M.F. and Utley, J.H.P. (1998) Acta
Chem. Scand., 52, 328–171.
9. Fuchigami, T., Ichikawa, S. and Konno, A.
(1994) J. Org. Chem., 59, 607–615.
10. (a) Nelsen, S.F. and Ippoliti, J.T. J. Am.
Chem. Soc., 108, 4879–4881. (b) Yoon, V.C.
and Mariano, P.S. (1992) Acc. Chem. Res., 25,
233–240.
11. Fuchigami, T., Narizuka, S. and Konno, A.
(1992) J. Org. Chem., 57, 3755–3757.
12. Higashiya, S., Narizuka, S., Konno, A. and
Fuchigami, T. (1992) J. Org. Chem., 57,
3755–3757.
13. Edamura, F., Kyriyacou, D., Love, J. (1980)
US Patent 4217185; Chem. Abstr. (1981), 94,
22193.
158

14. (a) Tokuda, M., Yamada, Y., Takagi, T.,
Suginome, H. and Furusaki, A. (1985)
Tetrahedron Lett., 26, 6086–6089. (b)
Tokuda, M., Yamada, Y., Takagi, T., Suginome,
H. and Furusaki, A. (1987) Tetrahedron, 43,
281–296.
15. (a) Fry, A.J. and Moor, R.H. J. Org. Chem.,
33, 1283–1284. (b) Erickson, R.E., Annino, R.,
Sainlor, M.D. and Zon, G. (1969) J. Am. Chem.
Soc., 91, 1767–1770.
16. Sekine, T., Yamura, A. and Sugino, K.
(1965) J. Electrochem. Soc., 112, 439–443.
17. Nonaka, T., Wachi, S. and Fuchigami, T.
(1977) Chem. Lett., 47–50.
18. (a) Yoshida, J., Kataoka, K., Horcajada, R.
and Nagaki, A. (2008) Chem. Rev., 108,
2265–2299. (b) Yoshida, J. and Nishiwaki, K.
(1998) J. Chem. Soc., Dalton Trans.,
2589–2596. (c) Yoshida, J., Maekawa, T.,
Murata, T., Matsunaga, S. and Isoe, S. (1990) J.
Am. Chem. Soc., 112, 1962–1970.
19. Koizumi, T., Fuchigami, T. and Nonaka, T.
(1989) Bul. Chem. Soc. Jpn, 62, 219–225.
20. Yoshida, J. (1994) Electrochemical
Reactions of Organosilicon Compounds, in
Topics in Current Chemistry, 170.
Electrochemistry V. Springer-Verlag, Berlin,
pp. 39–82.
159

21. Fuchigami, T. (1998) Electrochemistry of
Organosilicon Compounds, in The Chemistry of
Organic Silicon Compounds, Vol. 2 (eds Z.
Rappoport and Y. Apeloig), John Wiley & Sons,
Ltd, Chichester, Chapter 20.
22. Gall, E.L., Hurvois, J.P. and Sinbandhit, S.
(1999) Eur. J. Org. Chem., 2645–2653.
23. (a) Kim, S., Hayashi, K., Kitano, Y. and
Chiba, K. (2002) Org. Lett., 4, 3735–3737. (b)
Chiba, K., Uchiyama, T., Kim, S., Kitano, Y. and
Tada, M. (2001) Org. Lett., 3, 1245–1248.
24. Kandeel, Z., Nonaka, T. and Fuchigami, T.
(1986) Bull. Chem. Soc. Jpn, 59, 338–340.
25. (a) Uneyama, K. and Kato, T. (1998)
Tetrahedron Lett., 39, 587–590. (b) Uneyama,
K., Naeda, K., Kato, T. and Katagiri, T. (1998)
Tetrahedron Lett., 39, 3741–3744.
26. (a) Yoshida, J. and Izawa, M. (1997) J. Am.
Chem. Soc., 119, 9361–9365. (b) Watanabe, M.,
Suga, S. and Yoshida, J. (2000) Bull. Chem.
Soc. Jpn, 73, 243–247. (c) Yoshida, J., Suga, S.,
Fuke, K. and Watanabe, M. (1999) Chem. Lett.,
251–252.
27. Schäfer, H. (1990) Recent Contributions of
Kolbe Electrolysis to Organic Synthesis, in
Topics in Current Chemistry, 152.
Electrochemistry, IV (ed. E. Steckhan),
Springer-Verlag, Berlin, pp. 91–151.
160

28. (a) Fuchigami, T. and Nonaka, T. (1984)
Electrochemistry, 52, 19–25. (b) Fuchigami, T.,
Sato, T. and Nonaka, T. (1986) J. Org. Chem.,
51, 366–369.
29. Baba, D. and Fuchigami, T. (2003)
Tetrahedron Lett., 44, 3133–3136.
30. Fuchigami, T., Iwata, K. and Nonaka, T.
(1976) J. Chem. Soc., Chem. Commun.,
951–952.
31. Gassman, P.G., Nishiguchi, I. and
Yamamoto, H. (1975) J. Am. Chem. Soc., 97,
1600–1602.
32. Fuchigami, T., Sato, T. and Nonaka, T.
(1986) Electrochim. Acta, 31, 365–369.
33. Watson, L.D., Yu, L. and Yudin, A.K.
(2006) Acc. Chem. Res., 39, 194–206.
161

4
Organic Electrode Reactions
162

Toshio Fuchigami and Shinsuke Inagi
Development of new methodology to achieve
highly selective reactions is one of the most
important areas in organic synthetic chemistry.
As already described, electrode reactions have
their
own
specific
factors
for
controlling
selectivity, therefore both electrochemical and
ordinary chemical factors make the control of
electrochemical reactions more complicated.
Electrodes are of great importance for both
electron transfer interfaces and reaction fields.
As described earlier, an electrode has a function
to control a chemical reaction pathway through
adsorption and orientation of the substrate
molecule to the electrode surface. Although
hydrogen and oxygen overpotentials could be
criteria for the selection of suitable electrode
materials to achieve the desired electrochemical
reaction
in
an
aqueous
solution,
these
overpotentials are not proper criteria in aprotic
solutions. Hence, it is not so easy to predict
suitable
electrode
materials
for
desired
electrochemical reaction in aprotic solvents.
However,
many
novel
electrolytic
methodologies have been developed in order to
achieve
high
selectivity
for
the
desired
reactions.
In
this
chapter,
relatively
new
electrolytic methodologies, which have already
been established and are widely used, will be
described in detail. Although there are many
163

applications of such electrochemical reactions
to organic syntheses, limited examples are
given in this chapter. It is recommended that
readers also study other more detailed books
[1].
5.1 Electrocatalysis
Although
indirect
electrochemical
reactions
using mediators, i.e. electrocatalytic reactions,
have already been explained in Chapter 2,
various examples of synthetic applications are
described in this chapter [2]. Some other
synthetic examples are also demonstrated in
Chapters 6 and 7.
5.1.1 Classification and Kinds of
Mediators
Mediators are classified into two groups, as
shown in Eqs. 5.1 and 5.2: outer sphere type
mediators involving electron transfer between
the mediator and a substrate molecule (Eq. 5.1),
and inner sphere type mediators involving
redox
reaction
through
ordinary
chemical
reactions (Eq. 5.2), as shown in Table 5.1.
164

(5.1)
(5.2)
Table 5.1 Classification of mediators
Mediator
Outer sphere
Inner sphere
Multivalent metal ion
Triarylamine
Viologen
Polycyclic aromatic
hydrocarbon
Halogen
N-Oxyl
compound
Sulfide
Mediators are also classified into oxidative and
reductive mediators, and into organic and
inorganic mediators. Various redox mediators
are
known,
for
example
(i)
inorganic
compounds such as multivalent metal ions,
transition metal complexes and halide ions, (ii)
165

organic compounds such as polycyclic aromatic
compounds,
triarylamines
and
2,2,6,6-tetramethylpiperidine
nitroxyl
(TEMPO), (iii) anomalous valence compounds
and
(iv)
hypervalent
compounds.
Quite
recently, novel mediators such as carboranes,
which have the characteristics of boron atoms,
have
been
developed
for
highly
efficient
cathodic
reductive
dehalogenation
[3].
Triarylimidazole mediators have also recently
been developed for selective anodic oxidation
[4].
Examples of oxidative and reductive mediators
are as follows:
Oxidative Mediators
Ru4+/Ru2+,
Co3+/Co2+,
IO4−/IO3−,
Mn3+/Mn2+,
Ni3+/Ni2+,
Ce4+/Ce3+,
S2O82+/SO42+,
Cr6+/Cr3+,
Os8+/Os6+,
halogen
(X+/X−),
NO3√/NO3−,
CAN,
Ar3N+/Ar3N, N-Oxyl derivatives (R1R2N =
O), sulfides (R1SR2).
Reductive Mediators
Ni2+/Ni(0),
Co2+/Co+,
Cr3+/Cr2+,
Mo2+/Mo(0),
Ti3+/Ti2+,
Sn4+/Sn2+,
Sn2+/Sn(0),
Mg2+/Mg(0),
Pd2+/Pd(0),
naphthalene,
anthracene,
phenathrene,
pyrene,
fullerene
C60,
benzonitrile,
166

phthalonitrile, antraquinone, nitrobenzene,
viologen, superoxide ion.
The reduction potentials of aromatic mediators
for indirect cathodic reduction are shown in
Table 5.2.
Table 5.2 Reduction potentials of aromatic
mediators for indirect cathodic reduction
Compound
E1/2 (V vs. SCE)
Phthalonitrile
−1.7
4-Methoxybenzophenone −1.8
Anthracene
−2.0
Methyl benzoate
−2.2
Benzonitrile
−2.2
Chrysene
−2.5
Naphthalene
−2.5
5.1.2 Organic Electrolytic Reactions
Using Mediators
5.1.2.1 Electrosynthesis Using Multivalent
Metal Ion Mediators
Polyvalent metal ions have been used for a long
time and some are still used for industrial
electrolysis.
Synthetic
examples
using
such
mediators are illustrated in Eq. 5.3. Direct
electrolysis of toluene derivatives provides a
mixture
of
aldehyde
and
carboxylic
acid
derivatives, while each product can be obtained
167

selectively
by
the
choice
of
appropriate
mediator.
(5.3)
5.1.2.2 Electrosynthesis Using Halogen
Mediators
Anodic oxidation of halide ions (X−) generates
various kinds of reactive cationic species, for
example X+, OX−, X2, X3−etc., which are
widely
utilized
as
mediators
for
various
oxidative molecular conversions, as shown in
Figure 5.1. Oxidative power increases in the
order I < Br < Cl, and positive Cl is too strong
oxidant to give good selectivity. Iodide and
bromide ions are therefore mainly employed as
mediators for selective indirect oxidation. The
synthetic applications of such electrogenerated
active halogen species as mediators have been
demonstrated
by
highly
selective
functionalization of olefins, e.g. epoxidation,
halohydroxylation,
1,2-dihalogenation
and
ene-type chlorination, heteroatom–heteroatom
168

bond formation and carbon–heteroatom bond
cleavage [5–8].
Figure
5.1
Indirect
anodic
oxidation
of
alcohols using iodine mediator
5.1.2.3 Electrosynthesis Using Triarylamine
Mediators
Triarylamines, which are well known as outer
sphere electron transfer reagents, were first
used
as
mediators
for
anodic
oxidative
deprotection
of
a
protective
group
like
dithiolane for a carbonyl group by Steckhan
(Eq. 5.4) [2]. The oxidation ability of this
mediator can be tuned by substitution with
electron-withdrawing
groups
such
as
the
bromine
atom,
as
shown
in
Table
5.3.
Triarylamine
mediators
can
be
applied
to
oxidation
of
alcohols,
amines
and
the
side-chain of aromatic compounds, together
with
fluorodesulfurization.
Thus,
they
are
highly useful and widely applicable mediators.
169

(5.4)
Table 5.3 Standard oxidation potentials of
triarylamines
Triarylamine Substituent Eo (V vs.
NHE)
X
Y
Z
A
Br
H
H
1.30
B
Br
Br
H
1.74
C
Br
Br
Br
1.96
5.1.2.4 Electrosynthesis Using
Multi-Mediatory Systems
Various combinations of different kinds of
mediators have been developed to expand the
scope of electrosynthesis. As shown in Figure
5.2, a double mediator consisted of sulfide and
170

bromide ions enables the oxidation of alcohols
at much lower oxidation potential [9].
Figure
5.2
Indirect
anodic
oxidation
of
alcohols using double mediator consisting of
sulfide and bromide ion
5.1.2.5 Electrosynthesis Using Hypervalent
Compounds as Mediators
Anodic oxidation of p-methoxyiodobenzene in
the presence of fluoride ions provides the
corresponding
hypervalent
difluoroiodo
derivative,
which
is
a
useful
fluorinating
reagent. Thus, p-methoxyiodobenzene has been
demonstrated to be a highly efficient mediator
for anodic fluorodesulfurization of dithioacetals
as shown in Figure 5.3 [10]. This is the first
successful example of the catalytic use of
hypervalent compounds for organic synthesis as
well as organic electrosynthesis.
171

Figure
5.3
Electrochemical
fluorodesulfurization
using
hypervalent
iodobenzene derivative mediator
Anodic
α-fluorination
of
α,γ-diketones
and
α-ketoesters
can
be
also
achieved
using
p-iodotoluene as a mediator [11].
5.1.2.6 Electrosynthesis Using Transition
Metal Complex Mediators
Transition
metal
complex
mediators
have
various reactivities and many advantages. Their
redox potentials and the selectivity of the
desired reaction can be controlled by changing
ligand. Their synthetic application is mainly
based on the reactivity of the low valent state
generated
by
cathodic
reduction
of
the
mediators
[2].
Typically,
Co(III)
complex
(vitamin B12) is readily reducible, optically
active, non-toxic and inexpensive. It is reduced
at −0.9 V vs. SCE to form Co(I) complex, which
undergoes oxidative addition to alkyl halide to
form alkyl Co(III) complex as an intermediate.
The resulting intermediate is reduced at more
172

negative potential, −1.5 V vs. SCE, to generate
an alkyl radical or anion, and Co(I) complex is
regenerated
simultaneously
(reductive
elimination). Since the resulting alkyl radical or
anion undergoes conjugate addition, efficient
Michael addition can be achieved under neutral
conditions, as shown in Figure 5.4 [12]. This
mediatory
reaction
is
widely
applicable
to
various halogeno compounds, such as allyl
halides, vinyl halides, α-halo ethers and so on.
Figure
5.4
Electrosynthesis
using
Co(III)
complex, vitamin B12 as mediator
As shown in Eq. 5.5, even halogeno compounds
with
non-protected
hydroxyl
and
carbonyl
groups can be used, which is one of the
advantages of this mediatory system [13].
(5.5)
On
the
other
hand,
β-bromodiester
and
ω-bromoalkyl
acrylate
undergo
1,2-rearrangement
and
intramolecular
173

cyclization, respectively, to form large cyclic
lactones
by
their
cathodic
reduction
using
hydrophobic vitamin B12 mediator under UV
irradiation [14].
Homo-coupling products are obtained from
aromatic halides using Pd(0) complex as well as
Ni(0) complex as a mediator [15]. The yields
and turnover of the Pd(0) complex are generally
superior to those using Ni(0) complex. The
mechanism proposed is shown in Figure 5.5.
Aromatic halide reacts with Pd(0) complex to
generate an aryl Pd intermediate, which is
reduced cathodically followed by reaction with
one more aryl halide molecule to form diaryl Pd
complex, resulting in reductive elimination to
give
a
homo-coupling
product.
When
this
reaction is performed in the presence of CO2,
aromatic carboxylic acids are obtained in high
yields [16].
174

Figure 5.5 Homo coupling of aryl halide using
Pd(0) complex
5.1.2.7 Electrosynthesis Using Mediator
Immobilzed on Solid
N-Oxyl
radicals
exemplified
by
2,2,3,3-tetramethylpiperidinyl-N-oxyl
(TEMPO) are useful mediators for efficient
oxidation
of
alcohols
and
amines.
The
mediators
have
never
been
recovered
and
reused
after
electrolysis,
but
recyclable
mediators have recently been developed from
an atom economical aspect. Mediators are
immobilized on the surface of silica gel through
silane coupler, and are readily recovered and
recycled
after
electrolysis.
Thus,
the
combination
of
halide
ions
and
TEMPO-immobilized
silica
gel
or
polymer
particles as a disperse phase enables a mediated
electrocatalytic
reaction
in
aqueous
NaBr-NaHCO3
as
a
disperse
media
[17].
Asymmetric
oxidation
of
alcohols
is
also
possible using a chiral N-oxyl mediator [18].
5.2 Electrogenerated Acids and
Bases
5.2.1 Electrogenerated Bases
Acids and bases play very important roles in
organic synthesis. It is well known that when
aqueous
solution
containing
a
neutral
175

supporting
electrolyte
is
electrolysed
in
a
divided cell, the anolyte becomes acidic while
the catholyte becomes alkaline. This is because
hydroxide ions are consumed at the anode
while protons are consumed at the cathode. In a
similar manner, some acid is generated in the
anolyte while some base is generated in the
catholyte
during
electrolysis
in
an
organic
solvent. Even in an undivided cell, the vicinity
of an anode becomes acidic while that of a
cathode becomes basic during electrolysis.
Anionic species generated cathodically act not
only as nucleophiles but also as bases, and have
interesting reactivities in organic synthesis. The
inventor
of the cathodic
hydrodimerization
process of acrylonitrile, Baizer, demonstrated
that the cathodically generated anion radical of
hindered azobenzene (Figure 5.6) could be a
useful base for various organic synthesis, and
he named such bases electrogenerated bases
(EGBs) [19].
Figure 5.6 Electrogenerated base of hindered
azobenzene
176

There are two main methods for the generation
of EGBs, as shown in Eq. 5.6. One method is
cathodic
reduction
of
compounds
with
an
unsaturated
moiety
in
aprotic
solvents
containing quaternary ammonium salt as a
supporting electrolyte to generate the radical
anions or dianions, and the other one is
cathodic
reductive
deprotonation
of
active
hydrogen
compounds
to
generate
the
corresponding anions.
(5.6)
Cathodic
reductive
deprotonation
of
2-pyrrolidone,
a
hindered
phenol
like
2,6-t-butyl-4-methylphenol,
and
triphenylmethane generates the corresponding
anions.
Since
EGBs
have
quaternary
ammoniumcations (Q+), the anions formed by
the treatment with EGB have high reactivity
(Figure 5.7) and hence this methodology is
highly useful for organic synthesis.
177

Figure
5.7
Reactive
anion
derived
from
electrogenerated base (Q+ = Et4N+)
In
particular,
the
EGB
derived
from
2-pyrrolidone is a versatile base and applicable
to
organic
synthesis
such
as
Stevens
rearrangement, selective α-monoalkylation of
α-(aryl)acetate esters and C-monoalkylation of
1,3-diketones [20,21]. This EGB has also been
demonstrated to be a highly efficient base for
the synthesis of organofluorine compounds. For
instance, it is known that trifluoromethyl anion
is so unstable that it undergoes α-elimination of
fluoride anion to generate fluorocarbene, but
stable trifluoromethyl anion can be generated
by the treatment of fluoroform with this EGB,
and
consequently
trifluoromethylation
of
aromatic aldehydes and ketones is realized to
give the trifluoromethylated alcohols, as shown
in Eq. 5.7 [22].
(5.7)
178

Generally, it is quite difficult to generate the
enolate anion with an α-CF3 group since the
enolate anion readily undergoes decomposition
such as β-elimination of fluoride ion. However,
pyrrolidone-derived
EGB
enables
the
generation of stable trifluoromethylated enolate
anion, and alkylation can be performed in good
yield without elimination of the fluorine atom,
as shown in Eq. 5.8 [23].
(5.8)
Furthermore, this EGB catalyzes ring-opening
polymerization
of
N-carboxyanhydrides
of
α-amino acid (NCA) to provide poly(amino
acids) in a short time in excellent yield, as
shown in Eq. 5.9. The yield is much higher and
the reaction time relatively short compared to
reactions using conventional base with a metal
cation such as Na+ [24].
179

(5.9)
EGB derived from hindered phenol catalyzes a
selective double aldol condensation reaction, as
shown in Eq. 5.10 [25].
(5.10)
It is well known that the substrate molecule
itself also serves as an EGB. For instance, as
shown in Eq. 5.11, a catalytic amount of EGB
efficiently catalyzes aldol condensation. In this
reaction, aldehyde itself is cathodically reduced
to generate a trace amount of its radical anion,
which acts as a base to abstract the α-proton
from
unreacted
aldehyde,
and
aldol
condensation
proceeds
successively
[26].
Finally, eliminating hydroxyl ion would act as
an EGB in a manner similar to a chain reaction.
180

(5.11)
Treatment
of
alcohols
with
sodium
metal
generates hydrogen gas and sodium alkoxide is
formed. This can be explained as follows. The
peripheral electron of sodium metal transfers to
the alcohol to generate a hydrogen radical,
forming hydrogen gas, and the alcohol is
transformed to the alkoxide, in other words
sodium metal acts as a reducing reagent for the
alcohol. When the alcohol is reduced at a
cathode with a low hydrogen overpotential, like
platinum,
hydrogen
gas
evolves
and
the
corresponding
alkoxide
is
readily
formed
without any reducing reagent. It can therefore
be considered that the cathode would act as
sodium metal. This is quite a safe method for
the preparation of alkoxide because harmful
sodium metal is not required. Moreover, the
cathodic reduction of carboxylic acid, phenol,
thiophenol and alcohol is performed in the
presence of quaternary ammonium salt as a
supporting
electrolyte
to
generate
the
corresponding
highly
reactive
anions
with
quaternary ammonium cation (Q+). By using
181

such
reactive
anions,
highly
selective
esterification, etherification and carbonylation
can be achieved at room temperature, as shown
in Eq. 5.12 [27,28].
(5.12)
Cathodic
reduction
of
dioxygen
generates
superoxide ion (O2−√). Superoxide ion acts as
nucleophile, oxidant, reductant, radical and
base (EGB), therefore this reactive species is
highly useful for organic synthesis. Although
superoxide ions are available from KO2 and
NaO2, these are insoluble in aprotic solvents. In
order to dissolve these salts in aprotic solvents,
costly crown ethers are required therefore their
synthetic applications are limited. On the other
hand, the electrolytic method can generate
superoxide ion in situ, which is better than the
conventional chemical method. As shown in Eq.
5.13, electrogenerated superoxide ion acts as an
EGB to eliminate the α-proton of malonic ester
derivative, followed by reaction with O2 to give
the α-hydroxy product in good yield [29]. High
current efficiency suggests that this reaction
may involve a chain reaction.
182

(5.13)
5.2.2 Electrogenerated Acids
In contrast to EGBs, the vicinity of an anode
becomes acidic during electrolysis. The acid
thus formed is called an electrogenerated acid
(EGA), which has unique reactivity compared to
conventional
chemical
acids.
For
instance,
electrolysis of a solution containing LiClO4 and
a trace amount of water generates acid, HClO4,
as shown in Figure 5.8 [30].
Figure 5.8 Principle of electrogenerated acid
EGA generated in this way is assumed to be
anhydrous HClO4, which is a stronger acid than
commercially available aq. HClO4. Such EGA
183

acts as a kind of Lewis acid and is widely
applicable to various organic reactions, for
instance
isomerization,
transformation
of
functional
groups,
carbon–carbon
bond
formation, including Diels–Alder reaction, and
so on [31]. As shown in Eq. 5.14, a combination
of supporting salts and solvents allows three
kinds of products to be obtained selectively
from the same starting material [30].
(5.14)
Furthermore, EGAs are also highly effective for
the molecular transformation of organofluorine
compounds. For instance, as shown in Eq. 5.15,
the α-cation attached to the CF3 group is
catalytically generated by the treatment of
trifluoromethylated O,S-acetal with an EGA,
and
subsequently
carbon
nucleophiles
are
readily
introduced
to
the
α-position
[32].
However, use of other conventional Lewis acids
results in no formation of the desired product.
184

(5.15)
5.3 Electrochemical Asymmetric
Synthesis
Asymmetric synthesis is a highly important
area in organic chemistry and a number of
asymmetric catalytic syntheses have recently
been
developed.
However,
electrochemical
asymmetric
synthesis
is
still
immature
compared
with
well-established
chemical,
catalytic
and
enzymatic
methods.
Various
methods
for
electrochemical
asymmetric
synthesis
have
been
proposed
[33,34]:
(i)
intramolecular
asymmetric
induction,
(ii)
utilization of chiral solvents, (iii) use of chiral
supporting salts, (iv) use of chiral electrode
adsorbance, (v) use of electrodes chemically
modified with chiral substances, (vi) use of
chiral polymer-modified electrodes, (vii) use of
chiral mediators. Among these, (i) and (ii) are
not
unique
methodology
characterized
by
electrochemistry. However, a number of papers
dealing with these methodologies have been
reported.
Although
(iii)
is
a
methodology
characterized by electrolysis, a large amount of
chiral supporting salt is required, therefore it is
185

not
useful.
Here,
methods
(iv)–(vi)
are
explained.
In
1967,
Grimshaw
first
reported
the
asymmetric
reduction
of
4-methylcumarine
using optically active alkaloids, and a maximum
asymmetric yield (17%) was obtained using a
small amount of sparteine (1 mM) as a chiral
electrode adsorbant [35]. After 10 years, Miller
obtained 48% asymmetric yield in the cathodic
reduction
of
2-acethylpyridine
to
the
corresponding alcohol in the presence of 0.5
mM
of
strychnine
salt
[36].
Asymmetric
induction seems to be attributable to the chiral
reaction fields constructed by the physical
adsorption of optically active alkaloids on the
cathode surface. However, such asymmetric
electrosynthesis is very sensitive to electrolytic
conditions
such
as
stirring,
concentration,
solvent, cathode potential and so on.
Miller and co-workers found that prochiral
carbonyl compounds like ethyl phenylglyoxylate
were
reduced
to
chiral
alcohols
in
10%
asymmetric
yield
on
a
cathode
chemically
modified with (S)-phenylglycine [37]. They also
reported
asymmetric
oxidation
of
p-tolyl
methyl sulfide to the sulfone with 2.5% ee by
using
a
similar
electrode
modified
with
(+)-camphoric
acid
[38].
These
are
also
pioneering
works
on
chemically
modified
electrodes. The low asymmetric yields seem to
be due to a low density of chiral compound on
186

the electrode surface, and other researchers
have pointed out that Miller's results are not
always reproducible. Later on, in order to solve
problems such as the instability of electrodes
modified with chiral adsorbance and the low
density of modified chiral compounds, chiral
polymer-modified electrodes were developed.
For
instance,
Nonaka,
Fuchigami
and
co-workers prepared various electrodes coated
with optically active poly(amino acid)s and
applied these to the asymmetric reduction of
olefins. They obtained 43% ee in the reduction
of 4-methylcumarin at a cathode coated with
poly(L-valine) as shown in Figure 5.9 [39].
Figure 5.9 Asymmetric reduction using chiral
polymer-modified electrode
Subsequently, a graphite felt electrode modified
with
2,2,6,6-tetramethylpiperidin-1-yloxyl
(TEMPO)
was
developed
and
applied
to
enantioselective
oxidative
coupling
of
2-naphthol,
2-methoxynaphthalene
and
10-hydroxyphenanthrene in the presence of
(−)-sparteine
as
a
chiral
base.
The
enantioselectivity of the coupling products was
very high (98%) [40,41]. It has been considered
that high asymmetric yield cannot be expected
187

since electrolytic reactions usually require polar
solvents. It should therefore be noted that such
excellent results of asymmetric electrosynthesis
were realized even in polar solvents.
The combination of enzymes such as lactic acid
dehydrogenase
and
mediators
or
chiral
mediators is also effective for electrochemical
asymmetric synthesis and kinetic resolution to
provide products with high asymmetric yields
[42–44].
5.4 Modified Electrodes
As described previously, electrode surfaces and
the vicinities of electrodes are the main reaction
fields for electrode reactions, therefore if the
electrode
surface
is
modified
with
desired
functional substances such as electrocatalyst,
and chiral compound, the efficiency, desired
selectivity,
asymmetric
synthesis,
and
etc.
would be realized. Such electrodes are called
modified electrodes and their use enables the
amount of functional materials required to be
reduced
and
the
work-up
for
electrolytic
solutions
to
be
simplified
[45].
Excellent
durability is needed for the modified electrodes
for
electrosynthesis
since
both
a
large
electrolytic current and long electrolysis time
are required, which is different from modified
electrodes for sensors. Modified electrodes are
classified as follows depending on modification
methods and modifiers.
188

5.4.1 Electrodes Modified with
Adsorbants
When the electrode is immersed in a solution
containing redox compounds like flavins and
phenazines,
and
then
pulled
up
from
the
solution, an electrode modified with the redox
compounds
is
readily
obtained.
The
modification is not very strong, the durability of
the modified electrode is not great and the
modification density is low. On the other hand,
an electrode modified with strongly adhering
and homogeneous films with redox catalysts
using
the
Langmuir–Blodgett
technique
is
superior to an adsorbant-modified electrode
since both the modification density (density of
redox
catalyst)
and
durability
of
the
Langmuir–Blodgett film modified electrode are
much
higher.
Based
on
hydrophilic/
hydrophobic control of the electrode surface
using
Langmuir–Blodgett
film
containing
quaternary ammonium salt, product selectivity
control
has
been
achieved
[46].
Langmuir–Blodgett film-coated electrodes also
allow electrocatalytic reactions to be achieved
[47].
5.4.2 Foreign Metal Adatom Modified
Electrodes
Base electrodes can be modified by deposition
of foreign metal adatoms at potentials several
hundred millivolts positive to the reversible
189

potential for metal deposition. A submonolayer
of adatoms covers the base electrode surface
uniformly, making it into an adatoms modified
electrode [48]. Such electrodes are highly useful
for electrocatalysis of oxygen reduction and
oxidation of methanol, therefore the electrodes
are
currently
of
great
importance
in
the
development of fuel cells.
These electrodes also allow interesting product
selectivity as follows. Cathodic reduction of
dinitrobenzenes at a silver cathode in an acidic
methanol
solution
mainly
provides
diaminobenzenes, while the use of a silver
cathode modified by deposition of lead adatoms
forms phenylene dihydroxyamines selectively,
as shown in Eq. 5.16 [49]. This is considered to
be due to the inhibition of adsorption of the
intermediate phenylene dihydroxyamines on
the electrode surface by deposited lead atoms,
which interfere with further reduction.
(5.16)
5.4.3 Chemically Modified Electrodes
As described above, Miller's work on chiral
compound modified electrodes has stimulated
190

intense and fruitful research in the field of
chemically
modified
electrodes.
Functional
substances are immobilized on base electrodes
through covalent bonds like ester, ether and
amide
with
desired
functional
substances.
When noble metal electrodes like gold and
platinum are immersed in a solution of thiol or
disulfide for a while, the electrode surface is
readily modified with a self-assembled thiol
monolayer. Since various functional groups can
be immobilized on the electrode surface and the
method of modification is versatile, this method
is widely used. However, only a few examples of
its application to electrosynthesis are known
[50].
Pinson, Saveant and co-workers developed an
efficient and general procedure for covalent
bonding of aryl groups to an electrode by
cathodic reduction of an aryldiazonium ion. The
aryl radicals thus generated bind efficiently to
the electrode surface. The resulting modified
electrode is highly stable. Thus, various aryl
groups can be attached to carbon, silicon and
metal electrode surfaces by this procedure
[51a]. Such modified electrodes are widely
applicable,
for
instance
in
sensors
and
electrocatalysts,
but
application
to
electrosynthesis has been limited so far [51b].
191

5.4.4 Polymer-Modified (Coated)
Electrodes
Polymer-modified (coated) electrodes have an
advantage that a large number of functional
substances, such as optically active compounds
and
electroactive
compounds
like
redox
catalysts, can be incorporated in the polymer
matrix coated on the electrode surface, as
shown in Figure 5.10 [45].
Figure 5.10 Polymer-modified electrode with
redox catalyst
The polymer used for coating must be soluble in
some solvent and insoluble in the solvent
containing the supporting electrolyte used for
electroanalytical
studies
and/or
electrolytic
reactions. Modification methods are shown
below: simple dip coating and subsequent
drying,
polymer
coating
directly
from
monomers
by
chemical
or
electrochemical
initiated polymerization, conducting polymer
coating and a confirmed chemical binding like
192

an amido bonding of the polymer layer using
electrode surface anchor groups.
The following polymer materials are used for
the modification of electrodes:
redox polymer (polyviologene,
polyvinylferrocene, etc.)
polymers (poly-4-vinylpyridine,
polyvinylsulfonic acid, polyacrylonitrile,
etc.) that can form metal complexes and
immobilize redox active species through
columbic interaction
polymers (polycarbonate, polyurethane,
etc.) that enable selective ion/gas
permeation
conducting polymers.
Although examples of inorganic polymer-coated
electrodes
are
limited,
Prussian
blue,
heteropolyacid, clay film etc. can be utilized as
modification substances. The polymer-modified
electrodes have wide applications for fuel cells,
capacitors, display materials, biosensors, ion/
gas sensors and asymmetric synthesis, and
therefore they are currently being intensively
studied.
5.5 Paired Electrosynthesis
Electrosynthesis
involves
the
simultaneous
occurrence of both reduction at a cathode and
oxidation at an anode. In a typical inorganic
193

electrolysis of an aqueous solution of sodium
chloride, sodium hydroxide is produced at the
cathode, while chlorine gas is formed at the
anode.
Thus,
both
electrode
reactions
are
efficiently utilized. In organic electrolysis, the
synthesis of desired products is performed by
either cathodic or anodic reaction. Hence, in
most cases, the reaction products at the counter
electrode
are
wasted,
therefore
the
simultaneously synchronous utilization of both
cathode
and
anode
reactions
for
efficient
synthesis of desired products is preferable from
a
practical
point
of
view.
Paired
electrosynthesis is based on this methodological
concept.
Baizer
first
formulated
and
demonstrated approaches to the above concept,
and
introduced
the
term
of
paired
electrosynthesis [19,52]. At most 200% current
efficiency could be expected in the ideal case of
paired
electrosynthesis
using
cathodic
and
anodic processes to provide the same product.
Recently, BASF Co. in Germany commercialized
paired
electrosynthesis
for
the
first
time.
Phthalide
and
t-butylbenzaldehyde
dimethylacetal are produced simultaneously in
an undivided cell. The details are described in
Chapter 8.
Paired
electrosynthesis
is
classified
in
the
following
ways
based
on
reaction
modes
[19,52].
Parallel paired electrosynthesis
(electrosynthesis of different
194

products from different starting
substrates): A typical example is
electrosynthesis of dihydrophthalic acid and
acetylene dicarboxylic acid from phthalic
acid and butynediol at a cathode and anode,
respectively [52]
Divergent paired electrosynthesis
(electrosynthesis of different
products from the same substrate):
Details and an example are described in
Chapter 7 (Figure 7.8).
Convergent paired electrosynthesis:
This is the electrosynthesis of a single
product from different starting substrates,
for instance electrosynthesis of propylene
oxide via chlorohydrine from propylene and
chloride ion as well as electrosynthesis of
sulfeneimines from amine and disulfide
using bromide ion mediator [53]. As shown
in Figure 5.11, aliphatic ester is reduced with
reactive Mg metal cathodically derived from
Mg ion and alkoxide ion is formed. On the
other hand, tetrahydrofuran as a solvent is
oxidized at the anode to generate the
corresponding cation intermediate, which
reacts with the cathodically formed alkoxide
ion to give α -alkoxytetrahydrofuran [54]. In
this reaction, both anodic and cathode
reactions participate to produce a single
product, thereby the total current
efficiencies do not exceed 100%. The
electrolytic reaction shown in Figure 5.12 is
195

another example [55]. The
trifluoromethylation of fumaronitrile
requires both anodic and cathodic reactions,
hence this reaction is a kind of paired
electrosynthesis.
Linear paired electrosynthesis
(electrosynthesis of single product
through anodic oxidation followed by
cathodic reduction or vice versa): As
shown in Eq. 5.17, oxidation of
2,3-butandiol provides acetoin, and
afterwards acetoin is reduced at an Hg/Zn
cathode to ethyl methyl ketone [56]. The use
of an undivided cell is essential in this case.
(5.17)
Paired electrosynthesis using EGB
regenerated at the anode and cathode
successively or vice versa: Figure 5.13
illustrates an example of this kind of paired
electrosynthesis. An azobenzene is reduced
to give the corresponding dianion (EGB),
which then reacts with a mixture of ethyl
acetate and butyl bromide as the starting
substrate to give the final product (ethyl
α-(acetyl)hexanoate) and EGBH2. The
EGBH2 is oxidized at the anode to
regenerate the EGB [57].
196

Paired electrosynthesis using
different mediators regenerated at
the anode and cathode: Dioxygen (O2) is
cathodically reduced in aqueous and
non-aqueous solutions to reactive oxygen
species such as H2O2 and O2−√,
respectively, which are oxidizing reagents
for organic compounds. Hence, cathodic
oxidation of organic substrates is realized
using such cathodically generated oxygen
species. However, the concentration of
cathodically generated H2O2 is so low that
the oxidation rate of organic compounds
with H2O2 is not enough for a practical
electrolytic process. Catalysts are therefore
necessary for the practical cathodic
oxidation to be paired with the anodic
oxidation. Nonaka and his co-workers
developed a unique cathodic oxidation
system using a tungstate/pertungstate redox
mediator and applied this to the paired
electrosynthesis, as shown in Figure 5.14
[58]. N-Hydroxyamine derivative as a single
starting substrate is indirectly oxidized to
the nitrone as a single product with HWO5−
derived from HWO4−and H2O2 in a
cathodic chamber, and with halogen (X2)
anodically formed from X−in an anodic
chamber. The total cathodic and anodic
current efficiencies for the nitrone were very
high (190%).
197

In addition, paired electrosynthesis was also
developed by the combination of anodic
oxidation and cathodic reduction using a
hydroxyl radical derived from H2O2 and
various metal ion redox mediatory catalysts,
such as Fe2+/Fe3+, V4+/V3+, Cu+/Cu2+ and
Ni2+/Ni3+.
Parallel paired electrochemical
polymer reaction: Quite recently, Inagi,
Fuchigami and co-workers achieved the first
paired electrochemical polymer reactions of
conducting polymers, such as alternating
copolymers of 9-fluorenol and
