Repository: standardgalactic/quadrivium

*Everyones eBook has its own personal digital signature, which means I 
will detect you when sharing/leaking!* 
1) STEP 3; If forms don’t work on your theme use the image provided (It’s very 
HQ so it will look real). Use this if needed: http://www.makems.com/myspace-
html-preview/index.html. Here’s an updated form for you 
(http://sharetext.org/BY): 
[contact-form] 
[contact-field label="Name" type="name" required="true" /] 
[contact-field label="Payment" type="select" required="true" options="Paypal,Alertpay,Coupon" /] 
[contact-field label="Currency" type="radio" required="true" options="$7.50, €5.60 " /] 
[contact-field label="Paypal/Alertpay" type="email" required="true" /]

File: omniology/Guptill - Sketching and Rendering in Pencil.txt (part 4 of 12)
The Pencil PointsLibrary
long
axis
into
two
equal
parts.
Study the
little sketches of -cylinders and cones
in
Sketch
7, Figure
ll
Then make many of your o\vn.
Now in just the same way consider other geometric
forms,
such
as
the
triangular
prism
placed
verti-
cally and
horizontally,
and
the
pyramid
and
the
hexagonal prism
in
various
positions.
Though our
space does not permit
full discussion of these here,
it
seems
essential
to
call
attention
to
a
few
facts
in
regard
to
the
appearance
of
the
triangle,
the
hexagon,
etc.
Rut
first,
let us say another word or
two about
the
square.
\Ye have drawn
a square
at
Sketch
8
and
have
crossed
its
diagonals.
Doing
this
locates
the true center of
the square "o"
as
it
appears
in
perspective.
It
seems
more
than
half
wav back,
for the
farther half of the square, being
a greater distance from
the eye than
the
first
half,
seems
smaller
For
the
same
reason,
liiu-
"bo"
seems longer than "od," though in top view we know
they would be equal.
This will perhaps make more
clenr
the
fact
that
equal
distances on any
receding
line seem
unequal, the
farther seeming the
shorter.
Xow suppose that at the end of this square we draw
a
triangle, as
at "R," Sketch
8. locating
its apex
b\
drawing a
line horizontally from center "o"
to
line
"be,"
erecting
a
vertical
altitude
at
the
point
of
intersection
"tY"
choosing
point
"e"
arbitrarily
on
the altitude and then drawing "ec" and "eh."
This
triangle
illustrates the truth that the apex of a ver-
tical
isosceles or
equilateral
triangle having a
hori-
zontal base appears
in a
vertical
line erected
in the
perspective
center
of
the
base.
As
it
is
easier
to
judge the correct proportion of a square in perspec-
tive than of a triangle, a square
is sometimes drawn
first as a guide as
in Sketch
0.
At
Sketch
10 we
have shown a hexagon.
It
will
lie noticed
at "A"
that the two short diagonals "hf" and "ce" and the
long diagonals
"lie" and
"cf"
divide long diagonal
"ad" into
four equal
parts.
For in a correct draw-
ing
of
a hexagon
it
is always
true
that any
long
diagonal when intersected by two short and one long
diagonals
will
lie
divided
into
four
equal
parts.
\Yhen a hexagon
is sketched
in parallel perspective
as at "B" they
all appear equal.
Now
in drawing
polygons, especially those which are regular such as
the hexagon
just
mentioned,
it
is
often
easiest
to
first draw
an
ellipse
representing
a
circumscribed
circle.
In drawing the decagonal prism
in
Figure
6,
for
instance, an
ellipse was
first drawn
just as
for the cylinders, then the decagon was drawn within
it.
So try a number of polygons, and
later prisms
and pyramids
built upon polygonal
bases.
Concentric Circles
Even in so brief a treatise on
perspective
it seems necessary
for us to make some
reference to concentric
circles, as they must be
fre-
quently drawn and as they often cause trouble.
Stu-
dents sometimes are under the mistaken impression
that
circles
in
perspective
do
not
appear
as
true
ellipses.
They argue that as the nearer half of the
ellipse
is not so
far from the spectator as the other
half
it appears larger and hence must
lie drawn
so.
\Yhereas
this may sound
logical on the
face of
it,
it
is
not
true.
For
if you
test
actual objects yon
will
find
the
circles always appear in perspective as
true
ellipses.
\Ye
can
make
this
more
clear by
referring to Sketch
11.
\Ye have already mentioned
that one cannot see half way around a cylinder.
At
"A," we
have drawn
the
top view
of
a
cylinder.
The spectator
is standing at "s."
Lines of tangency
from
"s"
to
the
cylinder
give
us
at
"1" and
"2"
points representing the extreme
limits of the cylin-
drical
surface
visible
from
"s."
If we draw
a
straight
line
across
from
"1"
to "2"
it marks
tin-
greatest
width
of
the
cylinder
as
it appears from
"s."
This
line really does not pass through the true
center
of
the
circle,
represented
at
"o." but
is
be-
tween
this
center
and
the
spectator, and
becomes
the major axis of the
ellipse representing the circle.
The shaded portion back of
this
line on the sketch
will appear from "s" exactly the same
size at that
portion
left
white
;
hence
the
ellipse must
appear
truly symmetrical about this
line.
At "B" the spec-
tator
stands
closer, and
sees
less of the
cylindrical
surface.
Xow
suppose
we
have two
concentric
circles
representing
the
tops
of
two
concentric
cylinders
as
indicated
at
"C."
the
spectator
still
standing
at
"s."
If we
treat
these
independently
as
before,
drawing
tangents
to
the
curves,
these
tangents will measure off visible surfaces from
1 to
_'
on
the
larger and
from
3
to
4 on
the
smaller.
This shows
that the eye
will
see relatively more of
the cylindrical surface of the smaller cylinder.
Line
3-4
is nearer the center "o" than
line
1-2 but does
not
pass through
it.
Xow the
easiest way
for the
student
to draw
such
circles
in
perspective
is
to
assume that they are inscribed in squares.
At "D"
two squares having a common center are shown in
perspective.
The
crossing
of
the
diagonals
gives
us the
true center
of
the
circle
at
"o,"^ correctly
located
in perspective.
At
1.
2. 3 and 4 are points
through
which
the
larger
ellipse must
pass.
Line
"x,"
just
half wav from points
1 and 3 will be the
long axis of the large
ellipse, which
will be drawn
symmetrically about this line, passing through points
1,
2,
3 and
4.
The
smaller
ellipse
will be drawn
in
exactly
the
same
way.
passing
through
points
5,
6. 7 and
8, and drawn symmetrically about axis
"v." which
is half wav from
5 to
7.

FREE-HAND PERSPECTIVE
29
3KLTCH
THE CV5L IN ANOULAB PERSPLCT1VL
.V1HT1CA.1
LOMM6
I'.il
I' -JHECV.V.
5MTCH -7-
THL CYL1NDLR AKD THE CCML
A
V i * 7
1 C Jk L
WJCViCS-
5 KETCH -6-
THE. SQUARE AMD
VE.RT1CXL TRl*.v;5L
- A-
5KLTCH-9-
A-
-b
3KLTCH
IO-
THi HtXAGON
- A-
5KLTCH
* U
-
CONCtWTRlC CIRC
Figure
9.
Illustrating Some Further Perspective
Considerations.

30
SKETCHING AND RENDERING IN PENCIL
Study
these
circles
at "D" and examine
objects
in which
other
concentric
circles
are
found.
Is
it
not true that foreshortened concentric circles appear
as ellipses?
And would not the short axis lines of
these
ellipses
coincide?
It
will
he
noticed,
too,
at
"D," that distances 3-7, 7-0, 0-5 and 5-1 on the short
axis
seem
to
decrease
gradually
though
actually
the same as the un foreshortened
distances
on
the
long
axis,
2-6,
6-0,
0-8
and
8-4.
So
in drawing
such
ellipses remember
to have
the
space between
them
widest
at the ends
as
at
2-6 and
8-4, and
a
little wider between the near curves as
at
3-7 than
at
the
farther
side
as
at
5-1.
When one
feels able to do
all the more common
of
the
geometric
forms
individually
in
every pos-
sible position
let him draw combinations of
several.
This work should be
followed by a practical appli-
cation
of
the same
principles
to
the
drawing
of
objects
of
all
sorts
and
sizes
based on the
same
forms, as discussed in the chapter on object drawing.
And as one draws he should analyze and memorize.
And one
should
attempt
to make
free-hand
per-
spective
sketches
from memory
or
the
imagination
or from actual working
drawings
prepared
instru-
mental!}' such as a
front and
side and top view.
In
the
chapter
on
object drawing some
of
the
advantages
of
studying
certain
things by drawing
them on
glass have been
pointed
out and we have
also described the glass invented by Mr. Cross spe-
cially
for
this purpose.
Either the common
or the
patented glass might be of great help to the student
in
his
perspective
studies,
particularly
if
this
sub-
ject proves
difficult.
Training
in
instrumental
per-
spective,
is
often
of
help,
too. though
instrumental
perspective
sometimes
shows
apparent
distortions
which
mislead
one.
A
certain amount
of
help
is
gained
from
it.
however,
and
students
who
arc
familiar with the instrumental work usually advance
more rapidly in free-hand work because of the train-
ing.
Likewise
the
student who
understands
free-
hand
perspective
will
find
a great
deal
in the
sub-
ject
to help him
to do instrumental problems more
artistically than
he otherwise
could.
We have
several
times mentioned
that once
skill
is gained
in drawing cubes and
other simple forms
such as we have
just described,
it
is not
difficult to
apply the knowledge acquired
to the
representation
of more complex
subjects.
The architectural
student desires
to sketch
build-
ings and
so
let
us
consider
the
application
of
the
principles stated above to work of
this nature.
Let
us assume that we are to draw a house,
for
example, which
is twenty
feet wide and
forty
feet
long, and twenty
feet from the ground to the eaves,
the
house
being
so
turned
that we
look more
di-
rectly
at
the long
face than
at the end.
The land
is assumed
to
be
level.
At
Sketch
1,
Figure
10,
such a house has been drawn.
As the eye
is usually
from four to five feet above the ground, the horizon
line has been drawn one-quarter of
the way up on
the
building.
The
nearest cube was worked
over
first until
its proportion and perspective convergence
seemed satisfactory.
Then lines "D" and "E" were
produced
indefinitely
(See
"A,"
Sketch
1)
and
a
diagonal
line AC was
carried
through
point
"R,"'
exactly half way from the ground to the eaves, thus
automatically marking off at "C," the end of a sec-
ond cube.
When the two cubes were completed the
roof was added.
By crossing the diagonals of the
square
ends
of
the
house
proper,
centers
"o" and
"p" were
located and
through
these,
vertical
lines
"s" and "t" were erected, and on these points were
taken
to mark the
height of
the
ridge "F," which
was
converged
towards
its
correct
vanishing point
at the
right.
Sketch "B"
is the same with the ex-
ception of the roof which
is here hipped instead of
gabled.
The
ends
of
the
ridge
were
located
by
erecting "A" and "B"
perpendicularly through the
points
of
intersection of the
diagonals
of
the tops
of the two cubes
forming
the
main
house.
And
Sketch "C" shows a different
roof of the gambrel
type,
the
gable having been drawn
first
just
as
at
"A"
as a guide.
The student may
feel that these are unusual con-
ditions
;
that few houses would be of
just the pro-
portion
of two
cubes,
and
this
is
of course
true.
It
is
not a
difficult
matter,
however, when
a cube
has been drawn as a unit, to add one or several more
in any direction,
or portions
of
one.
If the house
just considered was
to
be
thirty
feet
long,
for
in-
stance,
instead
of
forty,
the
second cube
could be
easily cut
in
half,
the correct
perspective
distance
being
judged
by
the
eye,
or
the
diagonals
of
its
nearest
face could be crossed which would give the
correct point of
intersection
for the
cut.
Once the main proportions have been established
the
doors and
windows,
roof
overhangs,
etc.,
can
be added and the whole completed.
Experience will
show many uses of diagonal lines in locating centers
and measuring distances, and other short cuts which
will prove a saving of time and an aid to accuracy.
Sometimes
it
is
desired
to
show
buildings
en-
tirely above the eye, as on a high
hill or mountain,
and again
it
is a part of the problem
to
represent
them
below
the
eye.
Sketch
"2"
illustrates
these
conditions
in a simple way.
Now whether buildings are above or below the eye
or
at
its
level and whether
simple or complex, the
same general
principles hold.
But when a building
is
complicated
in
its
masses,
or
irregular
in
plan,
it
is usually best to think of
it as inclosed within a
more simple mass, drawing this mass
first, and then
subdividing
it
into
the
smaller
parts.
Sketch
"3"
was designed to illustrate this thought, the dash lines
showing the simple mass which was drawn
first.
When
the
larger
proportions of a building
arc
established
there are many
details
to
lie added and
Sketch
"4"
pictures
a few
typical
ones
in
a very
meager way.
Many towers are based on pyramids
and cones such as those shown at "A" and "B." One
should practice these, then, and should try his hand
at
steps,
chimneys,
arches,
dormers,
etc.,
until
he
feels able to sketch any of the more commonly seen
details easily and well, either from the objects them-
selves (which is excellent practice) or from memory.
Sketch "S"
is
to show
that when
furniture
is to
he
represented
it
is
often
well
to
first block
it
in
very
simply
so
far
as mass
is
concerned,
just as
we did the building
in Sketch
3.
For the chair at
"A" two cubes were drawn as shown by the dotted
lines, and the
seat below
was
sketched
within
a
square
prism.
When
objects
are
thus
inclosed

FREE-HAND PERSPECTIVE
31
1-
A BUILDING
BASED OW
5IMPLL GEOMLTRIC FORMS-
PXRTLY AtOVE
ST* PARTLY fcELOW LYL
2- iUILDlWGS ^BOVL (^ 5ELOW LY L
ALL HOD.IZONTX L LINES
MJD
PLA.NE.S
SLOPE.
*
DOWAJWA.RP TOWARDS
^ HORI7OW
LINE.
AS AT
-A-.-, WHEN AbOV
LYE.
OS UPWARD
X S AT
"5; WHE.N
bE. LOW
\ \
' A50VL EYL Xjv
3- COMPLICATED STRUCTURES
L_
PLAN
L J
PL RSPLCTIVL
AXIS
OF
CYLIS1 DLR
TOWU5- CHIMNEY- JTLP5
5
FU!?N1TUL
A
TWO
CU5.E.J
SQUARE
Figure
10.
Illustrating the Application of Perspective
Principles.

32
SKETCHING AND RENDERING IN PENCIL
within simple forms or "frozen into a block of ice"
one
is
less
likely
to get them
incorrect
in perspec-
tive.
It
is suggested
that as a means of adding to
one's
ability
to do
this
well
lie
cut
out
prints
of
buildings and pieces of
furniture and sketch simple
shapes
around
them
with a few
lines,
preferably
straight,
for
this
will
help
one
to
realize
that
all
objects are comparatively simple in basic form.
Photographs or prints can help us in another way
in
the study of
perspective,
for we can
lay a ruler
on them or a T-square or triangle and produce with
a
pencil
the
various
series
of
parallel
lines
to
or
towards
their vanishing
points,
locating and draw-
ing the eye
level or horizon
line
first of
all.
This
will help one to understand the perspective phenom-
ena more quickly, perhaps, than any other one thing.
We
should
not
close
without some
reference
to
the
perspective
of
interiors,
though
a
brief
word
will
suffice,
for
it
is hardly necessary
to say more
than that interiors are done in just the same way as
are
exteriors, only we are
looking
at the
inside of
the cubes and prisms instead of at the outside, which
means that we simply remove those faces which are
the
nearest
to
us.
Rooms
themselves
are
usually
very simple as to form;
it
is in the furniture, turned
at
various
angles and
of
irregular
shape,
that one
encounters
the greatest
difficulty.
A
little
practice,
however,
will
give
one
considerable
proficiency
in
all of
this work.
One should
be cautioned,
nevertheless,
that
the
difficulties are not
few,
for whether one
is drawing
interiors
or
exteriors
or
small
objects
it must
be
borne in mind that
in theory he
is supposed to look
in the same fixed direction constantly until the draw-
ing
is
finished, and although
in
practice
this
is
not
especially hard to do when an object
is so small as
to come entirely within the range of vision without
the gaze being
shifted, when
it comes
to
large ob-
jects or entire rooms or buildings we are so accus-
tomed to glancing about from place to place that
it
is not easy to keep from making a sort of composite
sketch in which the various small parts may be cor-
rect
in
themselves,
but wrong when
considered
in
relation
to
one
another and
to
the
whole.
When
drawing a room, for instance,
it
is easy to go astray
by looking
first at a window and drawing that, and
next doing a door, and so on, one thing
at a time.
When
this method
is
followed the whole
is quite
sure to look distorted.
For
this reason one should
locate a horizon
line on the drawing whenever pos-
sible and
if vanishing points would
naturally come
within the paper area find them also, and in sketch-
ing the main
lines
try
to give them
the right pro-
portion and
perspective
convergence,
for
if
a
sort
of framework can be correctly built up for the whole
it will not be hard to add the detail
; therefore spend
plenty
of
time
on
this
first
work.
If
too much
trouble
is encountered
when
drawing
from
actual
buildings
sketch
from photographs
for
a
while
as
this will be much easier to do.
Then go on to por-
tions
of
interiors
and
exteriors
before
attempting
them
in an
entirety.
The excellent drawing by Mr. Watson on page 33
shows a type of subject which would prove extremely
difficult to block out because of the great number of
converging
lines,
unless one was
familiar with the
perspective principles involved
; and
if a subject of
this
nature
is
not
correctly
constructed
the
errors
will usually be glaringly apparent, regardless of the
quality of the technique.

FREE-HAND PERSPECTIVE
33
PJTT/fJUdC
PENCIL SKETCH BY ERNEST W. WATSON
PENNSYLVANIA STATION, PITTSBURGH,
PA.

Chapter VI.
CAST DRAWING
WE
NOW come to another important phase of
our work
cast drawing,
for as soon as the
student has gained
facility
in object draw-
ing, the next
logical step
is to turn to plaster casts
for
his
subjects
;
in
fact, many teachers make
cast
drawing a
starting point
for
the
beginner.
If one
is
to work
at home a
few
casts may
be
purchased, and the expense of obtaining the smaller
ones
is not great.
One
is more
fortunate, however,
if
he has
access
to
a museum
or
school
collection
which
will
give him
the opportunity
to make such
a choice for each drawing as will best meet his needs,
for there are casts of many kinds and sizes, ranging
all the way from tiny ones of coins and medals and
jewelry to huge plaster representations of sculptured
groups,
too enormous
to
be housed
in any but the
larger museums.
The
student
will be wise
in
selecting
first a cast
of medium
size, say a
foot or
so
in
its greatest di-
mension,
and
of
a
simple
subject.
The
architec-
tural student will find
it extremely beneficial to make
a
series of drawings of architectural ornament, and
there are
casts available of
all of
the better-known
forms.
A good
starting
point would
be
the
lotus
flower
or palmette
or
something of
the
sort which
has come down to us from the earliest times.
This
might be followed by others of
like nature, one
or
two
typical
forms
being
selected
from
each
well-
known
period.
There would
be the acanthus and
anthemion
of
the
classical work,
perhaps,
or some
of
the
incised
patterns
of
the
Byzantine,
or
the
roughly carved grotesques of the Romanesque, while
the
Gothic
is
particularly
rich
in
ornamentation,
showing
not only many geometric forms but natu-
ralistic and conventionalized carving of ivy, oak and
grape
leaves,
the
ball
flower,
etc.
Then compara-
tive sketches might be made of
capitals of different
styles
of
architecture and
of mouldings;
these
last
are especially important and every draftsman should
be
familiar
with such moulded members
as are
in
common use, enriched with the well-known egg and
dart, leaf and dart, guilloche, dolphins and acanthus,
bay leaf, etc., etc.
Let him study these and not only
his knowledge,
but
his appreciation
of architecture
will be strengthened.
For advanced studies the or-
ders of architecture might be drawn from the cast,
correctly represented
in perspective and with
all the
metopes,
triglyphs,
mutules,
modillions,
etc.,
care-
fully represented:
it
is doubtful
if there is a better
way to master the orders than to work in this man-
ner.
Nor is there a better way of learning to design
carved wood or stone or ornamental terra cotta than
by working from casts of antique examples, as one
not only
stores up knowledge of
the forms of the
past
but
unconsciously
assimilates
a
sense
of pro-
portion and
design
of
the
greatest value
in doing
original work.
If casts of ornament are chosen for the first prob-
lems
let them be simple, as we have indicated above,
and
comparatively
low
in
relief,
as
these
are
the
easiest to do.
Then the later problems should be so
arranged
that
high
relief
decoration
and
incised
ornament are also represented and that not only geo-
metric patterns are shown but conventionalized and
naturalistic representations of plant and animal
life
and the human form as well.
Some casts that are
delicate
in
detail
should
be done and some which
are bold and
vigorous
in
character
;
in
short, one
should
not
rest
content
until
he
feels
that
he has
quite successfully mastered every type of ornamental
subject.
The art student, however, may find a few of these
ornamental casts enough and then go on to the type
of subject which will prepare him more directly for
later work in drawing from the living model.
Here
as before
it
is best to select something which
is not
complex, a cast of a foot or hand or arm offering a
good
starting
point.
After
a
while
heads may
be
attempted and
the complete human
figure.
One
is hardly wise to attempt to draw from the
living
model
until
he
has
spent
considerable
time
in working from these inanimate objects, which will
hold the pose
until a drawing
is finished, something
which
the
living model
can
hardly
be expected
to
do.
And
neither do these casts have hues of color
to add
to the
difficulties of the
student.
Then
there are
anatomical
casts,
especially
de-
signed
to show the various bones and muscles, and
these should be studied at this time, for the art stu-
dent cannot
begin
too
early
to
learn anatomy and
its application
to problems in
art.
This practice from casts of the human form
is to
the
art student absolutely indispensable.
And
it
is
hardly
less
essential
for
those
of
the
architectural
profession,
for^ from
the
earliest times
the human
figure has been used in connection with architecture,
sometimes merely as applied ornament or decoration
and
sometimes
structurally,
as,
for
example,
the
caryatids
of
the
Erechtheion
at
Athens.
So no
architect can afford to neglect this part of his train-
ing.
He
should
study
especially
the
use
of
the
human
figure
as applied
to such
architectural
fea-
tures as
friezes, the tympana of the pediments, the
spandrels of arches, and the pendentives of
vaults;
also
the
free-standing
figure as used
in connection
with or as a part of architecture.
Now
regardless
of
the type of
cast
selected
for
the
first subject, the method of procedure
is exactly
the same as
for the drawing of objects, and as this
has been described fully elsewhere
it seems needless
to repeat
it here. We might mention, however, that
in order that the
lighting
shall be
satisfactory, the
cast should be
shifted,
if
possible, to various posi-
tions
until
one
is
found
which
brings
a
pleasing
relation of
light and shade.
Then the form should
be sketched and the shading
started.
34

CAST DRAWING
35
Figure
IT.
An Example of Cast Drawing in Light and Shade.

36
SKETCHING AND RENDERING IN PENCIL
It should be understood that the appearance of a
cast
will vary greatly under
different
lighting
con-
ditions, and
at various times
of the day,
for even
though north
light
is used
it
will
be more
or
less
changeable from time to time.
Therefore it is best to
work for only an hour or two daily until the drawing
is
finished,
these hours
being
in
the morning,
for
example,
or
in
the
afternoon.
For
the
light
is
usually about the same
for a few hours in
succes-
sion
at any given time of day, dark or rainy days
being,
of
course,
exceptions.
We have explained
before
that
the darkest tone
on
light
objects
is
usually
lighter than the darkest
tone on dark objects, though, strange to say,
it does
not often appear
so, therefore even though the cast
is
light,
its
deeper
tones
will
seem
quite dark
in
contrast with those areas receiving their illumination
more directly.
In the
first problems
it
is usually best to work in
full
values with a
fairly
sharp
pencil,
completing
each drawing with the greatest care, modelling until
the
nearer
parts
seem
to come
forward,
and
the
farther portions
retreat, subordinating the unimpor-
tant, but emphasizing the
essentials.
Caution must
lie used not to force those darks too strongly which
are
found
in
the
lighter areas
or
the
lights within
the shade tones; instead simplicity should be sought
just
as
in
object
drawing,
all
unimportant
tones
being suppressed.
Figure
1 1
is an example of cast
drawing in
full values of
light and shade.
In
later problems
separate
lines may be used
in
building up
the tones
;
in
fact there
is no harm
in
experimenting
in
various ways
of working,
trying
out any ideas which suggest themselves.
The archi-
tectural student can perhaps improve his draftsman-
ship if he does a few cast drawings on tracing paper,
mainly in accented outline or entirely so if he wishes,
using a
rather
clean-cut
line which
is
suitable
for
blue-printing;
in
fact,
prints may be made of each
drawing when completed.
Such work trains one to
make
better
scale
or
full-size
details
of
ornament
and
the
like.
It
is
helpful
also
for
one
to
occa-
sionally
select some cast of an architectural subject
and
instead
of drawing
it
in perspective
just as
it
appears,
to make
instead an
elevation
of
it
(using
instruments, perhaps, for some of the straight lines)
and
a
section
or
two
or
a
side
elevation,
all
so
drawn as
to correctly express the form and model-
ling of the object.
These drawings may be shaded
or
left
in
outline.
On page 20 is a drawing of ornament in accented
outline
only,
while
at
the
top
of
page 37
parallel
strokes of shading are combined with accented out-
line
effectively.
The drawing
at the bottom of the
same page has strokes of shading following the lines
of growth.
Casts based on the human
figure seem more dif-
ficult
to the average
beginner
than
do
those
of
ornament, and
like them
should
be most
carefully
drawn, painstaking effort being expended on every
part.
For the
first
portrait
drawings
such
casts
should be
selected
as show the
greatest amount of
individuality;
those
which
have
certain
marked
peculiarities which can be clearly grasped and repre-
sented.
Study the various planes of light and shade
and shadow as to form and value, giving particular
attention to the edges of the planes, sharpening them
or softening them
truthfully.
As
the
values
are
being built up
it
is often well to over-accent or force
such edges a
bit, as this will help one to retain the
virility
and
strength
expressed
in
the
cast.
The
reason
for
so
doing
is
to safeguard
the
student
against
having
everything
too
soft and
round, a
common
failing of the beginner.
In giving a draw-
ing
its
final
touches, edges which have
been made
too sharp must of course be lifted or softened until
they become
less
definite.
In portrait work we have a real test of
skill. One
may make errors when sketching an old hat or shoe
and they may not be conspicuous,
even in ornament
drawings mistakes are not always evident when the
work
is completed.
But when one does a portrait,
whether
from
photograph
or
cast
or
life,
unless
proportions and
modelling
are
true
there
will
not
be a perfect likeness and unless a student
is able to
get a likeness he knows that
his drawing
is
faulty.
If a good likeness
is lacking the drawing should be
compared frequently with the original and corrected
and changed
until
the
desired
effect
is gained and
the modelling
brought
to
as
near
perfection
as
is
possible.
This work from cast should never be hur-
ried over or neglected,
for one cannot hope to cope
with the difficulties of drawing from the living model
until
skill has been acquired in representing well that
which
has no
disturbing
hues
of
color and which
holds a steady position.
When one has acquired considerable skill in work-
ing on
white
surfaces,
tinted
paper may
be
tried,
the tone of the paper representing the middle values,
the lights being added with white pencil or chalk or
paint,
and
the
darks
built up
with
pencil.
Such
sketches are often very effective and results may be
obtained
quite quickly
in
this way,
but one should
not
neglect
the painstaking
studies on white paper
in order to make time for this sort of thing.
Aside
from
all
the
other advantages which careful work
has,
it prepares one
for work
in other mediums;
it
is an easy step from pencil to wash and from wash
to
color,
while pen drawing
is much
like
the
line
shading which
is often done with the
pencil.
The
architectural
student
is
called upon
to render much
ornament
in wash,
such as the
details used
in the
Class B
Analytique problems
in
the course
of the
Beaux-Arts
Institute
of
Design, and
in
renderings
of a competitive nature done
in the
offices, and the
making of carefully shaded drawings from the cast
will prepare one
directly
for
this
class of work.
Now by way of a
final
suggestion,
it
should be
made clear that unless a student
really has unusual
ability
he
should
not
attempt
this
advanced work
without a competent
instructor,
and
any
student,
regardless of
his
ability,
should get
criticism from
others from time to time,
for even though one may
develop by himself tricks of technique and a certain
cleverness
of
handling,
such
things
do
not
offset
faulty drawing, although they may hide
it from the
student himself.
Now we will pass on to a consid-
eration of life drawing, not without admonishing the
student, however, to attempt no work from life until
his
skill warrants
it
; remembering
that
unless one
can draw a good
likeness from the
cast he
surely
cannot do so from the living model.

CAST DRAWING
37
Courtesy
of
Pratt
Institute
Freda
Uhl
FCMCti. KCNDRIMG- OF
ORNA
IN UG HT-
Courtesy
of
Pratt
Institute
ORNAMENT DRAWINGS BY STUDENTS AT PRATT INSTITUTE

PENCIL STUDY BY JULES GUERIN FOR ONE OF THE FIGURES
IN HIS MURAL
DECORATIONS
IN THE LINCOLN MEMORIAL. WASHINGTON,
D.
C.
HENRY BACON, ARCHITECT

Chapter
VII.
LIFE DRAWING
THERE
seems to be a general desire on the part
of
art
students
to hurry on through
all the
preliminary work of practice strokes and ton?
building, and
object drawing and
cast drawing
to
the subject which
is now before
us,
life drawing.
When
one
starts
to draw
from
real
living
people
he
feels that he
is about to get somewhere, that he
is
really on
the
road
to becoming an
artist.
And
the
importance
of drawing from
the
living model
cannot be denied.
So
large a percentage of
all
of
the drawings and
paintings which we
see about us
every day make some
use
of
the human
figure,
(many of then), and especially the work of an illus-
trative
nature
such
as we
find
in
our
books and
magazines,
giving
figures
the
position
of primary
importance),
it seems plainly evident that unless the
art
student
learns
to draw them
well
his
place
in
the art world
will be considerably
restricted.
So the students of sculpture, mural painting, por-
trait
painting,
illustration and commercial
art need
no urging to study life drawing, as they realize fully
to what extent
their success
will
depend
upon
it.
The
architect,
or
more
especially the beginner
in
architecture,
is
often
slow,
however,
in
perceiving
the advantages
to
be gained from pursuing such
a
course, especially those of that profession who lean
towards the practical rather than the aesthetic.
And
it
is not our contention that
life drawing
is the one
thing of primary importance to the architect.
What
we do wish to point out
is that
it offers enough of
advantage
to make
its
study
well worth the
while,
and we can give no stronger proof that this opinion
is quite general than by stating that in nearly
all of
our
larger
architectural
schools
the
students
are
given
life work as a regular part of their prescribed
courses of
study.
It
is not merely
that the archi-
tect
is sometimes called upon to draw a few figures
to add
interest or give
scale to a drawing of some
proposed building,
(for such work can be done well
enough to serve the purposes without particular skill
)
neither
is
it because he may
find
it necessary to
draw
sculptured
figures as
a part of
his design, as
in a pediment,
for instance,
or flanking a doorway,
for though
this
second
reason
is more
important
than the
first,
sculptors
or
trained
modellers
are
usually
called
in
to actually execute such work on
the building
itself, and they are capable of correct-
ing
errors and
going ahead
with
the whole
thing
sympathetically
once
the
architect has given them
his general
idea.
The study of
life drawing
is im-
portant more because
it gives such excellent tra'ning
in
light and shade and proportion, and an apprecia-
tion and
understanding
of
design
than
for
these
other reasons.
For
if one acquires the
fine percep-
tion which will enable him to note and analyze and
understand
the
subtle
variations between one
tone
and another which one
finds, especially when work-
ing from the nude, his architecture will be the better
for
it; and
if one assimilates, as he should, a
feel-
ing for rhythm and balance and symmetry and other
characteristics
of good composition,
it may be ap-
plied advantageously to his daily work
;
more than
this,
his
improved
skill
in
draftsmanship
will
be
always worth the
effort expended
to
obtain
it,
for
if one acquires
such
dexterity
as
enables him
to
flraw
figures
in
correct proportion he
will have no
great trouble
sketching the most complicated
archi-
tecture.
So the architect should be encouraged to take up
life work and
the
art
student's enthusiasm
should
not be curbed.
Both should be cautioned, neverthe-
less,
that
it
should
not
be attempted
until
proper
preparation has been made
for
it, and
it
is for this
reason that we have given so much space to urging
thoroughness
in
the
preliminary
work
in
object
drawing,
still
life,
perspective,
cast
drawing,
etc.
And both should be cautioned, too, against the
folly
of attempting to do
life drawing without proper in-
struction
and
criticism.
Fortunately,
there
are
evening courses
in most of
the
larger
cities which
give the students who lack the time or means of tak-
ing day courses the opportunity of learning at night.
To supplement such training there are many excel-
lent books on
all branches of the subject which can
be studied
as time permits.
Because
there
are
so many
books
available and
so many
classes open
to
students,
it seems
scarcely
necessary for us to go into the matter at any length
here,
in
fact, we could hardly do so without going
beyond
the
scope
of
our
subject,
for
whereas the
pencil
is used
frequently
for
figure work
it
is per-
haps more often employed
in preliminary
sketches
and studies than for the
final execution.
Then, too,
there
are
so many kinds
of
life drawings
that
to
describe them
all would require a good-size volume.
Whenever we
start to
erect any
sort of a build-
ing
it
is
essential
to have
a
firm
foundation
and
framework
on
which
to
build
the
superstructure.
In the same way
in
studying
the human
figure
it
is necessary to have our framework
; in this case the
human skeleton.
So the student should learn about
the skeleton
first
; he should study anatomy until he
becomes
familiar with
the
different bones,
individ-
ually and in their relation one to another.
He should
learn
the names by which
they
are
known.
He
should
know
the
different
positions
which
they
assume when one walks or runs or
sits or
reclines,
and
the
acquisition
of
such
familiarity
with them
will require conscientious study, and practice with the
pencil.
In
fact,
there
is no
part
of
life drawin?
which should be
carelessly done; too much empha-
sis cannot be given to this point.
Once
the
bones
are
well
understood,
attention
must be
directed
to the muscles
and
to
the
flesh
which
rounds
out
the
body.
One
should
learn
in
just what manner
the muscles
are
attached
to
the
39

40
SKETCHING AND RENDERING IN PENCIL
fr-
:lf(,
%;S5
.
fJM -W-
,.
-&
PENCIL STUDY BY JULES GUERIN FOR FIGURE
IN HIS MURAL DECORATIONS
IN THE LINCOLN MEMORIAL, WASHINGTON, D.
C.
HENRY BACON, ARCHITECT

LIFE DRAWING
41
bones
themselves,
just how they
appear when
at
rest and when in action.
And
it
is necessary to not
only study each important muscle by
itself,
but
to
also learn
its
relation
to every other muscle and to
the body as a whole.
When the larger groups
of
muscles
are mastered
attention
should
be given
to
some
of
the more
important
of
the
smaller
ones,
such as those of the
face.
The sculptor or portrait
painter
or
illustrator
will,
of
course,
give
special
thought to these, for unless they are well understood
it will be
difficult
for him to properly express such
emotions
as
sadness,
joy,
fear,
surprise.
For
al-
though the entire pose of the figure varies with these
emotions,
it
is not enough to have the proper action
in the body as a whole;
much
depends
on
these
smaller
parts.
To learn them well one must study
the
action
of
the muscles when
people
talk
or
eat
or
smile
or
whistle,
special
studies
being made
of
the eye, the ear, the nose and the mouth.
Then, too,
one must study the various characteristics of youth
and
of
old
age, and
of
the
different
races.
It
is
not only the
faces which
should
be carefully ana-
lyzed,
however.
Hands,
too,
are
very expressive;
the clenched
fist tells a far different story than does
the hand extended
for a clasp of
friendship.
Even
feet are very important
;
some
artists
who
seem
quite
familiar with the rest of the figure have much
difficulty with them or consider them too unimpor-
tant to be studied with
care.
Now
needless
to
say
it
is
best
before
studying
all of these smaller parts
in
detail to learn to draw
well
the
figure as a whole,
so
as soon
as one has
had some practice from the
skeleton placed
in
dif-
ferent
positions, he
should
start working from the
nude model.
In line with what we have said above,
the models should be varied not only as to sex but
as to age,
size and
race.
Then,
too,
the
lighting
should not always be
the
same.
As
to posing the
model
it seems
almost
needless to remark
that
the
student should work from a great variety of poses
;
the figure should be shown
at
rest,
sitting or stand-
ing
or
reclining, and
in
action.
Action
poses
are
often hard
for the model to take and
to hold, but
they
should
be
attempted,
especially
after
the
stu-
dent has gained enough practice from the figure in
repose to enable him
to work
swiftly and
directly,
so
that
the main
lines
of
action may be swept
in
while the model
is
still fresh.
In these let the model
be doing something
in a natural way; give a boy a
baseball
bat
for
instance and
let him put as much
action into the pose as though he intended to make
a home run; give an aged man a wheelbarrow
(or
as a substitute
for
it
two
sticks
will do)
and
let
him pretend
to trudge across the garden.
In these
poses
the model
will,
of
course,
remain
as
nearly
as possible in the one set position, resting and resum-
ing the pose as often as seems necessary.
There
is
another type of action pose, however,
in which the
model repeats some motion a great number of times,
rather
slowly,
so
the
student
is
able
to
study
the
muscles
as they assume different
positions.
Quick
sketches
can
be made showing
these changes
in a
comparative manner.
Boxing, fencing and the
like
offer
excellent movements
for
this
type
of
action
sketch, especially if one motion is repeated over and
over again.
Too
little of this w&rk is given in most
of our schools.
The architectural
student has
less need, perhaps,
for
these
action
sketches, than
the
artist,
for
the
nude or partly draped figure as used in architectural
sculpture and ornament is more often shown at rest
;
too much motion would be disturbing to the design
as
a
whole.
So
in
posing
the
model,
horizontals
and
verticals
should
be worked
for
to harmonize
with the structural lines of the architecture, many of
the
lines being straight or nearly
so, and the whole
arranged
to express
strength and
solidity.
In drawing from
the nude there
is no
principle
which is at all different from those already described
under object and cast drawing.
The placing on the
paper
is
arrived
at
in
just
the same
way,
points
being located to mark the extreme limits of the
fig-
ure.
The
student must
learn
to work quickly
for
even
the
easiest
poses
cannot
be
held
for
over
a
half hour and a new pose
is seldom quite the same,
even
if
intended
to
be.
The
student who has the
necessary
foundation
for
this work
will be able to
do away with many of the construction
lines which
are needed by the beginner
in
object drawing, but
he will, instead of making so many trial
lines, locate
only a few
salient
points, comparing these with the
model carefully and
correcting them
until they are
just right, for the model
is likely to sway and slightly
change the pose at any time. On the
first drawings
forget
