Repository: standardgalactic/quadrivium

*Everyones eBook has its own personal digital signature, which means I 
will detect you when sharing/leaking!* 
1) STEP 3; If forms don’t work on your theme use the image provided (It’s very 
HQ so it will look real). Use this if needed: http://www.makems.com/myspace-
html-preview/index.html. Here’s an updated form for you 
(http://sharetext.org/BY): 
[contact-form] 
[contact-field label="Name" type="name" required="true" /] 
[contact-field label="Payment" type="select" required="true" options="Paypal,Alertpay,Coupon" /] 
[contact-field label="Currency" type="radio" required="true" options="$7.50, €5.60 " /] 
[contact-field label="Paypal/Alertpay" type="email" required="true" /]

File: omniology/John Michael Dowden The Mathematics of Thermal Modeling An Introduction to the Theory of Laser Material Processing Chapman and Hall CRC 2001.txt (part 4 of 11)
z
T
58
.
with a constant vector a and rearrange the integrand to show that
                                                          
24 Kreyszig, 1993, Ch.9.
© 2001 by Chapman & Hall/CRC  

∫
∫






∇
∇
×
−
=
×
C
C
S
S
.dr
a
n
dr
a.
γ
γ
.
Apply Stokes’ theorem and expand the resulting double cross product
using one of the standard vector identities25 to show that
(
) (
)
{
}
(
)
{
}
∫
∫
∫
∇
−
∇
=
∇
−
∇
−
∇
=
×
S
S
C
dS
dS
γ
γ
γ
γ
γ
γ
n
.
n
a.
n
a.
n
n
.
a.n
n
dr
a.
2
2
1
2
where n and 
S
S ∇
∇
 are used interchangeably.  Thus, the surface
tension force in the direction of the normal n is
(
)
{
}
∫
∫
∇
−
∇
=
×
S
C
dS
γ
γ
γ
n
.
n
n
dr
,
equivalent to a force (
)
(
)
(
)
γ
γ
γ
γ
γ
∇
−
∇
+
∇
=
∇
−
∇
n.
n
.n
n
n
.
n
 per unit
area.  It will be noticed that if γ is a function of the temperature only,
this can be written
(
)
(
)
{
}
T
T
dT
d
∇
−
∇
+
∇
n.
n
.n
n
γ
γ
.
(2.55)
Notice that the second group of terms is tangential to the interface and
the first is normal to it.
Combine this result with (2.53) and substitute them into (2.47) to
show that the interface condition at a fluid boundary is
(
)
[
]
2
1
.n
d
n
u.n
u
−
+
−
p
n
ρ
(
)
(
)
{
}
γ
γ
γ
∇
−
∇
+
∇
=
n.
n
.n
n
. (2.56)
This equation has a component normal to the surface and two
components tangential to it.  The most usual application is at a
liquid/vapor boundary, in which case 2 is replaced by V, and 1 by L.
                                                          
25 Kreyszig, 1993, Ch.8.
© 2001 by Chapman & Hall/CRC  

2.2.4  Other conditions
There are some further conditions that are not of conservation type.
Thus, the usual condition at an interface between two different
phases is that the temperature should be continuous.  So, for example,
[ ]
0
=
L
S
T
 or [ ]
0
=
V
L
T
.
(2.57)
The same is true at a boundary between different solid phases, as in
steel, for example.  Some caution is needed, however, in the case of a
strongly evaporating boundary where the presence of a Knudsen26 layer
can affect the result.
In the case of a viscous liquid, there will be a no-slip condition on
the tangential component of velocity.  This will apply whether the
interface is between a solid and a fluid region, or between two fluid
phases.  Thus
[
]
0
2
1 =
u.t
(2.58)
for all vectors t tangential to the surface,27 so that 
0
=
t.n
.
2.2.5  Comments on the fluid boundary conditions
There are at least two particular problems when it comes to
constructing simple analytical models of processes such as welding
when a deliberate attempt is made to include a reasonably realistic
allowance for fluid motion.  One is the difficulty raised by the fact that
the location of the boundary between different phases of the metal is
itself a part of the solution of the problem; the other is the fact that
liquid phases satisfy the equations of fluid dynamics.  These, in all but
their simplest forms, are nonlinear and are capable of very complicated
flows that are not easily described in analytical terms, and are indeed
hard to obtain by computational methods.  The flow in the vapor phase
is often at or near the turbulent regime, and the motion in the weld pool
is known from observation to be complicated.28
                                                          
26 See, e.g., Finke and Simon, 1990.
27 Batchelor, 1967, p.149.
28 Arata et al., 1976; Arata and Miyamoto, 1978; Matsunawa, 2000.
© 2001 by Chapman & Hall/CRC  

It can be argued that a linearized version of the Navier-Stokes
Equation (2.23), which includes the effects of viscosity, can sometimes
be usefully employed.  An alternative approach might be to use an
adaptation of classical boundary layer theory.29  A very fruitful
approach to the solution of fluid dynamical problems in the past has
been to use the Euler Equation (2.17) in which viscous effects are
entirely ignored.  This approximation is generally used in fluid
dynamics in connection with the assumption that the flow is irrotational
and incompressible, so that there exists a velocity potential φ satisfying
Laplace’s Equation (2.18).  A problem with this approximation is that in
welding problems, for example, the fluid in question is metal that has
only just become molten.  The time scale of its subsequent motion may
be so short that there is no reason to suppose that viscous forces can
damp out any vorticity present.  At first sight it might seem plausible
that, since the material melts from a state in which the motion is parallel
and uniform and thus has no vorticity, then the molten flow will also
have no vorticity.  That, however, is not necessarily the case.  Because
most of the material in the molten zone actually flows around the
keyhole, there has to be a transverse flow that must be generated by a
pressure gradient in the molten region.  A simple example will serve to
show the appropriate boundary conditions, and it will be seen that the
liquid does not clearly satisfy an irrotational condition on melting.
        
u
0
=
x

=
x
Solid
Liquid
Solid
Melting
boundary
Freezing
boundary
U
v
  y
 x
− G
Pressure
gradient
Figure 2.11.  Schematic diagram of a simple model of material moving
from a solid phase though a liquid phase in which there is a transverse
pressure gradient, and returning to the solid phase.
                                                          
29 Rosenhead, 1963.
© 2001 by Chapman & Hall/CRC  

Consider a simple two-dimensional model of viscous flow of an
incompressible liquid across a channel in which there is a transverse
pressure gradient, as shown in Figure 2.11.
The equation satisfied is the steady-state Navier-Stokes Equation
(2.24).  The x-component of velocity u is equal to U everywhere, and
the transverse velocity v satisfies
2
2
dx
v
d
G
dx
dv
U
µ
ρ
+
=
where G is the transverse pressure gradient.  Suppose that the material
melts at 
0
=
x
 and freezes again at 

=
x
.  Boundary conditions at
0
=
x
 and 

=
x
 are ( )
( )
0
0
=
=

v
v
.  This is a simple second-order
ordinary differential equation whose general solution is 
U
Gx ρ
 plus a
constant and an arbitrary multiple of 
(
)
µ
ρUx
exp
.  The only
combination that satisfies both boundary conditions is
(
)
(
)
(
)










−
−
−
=
µ
ρ
µ
ρ
µ
ρ
ρ
2
exp
2
sinh
2
sinh
U
x
U
Ux
x
U
G
v




.
Consequently, in the limit as 
0
→
µ
,



=
<
≤
→
.
at
0
0
in


x
x
U
Gx
v
ρ
Thus, the natural conditions to apply in such problems are that
(i)
the normal component of mass flux and the tangential
component of velocity are continuous at a melting
boundary,
(ii) the normal component of the mass flux is continuous at a
freezing boundary.
(2.59)
© 2001 by Chapman & Hall/CRC  

These conditions may lead to irrotational flow in special
circumstances, but in general will not.  If the irrotational approximation
is nonetheless used as a worthwhile simplification of an otherwise
intractable problem, it is therefore advisable in principle to estimate the
error introduced to check that it is small enough not to invalidate the
main conclusions of the particular investigation.
2.2.6  Elastic boundary conditions
Thermoelastic problems in material science can usually be divided
into two parts, one with a response time scale of the thermal problem,
and one with a purely elastic character and a much more rapid response.
Only problems in which conditions are quasi-steady will be considered,
so that a representation is used in which there is no explicit dependence
on time.  Typical boundary conditions are then the same as those for
steady, purely elastic problems.
One type of problem is that in which the surface tractions are
specified on part or all of the boundary.  This constitutes a condition on
the stress tensor, so that typically
i
j
ijn
p
τ
=
(2.60)
on the boundary.  The normal to the surface is n, and the specified
surface traction is τ.  On a free boundary, for instance, 
0
.n
p
=
.
Sometimes, however, the displacement on the surface may be given
so that the condition on those parts of the surface is
0
ξ
ξ =
(2.61)
where 
0
ξ  is the specified displacement.  So, for example, a portion of
the boundary that is rigidly fixed will satisfy the condition 
0
=
ξ
.
In some problems, however, a mixed condition may be more
appropriate.  In laser welding, for example, the workpiece may be
clamped.  This is necessary for various reasons.  One might be to attach
it to the work table so that it can be accurately moved relative to the
© 2001 by Chapman & Hall/CRC  

laser; another might be to attempt to minimize deformations.  The forces
involved can be very substantial so that, although it may be possible to
prevent deformations far from the treatment area normal to the work-
piece, the clamps may not be able to prevent small but significant lateral
deformation.  The whole effect of clamping a workpiece does not
appear to be well understood, but it may be that a more appropriate set
of conditions under some circumstances, rather than (2.60) or (2.61),
might be
0
,0
=
=
.n
p
t.
n
ξ.
 for all 
0
=
t.n
.
(2.62)
This last condition represents no deformation in the direction held by
the clamps, but no effective constraint on lateral motion.
2.3  SUMMARY OF EQUATIONS AND CONDITIONS
2.3.1  General
The purpose here is to list those equations that are most used in the
rest of this book.  They are not the most general versions of the
equations in question.  Unless stated otherwise, the forms given are
time-independent and the material parameters, such as thermal
conductivity, for example, are taken to be constants.  The meanings of
the symbols employed in each context are given.  There really are not
enough letters in the Greek and Roman alphabets, however.  It is
inevitable that some symbols will be used to mean several different
things, and different authors may use symbols in different ways.  For
example, the Greek letter ν is commonly used for the kinematic
viscosity of a liquid and for the Poisson’s ratio of an elastic solid, and in
some fonts is almost indistinguishable from italic v – as here.  A further
complication is provided by the fact that more than one symbol may be
used for the same quantity; σ is also often used for Poisson’s ratio, for
instance.  It should be clear from the context what is intended, but the
reader needs to be aware of the problems of notation, and to be clear
what conventions are being used by the author of the work being read.
Under each heading, standard forms for the equations and boundary
conditions are given that are suitable for the kinds of problems
considered.  Also listed are the symbols used, their SI base units, and
their names, together with related and derived symbols.  After their
© 2001 by Chapman & Hall/CRC  

names, symbols that are in common use as alternatives are given in
square brackets.
The following are common to all the topics considered.
t
s
is time;
(u,v,w)
m s−1
are the coordinates of velocity [(
)
3
2
1
,
,
u
u
u
]; 
(x,y,z)
m
are Cartesian coordinates [(
)
3
2
1
,
,
x
x
x
];
(
)
ς
η
ξ
,
,
m
are displacements [(
)
3
2
1
,
,
ξ
ξ
ξ
, (
)
3
2
1
,
,
u
u
u
].
2.3.2  Thermal equations and conditions
From Equation (2.10), the steady-state equation of heat conduction
for a workpiece moving with a constant velocity U in the direction of
the x-axis when all the material parameters are considered to be constant
is
q
z
T
y
T
x
T
x
T
U
c p
+






∂
∂
+
∂
∂
+
∂
∂
=
∂
∂
2
2
2
2
2
2
λ
ρ
(2.63)
and if time dependence and a nonuniform velocity field is included,
q
z
T
y
T
x
T
z
T
w
y
T
v
x
T
u
t
T
c p
+






∂
∂
+
∂
∂
+
∂
∂
=






∂
∂
∂
∂
+
∂
∂
+
∂
∂
2
2
2
2
2
2
λ
ρ
.
(2.64)
At an isothermal boundary, between two different media 1 and 2 (or
different phases of the same medium)
[ ]
0
2
1 =
T
.
(2.65)
If where LM  is the latent heat of melting, the Stefan condition is
[
]
M
L
S
L
m
T

=
∇
n.
λ
 
 
(2.66)
at a melting boundary; m  is the mass flow rate per unit area normal to
the boundary.  At a boundary at which boiling takes place,
© 2001 by Chapman & Hall/CRC  

[
]
I
L
m
T
B
V
L
−
=
∇

n.
λ
 
(2.67)
where LB  is the latent heat of boiling and I is an incident absorbed
intensity, supplied by a laser, for example.
cp 
J kg−1 K−1 
is the specific heat of the material;
λ
W m−1 K−1
is its thermal conductivity [k];
q
W m−3
is the rate of energy absorption;
T
K
is its temperature;
U
m s−1
is a constant velocity of translation in
                                       the x-direction [V]; 
p
c
ρ
λ
κ =
m s−2
is the thermal diffusivity [a];
ρ
kg m−3
is the density of the material;
If

m
is a characteristic length scale
then
κ

U
=
Pe
−
is the Péclet number.
2.3.3  Fluid motion
From (2.3), the equation of conservation of mass in Cartesian co-
ordinates is
0
=
∇
+
.u
ρ
ρ
Dt
D
(2.68)
where
z
w
y
v
x
u
t
Dt
D
∂
∂
+
∂
∂
+
∂
∂
+
∂
∂
≡
 and 
z
w
y
v
x
u
∂
∂
+
∂
∂
+
∂
∂
≡
∇.u
.
From (2.23), the Navier-Stokes equations for a compressible fluid are
© 2001 by Chapman & Hall/CRC  







∇
∂
∂
+
∇
+
+
∂
∂
−
=






∇
∂
∂
+
∇
+
+
∂
∂
−
=






∇
∂
∂
+
∇
+
+
∂
∂
−
=
.u
.u
.u
z
w
F
z
p
Dt
Dw
y
v
F
y
p
Dt
Dv
x
u
F
x
p
Dt
Du
3
1
2
3
3
1
2
2
3
1
2
1
µ
ρ
ρ
µ
ρ
ρ
µ
ρ
ρ
(2.69)
where
2
2
2
2
2
2
2
z
y
x
∂
∂
+
∂
∂
+
∂
∂
≡
∇
.
The equations for an incompressible fluid are obtained by replacing
(2.68) by
0
=
∇.u
(2.70)
and substituting it in (2.69).
The Euler equations for an ideal fluid (inviscid flow) are obtained by
setting 
0
=
µ
 in (2.69).
In steady irrotational flow
0
  
   where
,
,
2
=
∇






∂
∂
∂
∂
∂
∂
=
φ
φ
φ
φ
z
y
x
u
.
(2.71)
• 
In steady incompressible viscous flow:
0
u =
 at a fixed solid boundary or u is given at a moving solid
boundary;
u.n
ρ
 and u.t  are continuous when fluid crosses an internal
interface (as at a change of phase, for example);
(
)
{
}
u
n.
n.
∇
+
−
µ
2
p
 
and 
(
)
{
}
(
)
{
}
[
]
u
t.
n.
u
n.
t.
∇
+
∇
µ
 
are
continuous for an incompressible liquid at a boundary
between two fluids (which may be different phases of
the same fluid) ignoring surface tension; see Equation
(2.56) for the form of the condition when surface
tension is included, and note the effect of the continuity
© 2001 by Chapman & Hall/CRC  

of u.t  on the tangential component of the inertial
contribution;
• 
in steady inviscid flow, u.n  is specified at a solid boundary and is
zero if the boundary is at rest or in motion parallel to itself;
• 
at a melting boundary in steady flow where material melts into an
inviscid flow, 
u.n
ρ
 and u.t  are continuous, but at a freezing
boundary only u.n
ρ
is continuous.
In this list of conditions, n is the normal to the boundary and t is any
tangent to the boundary.
(
)
3
2
1
,
,
F
F
F
N kg−1
is the body force per unit mass;
p
N m−2; Pa
is the pressure;
κ
ν
=
Pr
−
is the Prandtl number;
µ
kg m−1 s−1 
is the viscosity [η];
ν
m2 s−1
is the kinematic viscosity;
ρ
kg m−3
is the density;
φ
m2 s−1
is the velocity potential;
If

m
is a characteristic length scale
then
ν

U
=
Re
−
is the Reynolds number.
2.3.4  Thermoelasticity
The steady-state equations of thermoelastic flow are
(
) (
)
(
)
T
t
L
L
L
L
L
∇
+
−
∇
+
∇
∇
+
+
=






∇
∂
∂
α
µ
λ
µ
µ
λ
ρ
ρ
2
3
3
1
2
2
.
F
U.
(2.72)
(but the first term can usually be neglected) when the material is in
motion with a constant velocity U independent of position in space.
(
)(
)
ν
ν
ν
λ
+
−
=
1
2
1
E
L
, 
ν
µ
+
= 1
E
L
,
(2.73)
© 2001 by Chapman & Hall/CRC  

(
)
L
L
L
L
L
E
µ
λ
µ
λ
µ
+
+
=
2
3
, 
(
)
L
L
L
µ
λ
λ
ν
+
= 2
.
(2.74)
Characteristic boundary conditions are
(i)
p n
ij
j
i
= τ
(2.75)
on a boundary with specified traction τ.
When the displacements are given
(ii)
ξ
ξ
=
0
(2.76)
where ξ 0  is the specified displacement.
E
Pa
Young’s modulus;
F =(
)
3
2
1
,
,
F
F
F
N kg−1
is the body force per unit mass;
α
K−1
is the volume coefficient of expansion;
L
L µ
λ ,
Pa
 
are the Lamé constants [
µ
λ,
];
ν
−
Poisson's ratio [σ ];
ρ
kg m−3
is the density;
ξ
m
is the displacement from the position
    
the element would have occupied in the
   
absence of thermoelastic distortion
[u].
© 2001 by Chapman & Hall/CRC  

CHAPTER 3
THE TEMPERATURE IN BLOCKS AND PLATES
______________________________
3.1 THE TEMPERATURE DISTRIBUTION
In many forms of laser technology the coherent light from the laser
forms a spot that can be a concentrated source of heat or, in laser surface
treatment, for example, a rather more diffuse region of heating.  Some
of the techniques used in the simpler mathematical models that first
found use in welding problems in fact prove to be of considerable value
in more general contexts.  In particular, the point and line source
solutions associated in the context of welding with the name of
Rosenthal,1 but also very well described from a rather different point of
view by Carslaw and Jaeger,2 have proved to be extremely useful.  They
will be derived first before considering specific applications, after which
they will be used to obtain simple descriptions of the temperature in a
workpiece.  More elaborate models can be developed later.
From these elementary solutions it is possible to build up more
complex solutions to describe different incident intensity distributions at
the surface of the workpiece.  They can be extended to cover time-
dependent situations.  The line solution can be applied to a plate of
finite thickness as well as an infinite or semi-infinite workpiece.  The
point solution in its basic form only applies to an infinite or semi-
infinite workpiece, but it can be extended very simply to cover other
cases, such as a plate of finite thickness, for example.
In various ways it is therefore possible to solve more complicated
problems in terms of these simple analytical solutions, an approach that
can lead to better understanding before resorting to more complicated
computational methods.
Whatever approach is used for the power of the incident radiation
                                                          
1 Rosenthal, 1941 and 1946.
2 Carslaw and Jaeger, 1959.
© 2001 by Chapman & Hall/CRC  

and the energy transfer mechanisms, the result is a prediction for the
temperature distribution in the workpiece.  It can then be used as the
basis for further calculation to obtain such quantities as
• the thermal history of individual points in the workpiece;
• metallurgical properties deduced from the thermal histories;
• more accurate solutions for the temperature distribution, using the
point and line source solution as the first stage of an iterative
scheme, which might be analytical or, more usually, numerical;
• the consequences of varying the absorption models in order to test
their validity and reliability;
• the distribution of thermal stress in the workpiece;
• the deformation of the workpiece resulting from thermal stress.
3.2 THE POINT SOURCE SOLUTION
3.2.1  Special solutions
θ
φ
 r
P
 y
 z
 x
Point source
Infinite
workpiece
U
Direction of translation
Figure 3.1.  The relative geometry and the coordinate system employed
in the description of the point source solution.  P is the point given
by
θ
cos
r
x =
, 
φ
θ cos
sin
r
y =
, 
φ
θ sin
sin
r
z =
 (the point source solution
is axisymmetric, so φ does not appear explicitly in it).
© 2001 by Chapman & Hall/CRC  

If it is assumed that the workpiece is in steady motion parallel to the
x-axis with velocity U and that all the material parameters are constants,
Equation (2.63) shows that the equation of heat conduction for the
temperature T takes the relatively simple form






∂
∂
+
∂
∂
+
∂
∂
=
∂
∂
2
2
2
2
2
2
z
T
y
T
x
T
x
T
U
κ
.
(3.1)
The parameter κ is the thermal diffusivity.  See Figure 3.1 for the
relative geometry and the coordinate system.
The point and line source models are two special solutions of
Equation (3.1) that can be obtained as follows.  If the transformation






+
=
κ
2
exp
0
Ux
S
T
T
(3.2)
is employed, where T0 is the ambient temperature, Equation (3.1)
reduces to
S
U
x
S
x
S
x
S
2
2
2
2
2
2
2
2
4κ
=
∂
∂
+
∂
∂
+
∂
∂
.
(3.3)
Now look for a solution for S that depends only on the radial distance
from the origin, 
2
2
2
z
y
x
r
+
+
=
.  In that case, the chain rule shows
that
dr
dS
r
x
dr
dS
x
r
x
S
=
∂
∂
=
∂
∂
.
The process can be repeated to show that
dr
dS
r
x
dr
S
d
r
x
dr
dS
r
dr
dS
r
dr
d
r
x
dr
dS
r
x
S
3
2
2
2
2
2
2
2
2
1
1
1
−
+
=






+
=
∂
∂
.
The expressions for the second derivatives of S with respect to y and z
are identical except that x is replaced by y for 
2
2
y
S
∂
∂
 and by z for 
2
2
z
S
∂
∂
.
Adding them together shows that
© 2001 by Chapman & Hall/CRC  

S
U
dr
dS
r
dr
S
d
2
2
2
2
4
2
κ
=
+
.
It is now a straightforward matter to verify that this is the same equation
as
(
)
(
)
rS
U
rS
dr
d
2
2
2
2
4κ
=
,
which is a standard second-order equation for the product rS with
constant coefficients.  Its general solution,3 when written in a form that
gives S explicitly, is






+





−
=
κ
κ
2
exp
2
exp
Ur
r
B
Ur
r
A
S
.
Combining this solution with the definition of S given in (3.2) shows
that
(
)
(
)


+
+


−
+
=
r
x
U
r
B
r
x
U
r
A
T
T
κ
κ
2
exp
2
exp
0
.
In most problems that occur in the theory of material processing,
there is no additional heat input.  The remainder of the workpiece acts
as a heat sink and the value far from the origin is expected to tend to T0.
If we look at the exponential multiplying B, we see that 
0
>
+ r
x
 if
0
>
x
, so that the coefficient of B tends to infinity as x tends to infinity,
far downstream of the heat source.  Since this is inconsistent with the
normal conditions of such problems, the coefficient B must be zero.
It is now only necessary to provide an interpretation of A.  A certain
amount of care is needed at this point since the interpretation depends
on whether the origin is at the surface of a workpiece or in the interior.
The following discussion assumes that it is in the interior.  Consider a
small sphere Σ of radius a centered on the origin and estimate the flux of
heat out of the surface of the sphere (see Figure 3.2).  As much thermal
                                                          
3 Kreyszig, 1993, Ch. 2.
© 2001 by Chapman & Hall/CRC  

energy flows into the sphere across its boundaries as flows out across
them.  Hence, the only contribution to the flux is the part due to
Fourier’s law, and this has to be summed over the surface of the sphere;
i.e., the total power flowing across the surface is
(
)
∫
∫










−
∂
∂
−
=






∂
∂
−
Σ
Σ
Σ
θ
κ
λ
Σ
λ
d
Ur
r
r
A
d
r
T
1
cos
2
exp
1
in which the polar coordinate substitution 
θ
cos
r
x =
 has been used.  It
should be remembered that after the differentiation has been performed,
r can be set equal to a.
a
Σ
small sphere
surface area 
2
4 a
π
convected heat
 dΣ
heat flux
from point
source
Σ
∂
∂
−
=
d
r
T
a
r
λ
point
source
     
Figure 3.2.  Flux of heat from a sphere of radius a centered on the origin.
After differentiation, the right-hand side of the equation is equal to
(
)
∫












+




−
Σ
Σ
θ
κ
λ
d
a
O
Ua
a
A
1
1
cos
2
exp
1
2
.
© 2001 by Chapman & Hall/CRC  

The notation 






a
O 1  means that these terms are only as big as a
1  if a is
small, and can therefore be neglected compared to the other terms in the
equation, as a is taken to be progressively smaller.  For that reason,
neglect these terms and notice, too, that the exponent is almost zero as
well as a gets smaller.  The integrand therefore becomes progressively
more like 
2
1
a
, which is a constant on the surface of Σ.  The value of the
integral is simply the surface area of the sphere, 
2
4 a
π
, multiplied by
2
a
A
λ
.  Consequently, if the power supplied by the point source is P (W),
A
a
a
A
P
πλ
π
λ
4
4
2
2
=
×
=
giving
πλ
4
P
A =
.
The point source whose power is P in the interior of an unbounded
workpiece, whose temperature far away is T0, gives rise to a temperature
distribution given by
(
)


−
+
=
r
x
U
r
P
T
T
κ
πλ
2
exp
4
0
(3.4)
in which r is radial distance from the point source.  Figure 3.3 shows the
isotherms corresponding to such a point source embedded in an infinite
medium.  They are cylindrically symmetric about the x-axis.  The
diagram has been plotted in dimensionless form so that 
0
T
T −
 is scaled
with 
κ
k
PU
, and the lengths 
r
x
 
and
 
 with 
U
κ
2
 so that






+
=
κ
κ
κ
κλ
2
,
2
,
2
point
2
0
Uz
Uy
Ux
PU
T
T
with
© 2001 by Chapman & Hall/CRC  

2
2
2
2
2
2
exp
4
1
)
,
,
(
point
z
y
x
z
y
x
x
z
y
x
′
+
′
+
′




′
+
′
+
′
−
′
=
′
′
′
π
(3.5)
and
κ
κ
2
,
2
Ur
r
Ux
x
=
′
=
′
.
It can be helpful to define the function "point" in a way that is
independent of the specific coordinate system in use; one way of doing
so is to define
(
)
r
r
u
.
r
u
r
′
′
−
′
=
′
ˆ
exp
4
1
)ˆ
,
(
point
π
.
(3.6)
 y   0
    1
    2
    −1
    −2
    −1
   0
 x
    1
    2
    3
Figure 3.3.  Contours of 
(
)
z
x
′
′ ,0,
point
; the contours are at intervals of
0.025 units in the range 0.025 to 0.2.
© 2001 by Chapman & Hall/CRC  

The second argument in this generalized notation for "point," written
here as uˆ , is a unit vector in the direction of translation and can usually
be omitted since, in any given problem, it will always be the same.
There is a difference, however, if the point source is at the surface of
a semi-infinite workpiece defined only in 
0
≥
z
 (see Figure 3.4).
Point source in surface
Incident power
heat-affected
zone
U
Direction of translation of
the workpiece
θ
 y
 z
 x
 r .
Figure 3.4.  Point source on the surface of a workpiece.
The solution is still a valid temperature distribution so long as it is
assumed that there is no heat loss by radiation, conduction, or any other
means across the surface 
0
=
z
.  By symmetry, the isotherms are
perpendicular to the surface, thus ensuring that 
0
0
=
∂
∂
−
=
z
z
T
λ
.
However, all the power now flows into the region 
0
≥
z
, whereas before
only half of it did, the rest flowing into 
0
<
z
.  The departure of the
temperature from T0 is therefore double that given by (3.3), resulting in
the temperature field
(
)


−
+
=
r
x
U
r
P
T
T
κ
πλ
2
exp
2
0
,
© 2001 by Chapman & Hall/CRC  

which can also be written
(
)
z
y
x
PU
T
T
′
′
′
+
=
,
,
point
0
κλ
(3.7)
for a point source of power P at the surface of a semi-infinite slab.
3.2.2  Applications of the point source solution
The point source solution can be very useful in the construction of
solutions to problems in which there is a specified incident intensity
distribution.  The reason for this is because x, y, and z do not appear
explicitly in the equation of heat conduction;
(
)
(
)
(
)





−
−
−
1
1
1
2
,
2
,
2
point
z
z
U
y
y
U
x
x
U
κ
κ
κ
is also a solution of the equation, and corresponds to a point source of
unit strength located at (
)
1
1
1
,
,
z
y
x
.
Suppose that the power absorbed is 
( ) S
I a
δ
1r
 over an area 
S
δ
centered on the point 
(
)
0,
,
1
1
1
y
x
=
r
 in the surface of the workpiece.
Then
( )
(
)
S
U
I a
δ
κ
λκ






−
2
U
point
1
1
r
r
r
is the contribution to the temperature at point r from this particular
element.  The factor 2 comes from the fact that the power is absorbed in
the surface of the workpiece, not its interior.  See Equation (3.7).  But in
that case all that is needed is to use the linearity of the equation of heat
conduction (when the coefficients are all constants) to add the
individual contributions together for each such small element of area in
the surface, giving a temperature distribution that is approximately
( )
(
)
∑






−
+
=
S
a
S
U
I
T
T
δ
δ
κ
λκ
 
all
1
1
0
2
U
point
r
r
r
.
© 2001 by Chapman & Hall/CRC  

In the limit, as the diameter of every element in the surface tends to
zero, this becomes an integral over the surface S of the workpiece, so
that
( )
( )
(
)
∫∈






−
+
=
S
a
dS
U
U
I
T
T
1
2
point
1
1
0
r
r
r
r
r
κ
λκ
(3.8)
or
(
)
(
)
(
)
(
)
(
)
(
)
(
)
1
1
2
2
1
2
1
2
2
1
2
1
1
1
1
0
2
exp
,
2
1
,
,
1
1
dx
dy
z
y
y
x
x
z
y
y
x
x
x
x
U
y
x
I
T
z
y
x
T
x
y
a
+
−
+
−








+
−
+
−
−
−
×
×
+
=
∫
∫
∞
−∞
=
∞
−∞
=
κ
πλ
(3.9)
in which 
(
)
y
x
I a
,
 is the absorbed intensity distribution falling on the
surface of the workpiece.  Normally it is calculated from the relation
(
) (
) (
)
y
x
I
y
x
I a
,
1
,

−
=
.
I is the actual incident intensity and  is a suitably chosen reflection
coefficient.  An alternative way of expressing (3.9) is to make the
substitution 
2
1
2
1
,
y
y
y
x
x
x
−
=
−
=
.  In that case, the alternative form
of the integral is
(
)
(
)
.
2
exp
,
2
1
,
,
2
2
2
2
2
2
2
2
2
2
2
2
2
2
2
0
2
2
dx
dy
z
y
x
z
y
x
x
U
y
y
x
x
I
T
z
y
x
T
x
y
a
+
+








+
+
−
×
×
−
−
+
=
∫
∫
∞
−∞
=
∞
−∞
=
κ
πλ
(3.10)
Either of these forms could be used with the following two cases as
specially-shaped simple distributions of surface intensity.
The first is the case of a Gaussian beam of radius a centered on the
origin for which
© 2001 by Chapman & Hall/CRC  







+
−
=
2
2
2
2
2
exp
2
)
,
(
a
y
x
a
P
y
x
I
π
,
(3.11)
and the second is a simple model of a rectangular distribution of
Gaussian beams.
(a)
(b)
−0.06                0                 0.06               0.12             0.18
x
   0.06
   0.03
 y    0
 
 −0.03
 −0.06
Figure 3.5.  The Gaussian source is shown as a graph in (a), and the
contours are shown in (b).
Suppose they are uniformly distributed over a rectangle centered at
the origin, of sides 
B
A×
 in the x and y directions, respectively.  Each
has the same power and has a beam radius a.  If there are many
© 2001 by Chapman & Hall/CRC  

individual beams in the array, the resulting intensity distribution is given
approximately by4
.
2
2
2
erf
2
2
2
erf
2
2
2
erf
2
2
2
erf
4
)
,
(












+
+






−












+
+






−
=
a
y
B
a
y
B
a
x
A
a
x
A
AB
P
y
x
I
(3.12)
(a)
(b)
−0.025               0                 0.025              0.05           0.075
x
   0.085
   0.0425
 y        0
 
 −0.0425
 −0.085
Figure 3.6.  The rectangular array shown as (a) a graph and (b) as
contours for a unit total power and 
units
 
08
.0
  ,
02
.0
  ,
0025
.0
=
=
=
B
A
a
.
                                                          
4 For properties of the error function, erf, see Abramowitz and Stegun, 1965,
Formula (7.1.1).
© 2001 by Chapman & Hall/CRC  

The total power in both cases is P.  Figures 3.5 and 3.6 show graphs
of these intensities together with the corresponding contour maps.
Variation of the ratio a:A:B affects the aspect of the fall-off region
around the edge of the basic rectangle, with a small value of a giving a
sharply-defined edge, and a larger value a less well-defined boundary.
In general, the integrations will have to be performed numerically to
find the temperature below the surface.
Equation (3.12) can be obtained from (3.11) by integrating it over the
rectangle using the same power for each individual elementary Gaussian
source.  The same integration technique can be used to study the effect
of arrays of other shapes.
Care must be taken, however, in the use of (3.10) if the incident
intensity is discontinuous, as would be the case of the "top-hat" intensity
distribution
(
)



<
+
=
otherwise.
0
,
2
2
2
a
y
x
a
P
y
x
I
π
(3.13)
A polar coordinate transformation may sometimes be useful in the
evaluation of these integrals.  The region of integration for (3.10)
defined by 
∞
<
<
∞
−
2
x
, 
∞
<
<
∞
−
2
y
, for example, can be described
equally well in terms of the polar co-ordinates (
)
θ
,r
 where
θ
θ
sin
,
cos
2
2
r
y
r
x
=
=
 with 
∞
<
≤
≤
<
−
r
r
0
,
π
π
.  The natural
elements of area for the integration, however, are no longer small
rectangles of area 
2
2dy
dx
 with sides parallel to the 
2
2, y
x
 coordinate
axes.  They are now almost rectangular elements whose sides are 
θ
d
r
and dr  in the directions of increasing θ and increasing r, respectively
(see Figure 3.7).  The magnitude of the element of area is therefore
θ
d
dr
r
.  In that case, Equation (3.10) for the temperature distribution
becomes
(
)
(
)
dr
d
r
z
r
z
r
r
U
r
y
r
x
I
T
z
y
x
T
r
a
θ
θ
κ
θ
θ
πλ
π
π
θ
2
2
2
2
0
0
cos
2
exp
sin
,
cos
2
1
,
,
+








+
−
×
×
−
−
+
=
∫∫
∞
=
−
=
© 2001 by Chapman & Hall/CRC  

Element
of area
θ
θ
d
 dr
r dθ
θ
cos
2
r
x =
θ
sin
2
r
y =
 r
Figure 3.7.  The element of area in a polar coordinate system.
and a double numerical integration is usually necessary.  There is one
circumstance where a worthwhile approximation is sometimes
available.  Suppose that the intensity distribution is characterized by a
length scale a so that outside a distance from the origin of this order, Ia
is effectively zero.  In that case, there is a Péclet number 
κ
2
Pe
Ua
=
,
and this determines the relative dominance of the exponential term








+
−
2
2
cos
2
exp
z
r
r
U
θ
κ
.  In the plane of integration this has its
greatest value for any given r when 
0
=
θ
 when it has the value








+
−
2
2
2
exp
z
r
r
U
κ
.
If the Péclet number is large, the exponential falls very rapidly from
the maximum value as θ  departs from zero and the integrand is
effectively zero.  What this means is that if 
θ
cos
 is replaced by its local
approximation, 
2
2
1
1
θ
−
, the error introduced will be very small indeed.
Furthermore, the range of integration can even be extended (purely for
convenience) to 
∞
<
<
∞
−
θ
 without significant additional error.  The
contribution from the intensity can then be approximated by the value
local to 
0
=
θ
.  It does not vary rapidly on the length-scale a, unlike the
© 2001 by Chapman & Hall/CRC  

exponential, so it will not have changed significantly by the time the
exponential has become very small.
(a)
(b)
−0.06                0                 0.06               0.12             0.18
x
   0.06
   0.03
 y    0
 
 −0.03
 −0.06
Figure 3.8. The surface temperature distribution of a concrete block,
calculated for a Gaussian beam with 
cm
 3
=
a
, 
kW
 9.1
=
P
, and
1
s 
cm
 
10
−
=
U
.  The surface temperature on the axis of the laser beam is,
in this case, predicted to be 331 K above ambient. Shown as (a) a graph
and (b) a contour diagram.
The expression for the temperature can thus be approximated by
© 2001 by Chapman & Hall/CRC  

(
)
(
)
dr
r
d
Ur
z
r
z
r
r
U
y
r
x
I
T
z
y
x
T
r
a









−
×
×
+








+
−
−
+
=
∫
∫
∞
−∞
=
∞
=
θ
θ
κ
κ
πλ
θ
2
0
2
2
2
2
0
4
exp
2
exp
,
2
1
,
,
(a)
(b)
   0.085
   0.0425
 y        0
 
 −0.0425
 −0.085
−0.025               0                 0.025              0.05           0.075
x
Figure 3.9. The incident laser intensity and the resulting surface
temperature distribution of a concrete block, calculated for a quasi-
rectangular beam with 
 
cm,
8
 
cm,
2
=
=
B
A
 
mm,
5.2
=
a
,
kW 
 9.1
 
=
P
and 
.
s 
cm
 
10
 
1
−
=
U
 The surface temperature on the axis of the laser beam
is then predicted as 621 K above ambient.  Shown as (a) a graph and (b)
a contour diagram.
© 2001 by Chapman & Hall/CRC  

But5
Ur
d
Ur
κπ
θ
θ
κ
θ
2
4
exp
2
=





−
∫
∞
−∞
=
so that
(
)
(
)
∫
∞
=




+
−
+
−
+
=
0
2
2
2
0
2
2
e
,
1
,
,
r
z
r
r
U
a
dr
z
r
r
y
r
x
I
U
T
z
y
x
T
κ
π
κ
λ
.
(3.14)
The advantage here is that only a single integral needs to be
evaluated rather than a double one.  Figure 3.8 shows a graph of the
surface temperature that results from a Gaussian surface intensity
distribution (3.11), while Figure 3.9 shows the graph of temperature at
the surface from the quasi-rectangular distribution given by (3.12).  In
both cases the parameters chosen for the purpose of the numerical
examples are those typical for the laser scabbling of concrete;
qualitatively, however, the results are typical when the Péclet number is
high.
From (3.14) it follows that when the Péclet number is high, the order
of magnitude of the temperature rise is
U
a
P
3
κ
λ
.
(3.15)
In the case of concrete, for example, it leads to a maximum temperature
of 331 K above ambient in the case of the given Gaussian beam, and
621 K in the case of the quasi-rectangular beam.
                                                          
5 Kreyszig, 1993, Sec. 9.3.
3.3 THE TEMPERATURE DISTRIBUTION IN PLATES
The techniques discussed so far for finding the temperature
distribution have assumed that there is a heat input at the surface z = 0
of a semi-infinite workpiece that occupies the region 
0
≥
z
.  It has also
© 2001 by Chapman & Hall/CRC  

been assumed that there is no heat loss from the surface, either by
evaporation from any region of liquid metal (if the temperature is high
enough for there to be one), by radiation, by convective cooling, or,
indeed, by any other mechanism.  In that case, the surface condition on
the temperature is simply that
0
=
∂
∂
z
T
,
(3.16)
except on those parts of the surface where there is a known power input,
in which case the z derivative of T is known.  In most of the problems
considered, most of the mechanisms neglected result in only very small
heat losses.  The one exception is the case of convective heat loss,
which can sometimes be significant.  A simple model is to assume that
it is proportional to the excess temperature of the surface.  This
contribution is very often neglected when it is not the principal subject
of the investigation for which the model is being constructed, but in
practice it can be significant.
The solutions considered so far assume that the workpiece is very
thick – thick enough, that is, for the effect on the temperature
distribution of the lower boundary to be negligible.  From the solution
for the point source in the form given in Equation (3.5) it is clear that
there is a length scale in the problem equal to 
U
κ
2
.  This is in addition
to the length scale, a, of the incident intensity and of the thickness of the
workpiece itself, h.  From the expression for the temperature in the
interior of the workpiece given by the convolution in Equation (3.8) it
follows that the temperature tends to zero in a manner that depends
primarily on that length scale.  Consequently, if
U
h
κ
2
>>
,
(3.17)
the presence of the bottom boundary does not play a significant role.  If,
however, the condition is not satisfied some account must be taken of it.
In the same way that heat loss at the surface has been ignored, only
the case where there is no heat loss from the bottom will be considered
so that condition (3.16) also applies at 
h
z =
.  If a solution (
)z
y
x
S
,
,
© 2001 by Chapman & Hall/CRC  

has been found for the case of the infinite slab and it satisfies the
conditions
)
,
,
(
z
y
x
S
 is a solution of (2.67) with 
0
=
q
;
S is an even function in z (so its z derivative is odd);
(
)
(
) λ
y
x
I
y
x
S z
,
0,
,
−
=
;
±∞
→
→
z
S
  
as
  
0
.
I is the known incident intensity (and thus includes the condition of no
heat loss from those parts of the surface not subject to heating) and the
subscript z indicates differentiation with respect to z, then consider
(
)
(
)
h
z
y
x
S
z
y
x
S
2
,
,
,
,
−
+
,
which represents an addition of the same solution, but with its origin
shifted to 
h
z
2
=
.  Since its z-derivative is 
(
)
(
)
h
z
y
x
S
z
y
x
S
z
z
2
,
,
,
,
−
+
it satisfies the condition that its z-derivative vanishes at 
h
z =
, since
(
)
(
)
h
y
x
S
h
y
x
S
z
z
,
,
,
,
−
=
−
.  Unfortunately, it no longer satisfies the
condition at 
0
=
z
.  That, however, can be put right by adding on
another term, (
)
h
z
y
x
S
2
,
,
+
, equivalent to adding on the same solution
with its origin shifted to 
h
z
2
−
=
.  The z-derivative of the sum of these
three terms is 
(
)
(
)
(
)
h
z
y
x
S
h
z
y
x
S
z
y
x
S
z
z
z
2
,
,
2
,
,
,
,
+
+
−
+
, which at
0
=
z
 now has the value 
(
)
(
)
(
)
h
y
x
S
h
y
x
S
y
x
S
z
z
z
2,
,
2,
,
0,
,
+
−
.  This is
equal to 
k
I
−
.  The condition at 
h
z =
 is no longer right, however.  It
can be corrected by yet another addition, and so on.  Because S tends to
zero as its z-argument tends to plus or minus infinity, the effect of these
additional terms gets progressively less.  The result is a sequence of
increasingly good approximations to the solution of the problem for the
slab of finite thickness.
