Repository: standardgalactic/quadrivium

*Everyones eBook has its own personal digital signature, which means I 
will detect you when sharing/leaking!* 
1) STEP 3; If forms don’t work on your theme use the image provided (It’s very 
HQ so it will look real). Use this if needed: http://www.makems.com/myspace-
html-preview/index.html. Here’s an updated form for you 
(http://sharetext.org/BY): 
[contact-form] 
[contact-field label="Name" type="name" required="true" /] 
[contact-field label="Payment" type="select" required="true" options="Paypal,Alertpay,Coupon" /] 
[contact-field label="Currency" type="radio" required="true" options="$7.50, €5.60 " /] 
[contact-field label="Paypal/Alertpay" type="email" required="true" /]

File: omniology/Matsushita T. Superconductivity and Electromagnetism 2021.txt (part 4 of 10)
Springer Series in Solid-State Sciences 195
This equation can be easily solved. Under the conditions of Bz(0) = μ0H0 and a
ﬁnite value at x →∞, we have
Bz(x) = μ0H0exp

−x
λ

.
(4.19)
Thus, the magnetic ﬂux penetrates only up to the distance λ from the surface, as
shown in Fig. 4.5. This is the reason why λ is called the penetration depth. Since
λ is usually smaller than 100 nm, the inner magnetic ﬂux can be neglected for a
superconductor of usual size, and hence, the Meissner state can be explained.
(5) Quantization of magnetic ﬂux
It is shown here that the magnetic ﬂux inside the superconductor is quantized. It is
expected that the magnetic ﬂux has a high density at the center and is extended up

58
4
Fundamental Electromagnetic Properties of Superconductors
Fig. 4.5 The magnetic ﬂux
density in the superconductor
given by (4.19)
to the distance of about λ from the center. Here we assume an isolated ﬂux line and
suppose circle C of a sufﬁciently large radius with the center at the ﬂux line on a plane
perpendicular to the ﬂux line. The order parameter is expressed as  = ||exp(iϕ).
Then, (4.4) is rewritten as
i = −2ℏe
m∗||2∇ϕ −4e2
m∗||2A.
(4.20)
We can safely assume i = 0 on C, because B = 0 there. Since ||2 is not zero on C,
we have
A = −ℏ
2e∇ϕ.
(4.21)
Integrating this on C leads to the magnetic ﬂux surrounded by C:
	 =

S
∇× A · dS =
	
C
A · ds = −ℏ
2e
	
C
∇ϕ · ds = −ℏ
2e
ϕ,
(4.22)
where S is the region surrounded by C and 
ϕ is the increase in the phase after one
circulation, based on Stokes’ theorem. We should note that the curvilinear integral
of a gradient of a scalar function on a closed loop is usually zero. There are two
exceptions: One of them is the case where space S is not simply connected. That is,
some closed loop cannot shrink to a point inside the space. A superconducting ring
is an example of this case. The other is the case where singular points exist inside
loop C. The present situation belongs to the latter case. The singular point will be
discussed later and we will proceed to discuss the quantization of magnetic ﬂux.
From the requirement that the order parameter is a single-valued function, 
ϕ in
(4.22) must be an integral multiple of 2π. In the present case this value is −2π. That
is,
	 = φ0,
(4.23)

4.2 Ginzburg–Landau Theory
59
where φ0 is the magnetic ﬂux quantum, i.e., the unit of the magnetic ﬂux given by
φ0 = hP
2e = 2.0678 × 10−15 Wb.
(4.24)
When n ﬂux lines exist inside C, the total magnetic ﬂux is nφ0. Thus, it can be shown
that the magnetic ﬂux is quantized inside superconductor.
Here, we investigate the structure of the central area of a quantized magnetic ﬂux
line. Using cylindrical coordinates, the curvilinear integral of ∇ϕ in (4.22) on loop
C is
	
C
∇ϕ · ds =
	
C
∂ϕ
∂θ dθ,
(4.25)
where θ is the azimuthal angle. The solution for ϕ that results in the integral being
equal to −2π is
ϕ = −θ.
(4.26)
Hence, we have
∇ϕ = −1
r iθ,
(4.27)
with iθ denoting the azimuthal unit vector. The magnitude of this quantity diverges
at the center of the quantized magnetic ﬂux (r = 0). Thus, the center is a singular
point. This is the reason why the curvilinear integral of this quantity on a closed loop
is not zero.
Another important feature is derived from this singularity. The ﬁrst term of the
superconducting current density in (4.20) is proportional to ∇ϕ. Therefore, || must
be zero at the center of the ﬂux line, so as to prevent the current density from diverging
to inﬁnity. It is indeed derived from a detailed analysis that || ∝r around the center.
Thus, the central area in each quantized magnetic ﬂux packet is in the normal state.
(6) Coherence length
Thecharacteristiclengthofthespatialvariationinthemagneticﬁeldisthepenetration
depth given by (4.17). Here we discuss the characteristic length of the spatial variation
in the order parameter. For simplicity, we treat the case where magnetic ﬁeld is not
applied. Hence, we can assume A = 0. In addition, we assume that  varies only
along the x-axis. Using the normalized order parameter ψ = /|∞|, (4.3) is written
as
ξ 2 d2ψ
dx2 + ψ −|ψ|2ψ = 0,
(4.28)

60
4
Fundamental Electromagnetic Properties of Superconductors
where ξ is the coherence length given by
ξ =
ℏ
(2m∗|α|)1/2 =
ℏ
2
√
2eμ0Hcλ
.
(4.29)
We can chose a real number for ψ. Since the magnetic ﬁeld is not applied, ψ is close
to 1. Hence, if we put as ψ = 1−f , f is much smaller than 1. Thus, (4.28) is reduced
to
ξ 2 d2f
dx2 −2f = 0.
(4.30)
The solution of this equation is given by
f = f0exp

−
√
2|x|
ξ

.
(4.31)
This shows that ξ is the characteristic length of the spatial variation in the order
parameter.
The spatial variation in the order parameter around the center of a quantized
magnetic ﬂux packet is also given by ξ. The structure of the central region of the
quantized magnetic ﬂux in type II superconductors is shown in Fig. 4.6. The region
of radius ξ around the center of the quantized magnetic ﬂux is called the normal core.
The coherence length in the Ginzburg–Landau theory given by (4.29) increases with
increasing temperature, because |α| varies in proportion to 1−T/Tc. This is different
from the coherence length ξ0 in the Bardeen-Cooper-Schrieffer (BCS) theory, which
Fig. 4.6 Spatial structure of the order parameter and magnetic ﬂux density in the central region of
an isolated quantized magnetic ﬂux packet

4.2 Ginzburg–Landau Theory
61
is independent of the temperature. For clean superconductors, however, ξ and ξ0 are
roughly the same at low temperatures. If the number density of scattering centers
for electrons such as impurities increases, the electron mean free path, l, decreases,
which results in a decrease in the coherence length as (ξ0l)1/2. ξ0 does not change
with l in this case either.
(7) Upper critical ﬁeld and type II superconductor
In the vicinity of the upper critical ﬁeld the distance between ﬂux lines decreases,
and hence, the magnetic ﬂux overlaps, resulting in an almost uniform magnetic ﬂux
density. Hence, we can assume that B ∼= μ0H0 around the transition to the normal
state. The order parameter has a small value and the term proportional to ||4 can be
safely neglected in the free energy density given by (4.2). Rewriting the kinetic energy
density, the Ginzburg–Landau free energy density is expressed as (see Appendix A.2)
⟨Fs(B)⟩= Fn(0) + μ0Hc
2⟨−|ψ|2 + 2ξ 2(∇|ψ|)2⟩+ 1
2μ0H0
2.
(4.32)
Here, ⟨⟩represents a spatial average. The Gibbs free energy density in the
superconducting state is given by
(4.33)
On the other hand, the Gibbs free energy density in the normal state is
(4.34)
Hence, the transition to the normal state occurs at the magnetic ﬁeld at which the
spatial variation in the second term in (4.33) is zero. That is, the upper critical
ﬁeld is the magnetic ﬁeld at which the increase in the kinetic energy consumes the
condensation energy. Abrikosov determined the upper critical ﬁeld as the maximum
value of the magnetic ﬁeld at which (4.3), with neglect of the higher order term of
, has a solution. This theoretical treatment leads to the same result as the above
treatment using the Gibbs free energy density, although the latter process is essential
from the viewpoint of thermodynamics. According to the result Abrikosov obtained,
the upper critical ﬁeld is given by
Hc2 = 4eμ0Hc2λ2
ℏ
.
(4.35)
The ratio of the two characteristic lengths
κ = λ
ξ
(4.36)

62
4
Fundamental Electromagnetic Properties of Superconductors
is called the Ginzburg-Landau parameter. κ is almost independent of temperature.
We have |∞|2 = μ0Hc2/|α| using (4.6) and (4.12). Then, (4.17) is rewritten as
λ = (m∗|α|)1/2/(2eμ0Hc). Eliminating (m∗|α|)1/2 in the expression of ξ in terms of
λ, we have
κ = 2
√
2eμ0Hcλ2
ℏ
.
(4.37)
Then, (4.35) is reduced to
Hc2 =
√
2κHc.
(4.38)
A type II superconductor is a superconductor with Hc2 higher than Hc, i.e., with
κ higher than 1/
√
2. It is required that superconducting current can ﬂow around
the center in a region of about λ from the center so as to keep the structure of
the quantized magnetic ﬂux stable, as shown in Fig. 4.5. That is, superconducting
electrons of sufﬁcient density must exist in this region. This also shows that the
condition that λ is larger than ξ is needed for type II superconductors.
Eliminating (m∗|α|)1/2 in λ by using ξ, (4.35) is written as
Hc2 =
ℏ
2eμ0ξ 2 =
φ0
2πμ0ξ 2 .
(4.39)
This formula is used to estimate the coherence length using the observed upper
critical ﬁeld.
The lower critical ﬁeld of a type II superconductor is also expressed using Hc and
κ as
Hc1 =
Hc
√
2κ
(logκ + 0.081).
(4.40)
4.3
Flux Flow State
In this section the case is treated where the ﬂux lines with density B ﬂow with velocity
v under the Lorentz force. In this situation a macroscopic electric ﬁeld of strength
E = B × v
(4.41)
is induced. This equation is called Josephson’s formula. This can be expected from
(2.52) for the general case. That is, when a substance moves with velocity V in a
space of uniform magnetic ﬂux density, it is equivalent to the situation where ﬂux

4.3 Flux Flow State
63
Fig. 4.7 Cylindrical
coordinates with the origin
on the center of the moving
magnetic ﬂux line
lines move with velocity −V in the substance. On substituting V = −v into (2.52),
we have (4.41).
Here we investigate the phenomenon microscopically. The essential point is
roughly explained following the Bardeen-Stephen model [2]. It is assumed that the
spacing between ﬂux lines is sufﬁciently large that overlap of the magnetic ﬂux of
each ﬂux line can be neglected. Thus, we treat an isolated ﬂux line. The local model
is applied that assumes a simpliﬁed structure of the ﬂux line with the core of radius
ξ in the fully normal state. The two dimensional cylindrical coordinates are deﬁned
with the origin on the center of the ﬂux line and the azimuthal angle θ is deﬁned
measured from the x-axis along which the ﬂux line is driven. When a screw is rotated
to increase θ, it points along the direction of the magnetic ﬂux (see Fig. 4.7). From
the equation of motion of a superconducting electron on the outside of the normal
core (r > ξ), the local electric ﬁeld on the electron can be derived as (see Appendix
A.3)
e = φ0v
2πr2 (iθcosθ −irsinθ) + 1
2(B × v),
(4.42)
where iθ and ir are azimuthal and radial unit vectors, respectively. On the other hand,
the local electric ﬁeld inside the normal core (r < ξ) is obtained as
e = φ0v
2πξ 2 iy + 1
2(B × v)
(4.43)
from the condition that the tangential component of the electric ﬁeld should be
continuous on the boundary r = ξ. Here iy is the unit vector along the y-axis. The
spatial average of the electric ﬁeld gives (4.41). Hence, there is no contradiction
with the macroscopic description. Exactly speaking, the ﬁrst term is reduced to 0,
and the sum of the second terms of (4.42) and (4.43) results in (1/2)(B × v). We
used the condition that the area for the average is equal to B/φ0. The condition of

64
4
Fundamental Electromagnetic Properties of Superconductors
Fig. 4.8 Nonuniform
component of the electric
ﬁeld inside and outside the
normal core
the nonuniform component of the electric ﬁeld, which is given by the ﬁrst terms of
(4.42) and (4.43), is shown in Fig. 4.8.
Here we estimate the macroscopic power loss density due to the obtained electric
ﬁeld. The power loss density is averaged over a space sufﬁciently larger than λ or
the ﬂux line spacing and can be regarded as a quantity that varies gradually in space.
Most of the power loss is caused by the intensiﬁed electric ﬁeld inside the normal
core, i.e., the ﬁrst term in (4.43). The power loss in a unit length of ﬂux line is given
by
P′ = πξ 2 e2
ρn
=
φ2
0v2
4πξ 2ρn
,
(4.44)
where ρn is the normal resistivity. Equation (4.44) gives the power loss under the
macroscopic electric ﬁeld of (4.41). Since the power loss is expressed as
P′ = φ0
B · E2
ρf
(4.45)
in terms of the effective resistivity ρf in the ﬂux ﬂow state, we have
ρf =
B
μ0Hc2
ρn,
(4.46)

4.3 Flux Flow State
65
Fig. 4.9 E-J characteristics
in the ﬂux ﬂow state. The
solid and broken lines
correspond to the cases
without and with the pinning
interaction
where (4.39) is used. This is called the ﬂux ﬂow resistivity. This relationship shows
that energy dissipation similar to that in the normal state takes place in the normal
cores, which occupy approximately the area fraction (B/μ0Hc2).
Here, we treat the macroscopic current–voltage characteristics in the ﬂux ﬂow
state. The macroscopic current density is denoted by J. The corresponding E-J
characteristics are expressed as
E = ρfJ,
(4.47)
which is similar to Ohm’s law, as shown in Fig. 4.9. The ﬂux lines are driven into
motion when the Lorentz force exceeds the pinning force in practical cases. That is,
the ﬂux ﬂow occurs when a current with a density higher than the critical current
density, Jc, is applied. The E-J characteristics are given by
E = ρf(J −Jc),
(4.48)
as shown by the broken line in Fig. 4.9.
Coffee break (4).
Quantization of magnetic ﬂux
Assume that an isolated ﬂux line exists inside a superconductor. We estimate the
magnetic ﬂux inside the area shown in Fig. 4.10a. The surface integral of the magnetic
ﬂux density is given by the curvilinear integral of the vector potential as shown by
(4.22). In the present case this is written as
	 =

R
A · ds +

L
A · ds,
where R is the half circle and L is the straight line through the center of the ﬂux line.
The radius of the half circle is assumed to be sufﬁciently large and we can consider
that the magnetic ﬂux density and current density are zero on the half circle. Thus,
the ﬁrst term is the curvilinear integral of −(ℏ/2e)∇ϕ. The second term is given by
the sum of the curvilinear integrals of −(ℏ/2e)∇ϕ and −(m∗/4e2||2)i. From the

66
4
Fundamental Electromagnetic Properties of Superconductors
Fig. 4.10 a Closed loop composed of straight line L and half circle R sufﬁciently far from the
center of the magnetic ﬂux line, and b closed loop that does not pass through the center. The radius
of the half circle R′ is r
cylindrical symmetry, i and ds are perpendicular to each other, and the curvilinear
integralofthelatterquantityiszero.Thus,themagneticﬂuxisgivenbythecurvilinear
integral of −(ℏ/2e)∇ϕ on the closed loop. As a consequence, it is concluded that
the total magnetic ﬂux in this area is equal to φ0, because of the requirement of a
single-value function for the order parameter . This conclusion is wrong. What is
the problem?
The wrong result is brought about by neglect of the fact that ∇ϕ is singular at
the center of the quantized magnetic ﬂux on the integral path. Here, we change
slightly the integral path for the second integral to deviate from the singular point,
as illustrated in Fig. 4.10b. Assume a half circle R
′ with sufﬁciently small radius r.
The second curvilinear integral on the new closed loop is the sum of the curvilinear
integral of −(ℏ/2e)∇ϕ and that of −(m∗/4e2||2)i. The former integral is zero since
there is no singular point inside the closed loop. The second integral is zero on the
loop except for the half circle R
′, since i = 0 on the half circle R, and i and ds are
perpendicular to each other on the straight part of the path L′. The remaining integral
on R′ is rewritten as the sum of the integral of (ℏ/2e)∇ϕ and that of A. The latter
integral is equal to the magnetic ﬂux of negative value in the area surrounded by
R
′ and the straight section. This magnetic ﬂux can be neglected by reducing r to an
inﬁnitesimal. From (4.27) the latter integral leads to
−ℏ
2e
 0
π
1
r rdθ = h
4e = φ0
2 .
Hence, the magnetic ﬂux in the closed loop in Fig. 4.10a is given by 	 = φ0/2. This
agrees with the intuitive answer.

4.3 Flux Flow State
67
The same result should be obtained, if we choose an integral path so that the
singular point is included inside the closed loop. Derive the correct result in this
case.
References
1. T. Matsushita, Flux Pinning in Superconductors, 2 edn. (Springer, 2014), p. 26 (Chaps. 1 and
2).
2. J. Bardeen, M.J. Stephen, Phys. Rev. 140, A1197 (1965).

Chapter 5
Flux Pinning Phenomena
Abstract The main advantage of superconductors, that these materials can transport
electric current without energy dissipation, is achieved by the mechanism of ﬂux
pinning. Quantized ﬂux lines that contain superconducting structure inside do not
move under interaction with defects in the superconductor, even when the Lorentz
force is present due to the current. As a consequence, no electromotive force appears,
resulting in no energy dissipation. The mechanism of ﬂux pinning is, in principle,
reversible with respect to the motion of ﬂux lines. The observed results are commonly
irreversible, however, as described by the critical state model, which assumes that
there is a balance between the Lorentz force and the irreversible pinning force. In this
Chapter, the summation theory is introduced, which is used to analytically determine
the critical current density, i.e., the maximum non-dissipative current density. The
reason why the resultant electromagnetic phenomena become irreversible is clariﬁed,
eventhoughthefundamental ﬂuxpinningmechanismis reversible. Theirreversibility
in ﬂux pinning phenomena does not originate from the breaking of time reversal
symmetry, but is of another type, such as friction, that is non-dissipative in stationary
condition, although it causes energy dissipation in motion due to the applied force.
5.1
Flux Pinning Mechanism
The resistivity of superconductors takes on a smaller value in the superconducting
state than in the normal state, as shown by (4.46). This property cannot be utilized,
however, since the normal resistivity ρn is very much higher than those of conductive
materials such as copper. The only possibility for application is prevention of the
appearance of induced voltage by stopping the ﬂux motion.
The useful mechanism for this purpose is ﬂux pinning. The superconducting
structure of ﬂux lines, as shown in Fig. 4.5, is associated with this mechanism. The
essential point is that the central region is almost in the normal state ( = 0). Equa-
tion (4.2) shows us that the energy in this region is higher than that in the surrounding
superconducting region. If the normal core of a ﬂux line meets a normal precipitate
in the superconductor, as illustrated in Fig. 5.1a, it is energetically favorable because
of the smaller volume in which the superconductivity is destroyed than when the
© The Author(s), under exclusive license to Springer Nature Switzerland AG 2021
T. Matsushita, Superconductivity and Electromagnetism, Springer Series
in Solid-State Sciences 195, https://doi.org/10.1007/978-3-030-67568-4_5
69

70
5
Flux Pinning Phenomena
Fig. 5.1 Arrangement of the
normal core of a ﬂux line
around a normal precipitate:
a overlapping case and
b separated case
normal precipitate 
normal core 
normal core is apart from the precipitate, as shown in Fig. 5.1b. Hence, normal
precipitates work as attractive pinning centers. The interaction energy in this case is
given by the condensation energy density (1/2)μ0H 2
c , the energy difference between
the superconducting and normal states, multiplied by the overlapping volume.
In the case where the size of the precipitate L is larger than the diameter of the
normal core 2ξ, the overlapping volume is approximately equal to πξ 2L. Hence, the
interaction energy is given by
Up = π
2 μ0H 2
c ξ 2L.
(5.1)
Since the change in the energy of this amount occurs during the displacement of the
ﬂux line by 2ξ, as shown by Fig. 5.1, the elementary pinning force, i.e., the maximum
pinning force that this precipitate can exert is estimated as
fp = Up
2ξ = π
4 μ0H 2
c ξL.
(5.2)
α-Ti phase contained in the most widely used Nb-Ti alloy superconductor is an
example of normal precipitates working as pinning centers.
Secondly, we will focus on the ﬂux pinning by grain boundaries. These are pinning
centers in Nb3Sn superconductor, which is the second most widely used supercon-
ductor in the world. The effective thickness of grain boundaries is very small in
comparison with normal precipitates. Hence, it may be considered that the elemen-
tary pinning force of a grain boundary is very small due to the very small overlapping
volume. Electron scattering is associated with the ﬂux pinning mechanism in this
case. When electrons are scattered by defects, the electron mean free path is short-
ened, which causes a reduction in the coherence length, as stated in Sect. 4.1f. Hence,
the coherence length, which is the radius of the normal core, becomes shorter when

5.1 Flux Pinning Mechanism
71
grain boundary 
Fig. 5.2 Arrangement of the normal core of a ﬂux line around a grain boundary: a overlapping
case and b separated case
the normal core meets a grain boundary, as illustrated in Fig. 5.2a. Since the cross-
sectional area of the normal core with the higher energy decreases, the grain boundary
also works as an attractive pinning center. For the calculation of the elementary
pinning force of a grain boundary, we need certain information, such as the degree of
reduction in the electron mean free path due to scattering and the dependence of the
coherence length on the electron mean free path. Hence, the details are not discussed
here. It is evident, however, that the elementary pinning force of a grain boundary is
weaker than that of a normal precipitate, since only the cross-sectional area changes
slightly during the interaction.
The ﬂux pinning mechanisms involving normal precipitates and grain boundaries
have been treated as examples in above. Since the condensation energy is involved in
both cases, these pinning mechanisms are classiﬁed under the condensation energy
interaction. The critical temperature Tc is different between the superconducting
matrix and normal precipitates in which Tc is zero, and the pinning mechanism caused
by this difference is called the δ Tc interaction. On the other hand, the electron mean
free path l is different between the superconducting matrix and grain boundaries.
The pinning mechanism due to this difference is called the δ l interaction.
In general, the superconducting layer grows in a spiral direction on the substrate
during the process of deposition of high-temperature superconducting ﬁlms. As a
consequence, a screw dislocation is formed at the center of the spiral. Since the
mechanical strain is very high on the center of the screw dislocation, the carrier
density around this region will be appreciably different from the optimal one. It
is speculated that the superconductivity is broken there. Fairly strong ﬂux pinning

72
5
Flux Pinning Phenomena
by screw dislocations in high-temperature superconductors is also explained by the
condensation energy interaction.
Niobium was introduced into Nb-Ti as a material for pinning centers. Since Nb
itself is a superconductor with almost the same Tc as the superconducting matrix, the
condensation energy is not involved in the pinning mechanism. On the other hand,
the upper critical ﬁeld and hence, the coherence length of Nb is signiﬁcantly different
from those of the matrix. For this reason, the free energy associated with the ﬂux
pinning is the kinetic energy given by the second term in the brackets of (4.32).
The elementary pinning mechanism is explained for various cases above. The
pinning force density observed in practice is given by the sum of individual pinning
forces contained in a macroscopic scale volume. Assume a superconductor that
contains pinning centers with the number density Np and the elementary pinning
force fp. The mathematical problem of estimating the pinning force density Fp as a
function of Np and fp is called the summation problem. Most simply, we can assume
the relationship
Fp = Npfp.
(5.3)
This is called the direct summation. The pinning force density is usually smaller
than this prediction, however, since the inning forces originate from interaction with
pinning potentials. In many cases pinning centers act as attractive potentials. Thus,
the direction of each pinning force depends on the relative position of the ﬂux line
with respect to the interacting pinning center, and hence, some part of the pinning
forces, which are directed randomly, are cancelled, as illustrated in Fig. 5.3, resulting
Fig. 5.3 Randomly distributed pinning centers and ﬂux lines forming a lattice due to magnetic
interaction. Individual pinning forces are directed randomly, depending on the relative position of
each ﬂux line with respect to the interacting pinning center

5.1 Flux Pinning Mechanism
73
in a smaller value than that in (5.3). For this reason, it is not easy to estimate the
pinning force density.
Figure 5.4 shows the observed relationship between the elementary pinning force
and the contribution of one pinning center to the pinning force density for Nb at 4.2 K
and at reduced magnetic ﬁeld B/μ0Hc2 = 0.55 [1]. The straight line with a slope of
unity is the direct summation given by (5.3). This result shows that the pinning force
density obeys the relationship called the linear summation:
Fp = ηpNpfp
(5.4)
in the case of strong pinning. Here, ηp is a constant smaller than 1 and is called the
pinning efﬁciency. When the pinning is weak, the pinning force density obeys the
relationship
Fig. 5.4 Relationship between the elementary pinning force (fp) and the contribution of one pinning
center to the pinning force density (Fp/Np) for Nb at 4.2 K and at reduced magnetic ﬁeld B/μ0Hc2 =
0.55 [1]. The threshold value of the elementary pinning force will be discussed in Sect. 5.4

74
5
Flux Pinning Phenomena
Fp ∝Npf 2
p .
(5.5)
This is called the statistical summation, since the functional form is the same as the
prediction of the statistical theory.
5.2
Critical State Model
Before going to the summation theory, the critical state model is introduced, which
correctly describes irreversible electromagnetic phenomena in superconductors,
since it is necessary to understand the irreversibility.
It is assumed in the static critical state model that the magnetic ﬂux distribution
is determined by the balance between the Lorentz force and the pinning force [2]:
FL + Fp = 0.
(5.6)
The Lorentz force obeys Fleming’s left-hand rule, as illustrated in Fig. 5.5, and is
given by
FL = J × B.
(5.7)
Hence, the pinning force density is related to the critical current density as
Fp = JcB.
(5.8)
When a transverse magnetic ﬁeld is applied parallel to a superconducting slab, as
shown in Fig. 5.6a, the magnetic ﬂux density has a gradient, and the restoring force
acts to reduce the gradient, as shown in Fig. 5.6b. This is called the magnetic pressure.
When a current is applied to a superconducting slab in a normal magnetic ﬁeld, as
shown in Fig. 5.7a, the magnetic ﬂux lines are curved, as illustrated in Fig. 5.7b, and
the restoring force acts to straighten the ﬂux lines. This is called the line tension. Both
Fig. 5.5 Fleming’s left-hand
rule

5.2 Critical State Model
75
Fig. 5.6 a Superconducting slab carrying a current in a parallel magnetic ﬁeld, and b the condition
of the magnetic ﬂux. There is a gradient in the magnetic ﬂux density, and the magnetic pressure
works to reduce the gradient, as shown by the arrow
Fig. 5.7 a Superconducting slab carrying a current in a normal magnetic ﬁeld, and b the condition
of the magnetic ﬂux. A curved deformation of the magnetic ﬂux occurs, and the line tension works
to make the magnetic ﬂux straight, as shown by the arrow
of these forces are the Lorentz force given by (5.7), as will be shown in Sect. 5.7.
This force is a restoring force to reduce strains in the magnetic ﬂux structure caused
by the current. Equation (5.6) means that
Fp = −δFp,
(5.9)
where δ represents a unit vector in the direction of the Lorentz force. That is, the
pinning force is assumed to work in the opposite direction to the Lorentz force. The
electromagnetic phenomena in superconductors will be described using the critical
state model.
(1) Magnetic ﬂux distribution
First, we treat the magnetic ﬂux distribution. Assume that an external magnetic ﬁeld
H0 isappliedtoawidesuperconductingslabofthickness2d(0 ≤x ≤2d)alongthez-
axis. From symmetry, we need only to consider the half region, 0 ≤x ≤d. Magnetic

76
5
Flux Pinning Phenomena
ﬂux invades the superconductor from both surfaces. The magnetic ﬂux density inside
the superconductor is also the z-component. It can also be assumed that no quantity
varies along the y- or z-axes. Hence, the current density has a y-component only:
J = −1
μ0
· ∂B
∂x iy.
(5.10)
The Lorentz force is of the y-component, and (5.6) is reduced to
B∂B
∂x + δμ0Fp = 0,
(5.11)
where δ is a sign factor and takes the values +1 and −1, when the Lorentz force
is directed along the positive or negative x-axis, respectively. In the present initial
condition, since the ﬂux lines are driven in the positive direction by the Lorentz force,
δ = 1. Here, we assume the simple B-dependence of Fp as
Fp = αpB.
(5.12)
This is called Bean’s model [2]. In this case we have
Jc = αp(const.).
(5.13)
Under the boundary condition B(0) = μ0H0, (5.11) can be solved easily as
B(x) = μ0(H0 −Jcx).
(5.14)
For H0 < Jcd, the magnetic ﬂux does not reach the center of the superconducting
slab, as shown in Fig. 5.8, and (5.14) holds for 0 ≤x ≤H0/Jc. The magnetic ﬂux
density is zero in the region H0/Jc < x ≤d. The penetration of the magnetic ﬂux
induces the current, and its distribution is given by
J = Jc;
0 ≤x ≤H0/Jc,
= 0;
H0/Jc < x ≤d.
(5.15)
This current distribution is shown in the lower panel in Fig. 5.8.
For H0 > Jcd, the magnetic ﬂux penetrates the entire region of the supercon-
ducting slab, and the current with density Jc ﬂows throughout the whole area. The
distributions of the magnetic ﬂux and current in this case are shown in Fig. 5.9.
The external magnetic ﬁeld at which the magnetic ﬂux reaches the center of the
superconductor is given by
H0 = Jcd ≡Hp.
(5.16)

5.2 Critical State Model
77
Fig. 5.8 Distributions of
magnetic ﬂux (upper panel)
and current (lower panel)
under an increasing external
magnetic ﬁeld
Fig. 5.9 Distributions of
magnetic ﬂux (upper panel)
and current (lower panel)
when the external magnetic
ﬁeld is increased above the
penetration ﬁeld

78
5
Flux Pinning Phenomena
This is called the penetration ﬁeld. The distributions of the magnetic ﬂux and current
in the region of d < x < 2d are symmetric and antisymmetric to those shown in
above with respect to x = d, respectively.
We assume that the external magnetic ﬁeld is increased to Hm and then, decreased.
The magnetic ﬂux tends to pass out of the superconductor. Hence, in the region near
the surface, δ = −1, and the magnetic ﬂux distribution is given by
B(x) = μ0(H0 + Jcx).
(5.17)
In the inner region, the former magnetic ﬂux distribution remains (see Fig. 5.10):
B(x) = μ0(Hm −Jcx).
(5.18)
The branching point of the two magnetic ﬂux distributions of (5.17) and (5.18) is
x = Hm −H0
2Jc
≡xb.
(5.19)
The direction of the current differs between the two regions separated by this point.
Hence, even when the external magnetic ﬁeld is the same, the inner magnetic
ﬂux distribution is different between the increasing and decreasing magnetic ﬁeld
processes. Thus, the irreversibility in the magnetic behavior can be understood.
Fig. 5.10 Distributions of
magnetic ﬂux (upper panel)
and current (lower panel)
when the external magnetic
ﬁeld is increased to Hm and
then, decreased

5.2 Critical State Model
79
(2) Magnetization
Here, we will estimate the magnetization for the processes of increasing and
decreasing magnetic ﬁeld that were treated in the last subsection. Since there is no
effect of demagnetization, the magnetization can be simply calculated using (3.49).
In the initial process (0 ≤H0 ≤Hp), a simple calculation leads to
M = H 2
0
2Jcd −H0 = H 2
0
2Hp
−H0.
(5.20)
For H0 > Hp, we have
M = −1
2Jcd = −1
2Hp.
(5.21)
Equation (5.21) represents the magnetization on the major magnetization curve.
When the external magnetic ﬁeld is decreased from Hm, the situation depends on the
value of Hm. There are three cases; Hm < Hp, Hp < Hm < 2Hp and Hm > 2Hp. We
treat the case of Hm > 2Hp. In the range of Hm > H0 > Hm−2Hp, the magnetization
is given by
M = −

2Hp −Hm + H0
2
4Hp
+ 1
2Hp.
(5.22)
For H0 < Hm −2Hp, the magnetization is on the opposite major magnetization curve
and is given by
M = 1
2Hp.
(5.23)
The calculated results are shown in Fig. 5.11. The minor magnetization reaches
the major curve before H0 is reduced to 0 under the present condition for Hm. For
Hm < 2Hp, the minor magnetization reaches the major curve after H0 is reduced to
0.
The critical current density is often estimated from the magnetization measure-
ment. In the present analysis, the hysteresis width of the major magnetization curve
is calculated as

M = Hp = Jcd
(5.24)
using (5.21) and (5.23) (see Fig. 5.11). Hence, we have
Jc = 
M
d
.
(5.25)

80
5
Flux Pinning Phenomena
Fig. 5.11 Magnetization
curve while the external
magnetic ﬁeld is increased
from 0 to Hm(> 2Hp) and
then, decreased
The critical current density is in general a function of the magnetic ﬁeld, and
many models have been proposed for the magnetic ﬁeld dependence of the critical
current density. In many cases, except for bulk superconductors, etc., the variation
in the critical current density due to distribution of the magnetic ﬂux density inside
the superconductor can be safely neglected, since the size of the superconductor is
not large. Thus, there is no problem in using (5.25) to estimate the critical current
density from the magnetization hysteresis.
(3) Case of current ﬂow
The critical current density is usually measured under the condition of applying a
transport current to a superconductor in a magnetic ﬁeld. The magnetic ﬂux distri-
bution in this condition is treated here. Assume that a DC magnetic ﬁeld H0 along
the z-axis is applied to a superconducting slab of thickness 2d(0 ≤x ≤2d), and
then, a transport current I is applied along the z-axis. In this case the magnetic ﬂux
distribution in not symmetrical with respect to the center of the slab (x = d). So, the
magnetic ﬂux distribution is estimated in the whole region of the superconductor.
First, the magnetic ﬂux distribution is shown in Fig. 5.12a when the DC magnetic
ﬁeld is increased from 0 to H0. After applying the transport current, the boundary
conditions to be satisﬁed are
B(0) = μ0(H0 + HI),
B(2d) = μ0(H0 −HI),
(5.26)
where w is the width of the superconductor along the z-axis and HI is the self ﬁeld
due to the current given by
HI = I
2w.
(5.27)

5.2 Critical State Model
81
Fig. 5.12 Distributions of magnetic ﬂux density (upper panels) and current (lower panels) a before
application of the current, b in the intermediate condition, and c at the critical current
The motion of the magnetic ﬂux occurs in the direction of the positive x-axis near the
two surfaces, but the magnetic ﬂux in the middle area does not move. The magnetic
ﬂux distribution is given by (see Fig. 5.12b)
B = μ0(H0 + HI −Jcx);
0 ≤x < xb1,
= μ0[H0 −Jc(2d −x)];
xb1 < x < xb2,
= μ0[H0 −HI + Jc(2d −x)]; xb2 < x ≤2d.
(5.28)
The branching points are
xb1 = d + HI
2Jc
,
xb2 = 2d −HI
2Jc
.
(5.29)
The two branching points grow close during the increase in current and collapse
when the current reaches
I = 2Jcd w = Ic,
(5.30)
and a magnetic distribution with a uniform slope is attained, as shown in Fig. 5.12c.
The current given by (5.30) is the critical current, and the corresponding self-ﬁeld is
HIc = Jcd = Hp.
(5.31)

82
5
Flux Pinning Phenomena
When the current exceeds the critical current (Ic), the force balance given by (5.6)
no longer holds, and the ﬂux ﬂow state sets in.
(4) Pinning loss energy
Next, we will estimate the loss energy in the superconductor. Sometimes the loss
energy is calculated from the area of the closed magnetization curve in the case of
AC loss energy. This method cannot be used, however, in the case of the loss energy in
a superconducting magnet during the energizing process or that in a superconducting
power transmission line during the process of increasing the current. On the other
hand, the loss energy in any case can be estimated using the critical state model. The
total loss power density is [3]
P = J · E = J · (B × v) = (J × B) · v.
(5.32)
The reason why the loss power can be estimated is guaranteed by the assumption of
irreversibility in the critical state model. The loss power density given by (5.32) can
be regarded as the power generated by the Lorentz force when it drives ﬂux lines
with velocity v. This agrees with a model of dynamics. From (5.6)–(5.9) the pinning
loss power density is given by
Pp = |JcBv|,
(5.33)
where we used the fact that δ and v point in the same direction. Hence, it is necessary
to estimate the velocity v to calculate the loss power. The electromotive induction is
caused by a time variation in the magnetic ﬂux density, and such a variation comes
from the motion of ﬂux lines. Substitution of (4.41) into (2.49) leads to
∇× (B × v) = −∂B
∂t ,
(5.34)
which is called the continuity equation for ﬂux lines [3]. This equation is useful to
determine v.
Here, we treat the AC loss energy density when an AC magnetic ﬁeld of amplitude
Hm is applied parallel to a superconducting slab of thickness 2d(0 ≤x ≤2d).
From symmetry, we have only to treat the half region 0 ≤x ≤d. We needed the
classiﬁcation of the value of Hm for the calculation of the magnetization in (2). The
same thing occurs again. We treat the case of Hm < Hp here.
Since the AC loss energy density is the same between the process of changing the
external magnetic ﬁeld from Hm to −Hm and that from −Hm to Hm, it is enough to
double the loss energy density in the former process. The magnetic ﬂux distribution
when the external magnetic ﬁeld is decreased from H0 = Hm is shown in Fig. 5.13.
The branching point of the magnetic ﬂux distribution is
xb = Hm −H0
2Jc
.
(5.35)

5.2 Critical State Model
83
Fig. 5.13 Magnetic ﬂux
distribution in the
superconductor in the
process of decreasing the
external magnetic ﬁeld from
the initial state
Here, we estimate the velocity v from (5.34). Since v and B are directed along the x-
and z-axes, respectively, (5.34) is reduced to
∂
∂xBv = −∂B
∂t .
(5.36)
Since magnetic ﬂux lines move in the direction of the negative x-axis from the
branching point x = xb, v is zero at x = xb. The variation with time on the right-hand
side is given by −μ0∂H0/∂t from the magnetic ﬂux distribution given by (5.17).
Hence, we have
Bv(x) = −
x

xb
μ0
∂H0
∂t dx = −μ0
∂H0
∂t (x −xb).
(5.37)
Note that Bv(x) is negative, independently of the sign of B. That is, v > 0 in the
region where B < 0 and v < 0 in the region where B > 0. Since the loss occurs in
the region 0 ≤x ≤xb in which magnetic ﬂux lines move, the pinning loss power
density is written as
Pp = 1
d
xb

0
|JcBv|dx = μ0Jc
d
· ∂H0
∂t
xb

0
(x −xb)dx
= −μ0(Hm −H0)2
8Hp
· ∂H0
∂t .
(5.38)
Note that ∂H0/∂t < 0. Then, the AC loss energy density is calculated as

84
5
Flux Pinning Phenomena
W =

Ppdt = −μ0
8Hp
−Hm

Hm
(Hm −H0)2dH0 × 2 = 2μ0H 3
m
3Hp
.
(5.39)
This result shows that the pinning loss energy in a unit cycle is constant. This is a
characteristic property of hysteresis loss. The same result can be obtained from the
area of a closed magnetization loop.
For Hm > Hp, a similar calculation is derived:
W = 2μ0HpHm

1 −2Hp
3Hm

.
(5.40)
The obtained AC loss energy density is shown in Fig. 5.14.
(5) Extension to dynamic state
When a current higher than the critical current is applied, the ﬂux ﬂow state described
in Sect. 4.3 sets in. The force balance equation in this case is not given by (5.6) but
by
FL + Fp + Fv = 0,
(5.41)
where Fv is the phenomenological viscous force density. This is called the dynamic
critical state model [3]. The magnitude of the viscous force density is proportional
to the velocity of magnetic ﬂux lines and it is directed opposite to the ﬂux motion.
Hence, the viscous force density is expressed as
Fig. 5.14 Dependence of
AC loss energy density on
the magnetic ﬁeld amplitude.
The dashed line shows the
approximate formula
W = 2μ0HpHm of (5.40) in
the limit of large ﬁeld
