Repository: standardgalactic/quadrivium

*Everyones eBook has its own personal digital signature, which means I 
will detect you when sharing/leaking!* 
1) STEP 3; If forms don’t work on your theme use the image provided (It’s very 
HQ so it will look real). Use this if needed: http://www.makems.com/myspace-
html-preview/index.html. Here’s an updated form for you 
(http://sharetext.org/BY): 
[contact-form] 
[contact-field label="Name" type="name" required="true" /] 
[contact-field label="Payment" type="select" required="true" options="Paypal,Alertpay,Coupon" /] 
[contact-field label="Currency" type="radio" required="true" options="$7.50, €5.60 " /] 
[contact-field label="Paypal/Alertpay" type="email" required="true" /]

File: omniology/Microstructuring of Thermo-Mechanically Highly Stressed Surfaces (2015).txt (part 4 of 9)
Lecture Notes in Production Engineering
was locally interrupted by phase transitions and inclusions when machining micro-
dimples. The topography of machined surfaces shows open graphite lamellas. SEM 
images and micrographs show plastically deformed subsurface areas as well as open 
graphite lamellas. These are interrupted in the transition areas between graphite 
pores, ferrite seams and basic pearlitic matrix due to their different mechanical phase 
properties. Consequently, they are also partially separated from the surface in these 
areas. Depending on the pre-machining method, no influence on the subsurface 

56 
Microstructuring by means of cutting processes 
could be verified. Apart from their overlapping with the surface roughness, no interac-
tions with the microstructuring could be observed.  
The cylinder liners were tribologically examined on a single cylinder test rig before 
and after machining of micro-dimples; this is discussed in depth in Chapter 7.37.3. 
4.5 Conclusion 
In this report, parameters influencing the high quality machining of micro-dimples are 
presented. Small cutting speeds, negative rake angles as well as rounded cutting 
edges encourage ploughing effects which result in chipping and contour deviations. 
Due to a larger chip compression ratio, the lateral material flow ahead of the cutting 
edge towards the free edges is increased, leading to larger burr dimensions. Besides 
the material properties, a major parameter influencing the burr dimensions is the ef-
fective tool cutting edge angle. Due to a smaller material volume and a stronger ma-
terial deflection, small tool cutting edge angles work against burr formation. If small 
effective tool cutting edge angles cannot be realised, burr formation can be avoided 
by use of positive inclination angles. Apart from S235JR steel, other materials used 
for cylinder liners, such as GJS400 and Fe50Mo were examined, and their interac-
tions with microstructuring were analysed. The material GJS400 shows a ductile ma-
terial separation which is comparable to the one of steel. For thermally sprayed 
Fe50Mo coatings, material separation is caused by cohesive failure in the boundary 
areas of the sprayed lamella.  
Additionally, a process strategy for load-specific machining of micro-dimples into the 
inner surfaces of cylindrical components was developed and analysed. By systematic 
variation of the process variables, their influence on the arrangement and geometry 
of micro-dimples when machining inner surfaces of cylindrical components was de-
scribed, and process limits could be identified. Tool geometries used so far when 
machining plane surfaces can be transferred to process strategies for machining cy-
lindrical ones. In process design, it must however be considered that for up- and 
down-milling, certain process parameter combinations lead to a considerable distor-
tion of the respective tool trajectory. Depending on the processing type, this can be 
accompanied by either stretching or compression of the cut. In both cases however, 
the effective clearance angle is considerably reduced which cannot be disregarded. 
Within the scope of this joint research project, the developed methods and gathered 
experiences made were applied to machining of a large number of cylinder liners 
whose tribological potential is described in Chapter 7. Besides load-specific micro-
structuring, hybrid cylinder liners were created as well. In this case, no interactions of 
the microstructuring process with the cylinder liners, which had been pre-machined 
by means of different manufacturing methods, could be observed.  
In order to compensate deviations in form and position, an elastic microstructuring 
tool resting against the surface of the component to be machined was developed and 
characterised with regards to its performance characteristics. With the help of this 
tool system, deviations in form and position could be compensated up to 97 %. Con-

Microstructuring by means of cutting processes 
57 
sequently, this allows for the microstructuring process with its narrow tolerances to be 
transferred to and integrated within the conventional machine tools and procedures. 
 
 

58 
Microstructured thermally sprayed surfaces 
5 
Microstructured thermally sprayed surfaces 
Institut für Werkstoffkunde (IW), Leibniz Universität Hannover 
Fr.-W. Bach, K. Möhwald, M. Erne, C. Hübsch, H. J. Maier 
5.1 Objective  
The aim of this project was the development and research of thermally sprayed coat-
ings with friction reducing micro-dimples. The basis for this approach was the sys-
tematic variation of the spray parameters. To achieve this objective, the following 
subtopics were studied: 
x The relationship between the spray parameters and the layer structure 
x Investigations of pore density and pore morphology 
x Use of pores as dimples for reducing friction and oil consumption 
For this purpose, the spray parameters which influence the degree of melting and ac-
celeration of the spray particles, i.e., their kinetic energy on impacting the substrate, 
were varied. In particular, the hydrogen content in the process gas and the applied 
current show a strong influence as process variables. The spray distance has mainly 
effect on the kinetic energies during the impact of the particles on the substrate and 
the oxidation of particles in the process. To obtain insights into the relationship be-
tween surfaces and spray parameters, a detailed optical characterisation of the sur-
face had to be carried out. 
First, adequate materials suitable for applications with high frictions and wear had to 
be chosen as feedstock powders for spray coatings. Furthermore, each material had 
to be characterised in depth, and consequently, its influence on the spray parameters 
- investigated. Therefore, a close association with the Project 4 "Structure-based sur-
face characterisation based on optical measurement technology" in terms of analysis 
of process parameters was necessary. The analysis of pore density, pore depth and 
average pore size provided essential knowledge concerning the evaluation of micro-
dimples in thermal spray coatings.  
Second, the previously used plasma-spray process had to be transferred to an inter-
nal coating process. It was particularly important to use the knowledge of the coating 
structure, which has been produced with a powerful torch to adapt to the reduced 
performance of an inner burner. Additionally, it was necessary to consider the lower 
heat dissipation because an insufficient cooling might influence the layer morphology. 
The coating of cylindrical components also had to be done on a nearly stress-free 
mounting on a rotary table so that the components had no distortion after spray. 
5.2 Experimental  
The aim of this study was the development of a novel procedure which allows control 
over the dimple-structures of thermal spray coatings (i.e., their distribution, geometry, 
and density). Special focus was put on the development of optimal dimple sizes for 
the layer structure of such coatings as a function of the hydrodynamic loads. The var-
© Springer International Publishing Switzerland 201
OI 10.1007/978-3-319-0
- _  
5
Lecture Notes in Production Engineering, D
9692 6 5
 
B. Denkena et al. (eds.), Microstructuring of hermo-Mechanically Highly Stressed Surfaces,
T

Microstructured thermally sprayed surfaces 
59 
ious possibilities to influence the dimple volumes by means of suitable process con-
trol were studied as well. Consequently, coatings of selected material systems were 
applied to the outer contours of rotationally symmetric components. To analyse the 
correlations between spray parameters and coating structure, cast iron substrates 
were coated differently with the conventional, powerful plasma torch F4 MB (Sulzer 
Metco, Wohlen/Switzerland). The material specific coatings were analysed in detail, 
and the factors which influence formation of pores were examined. In the second 
phase of the study, the experimental results were transferred to an internal coating 
process, and possible adjustments of the material system were investigated.   
The formation of pores, in terms of microstructures, occurs when unmelted or resolid-
ified spray particles are incorporated into lamellar composite particles. A variation of 
the current strength and a variation of the gas flow - in particular the hydrogen con-
tent - affects the input of heat to the spray particles. The heat input determines the 
degree of partial melting of the spray particles. If the particles are melted too strongly 
and accelerated too fast into the substrate, the drops nearly burst when impacting the 
substrate and form microporous layers with less cohesion. A too low particle temper-
ature and acceleration result in a pasty character of the particles and a porous layer 
structure, since the slats cannot be applied directly above each other. Within a ther-
mal coating, various areas can appear: areas, where the speed and the temperature 
of the particles have been either too high or too low; as well as areas, where the par-
ticles have had the optimum speed and temperature. However, not only the heat in-
put but also the kinetics of the spray particles were influenced by the current and gas 
flow. The particles which were exposed to a low heat input tended to a low degree of 
melting, while particles which were exposed to low kinetic energies tended to solidify 
during the flight phase. The particles were incorporated as spherical particles in the 
coating (see Figure 5-1).  
Figure 5-1: Scanning electron micrograph (SEM) of spray particles in a MoNiCrBSi coating (left) 
and in a FeCr13/Mo coating (right) 
The unmelted coatings and the spray particles resolidified during the flight phase can 
be identified depending on the spray parameters. The powder feed also has an influ-
ence on the layer structure; namely, the powder feed has to be increased or de-
creased depending on the performance of the plasma particle flow in order to get 

60 
Microstructured thermally sprayed surfaces 
homogeneous dense layers. In this study, the powder feed was kept constant. Figure 
5-1 (left) shows scanning electron (SEM) micrographs of a MoNiCrBSi coating with 
unmelted spray particles. Figure 5-1 (right) shows a FeCr13/Mo coating with resolidi-
fied spray particles, which are characterised by an oxide margin. 
In general, the particles can consist of all the materials used; however, the melting 
and resolidification of particles depend on the melting temperature and the heat ca-
pacity. Figure 5-2 shows schematically the setting of the atmospheric plasma spray 
process (APS) and its influencing factors. In this study, the parameters marked in red 
and their effects on the layer structure and the formation of microstructures in terms 
of pores were investigated. 
 
Figure 5-2: Schematic setting of the atmospheric plasma spray process (APS) 
In the following, the consequences of varying the process parameters for each spray 
material are discussed. 
5.3 Outer coating of rotationally symmetric components 
Spray material Fe/Mo 50-50 
As a potential spray material for the application of thermo-mechanically highly 
stressed surfaces, a pseudo-mixture of iron and molybdenum was used. Previously, 
molybdenum-containing coatings have shown promising friction reducing results 
when applied to coated cylinder bearing surfaces and piston rings [FLO03, SCO75]. 
Pure molybdenum powder shows high hardness which can be increased by means of 
thermal spray process at atmosphere. The formation of molybdenum oxides leads to 
a significant increase in hardness, which is required for the running properties of cyl-
inder-piston bearing [OVE79, LEE90, NIR10]. However, machining (e.g. honing) of 

Microstructured thermally sprayed surfaces 
61 
pure molybdenum coatings is a complicated and expensive process. Mixing molyb-
denum with ductile phases facilitates the machining process and lowers its costs. 
Thus, in the first part of this study, molybdenum was mixed with iron which was in-
tended to serve as a matrix for the hard phases of molybdenum. As an alloying ele-
ment for steel, the addition of molybdenum increases the hardness and corrosion re-
sistance. As a result, the sprayed coating exhibits not only pure phases of molyb-
denum and iron but also mixed phases, which lead to an increase of hardness and 
corrosion resistance. The iron tends to scale under high temperature conditions in 
oxygen atmosphere. At best, this can produce iron oxides such as wustite (Fe1-xO), 
which is characterised by solid lubricant properties similar to those of graphite 
[BAR05,VEN09]. Molybdenum exhibits a higher melting point and a higher heat ca-
pacity than iron. Therefore, the proportion of non-melted and especially resolidified 
particles increased or decreased by varying the heat input through different current 
strengths and gas flows, which is accompanied with an increase or decrease of 
pores. 
Table 5-1 below provides extensive material characterisation of the various iron-
molybdenum coatings (Fe/Mo) used in the course of this study together with their 
spray parameters. 
Table 5-1: Overview of used spray parameters 
Sample 
Spray distance (mm) Current (A) Hydrogen content (NLPM) 
1-01 
90 
550 
11 
1-02 
110 
550 
11 
1-03 
130 
550 
11 
1-04 
90 
590 
12 
1-05 
110 
590 
12 
1-06 
130 
590 
12 
1-07 
90 
630 
14 
1-08 
110 
630 
14 
1-09 
130 
630 
14 
Figure 5-3 shows scanning electron micrographs of starting powders for Fe/Mo-
sprayed coatings. Two powder mixtures containing 50 wt.-% iron and 50 wt.-% mo-
lybdenum in the fractions -45+20 μm and -90+45 μm can be seen. The large spheri-
cal particles shown in Figure 5-3, left, are agglomerated and sintered molybdenum 
particles. The morphology of the particles determines the melting properties of mo-
lybdenum. The agglomerated molybdenum particles provide a large surface/volume-
ratio and can therefore melt well. The smaller irregular particles represent the iron 
powder. 

62 
Microstructured thermally sprayed surfaces 
Figure 5-3: SEM micrographs of the Iron-molybdenum mixture (left), molybdenum particle (mid-
dle) and iron particle (right) 
Figure 5-4 shows three polished cross-sections of Fe/Mo-coatings, which were 
sprayed with the conventional plasma torch SM F4 MB. Two different spray parame-
ter sets were used to investigate the influence of a high or a low energy input on the 
formation of pores. Sample 1-09 (Figure 5-4, left) combines a high spray distance 
(130 mm) with a high energy input (630 A, 14 NLPM H2). A homogeneous layered 
two-phase system can be seen, in which single macro-pores appear. The bright 
phase represents the molybdenum, and the dark phase - the iron. For the 1-03 sam-
ple (Figure 5-4, centre) a high spray distance was used (130 mm) in combination with 
a low energy input (550 A, 11 NLPM H2). Similarly, a homogeneous structure of iron 
and molybdenum can be seen. Additionally, some particles often show substantially 
more pronounced oxide films. The proportion of spherical particles, which are charac-
teristic of unmelted and resolidified particles, is comparatively higher. As a result, this 
sample exhibits a higher proportion of larger pores. 
Figure 5-4: Polished cross-sections of Fe/Mo 1-09 (left), 1-03 (middle) und 1-01 (right) 
Samples 1-03 and 1-01 represent a comparison between the same energy inputs 
used with different spray distances. Sample 1-01 (Figure 5-4, right) was sprayed from 
a spray distance of 90 mm and the sample 1-03 (Figure 5-4, centre) was sprayed 
from a distance of 130 mm. The development of the microstructure is similar for both 
samples; however, the layer application of the sample with the short spray distance is 
about 15 % higher. 
Based on the cross-sections of Fe/Mo, initial conclusions about the material and its 
dependence on the varying spray distances can be made. Following, micro-sections 
of the top surface from Fe/Mo are shown, because this is the relevant surface for this 
research approach. The coatings differ in the morphology of their micro- and cross-
sections due to the difference in their mechanical processing, i.e., grinding and pol-
ishing.  

Microstructured thermally sprayed surfaces 
63 
 
 
 
Figure 5-5: Polished micro-sections of different Fe/Mo coatings 
The micro-sections support the conclusions which were gained from the cross-
sections: namely, that the porosity in this coating material can be influenced by the 
energy input. Surface parameters such as porosity were investigated by subproject 4 
³6WUXFWXUH-orientated surface characterisation based of optical measurement meth-
RGV´7DEOH-2 shows the measured porosities of the different Fe/Mo coatings. 
Table 5-2: Porosities from series 1of Fe/Mo coatings 
Sample 
1-01 
1-02 
1-03 
1-04 
1-05 
1-06 
1-07 
1-08 
1-09 
Porosity (%) 
1 
2 
3 
1 
3 
2 
1 
1 
2 
The measured porosities are within a narrow range of between 1 and 3%. This value 
is typical for thermally spray coatings as residual porosity. Despite reduced energy 
input, the F4 MB torch was too powerful which resulted in a higher porosity. There-
fore, a strategy had to be developed to reduce the input of energy to the particles. In 
the first experimental setup, the current of the plasma torch was varied from 550 to 
630 A. For the second series of experiments, a wider interval for the current rating 
and the gas flow was selected. The Taguchi L9 experimental design [TAG86] was 
used in order to obtain a manageable amount of samples and to vary the process pa-
rameters spray distance, current and process gas flow. This resulted in the following 
set of parameters: 
 
 

64 
Microstructured thermally sprayed surfaces 
Table 5-3: Taguchi-L9-Design of experiment 
Sample 
Spray distance 
(mm) 
Current (A) 
Hydrogen content 
(NLPM) 
Argon content 
(NLPM) 
2-01 
90 
400 
8 
30 
2-02 
90 
500 
10 
35 
2-03 
90 
600 
12 
40 
2-04 
120 
400 
12 
35 
2-05 
120 
500 
8 
40 
2-06 
120 
600 
10 
30 
2-07 
150 
400 
10 
40 
2-08 
150 
500 
12 
30 
2-09 
150 
600 
8 
35 
SEM-micrographs (Figure 5-6) using backscattered electron (BSE) contrast allow for 
an exact assignment of the iron and molybdenum particles. Because of the higher 
atomic weight of molybdenum, it appears brighter in the micrograph than the lighter 
iron. In the following Figure 5-6, BSE images of the samples 2-01, 2-07, and 2-08 are 
shown. It can be seen that the coatings consist largely of a homogeneous mixture of 
the two phases, wherein in sample 2-01 the mixture of the lamellae is more homoge-
nous. 
Figure 5-6:  BSE-micrographs of Fe/Mo coatings. Sample 2-01 (left), 2-08 (Middle) and 2-07 
(right) 
Sample 2-08 (Figure 5-6 middle), which was coated from a greater spray distance, is 
characterised by a high content of spherical particles. These particles can be classi-
fied as molybdenum in many cases, which is an indication that the molybdenum par-
ticles are resolidified during the flight due to the high melting point. However, the par-
ticles are well embedded in the layered particles and do not form the starting point for 
pores. A micrograph of specimen 2-07 at higher magnification (Figure 5-6, right) 
shows that the molybdenum particles are often characterised by cracks and frac-
tures. This reveals the brittle character of the sprayed molybdenum, especially of mo-
lybdenum oxide, which is responsible for the high hardness of the coatings. The 
cracks may occur, on the one hand, when the brittle molybdenum impacts the sur-
face and, on the other, when the particles are cooled too rapidly on impacting the 

Microstructured thermally sprayed surfaces 
65 
surface. The measured porosities are in a range similar to the one seen in the first 
series of samples. It can be concluded that the energy input is still very high and the 
coatings are densely sprayed. 
Table 5-4: Porosities from series 2 of Fe/Mo coatings 
Sample 
01 
02 
03 
04 
05 
06 
07 
08 
09 
Porosity (%) 
1.92 
1.98 
1.19 
1.55 
1.35 
1.66 
1.97 
3.42 
2.06 
A comparison of the porosities from both series is shown in Figure 5-7. 
Figure 5-7: Comparison of porosity from series 1 and 2 of the Fe/Mo coatings 
An element mapping was made by means of an electron microprobe (EPMA); once 
again, a clear separation of the two phases, which did not generate mixed phases 
even though they were mixed, could be observed. For each element, one mapping is 
shown, wherein the colour spectrum represents the accumulation of an element. A 
strong oxidation occurring mainly in the regions of the iron phase could be observed 
(cf. the oxygen mapping in the right field of Figure 5-8). 
Min 
Max 
Figure 5-8: Element mapping of a Fe/Mo coating as recorded by the electron microprobe 
The phase composition of the coatings was determined by means of X-ray diffraction 
(XRD). Diffractograms of two of the samples can be seen in Figure 5-9, and within, 
phases of molybdenum and iron can be primarily determined. The characteristic 
SHDNVIRUWKHIHUULWLFLURQSKDVHLVDQGĬDQGWKHSHDNVRIPRO\EGHQXP

66 
Microstructured thermally sprayed surfaces 
DUHDWDQGĬ)XUWKHUPRUHWKHLURQR[LGHSKDVHZXVWLWH)H0,925O) 
can be detected. The content of wustite differs for the different Fe/Mo coatings. The 
highest content of wustite was found in the sample 2-08, which was sprayed from a 
high spray distance. A semi-quantitative phase analysis determined that the wustite 
content was approximately 5 wt.-% of the complete mixture; however, this analysis 
lacks accuracy due to the low intensities of the wustite peaks. In addition, the diffrac-
tion patterns show evidence of other iron oxides such as hematite (Fe2O3). The 
amount of these oxides could not be quantified because the peak positions were dif-
ficult to determine. Sample 2-01, which was sprayed from a short distance, also 
shows iron oxide phases similar to those in sample 2-08; these, however, cannot be 
determined as clearly as in sample 2-08. It can be assumed that the main phase of 
the iron oxides is also wustite, but other oxides such as hematite might also occur. 
 
 
Figure 5-9: X-ray profiles of Fe/Mo coatings. Sample 2-01 (left) and sample 2-08 (right) 
A dependence on the spray distance can be detected; it appears that prolonged flight 
time of the particles leads to a better mixing with oxygen. In contrast, XRD patterns of 
the starting powder do not show an evidence of oxides, which leads to the assump-
tion that the low contents of individual oxides in the spray powder material cannot be 
detected by XRD. 
Analysis with a confocal laser microscope indicates that the Fe/Mo coatings have 
significant relief differences. Figure 5-10 (middle) shows a height image of the sam-
ple 2-03. It can be seen that one of the two phases is set back after the grinding and 
polishing process. Secondary electron images (SE-image) with a scanning electron 
microscope show also reliefs between the two different phases. The material contrast 
from the SE images reveals that set-back phase is iron which exhibits lower hardness 
than molybdenum and is therefore eroded during the grinding process. Consequent-
ly, it can be concluded that during tribological load the bearing ratio of the layer is 
largely determined by the molybdenum phase. 

Microstructured thermally sprayed surfaces 
67 
 
 
 
Figure 5-10:  Confocal laser microscopy images of sample 2-03 (left und middle) und BSE-
micrograph of sample 2-01 (right) 
Micro-hardness testing was performed on cross-sections of some of the Fe/Mo coat-
ings. Before testing the layers, measurement uncertainties were assessed by meas-
uring a hardness test block. On each measured layer, 10 hardness impressions were 
set with a diamond pyramid (Vickers hardness). The results were processed by 
means of a statistical analysis and corrected. The results are shown in the following 
table. 
Table 5-5: Vickers hardness of Fe/Mo coatings 
 
01 02 03 04 05 
06 
07 
08 
09 
Hardness 
(HV 0.3) 
- 
- 
- 
- 
- 
442 ± 56 
426 ± 83 
- 
459± 97 
7KHWULERORJLFDOSURSHUWLHVRIWKH)H0RVDPSOHVZHUHH[DPLQHGLQ³3LQ-on-GLVF´Hx-
periments in heated synthetic oil (0W30). The coatings show improved performance 
in comparison to an uncoated reference sample made of steel, and especially at 
higher temperatures and higher contact pressures, the Fe/Mo coatings demonstrate 
a distinct advantage. The transition from mixing into the hydrodynamics friction oc-
curs at lower velocities and the total friction is reduced. A detailed description of the 
WULERORJLFDO WHVWLQJV FDQ EH IRXQG LQ FKDSWHU  ³7ULERORJLFDO PHFKDQLVPV RI PLFUo-
VWUXFWXUHV´ 
Their advantageous tribological properties notwithstanding, the coatings are charac-
terised by low corrosion stability. After a short time, they react with atmospheric oxy-
gen and their iron phase is oxidised to hematite (see Figure 5-11). Consequently, 
molybdenum-containing coatings in combination with pure iron are limited for the ap-
plication on cylinder liners only: Condensates such as formic acid and sulfuric acid 
may in the combustion chamber occur as a result from the combustion process and 
attack the layer system [FLO03]. Corrosion particles increase the friction between the 
liner surface and the piston.  

68 
Microstructured thermally sprayed surfaces 
 
 
Figure 5-11:  Optical microscopy images of tribometer pins with Fe/Mo coatings after storing un-
der air conditions. 
Spray material FeCr13 
Another potential spray material investigated in the course of this study was a high-
alloy ferritic steel material with a chromium content of about 13 wt.-% (henceforth ab-
breviated as FeCr13). In comparison to the Fe/Mo coatings, FeCr13 is characterised 
by its homogenous distribution in the coating, as the chromium is finely dispersed 
and the material consists of a single phase. Passivation of the chromium content is 
sufficiently high to ensure an adequate corrosion resistance to air and aqueous solu-
tions and in applications under high temperature and oxygen presence. Similarly to 
molybdenum, chromium forms oxide during the spraying process, which can signifi-
cantly increase the hardness of the sprayed material. The high corrosion stability 
strongly reduces the formation of abrasive iron oxides such as hematite (Fe2O3), but 
also the formation of the solid lubricant wustite (Fe1-xO). The slightly lower hardness 
of FeCr13 and the uniform distribution of chromium allow good mechanical machining 
of the material. The control of the formation of pores based on the variation of the 
process parameters is more difficult in this material because the melting of the parti-
cles is more similar than between molybdenum and iron particles. As a result, the 
degree of melting and the kinetics of the particles can be determined only by the frac-
tion interval of the powder. 
The following paragraphs provide extensive material characterisation of the chromi-
um based steel coatings (FeCr13). 
 
 

Microstructured thermally sprayed surfaces 
69 
Table 5-6: Overview of spray parameters used for the FeCr13 coatings 
Sample 
Spray distance (mm) 
Current (A) 
Hydrogen content (NLPM) 
1-01 
110 
530 
6 
1-02 
125 
530 
6 
1-03 
140 
530 
6 
1-04 
110 
530 
8 
1-05 
125 
530 
8 
1-06 
140 
530 
8 
1-07 
110 
530 
10 
1-08 
125 
530 
10 
1-09 
140 
530 
10 
The starting powder for FeCr13 coatings is shown in Figure 5-12. Two powder frac-
tions were examined and one selected for the spray process. The powder fractions 
were -20+45 μm (Figure 5-12, left) and -25+5 μm (Figure 5-12, middle). The irregular 
shape of the spray particles resulted in a better melting of the chromium steel. It was 
therefore estimated that the process parameters would need lower energy inputs in 
comparison to the Fe/Mo-powder. Since the hydrogen content influences the energy 
input greatly, only the spray distance and the hydrogen flow rate were varied for the 
FeCr13 material. In comparison to the Fe/Mo coatings, the spray distance was in-
creased to increase the number of resolidified particles and, consequently, the num-
ber of pores. The compositions of the two powder fractions are equal. 
Figure 5-12:  SEM micrographs of the chromium steel powders. Fraction -20+45 (left), fraction -
25+5 μm (middle) and iron particle (right) 
Polished cross-sections of FeCr13 coatings (Figure 5-13) show the same depend-
ence on the heat input as for the Fe/Mo coatings. Sample 1-05 (125 mm and 8 
NLPM) exhibits a dense lamellar structure with isolated macropores and strong oxi-
dation (Figure 5-13 left). Sample 1-02 (125 mm and 6 NLPM), which was sprayed 
with lower energy, is characterised by a higher percentage of pores (Figure 5-13, 
centre). In addition, the coating is more strongly oxidised. Sample 1-02 (125 mm) and 
1-03 (140 mm) were compared when investigating the properties of coatings the 
same energy input, but varied spray distances. The coating structure and the applica-

70 
Microstructured thermally sprayed surfaces 
tion process was almost the same for both samples, but the sample with higher spray 
distance oxidised stronger. 
 
 
 
Figure 5-13:  Polished cross-sections of FeCr13 1-05 (left), 1-02 (middle) und 1-03 (right) 
For the analysis of the surface, micro-sections were also characterized with white 
light interferometry. The results show that the porosity interval is higher than the one 
of Fe/Mo coatings. The highest porosity was measured for sample 1-03, which was 
sprayed with low hydrogen flow and from a high spray distance. However, the sample 
shows a high standard deviation so that it must be assumed that the porosity interval 
of this series is similar to the Fe/Mo coatings. 
Table 5-7: Porosities from series 1 of FeCr13 coatings 
Sample 
1-01 
1-02 
1-03 
1-04 
1-05 
1-06 
1-07 
1-08 
1-09 
Porosity (%) 
0.55 
2.71 
5.30 
0.43 
1.28 
2.39 
0.97 
3.39 
0.97 
To allow for a comparison of the tribological characteristics of the FeCr13- and Fe/Mo 
coatings, a further series of FeCr13-samples were sprayed in accordance with the 
Taguchi L9 experimental design listed in table 5-3. 
Polished cross-sections were used to investigate the microstructure of the individual 
coatings. For this purpose, in addition to optical microscopy images, SEM micro-
graphs recorded in BSE mode and height images obtained by confocal laser micros-
copy were analysed to obtain additional information on the phase composition and 
topography of the coating. 
 
 
 
Figure 5-14:  SEM micrographs of FeCr13 coatings 2-02 (left), 2-03 (middle) und 2-08 (right). 
The SEM images (Figure 5-14) show three microstructures whose surfaces differ de-
pending on the various process parameters with which the layers were sprayed. The 
two samples 2-02 and 2-03, which were sprayed from a distance of 90 mm, are char-
acterised by nearly the same porosity and number of spherical particles. However, 
sample 2-03 shows a significantly higher oxidation: oxide films can be detected on 

Microstructured thermally sprayed surfaces 
71 
non-melted and re-solidified particles, in particular. Since this sample was sprayed 
with a higher heat input, it can be assumed that the particles were strongly melted 
and required a longer cooling time on the substrate; consequently, they were ex-
posed to the oxidising atmosphere while in their melted state for a long time. In com-
parison, sample 2-08, which was sprayed from a distance of 150 mm, exhibits a 
higher proportion of resolidified particles as well as a higher porosity. This sample did 
not oxidise as much as sample 2-03; however, some particles show oxide rims with a 
thickness of up to 4 μm, which exhibit cracks indicating their brittle character. 
Porosities of the individual coatings are summarised in the table below. The results 
reveals that the material FeCr13 tends to show lower material porosity. Due to the 
nearly homogeneous powder, the particles were molten in dependence on their size 
only. The location and time of contact between powder particles and plasma in the 
gas stream are important for different powder melting. Lower amounts of non-melted 
and re-solidified particles are the result. 
Table 5-8: Porosities from series 2 of FeCr13 coatings 
Sample 
2-01 
2-02 
2-03 
2-04 
2-05 
2-06 
2-07 
2-08 
2-09 
Porosity (%) 
1.22 
0.82 
0.93 
1.07 
0.69 
1.06 
0.63 
1.59 
1.2 
 
Figure 5-15: Comparison of series 1 and 2 of FeCr13 coatings 
Analysis with the electron microprobe shows a homogeneous distribution of elements 
within the FeCr13-material (Figure 5-16). By and large, chromium is dissolved uni-
formly in the steel, but small precipitates of chromium are also found in the coating. 
The few grey areas in the BSE image represent the oxidised particles (cf. the ele-
mental map for oxygen). In these areas, the chromium content is increased, too. This 
indicates that chromium precipitates were oxidised during the flight phase. The oxi-
dised chromium provides for the high corrosion resistance and increased hardness. 

72 
Microstructured thermally sprayed surfaces 
Min 
 Max 
Figure 5-16:  Element mapping of a FeCr13 coating by means of electron microprobe 
The analysis of the phase composition shows mainly a single-phase ferritic stainless 
steel (Figure 5-17). Furthermore, the profiles also reveal iron oxides which were pro-
duced during the spray process. The strong oxidation of the material can be seen in 
the micrographs. The qualitative phase analysis concerning the peak positions at 30 
DQGĬLQGLFDWHWKHSUHVHQFHRIWKHLURQR[LGHPDJQHWLWH)H3O4); 
nonetheless, it is also possible that an iron-chromium oxide, namely chromite 
(FeCr2O4), is present as well. The appearance of chromium oxides is also supported 
by the oxygen distribution in the element mapping, which shows the accumulation of 
oxygen in the chromium rich areas. FeCr13 coatings, similar to Fe/Mo coatings, ex-
hibit higher oxide content in samples which were coated from a longer spray distance 
than in those from a short spray distance. 
Figure 5-17:  XRD profile of the FeCr13-powder (left) and the sample 2-08 (right) 
The XRD profiles provide evidence of the presence of the iron oxide wustite; still, 
magnetite and chromite appear to be the prevalent oxide phases. Magnetite is at-
tributed solid lubricant properties, which - though similar to those of wustite - are not 
as pronounced [Ven09]. The starting powder (Figure 5-17 left) shows no evidence of 
iron oxides. 
Due to the single-phase composition of the FeCr13 material, there are no strong dif-
ferences in hardness in between the coatings; thus, no relief formation can be ob-
served during mechanical processing such as grinding. Figure 5-18 shows images of 
FeCr13-02 made with a confocal laser microscope. It can be seen that the coating 

Microstructured thermally sprayed surfaces 
73 
exhibits a flat surface without substantial differences in height between the individual 
spray lamellae. 
 
 
Figure 5-18:  Confocal laser microscopy images of the sample 2-03 
As with the Fe/Mo coatings, micro-hardness testing was also performed for the 
FeCr13 coatings. In each coating, 10 hardness indentations were set with a diamond 
pyramid (Vickers hardness). The values reveal that FeCr13- are characterised by 
higher hardness than the Fe/Mo coatings. This fact can be explained with the homo-
geneous structure of the single-phase FeCr13. The high proportions of iron in the 
Fe/Mo coatings lead not only to local hardness reduction but also to an increase of 
porosity. Moreover, FeCr13 coatings are partially strongly oxidised so that a high 
proportion of hard oxides increases the hardness. 
Table 5-9: Vickers hardness of FeCr13 coatings 
Samples 
01 
02 
03 
04 
05 06 07 08 09 
Hardness 
(HV 0.3) 
544 ± 97 
475 ± 55 
502 ± 52 
507 ± 55 
- 
- 
- 
- 
- 
7KH WULERORJLFDO SURSHUWLHV ZHUH H[DPLQHG LQ ³3LQ-on-GLVF´ H[SHULPHQWV LQ KHDWHG
synthetic oil (0W30). Similarly to the Fe/Mo coatings, the FeCr13 coatings show im-
proved tribological properties when compared to an uncoated reference sample. 
However, the reference sample does show an equal or lower coefficient of friction in 
the hydrodynamic region for low contact pressures of 1.25 MPa and oil temperatures 
of 120 °C. A detailed description of the tribological testings can be found in chapter 7 
³7ULERORJLFDOPHFKDQLVPVRIPLFURVWUXFWXUHV´,WVKRXOGEHQRWHGWKDWVHL]LQJHIIHFWV
might also have occurred in some cases. Examining the contact area of the two fric-
tion partners reveals friction welding due to the high chromium content. The "pin-on-
disc" setup of the tribological tests cannot completely reproduce the running motion 
of the piston ring on the cylinder surface, as it is a point contact instead of a line con-
tact. Nevertheless, the friction welding behaviour of the two friction partners in the 
cylinder could be similar to the results from the tribological tests. 
Conversely, the FeCr13 material shows high corrosion stability due to its high chro-
mium content, making it suitable for use in the combustion chamber. 

74 
Microstructured thermally sprayed surfaces 
5.4 Inner coating of rotationally symmetric components 
For the internal coating by means of atmospheric plasma spraying, it was necessary 
to use a burner with a nozzle which operates at 90 ° to the burner shank. 
In addition, due to the limited workspace, the coatings had to be applied with lower 
power and a smaller plasma jet. For this reason, the SM-F210 plasma torch from 
Sulzer Metco was used. The torch is designed for use on complex geometries and in 
boreholes. Since the output of this burner differs significantly from the output of the 
burner used for the outer contours, it was necessary to adjust the varying spray pa-
rameters during the first testing for the interior coatings. The Taguchi L9 experimental 
design was modified in the course of the first tests to study the influence of the pro-
cess parameters. Most noteworthy is the spray distance which was limited due to the 
maximum diameter of the coated cylinders used as test specimens for the tribological 
tests. The test specimens for the rotational friction wear tests (RRV) were blanks with 
a final diameter of 83 mm after coating. Consequently, the maximum spray distance 
was chosen in such a way as to minimise the collision risk between the burner shank 
and the cylinder wall, whereas the minimum distance ensured that the plasma flame 
would not touch the cylinder wall. The current and the gas flow had to be adjusted so 
that the liner would not overheat, yet there would still be enough energy to melt the 
powder particles. As a result, the following test plan was formulated: 
Table 5-10:  Taguchi-L9-Design of experiments 
Sample 
Spray distance 
 
Current (A) 
Hydrogen content 
(NLPM) 
Argon content 
(NLPM) 
3-01 
35 
270 
3 
40 
3-02 
45 
320 
4 
40 
3-03 
55 
370 
5 
40 
3-04 
55 
320 
3 
50 
3-05 
35 
370 
4 
50 
3-06 
45 
270 
5 
50 
3-07 
45 
370 
3 
60 
3-08 
55 
270 
4 
60 
3-09 
35 
320 
5 
60 
For the investigation of internally coated samples, initially flat samples were bound to 
a magnetic bearing (Figure 5-19). For an internal coating, either a special plasma 
torch or the component to be coated rotates, and the burner moves axially through 
the bore. In this case, the bearing rotated. The disadvantage of this experimental 
setup was the intermingling of powder particles after crossing the edge. 

Microstructured thermally sprayed surfaces 
75 
 
 
 
Figure 5-19:  Experimental setup for internal coating of flat samples (left), plasma coating of a flat 
sample in a bearing (centre) and schematic coating process of a flat sample bound to magnet in a 
bearing (right). 
Using the experimental setup shown above, two different spray materials were ap-
