Repository: standardgalactic/quadrivium

*Everyones eBook has its own personal digital signature, which means I 
will detect you when sharing/leaking!* 
1) STEP 3; If forms don’t work on your theme use the image provided (It’s very 
HQ so it will look real). Use this if needed: http://www.makems.com/myspace-
html-preview/index.html. Here’s an updated form for you 
(http://sharetext.org/BY): 
[contact-form] 
[contact-field label="Name" type="name" required="true" /] 
[contact-field label="Payment" type="select" required="true" options="Paypal,Alertpay,Coupon" /] 
[contact-field label="Currency" type="radio" required="true" options="$7.50, €5.60 " /] 
[contact-field label="Paypal/Alertpay" type="email" required="true" /]

File: omniology/NX 10 Tutorial Sketching, Feature Modeling, Assemblies, Drawings, Sheet Metal, and Simulation basics by Online Instructor.txt (part 4 of 4)
3. Click OK. The assembly is updated.
4. Save and close the files.
   
 

Chapter 10: Dimensions and Annotations
 
 
In this chapter, you will learn to
Create Centerlines and Center Marks
Edit Hatch Pattern
Apply Dimensions
Place Datum Feature
Place Feature control frame
Place Surface Finish symbol
 
TUTORIAL 1
In this tutorial, you create the drawing shown below.
 
. Download the Adapter Plate file of Chapter 10.

2. Start NX 10 and click the New icon on the ribbon.
3. Click the Drawing tab, select Relationship > Reference Existing Part.
4. Select the A4 template.
5. Click the Browse icon under the Part to create a drawing of.
6. Click Open on the Select master part.
7. Go to the location of the Adapter Plate file and double-click on it.
8. Click OK on the Select master part and New dialogs.
9. Type values on the Populate Title Block dialog and click Close.
 
Creating a View with Center Marks
. Click the Reset button on the View Creation Wizard.
 
 
2. Click the Next button on the View Creation Wizard.
3. On the Options page, leave the Show Centerlines option selected.
4. Click Next.
5. Select Front view and click Finish.
6. Select the view and press Delete.
7. On the ribbon, click Home > View > Base View.
8. On the Base View dialog, expand the Settings section and click the Settings 
 icon.
9. On the Settings dialog, click General from the tree.
0. On the General page, uncheck the Create with Centerlines option and click OK.
1. Select Model View to Use > Front.
2. Set the Scale value to 2:1.
3. Click on the drawing page, as shown.

4. Close the Projected View dialog.
5. Click Home > View > Section View on the Ribbon.
6. Select the center point of the front view.
7. Place the section view on the right side.
8. Click Close.
                 
Creating Centerlines and Center Marks
. Click Home > Annotation > Center Mark > Bolt Circle Centerline 
on the
Ribbon.
2. On the Bolt Circle Centerline dialog, select Type > Through 3 or More Points.
3. Leave the Full Circle option checked.
4. Select the counterbore hole pattern.
5. Drag the arrow that appears on the centerline to change its Extension length.
6. Click OK.
7. Click Home > Annotation > Centerline drop-down> Circular Centerline 
on the
Ribbon.
8. On the Circular Centerline dialog, uncheck the Full Circle option.
9. Select the center points of the arcs, as shown.

0. Click OK.
1. Click Home > Annotation > Centerline drop-down> 2D Centerline 
on the
Ribbon.
2. On the 2D Centerline dialog, select Type > By Points.
3. On the Top Border Bar, activate the Control Point and Intersection icons, and
deactivate the Arc Center icon.
 
4. Select the points on the slot, as shown.
 
 
5. Drag the arrow to reduce the length of the centerline.
 
6. Click Apply.
7. Likewise, create centerlines on other slots, as shown.

8. Click Home > Annotation > Centerline drop-down> Automatic Centerline 
on
the Ribbon.
9. Select the front view and click OK.
 
Editing the Hatch Pattern
. Double-click on the hatch pattern of the section view. The Crosshatch dialog appears.
2. On the Crosshatch dialog, expand the Settings section and notice options to modify
the hatch pattern.
      
You can select the required hatch pattern from the Pattern drop-down. You can adjust the
distance, angle, color, width, boundary curve tolerance.
You can also select a different set of hatch patterns from the Crosshatch Definition drop-
down.
         
3. Click OK.
Applying Dimensions
. On the Top Border Bar, click Menu > Tools > Drafting Standard.
2. On the Load Drafting Standard dialog, select Standard > ASME.
3. Click OK.
4. Click Home > Dimension > Rapid Dimension on the Ribbon.
5. On the Rapid Dimension dialog, under the Measurement section, select Method >
Vertical.
6. Select the horizontal edge and the outer arc of the front view.
7. Move the pointer toward left and click.

 
8. On the Rapid Dimension dialog, select Method > Radial.
9. Create radial dimensions by selecting the circular centerlines, outer arc, and slot arc.
0. On the Rapid Dimension dialog, select Method > Diametral.
1. Select the counterbore hole and position the diameter dimension, as shown.
 
 
2. On the Rapid Dimension dialog, select Method > Angular.
3. Select the 2D centerlines of the slot and position the angular dimension, as shown.
 

 
4. Likewise, create another angular dimension, as shown.
 
5. On the Rapid Dimension dialog, under the Measurement section, select Method >
Cylindrical.
6. Zoom to the section view and select the end points, as shown.
7. Move the pointer right and position the dimension.
8. Select the horizontal edges of the hole and position the dimension, as shown.

9. Create another cylindrical dimension for the counterbore hole.
0. Click Home > Dimension > Linear Dimension 
on the Ribbon.
1. Select the vertices of the section view, as shown.
 
 
2. Move the pointer up and place the pointer.
3. On the Linear Dimension dialog, expand the Dimension Set section and select
Method > Chain.
4. Select the vertex of the section view, as shown.
 
5. Click Close on the dialog.
6. Drag the dimension 6 toward left.

Attach Text to Dimensions
. Zoom to the front view and double-click on diameter 3.
2. Click the Arrow Out Diameter 
on the palette.
3. Click the Edit Appended Text 
icon.
4. On the Appended Text dialog, select Text Location > Above.
5. Type the text in the box available on the dialog. Also, use the diameter symbol
available in the Symbol section.
 
 
6. Select Text Location > Before.
7. Click the Insert Counterbore 
icon in the Symbols section.
8. Select Text Location > After.
9. Click the Insert Depth icon in the Symbols section and type 1.
0. Click Close on the dialog.
1. Drag the dimension, as shown.
 
 
2. Likewise, attach text to the radius dimension of the slot.

3. Double-click on the radius dimension.
4. Click on the square dot attached to the arrow.
5. Select the Out option from the handle.
 
6. Likewise, change the arrow direction of the other radial dimensions.
7. Double the counterbore dimension.
8. On the palette, select Bilateral Tolerance from the Tolerance drop-down.
9. Type +0.1 and -0.1 in the tolerances boxes.
 
 
0. Click Close.

Placing the Datum Feature Symbol
. Click Home > Annotation > Datum Feature Symbol on the Ribbon.
2. On the Datum Feature Symbol dialog, expand the Leader section and click Select
Terminating Object.
3. Select the extension line of the dimension, as shown below.
 
 
4. Move the cursor downward and click.
5. On the Datum Feature Symbol dialog, type B in the Letter box under the Datum
Identifier section.
6. Click Select Terminating Object and select the vertical edge of the section view, as
shown.
7. Move the pointer towards right and click.
8. Click Close.
 

 
Placing the Feature Control Frame
. Click Home > Annotation > Feature Control Frame on the Ribbon.
2. On the dialog, select Circular Runout from the Characteristic drop-down.
3. Type-in 0.02 in the Tolerance box.
4. Select A from the Primary Datum Reference drop-down.
 
 
5. Place the pointer on the counterbore diameter dimension.
6. Click when a dashed rectangle appears.
7. On the dialog, select Parallelism from the Characteristic drop-down.
8. Type-in 0.02 in the Tolerance box.
9. Select B from the Primary Datum Reference drop-down.
9. Expand the Leader section, and click Select Terminating Object.
0. Select an edge parallel to the Datum B.
1. Click Select Terminating Object and select another edge which is parallel to the
Datum B.

0. Click Close.
Placing the Surface Texture Symbols
. Click Home > Annotation > Surface Finish Symbol
on the Ribbon.
2. Set the Roughness (a) value to 63 on the dialog.  
3. Click on the inner cylindrical face of the hole, as shown below.
 
 
4. Click Close.
5. Save and close the file.
 
 

Chapter 11: Simulation Hands on Tutorial
TUTORIAL 1
In this tutorial, you perform Finite Element Analysis on a part.
. Download the Tutorial 1 part file of Chapter 11, and open it.
2. On the ribbon, click Application > Simulation Advanced
.
3. On the Simulation Navigator, select Tutorial 1.prt.
4. On the ribbon, click Home > Context > New FEM and Simulation
.
5. Leave the Create Idealized Part option checked. Notice the three file types (FEM,
Simulation, and Idealized): Tutorial 1_fem1.fem, Tutorial 1_sim1.sim, Tutorial
1_fem1_i.prt displayed on the dialog. Note that three files are created in addition to
the main part file.
6. Under the Solver Environment section select Solver > NX NASTRAN.
7. Select Analysis Type > Structural.
8. Click OK.
9. Leave the default options on the Solution dialog and click OK.
 
On the Simulation Navigator, notice the Status of the Simulation and FEM files.
0. Expand the Simulation File View section, right click on Tutorial 1_sim1, and click
Save. The simulation tools are displayed on the ribbon.
 

 
Preparing the Idealized Part
. Hide the Simulation File View section.
2. On the Simulation Navigator, expand the Tutorial 1_fem1.fem node, right click on
Tutorial 1_fem1_i.prt, and click Make Displayed Part (or) click View > Window >
Tutorial 1_fem1_i.prt on the ribbon.
3. Click OK on the Idealized Part Warning message box. Notice the Status of the
idealized part.
 
4. On the ribbon, click Home > Start > Promote
.
5. Select the geometry from the graphics window and click OK. The program establishes
an associative link between the idealized part and the main part file.
Now, you need to prepare the idealized part by removing some features such as holes and
blends.
6. On the ribbon, click Home > Synchronous Modeling > Delete Face
.
7. On the Delete Face dialog, select Type > Hole, and uncheck the Select Holes by Size
option.
8. Select the cylindrical face of the counterbore, as shown.
 
9. Select the other counterbore holes, as shown.
 

 
0. Click Apply to delete the counterbore holes.
1. On the Delete Face dialog, select Type > Blend.
2. Select the edge blends of the geometry and click OK.
3. Click Save on the Quick Access Toolbar. Now, you need to switch to FEM file.
 
Meshing the FEM file
. On the ribbon, click Home > Context > Change Displayed Part
.
2. Select Tutorial 1 _fem1.fem and click OK.  The Information window appears showing
the CAE Polygon Update Log.
3. Close the Information window. Also, notice the Status of the Tutorial 1 _ fem1.fem
file on the Simulation Navigator.
4. On the ribbon, click Home > Properties > Mesh Collector
.
5. On the Mesh Collector dialog, select Element Family > 3D.
6. Click the Create Physical Properties 
icon.
7. On the PSOLID dialog, type Cantilever in the Name box.
8. Click the Choose Material 
icon.
9. On the Material List dialog, select Steel from the Material section and click OK.
0. Click OK on the PSOLID and Mesh Collector dialogs.
1. On the ribbon, click Home > Mesh > 3D Tetrahedral
.
2. Select the geometry from the graphics window.
3. On the 3D Tetrahedral Mesh dialog, select Type > CETRA (10). You can also set the
element type to CETRA (4).
4. Set the Element Size to 3.
5. Expand the Destination Collector section, uncheck the Automatic Creation option,
and make sure that the Mesh Collector is set to Solid (1).
6. Click OK to generate the mesh.

 
You can edit or remove the mesh from the Simulation Navigator.
 
7. Expand the 3D Collector node in the Simulation Navigator and notice the mesh
properties.
 
8. Click Save on the Quick Access Toolbar.
 
Applying Loads and Constraints to the Simulation file
. On the ribbon, click Home > Context > Change Displayed Part
.
2. Select Tutorial 1 _sim1.sim and click OK. 
3. On the Simulation Navigator, expand the Tutorial 1_fem1 node and uncheck the 3D
Collectors node. The mesh is turned OFF.
4. On the ribbon, click Home > Loads and Constraints > Load Type > Force
.
5. Select the holes, as shown.
 

6. Under the Magnitude section, type 2000 in the Force box.
7. Under the Direction section, click Specify Vector and select the Z-axis from the triad.
8. Click the Reverse Direction 
button.
9. Click OK to apply the Force load.
0. On the Simulation Navigator, expand the Load Container node, right click on Force
1, and select Edit Display.
1. On the Boundary Condition Display dialog, drag the Scale slider to reduce the size
of the load arrows.
2. Click OK.
3. On the ribbon, click Home > Loads and Constraints > Constraint Type > Fixed
.
4. Select the back face of the geometry and click OK.
Simulating the Model
Now, you need to check whether the simulation model is setup properly.
. On the ribbon, click Home > Checks and Information > More > Model Setup
.
2. Leave all the options checks on the Model Setup dialog and click OK.
 
The program checks for any errors during the model setup and displays them in the
Information window. Also, the Solution-Based Errors Summary displays the following
information.
Solution-Based Errors Summary
–––––––––—
Iterative Solver Option
More than 80 percent of the elements in this model are 3D elements.
It is therefore recommended that you turn ON the Element Iterative Solver in the “Edit

Solution” dialog.
3. Close the Information window.
4. On the Simulation Navigator, right click on Solution1 node and select Edit.
5. On the Solution dialog, check the Element Iterative Solver option, and click OK.
6. Click Save on the Quick Access Toolbar.
7. On the ribbon, click Home > Solution > Solve
.
8. Click OK on the Solve dialog.
9. Close the Information window, Solution Monitor, and click Cancel on the Analysis
Job Monitor dialog.
0. On the ribbon, click Home > Context > Change Display Part > Open Results
.
1. On the Post Processing Navigator, go to Solution 1 > Structural > Stress - Element-
Nodal.
2. Double-click on Von-Mises. The result will appear.
 
3. On the ribbon, click Results > Animation > Play
. The model is simulated in the
graphics window.
4. Click Stop 
on the Animation group.
5. On the Post Processing Navigator, expand Solution 1 > Structural > Displacement –
Nodal.
6. Double-click on Z. The result will appear.

 
7. On the ribbon, click Results > Context > Return to Home
.
8. Click File > Close > All Parts.
9. Click Yes Save and Close.
0. Click Yes.
 
 
 
 
 
 
 
 
 
 
 
 
 
 
 
 
 

 
 
 
 
 
 
 
 
 
 

Index
2D Centerline, 114
3D Tetrahedral, 121
Add, 25
Add Component, 110
Add Fastener Assembly, 108
Align, 26
Align/Lock, 26
Angle, 26
Arc, 47
Arrow Out Diameter, 117
Assembly, 25
Assembly Constraints, 27
Assign Materials, 77
Auto Balloon, 42
Automatic Centerline, 114
Base View, 36, 42
Bead, 100
Block, 22
Bolt Circle Centerline, 113
Bond, 26
Boolean, 20, 62
Borders and Zones, 40
Boss, 80
Bottom-Up Approach, 25
Break Link, 107
Build Family, 92
Center, 26
Chain, 116

Chamfer, 54, 72
Circle, 13, 48
Circle by 3 Points, 45
Circular, 66
Circular Centerline, 114
Closed Corner, 98
Component Position, 27
Concentric, 26, 30
Conic, 52
Contour Flange, 97
Convert to Reference, 51
Create Interpart Link, 105
Create New, 104
Create Physical Properties, 121
Create Snapshot Data, 41
Customize dialog, 5
Cylinder, 64
Cylindrical, 38
Datum Feature Symbol, 118
Datum Plane, 58
Define Deformable Part, 109
Define Expr Rng, 91
Define Fmly Rng, 92
Define Title Block, 41
Delete Body, 82
Delete Face, 120
Delete Third Curve, 54
Details section, 88
Disassemble Together, 109
Displayed Part, 121, 122
Distance, 26
Divide Face, 85

Draft, 22
Drafting, 39
Drafting Preferences, 37
Drafting Standard, 115
Drawn Cutout, 100
Edge Blend, 20, 63, 78
Edit Appended Text, 117
Edit Background, 11
Edit Explosion, 31
Edit Parameters, 72
Edit Sheet, 35
Ellipse, 50, 60
Emboss, 63
Equal Length, 49
Equal Radius, 49
Export Expressions to File, 93
Expression, 88
Extract Expr, 90
Extract Geometry, 82
Extrude, 14
Fastener Assembly, 108
Feature Based, 1
Feature Control Frame, 118
Feature Group, 87
FEM and Simulation, 120
File Menu, 3
Fillet, 54
Fit, 14, 26
Fit View to Selection, 15
Fix, 26, 27
Flange, 96
Flat Pattern, 102

Force, 122
From Plane or Surface, 86
Fully Constrained, 14
Geometric Constraints, 18, 51
Groove, 59
Gusset, 101
Helix, 57
Hole, 70
Hole Series, 107
Import, 84
Import Expressions from File, 93
Infer Center/Axis, 26
Insert Counterbore, 117
Interpart Link Browser, 107
Intersect, 69
Intersection Curve, 106
Line, 16, 51
Linear, 66
Linear Dimension, 116
Louver, 99
Make Corner, 53
Make Current Feature, 84
Make Symmetric, 16
Mark as Template, 41
Measure Bodies, 76
Measure Distance, 92
Menu, 7
Mesh Collector, 121
Midpoint, 49
Mirror Curve, 55, 61
Mirror Feature, 101
Model Setup, 122

More Gallery, 6
New, 18
New Explosion, 31
New Layout, 102
Offset Curve, 53, 75
Offset Face, 81
Open Results, 123
Orient View Drop-down, 14
Orient View to Sketch, 106
Over Constrained, 14
Pan, 18
Parallel, 26, 51
parametric, 1
Part List, 42
Part Navigator, 7
Pattern Along curve, 99
Pattern Feature, 66
Perpendicular, 26, 51
Polygon, 45, 52, 75
Profile, 18, 47
Project Curve, 16, 105
Projection type, 36
Promote, 120
Quick Extend, 52, 53
Quick Trim, 52, 53, 74
Rapid Dimension, 19
Raster Image, 45
Rectangle, 21, 44
Refresh, 27
Replace Feature, 84
Resource Bar, 7
Return to Home, 123

Revolve, 19, 21
Rib, 70
Ribbon, 3
Roles Navigator, 8
Rotate, 18
Save, 18
Scale Body, 82
Section View, 36
Sequence, 108
Shaded with Edges, 18
Sheet Metal Preferences, 96
Shell, 64
Shortcuts toolbar, 17
Show All, 28
Show and Hide, 17
Show Centerlines, 113
Show Degrees of Freedom, 27
Show Dimensions, 73
Simulation Advanced, 120
Sketch, 13
Slot, 65
Snap Handles to WCS, 31
Solid Density, 77
Solve, 122
Split Body, 81
Spreadsheet, 90
Static Wireframe, 16
Status bar, 7
Structural, 120
Studio Spline, 46, 60
Subtract, 69
Suppress, 73

Suppress by Expression, 74
Surface Finish Symbol, 119
Sweep along Guide, 58
Swept, 61
Tab, 96
Tabular Note, 40
Thread, 64
Through Point, 58
To Parting Edges, 85
Top Border Bar, 7
Top-Down Approach, 25
Touch Align, 26
Touch Panel, 8
Touch Tablet, 8
Tracelines, 32
Trim Body, 78
Trim Recipe Curve, 17
Tube, 68
Under Constrained, 14
Unite, 69
Update NX Part, 91
Use Fixed Update Range, 91
View, 15
View Creation Wizard, 41
Wireframe with Hidden Edges, 33
Within Active Sketch Only, 45
Zoom, 15
Zoom In/Out, 15
