Repository: standardgalactic/quadrivium

*Everyones eBook has its own personal digital signature, which means I 
will detect you when sharing/leaking!* 
1) STEP 3; If forms don’t work on your theme use the image provided (It’s very 
HQ so it will look real). Use this if needed: http://www.makems.com/myspace-
html-preview/index.html. Here’s an updated form for you 
(http://sharetext.org/BY): 
[contact-form] 
[contact-field label="Name" type="name" required="true" /] 
[contact-field label="Payment" type="select" required="true" options="Paypal,Alertpay,Coupon" /] 
[contact-field label="Currency" type="radio" required="true" options="$7.50, €5.60 " /] 
[contact-field label="Paypal/Alertpay" type="email" required="true" /]

File: omniology/Schlesinger M. Aluminum Recycling 2ed 2013.txt (part 4 of 16)
100
Primary metal (%)
Recycled metal (%)
Total metal production
The ﬁrst two grades in Figure 4.1, Tablet and Tabloid, are largely identical. 
However, Tabloid is new scrap, free of ink and paint. Tablet is old scrap and thus has 
ink and possibly paint on it. As a result, Tabloid will have greater value than Tablet. 
Several other types of scrap have separate grades for new and old material; the new 
material is always worth more.
Taboo is a common grade of aluminum scrap (Figure 4.2). Its speciﬁcation 
demands little or no alloyed copper. This increases the possibility of using it to pro­
duce wrought alloys when it is remelted. The tolerance problem was discussed in 
Chapter 2; the low-copper speciﬁcation is a result of this. Taboo also has limita­
tions on smaller-sized materials and the amount of oil and grease it can contain. 
Smaller scrap pieces are more likely to oxidize when put in a melting furnace, lower­
ing overall yields and generating more dross. Excessive grease will generate smoke 
and soot during the melting process, damaging the workplace environment. A plant 
that only purchases oil-free scrap can avoid having to purchase a decoating furnace 
(see Chapter 5). Limitations of these types are common through the descriptions in 
Figure 4.1.
There are six types of UBC scrap—Take, Talc, Talcred, Taldack, Taldon, and 
Taldork. Take is new scrap (Figure 4.3); the others are old. Talc and Talcred are loose 
scrap; the others have been densiﬁed by briquetting, bundling, or baling. Densiﬁed 

46
Aluminum Recycling
Tablet—Clean Aluminum Lithographic Sheets
To consist of alloys 1100 and/or 3003, to be free of paper, plastic, excessively inked sheets and any 
other contaminants. Minimum of three inches (8 cm) in any direction.
Tabloid—New, Clean Aluminum Lithographic Sheets
To consist of 1000 and/or 3000 series alloys, to be free of paper, plastic, ink, and any other contami­
nants. Minimum size of three inches (8 cm) in any direction.
Taboo—Mixed Low Copper Aluminum Clippings and Solids
Shall consist of new, clean, uncoated and unpainted low copper aluminum scrap of two or more 
alloys with a minimum thickness of 0.015 in. (0.38 mm) and to be free of 2000 and 7000 series, foil, 
hair wire, wire screen, punchings less than ½ in. (1.25 cm) diameter, dirt, and other ­nonmetallic 
items. Grease and oil not to total more than 1%. Variations to this specification should be agreed on 
prior to shipment between the buyer and seller.
Taint/Tabor—Clean Mixed Old Alloy Sheet Aluminum
Shall consist of clean old alloy aluminum sheet of two or more alloys, free of foil, Venetian blinds, 
castings, hair wire, screen wire, food or beverage containers, radiator shells, airplane sheet, bottle 
caps, plastic, dirt, and other nonmetallic items. Oil and grease not to total more than 1%. Up to 10% 
Talc permitted.
Take—New Aluminum Can Stock
Shall consist of new low copper aluminum can stock and clippings, clean, lithographed or not litho­
graphed, and coated with clear lacquer but free of lids with sealers, iron, dirt and other foreign 
contamination. Oil not to exceed 1%.
Talc—Post-Consumer Aluminum Can Scrap
Shall consist of old aluminum food and/or beverage cans. The material is to be free of other scrap 
metals, foil, tin cans, plastic bottles, paper, glass, and other nonmetallic items. Variations to this 
specification should be agreed upon prior to shipment between the buyer and seller.
Talcred—Shredded Aluminum UBC Scrap
Shall have a density of 12–17 pounds per cubic foot (193–273 kg/m3). Material should contain maxi­
mum 5% fines less than 4 mesh (US standard screen size) (6.35 mm). Must be magnetically separated 
material and free of steel, lead, bottle caps, plastic cans and other plastics, glass, wood, dirt, grease, 
trash, and other foreign substances. Any free lead is basis for rejection. Any and all aluminum items, 
other than used beverage cans, are not acceptable. Variations to this specification should be agreed 
upon prior to shipment between the buyer and seller.
Taldack—Densified Aluminum UBC Scrap
Shall have a biscuit density of 35–50 pounds per cubic foot (562–802 kg/m3). Each biscuit not to 
exceed 60 pounds (27.2 kg). Nominal biscuit size range from 10˝ to 13˝ × 10¼˝ (25.4 × 33 × 26 cm) 
to 20˝ × 6¼˝ to 9˝ (50.8 × 15.9 × 22.9 cm). Shall have banding slots in both directions to facilitate 
bundle banding. All biscuits comprising a bundle must be of uniform size. Size: Bundle range 
dimensions acceptable are 41˝ to 44˝ × 51˝ (104–112 cm) to 54˝ × 54˝ (137 × 137 cm) to 56˝ (142 cm) 
high. The only acceptable tying method shall be as follows: Using minimum 5/8˝ (1.6 cm) wide 
by .020˝ (0.05 cm) thick steel straps, the bundles are to be banded with one vertical band per row 
and a minimum of two girth (horizontal) bands per bundle. Use of skids and/or support sheets 
of any material is not acceptable. Must be magnetically separated material and free of steel, lead, 
bottle caps, plastic cans and other plastic, glass, wood, dirt, grease, trash, and other foreign 
substances. Any free lead is basis for rejection. Any and all aluminum items, other than UBCs, 
are not acceptable. Items not covered in the specifications, including moisture, and any varia­
tions in the specification should be agreed upon prior to shipment between the buyer and seller.
Taldon—Baled Aluminum UBC Scrap
Shall have a minimum density of 14 lbs per cubic foot (225 kg/m3), and a maximum density of 17 lbs 
per cubic foot (273 kg/m3) for unflattened UBC and 22 lbs per cubic foot (353 kg/m3) for flattened UBC.
FIGURE 4.1  Speciﬁcations for grades of aluminum scrap.

47
Aluminum Recycling Economics
Size: minimum 30 cubic feet (0.85 m3), with bale range dimensions of 24˝ to 40˝ (61–132 cm) × 30˝ 
to 52˝ (76–132 cm) × 40˝ to 84˝ (102–213 cm). The only acceptable tying method shall be as follows: 
four to six 5/8˝ (1.6 cm) × 0.20˝ (5 mm) steel bands, or 6 to 10 #13 gauge steel wires (aluminum bands 
or wires are acceptable in equivalent strength and number). Use of skids and/or support sheets of 
any material is not acceptable. Must be magnetically separated material and free of steel, lead, bottle 
caps, plastic cans and other plastics, glass, wood, dirt, grease, trash and other foreign substances. 
Any free lead is basis for rejection. Any and all aluminum items, other than used beverage cans, are 
not acceptable. Variations to this specification should be agreed upon prior to shipment between 
the buyer and seller.
Taldork—Briquetted Aluminum UBC Scrap
Shall have a briquette density of 50 pounds per cubic foot (800 kg/m3) minimum. Nominal bri­
quette size shall range from 12˝ to 24˝ (30.5–61 cm) × 12˝ to 24˝ (30.5–61 cm) in uniform profile 
with a variable length of 8˝ (20.3 cm) minimum and 48˝ (122 cm) maximum. Briquettes shall 
be bundled or stacked on skids and secured with a minimum of one vertical band per row and a 
minimum of one girth band per horizontal layer. Briquettes not to overhang pallet. Total pack­
age height shall be 48˝ (122 cm) maximum. Banding shall be at least 5/8˝ (1.6 cm) wide by .020˝ 
(5 mm) thick steel strapping or equivalent strength. The weight of any bundle shall not exceed 
4000 pounds (1.814 mt). Material must be magnetically separated and free of steel, plastic, glass, 
dirt, and all other foreign substances. Any and all aluminum items, other than UBC, are unaccept­
able. Any free lead is a basis for rejection. Items not covered in the specification, including mois­
ture, and any variations to this specification should be agreed upon prior to shipment between 
the buyer and seller.
Tale—Painted Siding
Shall consist of clean, low copper aluminum siding scrap, painted one or two sides, free or iron, dirt, 
corrosion, fiber, foam, or fiberglass backing or other nonmetallic items.
Talk—Aluminum Copper Radiators
Shall consist of clean aluminum and copper radiators, and/or aluminum fins or copper tubing, free 
of brass tubing, iron and other foreign contamination.
Tall —E.C. Aluminum Nodules
Shall consist of clean E.C. aluminum, chopped or shredded, free of screening, hair-wire, iron, cop­
per, insulation, and other nonmetallic items. Must be free of minus 20 mesh materials. Must contain 
99.45% aluminum content.
Talon—New Pure Aluminum Wire and Cable
Shall consist of new, clean, unalloyed aluminum wire or cable free from hair wire, ACSR, wire 
screen, iron, insulation and other nonmetallic items.
Tann—New Mixed Aluminum Wire and Cable
Shall consist of new, clean unalloyed aluminum wire or cable, which may contain up to 10% 
6000 series wire and cable free from hair wire, wire screen, iron, insulation, and other nonme­
tallic items.
Taste—Old Pure Aluminum Wire and Cable
Shall consist of old, unalloyed aluminum wire and cable containing not over 1% free oxide or dirt 
and free from hair wire, wire screen, iron, insulation, and other nonmetallic items.
Tassel—Old Mixed Aluminum Wire and Cable
Shall consist of old, unalloyed aluminum wire and cable, which may contain up to 10% 6000 series 
wire and cable with not over 1% free oxide or dirt and free from hair wire, wire screen, iron, insula­
tion, and other nonmetallic items.
FIGURE 4.1 (continued)  Speciﬁcations for grades of aluminum scrap.
(continued)

48
Aluminum Recycling
Tarry A—Clean Aluminum Pistons
Shall consist of clean aluminum pistons to be free from struts, bushings, shafts, iron rings and other 
nonmetallic items. Oil and grease not to exceed 2%.
Tarry B—Clean Aluminum Pistons with Struts
Shall consist of clean whole aluminum pistons with struts. Material is to be free from bushings, 
shafts, iron and other nonmetallic items. Oil and grease not to exceed 2%.
Tarry C—Irony Aluminum Pistons
Shall consist of aluminum pistons with non-aluminum attachments to be sold on a recovery basis or 
by special arrangement between buyer and seller.
Teens—Segregated Aluminum Borings and Turnings
Shall consist of aluminum borings and turnings of one specified alloy. Material should be free of 
oxidation, dirt, free iron, stainless steel, magnesium, oil, flammable liquids, moisture and other non­
metallic items. Fines should not exceed 3% through a 20 mesh (U.S. standard screen).
Telic—Mixed Aluminum Borings and Turnings
Shall consist of clean, uncorroded aluminum borings and turnings of two or more alloys and subject to 
deductions for fines in excess of 3% through a 20 mesh screen and dirt, free iron, oil, moisture and all 
other nonmetallic items. Material containing iron in excess of 10% and/or free magnesium or stainless 
steel or containing highly flammable cutting compounds will not constitute good delivery. To avoid 
dispute, material should be sold on basis of definite maximum zinc, tin and magnesium content.
Tense—Mixed Aluminum Castings
Shall consist of all clean aluminum castings which may contain auto and airplane castings but no 
ingots, and to be free of iron, brass, dirt, and other nonmetallic items. Oil and grease not to total 
more than 2%.
Tepid—Airplane Sheet Aluminum
Should be sold on recovery basis or by special arrangements with purchaser.
Terse—New Aluminum Foil
Shall consist of clean, new, pure, uncoated, 1000 and/or 3000 and/or 8000 series alloy alumi­
num foil, free from anodized foil, radar foil and chaff, paper, plastics, or other nonmetallic items. 
Hydraulically briquetted material and other alloys by agreement between buyer and seller.
Tesla—Post Consumer Aluminum Foil
Shall consist of baled old household aluminum foil and formed foil containers of uncoated 1000, 
3000, and 8000 series aluminum alloy. Material may be anodized and contain a maximum of 5% 
organic residue. Material must be free from radar chaff foil, chemically etched foil, laminated foils, 
iron, paper, plastic and other nonmetallic contaminants.
Tetra—New Coated Aluminum Foil
Shall consist of new aluminum foil coated or laminated with ink, lacquers, paper, or plastic. Material 
shall be clean, dry free of loose plastic, PVC and other nonmetallic items. This foil is sold on a metal 
content basis or by sample as agreed between buyer and seller.
Thigh—Aluminum Grindings
Should be sold on recovery basis or by special arrangements with purchaser.
Thirl—Aluminum Drosses, Spatters, Spillings, Skimmings and Sweepings
Should be sold on recovery basis or by special arrangements with purchaser.
Throb—Sweated Aluminum
Shall consist of aluminum scrap that has been sweated or melted into a form or shape such as an 
ingot, sow or slab for convenience in shipping; to be free from corrosion, dross or any non-aluminum 
inclusions. Should be sold subject to sample or analysis.
FIGURE 4.1 (continued)  Speciﬁcations for grades of aluminum scrap.

49
Aluminum Recycling Economics
Tooth—Segregated New Aluminum Alloy Clippings and Solids
Shall consist of new, clean, uncoated, and unpainted aluminum scrap of one specified aluminum 
alloy only with a minimum thickness of 0.015˝ (0.38 mm) and to be free of hair wire, wire screen, 
dirt, and other nonmetallic items. Oil and grease not to total more than 1%. Also free from punch­
ings less than ½˝ (1.27 cm) in size.
Tough—Mixed New Aluminum Alloy Clippings and Solids
Shall consist of new, clean, uncoated and unpainted aluminum scrap of two or more alloys with 
a minimum thickness of 0.015˝ (0.38 mm) and to be free of hair wire, wire screen, dirt, and other 
nonmetallic items. Oil and grease not to total more than 1%. Also free from punchings less than ½˝ 
(1.27 cm) in size.
Tread—Segregated New Aluminum Castings, Forgings, and Extrusions
Shall consist of new, clean, uncoated aluminum castings, forgings, and extrusions of one specified 
alloy only and to be free from sawings, stainless steel, zinc, iron, dirt, oil, grease, and other non­
metallic items.
Troma—Aluminum Auto or Truck Wheels
Shall consist of clean, single-piece, unplated aluminum wheels of a single specified alloy, free of all 
inserts, steel, wheel weights, valve stems, tires, grease and oil, and other nonmetallic items. Variations 
to this specification should be agreed upon prior to shipment between the buyer and seller.
Trump—Aluminum Auto Castings
Shall consist of all clean automobile aluminum castings of sufficient size to be readily identified and to 
be free from iron, dirt, brass, bushings, and nonmetallic items. Oil and grease not to total more than 2%.
Twang—Insulated Aluminum Wire Scrap
Shall consist of aluminum wire scrap with various types of insulation. To be sold on a sample or 
recovery basis, subject to agreement between buyer and seller.
Tweak—Fragmentizer Aluminum Scrap (from Automobile Shredders)
Derived from either mechanical or hand separation, the material must be dry and not contain more 
than 4% maximum free zinc, 1% maximum free magnesium, and 1.5% maximum of analytical iron. 
Not to contain more than a total 5% maximum of nonmetallics, of which no more than 1% shall be 
rubber and plastics. To be free of excessively oxidized material, air bag canisters, or any sealed or 
pressurized items. Any variation to be sold by special arrangement between buyer and seller.
Twire—Burnt Fragmentizer Aluminum Scrap (from Automobile Shredders)
Incinerated or burned material must be dry and not contain more than X% (% to be agreed upon by 
buyer and seller) ash from incineration, 4% maximum free zinc, 1% maximum free magnesium, and 
1.5% maximum of analytical iron. Not to contain more than a total 5% maximum of nonmetallics, of 
which no more than 1% shall be rubber and plastics. To be free of excessively oxidized material, air bag 
canisters, or any sealed or pressurized items. Any variation to be sold by special arrangement between 
buyer and seller.
Twist—Aluminum Airplane Castings
Shall consist of clean aluminum castings from airplanes and to be free from iron, dirt, brass, bush­
ings, and nonmetallic items. Oil and grease not to total more than 2%.
Twitch—Floated Fragmentizer Aluminum Scrap (from Automobile Shredders)
Derived from wet or dry media separation device, the material must be dry and not contain 
more than 1% maximum free zinc, 1% maximum free magnesium, and 1% maximum of analyti­
cal iron. Not to contain more than a total 2% maximum of nonmetallics, of which no more than 
1% shall be rubber and plastics. To be free of excessively oxidized material, air bag canisters, 
or any sealed or pressurized items. Any variations to be sold by special arrangement between 
buyer and seller.
FIGURE 4.1 (continued)  Speciﬁcations for grades of aluminum scrap.
(continued)

50
Aluminum Recycling
material is easier to handle and is worth more. Talc does not specify magnetically sepa­
rated materials; the other old UBC grades do. Scrap grades often specify required pro­
cessing techniques, which produce improved purity and handling characteristics. Two 
of the newer scrap grades are EM-1 and EM-2, which specify the use of eddy current 
separation (see Chapter 5). Many scrap grades also specify a single product, such as 
UBCs, auto or truck wheels (Troma), pistons (Tarry), or automotive radiators (Tally).
FIGURE 4.2  Mixed low-copper clips (ISRI grade Taboo). (Photo courtesy of Ray Peterson, 
Aleris International, Beachwood, OH.)
Zorba—Recyclable Concentrates of Shredded Mixed Nonferrous Scrap Metal in Pieces— 
Derived from Fragmentizers for Further Separation of Contained Materials
Shall be made up of a combination of the nonferrous metals: aluminum, copper, lead, magnesium, 
stainless steel, nickel, tin, and zinc, in elemental or alloyed (solid) form. The percentage of each 
of these metals within the nonferrous concentrate shall be subject to agreement between buyer 
and seller, may vary from shredder to shredder and may, in some cases, be zero for a particular 
metal. Shall be obtained by air separation, flotation, screening, eddy current, other segregation 
technique(s) or a combination of the same. Shall have passed one or more magnets to reduce or 
eliminate free iron and/or iron attachments. Shall be free of radioactive material, dross, or ash. May 
be screened to permit description by specific size ranges. May contain high-density nonmetallics 
such as rock, glass, rubber, plastic, and wood. Items of exclusion, inclusion or limitation not set out 
in the above specifications, such as moisture and free iron and/or attachments or the presence or 
absence of other metals, are subject to agreement between buyer and seller. Material to be traded 
under this guideline shall be identified as ZORBA with a number to follow, indicating the estimated 
percentage nonferrous metal content of the material (e.g., ZORBA 63 – means the material contains 
approximately 63% nonferrous metal content).
FIGURE 4.1 (continued)  Speciﬁcations for grades of aluminum scrap. (From Institute 
of Scrap Recycling Industries [ISRI], Scrap Specifications Circular 2012, http://www.isri.
org/iMIS15_Prod/ISRI/_Program_and_Services/Commodities/Scrap_Speciﬁcations/ISRI/_
Program_and_Services/Scrap_Speciﬁcations_Circular.aspx?hkey=5c76eb15-ec00-480e-
b57f-e56ce1ccfab5, 2012. With permission.)

51
Aluminum Recycling Economics
Two of the scrap grades in Figure 4.1 contain a mix of aluminum and other metals. 
These are Zeppelin and Zorba, which are products from the recycling of automobiles 
(see Chapter 6). Zorba is the nonferrous metallic fraction remaining when automo­
biles are shredded, passed under a magnetic separator to recover most of the iron and 
steel, and further processed to remove most of the nonmetallic material. Its composi­
tion varies, depending on the age and type of automobiles being shredded and the 
upgrading steps that it has gone through. Zeppelin is what remains of Zorba after it 
has been through a heavy media separator (see Chapter 5) to remove heavier metals 
such as copper, stainless steel, and zinc. It still contains some magnesium in addition 
to aluminum. When Zeppelin is further processed to remove magnesium, the result 
is Twitch. Much of the aluminum scrap traded worldwide is sold as these grades, 
particularly Twitch and Zorba.
Table 4.1 compares the ISRI scrap grade deﬁnitions with some of the deﬁni­
tions created by the German Verband Deutscher Metallhändler (VDM, 2011). 
The differences between the two sets of deﬁnitions are worth noting. The VDM 
grades include no speciﬁcations for UBC scrap, compared with six ISRI types. 
As mentioned previously, aluminum can usage is much greater in North America, 
resulting in much more scrap to process. On the other hand, VDM describes two 
grades of rolled scrap that have no direct ISRI equivalent. Rolled scrap includes 
plate, sheet, and foil (including UBCs). Because the North American scrap market 
is larger, ISRI can break this into several speciﬁc grades. Also included in Table 4.1 
for comparison are commercially traded scrap grades deﬁned by the industry pub­
lication Platts Metals Week (2012). These are the types of scrap common enough to 
have publicly listed prices.
FIGURE 4.3  New UBC scrap (ISRI grade Take). (Photo courtesy of Ray Peterson, Aleris 
International, Beachwood, OH.)

52
Aluminum Recycling
TABLE 4.1
Comparison of ISRI, VDM, and Platts Aluminum Scrap Grades
ISRI Grade
VDM
Platts
Tablet
Tabloid
Album/Ampel
Taboo
US smelter-grade MLCCsa
Taint/Tabor
US old sheet
Take
Talc
Talcred
Taldack
Taldon
US UBCs
Taldork
Tale
US painted siding
Talk
Tall
Ahorn
Tally
Talon
Abweg
Tann
Tarry A
Tarry B
Armin
Tarry C
Artur
Tassel
Adler
Taste
Tata
Alter
US 6063 press scrap
Toto
Tutu
Teens
Atoll
Telic
Atlas/Autor
US turnings
Tense
Assel
Tepid
Terse
Arche
Tesla
Tetra
Thigh
Thirl
Azur
Throb
Tooth
Tough
Tread
Troma
Trump
Twang
Twist
Twitch
US high-grade auto shreds
Tweak
Apsis
US low-grade auto shreds
Twire
a	 Mixed low-copper clips.

53
Aluminum Recycling Economics
SCRAP PRICES
Several factors play a role in determining the value of different scrap grades. 
Some of these are characteristics of the scrap itself, and some are external factors. 
Characteristics of the scrap that impact the price include the following:
•	 Alloy purity: Scrap that consists entirely of one alloy is more valuable than 
a mixture of alloys. It can be remelted directly to produce that alloy, rather 
than requiring blending with other alloys or dilution with primary metal.
•	 Contaminants: These include oil, grease, dirt, plastic, paper, and other met­
als. These must be removed prior to remelting, which adds to the processing 
cost. New scrap grades are worth more than old scrap in part because they 
have lower levels of contaminants.
•	 Size: Big pieces of scrap produce better yield when melted than ﬁnely 
divided scrap such as turnings and wire chops. As a result, they are worth 
more. Baled or briquetted pieces of small scrap are worth more than loose 
pieces, for the same reason.
•	 Coatings and attachments: These have to be removed, which increases the 
cost of processing. As a result, bare scrap is usually worth more.
External factors include the following:
•	 The price of primary aluminum: When primary prices go up, scrap prices 
go up as well, and when prices go down, scrap becomes cheaper as well. 
However, the difference between primary and scrap prices is not constant. 
It can be impacted by government policy (see Chapter 11), the cost of alloy­
ing elements, the amount of primary produced in a given geographical 
area, and short-term supply constraints (Xiarchos, 2005). When primary 
aluminum is plentiful, the gap between primary and scrap prices grows; 
when primary aluminum plants shut down (as many have in Europe), scrap 
becomes more valuable (Blomberg and Söderholm, 2009). Primary alumi­
num is always a competitor of recycled metal, and if the gap between the 
price of primary and that of scrap becomes too small, it becomes impos­
sible to recycle metal at a proﬁt. Margins in Europe shrank to nearly zero 
in 2009, as the global recession created a large surplus of primary metal, 
driving down prices (Stulgis, 2012).
•	 The location of the scrap: Scrap that is located a long way from a remelting or 
reﬁning plant is more expensive to transport and thus less valuable. Table 4.2 
shows the price of a single grade of scrap (segregated low-copper clips, usu­
ally alloy 5052; ISRI grade Taboo) at various locations in North America on 
a given day (AMM, 2012). The highest values are on the West Coast, where 
buyers for Asian recyclers are most active. The lowest values are in eastern 
Canada, which has several nearby primary smelters. If located in another 
country, export taxes may also reduce the value of the scrap (Foster, 2005).
•	 The location of markets for recycled aluminum: The customers for recycled 
aluminum can be a long way from the place where it is produced. Most 

54
Aluminum Recycling
secondary aluminum producers locate their plants near their customers; 
those that cannot will receive less for their product, which means that they 
pay less for raw material.
•	 The cost of alloying elements: Aluminum alloys generally contain one or more 
of ﬁve common alloying elements: copper, magnesium, manganese, silicon, 
and zinc. If the cost of any of these elements surges, scrap containing that ele­
ment can become a desirable alternative to pure copper, magnesium, etc., as a 
means of manufacturing that alloy. The costs of copper and silicon can make 
the price of scrap containing these elements higher than that of primary metal 
(Blomberg and Hellner, 2000; Gaustad et al., 2007; Rombach, 2006).
•	 Government policy (see Chapter 11): Taxes and restrictions on imports or 
exports of aluminum affect scrap prices, depending on the type of government 
action (Foster, 2005). One government policy that has had a particular impact 
has been moves to reduce the carbon footprint of manufacturing industries, 
that is, the amount of CO2 released to the environment during the production 
process. Because the production of recycled aluminum has such a smaller car­
bon footprint than that of primary metal (see Chapter 1), manufacturers wish­
ing to lower their own carbon impact can do so by using recycled metal (Das, 
2012; Novelis, 2012). This increases the demand for scrap and raises its price.
Table 4.3, obtained from Gesing et al. (2010), compares the relative value of prices 
for different grades of scrap with that of primary metal in spring 2010. The most 
valuable scrap grade is alloy 6061 truck wheels, which consist of a single alloy, 
have no coating, and so can be directly remelted to the same alloy. The second most 
TABLE 4.2
Price for Segregated Low-Copper Clips (Taboo), $US/lb
City
Price ($US/lb)
Atlanta
0.6464
Boston
0.6114
Buffalo
0.6414
Chicago
0.6264
Cincinnati
0.6214
Cleveland
0.6064
Detroit
0.6314
Houston
0.5514
Los Angeles
0.6814
New York
0.6264
Philadelphia
0.6364
Pittsburgh
0.6264
San Francisco
0.6564
St. Louis
0.6664
Montreal
0.5273
Toronto
0.5273

55
Aluminum Recycling Economics
valuable grade is new alloy 6061 scrap, which has the advantage of being new, but 
may not have the consistent shape and size of old wheels. The lowest-valued scrap 
is mixed-alloy, high-grade turnings (Figure 4.4), which cannot be directly remelted, 
contain oil or lubricant, have a high surface/volume ratio, and may have more cop­
per than most aluminum alloys can tolerate. The sorting technologies described in 
the next chapter will not be useful for upgrading this material, either. As a result, its 
usefulness is limited. In general, the lowest-valued scrap grades tend to be old rather 
than new, mixed rather than single alloy, and coated or oily rather than bare. The 
exception is the 1-1-3 secondary ingot, produced by sweat melting (see Chapter 5). 
Its value is lowered by the iron content, which is incompatible with many aluminum 
alloy speciﬁcations (see Chapter 2).
Figure 4.5 shows another characteristic of aluminum scrap prices, volatility 
(Brath, 2012). The graph compares recent prices of scrap grades Taint and Tabor 
(bottom curve), secondary aluminum ingot (middle curve, described later in this 
chapter), and primary metal (top curve). These prices are graphed relative to the 
price of primary metal at the beginning of 2009. The up-and-down behavior of 
Taint/Tabor is a characteristic of all types of scrap and a challenge for recyclers 
trying to manage and if possible reduce costs (NADCA, 2008). The reason for the 
volatility is that the supply of scrap is not strongly affected by price. The amount of 
TABLE 4.3
Relative Price for Aluminum Scrap Grades in Spring 2010
Scrap Type
Origin
ISRI Code
Scrap Price (as % of Primary)
Mixed-alloy, high-grade turnings
New
Telic
15.3
Sheet
Old
Taint
21.4
Cast
Old
Tense
24.7
Siding
Old
Tale
28.4
UBC (cans)
Old
Talc
32.1
Mixed low-copper clips
Old
Tabor
38.1
Siding
New
44.2
Mixed low-copper clips
New
Taboo
58.6
Litho sheet
Old
Tablet
65.1
6063 extrusion (+6061)
New
Toto
70.7
Alloy 356 wheels
Old
Troma
78.6
Alloys 1100 + 3003
New
Tabloid
81.4
Alloy 5052
New
Tooth
82.8
Alloy EC scrap
New
Talon
85.1
Alloy 6061
New
Tutu
85.6
Alloy 6063
New
Tata
89.3
Alloy 6061 truck wheels
Old
89.8
1-1-3 sow
Old
Throb
42.3
Source:	 Gesing, A. et al., Advanced industrial technologies for aluminium scrap sorting, 
presented at Aluminium-21/Recycling, St. Petersburg, Russia, 2010.

56
Aluminum Recycling
FIGURE 4.4  Mixed borings and turnings (ISRI grade Telic). (Photo courtesy of Ray 
Peterson, Aleris International, Beachwood, OH.)
–1150
–950
–750
–550
Secondary aluminum
Old rolled scrap (Taint/Tabor)
LME primary + ingot premium DP
–350
–150
Price differential from January 2009
Primary (US$/tonne)
50
2009
2010
2011
250
2012
FIGURE 4.5  Prices of primary aluminum metal, secondary ingot, and scrap grade Taint/Tabor. 
(From Brath, C.F., Market development in primary and recycled aluminium, presented at Metal 
Bulletin 20th International Recycled Aluminium Conference, Salzburg, Austria, November 20, 2012. 
With permission.)

57
Aluminum Recycling Economics
new scrap is determined by the activities of aluminum processors, not scrap con­
sumers (Blomberg and Hellner, 2000), and actions that would increase the supply 
of old scrap are often the result of government action, not economic. Blomberg and 
Söderholm (2009) estimate that the own-price elasticity of secondary aluminum sup­
ply is 0.21, meaning that a 10% increase in price is likely to increase the supply by 
only 2.1%. As a result, increases in demand for scrap cause a signiﬁcant increase in 
price. Another consequence of the low own-price elasticity is that increasing the sup­
ply of aluminum scrap is less likely to be accomplished by providing price incentives 
than by improving recycling technology (Xiarchos, 2005).
Prices for aluminum scrap are published by numerous sources. Many provide 
spot prices, which are the prices paid for scrap for immediate (2-day) delivery. The 
AMM (American Metal Market) prices shown in Table 4.2 are an example of these 
(AMM, 2012); numerous web-based services have also appeared in the past several 
years (Logue, 2012a). The prices quoted by these sources are a combination of auc­
tion results, conversations with scrap brokers and buyers, and surveys of partici­
pants. Spot prices for scrap show the greatest volatility. Still other listings are based 
on an average of previous spot prices; the industry publication Platts Metals Week 
(now Platts Metals Daily; see Table 4.1) uses the average for a prior month for a given 
scrap grade to set the value for the next month (NADCA, 2008).
The London Metals Exchange (LME) does not publish scrap prices, but it does report 
the price of alloy A380.1, a casting alloy produced from scrap. The formula used by the 
LME uses the average price of this alloy from two months before to set the price for the 
current month (NADCA, 2008). This matters because contracts for the purchase and 
sale of scrap often use the LME price for A380.1 as a reference (Anton, 2006).
SCRAP PURCHASING
A recycler can essentially purchase scrap one of two ways:
	
1.	On the spot market, either through auction or through a broker (see Chapter 3)
	
2.	By contract with a scrap generator or broker, using a price or price formula 
determined by negotiation
A recycler who obtains scrap via the ﬁrst method is engaging in commodity risk, 
the risk that aluminum prices will fall during the remelting or reﬁning process. This 
reduces or eliminates the proﬁt margin obtained by recycling the metal. However, 
an increase in aluminum alloy prices will increase the margin, making the operation 
more proﬁtable. A second risk of spot market purchases (and perhaps more serious) 
is that of quantity; some scrap grades may not be widely available, especially at cer­
tain times of the year. As a result, most recyclers avoid this approach.
Recyclers who buy scrap by contract reduce their quantity risk. However, they can 
still assume a commodity risk, if the negotiated purchase is a function of a spot price 
(for aluminum scrap or aluminum). A particular concern is that of buying scrap at 
a price based on one index and selling castings or billet at a price based on another 
(NADCA, 2008). Recyclers often deal with this concern by hedging their scrap pur­
chases. Hedging describes several techniques used to lock scrap prices into place, 

58
Aluminum Recycling
minimizing the risk of sudden changes in price that could result in losses to the recycler. 
It is not without risks of its own (Logue, 2012b). There are several hedging ­techniques 
available; the most signiﬁcant for aluminum recyclers will be discussed here.
Physical hedging is the practice of buying large quantities of scrap at a low price 
and storing it on site (Logue, 2012b). If the recycled product generated from the scrap 
can be sold the same day, the proﬁts can be locked in. If not, the recycler is gambling 
that the price of secondary aluminum will be high enough when the metal is sold to 
generate a proﬁt. Physical hedging requires sufﬁcient understanding of the market to 
know when a scrap price is low enough to justify buying. It also requires substantial 
storage space for the purchased scrap, which is costly and ties capital up in inventory. 
As a result, its use is limited to larger recyclers.
If a recycler does not have the storage space for large quantities of scrap or the 
desired quantities of a particular grade of scrap are not available at one time, deriva­
tives hedging can be used to reduce risk. Derivatives hedging is done by purchasing 
scrap through a futures contract, a commitment by the recycler to purchase a speci­
ﬁed quantity of scrap at a set time in the future (LME, 2012; NADCA, 2008). The 
price of the scrap is either a set value (fixed price contracting) or more likely a func­
tion of the market price of a more stable commodity (formula pricing). Although a 
futures contract guarantees physical delivery of the contracted amount of the scrap 
at the speciﬁed time, in practice this rarely happens. The recycler usually ﬁnds a 
cheaper source of the desired scrap instead. When this happens, the futures contract 
is sold at the original metal price. This limits the proﬁts made by the recycler from 
the less expensive scrap, but the guaranteed price also minimizes losses should the 
purchase of more expensive scrap be required instead.
Finding a basis for calculating the purchase price of aluminum scrap in a futures con­
tract has been a challenge. As previously mentioned, the price of primary metal does not 
always correspond to the price of scrap (Anton, 2006), and published scrap prices are 
too volatile to be used for this purpose. The prices of secondary alloys (alloys produced 
from scrap) should be more relevant for this purpose. However, a single secondary alloy 
can have several compositions, as will be seen later in this chapter, and so prices pub­
lished for that alloy in different sources may not be for the same material. As a result, 
the type of contract available for derivatives hedging differs from continent to continent.
In the early 1990s, the LME attempted to solve this problem by introducing futures 
contracts based on the price of alloy A380.1 (Kiser, 2002). Aluminum alloy contracts 
were offered for Europe, North America, and Japan. The contracts for Europe were 
initially successful, but the A380.1 used in North America is different from that used 
in Europe (Carey, 2013), and the price is different as well. As a result, American 
secondary aluminum producers and consumers (in particular automakers) sought 
a better hedging tool. This resulted in the introduction by the LME of the North 
American Special Aluminum Alloy Contract (NASAAC) in 2002 (Anton, 2006; 
Stundza, 2002). NASAAC applied only to a North American composition of A380.1, 
to be supplied from US warehouses. This made it compatible with US accounting 
rules and thus a more usable tool.
The LME contracts have been controversial in both Europe and North America. 
Scrap dealers in particular have been opposed to it (Carey, 2013), noting that the dif­
ference between the price of LME A380.1 and that from other sources (in particular 

59
Aluminum Recycling Economics
Platts) is increasingly large and volatile (McBeth, 2012). Futures contracts imply the 
ability to obtain metal from LME-approved warehouses at the speciﬁed time, but 
waiting periods of several months have become increasingly common (Burns, 2012). 
As a result, secondary aluminum customers have been forced to make adjustments 
to NASAAC prices, and producers of secondary aluminum have begun to look for 
other hedging mechanisms instead (McBeth and Baltic, 2012).
COST OF PROCESSING
The cost of processing scrap is difﬁcult to state precisely, because there is no typical 
processing ﬂowsheet. Some recyclers start with low-cost old scrap and produce sec­
ondary alloys for casting applications; others start with good-quality new scrap and 
remelt directly to the same alloy. Analysis of a unit operation as simple as remelting 
scrap depends on the fuel value (if any) of coatings on the scrap, the melt loss that 
occurs during the process, and the ﬁnal temperature (casting alloys have a lower 
melting point than wrought alloys). However, some analyses have been produced.
For most producers of recycled aluminum, the cost of scrap represents about 80%–
85% of total costs (Kozhanov et al., 2010; Luo, 2009). As a result, the most effective 
means of reducing costs is minimizing the cost of scrap. Hedging is one possibility; 
ﬁnding ways to replace new scrap with old is another. The development of technology 
to more effectively sort old scrap (see next chapter) and to remove alloying elements 
from molten aluminum (see Chapter 12) is important to the industry for this reason.
Figure 4.6 illustrates the breakdown by Gluns and Schemberg (2005) of process­
ing costs for a secondary aluminum smelter burning natural gas in air. The largest 
components are the cost of disposing process wastes and labor costs; as a result, 
reducing these has the highest priority. Process wastes include salt slag and dross, 
and ways to reduce the amount of each to be disposed of are described in Chapter 13. 
Unfortunately, the generation of these wastes increases when lower-grade scrap is 
melted, which puts this cost-reduction effort at cross-purposes with that of reducing 
59
21
52
9
18
18
Energy
Flux
Disposal
Filter plant
Labor
Investment costs
FIGURE 4.6  Costs of processing aluminum scrap, €/tonne. (From Gluns, L. and 
Schemberg, S., Advantages of oxy-fuel burner systems for aluminium recycling, https://www.
airproducts.com/∼/media/Files/PDF/industries/metals-advantages-oxy-fuel-burner-systems-
aluminium-recycling.pdf, 2005. With permission.)

60
Aluminum Recycling
scrap costs. The reduction of labor costs requires the use of greater automation in 
furnace operations, described in Chapter 9. This too is more difﬁcult to accomplish 
when lower-grade scrap is used. Minimizing the use of salt would reduce ﬂux as well 
as disposal costs. The recent surge in natural gas production has reduced fuel costs;
