Repository: standardgalactic/quadrivium

*Everyones eBook has its own personal digital signature, which means I 
will detect you when sharing/leaking!* 
1) STEP 3; If forms don’t work on your theme use the image provided (It’s very 
HQ so it will look real). Use this if needed: http://www.makems.com/myspace-
html-preview/index.html. Here’s an updated form for you 
(http://sharetext.org/BY): 
[contact-form] 
[contact-field label="Name" type="name" required="true" /] 
[contact-field label="Payment" type="select" required="true" options="Paypal,Alertpay,Coupon" /] 
[contact-field label="Currency" type="radio" required="true" options="$7.50, €5.60 " /] 
[contact-field label="Paypal/Alertpay" type="email" required="true" /]

File: omniology/Stretching for Dummies (ISBN - 0470067411).txt (part 4 of 13)
by LaReine Chabut
properly anchored and the muscle you’re focusing on is fully lengthened. You also won’t
unintentionally put stress and strain on other parts of your body, which can be counterproduc-
tive to what you’re trying to achieve. Pay attention to what every part of your body is doing.
Several studies suggest that a relationship exists between ﬂexibility and posture.
Researchers have found that imbalances in muscular development or tension can con-
tribute to poor posture. For example, tight hamstrings can cause the pelvis to tilt up
unnaturally, which can reduce the lumbar curve, exaggerate the thoracic curve, and 
possibly cause low back pain. This section explains how stretching can have a positive
effect on posture and how proper posture can have a positive effect on stretching.
You may notice that one side of your body is more ﬂexible than the other. This imbalance is
very common, so don’t worry about it — and be sure to not go easy on the side that is less
ﬂexible. Really focus and try to increase your range of motion until both sides are even.
25
Chapter 2: Preparing for a More Flexible You

Don’t slouch (Darn it — Mom’s right again)
Poor posture, or slouching, is unattractive, and it can lead to poor breathing, upper back
tension, and inefﬁcient movement. One common cause of slouching is shortened chest mus-
cles and weak upper back muscles. The imbalance of the two pulls the shoulders forward.
The solution: stretching your chest and strengthening your back, which you ﬁnd out how to
do in Chapters 4 and 8. And in the meantime, try to be aware of your posture and make sure
that you stand erect and sit up straight.
Introducing the neutral spine
Throughout this book I remind you to ﬁnd or maintain neutral spine. You may be wondering
what the heck that means but just remember you have a natural curve in your back when
you relax. So I’m making sure that you don’t exaggerate or minimize the way your spine is
naturally shaped.
Your spine has four natural curves:
1. The cervical (the curve in your neck)
2. The thoracic (the slightly rounded shape in your upper back)
3. The lumbar (the sway of your lower back)
4. The sacrum (the tilt of your pelvic region)
In ﬂexibility training, neutral spine has three positions: lying on your back, sitting, and
standing. Start each stretch in neutral spine because incorrect spinal position not only
diminishes the effectiveness of the stretch but also promotes muscular imbalance and bad
posture. Every time you start in correct alignment you retrain your muscles to properly sup-
port your spine.
Although exercising is excellent therapy for your spine, many people make simple but cru-
cial mistakes in the position of their spine while exercising. These mistakes can place a
great deal of stress on the spine. Some of the most common are
 Decreasing the curve in the lower back by “tucking” the pelvis under
 Excessively arching the back by tilting the pelvis backward
 Exaggerating the thoracic curve by rounding the shoulders forward and tightening the
shoulder muscles
 Lifting and opening the rib cage while reaching overhead
 Forgetting that the neck is actually part of your spine
 Letting the chin drop down or the head jut forward
Positioning your pelvis
The area of the pelvis is the main hinge between the torso and the lower body, so correct
positioning of the pelvis is crucial for lower body stretches involving the hips, thighs, and
buttocks. Because these large muscles are all attached in one way or another to the pelvis,
incorrect positioning of the pelvis can cause these lower body stretches to be inefﬁcient or
even actually counterproductive.
26
Part I: The Why’s, Where’s, When’s, and How’s of Letting Loose and Snapping Back 

To ﬁnd the proper pelvic position that you should maintain while you’re stretching, try
standing in front of a mirror and turning sideways. Stand up tall so your body is in a straight
line from head to toe. This position is the correct position you want to have in your pelvis.
You don’t want to do the following:
 Tilt your pelvis forward — described as “tucking your pelvis under”
 Arch your back and let your buttocks stick out
The Art of Breathing Correctly
Believe it or not, you breathe in and out more than 20,000 times a day, and yet, most of the
time you do it incorrectly. I can hear you asking, “How is it possible to breathe wrong? Air
goes in; air goes out. How can something so simple be any more complicated?” Well, due to
poor posture or lack of body awareness, you end up using the wrong muscles to breathe.
The end result is shallow, ineffective breathing that robs you of all the full beneﬁts of your
breath. Poor posture — with a rounded back, dropped shoulders, and a forward head —
reduces the ability of the diaphragm to contract and the ribs to expand to their full potential.
The lung itself has no muscles, so it’s totally dependent on the muscles around it to create
the respiratory process of inhaling and exhaling. This can happen two ways: by using the
muscles that lift and lower the ribcage or by using the muscles of the diaphragm.
Unfortunately, most people use the shoulder and chest muscles to facilitate the respiratory
process of inhaling and exhaling. Although these muscles are large and powerful, breathing
isn’t really what they were designed for. Instead, the primary location of the movement of
respiration should be the diaphragm, which only has one function: breathing.
Here are some healthy breathing tips that you can ﬁnd an example of in Chapter 8:
 Inhale through your nose, ﬁlling your chest with air and letting your belly expand. This
technique allows your nose to ﬁlter and warm the air before your body uses it.
 Make sure that your shoulders stay relaxed and don’t raise up around your ears when
you’re breathing.
 Exhale through your mouth, consciously using your deep abdominal muscles and
diaphragm to push the air out (belly will deﬂate).
Just remember, to get all these wonderful beneﬁts, you need to breathe the way your body
was designed — from your core.
Relaxing and Letting Go
One of the most important beneﬁts of stretching is its ability to promote relaxation not only
of your body but also of your mind and spirit. The slow, methodical movements in a good
ﬂexibility program provide gentle movements as you position your body for the next
stretch, followed by periods of quiet stillness as you hold the stretch. Concentrated focus
on the muscles you’re stretching helps block out other stress-inducing thoughts (you know,
those thoughts of your schedule, your ﬁnances, your kids, and so on). In this way, stretch-
ing can not only lengthen your muscles but also expand your mental horizon.
27
Chapter 2: Preparing for a More Flexible You

When you stretch, keep the following in mind:
 You should feel slight tension in the muscle that you intend to stretch. This tension
should deﬁnitely not cross the line into pain or discomfort.
 You should feel a stretch only in the intended muscle, never in a joint. Pain in your
joints signals irritation in the joint, so you deﬁnitely want to let up if that happens.
 Your body should be in a position that’s relaxed and totally tension free. If your body
feels awkward or tense, modify the stretch, or use a prop such as a strap or block 
(covered earlier in this chapter) so you can focus on the intended muscle.
 Stretching should be a positive experience, not a form of self-torture.
Throughout this book I give you several different stretches for each muscle group. If one
doesn’t seem to ﬁt your body, try one that feels more comfortable.
28
Part I: The Why’s, Where’s, When’s, and How’s of Letting Loose and Snapping Back 

Chapter 3
Testing Your Flexibility to Establish 
Your Stretching Routine
In This Chapter
 Understanding what factors affect your ﬂexibility
 Determining your own ﬂexibility through self-testing
 Recording your results and tracking your improvements
S
ome people are fast runners; some people are good singers; some people are ﬂexible —
and some people aren’t. But when it comes to ﬂexibility, it’s really a question of degrees.
While it’s important to have a healthy range of motion in all your muscles and joints just to
live a balanced, healthy, injury-free life, being superﬂexible is really only necessary if you’re
a professional dancer or gymnast (so don’t get discouraged if you can’t put your foot
behind your head!). This chapter is designed to help you determine how ﬂexible you really
are and which areas of your body need the most attention so you can become as ﬂexible as
can be.
Coming to Terms with the Factors of Flexibility
Before you can set a reasonable goal, you need to understand what’s achievable and what
isn’t. Everyone can’t get a job with the Cirque du Soleil or do the splits, but not everyone
should for the simple reason that not every body is designed to bend that way.
Several factors determine your ﬂexibility, and you can change some of those factors and
some you can’t. But before you can work on making improvements in your ﬂexible status,
you have to be realistic. In the following sections, I present several areas of the body that
you can improve on. Take a look at the factors in each category to see what differences you
can make in your body with ﬂexibility. And then check out the things that you can’t change.
What you can change
Flexibility is the ability of your body to move through the required range of motion to 
perform the activity at hand. But what happens if you don’t have ﬂexibility in your body?
You may be uncoordinated or tense, but here are some factors you can positively alter in
your life to get the most out of your ﬂexibility training:
 Muscle tension: If a muscle is tense or in a state of contraction then it can’t increase in
ﬂexibility. It’s important to be in a state of relaxation to get the full beneﬁts of stretch-
ing (see Chapter 2 for tips on relaxing).

 Lack of coordination and body awareness: Lack of coordination can limit your ability
to stretch the targeted muscle, therefore diminishing the effectiveness of the stretch.
You have to pay attention to what’s happening to your muscles as you stretch and you
have to be mindful of your movement, all the while continually improving your form.
 Lifestyle: Eat right, exercise regularly, and adhere to your ﬂexibility training. Practice
makes perfect, and that advice applies to becoming more ﬂexible, too.
 Warming up: You need to make sure to warm up your muscles before you stretch.
When a muscle and the connective tissue around that muscle are warm they stretch
more easily and with less resistance — and you get more beneﬁt from your stretching
routines. Check out Chapter 11 for some ways to warm up properly.
 Your attitude: You’ll never see your best results without a positive attitude. Of course
that philosophy applies to more in life than just stretching, but focus on ﬂexibility
training for now.
What you can’t change
To avoid any unrealistic expectations, remember that there are some physical factors that
everyone has in common that simply can’t be changed. Yes, genetics do play a big part in
individual ﬂexibility, so I guess it’s okay to blame your family for this one . . . sorry mom!
 Your gender: Research indicates that, in general, women are more ﬂexible than men.
One reason could be because of bone structure because, for example, women usually
have broader and shallower hips, which give them a potential for greater range of
motion in the pelvic area.
 Your age: The aging process diminishes normal muscle function, including strength,
endurance, and ﬂexibility. Lost muscle mass is replaced with fat and collagen. Collagen
is the main component in connective tissue and is highly inﬂexible. Although aging is,
of course, inevitable, you can greatly slow down this process with your lifestyle
choices, such as eating right, exercising, and stretching regularly!
 Elasticity of connective tissue in muscles or joints: Don’t think of ﬂexibility in terms of
your whole body; think in terms of the range of motion of each joint. And each of the
joints in your body is made up of bones, muscles, and three types of connective tissue:
• Tendons: Tendons connect muscle to bone, and they drag the bone along when
the muscle moves. Firm, strong tendons are a good thing because without them
your muscles would be inefﬁcient and unstable. You don’t focus on stretching the
tendons in this book.
• Ligaments: Ligaments connect bone to bone (such as the bones in your knees
and in your elbows) and play a large role in the stability of a joint and how much
range of motion is possible in that joint. Because you don’t want wiggly knees or
elbows, you don’t want to stretch your ligaments, either.
• Fascia: This tissue is the rest of the connective tissue in your body. You can ﬁnd
fascia under the skin, deep in your body surrounding your organs and within your
muscles, holding the ﬁbers of the muscle together in a compact, efﬁcient bunch.
As much as 30 percent of a muscle is fascia, but the precise percentage is deter-
mined solely by genetics, so the amount of fascia in your muscles can play a large
role in how tight or ﬂexible your muscles can be. If you were born with a high per-
centage of fascia in your muscles, chances are you will be less ﬂexible overall.
 Your bone and joint structure limitations: You can thank Mom and Dad for your bone
structure. Plain and simple, some people’s joints allow more range of motion than
others. Get over it. Just like your childhood.
30
Part I: The Why’s, Where’s, When’s, and How’s of Letting Loose and Snapping Back 

Testing Yourself Before (and While,
and After) You Go Gumby-Like
The very best motivation to stick with an exercise program is seeing results, which is why
I’ve developed the ﬂexibility self-test I include in the next section. The test helps you accom-
plish two important goals:
 Indicates where you’re tight and where your imbalances may be so you know where
to focus your stretching program: For example, by doing this self-test, you may dis-
cover that your quadriceps (muscles in the front of your thigh) are tight but you have
a healthy range of motion in your hamstrings (muscles in the back of your thigh).
Eventually this imbalance between these two opposing muscle groups may lead to an
injury. Thanks to this self-test you now have the information to prevent that from hap-
pening by putting more time and effort into stretching your quadriceps and less on
your hamstrings.
Another common imbalance that leads to injury or postural problems is being tighter
on one side of your body than the other. That’s why in this self-test you document your
range of motion on both the right and left sides of your body. If you were to discover
that your left shoulder has more range of motion than your right shoulder, you can put
a little more time into stretching your right shoulder.
 Records and tracks your increases in ﬂexibility over time: The only way to tell
how far you’ve come is to know precisely where you started. And the only way to
know how far you’ve gotten is to measure your progress regularly. Performing this 
self-test before you begin your ﬂexibility training gives you a good idea of your initial
ﬂexibility level.
Measure yourself every six weeks to see how well you’re doing. And nothing breeds
success like success. The more you ﬁnd yourself improving, the more motivated you
will be to keep up the good work!
Developing increased ﬂexibility doesn’t happen overnight. You need to set realistic goals,
and start with easy exercises before moving on to more advanced ones. Testing is for
recording progress, not for competing. No two people are alike. Some people may see
results more quickly and dramatically than others, but as long as you’re seeing improve-
ment and enjoying yourself, you have a much better chance of making stretching a lifelong
program.
The self-test takes about 20 minutes to complete, so make sure to have enough time to com-
plete the test. As you test yourself more often and get more familiar with the stretches, the
time will decrease. To get started, you need the following:
 Comfortable, loose ﬁtting clothes
 Mat or carpeted ﬂoor — you need a space large enough to lie down comfortably
 Firm chair or exercise bench
 Stretching table or your bed
 Flexibility Evaluation Worksheet (included at the end of this chapter)
 Pen or pencil
 A towel or stretching strap — for a more detailed description of what type of strap,
check out Chapter 2
31
Chapter 3: Testing Your Flexibility to Establish Your Stretching Routine

If you’re really dedicated to increasing your ﬂexibility and you have made a commitment to
stick with your stretching program, I suggest investing a few dollars and purchasing your
own stretching strap — it will be well worth the money. Until then, just use a small bath
towel or gym towel.
Putting Your Legs Where Your Head 
Is . . . Not: The Flexibility Self-Test
Performing a stretch that involves more than one muscle group makes it difﬁcult to deter-
mine which muscle is tight or which ones cause limited range of motion. For example, you
may have heard of the “sit and reach” test — where you sit on the ﬂoor with your legs
straight out in front of you, and you bend forward while someone measures with a ruler
how far you can reach toward your toes (you may have done this test in high school; it’s a
popular test on Fitness Day). Even though this test is common for ﬂexibility, I’m not a big
fan of it because it gives you very little information — it tells you if your muscles are tight or
not, but it doesn’t tell you which muscles; is it your lower back, your hamstrings, or your
calves that are tight? Who knows?
So my test is different. My stretch test isolates individual muscles to give you the most
useful information possible to design your own customized stretching program. At ﬁrst, the
following sections of stretches may seem like a lot, but unfortunately there’s no such thing
as just a few moves to determine ﬂexibility.
After you completed the self-test, you know exactly what muscles in your body need the
most attention. At that point, you can head to the chapter in this book that contains speciﬁc
stretches for the areas you want to work and then choose the exercise(s) that feels most
comfortable for your body.
Also, you may notice that most of the stretches test both the right and left sides of your
body. It’s not uncommon to have one side more ﬂexible than the other, which creates an
imbalance, but it’s important to try to get both sides of your body equal in ﬂexibility for
symmetry, balance, and injury prevention, and this test helps you achieve that goal.
Before you start, I want to give you a few pointers:
 You get better results if you warm up before you attempt these tests. You can head to
Chapter 11 for some simple warm-up exercises. I recommend doing the same warm-up
routine every time you do this stretch test — that way you get more consistent and
accurate results.
 When you retest to check your progress, make sure that you always test in similar situ-
ations: time of day, amount of warm-up, workout schedule, and so on.
 In the section “Flexibility Self-Evaluation Worksheet,” I include a worksheet for record-
ing your performance on each of the stretches in this chapter. Each stretch isolates a
speciﬁc area.
As you perform the stretch, imagine a large clock around you with the center of the
clock pinned to the axis of the stretch. For instance, when standing up and twisting, the
clock would be on the ground, directly beneath the centerline of your body — the axis
around which you are stretching. Midnight would be looking straight ahead. If you’re
sitting on the ground leaning forward, the clock would be centered on your hip, the
axis of your stretch. Midnight would be when you’re sitting up straight.
32
Part I: The Why’s, Where’s, When’s, and How’s of Letting Loose and Snapping Back 

 Because this is only an assessment, not an attempt to increase your range of motion,
don’t hold the stretches for an extended period of time. Just get into the correct posi-
tion, inhale deeply and as you exhale make a note of your position as it corresponds to
the hands on a clock, and write in down on your worksheet.
Let the testing begin!
Neck
The chin-to-chest neck stretch gives you an idea of how tight the muscles are in your neck.
To test the muscles in this area, stretch following the steps below:
1. Sit up tall in a chair with your back straight, arms at your sides, and your shoulders
down.
Don’t round your back forward.
2. Inhale and as you exhale drop your chin down toward your chest, as shown in
Figure 3-1.
3. Make a note on your Flexibility Self-Evaluation Worksheet at what place on the clock
face the top of your head points.
Imagine that the clock face is centered on the outside of your shoulder.
• 1:00 is tight.
• 2:00 is a healthy range of motion.
• 3:00 is very ﬂexible.
Figure 3-1:
Testing the
ﬂexibility of
the back of
your neck.
33
Chapter 3: Testing Your Flexibility to Establish Your Stretching Routine

Shoulders
This simple movement can tell you a lot about the range of motion in your shoulders. To do
this test stretch, follow these steps:
1. Stand up tall with your back straight, your abdominals lifted, your shoulders down,
and your arms to your side.
2. Inhale and as you exhale lift your right arm straight forward, moving it as far over-
head as you can (Figure 3-2).
Remember to keep your shoulders down and don’t let your back arch. Stop moving if
you feel pain in your shoulder.
3. Make a note on your Flexibility Self-Evaluation Worksheet at what place on the clock
face your hand points.
• 10:00 is tight.
• 12:00 is a healthy range of motion.
• 1:00 is very ﬂexible.
4. Repeat this stretch with your left arm and mark your results on the worksheet.
• 2:00 is tight.
• 12:00 is a healthy range of motion.
• 11:00 is very ﬂexible.
Figure 3-2:
A ﬂexibility
test for your
shoulders.
34
Part I: The Why’s, Where’s, When’s, and How’s of Letting Loose and Snapping Back 

Chest
To test the ﬂexibility of your chest, follow these steps:
1. Stand up tall with your back straight, your abdominals lifted, your shoulders down,
and your arms at your sides.
2. Inhale and bring your arms straight out in front of you at chest height.
3. Exhale and open your arms to the side (palms facing forward) as far as you can
without arching your back (see Figure 3-3).
Keep your shoulder blades down and stable.
4. Make a note on your worksheet at what place on the clock your hands point.
• 10:00 and 2:00 are tight.
• 9:00 and 3:00 are a healthy range of motion.
• 8:00 and 4:00 are very ﬂexible.
Trunk
A healthy back has a balanced range of motion in four directions: forward, side, rotation,
and back. Isolating the muscles of your trunk can be difﬁcult because many muscles are
involved in the complex movement of your spine; therefore, there are four test stretches in
this section to measure the range of motion in your trunk as a whole.
Figure 3-3:
The ﬂexibil-
ity test for
your chest.
35
Chapter 3: Testing Your Flexibility to Establish Your Stretching Routine

Seated rotation
To do this test stretch, follow these steps:
1. Sit up tall in a chair with your back straight, your abdominals lifted, and your shoul-
ders down.
2. Place your left arm on the outside of your right thigh and your right hand on the
back seat of your chair.
This position helps you turn your upper body at the waist in the next step.
3. Inhale and as you exhale twist at your waist as if you were trying to look behind you.
This position is shown in Figure 3-4. Remember to keep both shoulders down and to
look out in front of you, not at the ﬂoor.
4. Make a note on the Flexibility Self-Evaluation Worksheet at what place on the clock
your chest faces.
• 1:00 is tight.
• 2:00 is a healthy range of motion.
• 3:00 is very ﬂexible.
5. Repeat this stretch by rotating to your left side and record the results on your 
worksheet.
• 11:00 is tight.
• 10:00 is a healthy range of motion.
• 9:00 is very ﬂexible.
Figure 3-4:
Testing your
ﬂexibility
with the
seated 
rotation.
36
Part I: The Why’s, Where’s, When’s, and How’s of Letting Loose and Snapping Back 

Standing side bend
To do this test stretch, follow these steps:
1. Stand with your feet hip-width apart and your back straight, abdominals lifted, and
your shoulders down.
2. Place your right hand overhead and your left arm to your side (see Figure 3-5a).
3. Inhale and as you exhale bend to the left side, reaching the ﬁngers on your left
hand down the side of your leg (Figure 3-5b).
Try to keep your shoulders and hips facing the front, avoiding even the slightest 
rotation in the spine.
4. Make a note on the Flexibility Self-Evaluation Worksheet at what place on the clock
face the top of your head points to.
• 1:00 is tight
• 2:00 is healthy range of motion
• 3:00 is very ﬂexible
5. Repeat this stretch on your other side (to stretch the left side).
• 11:00 is tight
• 10:00 is healthy range of motion
• 9:00 is very ﬂexible
a
b
Figure 3-5:
Flexibility
test for lat-
eral trunk
movement.
37
Chapter 3: Testing Your Flexibility to Establish Your Stretching Routine

Seated forward bend
A tight upper or lower back limits your range of motion. To do this test stretch, follow these
steps:
1. Sit on a chair with your feet ﬂat on the ﬂoor (see Figure 3-6a).
2. Inhale and as you exhale round forward a far as you comfortably can, bending at
your hips (Figure 3-6b).
3. Make a note on the Flexibility Self-Evaluation Worksheet at what place on the clock
face the back of your head points to.
• 1:00 is tight.
• 2:00 is healthy range of motion.
• 3:00 is very ﬂexible.
Standing back extension
You may have tight abdominals if this stretch is difﬁcult. To do this test stretch, follow these
steps:
1. Stand up tall with your back straight, your abdominals lifted, and your shoulders
down with your arms to your sides and your feet apart.
2. Inhale and as you exhale move your shoulders back, lifting your chest and eyes
toward the ceiling without compressing your lower back.
Think of keeping your spine long. Figure 3-7 shows you how to keep from compressing
your back. You can also put your hands on your lower back for support.
3. Make a note on your worksheet at what point on the clock your head stops moving.
Between 12:00 and 11:00 is tight.
Between 11:00 and 10:00 is a healthy range of motion.
Between 10:00 and 9:00 is very ﬂexible.
a
b
Figure 3-6:
Flexibility
test for trunk
forward
ﬂexion.
38
Part I: The Why’s, Where’s, When’s, and How’s of Letting Loose and Snapping Back 

Quadriceps
This stretch tests the ﬂexibility in your quadriceps (front of your thighs). Knowing where
your tightness lies allows you to focus on stretches that improve your range of motion in
this muscle group.
To stretch your quads, follow these steps:
1. Stand up tall and place your left hand on a stable surface.
Your surface can be a chair, wall, doorway, or fence — anything that’s sturdy and helps
you keep your balance in the next steps.
2. Inhale and lift your right foot behind you and grab hold of your ankle or the top of
your foot with your right hand (see Figure 3-8).
3. Exhale and gently move your knee back, trying to line it up next to your left knee.
Don’t force your heel to touch your right buttocks.
4. Make a note on your Flexibility Self-Evaluation Worksheet at what place on the clock
your knee points.
8:00 is very tight.
7:00 is tight.
6:00 is good ﬂexibility.
5. Repeat this stretch on your left side.
Figure 3-7:
Using the
back exten-
sion to test
your trunk’s
ﬂexibility.
39
Chapter 3: Testing Your Flexibility to Establish Your Stretching Routine

Hamstrings
To do this test stretch, you need a towel or stretching strap. For more information about what
type of strap to use check out Chapter 2 and read the discussion on props. Then follow
these steps:
1. Lie down on the ﬂoor with your legs straight out in front of you and your arms to
your sides.
2. Bring your right foot toward your chest and wrap a strap or towel around the arch
of your foot (see Figure 3-9).
3. Inhale and as you exhale extend your right leg toward the ceiling, as shown in
Figure 3-9.
Try to keep your right leg as straight as possible and your hips on the ﬂoor. If it’s more
comfortable for you, you can bend your left leg so that your foot is on the ﬂoor but it’s
important to try to keep your right leg straight, even if it is not straight up to the ceil-
ing. Remember, you are only evaluating your ﬂexibility, so it’s okay if your leg does not
go very high. Keep working at it and stretch regularly and you’ll soon see improvement.
4. Make a note on your worksheet at what point your foot stops.
10:00 is tight.
12:00 is a healthy range of motion.
1:00 is very ﬂexible.
5. Repeat this stretch with your left leg and record those results on your worksheet, too.
Groin
Groin pulls are often related to improper stretching or tight adductors, and this test reﬂects
your ﬂexibility in your adductors (inner thigh muscles).
Figure 3-8:
A ﬂexibility
test for your
quads.
40
Part I: The Why’s, Where’s, When’s, and How’s of Letting Loose and Snapping Back 

This area is often tighter in men than in women because women usually have broader and
shallower hips, which give them a potential for greater range of motion in this area.
To do this test stretch, follow these steps:
1. Lie down on the ﬂoor with your legs straight out in front of you and your arms to
your sides.
2. Inhale and as you exhale move your legs out to the side as far as you comfortably can.
Remember when you were little and you used to make snow angels? You move your
legs out like you were making an angel but without moving your arms. See Figure 3-10
for additional help.
3. Make a note on your worksheet at what place on the clock your feet point.
7:00 and 5:00 are tight.
8:00 and 4:00 are healthy range of motion.
9:00 and 3:00 are very ﬂexible.
Figure 3-10:
The lying
groin ﬂexi-
bility test.
Figure 3-9:
The ﬂexibil-
ity test
for your
hamstrings.
41
Chapter 3: Testing Your Flexibility to Establish Your Stretching Routine

Buttocks
To do this test stretch, follow these steps:
1. Sit up tall in a chair with your back straight, your abdominals lifted, and your shoul-
ders down.
2. Place your left ankle on your right quad just above your knee and gently press your
knee toward the ﬂoor with your left hand as you bend forward at the hip and tilt
your pelvis back.
Check out Figure 3-11 if you need help visualizing this stretch. Remember to keep your
opposite hip on the seat of your chair and your back straight. Look out at the ﬂoor in
front of you, not at your feet.
3. Make a note at what place on the clock face your knee stops moving.
1:00 is tight.
2:00 is a healthy range of motion.
3:00 is very ﬂexible.
4. Repeat this stretch with your right leg.
11:00 is tight.
10:00 is a healthy range of motion.
9:00 is very ﬂexible.
Figure 3-11:
The seated
ﬂexibility
test for
buttocks.
42
Part I: The Why’s, Where’s, When’s, and How’s of Letting Loose and Snapping Back 

Calves
Having tight calf muscles can affect not only your range of motion in your ankle but also
your walking and running strides. If your calf muscles are tight and you can’t get full range
of motion in your ankles with this test stretch, then this lack of motion may have a negative
effect on your form, in your hip, during walking and running. This imbalance may eventually
lead to chronic pain or injury to your knees, hips, or even lower back.
Pay close attention to this area if you wear high heels all day. Stretching this area can help
you keep your ankles, feet, and hips in balance.
To do this test stretch, follow these steps:
1. Sit on the ﬂoor with your right leg straight out in front of you and your left leg bent
so the bottom of your left foot rests against the inside thigh of your right leg.
2. Wrap a towel or stretching strap around the ball of your right foot and gently pull
your foot toward you so your toes move toward your knee.
Look at Figure 3-12 if you need help. For more information about what type of strap to
use, check out Chapter 2 and read the discussion on props. Also make sure to keep your
back straight; don’t lean forward at your hip. Try to move only your ankle and foot.
3. Make a note on your Flexibility Self-Evaluation Worksheet at what place on the clock
your toes point.
1:00 is tight.
12:00 is a healthy range of motion.
11:00 is very ﬂexible.
4. Repeat this stretch with your left foot.
Figure 3-12:
The ﬂexibil-
ity test for
your calves.
43
Chapter 3: Testing Your Flexibility to Establish Your Stretching Routine

Flexibility Self-Evaluation Worksheet
To test your ﬂexibility and record where you are now and your progress as you go along,
you need to perform the test stretches in this chapter. When you ﬁnish each test stretch,
record your progress in the Clock Position column in the evaluation sheet in Table 3-1.
The description column should be used to record any information you want to note about
the stretch such as level of difﬁculty or any discomforts you may feel.
Don’t forget to make several photocopies of the worksheet in Table 3-1 so you can repeat
these stretches and record your results about every six weeks. Over time you’ll see how
much you’ve improved. You’ll not only feel better, but also you’ll have proof that you’re get-
ting more ﬂexible.
Table 3-1
Flexibility Self-Evaluation Worksheet
Exercise
Side of Body
Clock Position
Description
Neck
Right
Left
Shoulders
Right
Left
Chest
N/A
N/A
Trunk (four stretches)
Seated rotation
Right
Left
Standing side bend
Right
Left
Seated forward bend
Right
Left
Standing back extension
Right
Left
Quadriceps
Right
Left
Hamstrings
Right
Left
Groin
Right
Left
Buttocks
Right
Left
Calves
Right
Left
44
Part I: The Why’s, Where’s, When’s, and How’s of Letting Loose and Snapping Back 

Part II
Head, Shoulders, Knees, 
and Toes: Targeting 
Specific Areas

In this part . . .
N
o matter where you’re tight, you can find a stretch
that’s right for you in this part because I cover
stretches for every muscle in your body. I show you
stretches for your neck, shoulders, chest, upper back, and
arms (all parts collectively known as the upper body) in
Chapter 4. Then in Chapter 5, you get a run down on some
functional stretches that keep your core (your center) flex-
ible and strong. In Chapter 6, you stretch your lower back,
and finally in Chapter 7, you discover stretches for your
legs, hips, and buttocks that you just can’t live without!

Chapter 4
Taking It from the Top: 
Upper Body Stretches
In This Chapter
 Checking out the anatomy of the body
 Stretching your neck and shoulder muscles
 Getting rid of ﬂabby arms
 Taking care of your wrists and hands
S
tarting at the top is a good way to begin your focus for stretching the upper body
because most people (including me) hold a lot of tension in the upper body. After all,
the upper body is primarily made up of the neck, shoulders, and upper back. And what a
powerful combination!
My dance teacher used to tell me to keep my shoulders down — I loved to bring them up
around my ears whenever I got stressed. Those good old shoulders would ﬂoat upward
leaving me with one heck of a neckache and a tight, pinched feeling between my shoulder
blades. Many people have a habit of tensing their upper body when they get stressed out,
which in turn, makes the muscles in the lower body overcompensate and work harder than
they really need to (leading to a backache!). And that’s why this chapter is so important.
In this chapter I break down the muscles of the upper body into sections: neck, shoulders,
upper back, chest, and arms. Each section gives you a few stretches that target that speciﬁc
area. Pick the stretch that feels best on your body. As you get more ﬂexible and comfortable
with stretching, try some of the other stretches for variety to keep your program interesting
and, dare I say, fun?
Before You Move, Contemplate 
Upper Body Anatomy
I always ﬁnd it useful to know exactly what muscle I’m working so I can really focus on that
area. To get the most out of your stretches, ﬁrst locate the muscle that you’re stretching by
taking a look at the anatomy drawing in Figure 4-1. This picture gives you a visual reference
of where the muscle is located and where it attaches so you can stretch it more effectively.
Having this visual helps you achieve a mind/body connection. By this, I mean that your
mind is aware of what your body is doing. When you perform a stretch, picture the muscle
from the drawing in your mind and feel it in your body.

What a Pain in the Neck! Stretches 
to Keep Your Head Held High
For most people, the neck is a lightning rod for stress. Trafﬁc, job issues, cranky children —
it’s amazing that the tension created by frustrations such as these are stored in that tiny
little area above your shoulders and below your head. The movement of the head and neck
is very complex and involves many muscles working together. To keep it simple, focus on
four of those muscles: Upper trapezius (truh-pee-zee-uhs), sternocleidomastoid (stur-noh-
klahy-duh-mas-toid), scalenes (skey-leens), and levator scapula (li-vey-ter skap-yuh-luh).
These are the muscles that, when not taken care of, literally become a pain in the neck.
Regularly stretching the muscles of your neck can reduce pain and tightness that if left
unchecked can lead to headaches, chronic stiffness, limited range of motion, and even
carpal tunnel syndrome. The stretches in this section may even prevent pain altogether.
Lateral head tilt
The lateral head tilt stretches the muscles that run along the sides of your neck: anterior,
middle, and posterior scalenes. These muscles attach to the upper rib cage, so to get an
effective stretch, you have to anchor your shoulder blades down as you tilt your head to
the side.
To do this stretch, follow these steps:
Sternocleidomastoid
Pectoralis
major
Bicep
Pectoralis minor
(beneath pectoralis
major)
Flexor
muscles
of the
wrist
Note: Sternocleidomastoid muscle has 2 parts as indicated.
Deltoid
Triceps
Latissimus dorsi
Extensors of the wrist
Trapezius
Rhomboids
Rotator
cuff
muscles
Figure 4-1:
Full body
anatomy
drawing with
neck and
shoulders
highlighted
(front and
back).
48
Part II: Head, Shoulders, Knees, and Toes: Targeting Speciﬁc Areas 

1. Inhale as you lift your shoulders up to your ears with your arms straight down at
your sides.
2. Exhale and lower your shoulders and anchor your shoulder blades in place to pro-
vide a ﬁrm foundation for the stretch.
3. Tilt your head to the left side, moving your left ear toward your left shoulder (see
Figure 4-2), being very careful not to lift your right shoulder.
Imagine that you’re holding a very heavy book in your hand as you tilt your head to the
opposite side. This thought may help you keep your right shoulder down and allow
you to feel the stretch more.
4. Hold the stretch for two or three deep breaths and then lift your head back to
center.
5. Inhale as you lift your shoulders again; exhale as you lower your shoulders.
6. Repeat the stretch on the right side.
A few do’s and don’ts for this stretch:
 Do be aware of your muscles in your upper back holding your shoulder down.
 Do breathe as you hold the stretch.
 Do sit or stand up tall as you hold the stretch.
 Don’t tilt from your waist.
 Don’t let your opposite shoulder lift as you tilt your head.
Figure 4-2:
The lateral
head tilt
includes the
shoulder
shrug and
side neck
stretch.
49
Chapter 4: Taking It from the Top: Upper Body Stretches

Neck rotation with tilt
Doing this stretch can be effective for immediate pain control and also, if done consistently,
can actually help prevent pain in the future because it targets the trapezius — the main cul-
prit in stress headaches!
This stretch can be done sitting or standing, but just remember that to effectively stretch
this area you must anchor your shoulder blades or keep them still to provide a solid founda-
