Repository: standardgalactic/quadrivium

*Everyones eBook has its own personal digital signature, which means I 
will detect you when sharing/leaking!* 
1) STEP 3; If forms don’t work on your theme use the image provided (It’s very 
HQ so it will look real). Use this if needed: http://www.makems.com/myspace-
html-preview/index.html. Here’s an updated form for you 
(http://sharetext.org/BY): 
[contact-form] 
[contact-field label="Name" type="name" required="true" /] 
[contact-field label="Payment" type="select" required="true" options="Paypal,Alertpay,Coupon" /] 
[contact-field label="Currency" type="radio" required="true" options="$7.50, €5.60 " /] 
[contact-field label="Paypal/Alertpay" type="email" required="true" /]

File: omniology/Volpp J. High-Power Laser Material Processing for Engineers 2025.txt (part 4 of 10)
the material along this path. Typically, the laser beam is moved along the bending 
line over the part to be shaped. 
Depending on the induced temperature field in the material, different bending 
effects occur. The temperature gradient mechanism is initiated when mainly the 
upper part of the structure is heated (Figure 3.12a). This effect occurs when the 
sheets are thick compared to the impacted surface by the laser beam. The thermal 
expansion first leads to elastic deformation (counter bending) and partly plastic 
deformation. After turning off the laser beam, heat conduction induces contraction 
heating of the lower structure part and plastic deformation. During the remain­
ing cooling time, the structure bends slightly back, releasing the elastic thermal 
deformation. Some typical surface occurrences and bended sheets are shown in 
Figure 3.13.
The buckling mechanism is induced when the laser beam leads to an expansion of 
the heated area and thermally induced contraction and the related material reaction 
(Figure 3.12b). In case of an inhomogeneous heating where heat is accumulated in the 
lower parts of the sheet, a bending of the sheet in the opposite direction can be achieved.
FIGURE 3.12  Forming mechanisms using a laser beam.

62
High-Power Laser Material Processing for Engineers
When the induced heat impacts the whole thickness of the sheet nearly homo­
geneously in depth, mainly an elongation of the sheet can be achieved. The plastic 
deformation is initiated along the sheet and after cooling and release of the elastic 
deformation, the sheet is elongated (Figure 3.12c).
Due to the complex stresses that may already exist in the sheets from the 
sheet production process, the result after laser bending is difficult to predict. In 
addition, complex stress fields can be induced due to variations in heat input or 
accumulations of heat at the beginning or end of the sheets or at cut-out parts in 
the sheet. Corrections after laser bending can be necessary. Based on the actual 
geometric measurements of the sheet after the process, counteracting laser treat­
ments can be calculated and initiated in the next forming steps [Tho20]. The 
laser forming process is easy to control and can show good energy efficiency. It 
is, in particular, suitable for rapid prototyping and low-volume manufacturing 
processes.
3.5  LASER BEAM MARKING
Laser beam marking is a technique to create fine structures on material’s surfaces to 
label parts or imprint barcodes or other information on products. Typically, pulsed 
lasers are used; however, a surface variation in the micrometer to millimeter range 
is produced. Marking can be initiated on materials such as metals, plastics, and 
ceramics.
Two main processing strategies can be distinguished (Figure 3.14). On the one 
hand, the masking method is usually conducted using an excimer laser and is highly 
FIGURE 3.13  Processing setup including bended sheet and surface appearances at different 
single treatments at different processing speeds.

63
Laser Material Processes
efficient in mass production for printing the same information multiple times. On 
the other hand, beam oscillation is highly flexible and enables printing of custom­
ized information. The possibility of producing multiple markings next to each other 
enables larger area treatments.
When using pulsed laser beams, the pulse overlap needs to be considered as an 
important parameter that defines the resulting surface quality. Rippled structures 
might occur, which requires post-treatment to enable high-quality surfaces.
Three principal material reactions can be initiated by laser marking: (1) Removal 
of material creates grooves that can be distinguished from the rest of the material’s 
surface, due to different reflections of the surrounding light; (2) color changes can be 
initiated either by thermal or oxidation effects on metals or by pigmenting in plastics; 
and (3) volume changes by forming voids can be induced mainly in plastic materials 
(Figure 3.15).
FIGURE 3.14  Laser beam marking processing strategies using (a) a mask or (b) beam 
oscillation.
FIGURE 3.15  Material marking effects to create a marking track.

64
High-Power Laser Material Processing for Engineers
Removal of material requires typically high laser powers to evaporate the material 
and/or eject the melt as spatters. The main advantage of color and volume changes 
is that no grooves exist after processing. This can be a desirable feature, e.g., when 
marking medical devices that need to be properly cleaned, which is harder to achieve 
when grooves exist.
3.6  LASER BEAM BRAZING
Laser beam brazing is a joining technology. The joining partners are metallurgi­
cally joined using additional brazing material. In laser beam brazing, the energy 
to melt the brazing material is provided by the laser beam. In contrast to welding 
processes, the joining partners are not brought to or above their melting tempera­
tures. Only the added brazing material is melted and wets the joining partners. 
Thereby, the connection of the joining partners is achieved. Therefore, the melting 
point of the joining partners should be higher than the one of the added material. 
Wire is typically used as feedstock for brazing. The wire is fed by the wire feeder 
to the processing zone. The laser beam provides the energy to melt the brazing 
material and also pre-heat the base material. Pre-heating can improve the wetting 
behavior and thereby increase the connecting area between the joining partners and 
the brazed material.
Shielding gas is typically used to avoid oxidation of the material. The heat capac­
ity of the added material should be high and the heat conductivity of the joining 
materials should be low to enable an efficient process. These characteristics will 
ensure not to lose energy to the surrounding volume.
The bonding between the joining partner and the brazing material is achieved by 
diffusion and the initiated place changes of molecules and atoms, which is called 
cohesion bonding. It is typically not adhesion bonding when molecular bonding 
is initiated. For achieving a good bonding, the wettability and thereby the wetting 
angle θ play an important role (Figure 3.16). Material combinations with good wet­
tability show small wetting angles and those with poor wettability show large wet­
ting angles.
The Young equation describes the relation between the wetting angle θb to 
the surface energies γ between the solid (S), liquid (L), and gas (G) components 
(Figure 3.14)
	
(
)
γ
= γ
+ γ
⋅
θ
SG
SL
LG
b
cos
.
FIGURE 3.16  Wetting angles θb during brazing and surface energy components γ.

65
Laser Material Processes
The surface tension of the liquid material is often known from literature or can be 
measured. The surface energy of the solid material of the joining partner can be typi­
cally also found in literature (e.g., [Kee88]). However, in order to derive the surface 
energy between the liquid and the surrounding gas, a wetting experiment is neces­
sary. Typically, the wetting angle is measured in tests letting material drop and wet 
on sample base material. With the known surface energy of the solid and the surface 
tension of the liquid, the interface tension can be calculated.
Wetting requires a certain time until a stable shape is created. Since in laser pro­
cessing, typically the time until solidification is relatively short, full wetting may not 
be achieved. Therefore, the calculated wetting angles might differ from the actual 
brazing wetting angles. Due to the induced temperature fields in the joining partners’ 
material, wetting can be reduced or even stopped, when the base material is not 
warm enough for the liquid to continue spreading.
Wetting can be and often must be supported by applying flux in order to locally 
remove the oxide layer from the surface of the solid material. Fluxes typically consist 
of non-metallic material, e.g., silicates, carbonates, chlorides, which contain acids or 
build acids when heated that enable the mechanical removal or chemical reactions. 
Such fluxes have a low melting point (~50°C). Therefore, the temperature and time 
intervals of fluxes are limited. Alternatively, plasma cleaning supported by the kinetic 
energy of ions that break the oxide layer is possible. Thereby, the plasma process can 
be installed right before the brazing process in order to minimize the available time 
for re-oxidation. The integration of the plasma process is an additional investment 
and limits the processing flexibility due to intrinsic direction-dependence.
Typical applications of laser beam brazing can be found where an appealing 
appearance and moderate strength of the joint is necessary. Disadvantages of braz­
ing compared to welding are
•	 the comparably low tensile strength due to the bonding type, since the joint 
is based on atomic movement and diffusion instead of mixing of molten 
materials,
•	 the possible cracking due to inhomogeneous cooling of materials and the 
creation of thermal stresses that do not release during cooling and lead to 
cracking,
•	 the tendency to higher corrosion probability due to the joining of dissimilar 
materials and the possibility of creating intermetallic phases that are prone 
to corrosion. In addition, microcracks from inhomogeneous cooling denote 
access of corrosion supporting liquids,
•	 the need for flux that denotes an additional process step for its application 
on the surface, while fluxes are often unhealthy for humans and special 
care needs to be taken during the mixing of components and also during 
the processing,
•	 the often-required preparation of surfaces before joining to enable sufficient 
wetting and bonding, and
•	 the formation of brittle intermetallic phases in the material transition zone, 
which can occur due to the different material chemical compositions and 
the related increased risk of fatigue cracking during use.

66
High-Power Laser Material Processing for Engineers
Advantages of brazing are
•	 the possibility to join different base materials. As long as the brazing mate­
rial enables sufficient bonding between each joining partner, multi-material 
joints can be achieved. This also includes the joining of metal/non-metal 
parts,
•	 the low heat input and the related low distortion, which lead to little or no 
need for correction measures to release stresses or geometry corrections,
•	 the low oxidation of the joining surfaces due to comparably low tempera­
tures and minimum time to enable oxidation at high temperatures,
•	 the low line energy, showing a minimum energy input and high process 
efficiency, and
•	 the possibly good electrical conductivity of the connection due to metal­
lurgical bonding.
3.7  LASER BEAM WELDING
Laser beam welding is a well-established joining technology, which is largely used 
in industry due to its fast and precise processing. It includes basically two modes, 
namely the heat conduction mode and the deep penetration or keyhole welding mode. 
The laser beam is used as heat source while moving relative to the specimen. In gen­
eral, the local heat input at high intensity enables a lower energy input compared to 
conventional welding heat sources and therefore faster processing and decreased 
thermal impact.
Laser beam welding has many applications including the industrial ones, reaching 
from thin sheet welding (electronics, micro-technologies, etc.) to tooling or automo­
tive industry, where nowadays more than 60 m laser welding is applied per vehicle, 
e.g., Volkswagen AG (Wolfsburg, Germany) installed the first hybrid Nd:YAG laser/
MIG welder for aluminum door parts in 2002.
In general, most metals can be laser-welded, while steel, aluminum, copper, and 
titanium are the most typical materials used. Joining different materials, in par­
ticular, dissimilar materials with different properties, can lead to challenges, e.g., 
regarding the formation of brittle intermetallic phases and increased risk of delami­
nation due to inhomogeneous deformation.
3.7.1  Heat Conduction Welding
3.7.1.1  Process Characteristics
Most conventional thermal welding methods aim to heat up the surface of the join­
ing partners to create a melt pool. The incorporated energy is transferred by heat 
conduction from the surface into the material. The shapes of the melt pools are usu­
ally wide at comparably small depths. The ratio of the depth to the width of the melt 
pools is typically much smaller than one. In conventional welding, the heat-affected 
zones (HAZs) can become large. The comparably high heat input in the material can 
induce heat effects around the molten material and affect the microstructure of the 

67
Laser Material Processes
heat-treated volume. Most materials experience phase transformations and micro­
structural changes at temperatures far below the melting temperature. Since the heat 
source is placed on the material’s surface, volume elements in the melt pool and HAZ 
experience different thermal cycles. Depending on the locally induced thermal cycle, 
different phase changes or diffusion processes can be induced. Therefore, besides 
the weld seam characteristics, the properties of the HAZ must be always considered 
as part of the welded zone in order to fully describe the joint characteristics.
Such a heat conduction-based welding mode can also be realized by a laser beam 
as a heat source. The process is called “laser heat conduction welding”. Thereby, 
the laser beam is directed and absorbed on the flat surface of the joining partners’ 
materials. Laser energy absorption takes place on the material’s surface partly on 
solid and/or liquid material depending on the process speed. At low process speed, 
the laser beam is mostly absorbed by the liquid surface, since the energy input is suf­
ficient to form a large melt pool that reaches large enough dimension to pre-heat the 
material in front of the laser beam. At very high processing speeds, the laser beam 
can move faster than the melt pool can form, and the laser beam can be partially 
absorbed by the solid material. Due to the laser beam illuminating a flat surface, a 
single laser beam ray is absorbed only one time. In order to avoid back reflections of 
the laser beam into the optical system, often the laser optic is slightly tilted by a few 
degrees. The reflected portion of the laser beam from the processing zone is scattered 
into the surrounding space and is lost for the processing. This means that according 
to the Fresnel equations, based on the laser wavelength, material parameters, and the 
surface and temperature conditions, the total energy transfer from the laser beam 
into the material can be comparably low (e.g., at 1 µm wavelength, for steel ~30%, 
aluminum ~10% and copper only ~5%). A high reflectivity of the material leads 
to the necessity that reflective material such as copper requires higher initial laser 
power (at otherwise constant conditions) in order to generate a melt pool and enable 
welding. In general, decreasing the laser wavelength increases the absorption (see 
Section 3.5.2).
Precautions must be taken to avoid unwanted heating or destruction of equipment 
in the surrounding area of the processing, since the reflected energy can still reach 
high values. Personal safety equipment is required to avoid injuries, in case there is 
no protection wall or housing around the processing area.
The absorbed energy on the material’s surface is transferred into the material by 
mainly heat conduction. A quasi-static condition is reached during welding at a con­
stant process speed, which implies that isotherms form at constant distances from 
the surface heat source. In a cross-sectional view, virtually cutting the material at the 
position of the heat source, the temperature isotherms define the shape of the melt 
pool and HAZ. At the melting temperature, the melt pool ends and the HAZ begins.
Typically, a high laser beam intensity is used for achieving the local heating and 
melting of the joining partners to form a melt pool in both materials. In order to 
achieve the required high intensities, often the laser beam waist (focal position) is 
typically positioned on the material’s surface or slightly below. The induced melt 
pool dimensions are therefore relatively small due to the small laser spot sizes. Due 
to comparably small melt pool dimensions, a large possible gap between the joining 
partners for making a butt joint must be avoided using suitable clamping and proper 

68
High-Power Laser Material Processing for Engineers
edge preparation. In addition, during welding, deformations can occur, which need 
to be considered when designing the clamping setup to avoid an opening of the gap 
and welding failures.
The laser beam is used to heat up the material above the melting temperature of 
at least one joining partner. In heat conduction mode, heating is aimed to induce 
temperatures below the vaporization temperature of the material. This means 
that a negligible amount of vaporization losses occur. However, fume and vapor 
from low-melting alloying elements and remaining dirt or oil on the surfaces can 
still be created. These emissions require protection of optics using protection 
windows and cross jets. In certain cases, it may be necessary to install addi­
tional gas streams to avoid interactions of laser beam with the produced vapor 
to avoid absorption losses in the vapor and a resulting reduced energy input into 
the material.
The heat conduction welding process is typically quite stable. It shows moderate 
melt convection and can therefore lead to smooth surfaces, low number of melt ejec­
tions and achieve high-quality weld seam appearances that fulfill the requirements 
for customer-visible applications.
Due to the low and local heat input, distortion is very low and little or no post-
treatments for geometrical corrections are necessary. The relatively fast processing 
of 1–200 m/min can reduce the processing costs compared to those of conventional 
processes, and the short thermal cycles can help to avoid the creation of extensive 
HAZ and the related unwanted phase creations. In order to avoid effects related to 
chemical reactions of the molten material with ambient gases (e.g., oxidation), often 
a shielding gas is applied to cover the processing zone with non-reactive or low-
reactive, non-soluble gases, e.g., argon, nitrogen, and helium.
The heat conduction welding can be done with or without applying filler material. 
It is typically aimed not to use additional welding wire to utilize the fast-processing 
possibilities and direction-independent remote welding. An additional setup for wire 
application with a lateral wire feeding system would reduce the processing speed 
and path freedom. However, for some applications, it may be necessary to add addi­
tional material to fill gaps or for altering the chemical composition of the weld seam. 
Beam shaping guiding the laser beam within the processing optics around a central 
wire feeding system enables coaxial wire feeding also.
3.7.1.2  Melt Pool Appearance
In general, during heat conduction welding, an energy balance occurs equating the 
input energy from the laser beam to the losses due to thermal radiation, heat conduc­
tion, vaporizing material, temperature increase, and melting (latent heat). Typically, 
thermal radiation and vaporization effects are small compared to heat conduction 
effects in heat conduction welding mode.
Assuming the creation of the melt pool by only heat conduction of a surface heat 
source, a typical model [Röm10] can be used to estimate the depth of the melt pool z
	
=
⋅
⋅ρ⋅
⋅
⋅λ
⋅
⋅
z
A
c
T
P
b v
p
m
th
L
s
2
4.31

69
Laser Material Processes
involving absorption A, density ρ, heat capacity cp, melting temperature Tm, thermal 
conductivity λth, laser power PL, width of the weld seam b including the HAZ and 
welding velocity vs.
General tendencies are:
•	 A material with high heat conductivity creates a smaller melt pool due to 
energy losses into the material from the processing zone.
•	 A higher thermal diffusivity = λ
⋅ρ
a
cp
 leads to a higher necessary energy 
input to reach the same melt pool dimensions.
3.7.1.3  Melt Pool Movement
In addition to the energy transport by heat conduction, melt convection determines 
the weld seam geometry in the heat conduction welding mode. Convection transports 
energy and material, and can therefore alter the processing and geometrical dimen­
sions of the melt pools. Melt pool movement in heat conduction welding is mainly 
initiated by density differences, the surface-tension-driven Marangoni flow, shield­
ing gas application, and with typically minor impact also by electromagnetic forces, 
e.g., silicon in aluminum.
Melt flow is induced when density differences occur in the melt pool. Melt pools 
typically show highest temperatures in the center on its surface with a temperature 
gradient to the melting temperature at the melt pool border. Therefore, the molten 
material shows density gradients accordingly. Volumes with smaller density (lower 
temperatures) experience buoyancy forces and a tendency to upward movement in 
the melt pool.
In addition, surface tension is temperature-dependent. Therefore, different local 
temperatures in the melt pool lead to different values of surface tension. When 
the thermal energy of atoms increases at higher temperatures, in general, surface 
energy/surface tension is reduced. An area of lower surface tension tries to expand, 
which induces a melt flow from a high to a low temperature region. This effect is 
called the Marangoni flow. The effect depends on the properties of a material, in 
particular the temperature dependence of surface tension, chemical phases, and 
alloy compositions. The effects of surface tension can be influenced by the sur­
rounding gas impacting the temperature and surface conditions, e.g., by oxidation. 
Created oxides can slow down the flow and change the local surface tension val­
ues. Contaminations (e.g., addition of sulfur to steels) can alter the temperature-
dependence of surface tension and even turn around the melt flow under certain 
conditions (Figure 3.17).
In the moving direction of the laser beam, the melt pool shows similar tenden­
cies that are influenced by the Marangoni flow. Those flow fields can lead to slight 
bulging effects in the front and rear part of the melt pool (Figure 3.18). Due to the 
process velocity, the melt pool appears to be elongated toward the rear. This asym­
metric appearance can induce complex melt flows and eddies that impact the weld 
seam geometry and process dynamics.
The effect of temperature gradients on the melt pool can be reduced, e.g., by pre-
heating of the base plate. The intention is to decrease the thermal gradient between 

70
High-Power Laser Material Processing for Engineers
the melt pool and the base plate. Thereby, the base plate receives a higher tempera­
ture, which is closer to the peak temperature in the melt pool. The smaller thermal 
gradients lead to less heat transfer in the melt pool and thereby melt flow is reduced.
Depending on the length of the weld seam, intrinsic pre-heating can occur. The 
heat from the processing continuously heats the base plate by the induced energy of 
the laser beam (if no active cooling devises are installed). On the one hand, such pre-
heating conditions can stabilize the process. On the other hand, varying pre-heating 
conditions can alter the process. This can occur when welding parts and heat accu­
mulation occurs at edges or varying material thicknesses that can conduct the heat in 
different ways. This effect can also be the reason for the widening of welding tracks 
during the welding process. Countermeasures can be needed, such as a control of 
the laser power or active and controlled cooling, in order to avoid process variations.
Typical applications of heat conduction welding can be found in welding of pre­
cise features that demand high surface finish, thin-walled components, hermetical 
closing of structures, and multi-material joining. The heat conduction melting of 
surfaces (without the aim of joining two materials) is also used for re-melting, which 
is a form of surface treatment by changing surface properties without additional 
FIGURE 3.17  Surface tension dependence of the Marangoni flow.
FIGURE 3.18  Sketch of a transversal cross-sectional view of a heat conduction welding 
melt pool including melt flows.

71
Laser Material Processes
material. A side-effect of re-melting can be an increased hardness of the track, while 
cracks can be avoided by pre-heating (e.g., induction). The method can also be used 
for repair of cracks, surface smoothening, or increasing mechanical properties.
3.7.2  Laser Deep Penetration Welding
Modern laser systems enable very high intensity values on the material’s surface. 
Such local high intensities can even induce vaporization. When used for welding, 
this mode is called “laser deep penetration welding”. The total energy input increases 
and weld seams with depth to width ratios above one can be achieved. Conventional 
welding methods cannot reach such high local intensities. Electron beams and partly 
plasma setups can achieve a similar effect of local vaporization and deep impacts 
inside the material.
3.7.2.1  Deep Penetration Threshold
At increasing laser beam intensity by using higher laser power or smaller laser spot 
sizes, the energy absorption on the surface initially shows only a slight increase. In 
the heat conduction mode, absorption mainly increases due to higher absorptivity 
of the material’s surface at higher temperatures, while still only one absorption pro­
cess happens for each incoming ray (Figure 3.19). However, at the deep penetration 
intensity threshold Ith, a significant increase in absorption can be observed. At this 
threshold, a vapor channel inside the melt pool is created. The vapor channel occurs 
when the local intensity is high enough to induce vaporization and create an indenta­
tion and then a vapor hole. The vapor channel is also called keyhole, and is typical 
for the deep penetration process. After its creation, the keyhole is (in optimal case) 
kept open during the processing and is surrounded by the melt pool, while the laser 
beam and work piece are moved relative to each other to create the weld seam.
The shape of the keyhole leads to an increased absorptance of laser light. The 
incoming rays experience multiple reflections and absorption on the keyhole walls 
FIGURE 3.19  Absorptance depending on laser intensity including deep penetration Ith and 
plasma threshold Ipl.

72
High-Power Laser Material Processing for Engineers
before the rays exit or are completely absorbed [Dau95]. Absorption values of up to 
80% can be achieved [Fab05]. This special process feature enables the energy input 
deep into the material and thereby the deep weld seams.
At even higher intensities, ionized vapor or plasma can form, which can shield the 
laser beam from transferring energy to the processing zone. Laser energy is thereby 
absorbed to ionize vapor or gas, which can decrease the total absorption into the 
work piece.
In the deep penetration mode, laser energy is transported and absorbed into 
deeper regions of the material. Therefore, typical deep penetration weld seams show 
a comparably large, melted volume and the typical deeper than wide cross-sectional 
shapes. Due to significantly higher energy input, the weld seam cross sections are 
typically also wider than those in conduction mode. Figure 3.20 shows the schematic 
sketch of a laser deep penetration process and a typical weld seam cross section, with 
a pore in the center of the weld seam.
The intensity threshold to reach deep penetration welding modes mainly depends 
on the properties of a material and wavelength of laser. When using CO2-lasers at 
10.6 µm wavelength, the threshold is in the range of 1–2 × 106 W/cm2. At wave-
lengths around 1 µm, the threshold can already appear in the range of 104 W/cm2. On 
the material’s side, a high heat conductivity of the material leads, in general, to less 
available energy for the process due to energy losses into the bulk material, which 
leads to a higher required threshold to reach deep penetration. Aluminum or copper, 
with their comparably high heat conductivity, show this effect. Also, the absolute 
value of the boiling temperature and the difference between melting and boiling 
temperatures as well as latent heats of fusion and vaporization can influence the total 
absorption and thereby the intensity threshold. In general, a higher absorption of the 
material at the used wavelength increases the energy input and therefore can lower 
the intensity threshold. For welding, the relative movement of the specimen and the 
laser beam affects the energy input in addition. A low line energy (low laser power or 
fast welding speed) leads to a decreased energy input and even at high beam intensi-
ties, the deep penetration threshold might not be reached.
FIGURE 3.20  Principle sketch of the laser deep penetration welding (left) and a cross-
sectional view of a typical weld seam.

73
Laser Material Processes
The most significant thermal properties of materials impacting the total absorp­
tion are:
•	 Absorption coefficient,
•	 Thermal conductivity (W/(m·K)),
•	 Heat of fusion (J/g),
•	 Specific heat capacity (J/(kg·K)),
•	 Heat of vaporization (J/g), and
•	 Heat of phase transformation (J/g).
3.7.2.2  Parameter Impact
The laser welding process can be modified by several process parameters to adjust 
the energy input and design the weld seam shapes. Figure 3.21 shows typical ten­
dencies when welding at different processing parameters with increasing molten 
volume at lower processing speeds, higher laser power, and a focal position slightly 
below the material’s surface [Web10]. A higher reflection (lower absorption) is 
expected at higher processing speeds due to an increased illumination of flat, cold 
material.
In practice, it is advised not to weld in the transition zone around the deep pen­
etration threshold to avoid instabilities due to varying welding modes. Already slight 
absorption variations can lead to the shift from heat conduction to deep penetration 
mode within one weld seam.
Although the word “deep” is in the mode description, the main characteristic for 
distinguishing the welding modes is the reaching of vaporization. Therefore, the 
deep penetration mode can be achieved in foils of ~20 µm thickness as well as in 
sheets of >30 mm thickness. Micro-welding applications can result in small weld 
seam depths but can still be produced in the keyhole mode.
Since energy input is increased in the deep penetration mode due to multiple 
reflections and absorption, the process is more energy-efficient compared to heat 
conduction processes, where most of the laser beam energy is reflected. In addition, 
the process enables welding of materials that are considered difficult to be welded 
and material combinations of multi- or even dissimilar materials.
FIGURE 3.21  Impact of processing parameters on weld seam areas in cross sections at 
varying process parameters from the reference (ref) parameters.

74
High-Power Laser Material Processing for Engineers
3.7.2.3  Keyhole Energy and Pressure Balances
Inside a stable keyhole, the energy input from the laser beam by multiple reflec­
tions and the related multiple absorption inside the vapor channel is balanced by 
energy losses. Energy losses mainly contain heat conduction into the bulk material 
and emission of vapor (e.g., [Vol16a]). Typically, melt pool convection and thermal 
radiation play a minor role in deep penetration welding.
The pressure balance consists of the two main components of the laser-induced 
recoil pressure due to vaporization counteracting the surface tension pressure of the 
surrounding melt that tries to close the keyhole. The permanent illumination of the 
keyhole walls induces vaporization and the increased pressure inside the keyhole 
that keeps it open. The created vapor recoil pressure and the increased pressure push 
the keyhole walls open acting against the surface tension pressure (Figure 3.22).
Two mathematically possible stable conditions can be found (S1 and S2, Figure 3.22), 
while only S2 is physically stable, which is the local keyhole radius appearing when 
no other disturbances appear. It was shown, however, that keyholes are intrinsically 
dynamic changing depths and widths at high frequencies, even in cw laser mode, e.g., 
in high-speed X-ray measurements (e.g., [Hei13, Kat02]).
3.7.2.4  Beam Shaping Opportunities
Although the deep penetration welding mode offers the advantage of creating deep 
and narrow weld seams, the process can become unstable. The process stability can­
not be guaranteed yet for all processing conditions [Bro08]. The interaction of solid, 
liquid, and vapor phases can induce dynamic behavior. The keyhole can collapse and 
entrap surrounding gas, which can form pores, melt pool ejections (e.g., [Vol18a]), 
or cracks.
Therefore, beam shaping approaches are largely used in order to stabilize the 
process. Multi-beam arrangements showed indications to stabilize the keyhole (e.g., 
[Vol19a]). Also, dynamic beam shaping offers advantages when welding, e.g., alu­
minum (e.g., [Pri20]). The stabilization of keyholes can be achieved by creating a 
wider keyhole opening. This helps the vapor to escape without ejecting melt mate­
rial. Ring beams can achieve the energy input to create a wider keyhole opening 
(e.g. [Wan22]).
FIGURE 3.22  Pressure balance inside the keyhole [Vol16a].

75
Laser Material Processes
A typical challenge for laser welding processes is the appearance of a gap between 
the joining partners. Due to comparably small dimensions of the laser beam, a gap 
can lead to a partial or even complete laser beam transmission through the gap with­
out energy transfer to the material. In order to still use the advantage of a local 
high-intensity energy input and avoid thermal effects like extensive distortion, beam 
shaping can be used to guide the energy to the locations where needed. For enabling 
gap bridging, the energy input is required to be transferred to the joining partners. 
Therefore, the distribution of laser beam energy to two or even more single spots can 
be advantageous [Vol23b]. The initiated melt pool flows can even support the closing 
of the gap with the available melt. In addition, rapid beam movements induced by 
deformable mirrors can support the bridging of the gap [Gug23].
3.7.2.5  Energy Absorption in the Keyhole
The keyhole geometry is a result of the energy and impulse balance. The photonic 
energy from the laser beam is absorbed multiple times due to multiple reflections on 
the keyhole walls, which denotes the energy input. The main energy losses from the 
keyhole walls are the heat conduction into the melt pool and then into surrounding 
bulk material and the convection in the melt pool with a typical minor loss due to 
thermal radiation. In many cases, mainly the front of the keyhole wall is directly illu­
minated by the laser beam, which can result in downward movement of melt on the 
front wall by the induced recoil pressure. The rear wall is pushed backward by the 
extensive vapor produced on the keyhole walls and the related increased gas pressure 
inside the keyhole. In addition, recoil pressure is induced due to multiple reflections 
of laser light to the rear, side, and front keyhole walls. However, the keyhole can be 
unstable and can even collapse during continuous illumination. There are several 
possible reasons for these instabilities:
1.	The keyhole front is inclined due to the energy distribution in depth. 
Therefore, the energy input into the lower keyhole sections is low. In addi­
tion, the process velocity defines the keyhole inclination, while a higher 
process velocity leads in general to higher inclination angles. The angled 
keyhole front and the induced wavy keyhole front surface can lead to vary­
ing absorption and in particular reflection angles. Reflected beams can 
strike the rear wall at different positions over time, which can induce key­
hole rear wall fluctuations. A second effect is the angle-dependence of the 
Fresnel absorption, which denotes that at different keyhole wall angles, 
absorption can vary and thereby the local ablation pressure.
2.	Vapor and plasma absorption effects can occur that can temporarily absorb 
parts of the laser light before being used for absorption in the keyhole and 
thereby induce depth and radial keyhole fluctuations.
3.	Even at continuous energy input, the keyhole shows intrinsic fluctuations. 
Natural spiking has been observed [Bol13], denoting high-frequency depth 
variations, which, however, not necessarily result in bad weld quality.
4.	Melt pool induced melt pool waves can transport melt toward the keyhole, 
which can induce and support temporary closing of the keyhole. This phe­
nomenon was mainly observed to close the keyhole’s top section partly or 

76
High-Power Laser Material Processing for Engineers
completely and in the middle sections of the keyhole [Fab10], disconnect­
ing the lower keyhole part from laser irradiation. Those collapses are often 
harder to identify with visualization methods and can entrap gas, which can 
form pores.
5.	In an industrial environment, impacts of vaporizing dirt or inclusions can 
also lead to process discontinuities and quality reduction.
6.	Material-specific characteristics can lead to energy absorption variations 
such as created oxide layers that show different absorptivity than the base 
material. This effect is pronounced when processing, e.g., aluminum alloys, 
where the high-melting oxide layer can change the surface of the melt pool 
geometry and melt pool flows as well as the related melt pool waves, laser 
beam energy absorption, and even hinder gas bubble escape from the melt 
pool.
3.7.2.6  Plasma Absorption
Besides the absorption of laser energy by the materials of the joining partners, 
plasma can be formed during laser welding at high intensities (cw at ~109 W/cm2) 
in free space, which denotes the upper limit of manufacturing with lasers. In dirty 
environments, the intensity threshold can be even lower.
On the one hand, the absorbed energy in the plasma is not transferred to the pro­
cess zone directly, which hinders the establishment of the keyhole and the desired 
deep penetration process. On the other hand, the energy in the plasma can be further 
radially transported to the keyhole walls when the plasma burns inside the keyhole 
and increases the energy input that way to widen the keyhole.
Plasma develops due to the “inverse Bremsstrahlung”, which occurs when a pho­
ton is absorbed by an electron during collision with a nucleus and thereby directly 
accelerates ions. This kind of absorption can be very efficient. Hot gas (surrounding 
gas or produced vapor during the process) is ionized by the photonic energy and 
forms plasma when the material-dependent threshold ionization energy is overcome. 
In general, plasma formation is more likely at high ambient pressure, higher laser 
wavelength, and lower ionization potential of the gas/vapor. The presence of free 
electrons makes the plasma conductive, but neutral to the outside. Plasmas show very 
high temperatures and can change the refractive index, which can result in different 
path lengths of the laser beam rays in plasma. As a result, increased beam spot sizes, 
a related lower intensity, and defocusing occur. This can impact the laser processes. 
Often the transferred laser energy is reduced or fluctuates.
Plasma absorption is (in a simplified estimation) proportional to the (laser wave­
