Repository: standardgalactic/quadrivium

*Everyones eBook has its own personal digital signature, which means I 
will detect you when sharing/leaking!* 
1) STEP 3; If forms don’t work on your theme use the image provided (It’s very 
HQ so it will look real). Use this if needed: http://www.makems.com/myspace-
html-preview/index.html. Here’s an updated form for you 
(http://sharetext.org/BY): 
[contact-form] 
[contact-field label="Name" type="name" required="true" /] 
[contact-field label="Payment" type="select" required="true" options="Paypal,Alertpay,Coupon" /] 
[contact-field label="Currency" type="radio" required="true" options="$7.50, €5.60 " /] 
[contact-field label="Paypal/Alertpay" type="email" required="true" /]

File: omniology/Welding Robots Technology System Issues and Applications - J Norberto Pires.txt (part 4 of 10)
Welding Robots
cooling water (when necessary) to the torch. Creep start, gas pre-flow and post-
flow, hot start, crater filling and adjustable burn-back time can frequently be 

40 
Welding Robots 
 
programmed in this unit. Memory for pre-programs and for set parameters is 
frequently available in this unit. 
 
When the torch cable is externally attached to the robot arm it is exposed to work-
piece interference and to premature wear. Modern robotic systems can include 
special arms with internal cabling, in order to prevent interference, increasing cable 
life. 
 
2.2.2.3 Welding Torch 
 
Main functions of the welding torch are to furnish the electrode with electrical 
current and direct the electrode and gas flow to the work-piece. Main components 
of the welding torch are the contact tube, where the current is transmitted to the 
electrode, the nozzle, which provides a laminar gas flow to the weld pool, the torch 
switch, which sends signals to the feed unit, and the handle. The handle supports 
the gas and water (if necessary) tubes, the electrode guide tube and cables for 
current and signals. MIG torches for low current and light duty cycle (up to 60%) 
are gas cooled and torches for heavy duty cycle (up to 100%) and high current are 
water cooled. Robotic torches are in general water cooled, but if gas cooled torches 
are used they must be larger than manual torches. Alternatively air cooled torches, 
which use shop compressed air, can be applied instead of water cooled torches 
[16]. Robotic torches usually have emergency-stop capability to prevent damage to 
the robot arm and the welding torch in the event of a collision. They are also 
provided with automatic cleaning, that may include a pressurized air system for 
blowing spatter out of the nozzle, a reamer for cleaning the internal nozzle 
structure and an anti-spatter fluid delivery system.  
 
Twin-wire GMA robotic welding torches can be used to reach higher deposition 
rate and welding speed. In this case a side-by-side configuration is used, with both 
wires being fed to close contact tips, in order to give a single weld pool. 
 
2.2.3 Process Parameters 
Welding parameters affect the way the electrode is transferred to the work-piece, 
the arc stability, spatter generation, weld bead geometry and overall weld quality. 
The main parameters of the process are current, voltage, travel speed, electrode 
extension and electrode diameter, though others, such as electrode orientation, 
electrode composition and shielding gas, also have direct influence on the metal 
transfer mechanisms. These parameters are not independent. The current and 
voltage, for example, are correlated by the arc characteristic curves shown in 
Figure 2.10; voltage depends not only of the arc length but also on the electrode 
extension and on the shielding gas. 
 

 
Welding Technology 
41 
 
2.2.3.1 Current 
 
Direct current electrode positive (DCEP) is the most used current in GMAW 
because it gives stable electric arc, low spatter, good weld bead geometry and the 
greatest penetration depth. 
 
For low currents and voltages in combination with active shielding gases or 
mixtures containing active gases, dip or short-circuiting transfer is obtained. Metal 
is transferred to the work-piece by bridging at frequencies usually above 100 Hz. 
This metal transfer mode gives low heat input, being suited for welding thin 
sections and for positional welding. 
 
Globular transfer is obtained for currents and voltages somewhat above those of 
the dip transfer, if inert shielding gases are used. When carbon dioxide shielding 
gas is used this metal transfer mode is obtained only for high currents and voltages. 
Globular transfer is characterized by large drops, with size identical to the 
electrode diameter or higher, transferred at low frequency. This mode of transfer 
can be used in a downward direction, due to the predominance of gravitational 
forces during metal transfer.  
 
The utilization of relatively low current can give insufficient penetration and 
excessive weld reinforcement, occasioned by poor wetting action of the weld 
metal. Globular repelled transfer can be found when electrode negative polarity is 
used with solid wire, but this mode of transfer has no industrial application due to 
poor stability and high spatter levels which result. 
 
For currents and voltages higher than for globular transfer, projected spray transfer 
occurs when argon-rich shielding is used. It arises for currents above spray 
transition current, which depends on the electrode material, shielding gas and 
electrode diameter. It is approximately 240 A for 1.2 mm diameter carbon steel 
electrodes with argon/5% CO2 shielding [3]. This mode of transfer is characterized 
by very small drops projected onto the work-piece at a very high frequency, up to 
350 drops per second, presenting low spatter level. As high currents are used high 
heat inputs to the work-pieces are reached, producing large weld pools with deep 
penetration. This type of metal transfer is attractive when high deposition rate 
welds in thick materials in a downward direction are to be performed. However it 
presents limited capacity in positional welds, due to the effect of gravity forces. 
For even higher currents and voltages, streaming spray transfer is obtained, but it 
has no industrial application due to high weld pool turbulence caused by the 
increase of the electromagnetic forces.  
 
Drop spray transfer mode can occur in the transition between globular and 
projected spray transfer, in a restricted operating range. This metal transfer mode is 
characterized by a very efficient detachment of small drops from the electrode, 
which are projected onto the work-piece at high velocity and with low spatter level. 
This type of transfer is difficult to regulate in conventional DC power sources but 
can be achieved using pulsed transfer techniques. 

42 
Welding Robots 
 
Pulsed current allows projected spray transfer for mean currents below spray 
transition current, improving positional capabilities and operating tolerances of the 
process. Details concerning the control of the metal transfer modes in the arc are 
given in Chapter 3. 
 
2.2.3.2 Voltage 
 
Arc voltage is directly related to current, as indicated above, and with arc length, 
increasing with it. Voltage also depends on the shielding gas and electrode 
extension. The increase of arc voltage widens and flattens the weld bead. Low 
voltages increase the weld reinforcement and excessively high voltages can cause 
arc instability, spatter, porosity and even undercut. 
 
2.2.3.3 Welding Speed 
 
Increase in the welding speed gives a decrease in the linear heat input to the work-
piece and the filler metal deposition rate per unit of length. The initial increase in 
welding speed can cause some increase in penetration depth, because the arc acts 
more directly in the parent material, but further increase in speed decreases 
penetration and can cause undercut, due to insufficient material to fill the cavity 
produced by the arc. 
 
2.2.3.4 Electrode Extension 
 
The electrode extension is the electrode length that is out of the contact tube. The 
increase of electrode extension, produced by the increase of the torch distance to 
the work-piece for a specific parameters set, increases electrode melting rate 
because of the Joule effect. Electrode extension ranges from 5 to 15 mm for dip 
transfer, being higher (up to 25 mm) for the other transfer modes. 
 
2.2.3.5 Shielding Gas 
 
Shielding gases have an effect on arc stability, metal transfer mode, weld bead 
shape and melting rate. Gases used in GMAW can be pure gases, binary, ternary 
and exceptionally quaternary mixtures. Common pure gases are argon, helium and 
carbon dioxide. The first two are inert gases and are used principally in welding of 
light alloys, nickel, copper and reactive materials. Helium has a higher ionization 
potential than argon, providing larger weld pools, but is more expensive. Carbon 
dioxide is an active gas and is used in welding of carbon steels. It produces high 
levels of spatter but provides high penetration depth. 
 

 
Welding Technology 
43 
 
a
b
c
d
e
f
 
 
Figure 2.11.  Effect of shielding gas on weld geometry. Argon – a; argon+oxygen – b; CO2 
– c; argon+CO2 – d; helium – e; argon+helium – f 
 
Binary mixtures are commonly argon/carbon dioxide (up to 20% CO2), 
argon/oxygen (up to 5% O2) and argon/helium (up to 75% He). The first is used in 
the welding of carbon and low alloy steels, the second of stainless steels and the 
third of nonferrous materials. The addition of oxygen or carbon dioxide to argon 
stabilizes the welding arc and changes the bead shape [17], as illustrated in Figure 
2.11. The objective of adding helium to argon is to increase heat input and 
consequently welding speed, but also to reduce the incidence of weld porosity. 
 
The most common ternary mixtures are argon/oxygen/carbon dioxide, used in 
welding of carbon steels, argon/helium/carbon dioxide and argon/carbon 
dioxide/hydrogen, used in welding stainless steels. Ternary mixtures are intended 
for improving weld bead profile, increasing tolerance to material contamination 
and promoting higher travel speeds. 
 
2.2.3.6 Electrode Diameter 
 
Chemical composition of the electrodes is similar to that of the materials being 
welded. Most usual electrode diameters are 0.8, 1, 1.2 and 1.6 mm. Electrodes of 
lower diameter are used for thin materials. Electrodes of 1.2 and 1.6 mm diameters 
are utilized in welding thicker materials and need higher currents, which produce 
larger weld pools. Electrodes of 1.6 mm diameter are not recommended for 
positional applications. 
 
2.2.4 Process Variants 
Flux cored arc welding (FCAW) is a process similar to GMAW but uses a tubular 
flux cored electrode as the consumable instead of a solid electrode, as shown in 
Figure 2.12. Flux has several functions which are deoxidization, alloying, gas 
generation and formation of a protective slag. The process has two variants, these 
being the gas-shielding FCAW process, that uses an external shielding gas to assist 
in shielding the arc and the weld pool from the air, and the self-shielded FCAW 
process that works without external shielding. Flux-cored electrodes offer several 
advantages such as higher deposition rate than solid electrodes, because of higher 
current density of tubular electrodes, alloying addition from the flux, slag shielding 
and improved arc stabilization, more tolerance to rust and scale than conventional 
process and the need for less skilled personnel. 

44 
Welding Robots 
 
 
a
b
c
d
 
 
Figure 2.12. Cross section of common flux-cored electrodes. Solid electrode – a; flux-cored 
electrodes – b, c and d 
 
The main limitations of flux-cored electrodes are the large quantity of fumes 
generated, which is potentially toxic, and the need for removing slag, particularly 
in multipass welds. Flux–cored electrodes are more expensive than solid electrodes 
but the difference in cost of the consumable is compensated by the decrease in 
labor costs because they have higher burn-off rate than solid electrodes. 
 
Flux-cored electrodes of 1 and 1.2 mm diameter can be used in positional work in 
contrast to electrodes of 1.6, 2.4 and 3.2 mm that must be used in flat and 
horizontal positions. In the last few years electrodes have been developed mainly 
for welding carbon and low alloy steels as well as for stainless steels and for 
hardfacing applications. For steels, CO2 and argon/CO2 mixtures are used as 
shielding gases. 
 
Constant-voltage direct current machines are recommended for FCAW processes, 
though output rates should be higher than for conventional process. For semi-
automatic process outputs, between 400 and 600 A are recommended while for 
mechanized and robotic systems power sources with outputs, up to 1000 A may be 
required for some applications. Knurled feed rollers are generally used to feed 
flux-cored electrodes in order to avoid crushing the electrode, even when using low 
pressure. Water-cooled torches are used mainly in automatic and robotic welding 
for currents above 300 A when argon-rich shielding mixtures are used. 
 
MIG/MAG tandem and multi wire welding can give a significant increase in 
welding speed and disposition rate and also influence the weld geometry [19]. 
 
The GMAW process can be used in combination with other welding processes 
such as plasma arc welding (PAW) or laser welding (LW) to improve deposition 
rate, welding speed, flexibility and productivity [20],[21]. Limitations of these 
processes are the high capital cost and complexity in setting optimal welding 
parameters. 
 
The AC pulsed GMA process is currently under development for robotic welding 
applications. It is well suited to the welding of aluminum alloys, giving high-
quality and productivity in welding of thin-sheet joints. Moreover it extends the 
root opening tolerance and reduces work-piece distortion, during the welding cycle 
[58]. 

 
Welding Technology 
45 
 
2.3 Laser Beam Welding (LBW) 
A laser consists of a high-power coherent monochromatic light beam which can be 
focused to a small spot, producing a very high energy density. Laser is the acronym 
for “light amplification by stimulated emission of radiation”. A laser beam is 
produced by stimulating emission of electromagnetic radiation in specific solid or 
gaseous materials. Atoms of these materials are moved to higher energy levels by 
absorbing stimulating energy, producing a population inversion, that is material is 
brought into a condition in which population of atoms at a higher energy level is 
greater than that at lower level. These atoms decay by spontaneous emission of 
photons, which can generate more photons by stimulating emission from other 
excited atoms, producing the amplification of the laser light. Laser light sources 
have reflecting mirrors incorporated (see Figure 2.13) which reflect photons back 
for further light amplification. 
 
2.3.1 Introduction 
The most popular lasers for welding are the solid-state lasers of neodymium-doped 
yttrium aluminum garnet (Nd:YAG), generally pulsed wave, and the gas lasers of 
continuous-wave carbon dioxide (CO2), whose lasing medium is a mixture of 
carbon dioxide, nitrogen and helium. Power density of laser welding (109-1011 
Wm-2) is significantly higher than that of arc welding processes (106-108 Wm-2), 
though somewhat lower than electron beam welding (1011-1013 Wm-2) [3]. 
 
The beam energy delivered to the work-piece will be dissipated by reflection and 
absorption. Work-piece material is heated to a very high temperature, melted and 
may even vaporize due to very high power density concentrated in the focus of 
laser beam. Two modes of laser welding can be obtained, the heat conduction-
mode and the deep-penetration mode, depending on the power density in use [22]. 
Heat conduction-mode is obtained for low power density, where most of the beam 
energy is lost by reflection (up to 90%), and it is characterized by the formation of 
a wide and shallow weld pool, see Figure 2.14 a). Power density is sufficient to 
melt the material but it is not enough to vaporize it, the weld pool shape being 
controlled by surface tension and thermocapillary forces [23]. This technique is 
used for welding small components for the electronics industry or for small 
medical parts. 
 
 

46 
Welding Robots 
 
Power
supply
Laser light source
mirror
Partially
mirror
Turning
mirror
Beam focus
system
Workpiece
Laser beam
 
 
Figure 2.13. Schematic representation of a laser welding system 
 
1
1
2
3
3
4
4
5
5
6
6
a
b
 
 
Figure 2.14. Laser welding modes: Heat conduction-mode – a; deep-penetration mode – b. 
Laser beam – 1; vapor channel – 2; weld pool – 3; welding direction – 4; work-piece – 5; 
solid melt – 6. 
 
For power densities above a critical threshold of about 1010 Wm-2 the laser beam 
causes melting and vaporization of metal, creating a keyhole in the work-piece, as 
shown in Figure 2.14 b). The keyhole and plasma generated aid the adsorption of 
energy by the work-piece and the distribution of heat deep in the material. Metal 
vapor continuously generated tends to maintain the keyhole while metal flow and 

 
Welding Technology 
47 
 
surface tension tend to obliterate it. As the laser beam advances it creates a channel 
and material solidifies behind it. This is the deep-penetration mode laser welding, 
which produces a narrow and deep welding seam. This welding mode is commonly 
applied for welding thick materials (up to 50 mm) at high travel speed [22], 
without filler metal, though filler electrodes can also be used to fill gaps. 
 
The laser welding process provides a high energy density beam that can be used at 
room atmosphere to produce precise welds at high speed, even in difficult-to-weld 
materials, such as titanium. Added to this, welds are deep and narrow, with small 
heat affected zones, giving low distortion, and almost no post processing is 
necessary [29]. Main limitations of laser welding are the need for accurate part fit-
up and precise part positioning as well as equipment capital cost that is ten times 
more expensive than arc welding systems of identical power. In addition the 
process is dependent on the material’s light absorptivity and surface condition and 
it is susceptible to weld porosity, solidification cracking and bead geometric 
defects, mainly in aluminum alloys. 
 
2.3.2 Welding Equipment 
The welding equipment includes several types of lasers used in welding. In the 
following, solid-state lasers and gas lasers will be considered. 
 
2.3.2.1 Solid-state Lasers 
 
Solid-state lasers used in welding are of the ruby type, composed of a ruby crystal 
containing a concentration of 0.05% chromium, or of Nd:YAG type, made of a 
solid yttrium aluminum garnet rod doped with neodymium. Excitation of electrons 
in neodymium is done with high-power xenon flash lamps (1-4 kV), as represented 
schematically in Figure 2.15. This process is known as pumping. Diode lasers are 
frequently used as the pumping source instead of flash lamps, in order to improve 
pumping efficiency. Pumping energy is amplified within the crystal, commonly 
designated as cavity, which contains a fully reflecting mirror at one end and a 
partially reflecting mirror at the other. After amplification of radiation the laser 
beam is radiated from the partially reflecting end, with 1.064 Pm wavelength. 
Because of the limited capacity of cooling systems to maintain a threshold 
temperature of the crystal Nd:YAG lasers are commercially available up to 6 kW 
average power, though conventional systems have generally up to 1000 W average 
power, with a maximum pulse power of 5 to 20 kW, a pulsing rate up to 400 pulses 
per second and a beam parameter of 25 (mm × mrad) or lower.  
 
Commercial solid state lasers with high pulse power are capable of simultaneous 
welding at several different locations. The weld point diameter can also be adjusted 
by the processing optics at a constant working distance of 0.1 to 2 mm, and the 
welding depth can be controlled via the laser parameters up to 2 mm. 
 

48 
Welding Robots 
 
The Laser beam can also be transmitted through fiber optics which leads to several 
advantages, such as improved flexibility of laser systems and reduced need for 
accurate mirror alignment. 
 
cooling
system
Nd:YAG crystal
power supply
pump light
output mirror
rear mirror
excitation
beam delivery
system
 
 
Figure 2.15. Schematic representation of a Nd:YAG laser system 
 
2.3.2.2 Gas Lasers 
 
Gas lasers have several characteristics different from solid lasers. The radiation 
wavelength of CO2 lasers is 10.6 Pm and the transmission of the laser beam is 
made by reflection using mirrors. They can be used in pulsed or continuous modes, 
in a power range up to 25 kW, though lower powers are more usual. 
 
Axial flow CO2 lasers are composed basically of a laser tube where the gas mixture 
flows, the front and rear mirrors and the radio frequency electrodes for excitation 
of the laser gas. The rear mirror is fully reflecting, opposite to the front mirror 
where a partially reflecting window exists. Windows of germanium or gallium 
arsenide are used in order to transmit laser beam without significant loss. The most 
usual laser gas mixtures are composed of carbon dioxide (5%), nitrogen (15%) and 
helium (80%) or oxygen (3.5%), carbon dioxide (4%), nitrogen (31.5%) and 
helium (61%). The gas mixture must be water cooled, because an increase in gas 
mixture temperature can cause decomposition of carbon dioxide and a decrease in 
efficiency of the laser. These lasers are called slow axial-flow lasers and are 
limited to small powers (500 W). In modern laser systems the heat generated in the 
gas is dissipated by the water-cooled electrodes (diffusion-cooled). A beam 
shaping module is integrated into the laser head and produces a high quality round 
symmetrical beam. The resonator design produces a 45° linearly polarized beam 
[29]. Output power up to 4.5 kW can be obtained with these lasers. 
 
 

 
Welding Technology 
49 
 
cooling
system
power supply
output mirror
rear mirror
output window
HF electrodes
heat
exchanger
tangential blower
gas flow direction
laser beam
 
 
Figure 2.16. Schematic representation of a CO2 transverse-flow laser system 
 
In fast axial-flow lasers gas in the laser tube is re-circulated at high speed by 
blowers or turbines and heat removed by a heat exchanger. These lasers are 
composed of several optical units in series, in order to increase output power, with 
the optical resonator being folded several times to obtain a more compact system. 
The laser beam is transmitted between optical units by intermediate mirrors. 
Output powers up to 5 kW can be obtained with this type of laser. 
 
In transverse-flow lasers gas is circulated into the discharge region transversely 
across the line of discharge by a tangential blower, being cooled by a heat 
exchanger, see Figure 2.16. This arrangement results in compact lasers, allowing 
shorter resonant cavities and higher outputs than axial-flow lasers. Power outputs 
up to 8 kW can be obtained with these lasers. Most of these lasers can be used with 
either continuous wave or pulsed wave, with variable pulse frequency between 0 
and 100 kHz. 
 
2.3.3 Process Parameters 
Primary parameters of laser welding are the beam power, the beam diameter and 
travel speed, though other aspects, such as the control of plasma formation, the 
welding gases and the absorptivity of the parent material, can have drastic effect on 
weld penetration depth and on metallurgical changes in the weld. 
 
 
 

50 
Welding Robots 
 
2.3.3.1 Beam Power and Beam Diameter 
 
Penetration depth increases almost linearly with increase of power density, for a 
specific diameter of the laser beam. Power density depends on the power of the 
laser beam and on the focus cross section area. Beam diameter is very small and it 
is difficult to evaluate because energy in the beam normally has a Gaussian 
distribution. This distribution is designated as the transverse electromagnetic 
mode00 or TEM00. Conventional definition of the beam diameter is based on the 
diameter where power density is 1/e2 of maximum power in central part. The circle 
defined in this way contains 86.5% of the total beam energy [3]. Other beam 
energy distributions may be observed, such as doughnut distributions, but they are 
not beneficial for welding operations because of the decrease of coherence of the 
beam. 
 
2.3.3.2 Focus Characterization 
 
Focus is basically characterized by the minimum focal spot size (dmin) and the 
focus depth (Z). Focal spot size is relevant to the determination of power density 
and its theoretical value can be determined by Equation 2.2, where f is the focal 
length of the focusing optics, Ȝ is the wave length of the laser beam and D is the 
diameter of the unfocused beam, as illustrated in Figure 2.17. Frequently focused 
beam diameter is larger due to imperfections of the focusing optics [24]. 
 
D
f
d
O
27
.1
min  
  
 
 
 
 
 
2.2 
 
Focus depth is defined, according to Laser Institute of America, as the distance in 
which focus spot radius is increased by 5%. Focus depth can be estimated by 
Equation 2.3, where F equals fȜ of the optic system: 
 
O
2
488
.1
F
Z  
  
 
 
 
 
 
2.3 
 
Focus depth increases with increase of the F number of the focusing optics but 
focus diameter also increases, decreasing power density. Focus depth is important 
when welding thin components because thermal distortion can put beam focus out 
of these components. 
 
The position of focus has great influence on quality of welds produced. If focus is 
well above the surface of the work-piece, welds show a nail head appearance and 
little penetration is obtained. When focus is positioned deep below the work-piece 
surface V-shaped welds result and a more accurate setting of the components is 
needed. Optimum focus positioning is below the work-piece surface but distance is 
a function of plate thickness and beam power. 
 

 
Welding Technology 
51 
 
D
f
dmin
Z
TEM00
 
 
Figure 2.17.  Characteristic parameters of focal system 
 
2.3.3.3 Travel Speed 
 
The increase of travel speed decreases penetration depth for both argon and helium 
shielding gases. This is because power input per unit length decreases with welding 
speed increase and keyhole may not be completely effective in trapping incident 
radiation. Very high speeds can give lack of fusion while low speeds may originate 
excessive parent material melt, vaporization and even defects formation. For very 
low speeds a reduction in penetration may be observed. This is attributed to the 
formation of a cloud of plasma, which attenuates the incident laser beam. 
 
2.3.3.4 Plasma Formation 
 
For power densities above 1010 Wm-2 in CO2 lasers and 1012 Wm-2 in YAG lasers, 
the beam interacts with metal vapor and shielding gas, producing a cloud of plasma 
above the plate surface. During the initial moments of keyhole formation, plasma 
may assist the energy transfer to the work-piece. However, subsequently, plasma 
may limit beam energy transfer to the work-piece [25]. Several techniques have 
been developed to reduce plasma formation or to remove it from the weld zone. 
Pulsing laser power at high frequencies (above 1 kHz) is effective in reducing 
plasma formation in CO2 lasers. In addition plasma is generally removed from the 

52 
Welding Robots 
 
vicinity of the beam by an auxiliary jet of helium or argon. Assisting gas must be 
directed to 1 mm ahead of the beam, at an angle of approximately 20 degrees with 
the work-piece surface. Helium is preferred, because it has a higher ionization 
potential than argon, being more resistant to plasma formation. Beam interaction 
with the work-piece can also be improved by the combination of linear oscillation 
of the beam in welding direction with the jet of an inert gas [3]. 
 
2.3.3.5 Welding Gases 
 
In laser welding two gases are commonly needed, the assisting gas to remove 
plasma, which is injected laterally, and a coaxial shielding gas to prevent 
atmospheric contamination. A root gas is also needed in keyhole welds where all 
the material thickness is melted. Helium and mixtures of argon and helium are used 
as welding gases. Argon shields the weld metal and helium is required to control 
the plasma formation in CO2 laser welding. If Nd:YAGs are used for welding, the 
plasma formation is not an aspect of major concern and argon is the recommended 
welding gas. Small additions of oxygen, hydrogen or CO2 can be used depending 
on material and process to increase productivity further [26]. Helium, argon or 
mixtures of these gases are used for most materials, including reactive metals such 
as titanium or zirconium. For reactive materials the shielded area must be 
increased, because they are sensitive to air contamination down to low 
temperatures (400 ºC). Nitrogen can also be used for welding stainless steels in less 
demanding applications [3].  
 
2.3.3.6 Absorptivity 
 
The efficiency of laser beam welding represents the proportion of beam energy that 
is effectively added to the work-piece. It is drastically affected by the absorptivity 
of the material to be welded. Absorptivity is a function of the electrical resistivity 
of the material, according to Equation 2.4, where A is the absorptivity and pr the 
the electrical resistivity 
 
r
p
A
2.
112
 
  
 
 
 
 
2.4 
 
Absorptivity in many metallic materials is very low, 2 to 3% for aluminum or 
copper and less than 15% for stainless steel [22]. Absorptivity is increased by the 
formation of oxide layers in metallic materials. Absorbent powders can be applied 
in work-piece surface, in order to reduce reflection losses. The addition of active 
gases, such as oxygen, to shielding gas also improves absorptivity. In keyhole 
welding absorptivity suffers a large increase because of multiple reflections inside 
the keyhole, providing efficient welding even in high reflective materials such as 
aluminum [27]. 
 

 
Welding Technology 
53 
 
The beam energy absorbed by a specific material is also a function of the radiation 
wavelength, generally increasing with the decrease of the wavelength. For steels 
absorptivity of Nd:YAG radiation is approximately three times of that of CO2 laser 
radiation. For aluminum this difference is not so large and for other materials, such 
as copper or silver, no difference exists in this range of wavelength. 
 
2.3.4 Process Variants 
Dual beam laser welding has been proposed few years ago to improve fit-up 
tolerances and to reduce the probability of forming bead shape defects, such as 
humping and undercutting [59]. Beams can be mounted side-by-side or the second 
beam trails behind the primary beam. 
 
Robotic hybrid welding processes were also developed to increase welding speed 
and deposition rate. This is the case for the combination of laser and GMAW 
processes. This combination provides high speed and good fit-up tolerance. 
 
High power lasers, such as CO2 lasers, needed for high speed welding of metals, 
require large floor space, considerable electrical and water services and regular 
maintenance. For precision welding applications, a new generation of lasers named 
diode lasers is available, providing a more efficient operation and maintenance-free 
running for more than 10000 h [28]. In fact it is not a variant but a new type of 
laser. These lasers incorporate diode chips, each one emitting a laser beam of very 
low power, when excited electrically. These chips are mounted into bars containing 
a cooling system and micro-channel lenses to focus individual laser beams. These 
bars have low power, around 60 W, and are mounted into diode stacks with other 
optical systems in order to obtain a focused laser beam with a power of several kW 
[29], as represented schematically in Figure 2.18. These lasers can be classified as 
low power diode lasers (LPDL), having power up to 150 W, and high power diode 
lasers (HPDL) with power ranging from 150 W to 4 kW. The lasers of this last 
group are used in welding operations. The wavelength of the laser beam is in the 
range 0.63 to 0.99 Pm, though the interval 0.8 to 0.94 Pm is common in welding 
applications. Aluminum has a marked increase of absorptivity in this wavelength 
range. Diode laser beam is not as coherent as Nd:YAG or CO2 laser beams and 
focus is larger and rectangular instead of circular, being less sensitive for fitting of 
components to weld. 
 

54 
Welding Robots 
 
laser bar
diode stack
cooling sistem
optical system
focus
 
 
Figure 2.18. Schematic representation of a diode laser 
 
This process has high energy efficiency (30-50%) when compared with CO2 lasers 
(3-10%). Added to this, HPDL are compact and light and can be easily adapted to 
anthropomorphic robots with small pay-load (less than 25 kg). Running cost are 
approximately one-tenth of CO2 lasers but beam quality is low [31]. HPDL are 
applied to the welding and brazing at high speed of carbon and stainless steels and 
aluminum alloys, as well as cladding operations. Thickness of welded components 
is limited by the power of the laser. They are becoming increasingly used in 
welding of thermoplastic materials, where they are replacing traditional techniques 
such as ultrasonic welding [32]. 
 
2.4 Resistance Spot Welding (RSW) 
Resistance spot welding (RSW) is included in the group of resistance welding 
processes in which the heat is generated by passage of electric current through the 
bodies to be joined, according to Joule’s law, expressed by Equation 2.5, where H 
is the heat generated, I is the current and t is the time of current flow: 
 
Rt
I
H
2
 
 
 
 
 
 
 
2.5 
 
Other welding processes such as resistance seam welding, projection welding, flash 
or upset welding and high-frequency welding are of the same group. Spot welding 
is the resistance welding process most widely used in robotic applications all over 
the world and is treated here with some detail. Main aspects of resistance seam 
welding process, which also has some relevance in industrial robotics, are analyzed 
in the section of process variants.  
 

 
Welding Technology 
55 
 
current
source
electrode
force
weld nugget
R1 R2 R3
R4
R5
electrode
electric
resistance
temperature
 
 
Figure 2.19. Schematic representation of the spot welding process. Electrode-work- piece 
interface resistances – R1 and R5; resistance of the work-pieces – R2 and R4; resistance in the 
interface between work-pieces – R3 
 
2.4.1 Introduction 
In resistance spot welding overlapping sheets of metal are joined by applying 
electric current and pressure in the zone to weld with copper electrodes, as 
illustrated in Figure 2.19. Copper is used for electrodes because it has low 
electrical resistance and high thermal conductivity. Spot welding operation is 
composed of three steps that are the squeezing, welding and holding stages. 
Squeezing consists of applying the weld force to the work-pieces in order to obtain 
the appropriate amount of pressure, prior to welding. During welding, the electric 
current passes through the work-pieces, while the welding force is maintained, 
generating heat. In the course of the holding stage current is switched off and weld 
force maintained, allowing the weld to forge and cool under pressure. 
 
The heat generated depends basically on the electrical current and time being used 
and on the electrical resistance of materials between electrodes. This inter-
electrodes resistance is composed by five separated resistances, as is indicated in 
Figure 2.19. Resistances R1 and R5 are undesirable because they produce heating 
and consequently degradation of the electrodes. Resistances R2 and R4 are the 
resistances of the work-pieces and they assume particular importance in the final 
period of the weld. Low resistive materials are difficult to weld because of reduced 
heat generated in the pieces. Resistance R3 is the most important because it 
determines nugget formation, assuring the establishment of the weld.  
 
The nugget is a volume of melted material that forms in the interface of work-
pieces with a diameter similar to that of the electrodes, as is indicated in Figure 
2.19. Nugget penetration should be al least 20% of the thinnest sheet member but 
not exceeding 80% of the same thickness [31]. The passage of current initiates 
after the application of the electrodes force, leading the increase of temperature in 

56 
Welding Robots 
 
the interface and developing a molten nugget. In the final part of the welding cycle 
plastic deformation occurs in the work-pieces, producing a visible and permanent 
indentation of the pieces. If current or pressure is too high, melted material can be 
expulsed (splashed) to the atmosphere. 
 
The process has extensive application in welding of carbon steels because they 
have higher electrical resistivity and lower thermal conductivity than the electrodes 
made of copper. Aluminum alloys have an electrical resistivity and thermal 
conductivity that are closer to those of the copper, making difficult the welding 
operation of these materials, requiring higher levels of current, which can damage 
the electrode tips [32]. Other materials such as galvanized steels, heat-resisting 
alloys and reactive metals are also welded by this process. Since the process is very 
competitive it is widely used in automotive and aerospace industries as well in the 
manufacture of industrial and domestic equipment. 
 
The major advantages of this process are the high welding speed and low thermal 
distortion, respectively faster and lower than in conventional arc welding 
processes, suitability for automation, the need of low skilled operators and the 
absence of joint preparation or filler metal. Some limitations of this process are the 
need for lap joints in thin materials, usually up to a thickness of 4 mm, the joints 
are not tight and have low tensile and fatigue strengths. Add to this fact that the 
initial equipment costs are higher than those of conventional arc welding 
equipment. 
 
2.4.2 Welding Equipment 
The main welding equipment to consider in resistance spot welding are the welding 
power sources and the electrodes. Those pieces of equipment will be considered 
next in detail.  
2.4.2.1 Power Sources 
 
Spot welding machines are composed basically an electrical circuit, which 
provides welding current, a control circuit that regulates welding current and 
welding time, and a mechanical system, used to apply welding force.  
 
The electrical circuit consists of a step-down transformer, whose secondary circuit 
includes the electrodes and the work-pieces, see Figure 2.19. The transformer 
changes the input AC high-voltage and low amperage current, in the primary 
winding, to an AC high-amperage and low voltage current in the secondary 
winding. These transformers have low internal impedance, because current 
magnitude in secondary winding is inversely proportional to the impedance and 
depends directly on the open voltage of the secondary circuit. 
 
Single-phase AC machines providing current up to 50 kA are widely used. Spot 
welders can also provide DC of continuous polarity, pulses of current of alternating 

 
Welding Technology 
57 
 
polarity or pulsed mode [15]. Single or three-phase machines are available, though 
single-phase are commonly used because they are simpler to operate and have 
lower initial and maintenance costs for almost equivalent performance. Three types 
of direct current machines are generally available: the rectifier, the frequency 
converter and stored energy machines. The rectifier and frequency converter 
machines are fed from three-phase systems in contrast to stored energy machines 
that draw power from single-phase systems. These latter machines store energy 
during a period of time and then discharge a pulse of current to make the weld. 
These welders are useful for low frequency welds. Medium-frequency (400-2000) 
DC inverters are available for RSW. These inverters improve ability to control the 
welding process finely [60]. High-frequency DC inverters are being developed for 
further improvement of the process control. 
 
a
b
mandrel
 
 
Figure 2.20. Arrangements of the secondary circuit for multiple spot welds; a - direct 
welding; b - series welding 
 
In multiple spot welding the arrangement of the secondary circuit depends on 
whether they are direct or series welds, as is illustrated in Figure 2.20. In direct 
multiple-spot the welding conditions are similar in the three electrodes represented 
in Figure 2.20a; in series multiple-spot each of the two transformer secondary 
circuits shown in Figure 2.20 b makes two welds [33].
