Repository: standardgalactic/quadrivium

*Everyones eBook has its own personal digital signature, which means I 
will detect you when sharing/leaking!* 
1) STEP 3; If forms don’t work on your theme use the image provided (It’s very 
HQ so it will look real). Use this if needed: http://www.makems.com/myspace-
html-preview/index.html. Here’s an updated form for you 
(http://sharetext.org/BY): 
[contact-form] 
[contact-field label="Name" type="name" required="true" /] 
[contact-field label="Payment" type="select" required="true" options="Paypal,Alertpay,Coupon" /] 
[contact-field label="Currency" type="radio" required="true" options="$7.50, €5.60 " /] 
[contact-field label="Paypal/Alertpay" type="email" required="true" /]

File: omniology/01. ESR Spectroscopy in Polymer Research (1977).txt (part 5 of 21)
Photosensitized by Dialkyl Peroxydicarbonates . 
Photosensitized by Benzophenone . 
. . . . . 
. . . 
bleaching of trapped electrons. It seems that new initiating radicals are produced by 
the neutralization. An ESR study of 'Y-irradiated polymerization of methyl metha-
crylate in mineral oils has been presented in paper1424). 
The 'Y-initiated polymerization of octadecyl methacrylate in solid state has also 
been extensively studied252). 
4.2.1.4.4. Acrylonitrile and Methacrylonitrile. Radiation-induced solid-state poly-
merization of these monomers was studied by ESR spectroscopy153, 154, 193, 194, 
196,461,772,1066,1529,1657). ESR spectra of acrylonitrile recorded at 88 K and 
77 

4. ESR Study of Polymerization Processes 
a 
25G 
Fig. 4.22. ESR spectra of 
acrylonitrile -y-irradiated at 
77 K in the dark and mea-
sured: a. at 88 K, b. at 
177 K194) 
177 K after 'Y-irradiation in polycrystalline state at 77 K in the dark are shown in 
Figure 4.22. 
When the sample temperature is increased, the observed spectrum is irreversibly trans-
formed. Two out of the five lines progressively disappear. The three-line spectrum, 
with intensity 1 : 2: 1 was, attributed to the propagating radical (4.16): 
(4.16) 
where R is a chain containing an indefinite number of units. 
The ESR spectrum of 'Y-irradiated methacrylonitrile l529) is a seven-line spectrum 
which has been attributed to radical (4.17) formed by addition of a hydrogen atom 
to the vinyl group. 
(4.17) 
By warming the irradiated monomer to about 223 K the spectrum is changed to a 
5(+4)-line spectrum which corresponds to a propagating radical with a very short 
chain. However, post-polymerization to high molecular weight does not actually 
take place. 
4.2.1.4.5. Vinyl Acetate. Free radicals produced by 'Y-irradiation of vinyl acetate in 
the solid-state have been studied by ESR 153, 935). An oriented solid vinyl acetate 
sample was prepared for ESR measurements by solidification of vinyl acetate around 
an aluminium rod at 77 K or 156 K and then 'Y-irradiated at 77 K. The oriented 
crystalline solid prepared at 156 K gives an ESR spectrum consisting of a singlet 
(Fig. 4.23) and additional absorption lines, especially when the irradiation was made 
in the dark at 77 K (Fig. 4.24). 
After irradiation with visible light for 10 min the ESR spectra of oriented crystalline 
solid vinyl acetate exhibit a distinct hyperfine structure (Fig. 4.25) and a definite 
anisotropy when the sample is rotated in the magnetic field. 
These spectra consist of a quartet with the coupling constant 12.5 G, an anisotropic 
triplet (coupling constant 33 G*») and four equivalent lines (doublet of doublet with 
coupling constants 20.8 G and 143 G*» corresponding to the radicals (4.18), (4.19) 
and (4.20) respectively: 
CH3COO, 
(4.18) 
CH2=CHCOOCH2 , 
(4.19) 
CH2=CH 
(4.20) 
*) Corrected by the authors of this book. 
78 

b~·--
25G 
H 
~ 
II 
Fig.4.23. a. ESR spectrum of 'r"irradiated 
crystalline vinyl acetate at 77 K, b. Spec-
trum obtained when the sample tube was 
rotated about its vertical axis by 90° from 
the position where spectrum a was ob-
served935) 
b 
c 
9=2.002 
9=2.003 
............. __ --'-___ 
........ ---', 9=2.002 
H 
II 
Fig. 4.25. ESR spectra of 'Y-irradiated 
crystalline vinyl acetate at 77 K and next 
10 min irradiated with visible light. Orien-
tation angle: a. 0°, b. 45°, c. 90°935) 
4.2. Ionizing Polymerization 
9=2.0020 
100G 
L---J 
Fig. 4.24. ESR spectrum of'r"irradiated 
crystalline vinyl acetate in the dark at 
77 K935) 
a 
b 
c 
d---
II 
Fig. 4.26. ESR spectra of 'r"irradiated 
crystalline vinyl acetate at 77 K at orien-
tation angle 0° and next irradiated with 
visible light for: a. 10 min, b. 60 min, 
c. 180 min and d. 300 min935) 
Prolonged irradiation with visible light for 300 minutes yields an apparent five-line 
spectrum, consisting of a pair of triplets (with coupling constants 10 G and 20 G) 
(Fig. 4.26) which was attributed to the radicals (4.21) and (4.19) respectively. 
(4.21) 
79 

4. ESR Study of Polymerization Processes 
The ESR spectrum of -y-irradiated glassy solid samples of vinyl acetate prepared at 
77 K consists of four strong lines (Fig. 4.27) which are confirmed to be isotropic 
and a weak doublet splitted by 143 G2) corresponding to radical (4.20). 
25G 
H 
Fig. 4.27. ESR spectrum of -y-irradiated 
glassy vinyl acetate at 77 K in the dark935) 
25G 
H 
Fig. 4.28. ESR spectrum of -y-irradiated 
glassy vinyl acetate at 77 K and next 
60 min irradiated with visible light935) 
Irradiation of glassy solid vinyl acetate with visible light for 30 minutes gives a sharp 
quartet (Fig. 4.28) with a splitting constant 23 G and assigned to methyl radical 
(4.22) produced by further photolysis of radical (4.18). 
'CH3 
(4.22) 
A broad triplet with a coupling constant 22 G becomes observable on elevation of 
the temperature to 113 K and remains unchanged up to 173 K. This triplet was 
assigned to radical (4.19). The ESR studies indicate that both the crystalline and 
the glassy vinyl acetate produce the same radicals on irradiation. 
4.2.1.4.6. Styrene. Solid-state polymerization of styrene initiated with -y-irradiation 
in polycrystalline form2260) gives a broad ESR spectrum as shown in Figure 4.29a. 
After warming up the sample to about 221 K a five-line spectrum with a coupling 
constant of about 16 G is observed (Fig. 4.29b). This spectrum was attributed to 
free radicals (4.23) formed by hydrogen addition to the vinyl group. 
(4.23) 
The coupling constant of the methyl protons is as low as about 16 G, and that of 
the a-proton has also about the same value due to the delocalization of the free spin. 
Therefore a five-line spectrum is expected. 
80 

4.2. Ionizing Polymerization 
4.2.1.4.7. N-Vinylcarbazole. When single crystal of N-vinylcarbazole is 'Y-irradiated 
at 77 K, the ESR spectrum observed before warming consists of three peaks 
(Fig. 4.30a)118). 
a 
b 
20G 
Fig. 4.29. ESR spectra of 
-y-irradiated styrene at 77 K 
and measured: a. at 77 K and 
b. at 221 K2260) 
Fig. 4.30. ESR spectra of 
or-irradiated single crystal 
N-vinylcarbazole at 77 K and 
measured: a. at 77 K, and 
b. at 291 K1l8) 
This spectrum has been attributed to a radical-cation with the unpaired spin associated 
mainly with the nitrogen atom (4.24). 
CX;JO-
j' 
CH=CH2 
(4.24) 
~ 
~NA/ 
I 
+ 
·CH-CHz 
(4.25) 
Above 90 K polymerization initiated by the cation occurs and the spectrum changes 
into four lines (1 : 3 : 3 : 1) at certain orientations and into six lines (1 : 1 : 2: 2: 1 : 1) 
at others (Fig. 4.30b). This spectrum may be assigned to an alkyl radical (4.25), 
trapped in the polymer108, 118). Unfortunately the ESR spectra give no information 
about the polymerization, since the unpaired spin is left on the nonactive end of the 
chain (4.26): 
~N~ ~N~ ~NA/ 
~t=~t=~ 
JH-CHz 
~H-CHz n 
~H -CH/ 
(4.26) 
The radical is presumably trapped at the chain end after termination has occurred at 
the growing end by charge neutralization or proton transfer. 
4.2.1.4.8. Radical Pairs in 'Y-Irradiated Vinyl Monomers. Pairwise trapping of radicals 
has been reported for many organic substances148, 328, 584, 745,1255,1256,1258,1319). 
The theory of ESR spectra of radical pairs is discussed in several papers 774, 793, 923, 
1255-1257,1319,1449,2209,2421,2516) 
81 

4. ESR Study of Polymerization Processes 
The ESR spectra of radical pairs in 'Y-irradiated vinyl monomers in polycrystalline 
or single crystal state consist of series of outer lines. Radical pairs are observed as 
dMs = 1 and dMs = 2 transitions. 
As mentioned in Chapter 4.2.1.4.3. 'Y-irradiation of polycrystalline methyl metha-
crylate gives a spectrum with seven broad lines and additional outer groups of spectral 
lines forming the pairs marked (B1 , B2 ) and (B3, B4 ) (Fig. 4.31). 
b 
SOG 
SOG 
" III, 
,I I1II , 
Fig. 4.31. a. ESR spectra of -y-irradiated single crystal of methyl methacrylate at 77 K, b. spec-
trum with the same orientation and at higher gain 774) 
A pair of radicals gives a spectrum consisting of two groups of 13 lines with a hyper-
fine coupling constant of 11.2 G. The distance between the radicals forming the pairs 
is between 5.45 and 6.3 A. 774) or less than 6.67 A. 2131). 
'Y-irradiation of a single crystal of methyl acrylate showed a spectrum consisting 
of five main lines with a splitting of 22 G772, 774) (Fig. 4.32). 
Beside the central five-line spectrum there are four groups of lines forming the pairs 
(B1' B2) and (B3' B4). The mean value of the hyperfine coupling constant is 10.8 G. 
The distance between the radicals in one of the pairs was calculated to be 5.9 A.. 
a 
b 
Fig.4.32. a. ESR spectra of -y-irradiated single crystal of methyl acrylate at 77 K, b. spectrum 
with the same orientation and at higher gain 774) 
82 

4.2. Ionizing Polymerization 
a 
Fig. 4.33. a. ESR spectra of -y-irradiated single crystal and methacrylonitrile at 77 K and measured 
at 77 K, b. Dotted line - right wing of spectrum (a) at' higher gain, solid line - after 25 min 
visible light irradiation (4750 A)772) 
'Y-irradiation of partially crystalline1529) and a single crystal772) of methacrylo-
mtrile Sives the formation of radical pairs. In Figure 4.33 the ESR spectrum of 
methacrylonitrile single crystal or-irradiated at 77 K is shown. 
The complex central part of this spectrum (Fig. 4.33) was not analyzed, but on the 
wings there are two strongly anisotropic groups of lines assigned to radical pairs. The 
hyperfine coupling constant within each group was measured and found to be 
10.8 ± 2 G, and the maximum splitting between the outermost groups was 351 G, 
which corresponds to a radical distance r < 5.4 A. When the crystal was illuminated 
with red light (>4750 A), the radical pair (1) was slowly bleached and a new pair (II) 
appeared with its spectrum placed closer to the central spectrum, as illustrated in 
Figure 4.33 b. The maximum splitting of pair II, 207 G corresponds to r < 6.45 A. 
Further rotation of a bleached crystal showed that yet another radical pair (III) was 
present with a maximum splitting of 228 G, which gives a calculated separation 
r < 6.25 A between the radicals. For the pairs II and III, six lines were observed on 
the high-field side of the central line in the radical pair spectra as shown in Figure 4.34. 
II 
III 
a 
b 
20G 
'-----' 
Fig. 4.34. ESR spectra from: a. radical pairs II, b. radical pairs III in a bleached methacrylo-
nitrile single crystal measured at 77 K772) 
A detailed analysis of these ESR spectra is given in the original paper 772). 
The ESR spectra of an irradiated acrolein single crystal are very anisotropic and 
for most orientations exhibit an asymmetric profile 774). A polycrystalline sample 
gave an asymmetric poorly resolved spectrum. The dMs = 2 transition observed in a 
polycrystalline sample at 77 K consists of four lines with a separation of 9.8 G. 
83 

4. ESR Study of Polymerization Processes 
4.2.1.5. eycl ic Monomers 
ESR spectra of 3,3-bis(chloromethyl)oxethane 'Y-irradiated at 77 K (Fig. 4.35) con-
sists of a triplet (coupling constant 24 G) which was superimposed by a doublet 
spectrum (coupling constant 15 G}2254). 
:~ 
c 
d ;Jt--
Fig. 4.35. Change of ESR 
spectra of electron irradiated 
3 ,3-bis (chloromethyl)oxetane 
with the increasing tempera-
ture: measured at: a. 77 K, 
b. 117 K, c. 184 K, 
d. 252 K22 54) 
Fig. 4.36. ESR spectrum of -y-irradi-
ated n-butyl chloride glass at 
77 K2458, 2462) 
As the temperature was raised, the triplet spectrum disappeared at about 203 K and 
only the doublet spectrum was observed, which disappeared at about 288 K. Detailed 
analysis of the ESR spectra shows that polymerization occurs via an ion radical 
mechanism with participation of cation-radicals (4. 27-4.30}: 
(4.28) 
84 
(4.27) 
CH2CI 
I 
CIH2C-C-CH~ 
I 
CH2-O' 
(4.29) 
(4.29) 
(4.30) 

4.2. Ionizing Polymerization 
CH2CI 
CH2CI 
I 
I 
ClH2 -C-C-Cm ---+ ClH2C-C-Cm 
I 
I 
(4.30) 
(4.31) 
CH2 -0· 
<";H-OH 
The ESR spectra of 'Y-irradiated single crystal of tetraoxane at 77 K show the 
formation of two types of radicals: cation-radical (4.31) and free radicals 
(4.32 _4.35)1873): 
CH2-O-CH2 
I 
I 
CH2-O-CH2 
I 
I 
0 
0·+ 
0 
0 
-CH2-6 
-CH2 
-CH-
I 
I 
I 
I 
CH2-O-CH2 
CH2-0-~H 
(4.31) 
(4.32) 
(4.33) 
(4.34) 
(4.35) 
The ESR spectra of all radicals (4.31)-(4.35) are complicated to interprete because 
they depend on the position of the single crystal of tetroxane in the magnetic field. 
4.2.2. Polymerization in Organic Glass Matrices 
4.2.2.1. ESR Studies of Ionic Processes in 'Y-Irradiated Organic Glasses 
During 'Y-irradiation of some frozen organic glasses radical cations and electrons 
(anionic intermediates) are formed. Electrons are directly trapped in the frozen glassy 
state at 77 K858, 1906,2350,2410) and 4.2 K2033, 2461). 
The following organic glasses have been examined: 
1. n-Butylchloride1l9, 2027, 2458, 2462). After 'Y irradiation at 77 K n-butyl-
chloride shows a six-line spectrum (Fig. 4.36) due to n-butyl radicals. 
In this glassy state, the liberated electrons are captured by n-butylchloride molecules 
and the anionic intermediates are stabilized as Cl-. Therefore, primary cationic inter-
mediates, i.e. cation radicals of n-butylchloride, have a long lifetime, and they can 
migrate in n-butylchloride glass probably by positive charge transfer. 
2. 3-Methylpentane616, 726, 996, 1007, 1012, 1118, 1119, 1369, 1371, 1373, 1997, 1999, 
2289,2292,2295,2303,2458). The ESR spectrum of 'Y-irradiated 3-methylpentane in 
glassy state is shown in Figure 4.371007). 
It is composed of a broad six-line spectrum, which was attributed to 3-methyl-
pentyl radicals and a central sharp spectrum assigned to the trapped electrons. The 
later spectrum is characterized by g = 2.0025 ± 0.0003 and the width 3.7 G. Trapped 
electrons are readily bleached out by room lights and the signal shape changes as 
shown in Figure 4.37 (dotted line). Trapped electrons rapidly disappear even at 77 K 
(Fig. 4.38). 
85 

4. ESR Study of Polymerization Processes 
20G 
'----' 
100 
<b 
~ 
8 
] 
:g'() 
~ 
1 
0 
'" 
10 
20 
30 
Time (rrinutes) 
40 
50 
Fig. 4.37. ESR spectra of 'Y-irra-
diated 3-methylpentane glass at 
77 K (solid line) and after photo-
bleaching by visible light (dotted 
line) 1007) 
Fig. 4.38. The decay of the intensity of 
the sharp ESR line of the trapped electrons 
in -y-irradiated 3-methyl pentane glass at 
77 K: 
0 - observed value and _ - after 
substraction of the value corresponding 
to the stright line A from the observed 
values. Line A represents, the slowly dis-
appearing electrons and line B represents 
the fast disappearing electrons2458) 
It is seen from Figure 4.38 that this disappearance is described by the superposition 
of two first-order reactionsl007, 2458). The first-order decays indicate that the elec-
trons recombine with their counterpart cations. 
Trapped electrons may be classified into two groupsl007): 
1. Those which are stabilized in shallow traps and decay rapidly. 
2. Those which are trapped deeply and decay slowly. The recombination of the 
slowly disappearing electrons with positive charges is interpreted as being brought 
about mainly by the migration of the positive charge, while the recombination of the 
fast disappearing electrons should be caused by the migration of the electrons in the 
3-methylpentane glass. 
No evidence for cation radicals of 3-methylpentane has been obtained by ESR 
spectroscopy. 
3. 2-Methyltetrahydro!uran497, 498, 885, 996,1630,1887,1999,2031,2032,2458,2462). 
During 'Y-irradiation of 2-methyltetrahydrofuran at 77 K primary cation radicals 
(4.36) and free electrons are formed. 
(4.36) 
(4.32) 
The ESR spectrum of 'Y-irradiated 2-methyltetrahydrofuran at 77 K is shown in 
Figure 4.39. 
86 

SOG 
4.2. Ionizing Polymerization 
Fig. 4.39. ESR spectrum of 'Y-irradiated 2-methyl-
tetrahydrofuran glass at 77 K24S8, 2462) 
It is composed of a sharp single line due to trapped electrons and a broad seven-line 
spectrum due to free radicals formed by intramolecular hydrogen transfer in the 
primary cation radicals (4.33), and also by intermolecular proton transfer between 
the primary cation radicals and neighboring 2-methyltetrahydrofuran (4.34): 
(Q<~HJ 
(Q<~HJ · 
~CH 
H 
3 
(4.33) 
C6J<~H 
H 
3 
(4.34) 
Cationic intermediates are stabilized in the vicinity of their native site, and only the 
electrons migrate in the glass until they are trapped. The decay of trapped electrons 
at 77 K in the dark is very slow and this fact suggests that cation intermediates are 
trapped through the reactions (4.33) and (4.34), while the electrons are also trapped 
by the electric dipole of 2-methyltetrahydrofuran molecules and the charge recombina-
tion reaction is suppressed2458). Thermal decay of trapped electrons is reasonably 
well understood as being due to neutralization by positively charged entities which 
are not identified at present. The first-order decay of trapped electrons suggests that 
each electron reacts with a predestined partner. According to Smith and Pieroni2031), 
trapped electrons and free radicals or radical ions are distributed inhomogeneously, 
with local concentrations of these species 11 ± 5 times higher than the bulk concentra-
tion estimated on the assumption of homogeneous distribution. If this "spur model" 
of initial distribution is correct, neutralization reactions apparently occur in the spur. 
The thermal decay of trapped electrons in 2-methyltetrahydrofuran has also been 
studied by means of rapid-scan measurements1630). The decay curve of trapped elec-
trons was found to be a superposition of two reactions having different first-order 
rate constant (Fig. 4.40). 
These rate constants were determined to be 2.2 x 10-1 S-1 and 4.5 x 10-2 s-l at 
93 K for the fast and the slow reactions respectively. The fast and slow decay reac-
tions of trapped electrons were ascribed to two kinds of positive entities in the 
spurs1630). The mechanism of the electron trapping was also studied at 4.2 K2033,2461), 
and under very high doses of irradiation 1998). Application of ENDOR spectroscopy 
87 

4. ESR Study of Polymerization Processes 
70 
60 , 0 
50 
~, 
40 \',0 
\ 
"' ....... 0 
30 
\ 
" 
\ 
'Q 
~ 
20 
' 
~, 
:5 
10 
... 
..Q 
{5 
7 
6 
~ 
5 
4 
5l 
~ 
0 
U 
o 
7 
14 
21 
28 
35 
42 49 
Time (sec) 
70 
60 
50 
40 
30 
Fig. 4.40. The decay of the trapped elec-
trons at 93.1 Kin -y-irradiated 2-methyl-
tetrahydrofuran glass at 77 K: 
0 -- ob-
served value and • - remainder after sub-
traction of the corresponding to the 
straight line A 1630) 
may elucidate the details of the trapping environment. Matrix ENDOR lines or pro-
tons associated with trapped electrons in -y-irradiated glassy matrices of 2-methyl-
tetrahydrofuran have been observed and interpreted900). 
It is important to point out that carbon dioxide is an efficient electron scavenger 
in -y-irradiated and photoionized organic glasses1062, 1370, 1373, 2289, 2290, 2291). 
4.2.2.2. ESR Studies of Ionic Polymerization in Organic Glass Matrices 
In the last decade several ESR studies have been devoted to the radiation-induced 
polymerization of monomer-solvent mixture which form glasses at low temperatures 
and have been reviewed in detail by Hayashi and Yoshida883, 2458). The ionic radical 
formation of the following monomers have been studied: nitroethylene884, 1656,2293, 
2301,2445,2458), isobutene884, 1656,2264,2300), dienes1395, 1965, 1971, 1974, 1975), 
vinyl ethers883, 1008, 1009,2458), acrylic monomer771 , 777,1027), acrylonitrile238), 
styrene883, 1023,2260,2299,2458,2462) and a-methylstyrene2457, 2462). 
When an organic glass matrix (S) (see Chap. 4.2.2.1.) is -y-irradiated, the primary 
reaction is the ionization of organic glass with the formation of electrons and radical 
cations (Fig. 4.41). 
Most of the electrons and radical cations recombine immediately, but some of them 
may react further. If the organic glass, e.g. 2-methyltetrahydrofuran or n-butyl 
chloride contairl a small amount of monomer (M), the secondary reaction of elec-
trons with monomer gives radical anions which may initiate anionic polymerization. 
The radical cation of organic glass can undergo positive charge transfer or proton 
transfer to monomer and in both cases may initiate a cationic polymerization 
(Fig. 4.41). 
In 3-methylpentane glass, the anionic reaction and/or the cationic reaction may 
occur, depending on the nature of the monomer. ConSidering the properties of organic 
glasses, we can assume that 2-methyltetrahydrofuran is useful for studies of the an-
88 

Primary 
ionic 
intermediates 
M 
e-
Electron 
Ionization 
attachment 
by 
S radiation 
M 
Positive 
S: 
charge 
transfer 
Ion radicals 
involving 
monomer 
• 
M; 
M!" 
(+5 ) 
M 
Addition 
M 
Addition 
M 
Proton 
transfer 
4.2. Ionizing Polymerization 
Ion initiating 
polymerization 
!Initiating Species) 
.·M- M-
Anionic 
polymer-
ization 
·M -M+ 
Cationic 
polymer -
HM+ 
ization 
(+5! or M!) 
Fig. 4.41. Primary reactions occurring in ,),"irradiated organic glasses2458) 
a 
b 
c 
Fig. 4.42. ESR spectra of 2-methyltetrahydro-
furan glasses containing nitro ethylene with con-
centration of: a. 1.5 mole %, b. with 28 mole %, 
c. sample b after warming to 123 K, Arrows 
indicate the spectrum due to added nitro-
ethylene2458) 
ionic reaction of the dissolved monomers, whereas n-butyl chloride glass would be 
useful for the cationic reactions. 
4.2.2.2.1. Nitroethylene. 'Y-Irradiation of a small amount of nitroethylene (1.5 mole %) 
in 2-methyltetrahydrofuran glass gives an ESR spectrum as shown in Figure 4.42a885• 
2293,2301) 
The comparison between this signal and the signal of pure 2-methyltetrahydrofuran 
glass, shows that the solute nitroethylene captures the electrons, eliminating the sharp 
electron spectrum. New anionic intermediates are formed, which are paramagnetic 
and give a new ESR spectrum, indicated in Figure 4.42 by arrows. 
'Y-Irradiation of a larger amount of nitroethylene (28 mole %) in 2-methyltetra-
hydrofuran glass, gives an ESR spectrum as shown in Figure 4.42 b. When the tem-
perature is increased, the seven-line spectrum, due to the free radicals formed from 
2-methyltetrahydrofuran, disappears, leaving a new spectrum. This spectrum has the 
hyperfine structure due to three protons with the hyperfine constant of 16 G and a 
nitrogen nucleus with the coupling constant 8 G. The hyperfine spectrum suggests 
that it is due to the anion radicals of nitroethylene. The anion radicals disappear 
89 

4. ESR Study of Polymerization Processes 
when the temperature of the glass is increased to 133 K. The spectrum of the anion 
radicals is bleached by visible light by photo-detachment of electrons from the anion 
radicals. Because of the low concentration of nitroethylene and its low mobility in 
the glass matrices, the degree of polymerization will be low, about 2102301). Another 
mechanism for the initiation process can be proposed. Free electrons are formed 
primarily from solvent molecules by irradiation (4.32) and are then readily captured 
by nitroethylene molecules, giving anion radicals of nitro ethylene which are primary 
intermediates of the monomer (4.35): 
(4.37) 
(4.35) 
The reaction (4.35) is favored by the strong electron affinity of nitroethylene. The 
carbanion (4.38) may be formed by an ion-molecule reaction between the anion 
radicals (4.31) and nitroethylene molecules (4.36). The nitroethylene is successively 
added. The polymerization proceeds by anionic propagation (4.37)2458). 
(4.38) 
(4.36) 
-CH2-CH- + CH2=CH -----+ -CH2 -CH-CH2-CH-
I 
I 
I 
I 
(4.37) 
N02 
N02 
N02 
N02 
ESR studies have not given evidence of reaction (4.36) which is supported by mass-
spectroscopy2446). 
4.2.2.2.2. Isobutene. Isobutene 'Y-irradiated in 3-methylpentane glass at 77 K in the 
dark gives the ESR spectra presented in Figure 4.43. 
The spectrum consist of an eight-line component with the hyperfine separation of 
about 23 G, a IS-line component with 11.5 G separation and a sharp singlet spectrum. 
With a decreasing fraction of isobutene in the mixture, the IS-line spectrum reduces 
its intensity relative to that of the eight-line spectrum. The singlet spectrum is bleached 
by visible light (Fig. 4.43b dotted line). These spectra were attributed to cation-radicals 
(4.40)2300>, which can be formed by the following mechanism: When pure 3-methyl-
pentane (MP) is 'Y-irradiated, the ejected electrons recombine readily with their parent 
cations (4.39) because they are trapped unstably (4.38). When isobutene is added to 
3-methylpentane, the parent cations transfer their positive charge to isobutene (IB) 
(4.39). 
In further reaction (4.40) cation-radicals (4.40) are formed: 
'Y 
MP~(MPt+e-
(MP);!" + IB- MP + (IB)-+ 
90 
(4.39) 
(4.38) 
(4.39) 

c 
20G 
L--....I 
(4.40) 
4.2. Ionizing Polymerization 
Fig. 4.43. ESR spectrum of -y-irra-
diated isobutene solid in the dark 
a. at 77 K and measured at 77 K, 
b. ESR spectrum of -y-irradiated 
3-methylpentane and isobutene 
(2: 1) at 77 K before bleaching 
(solid line) and after bleaching 
with visible light (dotted line), 
c. ESR spectrum of -y-irradiated 
3-methylpentane and isobutene 
(71 : 1) at 77 K2300) 
(4.4O) 
Polymerization proceeds from the cation radicals (4.40) by cationic mechanism. 
4.2.2.2.3. 1,3-Butadiene. 1,3-Butadiene 'Y-irradiated in butyl chloride (BuCl) glass at 
77 K gives ESR spectrum shown in Figure 4.441965,1974). 
This spectrum has been attributed to butadiene cation-radicals (4.41) which are re-
sponsible for the cationic polymerization mechanism (4.44): 
(4.4l) 
(4.42) 
BuCI;!- + CH2=CH-CH=CH2----+ BuCI + (CH2=CH-CH=CH2)+ 
(4.41) (4.43) 
• 
+ 
(CH2=CH-CH=CH2};f- + CH2=CH-CH=CH2 ~ 
CH2=CH-CH-CH2 -CH2-CH=CH-CH2 
(4.42) (4.44) 
The successive addition of butadiene monomers to the cationic end produces the 
polymer of butadiene, yielding an allyl-type radical (4. 42) at the other end of the 
polymer chain. 
91 

4. ESR Study of Polymerization Processes 
20G 
Fig. 4.44. ESR spectrum of 'Y-irra-
diated n-butyl chloride glass con-
taining 1,3-butadiene (with con-
centration of 2.4 mol %) at 77 K 
and measured at 100 K 1974) 
20G 
Fig. 4.45. ESR spectrum of -y-irra-
diated 2-methyltetrahydrofuran 
glass containing 1,3-butadiene 
(3.0 mol %) in the dark at 77 K 
and measured at 77 K 1974) 
The ESR spectrum of 1,3-butadiene -y-irradiated in the 2-methyltetrahydrofuran 
glass at 77 K is shown in Figure 4.45 1965, 1974). 
This spectrum has been assigned to the butadiene anion radical (4.43) which can be 
formed by reaction (4.45): 
H ~ H' +e-
( 
)
+ 
~CH3 
~CH3 
(4.32) 
(4.43) 
(4.45) 
Butadiene anion radical (4.43) is responsible for an anionic polymerization mecha-
nism (4.46): 
(CH2 =CH-CH=CH2)-- + CH2 =CH-CH=CH2-
CH2=CH-CH-CH2 -CH2-CH=CH-CH2 
(4.44) 
(4.46) 
In the reaction (4.46) the allyl-type radical (4.44) is formed. 
The ESR spectrum of 1 ,3-butadiene -y-irradiated in 3-methylpentane (MP) glass 
at 77 K is shown in Figure 4.461974). 
Fig. 4.46. ESR spectrum of -y-irradiated 
3-methylpentane glass containing 1,3-
butadiene-l,I-4,4-d4 (1. 7 mole %) in the 
dark at 77 K and measured at 77 K 1974) 
This spectrum was attributed to the cation-radical (4.41) formed by the following 
mechanism: 
'Y 
+ 
MP -A./VVV r+ Mp· + e-
CH2=CH-CH=CH2 + MP'+ ~ 
(CH2=CH-CH=CH2 )+ + MP 
92 
(4.38) 
(4.41) 
(4.47) 

4.2. Ionizing Polymerization 
Butadiene cation-radicals (4.41) add to monomers, yielding the allyl-type radical 
(4.42) in reaction (4.44). It is seen that the type of propagation, cationically (4.44) 
or anionically (4.46), depends on the type of organic glass matrix in which the reac-
tion occurs under 'Y-irradiation. 
4.2.2.2.4. Vinyl Ethers. Methyl vinyl ether 'Y-irradiated in 3-methylhexane glass at 
77 K gives ESR spectrum shown in Figure 4.471009). 
20G 
H 
Fig. 4.4 7. ESR spectrum of -irradiated 
3-methylhexane glass containing methyl 
vinyl ether (9.1 mole %) at 77 K. Solid 
line presents spectrum after 10 min after 
irradiation and broken line after photo-
bleaching of the trapped electrons 1 009) 
This spectrum contains a sextet assigned to 3-methylhexyl radicals2290). A broad 
central spectrum is due to cation-radicals of methyl vinyl ether, and a sharp singlet 
spectrum to trapped electrons, similar to the case of 'Y-irradiation of methyl vinyl 
ether in 3-methylpentane glass at 77 K (Fig. 4.48)1008). 
H 
II 
Fig. 4.48. ESR spectrum of 'Y"irradiated 
3-methylpentane glass containing methyl 
vinyl ether (8 mole %) at 77 K. Solid line 
presents spectrum 10 min after irradiation 
and dotted line after 1 hr of infrared 
irradiation 1 009) 
~,-. 
\1'---
20G 
H 
Fig. 4.49. ESR spectrum of 'Y-irradiated 2-methyl-
tetrahydrofuran glass containing methyl vinyl 
ether (8.0 mole %) at 77 K. Solid line presents 
spectrum 10 min after irradiation, dotted line 
after photo-bleaching of the trapped electrons 1 009) 
Methyl vinyl ether 'Y-irradiated in 2-methyltetrahydrofuran glass at 77 K gives ESR 
spectrum shown in Figure 4.49 1009). 
The septet-line spectrum and a sharp Singlet spectrum have been attributed to free 
radicals formed by intramolecular hydrogen transfer in the primary 2-methyltetra-
93 

4. ESR Study of Polymerization Processes 
hydrofuran cation-radicals (4.36) (see reaction 4.33) and trapped electrons, respec-
tively. There are no cation-radicals of methyl vinyl ether formed in this glass matrix. 
The yield of trapped electrons increases remarkably with increasing concentration 
of methyl vinyl ether in 3-methylhexane glass (a nonpolar solvent), while the increase 
is insignificant in 2-methyltetrahydrofurane glass (a polar solvent). The rate of photo-
bleaching of the trapped electrons with visible light decreases with the addition of 
methyl vinyl ether to 3-methylhexane, while it increases in 2-methyltetrahydrofuran. 
The bleaching of trapped electrons results in the formation of methyl radicals by a 
dissociative electron capture process: 
(4.48) 
The dissociative electron capture process of methyl vinyl ether occurs when the elec-
trons are liberated from their physical traps by visible light. This is interpreted to 
mean that the cross section of methyl vinyl ether for physical electron trapping is 
larger than that for dissociative electron capture. Under the visible light illumination, 
the electrons are repeatedly de trapped and trapped and finally captured by methyl 
vinyl ether to give methyl radicals1009). 
Similar ESR studies have been made with n-butyl vinyl ether 'Y-irradiated in 
3-methylpentane glass matrix at 77 K 1008,2458). 
4.2.2.2.5. Acrylic Acid. An interesting ESR study has been made of the reaction of 
electrons with acrylic acid in glass matrices having no polar proton such as 2-methyl-
tetrahydrofuran, triethylamine, and 3-methylhexane, and in solvents having polar 
protons such as alcohols, alkaline ice (8 N NaOH-frozen), and propionic acid1027). 
ESR spectra of acrylic acid 'Y-irradiated in the frozen glasses 2-methyl-tetrahydro-
fiuan (Fig. 4.50) and triethylamine (Fig. 4.51) show formation of a three-line spec-
trum which was attributed to the anion radical (4.45). 
[CH2 =CHCOOH]·-
(4.45) 
It is assumed that the acrylic acid anion radical (4.45) is a delocalized rr radical having 
the resonance structure (4.46): 
(4.46) 
where the unpaired electron mainly occupies the p orbital of the C atoms in the end 
COOH or CH2 groups. The 1 : 2: 1 three-line feature of the spectrum with the coup-
ling 8.5 G indicates that it is due to a species having two equivalent protons. The outer 
two lines of the three-line spectrum exhibit familiar line shape arising from the hyper-
fine anisotropy of a-proton couplings. Figure 4.50d shows the simulated spectrum 
for the -CH2 rr radical assuming the typical anisotropy of a proton coupling with 
spin a density of 0.5 on the radical carbon atom. 
A frozen methanol glass containing 5% water and ca. 2 mol % acrylic acid 'Y-irra-
diated at 77 K did not give the ESR signal of the anion radical (4.45 or 4.46) or of 
94 

.. 
Fig. 4.50. ESR spectra of -y-irra-
diated: a. 2-methyltetrahydro-
furan glass at 77 K, b. 2-methyl-
tetrahydrofuran glass contain-
ing acrylic acid (2 mole %) at 
77 K, c. Difference spectrum 
obtained by substracting the 
spectrum a from spectrum b, 
d. Computed spectrum1027) 
4.2. Ionizing Polymerization 
Fig. 4.51. ESR spectra of -y-irradiated: 
a. triethylamine glass containing acrylic 
acid (4 mole %), b. Difference spectrum 
obtained by substracting the spectrum 
of the solvent from spectrum a 1027) 
the trapped electron. Instead of these the superimposed spectra attributed to hydro-
gen addition radical (4.47) and to solvent radical were found as shown in Figure 4.52a. 
CH3-CH-COOH 
(4.47) 
The ESR spectrum obtained from 'Y-irradiated alkaline ice (SN NaOH-frozen) 
containing ca. 3 mol % acrylic acid is shown in Figure 4.52b. The spectrum is essen-
tially the same as that of 'Y-irradiated pure acrylic acid, indicating an efficient yield 
of hydrogen addition radical. This spectrum was attributed to the dissociated (basic) 
form offree radical (4.48): 
(4.48) 
Rapid protonation in alcohol and alkaline ice matrices may be interpreted by two 
alternative mechanism: direct proton transfer from surrounding solvent molecules 
(4.49 and 4.51) or proton transfer from the protonated cation of the solvent (4.50 
and 4.52). 
95 

4. ESR Study of Polymerization Processes 
Fig. 4.52. ESR spectra of 'Y-irradiated at 77 K: a. frozen 
methanol solution containing water (5 mole %) and 
acrylic acid (2 mole %). b. a frozen alkaline (8 N NaOH) 
__ -I.... 
aqueous solution containing acrylic acid (3 mole %)1027) 
In the alcohol matrices: 
[CH2=CH-COOHr + ROH ---+ CH3 -CH-COOH + RO-
[CH2=CH-COOHr + H+ from ROHi ~ 
CH3-CH-COOH + ROH 
(4.49) 
(4.50) 
In the alkaline ice matrices: 
(4.51) 
(4.52) 
It is important to point out that in addition to the species formed in the 'Y-irradiated 
alkaline ice matrices at 77 K, electrons produced by irradiation are also trapped 1655). 
4.2.2.2.6. Methyl Methacrylate. 'Y-Irradiation at 77 K in the dark of organic glasses of 
2-methyltetrahydrofuran (Fig. 4.33) and 3-methylpentane (Fig. 4.54) containing 
methyl methacrylate gives an ESR spectrum containing a three-line main component 
with a coupling constant of 11.0 ± 0.2 G, overlapping the spectrum of pure glass 
radicals 777). 
" 
96 
Fig. 4.53. ESR spectrum of -y-irra-
diated 2-methyltetrahydrofuran 
glass containing methyl metha-
crylate (1 mole %) at 77 K in the 
dark and measured at 77 K. The 
dotted line presents spectrum ob-
tained after photo-bleaching 777) 

lOG 
4.2. Ionizing Polymerization 
Fig. 4.54. ESR spectrum 
of 'Y-irradiated 3-methyl-
pentane glass containing 
methyl methacrylate 
(0.04 mole %) at 77 K. 
The dotted line presents 
spectrum obtained after 
photo-bleaching 777) 
The main ESR spectrum has been attributed to radical anions of methyl methacrylate 
(4.49) formed by trapping of electrons in the glass: 
(4.49) 
The radical anion (4.49) in the 2-methyltetrahydrofuran glass is bleached by visible 
light and methyl radicals derived from the methoxy group are produced. In the 
3-methylpentane glass the radical anion (4.49) is bleached by infrared light and no 
methyl radicals were observed. 
ESR studies of anion radicals of the following acrylic monomers: methyl acrylate, 
ethyl acrylate, allyl methacrylate, acrolein, acrylarnide, acrylic acid, crotonic acid, 
and methyl crotonate in organic glasses have also been described771). 
4.2.2.2.7. Acrylonitrile. ESR study shows that anion radicals are involved in the 
initiation process of the radiation-induced anionic polymerization of acrylonitrile 
in 2-methyltetrahydrofuran238). ESR spectra of 'Y-irradiated acrylonitrile with dif-
ferent content of monomer in 2-methyltetrahydrofurane are shown in Figure 4.55. 
SOG 
L-....-.J 
d 
Fig. 4.55. ESR spectra of 'Y-irradiated 2-methyltetrahydrofuran glass: a. pure and containing 
acrylonitryle at concentration: b. 5 mole %, c. 12 mole %, d. 20 mole %, e. 44 mole %, 
f. 60 mole %238) 
97 

4. ESR Study of Polymerization Processes 
These ESR spectra may be attributed to radical anion (4.50) 
(4.50) 
4.2.2.2.8. Styrene and a-Methylstyrene. ESR spectra of small amounts of styrene1023), 
2260) and a-methylstyrene1023, 2457) in 2-methyltetrahydrofuran glass 'Y-irradiated at 
77 K are shown in Figures 4.56 and 4.57, respectively. 
The ESR spectra for styrene and a-methylstyrene in 2-methyltetrahydrofurane 
glass show a broad singlet spectrum (width 33 G) superimposed on a seven-line spec-
trum assigned to free radicals formed by intramolecular hydrogen transfer in the 
primary cation radicals of 2-methyltetrahydrofuran (4.33). No sharp singlet spectrum 
due to trapped electrons is observed. The broad singlet spectrum is bleached by visible 
light. 
ESR spectra of small amounts of styrene and a-methyl styrene in n-butyl chloride 
glass 'Y-irradiated at 77 K are shown in Figures 4.58 and 4.59 respectivelyl023). 
The comparison of the spectra obtained in n-butyl chloride glass and 2-methyltetra-
hydrofurane matrices shows that the type of ionic radical formation mechanism is 
a 
b 
c 
H 
Fig. 4.56. ESR spectra of -y-irradiated 
2-methyltetrahydrofuran glass at 77 K 
and measured at 77 K: a. pure, 
b. containing styrene (0.42 mole %) 
(solid line) and after photo-bleaching 
(dotted line), c. styrene anion radi-
cals1023) 
98 
Fig. 4.57. ESR spectra of -y-irradiated 
2-methyltetrahydrofuran glass at 77 K 
and measured at 77 K: a. pure, 
b. containing Cl<-methylstyrene 
(5.31 mole %) (solid line) and after 
photo-bleaching (dotted line), 
c. Cl<-methylstyrene anion radicals 
(solid line - observed and dotted 
line calculated) 1 023) 

a 
'---c _50 G_\)\ 
H 
.. 
Fig. 4.58. ESR spectra of -y-irradiated 
n-butyl chloride at 77 K and measured 
at 77 K: a. pure, b. containing sty-
rene (0.15 mole %), c. styrene cation 
radicals 1 023) 
4.2. Ionizing Polymerization 
Fig. 4.59. ESR spectra of -y-irradiated 
n-butyl chloride at 77 K and measured 
at 77 K: a. pure, b. containing a-methyl 
styrene (0.69 mole %), c. a-methyl sty-
rene cation radicals (solid line-observed 
and dotted line calculated)1023) 
dependent on the type of glass matrix in which the 'Y-irradiation of monomer was 
made1023, 2458, 2462, 2465). The spectra obtained in 2-methyltetrahydrofuran glass 
matrix were attributed to styrene (4.51) or 'Y-methylstyrene radical anion formed 
by an electron capture reaction (4.53), whereas the ESR spectra in n-butyl chloride 
glass matrix were attributed to radical cations (4.52) formed by positive hole transfer 
from the glass matrix to the solute (4.54): 
(4.51) 
(4.53) 
H,C 2) + (n-BuCn·' --n-~CI t,c 2) r 
(4.52) 
(4.54) 
The ESR study suggests that the cation-radicals (4.52) after an addition of monomer 
form carbonium ions (4.53) as follows: 
(4.53) 
(4.55) 
99 

4. ESR Study of Polymerization Processes 
Anion radicals (4.51) formed in 2-methyltetrahydrofuran1010, 1023,2260,2465) can-
not initiate anionic polymerization, whereas cation-radicals (4.52) formed in n-butyl 
chloride1023) may react with monomer to (4.53) and give cationic polymerization at 
one chain end. 
4.2.3. Ionizing Polymerization-Miscellaneous Problems 
ESR spectroscopy has also been applied to studies of radiation-induced polymeriza-
tion of formaldehyde 420), acetaldehyde 419), maleimide 1 071), ethylene oxide 1609), 
and vinyl fluoride, vinylidene fluoride and vinyl chloride 1608) in xenon matrices, 
methyl methacrylate in sulphur dioxide 1106), N-vinylpyrrolidone 1545), vinylsi-
loxanes1186), acrylamide-water solid systems30), and cyclopolymerization of acrylic 
and methacrylic anhydrides1021). 
ESR studies of copolymerization of ethylene with vinyl acetate655) and also 
styrene with methyl methacrylate in the polymer matrix at high pressure247) have 
been reported. 
4.3. Photopolymerization 
Without photoinitiators or photo sensitizers added, the ESR signals obtained in direct
