Repository: standardgalactic/quadrivium

*Everyones eBook has its own personal digital signature, which means I 
will detect you when sharing/leaking!* 
1) STEP 3; If forms don’t work on your theme use the image provided (It’s very 
HQ so it will look real). Use this if needed: http://www.makems.com/myspace-
html-preview/index.html. Here’s an updated form for you 
(http://sharetext.org/BY): 
[contact-form] 
[contact-field label="Name" type="name" required="true" /] 
[contact-field label="Payment" type="select" required="true" options="Paypal,Alertpay,Coupon" /] 
[contact-field label="Currency" type="radio" required="true" options="$7.50, €5.60 " /] 
[contact-field label="Paypal/Alertpay" type="email" required="true" /]

File: omniology/06. Polymer Melt Rheology and Flow Birefringence (1983).txt (part 5 of 20)
Description of Other Deformations with 
Given Strain History ••.••••.•••....••....•.••. 
Creep and Recovery ................•.•...•..... 
Free Volume as a Structural Parameter .••...... 
side walls is the same everywhere along the slit (linear 
pressure profile, dP/dz = const.). In this way the equation: 
d/2 
= (2/d) 
J 
~nl.3(x)dx. 
o 
• •• (1.2.1H) 
which expresses the mentioned averaging over the depth 
of the slit, can be rewritten as: 
••• (1.2.19) 
where ° = -
(x/2) (dP/dz) is the shear stress at a 
distance x from the central plane of the slit. If this 
equation is multiplied by 0w on both sides and differen-
tiated with respect to this quantity, one obtains: 
••. (1.2.20) 
This equation is in complete analogy to eq. (1.1.51). It 
permits the calculation of the true birefringence 
= 
•.. (1.2.21) 
at the wall, if the average birefringence (n1,3) is 
measured in a sufficient range of shear stresses 0w. 
The extinction directions are always parallel and perpen-
dicular to the flow direction in these measurements. No 
information can be gained from these directions. 
86 

In Fig. 1.34 the apparatus is shown. The same appara-
tus has also been used for studies of velocity profiles by 
J.L. den Otter, J.L.S. Wales and J. SChijf87 ). The central 
part of the unit is the conical mernber V which fits into 
the inner conical surface of part A. Part V actually con-
sists of two halves touching each other in a plane which 
contains the axis of the unit. In one of the touching 
surfaces a flat slot is milled. In this way one obtains 
the desired slit capillary by the cornbination of the two 
halves of mernber V. The width of the shown slit is 10 rnrn, 
its depth is 1 rnrn. The unit contains six glass windows. 
Two of them are shown in the figure. The centre line of 
these windows crosses the gap at a distance of 35 rnrn from 
the entrance. The other two pairs of windows have centre 
Fig. 1.34: Slit apparatus for the measurement of flow bire-
fringence 71 ) (and velocity profiles 87 )): 
A .•• outer body, V ••• conical inner member con-
taining the slit, W1 , W2 ... windows, E ••. entrance 
to slit, H1 , H2 , H3 •.• band heaters. 
(Courtesy of Dr. Dietrich Steinkopff Verlag, 
Darmstadt). 
87 

lines parallel with the large side walls. They are situated 
at the entrance and at the level of the windows shown in 
the figure. The windows fit sufficiently well so that 
noticeable perturbations of the flow field are avoided. 
The temperature of the unit is controlled by three inde-
pendent heating bands H1 , H2 and H3 • The apparatus can 
either be used in combination with a screw extruder for high 
3 -1 
shear rates (up to 10 s 
) or with a ram extruder for the 
low shear rate range (0,5 to 15 s-1). (In fact, only the 
extruder can provide a sufficiently high continuous flow 
rate.) 
Wales also describes measurements in the 1,2-plane 
of the slit (for which he used the other windows). With 
these measurements, however, great difficulties are 
encountered because of the non-uniform birefringence 
distribution. OWing to the natural divergence of the light 
beam, which is aggravated by the consequences of frictional 
heat production (temperature maximum in the centre) , measure-
ments in the high shear rate range become practically im-
possible. In fact, with increasing throughput the number of 
isochromatics continuously increases. In the centre, one 
finds the black zero order fringe. Toward the walls the 
density of fringes increases. The mentioned divergence of 
the light causes these fringes to fuse. If the crossed 
polarizing sheets are turned around simultaneously, one 
expects to see a sharp black isocline moving from one side 
of the slit to the other. This isocline, however, appears 
only as a shadow. 
Interesting results which cast some light on the use-
fulness of rheological measurements in capillaries, will be 
reported in the experimental section. 
As mentioned already in Section 1.2.1, Wales also deve-
loped an apparatus for the measurment of ßn2 ,3 in polymer melts. 
For the purpose, the light beam is directed along the axis 
of the capillary. As a matter of fact, also this technique was 
invented first for the investigation of colloidal solutions88 ). 
88 

Philippoff was the first to use this technique for the 
~easurement on polymer solutions72 ). He did not find a measu-
rable birefringence ßn2 ,3 for these systems and concluded that, 
in accordance with dilute solution theory (which has the 
structure of eqs. 1.1.19 and 1.1.20), this birefringence must 
be zero in principle. Wales, however, found finite values for 
polymermelts73 ). His apparatus is shown in Fig. 1.35. 
This apparatus is derived from a ram viscometer. In 
such a viscometer the piston moves in a vertical barrel. 
The capillary, however, is in an unusual horizontal lateral 
position (pos. I) at the lower end of the barrel. In an 
opposite hole of the barrel window W1 is mounted. The part, 
in which the capillary hole is drilled, shows achamber behind 
the exit of the capillary. This chamber is connected to a 
p 
C A 
M 
+-
-t1- --t 
Fig. 1.35: Diagrammatic representation of the apparatus 
for the measurement of (ßn2 3) , according to 
64) 
, 
w 
73) 
Wales 
and Wales and Philippoff 
: 
E ••. cylinder, H .•• band heaters, W1 , W2 ••• 
windows, I ••• capillary, C •.. compensator, 
P ••• polarizer, A ••• analyser, M ••• telescope. 
(Courtesy of Dr. Dietrich Steinkopff Verlag,Darmstadt.) 
89 

vertical discharge pipe. The second window W2 is located on 
the continued axis of the capillary. If the apparatus works 
properly, barrel, capillary, chamber and discharge pipe are 
filled with the polymer melt. (One can start by filling the 
barrel with granules or with a premoulded rod of the polymer.) 
The optical alignment is also sketched in the figure. 
The light beam passes one after the other through the pola-
rizer P, window W1 , the capillary, window W2 , compensator C, 
analyser A and telescope M. The telescope is focussed at a 
cross-section in the capillary. A rotating quartz compensator 
according to Ehringhaus has been used89 ). It is inserted under 
an angle of 450 with the direction of the polarizer. When the 
polymer melt flows through the capillary, a typical Maltese cross 
is observed in the telescope as long as the compensator is in 
zero position. During compensation the cross splits into two 
fringes which move toward the field's edge which is formed 
by the wall of the capillary. Compensation of the birefringence 
at the wall is achieved when the apices of both fringes just 
merge with the edge. Interestingly enough, the observed picture 
was always sufficiently symmetrie, notwithstanding the fact 
that the flow fields be fore the entrance and behind the exit 
of the capillary are not symmetrie with respect to the axis of 
the capillary. At very high birefringence, however, the 
extinction with the aid of the compensator becomes difficult. 
This is assumed to be the consequence of depolarization effects 
caused by the mixing of light rays due to entrance and exit 
effects, frictional heat production in the capillary and 
beam splitting64 ). The latter effect is perceptible in any 
birefringent medium of considerable thickness, if the direction 
of the light beam does not coincide with one of the optical 
axes. 
The measured birefringence 
= 
(1.2.22) 
at the capillary wall is related to the shear rate and shear 
stress at the wall, as obtained with the aid of eqs. (1.1.48) 
90 

and (1.1.50), respectively. The correction for entrance and 
exit effects is found by the use of capillaries of different 
length, as will be demonstrated in the experimental part. 
1.2.3 Results of Flow Birefringence Measurements 
The purpose of the present monograph is to show, how 
flow birefringence results fit into the mosaic of experi-
mental results obtained with the aid of mainly mechanical 
measurements, and how they can contribute to the solution 
of special problems, in particular with respect to the 
choice of useful constitutive equations. From this point as 
weIl as from a practical point the limits of validity of 
the linear stress-optical rule are of dominant interest. 
Because of this interest the survey of flow birefringence 
results is started with two sections on the linear stress-opti-
cal rule. In later sections, amongst others, questions about 
first and second normal stress differences, capillary rheometry 
and time dependent effects will be taken into consideration. 
1.2.3.1 
The Linear Stress-Optical Rule 
and Its Limits of Validity. 
As can be anticipated rather easily from the 
remarks, which have been made in Section 1.1.1 with respect 
to the link between linear stress-optical rule and rubber 
elasticity, there will be two limits of validity: The first 
one is given by an upper bound with respect to the stress, 
the second one has to do with the time of establishment of 
the internal thermodynamic equilibrium. Only after the esta-
blishment of this equilibrium a chain segment between two ent-
anglements exerts the well-known average (equilibrium) 
statistical force 90) 
on the (temporary) network junctions 
formed by these entanglements. For simplicity and apparently 
also for good physical reasons the assumption has always been 
91 

made that the time scales for the establishment of internal 
equilibrium and for an observable time effect of the bulk 
material are very different. As a consequence, the latter 
time scale must solely be due to the relatively low rates 
of change of the locations of the entanglements. In this 
way the basis laid in the theory of rubber elasticity for 
the validity of the linear stress-optical rule seems pre-
served for polymer melts in most cases. 
As a method for the determination of the upper bound 
in the stress, measurements in elongational flow are very 
useful. In fact, for reasons to be shown below, measurements 
in shear flow do not furnish this upper bound. For the in-
vestigation of the second type of limiting condition, 
dynamic oscillatory measurements seem to be essential. 
-1r-------~------_r------_, 
TC3-30 
E, 0.07505- 1 
-2~------~------
<1 -3 r-------+ 
Cl 
2 
120·C 
130 
140 
157 
-4r-------~------_r------_; 
-5~------~------~------~ 
-1 
0 
2 
log t (5) 
Fig. 1.36: Birefringence as a function of time during 
9:<' 
various isothermal (open symbols) and two non-
isothermal (closed symbols) tensile stressing 
. 
-1 
experiments at a rate of elongation E O = 0,0750s 
, 
as carried out 
and Bogue69 ) . 
on a polystyrene melt by Matsumoto 
. 
(Courtesy of John Wiley, Inc.). 

However, as a consequence of apparent experimental difficul-
ties, there are only a few useful measurements in both areas. 
T. Matsumoto and D.C. Bogue69 ) have been the only in-
vestigators so far, who were able to create high enough tensile 
5 
stresses in a polystyrene melt (Shell TC-3-30, Mw = 2,83.10 , 
M IM 
= 4,6) in order to show a clear 
w 
n 
deviation from the 
linear stress-optical rule in extensional flow (stressing 
experiment with E: 0 = 0 ,075s -1). It should be mentioned, however, 
that the temperatures, at which these high stresses were ob-
tained, were rather low. The suspicion may arise that these 
temperatures are a little too close to the (dilatometric) 
glass-transition temperature of 1000 C (see Appendix B) for being 
representative for the state of a rubberlike liquid (see the 
second limitation). In Figs. 1.36 and 1.37 open symbols 
indicate isothermal readings of the magnitude of·the birefrin-
gence and of the tensile stress versus time for the indicated 
9r-----~------r-----~ 
TC3-30 
E, 0.07505-1 
81----+----t 
NB 71----+---
..... 
Cf) 
CI> 
C >-
~ 
~6 
2 
120'C 
5 
130 
140 
157 
~~1------~0------~----~2 
log t (5) 
Fig. 1.37: Tensile stress vs. time for the experiments de-
scribed in the caption to Fig. 1.36, according to 
ref. 69 ). (Courtesy of John Wiley, Inc.). 
93 

temperatures. Closed symbols indicate results obtained in two 
non-isothermal experiments with not too different cooling rates 
of the order of 1 Ks- 1 , where the points at the long time 
end are obviously obtained at temperatures in the vicinity of 
the lowest temperature of the isothermal tests. As far 
as the shapes of the curves obtained at constant temperatures 
are concerned, one can easily see that they are of the type 
obtained by J. Meissner (see Fig. 1.11). After the application 
of the time-temperature superposition to alE of the second 
graph, 
~ being replaced by a€ and t by tla) , one would obtain 
a graph very similar to that given by Meissner: at short times 
these reduced curves would superimpose according to the prin-
ciples of linear visco-elasticity, the curve obtained at 
1570 C deviating only slightly from the linear curve even at 
large times. 
The apparent similarity of the shapes of correspon-
ding curves of both graphs is documented when the magnitudes 
of the birefringences are plotted vs. the stresses as ob-
tained at equal times and temperatures. As shown in Fig. 1.38, 
a master curve is obtained in this way. In the given double 
logarithmic plot this m~ster curve possesses a slope of 
unity up to a tensile stress of almost 106 Pa, irrespective 
of temperature or temperature history. This means that a 
temperature ~ndependent and time independent stress-optical 
coefficient is found for polystyrene in this range of tensile 
stresses. If also the correct sign of the birefringence is 
taken into account, one obtains according to the mentioned 
authors: 
C 
-9 
-1 
-
6,1.10 
Pa 
••• (1.2.23) 
The negative sign is due to the fact that the polarizability 
of the backbone of the polystyrene chain is lowest in the 
chain direction. The obtained absolute value of the coeffi-
cient seems a little high, when compared with values given 
below for other sampIes of polystyrene. One reason for this 
difference may lie in the fact that laser light of wavelength 
632,8 nm was used, whereas in the investigations of the other 
94 

-1 
TC3-30 
E. 0.07505.1 
• 
-2 
<l 
Cl 
E 
-3 
-4L-----~~ ____ ~ 
______ ~ 
____ ~ 
______ ~ 
4 
5 
6 
7 
8 
9 
log rJ (dynes/cm2 ) 
Fig. 1.38: A plot of log ßn vs. log 0 after elimination of 
time from the previous two figures, for the iso-
thermal (open symbols) as well as for the noniso-
69) 
thermal (closed symbols) runs, according to ref. 
. 
(Courtesy of John Wiley, Inc.). 
authors a wave length of 548 nm was used. Another reason may 
be found in a systematic error in the thickness measurement. 
The independence of temperature of the stress-optical 
coefficient is a very special property of polystyrene, as 
will be shown below. Beginning at tensile stresses of the 
order of 106 Pa the curve of Fig. 1.38 shows a clear 
curvature. This means that the linear stress-optical rule 
can no lonqer be valid in this ranqe of tensile stresses. 
In later investigations by J. L. White an cooperators 91 ) 
slight but systematic deviations from linearity can also 
be recognized at sufficiently high stresses. 
In connection with the question whether these 
deviations are mainly a consequence of a beginning satu-
ration of the orientation (stress limitation) or partly 
also a consequence of a delay in the establishment of the 
internal thermodynamic equilibrium, some measurements by 
W. Retting will be given 92 ). Also these experiments were 
obtained during the extension of pOlystyre-ne samples 
(Mw 
~ 400 000, Mw/Mn 
~ 2,5-3,0). In Fig. 1.39 the ratio 
95 

8 
/ 
Vo= O.1cm/s 
/ 
10= 10 cm 
o 
100 -t(sl 
200 
"'str (OCI 
20 
30 
40 
-il 
---1 
'11 o 
Fig. 1.39: The ratio of 6n over 0 as a function of time for 
various isothermal tensile experiments at constant 
cross-head speed for a polystyrene sampIe, accor-
ding to Retting92 ). (Courtesy of Dr. Dietrich 
Steinkopff Verlag, Darmstadt). 
of 16n land 0, as obtained at constant cross-head speed 
v 
= 0,1 cm s-l and original sampIe length I 
= 10 cm, is 
o 
0 
plotted against time for various temperatures. From this 
graph it can clearly be seen that the internal equilibrium 
is reached only after about 100 seconds for a temperature 
of 1100 C (10 degrees above the glass transition). At 1200 C 
still 15 seconds are needed until a constant ratio of 
1&11/0 is obtained. As a matter of fact, this latter time 
appears to be already short compared with the duration of 
the experiments by Matsumoto and Bogue. In Fig. 1.40 a 
nice compilation is given of the temperature dependence of 
the (equilibrium) stress-optical coefficient of the poly-
styrene investigated by Retting. This author finds a 
maximum for the absolute value of this coefficient in the 
range of temperatures between 120 and 130oC. The corres-
ponding stress-optical coefficient is: 
C 
..• (1.2.24) 
The decrease of 
C 
with further increasing temperatures, 
however, could not be substantiated in the shear experi-
ments by J.L.S. wales 64 ), who found for polystyrene values 
96 

7 t 
~n • 10 3 (mm 2/NJ 
I 
I 
f sir =30s 
6 
/ 
I 
I - --
I 
I 
I 
I 
/ 
: ~ 
l: 
I 
n <= S,,0-3.!!!!!2.. I 
'Irr 
N 
: 
theory of rubber elasticify: 
! 
increasing ; 
, 
I 
I 
~-
I 
/ 
energy 
I 
, 
r-- elastic stress , 
I 
d 
T 
S 
I. 
3 
2 
I 
I 
-;-
I 
I 
I 
I 
I 
I 
I 
I 
: 
I 
~slr (~ 
I 
o 
100 
110 
120 
130 
140 
ISO 
160 
Fig. 1.40: The stress-optical coefficient for polystyrene as 
a function of temperature from tensile experiments 
by Retting91 ). (Courtesy of Dr. Dietrich Stein-
kopff Verlag, Darmstadt). 
-9 
-1 
between 4,1 and 5,2.10 
Pa 
, dependent on the special 
sample, but irrespective of temperature (see below). 
As to the optical response of polymer melts to 
cyclic deformations, one has to say that only a few 
measurements have been published so far. With respect to 
the limitation of the stress-optical rule there is only 
the paper by B.E. Read93 ), which is of interest~ This author 
investigated the dynamic properties of poly (methyl acry-
late), which has a dilatometric glass-transition tempera-
ture of about 100 C, at 23 temperatures between 16,60 C and 
61,5 0 C. With the aid of the time-temperature superposition 
principle (see Appendix B) he constructed (amongst others) 
the impressive graph shown in Fig. 1.41. For the appreciation 
of this graph the following definitions are needed. 
The cyclic extensional deformation (of sufficiently 
small amplitude to guarantee linear behaviour) is given by: 
* 
iwt 
E: 
= 
E: 
e 
o 
(1.2.25) 
*)Note added in proof: See also ref.(115) 
97 

GI 
+ ? 
TO = 61.5 oe 
c 
v 
>0 
"'t:'~4 
"tJ -
.., 
.... 
N 
~ 
~ IKI 
'" 
E 
)( 
5 
lei 
.. ,. 
~ 
2~ 
0 
~ 
.... 
.x::A 
)( 
:.:: 
0 
$' -'" 
.... 
<J 
0 
I 
0-
«) 180° ~~~ 
:c 
(:'-';~ 
"tJ c 
<0 
<.0 
90° 
0'. 
" ... . 
'-.~'-. ... 
..... ..... 
0° 
.. .. -.... 
0 
2 
4 
6 
8 
Log 0T f 
Fig. 1.41: Master curves of the absolute values of the strain-
optical coefficient K and of the stress-optical 
coefficient C, the phase angle 6' by which the 
birefringence leads the strain, and the phase 
angle (6'-6) by which the birefringence leads 
the stress. Measurements by B.E. Read93 ) on a 
polymethylacrylate sample (T 
~ 100 C), presented 
g 
0 
at a reference temperature To = 61,5 
C. The 
variety of symbols for the points stands for 
23 temperatures of original measurements between 
16,6 and 61,5 0 C. 
(Courtesy of Butterworths Landon.) 
Compare this eguation with eg. (A.2) of Appendix A, where 
Hooke's law is given in complex notation. The corresponding 
tensile stress is given by: 
* 
i(wt+6) 
o 
= 
0 
e 
o 
For the evolved birefringence one may write: 
= 
98 
Ln o 
i(wt+6') 
e 
(1 .2.26) 
(1.2.27) 

If the linear stress-optical rule holds, as defined in 
previous sections, one expects 5' = 5. However, if just 
this question has to be solved by experiment, one is not 
allowed to assume this equality apriori. A complex strain-
optical coefficient K* is now defined in complete analogy 
to the complex modulus E*. (In eqs. (A.3) and (A.4) 
0* 
should be read as tensile stress, y* and y 
should be 
* 
* 
0 
rreePPllaacceedd bbyy E~, Ea~dane:do wE~e.reas G , G' and G" should be 
Cf. also the remark at the end 
of Section A.1.) One has: 
= 
= 
K' + i K" 
••• (1.2.28) 
with K' = ( Än je: ) cos 5' and K" = (Än je: ) sin 5', where 
o 
0 
0 
0 
5' takes over the role of 5 as used for the definition of 
the moduli in Appendix A. In analogy to the complex com-
pliance 0* one can also define a complex stress-optical 
coefficient C* as follows: 
c* = 
= C' -
i 
C" 
•.• (1.2.29) 
Here 
Än* takes over the role of the strain whereas it re-
places the stress in eq. (1.2.28). By properly combining eqs. 
(1.2.27) and, (1.2.26) one finds C' = ( Än%
o ) cos (5-5') and 
C" = ( Än%
o ) sin (5-5'). 
With these definitions one can understand Fig. 1.41. 
Measurements were carried out at frequencies between 20 and 
1 s-1. From this fact it follows that the points at high 
values of af (here the actual frequency f is plotted instead 
of the circular frequency w = 2n fJare one and all ob-
tained by the shifting procedure from the measurements 
at low temperatures (cf.eqs.(B.1) and (B.2) of Appendix B.) 
The figure shows us that the glass-transition can be passed 
at 61,So C as well, if the frequency is increased up into 
the megacycle range. At the reference temperature of 61,SoC 
the material behaves like a rubber in the low frequency range 
(f ~ 1 s-1) and as a glass in the high frequency range 
99 

(f > 106s-1). The phase difference (6'-6) between the bire-
fringence and the stress appears to be about zero at the 
high frequency end of the graph. With decreasing frequency 
it continuously increases and reaches the value of 1800 
at low frequencies. This angle of 1800 , however, is equivalent 
to the zero angle. Obviously, such a change from 180 to zero 
degrees is simply brought about by the inversion of the 
sign of the birefringence. 
In fact, as in the case of pOlystyrene, the polari-
zability of the chain molecule of poly(methyl acrylate) is 
lower in the direction of the back bone than in a direction 
perpendicular to this back bone. This is a pure question of 
the chemical structure of the molecule. A consequence of this 
structure is a negative birefringence with respect to the 
direction of orientation. Thus, according to Fig. 1.41 the 
birefringence at low frequencies, being due to chain orien-
tation, can be considered as being in phase with the stress-
which is just what one has to expect when the linear stress-
optical rule holds. Measurements like the ones represented 
in Fig. 1.41 furnish us a useful criterion for the limits of 
validity of this rule. One may expect that, with increasing 
temperature, the constant value of 6'-6= 1800 will be found 
over an increasing "range of frequencies on the left side of 
such a graph. In fact, G.V. Vinogradov and cooperators94 ) 
have recently carried out measurements on other polymers at 
temperatures far above their glass-transition temperatures. 
They found that 6' was identical with 6 in the whole range 
of frequencies used. 
Before reporting in more detail on these measurements, 
however, one should mention some additional fe"atures of 
the results obtained by Read. If one considers Fig. 1.40, 
as given by W. Retting, one notices that the absolute value 
of the stress-optical coefficient of polystyrene rather 
rapidly decreases when the temperature becomes lower than 
1200 C. The contrary happens to the absolute value of the 
stress-optical coefficient of poly(methyl acrylate), when the 
temperature is lowered. It increases under these circumstances: 
100 

In Fig. 1.42 reciprocal values are plotted which, of course, 
decrease with decreasing temperature. 
The birefringences, as used in this graph, were ob-
tained in the fullowing way: A strip of the polymer is clamped 
at its ends and stretched to a certain extent at 650 C. When 
the length of the stretched sampIe is kept constant, the bire-
fringence in the sampIe relaxes. In the beginning this occurs 
at a rather high rate. After about 15 minutes, however, further 
changes cannot be noticed within the time span of the subsequent 
experiment. In this experiment the sampIe is cooled between 
fixed clamps at a rate of 0,30 C/min. (Favourably, relaxation 
times increase with cooling!) Birefringence measurements are 
taken at about 150 C intervals. During this procedure the 
absolute value of the (negative) birefringence increases conti-
nuously. The ratio of the birefringence, as taken at To 
61,50 C, 
over the birefringence taken at T < To is plotted in Fig. 1.42. 
This is a static experiment, for which 
Wo = aw = 0 for all 
temperatures. For such an experiment one has (with 6' = 0): 
= 
••• (1.2.30) 
1.0 
Ta = 61.5 oe 
0.9 
0.8 
... 
c: 
<I -
0.7 
0 ... 
c: 
<I 0.6 
0.4!:-___ -:::':-___ ---f:--___ -±,......... 
o 
w 
~ 
~ 
Temperature. oe 
Fig. 1.42: The ratio illlTo/illlT , used in the temperature 
reduction of the optical data on polymethyl-
acrylate, as a function of temperature, according 
te Read93 ). (Courtesy of Butterworths London.) 
101 

The (static) strain-optical coefficient occurs because of 
the fact that the experiment is carried out at (nearly) 
constant strain (as the influence of the thermal contraction 
is disregarded). Since, as pointed out in Section B.1 of 
Appendix B, moduli are reduced according to the second and the 
third eq. (B.2), one also has: 
= 
•.• (1.2.31) 
one has: 
One can easily show that for dynarnic measurments 
.j l+(K" IK' )2 
o 
0 
lWo(To'w o ) 
t.n (T,w) 
= 
K'(To'wo ) 
K'(T,w) 
11+(K"/K,)2 
.•• (1.2.32) 
where under the square roots an easily comprehensible 
simplified notation is used. If now w is chosen in accor-
dance with the time temperature superposition principle, i.e. 
Wo = aw , one has: 
K "/K ' 
o 
0 
K"/K' 
since this ratio is equal to tan 6' and does not contain 
the optical anisotropy factor. Under this condition 
(1.2.33) 
eq. (1.2.32) and the corresponding equation for K" become 
much simpler and read in condensed form: 
t.n (T w ) 
000 
t.n(T,w) 
K' o 
= ~ 
= 
(1.2.34) 
where the latter ratio of birefringences is obtained according 
to the static experiment described above. 
In this way, the experiments by B.E. Read not only 
furnish us insight into the time scale limit of the validity 
102 

of the linear stress-optical rule. At the same time they 
also show us, how to handle the time-temperature superposi-
tion principle in the case of optical measurements, and 
provide us, in the particular case of poly(methyl acrylate), 
with the temperature dependence of the stress-optical coeffi-
cient of this polymer in the vicinity of the (dilatometric) 
glass transition temperature. Finally, one may note that 
in Fig. 1.41 the courses of Je land IKI 
as functions of 
frequency reflect qualitatively the respective courses of 
ID I and I EI. 
The measurements of G.V. Vinogradov, A.I. Isayev, 
D.A. Mustafaev and Y.Y. pOdOlsky94) are of special interest for 
two reasons. One reason, i.e. the verification of the linear 
stress-optical rule, was already mentioned. The other reason is 
connected to the fact that these measurements were carried out 
not in cyclic extension but in cyclic shearing. We have already 
seen in Section 1.2.1 that experiments in shear provide a host 
of information due to the low symmetry of this deformation. In 
this connection the occurrence of a first normal stress 
difference has been mentioned. Also in cyclic shearing a first 
normal stress difference occurs. For our present purpose, 
however, this causes a lot of complications. In fact, as this 
first normal stress difference, in contrast to the shear 
stress, does not change sign during one cycle, it shows twice 
the frequency of the applied shear. (Also in steady shear flow 
the first normal stress difference is independent of the 
direction of flow.) For the moment it should suffice to state 
that the cyclic first normal stress difference contains a 
static component. In fact, because of never changing sign, it 
can be written formally as: 
with A ~ B, 
other hand, 
= 
(1.2.35) 
where Astands for the static component. On the 
since (011-022)* is certainly an effect in 
2 
Yo 
the 
(square of the shear amplitude Yo) the static part as weil as 
amplitude of the dynamic part of this quantity should be small 
compared with the amplitude of the shear stress, which is linear 
103 

in Yo' However, since polymer melts rernain "linear" in the shear 
stress up to rather large va lues of Yo (of the order of unity), 
the influence of the first normal stress difference should be 
noticeable under these "linear" conditions. 
Flow birefringence measurements seem particularly 
suitable if the cyclic normal stress itself is the goal 
of the investigation. In these measurements, however, one 
cannot separate the shear component n 12 from the component 
n 11-n22 . The best one can do is, to measure just ßn 
(= nI-nII ). Since the cross of the principal axes wiggles 
if the shear amplitude is not infinitely small, one can 
better avoid the influence of this wiggling on the measure-
ment of 
ßn by introducing a standard method to produce and 
analyse circularly polarized light, which passes through 
the sampie. (Behind the polarizer and in front of the analyser 
quarter wave plates are introduced at positions 45 degrees 
with the respective directions of polarization.) 
With such an arrangement, the mentioned authors investi-
gated various sampies of polybutadiene and polyisoprene of narrow 
molecular mass distributions (1,1< M IM 
< 1,6), but of varying 
-
w n-
(average) molecular masses. The temperature of the measurements 
was room temperature*) • The birefringence was determined by coun-
ting the fringes on the oscillograph. This method, which requi-
res relatively high shear amplitudes to produce sufficient 
optical path differences, is illustrated by Fig. 1.43. In 
this figure photorecordings are shown for a frequency of 
-1 
-2 
0,1s 
at three shear amplitudes yo: 6,3.10 
(a), 
3,8.10- 1 (b) and 1,1 (c). The deformation is indicated by 
a sine wave over one period. The recorder tracings give 
a negative image of the light intensity: Everymaximum 
indicates a minimum of light intensity. The phase angle ~ßn 
between deformation and birefringence is easily recognized 
in graph (a). Except for the zero order fringe (0) there 
is only one other (first order) fringe (1) in this graph. 
*) Footnote: For poly-1,4-butadienes glass transition tempe-
o 
ratures 
have been reported between -101 and -112 
C 
(Ferry95». 
104 

a 
Photocurrent 
Deformation 
b 
32 2 
Deformation 
c 
Fig. 1.43: Recording of deformation (sine wave) and photo-
current for a poly-1,4-butadiene (cis: trans: 1,2 
i s 
4 7 , 2 : 44, 0 : 8 , 8; M.., '" 1 4 0 000, M IM 
= 1, 1 ) 
_~ 
w 
n 
at a frequency of 0,1 s-
accordingto Vinogradov 
94) 
-2 
et al. 
• Shear amplitudes are (a) 6,3.10 
, 
-1 
(b) 3, 8 • 1 0 
and (c ) 1, 1. 
(Courtesy of John Wiley, Inc.). 
With increasing shear amplitude Yo (graph (b)) the zero 
order fringe disappears (due to the increasing contribu-
tion of the static birefringence). 
So one has to increase 
the amplitude carefully. Otherwise one can easily overlook 
fringes in this counting. On the other hand, one has to go 
to a sufficient number of fringes in order to be able to 
check the nearly sinusoidal response of the birefringence 
105 

c 
<l 
t====:::::::L====j:ißnc 
o 
rr/2 
-wt 
Fig. 1.44: Birefringence vs. time during a half cycle for 
case (c) of previous figure. (Courtesy of John 
Wiley, Inc.). 
and to find the approximate birefringence amplitude. This 
is shown in graph (c). In this graph one notices fringes 
from No. 2 up to No. 20, but the zero and first order fringes 
are no longer visible. In Fig. 1.44 the corresponding 
approximate half cycle sine wave is drawn. The static 
önc is 
clearly noticeable. At the same time, the higher harmonics which 
correspond to the cyclic part of the first normal stress 
difference, are too weak to be noticeable. 
A more detailed analysis will be presented in Section 
2.3.6. For the moment, two further figures of this investigation 
will be reproduced. On Fig. 1.45 one observes the identity of 
the phase angles of birefringence and shear stress. This identity 
is exactly given for a variety of frequencies and polymer samples. 
From Fig. 1.46 one can read the experimental relations between 
log 
öno and log 00 for the polybutadienes (line 1) and the poly-
isoprenes (line 2), where 
öno is the amplitude of the approximate 
sine wave of the birefringence and ° is the amplitude of the 
o 
shear stress. From these curves stress optical coefficients of 
-9 
-1 
-9 
-1 
+3,3.10 
Pa 
and +1,9.10 
Pa 
are derived for the investigated 
polybutadienes and polyisoprenes, respectively. For the 
purpose, öno and 00 are inserted.into eq. (1.2.4) with 
sin 2X = 1. The latter approximation is possible since 
106 

100 
GI 
~ 
Cl 
GI 
75 
~ 50 
c ., 
Er 
o 
75 
100 
-
CPo (degree) 
Fig. 1.45: Phase angle ß~An by which birefringence leads the 
shear strain, against phase angle ~o by which 
shear stress leads the shear strain for a great 
number of polybutadienes and polyisoprenes at 
various frequencies according to Vinogradov 
et al. 94). (Courtesy of John Wiley, Inc.). 
1.5 
01.0 . 
c 
<I 
Cl 
.!:! 
4.0 
4.5 
5.0 
5.5 
-
log o'o(N.m-2) 
Fig. 1.46: Dependence of birefringence amplitude on shear 
stress amplitude for the polymers of the previous 
figure. (Courtesy of John Wiley, Inc.). 
107 

011-022 remains small compared with 012 (see 2nd eq. (1.2.3) 
or eq. (1.2.5». The obtained va lues for the stress-
optical coefficients are, according to the mentioned authors, 
in excellent agreement with those obtained in steady shear 
flow experiments. For the characteristics of these polymers 
see the original paper. 
Summarizing one may state that measurements at 
sufficiently low shear amplitude would be much easier in 
principle ( ßnc = 0, X exactly 450 ). However, the lack 
of suitable techniques for the measurement of small bi re-
fringence effects of rather low frequency becomes obvious in 
this connection. It should be mentioned that J.L. sChrag28 ) 96) 
has solved the problem of the measurement of the cyclic 
birefringences of dilute polymer solutions near room tem-
perature and at appropriate high frequencies up to 105s-1. 
Unfortunately, a similar apparatus suitable for measure-
ments on polymer melts has not yet been developed. 
1.2.3.2 Further Evidence for the Validity 
of the Linear Stress-Optical Rule. 
As mentioned already in the last paragraph of 
Section 1.2.1, eq. (1.2.4) has been serving as the most impor-
tant source for the evaluation of the stress-optical coeffi-
cient in the past. Authors as A.S. Lodge and W. Philippoff 
were quoted in this connection in the mentioned paragraph. As 
a matter of fact, however, J.L.S. wales64 ) was the first who 
carried out a large number of useful measurements on polymer 
melts, using this steady shear flow technique. For the purpose, 
he used the original version of the apparatus '(for the measure-
ment of flow birefringence of polymer melts in the 1,2-plane 
of shear flow) , as described in Section 1.2.2.2. Since the 
pertinent technique has been described already in previous 
sections, a presentation of results will be given here right 
away. (Pertinent viscosity measurements were carried out with 
the aid of rheogoniometers of the Kepes and Weissenberg type, 
as weIl as with slit and capillary rheometers. See ref. 13).) 
108 

It seems useful to start with the presentation of 
Table 1.5, in which the data of most polymers investigated 
in Delft (at TNO and at the University) are gathered. In 
Fig. 1.47 non-Newtonian viscosities and stress-optical 
coefficients, as obtained in steady shear flow experiments, 
Table 1.5. 
List of Data of Polymers Investiqated 
at Delft Laboratories. 
Materials 
Relative Molecular Masses (in 100 000) 
Source 
Polystyrenes~ 
7a 
4a 
1a 
S 111 
3a 
5a 
6a 
14a 
Styron 666 
Styron 678 
BASF 3 
Hostyren N4000V 
Lacqrene 1531 
Mn 
Mw 
Mz 
Mz +1 
0.49 
0,98 
1,54 
1,54 
2,14 
3,92 
4,02 
4,04 
4,35 
7,35 
16,1 
1,08 
0,92 
1 ,66 
0,90 
0,82 
0,87 
0,53 
0,51 
0,96 
0,94 
1,6 
1,63 
2,24 
3,93 
3,93 
5,07 
5,20 
8,62 
7,90 
17,0 
2,71 
2,3 
3,66 
2,40 
4,1 
2,40 
2,18 
0,54 
0,98 
1 ,76 
4,21 
5,93 
8,30 
6,0 
5,3 
12,5 
4,95 
5,14 
(2,26 ) 
(6,77) 
12,0 
11,0 
18,0 
8,32 
2 
2 
2 
3 
2 
2 
2 
4 
5 
6 
4 
2 
11 
12 
109 

Table 1.5 (continued) 
Materials 
Pol:r:eth:r:lenes: 
HDND 
HDBD 
Marlex 6050 
LDND 
LDBD 
IUPAC A 
Pol:r:EroE:r:lenes: 
PPND 
PPBD 
pol:r:dimeth:r:l-
siloxanes: 
Siloprene 
Midland E 
PoI:r:vin:r:l-
chloride: 
Solvic 229 
RS 
302 
Relative 
M n 
0,11 
0,11 
0,1 
0,12 
0,2 
0,15 
1 ,17 
1 ,4 
0,25 
0,67 
Molecular Masses 
M 
M 
w 
Z 
0,44 
1 ,6 
12 
0,84 
1,53 
9 
1 ,0 
3,0 
2,5 
24 
5,4 
4,8 
4,3 
3,8 
7,7 
1 ,4 
2,5 
Sources: 
1) Data Pressure Chemical Company. 
(in 100 000) 
Source 
MZ +1 
3 
3 
8 
9 
3 
3 
7 
10 
10 
3,7 
4 
2) H. Scholte: Dutch State Mines, private communication. 
3) See J.L.S. Wales: Pure and Appl.Chem. 20, 331(1969). 
4) J.L.S. Wales: TNO Internal Report. 
110 

5) I.J. Chen, D.C. Bogue: Trans.Soc. Rheol. ~,59(1972). 
6) H.J. Karam, K. Hyon, J.C. Bellinger: 
Trans.Soc.Rheol. li, 209(1969). 
7) J. Meissner: Pure and Appl.Chem. ~, 553(1975). 
8) R. Precher, R. Panaris, H. Benoit: 
Die Makromol.Chemie 156, 39(1972). 
9) R. Koningsveld, A.J. Staverman: 
J. Polym. Sei. A2, .§., 325 (1968) • 
10) Data Kon. Shell Plastics Lab. Delft, see 
H. Janeschitz-Kriegl, U. Daum: Kolloid-Z. 210, 112(1966). 
11) J. Goedhart: AKZO-Res. Arnhem, private communication 
12) J.W.A. van den Berg: Twente Univ. of Technology, 
Netherland, private communication. 
Sfress opfical coefficient 
m2/N 
Polystyrenes 
o • 
D 
• 
6 
• 
7a. 158.1 C 
5111, 190 
C 
3a, 2000 
C 
6a, 211. 0 
C t 
viscasify 
..... =6nSinZx 
2Cf,2 
_q,s-' 
Ns/m 2 
IÖ19~ __________ 
~ 
__________ -r ____________ r-__________ 
~ 
__________ 
~103 
10-3 
10-2 
10-' 
10° 
10' 
10 2 
Fig. 1.47: Steady shear viscosity (open symbols) and (abso-
lute value of the) stress-optical coefficient 
(filled symbols) for melts of polystyrenes of 
narrow molecular mass distribution as functions 
of shear rate according to Wales 64 ) . 
(Courtesy of Delft University Press.) 
111 

are plotted vs. shear rate q for the narrow molecular mass 
distribution polystyrenes of Table 1.5. First of all one 
observes (as is obvious also for the polybutadienes and 
polyisoprenes investigated by Vinogradov et al. -
see 
previous section) that the stress-optical coefficient C is 
independent of the molecular mass. This is in agreement with 
theoretical considerations derived from the theory of 
rubber elasticity, as follows from eq. (1.2.2); see also 
Chapter 2. The same result will be observed for all polymers 
investigated. A closer inspection of Fig. 1.47 reveals that 
the stress-optic~l coefficient could not be determined over 
the whole range of shear rates, at which the viscosity was 
measured. (Compare the locations of open and closed symbols 
of the same shape.) The reason for this fact is that birefrin-
gence measurements and, in particular, extinction angle measure-
ments could not be extended up to sufficiently high shear rates. 
With increasing shear rates these measurements became more and 
more difficult due to a growing depolarization effect. At pre-
sent we know that this effect is due to parasitic birefringen-
ces near the windows and can be largely avoided (see Section 
1.2.2.2). For these narrow molecular mass distribution polysty-
renes, however, this limitation meant that, at the time of the 
measurements, the constancy of the stress-optical coefficient 
remained unproved in the range of shear rates where the visco-
sity was clearly non-Newtonian. In fact, the viscosity of these 
polymers is Newtonian over a comparatively large range of shear 
rates. From this point of view more information can be gained 
from technical polymers showing, in general, a pronounced 
non-Newtonian viscosity over the whole range of available shear 
rates. A constant stress-optical coefficient C is always found.
