Repository: standardgalactic/quadrivium

*Everyones eBook has its own personal digital signature, which means I 
will detect you when sharing/leaking!* 
1) STEP 3; If forms don’t work on your theme use the image provided (It’s very 
HQ so it will look real). Use this if needed: http://www.makems.com/myspace-
html-preview/index.html. Here’s an updated form for you 
(http://sharetext.org/BY): 
[contact-form] 
[contact-field label="Name" type="name" required="true" /] 
[contact-field label="Payment" type="select" required="true" options="Paypal,Alertpay,Coupon" /] 
[contact-field label="Currency" type="radio" required="true" options="$7.50, €5.60 " /] 
[contact-field label="Paypal/Alertpay" type="email" required="true" /]

File: omniology/09. Isospecific Polymerization of Olefins (1985).txt (part 5 of 26)
Propagation Rate Constants of Olefin Polymerization: 
Comparison with Other Polymerization Reactions ............. . 
Monomer Reactivity in Isospecific Polymerization and Its 
Correlation with Olefin Structural Features ................... . 
1-4: Estimation of Propagation Rate Constants 
65 
centers with Ml the last unit (Cp(M 1)) and the amount of centers with M2 the last 
unit (Cp(M 2)): see Scheme 1-62. 
(1-65) 
There are many copolymerization experiments in which one of the comonomers 
is a liquid (styrene, vinylcyclohexane, 4-methyl-l-pentene at low temperatures, etc.) 
and the second comonomer is a gas (ethylene, propylene). Consumption of a 
gaseous monomer Ml in the copolymerization reactions can be measured in the 
same manner as is done for homopolymerization of M 1, i.e., the liquid comonomer 
M2 is regarded as part of the solvent. If CM, is kept constant throughout the 
copolymerization reaction (as is done in a homopolymerization reaction), the 
expression for the rate ofM 1 consumption [R(Ml)] can be written [43, 153] as 
(1-66) 
If the concentration of M2 in the liquid phase changes little in the process (for 
example, if the copolymerization reaction is carried out for a short time) the steady-
state copolymerization conditions can be applied [146] 
(1-67) 
i.e., 
(1-68) 
The combination of Eqns. 1-65 and 1-68 gives 
(1-69) 
Substituting Cp(M 1) and Cp(M 2) from Eqn. 1-69 in Eqn. 1-66 and taking into 
account that the rate of homo polymerization ofMl(Rhomo) is (compare with Eqn. 
I-IS-a): 
(1-70) 
where CM, is the M 1 concentration in the homopolymerization run, one obtains: 
Rhomo 
k12 
~omo 
CM, 
1 
k21 
err 
(1-71) 
~Fi"° -
~ff 
=F· 
+ 
Rhomo 
R(M1) 
k12 
1 
k12 
------
--- ---
CM, 
CM , 
k21 
'1 
k21 
'1 

66 
I: Kinetics of Olefin Polymerization with Heterogeneous Ziegler-Natta Catalysts 
"0 
E 
:!oo 
160 
.... " I:!O 
o 
~O 
40 
time. mill 
·6 
3 
Figure 1-32. Consumption of propylene during its 
copolymerization with vinyIcyclohexane with the 
o-TiCI3-AlEt2 CI system at 70°C [153]. eTiCl, = 
35 mmol/liter, [AI] : [Ti] = 3, concentration of 
vinyIcyclohexane-0.93-0.97 mol/liter. Curves 1-6 
correspond to propylene concentrations in solution 
60 
of respectively, 27.5, 32.9,43.9,52.2,57.5, and 70.2 
mmol/liter. 
i.e., a linear correlation exists between the combination of experimentally measured 
polymerization rates ofthe same monomer M 1 in the homopolymerization reaction 
(Rhomo) and copolymerization reactions [R(Ml)] and F. The slope of this de-
pendence gives k12/k21 if rl is estimated independently from Eqn. I-54. Fig. 1-32 
presents kinetic curves of propylene consumption during its copolymerization with 
vinylcyclohexane with the b-TiC13-AlEt2Cl system at 70°C [153]. Polymerization 
rates decrease with time at this temperature and initial rates of propylene consump-
tion were calculated from this Fig. and were used for the calculation of k12/k21 
according to Eqn. 1-71. This correlation is presented in Fig. 1-33. Similar kinetic 
data for the propylene-4-methyl-l-pentene pair can be found in Refs. [43, 126]. 
Now, ifit is possible to estimate kll independently for Ml (for example, from the 
molecular weight change with time, as described in Section 1-3) for the same 
catalytic system and under the same polymerization conditions, then k 12 = k l1/r 1, 
k21 = k 12/(k 12/k21 ), and k22 = k 21 r2· 
Such an estimation for the propylene (M 1)-vinylcyclohexane (M 2) pair for the 
o 
~~ 1.3 
~ 
--
o 
§t: 1.1 
-"" 
.;;: 
248 
F = 
~JC VCII (. 1 02 ) 
Figure 1-33. Experimental data of Fig. 1-32 in 
coordinates of Eqn. 1-71 [153]. 

1-5: Olefin Homopolymerization and Copolymerization 
67 
<5-TiCI3-AlEt2Cl system at 70°C gives [153] '1 = 80; '2 = 0.049; kll = 6.1 liter/ 
mol· s (an independent estimation), k12 = 0.08 liter/mol· s; k21 = 0.45 liter/mol· s 
(from the data in Fig. 1-33); k22 = 0.022 liter/mol· s. 
An analogous estimation for the propylene-4-methyl-l-pentene pair (the <5-
TiC13-AlEt2Cl system, 70°C) gives [43, 126] '1 = 6.4; '2 = 0.31; kll = 6.1 
liter/mol· s (the same value as in the previous case); k12 = 0.95 liter/mol· s; k21 
= 7.5 liter/mol· s, k22 = 2.35 liter/mol· s. 
These examples have the advantage that the consumption of a single gaseous monomer 
can be measured. If both monomers are gaseous (or both are liquid) such separate rate 
measurement is impossible and the estimation of propagation rate constants from copoly-
merization kinetics becomes more complicated. Nevertheless, a rough estimation of k1 dk22 
is feasible in such cases also. The general expression for the weight rate of binary copoly-
merization is 
(1-72) 
where M1 and M2 are molecular weights of the comonomers. 
Following the procedure outlined earlier in this section and using Eqns. 1-72 and 1-69 the 
following expression can be obtained for the ratio between R;;'op and the weight homopoly-
merization rate for one of the monomers, Ri:omo = k 11 Cp CM, M 1 (compare with Eqn. 1-70): 
(1-73) 
One example of the application of Eqn. 1-73 is the analysis of the kinetic data on 1-
butene-3-methyl-I-butene copolymerization with the c5-TiC13-Ali-Bu3 system at 60°C. The 
treatment of the experimental data presented in Ref. [154] giv!!s: 
kil-butene) : kp (3-methyl-l-butene) ~ 33 
A similar approach based on the combination of data on copolymerization kinetics and 
the copolymer composition as a function of F was used for the study of ethylene-I-butene 
copolymerization in the 50-120°C range [155,156]. Kinetic parameters of this reaction at 
85°C are: '1 = 67; r2 = 0.08; kll = 100 liter/mol·s; k21 = 14 liter/mol·s; k12 = 1.5 
liter/mol· s; k22 = Uliter/mol· s. 
1-5. 
Principal Kinetic Parameters for Olefin Homopolymerization 
and Copolymerization 
The propagation rate constants presented in Sections 1-3 and 1-4 can be regarded 
as "intrinsically" kinetic values, i.e., they were obtained in the study of "undis-
turbed" catalytic systems. The methods described for the measurement of elemen-

68 
I: Kinetics of Olefin Polymerization with Heterogeneous Ziegler-Natta Catalysts 
tary reaction constants are by no means the only available ones. Many complemen-
tary methods were designed to estimate these parameters based on intervention 
during the regular course of a polymerization reaction, "killing" the catalytic 
system with labeled alcohols or other reaction stoppers, or by the preliminary 
poisoning of a part of the active centers. All these methods, however effective and 
ingenious, are nevertheless not as straightforward as those described above and, 
what is more important, they are usually not as unequivocal. 
All heterogeneous Ziegler-Natta catalysts are extremely sensitive to virtually all 
chemical compounds (saturated hydrocarbons are the only real exception) and 
careful study usually reveals that the "forced" methods, like reaction inhibition or 
termination, frequently result in some unexpected modification of the system which 
gives rise to suspicions concerning the validity of these data. The literature on this 
subject contains many controversies in the interpretation of virtually identical and 
apparently "simple" experiments. 
It seems sensible for this reason to discuss all these supplementary data in 
connection with the general problem of catalytic poisoning-the principal problem 
of each catalytic study (see Section II-5). It is sufficient to say here that, generally 
speaking, the results obtained by the "poisoning" methods are in good qualitative 
agreement with the kinetic data presented in this chapter as shown, for example, in 
Tables II-8-II-1O. 
Kinetic methods discussed in Sections 1-3 and 1-4 give one the possibility to solve 
the principal "chemical" problem of olefin polymerization with heterogeneous 
Ziegler-Natta catalysts: to compare reactivities of different olefins in homopoly-
merization and copolymerization reactions and to correlate these reactivities with 
the structural features of olefins. 
1-5-a. 
Propagation Rate Constants of Olefin Polymerization: Comparison 
with Other Polymerization Reactions 
In the following discussion kp values for olefin polymerization should be treated as 
"quasi-elementary" rather them elementary constants. The first reason for this is 
that, according to existing views, the propagation step in this reaction consists of 
two consecutive steps, monomer coordination and insertion (see Section II-8 and 
Chapter V). Some attempts at semiquantitative evaluation of these two steps are 
presented in Section III-8. The second reason to regard kp as "quasi-elementary" 
is that, according to numerous data discussed in Chapter IV, these catalysts exhibit 
a very wide variation in the absolute values of these constants, i.e., the active centers 
situated in different places on the catalyst surface have widely different activities 
both in homo polymerization and copolymerization reactions. Hence, kj1 values are 
in effect averages of very wide distributions. Table 1-11 contains some representa-
tive kp values for different olefins and for different catalysts. When these data are 
compared and analyzed it should be remembered that the precision of these mea-
surements is at best ± 100%. Nevertheless, these data can serve as a basis for the 
comparison of different olefins. 
Data presented in Table 1-11 make possible a rough estimation of activation 

Table 1-11. Propagation rate constants for olefin polymerization 
-
I 
~ 
Olefin 
Catalytic system 
Temperature, DC 
kp, liter/mol· sec 
Reference, comments 
@ 
Ethylene 
IX-TiCI3-AlEt3 
70 
410 
[70] 
::n 
=:I 
IX-TiCI3-AliBu3 
70 
380 
[70] 
:I: 
0 
y-TiCI3-AIEt2CI 
40 
80 
[47] 
El 
0 
y-TiCI3-AlEt2CI 
40 
[157] 
"0 
0 
c5-TiCI3-AIEt2CI 
60 
78 
[120, 121] 
j 
TiCI2 
90 
425 
calculated from 
G 
::to 
data in [105] 
N 
I>l 
supported Ti-based-AIEt3 
85 
55-80 
[77,78] 
Ct. 
0 
IX-TiCI3-Ali-Bu3 
[145], kE/kp = 20 
=:I 
I>l 
Propylene 
c5-TiCI3-AIEt3 
43 
1.1-2.2 
calculated from 
=:I 
Co 
data in [15] (Fig. 1-23) 
(") 
0 
c5-TiCI3-AIEt2Cl 
30 
0.1 
[50] 
"0 
0 
c5-TiCI3-AIEt2 Cl 
30 
0.26 
calculated from 
-< 
data in [50] 
El 
G 
c5-TiCI3-AlEt2CI 
30 
0.8 
calculated from 
~. 
I>l 
data in [87] 
Ct. 
0 
c5-TiCI3-AlEt2CI 
30 
0.1 
[80] 
=:I 
c5-TiCI3-AlEt2CI 
50 
1.2 
[67] 
c5-TiCI3-AlEt2Cl 
50 
3.1 
calculated from 
data in [87] 
c5-TiCI3-AIEt2Cl 
50 
0.43 
[80] 
c5-TiCI3-AlEt2CI 
50 
5.0 
[158] 
c5-TiCI3-AlEt2CI 
60 
18.0 
[120, 121] 
c5-TiCI3-AIEt2Cl 
70 
5.5 
[56] 
c5-TiClr AlEt2Cl 
70 
0.5-1.0 
calculated from 
data in [56] 
c5-TiCI3-AlEt2Cl 
70 
5.6 
[87] 
c5-TiCI3-AIEt2CI 
70 
6.45 
calculated from 
0\ 
data in [87] 
\0 

Table 1-11. (cont.) 
-.l 
0 
Olefin 
Catalytic system 
Temperature, DC 
kp , liter/mol· sec 
Reference, comments 
.... 
o-TiCI3-AIEt2CI 
70 
1.15 
[80] 
.. 
o-TiCI3-AlEt2CI 
70 
6.2-7.5 
[71] 
~ 
o-TiCI3-AIEt2CI 
90 
8.1 
calculated from 
~ 
g. 
data in [87] 
'" 
o-TiCI3-AIEt2CI 
90 
3.5 
[80] 
0 ...., 
supported catalyst 
41 
>450 
[128] 
0 
0-
TiCI4/MgCI2-AlEt3 
60 
240-730 
[119] 
ell 
::s 
TiCI4/MgCI2/Ethyl 
60 
2700 
[64] 
'"d 
0 
benzoate-AlEt3 
j 
VClc AIEt2CI (syndiospecific system) 
-78 
1.9 x 10-2 
calculated from 
(1) 
data in [159] 
::J. 
N 
'" 
I-Butene 
o-TiCI3-AIEt2CI 
60 
3.9 
[120, 121] 
-
o· 
4-Methyl-I-pentene 
o-TiCI3-AIEt2CI 
30 
0.24 
[43] 
::s 
o-TiCI3-AIEt2CI 
45 
0.75 
[43] 
::i. -
o-TiCI3-AlEt2CI 
60 
1.40 
[43] 
::s" 
:I: 
o-TiCI3-AIEt2CI 
60 
1.5-2.2 
calculated from 
(1) -
(1) 
data in [43] 
..., 
0 
o-TiCI3-AIEt2CI 
70 
2.35 
[43,126] 
lI8 
::s 
o-TiCI3-AIEt2CI 
30-60 
[43]; k4M1P : kp = 0.4 
(1) 
0 
Vinylcyclohexane 
o-TiCI3-AIEt2CI 
70 
0.022 
[153] 
= 
'" 
o-TiCI3-AIEt2CI 
70 
[153]; kp : kVCH = 277 
~ 
(1) 
3-Methyl-I-butene 
o-TiCI3-Ali-Bu3 
60 
calculated from 
ca 
(1) 
data in [154]; 
..., 
I 
kB : k3MIB = 33 
Z 
'" 
Styrene 
IX-TiCI3-AlEt3 
70 
0.03-0.04 
[57] 
:::: 
'" 
() 
'" -
~ 
'" 
fij 

1-5: Olefin Homopolymerization and Copolymerization 
71 
Table 1-12. Propagation rate constants for ethylene and styrene polymerizations by radical 
and ionic mechanisms 
Polymerization 
Tempera-
kp , 
Monomer 
mechanism 
ture, DC 
liter/mol's 
Reference 
Ethylene 
radical 
130 
5400 
[161] 
129 
12700 
[162] 
60 
3520 
[162] 
Styrene 
radical 
60 
176 
[162] 
(A = 9.35 x 106 , 
Eac! = 7.25 kcal/mol) 
radical 
20 
35 
[163] 
free anionic (living 
20 
6.6 x 104 
[164] 
polymer in THF) 
anionic, ion pairs (Na + 
25 
80 (Eac! = 17 kcal/mol) 
[164] 
in THF) 
anionic, ion pairs (Li + , 
25 
600(Li), 500(Na), 
[165] 
Na+, K+, Cs+ in 
325(K), 115(Cs) 
THF) 
free cationic (irradiation 
15 
3.5 x 106 (Eac! = 2.0 
[166] 
with fast electrons) 
kcal/mol) 
cationic, ion pairs 
25 
7.7 
[167] 
(H 2S04 , in 
dichloroethane) 
cationic, ion pairs 
25 
17 (Eact = 8.3 kcal-mol) 
[168] 
(HCI04 ) 
cationic, ion pairs 
25 
0.41 
[169] 
(SnCI4 ) 
parameters for olefin polymerization if the comparison is made of kp values ob-
tained by the same authors. Eact values are in the range: 
13.0 kcaljmol-propylene polymerization in the 30-90°C range [80] 
8.3 kcaljmol-propylene polymerization in the 30-90°C range (based on the 
experimental data presented in Ref. [87]) 
12.6 kcaljmol-4-methyl-l-pentene polymerization in the 30-60°C range [43]. 
These Eact do not differ substantially from the effective Eact for olefin polymeri-
zation with heterogeneous Ziegler-Natta catalysts calculated from the temperature 
dependence of keff (10-13 kcaljmol, see reviews [15, 52, 68-70]) and are typical for 
many catalytic reactions involving double bond opening. 
It would be very instructive to compare kp for different olefins with similar data for other 
polymerization processes, radical and ionic. Unfortunately, a broad comparison of this kind 
is impossible. Most olefins, with the exception of ethylene (at high pressures or in complexes 
with transition metal ions [160]) and styrene, cannot be polymerized by radical and anionic 
mechanisms and their cationic polymerization includes isomerization processes which makes 
the comparison worthless. Some data on ethylene and styrene polymerization are collected in 
Table 1-12. 

72 
I: Kinetics of Olefin Polymerization with Heterogeneous Ziegler-Natta Catalysts 
The comparison of kp in Tables I -II and 1-12 shows that both ethylene and styrene are 
more reactive in radical polymerization than in usual Ziegler-Natta processes. The dif-
ference between styrene reactivity in Ziegler-Natta polymerization reactions and in free ionic 
processes is especially impressive. If the polymerization reaction with Ziegler-Natta catalysts 
is described as a "coordination anionic" reaction, the comparison with kp for styrene 
polymerization indicates that these catalysts should be regarded as very close ion-pairs 
indeed. 
A few data for propylene polymerization with supported catalysts containing 
TiCI4/MgCI2 as a solid component are presented in Table 1-11. They indicate that 
the average propagation rate constant for these catalysts is several orders of 
magnitude higher than that for the catalysts containing "solid" TiCI3 • This finding 
was confirmed in a study of propylene polymerization with these catalysts using 
different poisoning methods (see Chapter II). Obviously, MgCI2 , which has a 
crystal structure similar to that ofTiCl3 , has a significant influence on the activity of 
polymerization centers. 
1-5-b. 
Monomer Reactivity in Isospecific Polymerization and Its 
Correlation with Olefin Structural Features 
It is generally accepted that the best way to compare monomer reactivities in a 
particular polymerization reaction is by comparing their reactivity ratios. A com-
prehensive list of '1' and '2 for values olefins is presented in Ref. [151]. Some 
characteristic '1 and '2 values are given in Table 1-13. The diagonal of this table 
contains some selected values of kp that are typical for polymerization of these 
olefins with TiCl3-based catalysts. 
Two qualitative conclusions can be made from Table 1-13: 
(i) A satisfactory correlation exists between kp for different olefins and their 
relative activities in copolymerization reactions as represented bY'l and '2' 
(ii) Reactivities of different olefins in the polymerization reaction with heteroge-
neous Ziegler-Natta catalysts vary over a wide range, e.g., the ratio of k/s for 
ethylene (the most active olefine) and vinylcyclohexane (one of the least active 
olefins) is ca. I x 104 • 
Data on olefin copolymerization also make possible a thorough quantitative 
comparison of monomer reactivities. The propagation step in both olefin homo-
polymerization and copolymerization reactions (Reaction 1-4) is the reaction be-
tween a polymerization center (designated Cat-Polymer (v) in Reaction 1-4) and a 
monomer molecule. According to the established ideas on the mechanism of this 
polymerization reaction (which are discussed in detail in Chapter V) this polymeri-
zation step involves insertion of olefin into the metal-carbon bond between a metal 
atom (belonging to a polymerization center "Cat") and a polymer molecule. In 
general, (i.e., for a copolymerization reaction) this insertion step can be written as: 
(1-74) 

Table 1-13. Olefin reactivities in copolymerization and homopolymerization reactions·,b 
Ethylene 
Propylene 
I-Butene 
Other linear 
olefins 
4-Methyl-
i-pentene 
Styrene 
3-Methyl-
I-butene 
Vinyl-
cyclohexane 
Ethylene 
kp = 410 liter/mol· s, 
TiCI,-AIEt, [70J; 
kp = 78 liter/mol' s, 
TiCI,-AIEt,CI 
[120,121J 
Propylene 
15.7-0.11, TiCI,-
AIHex, [170J; 
14-0.15, TiCI,-AlEt, 
[171J 
kp = 6-10 liter/mol' s, 
TiCl,-AIEt, [42J; 
kp = 6.2·18 liter/mol· s, 
TiCI,-AIEt,C1 [120, 
12l] 
I~Butene 
60-0.025, TiCl, 
[I72J 
2.5-0.62 [171J 
4.67-0.51 [172J 
4.5-0.2 [173J 
1.62-.5 [174J 
TiCI,-AIEt" 
AIEt2CI 
kp = 7.3 liter/mol· s, 
TiCI-AIEt,CI 
[120,121J 
a Reprinted from Ref. [192] by permission of Gordon and Breach Co. 
bAll kp values are for 60-70°C. 
Other linear olefins 
4-Methyl-l-pentene 
33.2-0.0145"[175J 
195.1-0.0025, 
(I-pentene); 
TiCI,-AIEt,CI 
41.2-0.035'[176J 
[151J 
(I-hexene) 
4.18-·0.16 (I-hexene, 
6.4-0.31, TiCI,-
TiCI,-AIEt,C1 
AIEt,CI [43J 
[177]) 
1.90-2.05 [178J 
0.4-0.05, TiCI,-
(I-heptene, TiCI,-
AIEt, [178J 
AIEt,); 
1.5-0.7 [173J 
(I-decene, TiCI,-
AIEt,CI) 
5.4-0.62 [179J, 
3.4-0.37 [15IJ. 
(I-hexene, TiCI,-
AlEt,CI) 
kp = 2.5 liter/mol s, 
TiCI,-AIEt,C1 
[43, 126J 
Styrene 
81-0.012, TiCI,-AIEt, 
[180J 
20.5-0.3, TiCI,-AIEt, 
[181J 
9.7-0.19 [182J (I-hexene, 
TiCI,-AIEt,); 
5.7-0.61 [182J (I-heptene, 
TiCI,-AIEt,) 
3.92-0.98 [183J, 3.67-0.89 
[184J, TiCI,-AIR, 
kp = 0.03-0.D4liter/mol s, 
TiCI,-AIEt, [57J 
cThese data are for the V, acetylacetonate-Ali-Bu2C1 system. No data are available for TiCl 3-containing systems. 
3-Methyl-l-butene 
243-0.ool'[185J 
8.5-0.013, (TiCI,-
Ali-Bu,) [186J; 
4.0-0.2, TiCI,-
AIEt, [187J 
8.32-0.28 [188J 
(I-pentene, TiCI,-
AiEl,) 
34.5-0.05 [188J 
(I-decene, TiCI.-
AIEt,) 
9.0-0.11, TiCI.-
AIEt, [188J 
Vinyl-
cyclohexane 
80-0.049, TiCI,-
AIEt,CI [189J 
3.17-0.38, TiCI,-
Ali-Bu, [190J 
2.12-0.18, TiCI,-AIi-
Bu, [190J 
1.02-0.98, TiCI. -Ali-
Bu, [191] 
k p = 0.022 liter/mol' S, 
TiCl,-AIEt,CI [153] 
';"' 
VI 
~ 
::n 
::s 
::r: 
o s 
.g 
o 1 
::I. 
Sl c. 
o 
::s 
po 
::s 
Q.. 
(J 
o 
'0 
o .z 
S 
<l> 
~. 
po c. 
o 
::s 
-.I 
W 

74 
I: Kinetics of Olefin Polymerization with Heterogeneous Ziegler-Natta Catalysts 
where M; and Mj are different olefin molecules in the case of copolymerization and 
the same molecules in the case of homopolymerization. 
Reactions 1-74 imply that the reactivity of a polymerization center for a given 
catalytic system is not a constant value but depends on the structure of the last 
monomer unit in the growing polymer chain, the M; unit in this case. It is evident 
that the first step in the estimation of olefin reactivities should be a separate 
evaluation of two reactivities, those of an olefin and a polymerization center. 
We shall start with the discussion of the reactivities of polymerization centers 
which have different last units connected to them [192]. It was proposed in Ref. [193] 
to estimate these reactivities by the comparison of copolymerization and homopoly-
merization data. The definition ofrl and rz for the copolymerization ofMl and Mz 
is given in Eqns. 1-63. On the other hand, when the kinetics of two homopolymeriza-
tion reactions are compared, the ratio of the homopolymerization reaction rates is 
(from Eqn. I-IS-a) 
kll Cp(Ml)CM , 
k zz Cp(Mz) CM2 
where kll and kzz are the two homopolymerization rate constants. 
(1-75) 
A comparison was made [193] of the reactivity data for several substituted 
styrenes (M l) and unsubstituted styrene (Mz), under the assumption that Cp(Ml) 
= Cp(Mz) (the same catalytic systems were used both for the homopolymerization 
and copolymerization reactions). It was discovered (see Fig. 1-34) that an excellent 
correlation exists between R(Mz)CM,jR(Ml)CM2 and Ijrl for corresponding 
Ml-Mz pairs. This means that 
and, hence, k12 = kzz, i.e., the rate constant of Mz (styrene) interaction with an 
active center does not depend on the nature of the last monomer unit in a growing 
polymer chain-see Reaction 1-74. The mechanistic implications of this conclusion 
are evident: if the variation of the electronic parameters of the substituent R' in 
Cat-CH, 6-CH'-POlym", 
R' 
over a wide range (the Hammett parameter (J varies from -0.22 for R' = p-OMe to 
+ 0.39 for R' = m-Cl) has no apparent effect on styrene activity the polymerization 
step appears to be restricted mostly to the interaction of a monomer molecule and 
the "Cat" group and does not involve the last unit in the polymer chain. 

1-5: Olefin Homopolymerization and Copolymerization 
75 
1/q 
Figure 1-34. Reactivities of substituted styrenes (standard: styrene) in homopolymerization 
reactions vs. l/rl values for styrene copolymerization with these monomers. Experimental 
data are from Ref. [193]. 
It is necessary to take into account, however, that the reaction center of the 
polymer molecule, the CH2 group attached to "Cat," is separated from the phenyl 
group by the substituted carbon atom CHPh. Usually the introduction of such a 
group between a reaction center and a conjugated system results in a substantial 
decrease of reaction sensitivity to the type of aryl group. For example, the damping 
effect of a single CH2 unit inserted between a reaction center and an aryl group is of 
the order of 0.4-0.5 [194,195], i.e., the p parameter for reactions ofR'-C6 H4 -
CH2-X is 2-2.5 times less than in the case of R'-C6 H 4-X. Thus, only a high 
reaction sensitivity to the electronic properties of R' can be discovered by this 
method. Another drawback of this approach is the assumption that Cp(Ml) 
= Cp(M2). Whereas no objection can be made to this assumption in the case of 
substituted styrenes, it evidently does not hold when monomers of widely different 
nature are compared (like styrene and ethylene)-see Section 1-4. 
An alternative approach to the evaluation of polymer chain influence on the 
polymerization activity is the direct comparison of different kij in olefin copoly-
merization reactions. The methods for k ij estimation were discussed in Section I -4-b. 
Some kij for different olefin pairs are collected in Table 1-14. 
Even if one takes into account significant uncertainty in the evaluation of these 
constants it can still be seen from the table that the rule kll = k21 (or k22 = k 12) 

-.J 
0-
!"':' 
~ 
~. 
::to 
(") 
til 
0 -, 
0 n 
::n 
Table 1-14. Propagation and cross-propagation rate constants for olefin copolymerization" 
t:' 
'" 
0 
Temperature 
ku 
k12 
k22 
Ml 
M2 
Catalytic system 
CC) 
(liter/mol· s) 
k21 
I 
::I. 
N 
Propylene 
Ethylene 
TiCI3-AIEt3 
70 
5 
45 
400 
Propylene 
Ethylene 
Vacetylacetonate-AIEt2CI 
-10 
0.20 
22 
29 
Ethylene 
I-Butene 
85 
100 
1.5 
1.1 
26 
~. 
14.5 
8 
14 
~. 
~ 
Ethylene 
3-Methyl-I-butene 
Vacetylacetonate-AIEt2CI 
10 
86.8 
0.36 
0.0132 
Propylene 
4-Methyl-I-pentene 
TiCI3-AlEt2CI 
70 
6.1 
0.95 
2.35 
13.2 
t:I" 
7.5 
::c 
0 
~ 
Propylene 
Vinylcyclohexane 
TiCI3-AlEt2CI 
70 
6.1 
0.08 
0.022 
0.45 
0 a 
a Data from Refs. [52, 70,126,153,156,185]. Reprinted from Ref. [192] by permission of Gordon and Breach Co. 
OCI g 
0 
~ 
t::! 
0 
OCI n 
... 
I Z 
I» g 
(j 
I» 
~ 
~ 
til 
!il' 

1-5: Olefin Homopolymerization and Copolymerization 
77 
does not hold in the majority of cases and kij for a given monomer ''j'' depends on 
the nature of the last unit "i" in the growing polymer chain: 
for ethylene polymerization: U = ethylene) kjj/kij = 1.5-9 (i = propylene) and 
-7 (i = 3-methyl-l-butene) 
for propylene polymerization: U = propylene) kj)kij = 0.014-0.19 (i = ethyl-
ene) and -14 (i = vinylcyclohexane) 
Table 1-15 contains data on inductive Taft parameters (1* and three steric 
parameters for different branched alkyl groups CHRCH2 CH3 in 
attached to the end-CH2 group in a "polymer" chain consisting in this case of a 
single monomer molecule inserted into the Cat-CH2-CH3 bond. 
It can be seen from the table that the (1* values do not differ substantially for 
different models of polymer chains and the effect of variation in kij/kjj for polymer 
chains with different last monomer units can be attributed mostly to the steric 
influence of these last units which varies over a wide range. 
Chains with small R groups in a position P to the end-CH2 group increase the 
reactivity of a given monomer compared to its reactivity in a homopolymerization 
reaction. For example, if the last unit is ethylene (R=H) it increases reactivities of 
all other olefins while if the last unit is propylene (R=CH3 ) it increases reactivities 
of monomers with bulky alkyl groups like 4-methyl-l-pentene and vinylcyclo-
hexane (see Table 1-14). On the other hand, chains with bulky R groups P to the 
end-CH2 group inhibit reactivity of olefin molecules. 
This conclusion was confirmed when the first stages of ethylene-propylene 
copolymerization (initiation and two first chain growth reactions) with the b-
TiCI3-AlMe3-ZnMe2 system were examined [205]. The ratios between reactivities 
of ethylene and propylene, k1/k2' in reactions 
were found to depend strongly on the type ofR: For R = CH3 kdk2 is in the range 
of 3.5-4.9 whereas for R = n-Pr or i-Bu the ratio is ca. 20-25. 
Another argument in favor of this conclusion can be found if one compares, 1 
and, 2 for different olefin pairs. The definition of an ideal random copolymerization 
('1'2 = 1) implies: 

Table 1-15. Inductive and sterle parameters' for the model of a growing polymer chain -CHR-CH2-CH3 b 
R in -CHR-CH2-CH3 
H 
CH3 
C2 H S 
C3H 7 
CH(CH3h 
CycIo-C6Hll 
Type of last 
Ethylene 
Propylene 
I-Butene 
I-Pentene 
3-Methyl-
VinylcycIohexane 
monomer unit in 
I-butene 
polymer chain 
0-* 
-0.115 
-0.215 
-0.225 
-0.240 
-0.175 
E. 
-0.36 
-1.13 
-1.98 
-2.05 
-2.44 
-2.55 
Ee • 
-0.67 
-1.74 
-2.59 
-2.65 
-3.15 
-3.26 
EO • 
-0.56 
-1.53 
-2.38 
-2.45 
-2.84 
-2.95 
"The parameters are the original Taft parameters: 0'* = inductive, Es = steric, the modified steric parameter E; [196] which takes into account the hyperconjugation 
effects of oc-H atoms (calculated for branched alkyl groups according to the procedure outlined in Ref. [197]), and the modified steric parameter E: [195] which takes 
into account the hyperconjugation effects of oc-H and oc-C atoms. 
bReprinted from Ref. [192] by permission of Gordon and Breach Co. 
CXl 
!":' 
~ 
~ 
g. 
'" 
o 
...., 
~ 
::tI 
::s f 
~. 
~. 
o 
::s 
~ 
:I: I 
~ 
~ 
<& i 
j 
~ 

1-5: Olefin Homopolymerization and Copolymerization 
79 
or, in other words, kil/ki2 is independent of i, i.e., the relative reactivity ofM1 and 
M2 does not depend on the structure of the last unit i in a growing polymer chain (it 
can be produced either from Ml or M2). The examination of reactivity ratio tables 
for different olefin pairs (see, for example, Table 1-13 or Table 5 in Ref. [151]) 
reveals that there are many cases when r1'2 is much higher than 1, especially if the 
steric structure of M1 and M2 is stongly different. Some examples (from Table 
1-13) are: for the ethylene-4-methyl-I-pentene pair kE-E/kE-4M1P ~ 5(k4M1P-E/ 
k4M1P-4M1P); for the propylene-styrene pair kp_p/kp-st ~ 4-6(kst-p/kst-sJ; for the 
propylene-vinylcyclohexane pair kp_p/kp-VCH ~ 4(kvCH-P/kvCH-VCH). 
Thus, the ratio of reactivities for two monomers is not some constant value 
determined by the nature of the polymerization centers (in all previous cases they 
wen~ formed in systems containing TiCl3 and organoaluminum compounds) but 
depends on the structure of the last unit in the polymer chain. All kil/ki2 values in 
the examples are much higher than 1 (ethylene is much more reactive then 4-methyl-
1 "pentene, propylene is much more reactive than styrene and vinylcyclohexane) and 
it can be seen that the introduction of a bulky substituent in the last unit of a 
growing chain levels-off the difference between reactivities of these monomers. On 
the other hand, when both participating monomers have alkyl groups of similar 
sizes (pairs such as 4-methyl-I-pentene-vinylcyclohexane, 4-methyl-l-pentene-3-
methyl-I-butene, styrene-vinylcyclohexane, etc.) '1'2 products are close to 1 [lSI]. 
The same is true for copolymerization of substituted styrenes examined in Ref. 
[193]. 
To sum up the results of the discussion about the influence of the last unit in a 
growing polymer chain on olefin reactivity: no significant effect of the electronic 
properties of the last unit was found (however, only large effects can be noticeable in 
principle) but strong evidence exists for the steric influence of these last units in 
polymer chains on monomer reactivity. 
Now we will discuss monomer reactivity. It was found early in the study of olefin 
polymerization with Ziegler-Natta catalysts that great differences exist in the 
reactivities of olefin molecules. Examination of the data on their copolymerization 
provides a quantitative basis for this comparison. The theoretical basis for it was-
discussed in Ref. [198]. If one studies copolymerization of some standard monomer 
M1 with various monomers, M2, the value of l/r1 = k12/kll is a quantitative 
measure of the relative reactivity of M2 and M1 in the reaction with the same 
polymerization center carrying polymer molecules with the same last unit M1.12 
If one can neglect the role of the transition metal complex (designated as "Cat" in 
Reaction 1-74) in the propagation step, then these reactions represent an attack (tf 
the end-CH2 group in a growing chain (belonging to M; in Reaction 1-74) on the 13-
carbon atom of the olefin molecule CH2=CHR: 
(1-76) 
If steric properties of R in the olefin molecule are neglected, the kinetically 
controlling factor in Reaction 1-76 is the acceptor characteristics of the f3-carbon 
atom in the olefin molecule with respect to the end-CH2 group, and 1/'1 or r2 
12Ifthe standard monomer is designated as M2 the measure ofreactivity is r2 = k 22/k21 • 

80 
I: Kinetics of Olefin Polymerization with Heterogeneous Ziegler-Natta Catalysts 
0,5 
~=-O,95 
o 
- 0,5 
-0,3 
-0.2 
-0.1 
o 
0,1 
0,2 
0,3 
Figure 1-35. Hammett plot (log '2 vs, 0") for copolymerization of substituted styrenes with 
styrene, Reproduced from Ref. [193] by permission of Hiithig & WepfVerlag, Basel. 
should be correlated with such electronic characteristics as Hammett () parameters 
for substituted styrene molecules or Taft ()* parameters for olefin molecules, 
However, if the role of "Cat" in the propagation reaction ofEqn. 1-74 cannot be 
neglected and the interaction between "Cat" and the approaching olefin molecule 
CH2=CHR is taken into account, the donor-acceptor interaction between the 
double bond and "Cat" should be examined and this is determined by olefin 
basicity. Thus, in a quasi-anionic reaction (which is generally applied for the 
description of olefin polymerization with Ziegler-Natta catalysts, see Chapter V) 
the monomer molecule plays the role of an electron acceptor in its interaction with 
the growing end of a polymer chain and the role of an electron donor in its 
interaction with the transition metal atom in "Cat." The study of the dependence 
between 1/r1 (or r2 ) and the characteristics of R in CH2=CHR enables one to 
evaluate the relative significance of these two interactions in the propagation step. 
This analysis is correct only if the steric characteristics of R are similar for 
different olefins. This condition is apparently met when styrene derivatives are 
studied [193]. The values of logr2 estimated for copolymerization of different 
substituted styrenes and unsubstituted styrene are correlated in Fig. 1-35 with () 
values. The resulting p value is - 0.95 whereas p for the anionic vinyl copolymeri-
zation reaction is + 5 [199]. This difference between p values implies that the limiting 
step of olefin insertion into the metal-carbon bond (Reaction 1-74) is not the olefin 
interaction with the end-CH2 group of a growing polymer chain (Reaction 1-76) 
but the interaction between the olefin molecule and the electropositive transition 
metal atom in "Cat" [193]. 
However, this conclusion cannot be correlated with the reactivity of other olefins 
in this copolymerization reaction. If the main characteristic of an olefin molecule 
responsible for its reactivity is nucleophilicity (the ease of electron release to "Cat") 
the olefin reactivity in copolymerization reactions can be correlated with their first 

1-5: Olefin Homopolymerization and Copolymerization 
81 
Table 1-16. Validity of Eqn. 1-77 for the estimation kulkll ratios (MI = propyleneO) 
kulkll from 
kulkll from 
Monomer i 
11'1 = kulkll 
'2 = kiilkil 
Monomer x 
Eqn.I-77 
Ethylene 
15-8 
9 
I-Butene 
20-8 
I-Hexene 
0.24 
0.16 
Ethylene 
0.36 
Styrene 
0.05 
0.3 
Ethylene 
0.18 
4-Methyl-I -pentene 
0.16 
0.31 
Ethylene 
0.09 
I-Butene 
0.22-0.62 
0.5-0.2 
Ethylene 
0.25 
"Reprinted from Ref. [192] by permission of Gordon and Breach Co. 
ionization potentials. Judging by these values (presented in Table 1-17) the order of 
olefin reactivity should be: 
styrene> I-decene > I-hexene ~ 3-methyl-I-butene ~ I-butene 
> propylene> ethylene, 
whereas the reactivity data given in Table 1-13 show that the real order is the reverse. 
Thus, some other factors in addition to olefin nuc1eophilicity play an important 
role in the propagation step. 
As was discussed above, the reactivity of different olefins should be compared in 
the copolymerization reaction with some standard olefin to avoid interference from 
the effect of the last unit in a growing chain on reactivity ratios. In the following 
discussion, propylene is chosen as this standard olefin Ml and klilkll = I/rl is the 
measure of olefin i reactivity in relation to propylene reactivity. 
Unfortunately experimental data for propylene copolymerization with some olefins are 
lacking. The following semiquantitative procedure for the estimation of kulkll was adopted 
for such olefin pairs. 
It was discussed earlier in this section that the principle of the ideal random copolymeriz-
ation ('1'2 = 1) usually does not hold in the case of olefin copolymerization and klllk12 
and k2dk22 can differ by a factor as high as 5-6. However, examination of the tables of 
reactivity ratios for different olefin pairs [151] shows that the average '1'2 value is -1.8. 
This means that, on an average, the effect of the last unit in the polymer chain on the reactivity 
of a polymerization center does not exceed ± 100% and it is usually much lower than the 
difference between reactivities of different olefins. In such cases the approximation klllk12 
~ k21lk22 can be used for semiquantitative comparison of olefin reactivity or, more gener-
ally, klllk12 ~ kjt/kj2 · 
Thus when no direct experimental data on the reactivity ratios exist for propylene and 
some other olefin i but the ratios are known for the pairs propylene-x and i-x, where x is 
some third olefin, the following procedure can be used for the estimation of kulkll: 
~ 
_ kxi _ kxi . kxx _ '1 (pair x-I) 
kll - kxl - kxx kxl - '1 (pair x-i) 
(1-77) 
i.e., kulkll for an olefin i is equal approximately to the ratio of'l for two monomer pairs: 
x-propylene and x-i. 
Table 1-16 confirms the validity of Eqn. 1-77 for the estimation of kulkll and enables the 
precision of such estimations to be evaluated. 

82 
I: Kinetics of Olefin Polymerization with Heterogeneous Ziegler-Natta Catalysts 
Table 1-17. Olefin reactivity in polymerization reactions with heterogeneous Ziegler-Natta 
catalystsa 
Ethy-
Monomer 
lene 
Propylene 
I-Butene 
I-Pentene 
1-Hexene 
I-Heptene 
Substituent 
H 
CH, 
CH,CH, 
n-C3Hj 
n-C4H 9 
n-C 5Hl1 
at double 
bond 
Reactivity 
20-8 
1 (standard) 
0.62-0.22 
0.45-0.20 
0.36-0.16 0.45-0.20 
k,Jkll 
U*(b) 
0.49 
0 
-0.100 
-0.115 
-0.130 
-0.162 
Es(el 
1.24 
0 
-0.07 
-0.36 
-0.39 
-0.40 
~(d) 
0.32 
-0.38 
-0.67 
-0.70 
-0.71 
E:{e) 
0.25 
-0.27 
-0.56 
-0.59 
-0.60 
First 
10.51 
9.73 
9.61 
9.66 
9.59 
ionization 
potential 
(eY) 
a Reprinted from Ref. [192] by permission of Gordon and Breach Co. 
b.cOriginal Taft inductive (0-*) and steric (Es) factors. 
1-0cta 
3-Methyl-
I-Decene 
decene 
I-butene 
/CH, 
n-CSH17 
n-C16H 33 -CH 
"CH, 
0.28-0.12 
0.15-0.10 
0.06-0.024 
-0.190 
-0.33 
-0.35 
-0.47 
-0.64 
-0.66 
-1.08 
-0.53 
-0.55 
-0.85 
9.51 
9.60 
d Modified steric factor [196] which takes into account the hyperconjugation effects of IX-H atoms_ It was 
calculated for branched alkyl groups according to the procedure outlined in Ref. [197]. 
"Modified steric factor [195] which takes into account the hyperconjugation effects of IX-H and IX-C 
atoms. 
The experimental data on the relative olefin reactivity towards copolymerization 
with propylene (some of them real experimental data and some estimations with 
Eqn. 1-77) are presented in Table 1-17. These data correlate well with the 
previously published qualitative data on the order of reactivity for olefins [151]: 
ethylene> propylene> I-butene> 4-methyl-l-pentene ~ olefins with alkyl 
groups branched in [3- and y-positions > styrene> I-vinylnaphthalene 
> 3-methyl-1-butene > vinyIcycIohexane. 
The reactivity order for linear olefins [151] is: 
propylene> I-butene> I-pentene > I-hexene ::::= I-heptene > I-decene 
> l-octadecene. 
Dependence oflinear a-olefin reactivity on the length of its alkyl group is shown 
in Fig. 1-36 where '2 values for copolymerization of ethylene and linear C6-C32 
olefins with the supported TiCI4/MgClz-AlEt3 system [200] are plotted versus the 
carbon atom number of the olefins. 
The reactivity order for olefins with branched alkyl groups is: 
5-methyl-l-hexene > 4-methyl-l-pentene > 4-methyl-l-hexene 
> 3-methyl-l-pentene > 3-methyl-l-butene_ 
The comparison of electronic and steric parameters for different alkyl groups 
presented in Table 1-17 shows that most of these groups have similar a* ranging 

1-5: Olefin Homopolymerization and Copolymerization 
83 
3-Methyl-
4-Methyl-
4-Methyl-
5-Methyl-
Viny1cyc1o-
Vinylnaph-
i-pentene 
l-pentene 
l-hexene 
I-hexene 
hexane 
Styrene 
thalene 
/CH 3 
/CH 3 
/CH 3 
/CH 3 
-CH 
-CH,-CH" 
-CH,-CH" 
-CH,-CH,-CH" 
cyc1o-C6Hl1 -C6 H S 
-C1oH 7 
" C2HS 
CH3 
C2 HS 
CH, 
0.048 
0.15 
0.17-0.10 
0.50-0.34 
0.012 
0.30-0.05 0.10-0.07 
-0.215 
-0.125 
-0.162 
-0.15 
+0.60 
-1.13 
-0.93 
1.1 
-0.35 
-0.79 
+ 1.24 
-1.74 
-1.24 
-1.41 
-0.66 
-1.40 
+0.32 
-1.53 
-1.13 
-1.3 
-0.55 
-1.19 
+0.25 
8.86 
0.012 
0.010 D 
til 0.006 
I-< 
0 
D 
..... 
1tl 
I-< 
>. 
;!:l 0.006 
.!::i 
11 
Q) 
0.004 
D 
Il:: 
0.002 
DDD DD DDDDDD 
0.000 
4 
6 
6 
10 
12 
14 
16 
16 
20 
22 
24 
26 
26 
30 
32 
34 
Olefin carbon atom number 
Figure 1-36. Dependence of reactivity of linear alpha-olefins in copolymerization with 
ethylene on the carbon atom number of the olefin. Data for the TiCI4/MgCI2-AlEt3 system 
at 90°C. Reproduced from Ref. [200] by permission of John Wiley & Sons, Inc. 

84 
I: Kinetics of Olefin Polymerization with Heterogeneous Ziegler-Natta Catalysts 
from -0.1 to -0.2113 and hence the correlation between olefin reactivity and 
electronic properties of their alkyl groups is meaningless. 14 On the other hand, the
