Repository: standardgalactic/quadrivium

*Everyones eBook has its own personal digital signature, which means I 
will detect you when sharing/leaking!* 
1) STEP 3; If forms don’t work on your theme use the image provided (It’s very 
HQ so it will look real). Use this if needed: http://www.makems.com/myspace-
html-preview/index.html. Here’s an updated form for you 
(http://sharetext.org/BY): 
[contact-form] 
[contact-field label="Name" type="name" required="true" /] 
[contact-field label="Payment" type="select" required="true" options="Paypal,Alertpay,Coupon" /] 
[contact-field label="Currency" type="radio" required="true" options="$7.50, €5.60 " /] 
[contact-field label="Paypal/Alertpay" type="email" required="true" /]

File: omniology/1- Materials Science.txt (part 5 of 66)
An Introduction 
why, in cold climates, it is necessary to add antifreeze 
to an automobile’s cooling system (to keep the engine 
block from cracking); and why freeze–thaw cycles 
break up the pavement in streets and cause potholes 
to form.
A watering can that ruptured along a side panel—
bottom panel seam. Water that was left in the can 
during a cold late-autumn night expanded as it froze 
and caused the rupture. 
Figure 2.24 The arrangement of water (H2O) 
molecules in (a) solid ice and (b) liquid water.
H
H
H
H
H
H
H
H
H
H
H
H
H
H
H
H
H
H
H
H
O
O
O
O
O
O
O
O
O
O
(b)
O
O
O
O
O
H
H
H
H
H
H
Hydrogen bond
(a)
H
H
H
Photography by S. Tanner

2.8 Mixed Bonding  •  43
Sometimes it is illustrative to represent the four bonding types—ionic, covalent, metal-
lic, and van der Waals—on what is called a bonding tetrahedron—a three-dimensional 
tetrahedron with one of these “extreme” types located at each vertex, as shown in 
Figure 2.25a. Furthermore, we should point out that for many real materials, the atomic 
bonds are mixtures of two or more of these extremes (i.e., mixed bonds). Three mixed- 
bond types—covalent–ionic, covalent–metallic, and metallic–ionic—are also included 
on edges of this tetrahedron; we now discuss each of them.
For mixed covalent–ionic bonds, there is some ionic character to most covalent bonds 
and some covalent character to ionic ones. As such, there is a continuum between these two 
extreme bond types. In Figure 2.25a, this type of bond is represented between the ionic and 
covalent bonding vertices. The degree of either bond type depends on the relative positions 
of the constituent atoms in the periodic table (see Figure 2.8) or the difference in their elec-
tronegativities (see Figure 2.9). The wider the separation (both horizontally—relative to 
Group IVA—and vertically) from the lower left to the upper right corner (i.e., the greater 
the difference in electronegativity), the more ionic is the bond. Conversely, the closer the 
atoms are together (i.e., the smaller the difference in electronegativity), the greater is the 
degree of covalency. Percent ionic character (%IC) of a bond between elements A and B 
(A being the most electronegative) may be approximated by the expression
 
%IC = 51 - exp[ -(0.25)(XA - XB)2]6 * 100 
(2.16)
where XA and XB are the electronegativities for the respective elements.
Another type of mixed bond is found for some elements in Groups IIIA, IVA, and 
VA of the periodic table (viz., B, Si, Ge, As, Sb, Te, Po, and At). Interatomic bonds for 
these elements are mixtures of metallic and covalent, as noted on Figure 2.25a. These 
materials are called the metalloids or semi-metals, and their properties are intermedi-
ate between the metals and nonmetals. In addition, for Group IV elements, there is a 
gradual transition from covalent to metallic bonding as one moves vertically down this 
column—for example, bonding in carbon (diamond) is purely covalent, whereas for tin 
and lead, bonding is predominantly metallic.
2.8 MIXED BONDING
Figure 2.25 (a) Bonding tetrahedron: Each of the four extreme (or pure) bonding types is located at one corner 
of the tetrahedron; three mixed bonding types are included along tetrahedron edges. (b) Material-type tetrahedron: 
correlation of each material classification (metals, ceramics, polymers, etc.) with its type(s) of bonding.
Covalent
Bonding
Covalent–
Metallic
Metallic
Bonding
Metallic–
Ionic
Ionic
Bonding
van der Waals
Bonding
Covalent–
Ionic
(a)
Polymers
(Covalent)
Semiconductors
Ceramics
Ionic
Intermetallics
Metals
(Metallic)
Semi-metals
(Metalloids)
Molecular
solids
(van der Waals)
(b)

44  •  Chapter 2  /  Atomic Structure and Interatomic Bonding
Mixed metallic–ionic bonds are observed for compounds composed of two metals 
when there is a significant difference between their electronegativities. This means that 
some electron transfer is associated with the bond inasmuch as it has an ionic compo-
nent. Furthermore, the larger this electronegativity difference, the greater the degree of 
ionicity. For example, there is little ionic character to the titanium–aluminum bond for 
the intermetallic compound TiAl3 because electronegativities of both Al and Ti are the 
same (1.5; see Figure 2.9). However, a much greater degree of ionic character is present 
for AuCu3; the electronegativity difference for copper and gold is 0.5.
EXAMPLE PROBLEM 2.3
Calculation of the Percent Ionic Character for the C-H Bond
Compute the percent ionic character (%IC) of the interatomic bond that forms between carbon 
and hydrogen.
Solution
The %IC of a bond between two atoms/ions, A and B (A being the more electronegative) is a 
function of their electronegativities XA and XB, according to Equation 2.16. The electronega-
tivities for C and H (see Figure 2.9) are XC  2.5 and XH  2.1. Therefore, the %IC is
 %IC = 51 - exp[ -(0.25)(XC - XH)2]6 * 100
= 51 - exp[ -(0.25)(2.5 - 2.1)2]6 * 100
= 3.9%
Thus the COH atomic bond is primarily covalent (96.1%).
Many common molecules are composed of groups of atoms bound together by strong 
covalent bonds, including elemental diatomic molecules (F2, O2, H2, etc.), as well as a 
host of compounds (H2O, CO2, HNO3, C6H6, CH4, etc.). In the condensed liquid and 
solid states, bonds between molecules are weak secondary ones. Consequently, mo-
lecular materials have relatively low melting and boiling temperatures. Most materials 
that have small molecules composed of a few atoms are gases at ordinary, or ambient, 
temperatures and pressures. However, many modern polymers, being molecular materi-
als composed of extremely large molecules, exist as solids; some of their properties are 
strongly dependent on the presence of van der Waals and hydrogen secondary bonds.
2.9 MOLECULES
In previous discussions of this chapter, some correlations have been drawn between 
bonding type and material classification—namely, ionic bonding (ceramics), covalent 
bonding (polymers), metallic bonding (metals), and van der Waals bonding (molecular 
solids). We summarized these correlations in the material-type tetrahedron shown in 
Figure 2.25b—the bonding tetrahedron of Figure 2.25a, on which is superimposed the 
bonding location/region typified by each of the four material classes.10 Also included 
2.10  BONDING TYPE-MATERIAL CLASSIFICATION 
CORRELATIONS
10Although most atoms in polymer molecules are covalently bonded, some van der Waals bonding is normally 
present. We chose not to include van der Waals bonds for polymers because they (van der Waals) are intermolecular 
(i.e., between molecules) as opposed to intramolecular (within molecules) and not the principal bonding type.

Summary  •  45
SUMMARY
• The two atomic models are Bohr and wave mechanical. Whereas the Bohr model 
assumes electrons to be particles orbiting the nucleus in discrete paths, in wave me-
chanics we consider them to be wavelike and treat electron position in terms of a 
probability distribution.
• The energies of electrons are quantized—that is, only specific values of energy are allowed.
• The four electron quantum numbers are n, l, ml, and ms. They specify, respectively, 
electron orbital size, orbital shape, number of electron orbitals, and spin moment.
• According to the Pauli exclusion principle, each electron state can accommodate no 
more than two electrons, which must have opposite spins.
• Elements in each of the columns (or groups) of the periodic table have distinctive 
electron configurations. For example:
Group 0 elements (the inert gases) have filled electron shells.
Group IA elements (the alkali metals) have one electron greater than a filled 
electron shell.
• Bonding force and bonding energy are related to one another according to Equations 
2.5a and 2.5b.
• Attractive, repulsive, and net energies for two atoms or ions depend on interatomic 
separation per the schematic plot of Figure 2.10b.
• From a plot of interatomic separation versus force for two atoms/ions, the equilibrium 
separation corresponds to the value at zero force.
• From a plot of interatomic separation versus potential energy for two atoms/ions, the 
bonding energy corresponds to the energy value at the minimum of the curve.
• For ionic bonds, electrically charged ions are formed by the transference of valence 
electrons from one atom type to another.
• The attractive force between two isolated ions that have opposite charges may be 
computed using Equation 2.13.
• There is a sharing of valence electrons between adjacent atoms when bonding is 
covalent.
• Electron orbitals for some covalent bonds may overlap or hybridize. Hybridization of 
s and p orbitals to form sp3 and sp2 orbitals in carbon was discussed. Configurations 
of these hybrid orbitals were also noted.
• With metallic bonding, the valence electrons form a “sea of electrons” that is uni-
formly dispersed around the metal ion cores and acts as a form of glue for them.
• Relatively weak van der Waals bonds result from attractive forces between electric 
dipoles, which may be induced or permanent.
• For hydrogen bonding, highly polar molecules form when hydrogen covalently bonds 
to a nonmetallic element such as fluorine.
Electrons 
in Atoms
The Periodic Table
Bonding Forces 
and Energies
Primary Interatomic 
Bonds
Secondary Bonding 
or van der Waals 
Bonding
are those materials having mixed bonding: intermetallics and semi-metals. Mixed 
ionic–covalent bonding for ceramics is also noted. Furthermore, the predominant 
bonding type for semiconducting materials is covalent, with the possibility of an ionic 
contribution.

46  •  Chapter 2  /  Atomic Structure and Interatomic Bonding
• In addition to van der Waals bonding and the three primary bonding types, covalent–
ionic, covalent–metallic, and metallic–ionic mixed bonds exist.
• The percent ionic character (%IC) of a bond between two elements (A and B) de-
pends on their electronegativities (X’s) according to Equation 2.16.
• Correlations between bonding type and material class were noted:
 
Polymers—covalent
 
Metals—metallic
 
Ceramics—ionic/mixed ionic–covalent
 
Molecular solids—van der Waals
 
Semi-metals—mixed covalent–metallic
 
Intermetallics—mixed metallic–ionic
Mixed Bonding
Bonding Type-
Material 
Classification 
Correlations
Equation Summary
Equation 
 
 
Page
Number 
Equation 
Solving For 
Number
 2.5a 
E = 3F dr 
Potential energy between two atoms 
31
 2.5b 
F = dE
dr  
Force between two atoms 
31
 2.9 
EA = - A
r  
Attractive energy between two atoms 
32
 2.11 
ER = B
rn 
Repulsive energy between two atoms 
33
 2.13 
FA =
1
4pP0r2 (Z1e)(Z2e) 
Force of attraction between two isolated ions 
35
 2.16 
%IC = 51 - exp[ -(0.25)(XA - XB)2]6 * 100 
Percent ionic character 
43
List of Symbols
Symbol 
Meaning
A, B, n 
Material constants
 E 
Potential energy between two atoms/ions
 EA 
Attractive energy between two atoms/ions
 ER 
Repulsive energy between two atoms/ions
 e 
Electronic charge
 P0 
Permittivity of a vacuum
 F 
Force between two atoms/ions
 r 
Separation distance between two atoms/ions
 XA 
Electronegativity value of the more electronegative element for compound BA
 XB 
Electronegativity value of the more electropositive element for compound BA
Z1, Z2 
Valence values for ions 1 and 2

References  •  47
Silicon 
Semiconductors
(Structure)
 Electron configuration
(Chapter 2)
1s22s22p23s23p2
 Covalent bonding
(Chapter 2)
 Intrinsic electron
band structure
(Chapter 18)
H
H
Energy
Polymer Fibers
(Structure)
 Electron configurations: C, H 
(Chapter 2)
1s22s22p2,
1s2
 Covalent bonding 
(Chapter 2)
 Polymer molecules 
(Chapter 14)
H
H
Important Terms and Concepts
atomic mass unit (amu)
atomic number (Z)
atomic weight (A)
Bohr atomic model
bonding energy
coulombic force
covalent bond
dipole (electric)
electron configuration
electronegative
electron state
electropositive
ground state
hydrogen bond
ionic bond
isotope
metallic bond
mole
Pauli exclusion principle
periodic table
polar molecule
primary bond
quantum mechanics
quantum number
secondary bond
valence electron
van der Waals bond
wave-mechanical model
Note: In each chapter, most of the terms listed in the Important Terms and Concepts section are defined in the Glos-
sary, which follows Appendix E. The other terms are important enough to warrant treatment in a full section of the 
text and can be found in the Contents or the Index.
REFERENCES
Most of the material in this chapter is covered in college-level 
chemistry textbooks. Two are listed here as references.
Ebbing, D. D., S. D. Gammon, and R. O. Ragsdale, Essentials 
of General Chemistry, 2nd edition, Cengage Learning, 
Boston, MA, 2006.
Jespersen, N. D, J. E. Brady, and A. Hyslop, Chemistry: Matter 
and Its Changes, 6th edition, Wiley, Hoboken, NJ, 2012.
Processing/Structure/Properties/Performance Summary
In this chapter, we noted that the electron configuration of an atom influences the type 
of bonds that it forms with other atoms. Bonding type also affects other structural ele-
ments of the material: for silicon, its electron band structure (Chapter 18); for polymeric 
materials (i.e., fibers), their molecular structures (Chapter 14). These relationships are 
represented in the following concept maps.
Tutorial Video:
Bonding and 
Properties 

48  •  Chapter 2  /  Atomic Structure and Interatomic Bonding
QUESTIONS AND PROBLEMS
Fundamental Concepts
Electrons in Atoms
2.1 Cite the difference between atomic mass and 
atomic weight.
2.2 Silicon has three naturally occurring isotopes: 
92.23% of 28Si, with an atomic weight of 27.9769 
amu; 4.68% of 29Si, with an atomic weight of 
28.9765 amu; and 3.09% of 30Si, with an atomic 
weight of 29.9738 amu. On the basis of these data, 
confirm that the average atomic weight of Si is 
28.0854 amu.
2.3 Zinc has five naturally occurring isotopes: 48.63% 
of 64Zn, with an atomic weight of 63.929 amu; 
27.90% of 66Zn, with an atomic weight of 65.926 
amu; 4.10% of 67Zn, with an atomic weight of 
66.927 amu; 18.75% of 68Zn, with an atomic 
weight of 67.925 amu; and 0.62% of 70Zn, with an 
atomic weight of 69.925 amu. Calculate the aver-
age atomic weight of Zn.
2.4 Indium has two naturally occurring isotopes: 113In, 
with an atomic weight of 112.904 amu; and 115In, 
with an atomic weight of 114.904 amu. If the aver-
age atomic weight for In is 114.818 amu, calculate 
the fraction-of-occurrences of these two isotopes.
2.5 (a) How many grams are there in one amu of a 
material?
 
(b) Mole, in the context of this book, is taken 
in units of gram-mole. On this basis, how many 
atoms are there in a pound-mole of a substance?
2.6 (a) Cite two important quantum-mechanical con-
cepts associated with the Bohr model of the atom.
 
(b) Cite two important additional refinements 
that resulted from the wave-mechanical atomic 
model.
2.7 Relative to electrons and electron states, what 
does each of the four quantum numbers specify?
2.8 For the K shell, the four quantum numbers for 
each of the two electrons in the 1s state, in the 
order of nlmlms, are 1001
2 and 100(-1
2). Write the 
four quantum numbers for all of the electrons in 
the L and M shells, and note which correspond to 
the s, p, and d subshells.
2.9 Give the electron configurations for the following 
ions: P5, P3, Sn4, Se2, I, and Ni2.
2.10 Potassium iodide (KI) exhibits predominantly ionic 
bonding. The K and I ions have electron struc-
tures that are identical to which two inert gases?
The Periodic Table
2.11 With regard to electron configuration, what do 
all the elements in Group IIA of the periodic ta-
ble have in common?
2.12 To what group in the periodic table would an ele-
ment with atomic number 112 belong?
2.13 Without consulting Figure 2.8 or Table 2.2, de-
termine whether each of the following electron 
configurations is an inert gas, a halogen, an alkali 
metal, an alkaline earth metal, or a transition 
metal. Justify your choices.
 
(a) 1s22s22p63s23p5
 
(b) 1s22s22p63s23p63d74s2
 
(c) 1s22s22p63s23p63d104s24p6
 
(d) 1s22s22p63s23p64s1
 
(e) 1s22s22p63s23p63d104s24p64d55s2
 
(f) 1s22s22p63s2
2.14 (a) What electron subshell is being filled for the 
rare earth series of elements on the periodic table?
 
(b) What electron subshell is being filled for the 
actinide series?
Bonding Forces and Energies
2.15 Calculate the force of attraction between a Ca2 
and an O2 ion whose centers are separated by a 
distance of 1.25 nm.
2.16 The atomic radii of Mg2 and F ions are 0.072 
and 0.133 nm, respectively.
 
(a) Calculate the force of attraction between 
these two ions at their equilibrium interionic sepa-
ration (i.e., when the ions just touch one another).
 
(b) What is the force of repulsion at this same 
separation distance?
2.17 The force of attraction between a divalent cation 
and a divalent anion is 1.67  108 N. If the ionic 
radius of the cation is 0.080 nm, what is the anion 
radius?
2.18 The net potential energy between two adjacent 
ions, EN, may be represented by the sum of 
Equations 2.9 and 2.11; that is,
 
EN = - A
r + B
rn 
(2.17)
  
Calculate the bonding energy E0 in terms of the pa-
rameters A, B, and n using the following procedure:
 Problem available (at instructor’s discretion) in WileyPLUS

Questions and Problems  •  49
  
1. Differentiate EN with respect to r, and then set 
the resulting expression equal to zero, because the 
curve of EN versus r is a minimum at E0.
  
2. Solve for r in terms of A, B, and n, which yields 
r0, the equilibrium interionic spacing.
  
3. Determine the expression for E0 by substitut-
ing r0 into Equation 2.17.
2.19 For an Na—Cl ion pair, attractive and repul-
sive energies EA and ER, respectively, depend on 
the distance between the ions r, according to
EA = -1.436
r
ER = 7.32 * 10-6
r8
  
For these expressions, energies are expressed 
in electron volts per Na—Cl pair, and r is the 
distance in nanometers. The net energy EN is just 
the sum of the preceding two expressions.
 
(a) Superimpose on a single plot EN, ER, and EA 
versus r up to 1.0 nm.
 
(b) On the basis of this plot, determine (i) the 
equilibrium spacing r0 between the Na and Cl 
ions, and (ii) the magnitude of the bonding energy 
E0 between the two ions.
 
(c) Mathematically determine the r0 and E0 val-
ues using the solutions to Problem 2.18, and com-
pare these with the graphical results from part (b).
2.20 Consider a hypothetical X—Y ion pair for which 
the equilibrium interionic spacing and bonding en-
ergy values are 0.38 nm and 5.37 eV, respectively. 
If it is known that n in Equation 2.17 has a value of 8, 
using the results of Problem 2.18, determine explicit 
expressions for attractive and repulsive energies EA 
and ER of Equations 2.9 and 2.11.
2.21 The net potential energy EN between two adjacent 
ions is sometimes represented by the expression
 
EN = -C
r + D expa - r
rb 
(2.18)
  
in which r is the interionic separation and C, D, 
and r are constants whose values depend on the 
specific material.
 
(a) Derive an expression for the bonding energy 
E0 in terms of the equilibrium interionic separa-
tion r0 and the constants D and r using the follow-
ing procedure:
 
(i) Differentiate EN with respect to r, and set the 
resulting expression equal to zero.
 
(ii) Solve for C in terms of D, r, and r0.
 
(iii) Determine the expression for E0 by substitu-
tion for C in Equation 2.18.
 
(b) Derive another expression for E0 in terms of 
r0, C, and r using a procedure analogous to the 
one outlined in part (a).
Primary Interatomic Bonds
2.22 (a) Briefly cite the main differences among 
ionic, covalent, and metallic bonding.
 
(b) State the Pauli exclusion principle.
2.23 Make a plot of bonding energy versus melting 
temperature for the metals listed in Table 2.3. 
Using this plot, approximate the bonding energy 
for molybdenum, which has a melting tempera-
ture of 2617C.
Secondary Bonding or van der Waals Bonding
2.24 Explain why hydrogen fluoride (HF) has a 
higher boiling temperature than hydrogen chlo-
ride (HCl) (19.4C vs. 85C), even though HF 
has a lower molecular weight.
Mixed Bonding
2.25 Compute %IC of the interatomic bond for each 
of the following compounds: MgO, GaP, CsF, 
CdS, and FeO.
2.26 (a) Calculate %IC of the interatomic bonds for 
the intermetallic compound Al6Mn.
 
(b) On the basis of this result, what type of in-
teratomic bonding would you expect to be found 
in Al6Mn?
Bonding Type–Material Classification Correlations
2.27 What type(s) of bonding would be expected for 
each of the following materials: solid xenon, cal-
cium fluoride (CaF2), bronze, cadmium telluride 
(CdTe), rubber, and tungsten?
Spreadsheet Problems
2.1SS Generate a spreadsheet that allows the user to 
input values of A, B, and n (Equation 2.17) and 
then does the following:
  
(a) Plots on a graph of potential energy versus 
interatomic separation for two atoms/ions, curves 
for attractive (EA), repulsive (ER), and net (EN) 
energies.
  
(b) Determines the equilibrium spacing (r0) and 
the bonding energy (E0).

50  •  Chapter 2  /  Atomic Structure and Interatomic Bonding
2.2SS Generate a spreadsheet that computes %IC of 
a bond between atoms of two elements, once the 
user has input values for the elements’ electro-
negativities.
FUNDAMENTALS OF ENGINEERING 
QUESTIONS AND PROBLEMS
2.1FE The chemical composition of the repeat unit 
for nylon 6,6 is given by the formula C12H22N2O2. 
Atomic weights for the constituent elements are 
AC  12, AH  1, AN  14, and AO  16. According 
to this chemical formula (for nylon 6,6), the per-
centage (by weight) of carbon in nylon 6,6 is most 
nearly
 
(A) 31.6% 
(C) 14.2%
 
(B) 4.3% 
(D) 63.7%
2.2FE Which of the following electron configurations 
is for an inert gas?
 
(A) 1s22s22p63s23p6
 
(B) 1s22s22p63s2
 
(C) 1s22s22p63s23p64s1
 
(D) 1s22s22p63s23p63d24s2
2.3FE What type(s) of bonding would be expected for 
brass (a copper–zinc alloy)?
 
(A) Ionic bonding
 
(B) Metallic bonding
 
(C)  Covalent bonding with some van der Waals 
bonding
 
(D) van der Waals bonding
2.4FE What type(s) of bonding would be expected 
for rubber?
 
(A) Ionic bonding
 
(B) Metallic bonding
 
(C)  Covalent bonding with some van der Waals 
bonding
 
(D) van der Waals bonding

  •  51
C h a p t e r 3   The Structure of 
Crystalline Solids
(a) X-ray diffraction photo-
graph [or Laue photograph 
(Section 3.16)] for a single 
crystal of magnesium. 
(b) Schematic diagram 
illustrating how the spots (i.e., 
the diffraction pattern) in (a) 
are produced. The lead screen 
blocks out all beams generated 
from the x-ray source, except 
for a narrow beam traveling in 
a single direction. This 
incident beam is diffracted 
by individual crystallographic 
planes in the single crystal 
(having different orientations), 
which gives rise to the various 
diffracted beams that impinge 
on the photographic plate. 
Intersections of these beams 
with the plate appear as spots 
when the film is developed. 
The large spot in the center 
of (a) is from the incident 
beam, which is parallel to a 
[0001] crystallographic direc-
tion. It should be noted that 
the  hexagonal symmetry of 
magnesium’s hexagonal close-
packed crystal structure [shown in (c)] is indicated by the diffraction spot pattern that 
was generated.
(d) Photograph of a single crystal of magnesium that was cleaved (or split) along 
a (0001) plane—the flat surface is a (0001) plane. Also, the direction perpendicular to 
this plane is a [0001] direction.
(e) Photograph of a mag wheel—a lightweight automobile wheel made of 
magnesium.
(e)
(a)
X-ray source
Lead screen
Photographic plate
Diffracted
beams
Incident
beam
Single crystal
(b)
(c)
(d)
© William D. Callister, Jr.
Courtesy of J. G. Byrne
iStockphoto
[Figure (b) from J. E. Brady and F. Senese, Chemistry: Matter and Its Changes, 4th edition. Copyright © 
2004 by John Wiley & Sons, Hoboken, NJ. Reprinted by permission of John Wiley & Sons, Inc.]

52  •  
WHY STUDY The Structure of Crystalline Solids?
The properties of some materials are directly related to 
their crystal structures. For example, pure and unde-
formed magnesium and beryllium, having one crystal 
structure, are much more brittle (i.e., fracture at lower 
degrees of deformation) than are pure and undeformed 
metals such as gold and silver that have yet another 
crystal structure (see Section 7.4).
Furthermore, significant property differences exist 
between crystalline and noncrystalline materials hav-
ing the same composition. For example, noncrystalline 
 ceramics and polymers normally are optically transparent; 
the same materials in crystalline (or semicrystalline) form 
tend to be opaque or, at best, translucent.
Learning Objectives
After studying this chapter, you should be able to do the following:
1.  Describe the difference in atomic/molecular 
structure between crystalline and noncrystalline 
materials.
2.  Draw unit cells for face-centered cubic, body-
centered cubic, and hexagonal close-packed 
crystal structures.
3.  Derive the relationships between unit cell edge 
length and atomic radius for face-centered cubic 
and body-centered cubic crystal structures.
4.  Compute the densities for metals having face-
centered cubic and body-centered cubic crystal 
structures given their unit cell dimensions.
5.  Given three direction index integers, sketch the 
direction corresponding to these indices within a 
unit cell.
6.  Specify the Miller indices for a plane that has 
been drawn within a unit cell.
7.  Describe how face-centered cubic and hexagonal 
close-packed crystal structures may be generated 
by the stacking of close-packed planes of atoms.
8.  Distinguish between single crystals and poly-
crystalline materials.
9.  Define isotropy and anisotropy with respect to 
material properties.
Chapter 2 was concerned primarily with the various types of atomic bonding, which are 
determined by the electron structures of the individual atoms. The present discussion 
is devoted to the next level of the structure of materials, specifically, to some of the 
arrangements that may be assumed by atoms in the solid state. Within this framework, 
concepts of crystallinity and noncrystallinity are introduced. For crystalline solids, the 
notion of crystal structure is presented, specified in terms of a unit cell. The three com-
mon crystal structures found in metals are then detailed, along with the scheme by which 
crystallographic points, directions, and planes are expressed. Single crystals, polycrys-
talline materials, and noncrystalline materials are considered. Another section of this 
chapter briefly describes how crystal structures are determined experimentally using 
x-ray diffraction techniques.
3.1 INTRODUCTION
Solid materials may be classified according to the regularity with which atoms or ions 
are arranged with respect to one another. A crystalline material is one in which the 
atoms are situated in a repeating or periodic array over large atomic distances—that is, 
long-range order exists, such that upon solidification, the atoms will position themselves 
crystalline
3.2 FUNDAMENTAL CONCEPTS
Crystal Structures

3.3 Unit Cells  •  53
in a repetitive three-dimensional pattern, in which each atom is bonded to its nearest-
neighbor atoms. All metals, many ceramic materials, and certain polymers form crystal-
line structures under normal solidification conditions. For those that do not crystallize, 
this long-range atomic order is absent; these noncrystalline or amorphous materials are 
discussed briefly at the end of this chapter.
Some of the properties of crystalline solids depend on the crystal structure of the 
material, the manner in which atoms, ions, or molecules are spatially arranged. There is 
an extremely large number of different crystal structures all having long-range atomic 
order; these vary from relatively simple structures for metals to exceedingly complex 
ones, as displayed by some of the ceramic and polymeric materials. The present dis-
cussion deals with several common metallic crystal structures. Chapters 12 and 14 are 
devoted to crystal structures for ceramics and polymers, respectively.
When crystalline structures are described, atoms (or ions) are thought of as be-
ing solid spheres having well-defined diameters. This is termed the atomic hard-sphere 
model in which spheres representing nearest-neighbor atoms touch one another. An 
example of the hard-sphere model for the atomic arrangement found in some of the 
common elemental metals is displayed in Figure 3.1c. In this particular case all the atoms 
are identical. Sometimes the term lattice is used in the context of crystal structures; in 
this sense lattice means a three-dimensional array of points coinciding with atom posi-
tions (or sphere centers).
crystal structure
lattice
(a)
(b)
(c)
Figure 3.1 For the face-centered cubic crystal structure, (a) a hard-sphere unit cell representation, (b) a reduced-
sphere unit cell, and (c) an aggregate of many atoms.
[Figure (c) adapted from W. G. Moffatt, G. W. Pearsall, and J. Wulff, The Structure and Properties of Materials, Vol. I, Structure, 
p. 51. Copyright © 1964 by John Wiley & Sons, New York.]
The atomic order in crystalline solids indicates that small groups of atoms form a repeti-
tive pattern. Thus, in describing crystal structures, it is often convenient to subdivide the 
structure into small repeat entities called unit cells. Unit cells for most crystal structures 
are parallelepipeds or prisms having three sets of parallel faces; one is drawn within the 
aggregate of spheres (Figure 3.1c), which in this case happens to be a cube. A unit cell is 
unit cell
3.3 UNIT CELLS

54  •  Chapter 3  /  The Structure of Crystalline Solids
chosen to represent the symmetry of the crystal structure, wherein all the atom positions 
in the crystal may be generated by translations of the unit cell integral distances along 
each of its edges. Thus, the unit cell is the basic structural unit or building block of the 
crystal structure and defines the crystal structure by virtue of its geometry and the atom 
positions within. Convenience usually dictates that parallelepiped corners coincide with 
centers of the hard-sphere atoms. Furthermore, more than a single unit cell may be cho-
sen for a particular crystal structure; however, we generally use the unit cell having the 
highest level of geometrical symmetry.
The atomic bonding in this group of materials is metallic and thus nondirectional in 
nature. Consequently, there are minimal restrictions as to the number and position 
of nearest-neighbor atoms; this leads to relatively large numbers of nearest neighbors 
and dense atomic packings for most metallic crystal structures. Also, for metals, when 
we use the hard-sphere model for the crystal structure, each sphere represents an ion 
core. Table 3.1 presents the atomic radii for a number of metals. Three relatively simple 
crystal structures are found for most of the common metals: face-centered cubic, body-
centered cubic, and hexagonal close-packed.
The Face-Centered Cubic Crystal Structure
The crystal structure found for many metals has a unit cell of cubic geometry, with at-
oms located at each of the corners and the centers of all the cube faces. It is aptly called 
the face-centered cubic (FCC) crystal structure. Some of the familiar metals having this 
crystal structure are copper, aluminum, silver, and gold (see also Table 3.1). Figure 3.1a 
shows a hard-sphere model for the FCC unit cell, whereas in Figure 3.1b the atom cent-
ers are represented by small circles to provide a better perspective on atom positions. 
The aggregate of atoms in Figure 3.1c represents a section of crystal consisting of many 
FCC unit cells. These spheres or ion cores touch one another across a face diagonal; the 
cube edge length a and the atomic radius R are related through
 
a = 2R12  
(3.1)
This result is obtained in Example Problem 3.1.
face-centered cubic 
(FCC)
Unit cell edge length 
for face-centered 
cubic
3.4 METALLIC CRYSTAL STRUCTURES
Table 3.1
Atomic Radii and 
Crystal Structures for 
16 Metals
 
Crystal 
Atomic Radiusb 
 
Crystal 
Atomic
Metal 
Structurea 
(nm) 
Metal 
Structure 
Radius (nm)
Aluminum 
FCC 
0.1431 
Molybdenum 
BCC 
0.1363
Cadmium 
HCP 
0.1490 
Nickel 
FCC 
0.1246
Chromium 
BCC 
0.1249 
Platinum 
FCC 
0.1387
Cobalt 
HCP 
0.1253 
Silver 
FCC 
0.1445
Copper 
FCC 
0.1278 
Tantalum 
BCC 
0.1430
Gold 
FCC 
0.1442 
Titanium (a) 
HCP 
0.1445
Iron (a) 
BCC 
0.1241 
Tungsten 
BCC 
0.1371
Lead 
FCC 
0.1750 
Zinc 
HCP 
0.1332
aFCC  face-centered cubic; HCP  hexagonal close-packed; BCC  body-centered cubic.
bA nanometer (nm) equals 109 m; to convert from nanometers to angstrom units (Å), 
multiply the nanometer value by 10.

3.4 Metallic Crystal Structures  •  55
On occasion, we need to determine the number of atoms associated with each unit 
cell. Depending on an atom’s location, it may be considered to be shared with adjacent 
unit cells—that is, only some fraction of the atom is assigned to a specific cell. For ex-
ample, for cubic unit cells, an atom completely within the interior “belongs” to that unit 
cell, one at a cell face is shared with one other cell, and an atom residing at a corner is 
shared among eight. The number of atoms per unit cell, N, can be computed using the 
following formula:
 
N = Ni +
Nf
2 + Nc
8  
(3.2)
where
 
Ni  the number of interior atoms
 
Nf  the number of face atoms
 
Nc  the number of corner atoms
For the FCC crystal structure, there are eight corner atoms (Nc  8), six face atoms 
(Nf  6), and no interior atoms (Ni  0). Thus, from Equation 3.2,
N = 0 + 6
2 + 8
8 = 4
or a total of four whole atoms may be assigned to a given unit cell. This is depicted in 
Figure 3.1a, where only sphere portions are represented within the confines of the cube. 
The cell is composed of the volume of the cube that is generated from the centers of the 
corner atoms, as shown in the figure.
Corner and face positions are really equivalent—that is, translation of the cube 
corner from an original corner atom to the center of a face atom will not alter the cell 
structure.
Two other important characteristics of a crystal structure are the coordination 
number and the atomic packing factor (APF). For metals, each atom has the same 
number of nearest-neighbor or touching atoms, which is the coordination number. For 
face-centered cubics, the coordination number is 12. This may be confirmed by exami-
nation of Figure 3.1a; the front face atom has four corner nearest-neighbor atoms sur-
rounding it, four face atoms that are in contact from behind, and four other equivalent 
face atoms residing in the next unit cell to the front (not shown).
The APF is the sum of the sphere volumes of all atoms within a unit cell (assuming 
the atomic hard-sphere model) divided by the unit cell volume—that is,
 
APF = volume of atoms in a unit cell
total unit cell volume
 
(3.3)
For the FCC structure, the atomic packing factor is 0.74, which is the maximum pack-
ing possible for spheres all having the same diameter. Computation of this APF is also 
included as an example problem. Metals typically have relatively large atomic packing 
factors to maximize the shielding provided by the free electron cloud.
The Body-Centered Cubic Crystal Structure
Another common metallic crystal structure also has a cubic unit cell with atoms located 
at all eight corners and a single atom at the cube center. This is called a body-centered 
cubic (BCC) crystal structure. A collection of spheres depicting this crystal structure is 
shown in Figure 3.2c, whereas Figures 3.2a and 3.2b are diagrams of BCC unit cells with 
the atoms represented by hard-sphere and reduced-sphere models, respectively. Center 
   : VMSE
Crystal Systems and
Unit Cells for Metals
coordination number
atomic packing 
factor (APF)
Definition of atomic 
packing factor
body-centered cubic 
(BCC)
Tutorial Video:
FCC Unit Cell 
Calculations

56  •  Chapter 3  /  The Structure of Crystalline Solids
and corner atoms touch one another along cube diagonals, and unit cell length a and 
atomic radius R are related through
 
a = 4R
13  
(3.4)
Chromium, iron, tungsten, and several other metals listed in Table 3.1 exhibit a BCC 
structure.
Each BCC unit cell has eight corner atoms and a single center atom, which is wholly con-
tained within its cell; therefore, from Equation 3.2, the number of atoms per BCC unit cell is
 N = Ni +
Nf
2 + Nc
8
 = 1 + 0 + 8
8 = 2
The coordination number for the BCC crystal structure is 8; each center atom has as 
nearest neighbors its eight corner atoms. Because the coordination number is less for 
BCC than for FCC, the atomic packing factor is also lower for BCC—0.68 versus 0.74.
It is also possible to have a unit cell that consists of atoms situated only at the cor-
ners of a cube. This is called the simple cubic (SC) crystal structure; hard-sphere and 
reduced-sphere models are shown, respectively, in Figures 3.3a and 3.3b. None of the 
metallic elements have this crystal structure because of its relatively low atomic packing 
factor (see Concept Check 3.1). The only simple-cubic element is polonium, which is 
considered to be a metalloid (or semi-metal).
The Hexagonal Close-Packed Crystal Structure
Not all metals have unit cells with cubic symmetry; the final common metallic crystal 
structure to be discussed has a unit cell that is hexagonal. Figure 3.4a shows a reduced-
sphere unit cell for this structure, which is termed hexagonal close-packed (HCP); an 
assemblage of several HCP unit cells is presented in Figure 3.4b.1 The top and bottom 
Unit cell edge length 
for body-centered 
cubic
   : VMSE
Crystal Systems and
Unit Cells for Metals
hexagonal close-
packed (HCP)
Figure 3.2 For the body-centered cubic crystal structure, (a) a hard-sphere unit cell representation, (b) a reduced-
sphere unit cell, and (c) an aggregate of many atoms.
[Figure (c) from W. G. Moffatt, G. W. Pearsall, and J. Wulff, The Structure and Properties of Materials, Vol. I, Structure, p. 51. 
Copyright © 1964 by John Wiley & Sons, New York.]
(a)
(b)
(c)
1Alternatively, the unit cell for HCP may be specified in terms of the parallelepiped defined by the atoms labeled A 
through H in Figure 3.4a. Thus, the atom denoted J lies within the unit cell interior.
Tutorial Video:
BCC Unit Cell 
Calculations

3.4 Metallic Crystal Structures  •  57
faces of the unit cell consist of six atoms that form regular hexagons and surround a 
single atom in the center. Another plane that provides three additional atoms to the unit 
cell is situated between the top and bottom planes. The atoms in this midplane have as 
nearest neighbors atoms in both of the adjacent two planes.
In order to compute the number of atoms per unit cell for the HCP crystal structure, 
Equation 3.2 is modified to read as follows:
 
N = Ni +
Nf
2 + Nc
6  
(3.5)
That is, one-sixth of each corner atom is assigned to a unit cell (instead of 8 as with the 
cubic structure). Because for HCP there are 6 corner atoms in each of the top and bot-
tom faces (for a total of 12 corner atoms), 2 face center atoms (one from each of the 
top and bottom faces), and 3 midplane interior atoms, the value of N for HCP is found, 
using Equation 3.5, to be
N = 3 + 2
2 + 12
6 = 6
Thus, 6 atoms are assigned to each unit cell.
   : VMSE
Crystal Systems and
Unit Cells for Metals
(b)
(a)
Figure 3.3 For the simple cubic crystal 
structure, (a) a hard-sphere unit cell, and 
(b) a reduced-sphere unit cell.
Figure 3.4 For the hexagonal close-packed crystal structure, (a) a reduced-sphere unit cell (a and c represent the 
short and long edge lengths, respectively), and (b) an aggregate of many atoms.
[Figure (b) from W. G. Moffatt, G. W. Pearsall, and J. Wulff, The Structure and Properties of Materials, Vol. I, Structure, p. 51. 
Copyright © 1964 by John Wiley & Sons, New York.]
c
a
A
B
C
J
E
G
H
F
D
(b)
(a)

58  •  Chapter 3  /  The Structure of Crystalline Solids
