Repository: standardgalactic/quadrivium

*Everyones eBook has its own personal digital signature, which means I 
will detect you when sharing/leaking!* 
1) STEP 3; If forms don’t work on your theme use the image provided (It’s very 
HQ so it will look real). Use this if needed: http://www.makems.com/myspace-
html-preview/index.html. Here’s an updated form for you 
(http://sharetext.org/BY): 
[contact-form] 
[contact-field label="Name" type="name" required="true" /] 
[contact-field label="Payment" type="select" required="true" options="Paypal,Alertpay,Coupon" /] 
[contact-field label="Currency" type="radio" required="true" options="$7.50, €5.60 " /] 
[contact-field label="Paypal/Alertpay" type="email" required="true" /]

File: omniology/Baum, L. Frank - Oz 07 - The Patchwork Girl mof Oz.txt (part 5 of 10)
file:///F|/rah/L.%20Frank%20Baum/Baum,%20Frank%20-%20Wonderful%20Oz,%20The%207%20-%20Patchwork%20Girl%20of%20Oz,%20The.txt
position, although the boy had continued to
walk steadily on. So he stopped short. and when
he stopped, the tree and all the landscape, as
well as his companions, moved on before him
and left him far behind.
Ojo uttered such a cry of astonishment that
it aroused the Shaggy Man, who also halted.
The others then stopped, too, and walked back
to the boy.
"What's wrong?" asked the Shaggy Man.
"Why, we're not moving forward a bit, no
file:///F|/rah/L.%20Frank%20Baum/Baum,%20Fra...%20-%20Patchwork%20Girl%20of%20Oz,%20The.txt (121 of 282) [5/22/03 1:07:41 AM]

file:///F|/rah/L.%20Frank%20Baum/Baum,%20Frank%20-%20Wonderful%20Oz,%20The%207%20-%20Patchwork%20Girl%20of%20Oz,%20The.txt
matter how fast we walk," declared Ojo. "Now
that we have stopped, we are moving backward!
Can't you see? Just notice that rock."
Scraps looked down at her feet and said:
"The yellow bricks are not moving."
"But the whole road is," answered Ojo.
"True; quite true," agreed the Shaggy Man.
"I know all about the tricks of this road, but I
have been thinking of something else and didn't
realize where we were."
"It will carry us back to where we started
from," predicted Ojo, beginning to be nervous.
"No," replied the Shaggy Man; "it won't do
that, for I know a trick to beat this tricky road.
I've traveled this way before, you know. Turn
around, all of you, and walk backward."
"What good will that do?" asked the cat.
"You'll find out, if you obey me," said the
Shaggy Man.
So they all turned their backs to the direction
in which they wished to go and began walking
backward. In an instant Ojo noticed they were
gaining ground and as they proceeded in this
curious way they soon passed the tree which had
first attracted his attention to their difficulty.
file:///F|/rah/L.%20Frank%20Baum/Baum,%20Fra...%20-%20Patchwork%20Girl%20of%20Oz,%20The.txt (122 of 282) [5/22/03 1:07:41 AM]

file:///F|/rah/L.%20Frank%20Baum/Baum,%20Frank%20-%20Wonderful%20Oz,%20The%207%20-%20Patchwork%20Girl%20of%20Oz,%20The.txt
"How long must we keep this up, Shags?"
asked Scraps, who was constantly tripping and
tumbling down, only to get up again with a
laugh at her mishap.
"Just a little way farther," replied the Shaggy
Man.
A few minutes later he called to them to turn
about quickly and step forward, and as they
obeyed the order they found themselves treading
solid ground.
"That task is well over," observed the Shaggy
Man. "It's a little tiresome to walk backward, but
that is the only way to pass this part of the
road, which has a trick of sliding back and
carrying with it anyone who is walking upon it."
With new courage and energy they now
trudged forward and after a time came to a
place where the road cut through a low hill,
leaving high banks on either side of it. They
were traveling along this cut, talking together,
when the Shaggy Man seized Scraps with one
arm and Ojo with another and shouted: "Stop!"
"What's wrong now?" asked the Patchwork Girl.
"See there!" answered the Shaggy Man, pointing
with his finger.
Directly in the center of the road lay a
motionless object that bristled all over with
file:///F|/rah/L.%20Frank%20Baum/Baum,%20Fra...%20-%20Patchwork%20Girl%20of%20Oz,%20The.txt (123 of 282) [5/22/03 1:07:42 AM]

file:///F|/rah/L.%20Frank%20Baum/Baum,%20Frank%20-%20Wonderful%20Oz,%20The%207%20-%20Patchwork%20Girl%20of%20Oz,%20The.txt
sharp quills, which resembled arrows. The body was
as big as a ten-bushel basket, but the projecting
quills made it appear to be four times bigger.
"Well, what of it?" asked Scraps.
"That is Chiss, who causes a lot of trouble
along this road," was the reply.
"Chiss! What is Chiss?
"I think it is merely an overgrown porcupine,
but here in Oz they consider Chiss an evil spirit.
He's different from a reg'lar porcupine, because
he can throw his quills in any direction, which
an American porcupine cannot do. That's what
makes old Chiss so dangerous. If we get too
near, he'll fire those quills at us and hurt us
badly."
"Then we will be foolish to get too near,
said Scraps.
"I'm not afraid," declared the Woozy. "The Chiss
is cowardly, I'm sure, and if it ever heard my
awful, terrible, frightful growl, it would be
scared stiff."
"Oh; can you growl?" asked the Shaggy Man.
"That is the only ferocious thing about me,"
asserted the Woozy with evident pride. "My growl
makes an earthquake blush and the thunder ashamed
of itself. If I growled at that creature you call
file:///F|/rah/L.%20Frank%20Baum/Baum,%20Fra...%20-%20Patchwork%20Girl%20of%20Oz,%20The.txt (124 of 282) [5/22/03 1:07:42 AM]

file:///F|/rah/L.%20Frank%20Baum/Baum,%20Frank%20-%20Wonderful%20Oz,%20The%207%20-%20Patchwork%20Girl%20of%20Oz,%20The.txt
Chiss, it would immediately think the world had
cracked in two and bumped against the sun and
moon, and that would cause the monster to run as
far and as fast as its legs could carry it."
"In that case," said the Shaggy Man, "you are
now able to do us all a great favor. Please
growl."
"But you forget," returned the Woozy; "my
tremendous growl would also frighten you, and
if you happen to have heart disease you might
expire."
"True; but we must take that risk," decided
the Shaggy Man, bravely. "Being warned of
what is to occur we must try to bear the terrific
noise of your growl; but Chiss won't expect it,
and it will scare him away."
The Woozy hesitated.
"I'm fond of you all, and I hate to shock you,"
it said.
"Never mind," said Ojo.
"You may be made deaf."
"If so, we will forgive you.
"Very well, then," said the Woozy in a
determined voice, and advanced a few steps toward
the giant porcupine. Pausing to look back, it
file:///F|/rah/L.%20Frank%20Baum/Baum,%20Fra...%20-%20Patchwork%20Girl%20of%20Oz,%20The.txt (125 of 282) [5/22/03 1:07:42 AM]

file:///F|/rah/L.%20Frank%20Baum/Baum,%20Frank%20-%20Wonderful%20Oz,%20The%207%20-%20Patchwork%20Girl%20of%20Oz,%20The.txt
asked: "All ready?"
"All ready!" they answered.
"Then cover up your ears and brace yourselves
firmly. Now, then--look out!"
The Woozy turned toward Chiss, opened wide its
mouth and said:
"Quee-ee-ee-eek."
"Go ahead and growl," said Scraps.
"Why, I--I did growl!" retorted the Woozy,
who seemed much astonished.
"What, that little squeak?" she cried.
"It is the most awful growl that ever was heard,
on land or sea, in caverns or in the sky,"
protested the Woozy. "I wonder you stood the shock
so well. Didn't you feel the ground tremble? I
suppose Chiss is now quite dead with fright."
The Shaggy Man laughed merrily.
"Poor Wooz!" said he; "your growl wouldn't
scare a fly."
The Woozy seemed to be humiliated and surprised.
It hung its head a moment, as if in shame or
sorrow, but then it said with renewed confidence:
"Anyhow, my eyes can flash fire; and good fire,
file:///F|/rah/L.%20Frank%20Baum/Baum,%20Fra...%20-%20Patchwork%20Girl%20of%20Oz,%20The.txt (126 of 282) [5/22/03 1:07:42 AM]

file:///F|/rah/L.%20Frank%20Baum/Baum,%20Frank%20-%20Wonderful%20Oz,%20The%207%20-%20Patchwork%20Girl%20of%20Oz,%20The.txt
too; good enough to set fire to a fence!"
"That is true," declared Scraps; "I saw it
done myself. But your ferocious growl isn't as
loud as the tick of a beetle--or one of Ojo's
snores when he's fast asleep."
"Perhaps," said the Woozy, humbly, "I have
been mistaken about my growl. It has always
sounded very fearful to me, but that may, have
been because it was so close to my ears."
"Never mind," Ojo said soothingly; "it is a
great talent to be able to flash fire from your
eyes. No one else can do that."
As they stood hesitating what to do Chiss
stirred and suddenly a shower of quills came
flying toward them, almost filling the air, they
were so many. Scraps realized in an instant that
they had gone too near to Chiss for safety, so
she sprang in front of Ojo and shielded him
from the darts, which stuck their points into her
own body until she resembled one of those
targets they shoot arrows at in archery games.
The Shaggy Man dropped flat on his face to
avoid the shower, but one quill struck him in
the leg and went far in. As for the Glass Cat,
the quills rattled off her body without making
even a scratch, and the skin of the Woozy was
so thick and tough that he was not hurt at all.
When the attack was over they all ran to the
file:///F|/rah/L.%20Frank%20Baum/Baum,%20Fra...%20-%20Patchwork%20Girl%20of%20Oz,%20The.txt (127 of 282) [5/22/03 1:07:42 AM]

file:///F|/rah/L.%20Frank%20Baum/Baum,%20Frank%20-%20Wonderful%20Oz,%20The%207%20-%20Patchwork%20Girl%20of%20Oz,%20The.txt
Shaggy Man, who was moaning and groaning, and
Scraps promptly pulled the quill out of his leg.
Then up he jumped and ran over to Chiss, putting
his foot on the monster's neck and holding it a
prisoner. The body of the great porcupine was now
as smooth as leather, except for the holes where
the quills had been, for it had shot every single
quill in that one wicked shower.
"Let me go!" it shouted angrily. "How dare
you put your foot on Chiss?"
"I'm going to do worse than that, old boy,"
replied the Shaggy Man. "You have annoyed
travelers on this road long enough, and now
I shall put an end to you."
"You can't!" returned Chiss. "Nothing can
kill me, as you know perfectly well."
"Perhaps that is true," said the Shaggy Man
in a tone of disappointment. "Seems to me I've
been told before that you can't be killed. But if
I let you go, what will you do?"
"Pick up my quills again," said Chiss in a
sulky voice.
"And then shoot them at more travelers? No;
that won't do. You must promise me to stop
throwing quills at people."
"I won't promise anything of the sort," declared
Chiss.
file:///F|/rah/L.%20Frank%20Baum/Baum,%20Fra...%20-%20Patchwork%20Girl%20of%20Oz,%20The.txt (128 of 282) [5/22/03 1:07:42 AM]

file:///F|/rah/L.%20Frank%20Baum/Baum,%20Frank%20-%20Wonderful%20Oz,%20The%207%20-%20Patchwork%20Girl%20of%20Oz,%20The.txt
"Why not?"
"Because it is my nature to throw quills, and
every animal must do what Nature intends it
to do. It isn't fair for you to blame me. If it were
wrong for me to throw quills, then I wouldn't
be made with quills to throw. The proper thing
for you to do is to keep out of my way.
"Why, there's some sense in that argument,
admitted the Shaggy Man, thoughtfully; "but
people who are strangers, and don't know you
are here, won't be able to keep out of your way."
"Tell you what," said Scraps, who was trying
to pull the quills out of her own body, "let's
gather up all the quills and take them away with
us; then old Chiss won't have any left to throw
at people."
"Ah, that's a clever idea. You and Ojo must
gather up the quills while I hold Chiss a
prisoner; for, if I let him go he will get some of
his quills and be able to throw them again."
So Scraps and Ojo picked up all the quills
and tied them in a bundle so they might easily
be carried. After this the Shaggy Man released
Chiss and let him go, knowing that he was
harmless to injure anyone.
"It's the meanest trick I ever heard of,"
file:///F|/rah/L.%20Frank%20Baum/Baum,%20Fra...%20-%20Patchwork%20Girl%20of%20Oz,%20The.txt (129 of 282) [5/22/03 1:07:42 AM]

file:///F|/rah/L.%20Frank%20Baum/Baum,%20Frank%20-%20Wonderful%20Oz,%20The%207%20-%20Patchwork%20Girl%20of%20Oz,%20The.txt
muttered the porcupine gloomily. "How would you
like it, Shaggy Man, if I took all your shags away
from you?"
"If I threw my shags and hurt people, you would
be welcome to capture them," was the reply.
Then they walked on and left Chiss standing in
the road sullen and disconsolate. The Shaggy Man
limped as he walked, for his wound still hurt him,
and Scraps was much annoyed be cause the quills
had left a number of small holes in her patches.
When they came to a flat stone by the roadside
the Shaggy Man sat down to rest, and then Ojo
opened his basket and took out the bundle of
charms the Crooked Magician had given him.
"I am Ojo the Unlucky," he said, "or we would
never have met that dreadful porcupine. But I will
see if I can find anything among these charms
which will cure your leg."
Soon he discovered that one of the charms
was labelled: "For flesh wounds," and this the
boy separated from the others. It was only a bit
of dried root, taken from some unknown shrub,
but the boy rubbed it upon the wound made by
the quill and in a few moments the place was
healed entirely and the Shaggy Man's leg was
as good as ever.
"Rub it on the holes in my patches," suggested
Scraps, and Ojo tried it, but without any effect.
file:///F|/rah/L.%20Frank%20Baum/Baum,%20Fra...%20-%20Patchwork%20Girl%20of%20Oz,%20The.txt (130 of 282) [5/22/03 1:07:42 AM]

file:///F|/rah/L.%20Frank%20Baum/Baum,%20Frank%20-%20Wonderful%20Oz,%20The%207%20-%20Patchwork%20Girl%20of%20Oz,%20The.txt
"The charm you need is a needle and thread,"
said the Shaggy Man. "But do not worry, my
dear; those holes do not look badly, at all."
"They'll let in the air, and I don't want people
to think I'm airy, or that I've been stuck
up," said the Patchwork Girl.
"You were certainly stuck up until we pulled
Out those quills," observed Ojo, with a laugh.
So now they went on again and coming presently
to a pond of muddy water they tied a heavy stone
to the bundle of quills and sunk it to the bottom
of the pond, to avoid carrying it farther.
Chapter Thirteen
Scraps and the Scarecrow
From here on the country improved and the desert
places began to give way to fertile spots; still
no houses were yet to be seen near the road. There
were some hills, with valleys between them, and on
reaching the top of one of these hills the
travelers found before them a high wall, running
to the right and the left as far as their eyes
could reach. Immediately in front of them, where
the wall crossed the roadway, stood a gate having
file:///F|/rah/L.%20Frank%20Baum/Baum,%20Fra...%20-%20Patchwork%20Girl%20of%20Oz,%20The.txt (131 of 282) [5/22/03 1:07:42 AM]

file:///F|/rah/L.%20Frank%20Baum/Baum,%20Frank%20-%20Wonderful%20Oz,%20The%207%20-%20Patchwork%20Girl%20of%20Oz,%20The.txt
stout iron bars that extended from top to bottom.
They found, on coming nearer, that this gate was
locked with a great padlock, rusty through lack of
use.
"Well," said Scraps, "I guess we'll stop here."
"It's a good guess," replied Ojo. "Our way is
barred by this great wall and gate. It looks as if
no one had passed through in many years.
"Looks are deceiving," declared the Shaggy Man,
laughing at their disappointed faces, "and this
barrier is the most deceiving thing in all Oz."
"It prevents our going any farther, anyhow,"
said Scraps. "There is no one to mind the gate
and let people through, and we've no key to
the padlock."
"True," replied Ojo, going a little nearer to
peep through the bars of the gate. "What shall we
do, Shaggy Man? If we had wings we might fly over
the wall, but we cannot climb it and unless we get
to the Emerald City I won't be able to find the
things to restore Unc Nunkie to life."
"All very true," answered the Shaggy Man,
quietly; "but I know this gate, having passed
through it many times."
"How?" they all eagerly inquired.
"I'll show you how," said he. He stood Ojo
file:///F|/rah/L.%20Frank%20Baum/Baum,%20Fra...%20-%20Patchwork%20Girl%20of%20Oz,%20The.txt (132 of 282) [5/22/03 1:07:42 AM]

file:///F|/rah/L.%20Frank%20Baum/Baum,%20Frank%20-%20Wonderful%20Oz,%20The%207%20-%20Patchwork%20Girl%20of%20Oz,%20The.txt
in the middle of the road and placed Scraps
just behind him, with her padded hands on his
shoulders. After the Patchwork Girl came the
Woozy, who held a part of her skirt in his
mouth. Then, last of all, was the Glass Cat,
holding fast to the Woozy's tail with her glass
jaws.
"Now," said the Shaggy Man, "you must all
shut your eyes tight, and keep them shut until
I tell you to open them."
"I can't," objected Scraps. "My eyes are but-
tons, and they won't shut."
So the Shaggy Man tied his red handkerchief over
the Patchwork Girl's eyes and examined all the
others to make sure they had their eyes fast shut
and could see nothing.
"What's the game,  anyhow--blind-man's-buff?"
asked Scraps.
"Keep quiet!" commanded the Shaggy Man,
sternly. "All ready? Then follow me."
He took Ojo's hand and led him forward over the
road of yellow bricks, toward the gate. Holding
fast to one another they all followed in a row,
expecting every minute to bump against the iron
bars. The Shaggy Man also had his eyes closed, but
marched straight ahead, nevertheless, and after
he had taken one hundred steps, by actual count,
file:///F|/rah/L.%20Frank%20Baum/Baum,%20Fra...%20-%20Patchwork%20Girl%20of%20Oz,%20The.txt (133 of 282) [5/22/03 1:07:42 AM]

file:///F|/rah/L.%20Frank%20Baum/Baum,%20Frank%20-%20Wonderful%20Oz,%20The%207%20-%20Patchwork%20Girl%20of%20Oz,%20The.txt
he stopped and said:
"Now you may open your eyes."
They did so, and to their astonishment found
the wall and the gateway far behind them,
while in front the former Blue Country of the
Munchkins had given way to green fields, with
pretty farm-houses scattered among them.
"That wall," explained the Shaggy Man, "is
what is called an optical illusion. It is quite real
while you have your eyes open, but if you are
not looking at it the barrier doesn't exist at all.
It's the same way with many other evils in life;
they seem to exist, and yet it's all seeming and
not true. You will notice that the wall--or what
we thought was a wall--separates the Munchkin
Country from the green country that surrounds
the Emerald City, which lies exactly in the
center of Oz. There are two roads of yellow
bricks through the Munchkin Country, but the
one we followed is the best of the two. Dorothy
once traveled the other way, and met with more
dangers than we did. But all our troubles are
over for the present, as another day's journey
will bring us to the great Emerald City."
They were delighted to know this, and proceeded
with new courage. In a couple of hours they
stopped at a farmhouse, where the people were very
hospitable and invited them to dinner. The farm
folk regarded Scraps with much curiosity but no
great astonishment, for they were accustomed to
file:///F|/rah/L.%20Frank%20Baum/Baum,%20Fra...%20-%20Patchwork%20Girl%20of%20Oz,%20The.txt (134 of 282) [5/22/03 1:07:42 AM]

file:///F|/rah/L.%20Frank%20Baum/Baum,%20Frank%20-%20Wonderful%20Oz,%20The%207%20-%20Patchwork%20Girl%20of%20Oz,%20The.txt
seeing extraordinary people in the Land of Oz.
The woman of this house got her needle and
thread and sewed up the holes made by the
porcupine quills in the Patchwork Girl's body,
after which Scraps was assured she looked as
beautiful as ever.
"You ought to have a hat to wear," remarked
the woman, "for that would keep the sun from
fading the colors of your face. I have some
patches and scraps put away, and if you will
wait two or three days I'll make you a lovely
hat that will match the rest of you."
"Never mind the hat," said Scraps, shaking
her yarn braids; "it's a kind offer, but we can't
stop. I can't see that my colors have faded a
particle, as yet; can you?"
"Not much," replied the woman. "You are still
very gorgeous, in spite of your long journey."
The children of the house wanted to keep the
Class Cat to play with, so Bungle was offered
a good home if she would remain; but the cat
was too much interested in Ojo's adventures and
refused to stop.
"Children are rough playmates," she remarked to
the Shaggy Man, "and although this home is more
pleasant than that of the Crooked Magician I fear
I would soon be smashed to pieces by the boys and
file:///F|/rah/L.%20Frank%20Baum/Baum,%20Fra...%20-%20Patchwork%20Girl%20of%20Oz,%20The.txt (135 of 282) [5/22/03 1:07:42 AM]

file:///F|/rah/L.%20Frank%20Baum/Baum,%20Frank%20-%20Wonderful%20Oz,%20The%207%20-%20Patchwork%20Girl%20of%20Oz,%20The.txt
girls."
After they had rested themselves they renewed
their journey, finding the road now smooth and
pleasant to walk upon and the country growing more
beautiful the nearer they drew to the Emerald
City.
By and by Ojo began to walk on the green
grass, looking carefully around him.
"What are you trying to find?" asked Scraps.
"A six-leaved clover," said he.
"Don't do that!" exclaimed the Shaggy Man,
earnestly. "It's against the Law to pick a six-
leaved clover. You must wait until you get Ozma's
consent."
"She wouldn't know it," declared the boy.
"Ozma knows many things," said the Shaggy Man.
"In her room is a Magic Picture that shows any
scene in the Land of Oz where strangers or
travelers happen to be. She may be watching the
picture of us even now, and noticing everything
that we do."
"Does she always watch the Magic Picture?"
asked Ojo.
"Not always, for she has many other things
to do; but, as I said, she may be watching us
file:///F|/rah/L.%20Frank%20Baum/Baum,%20Fra...%20-%20Patchwork%20Girl%20of%20Oz,%20The.txt (136 of 282) [5/22/03 1:07:42 AM]

file:///F|/rah/L.%20Frank%20Baum/Baum,%20Frank%20-%20Wonderful%20Oz,%20The%207%20-%20Patchwork%20Girl%20of%20Oz,%20The.txt
this very minute."
"I don't care," said Ojo, in an obstinate tone
of voice; "Ozma's only a girl."
The Shaggy Man looked at him in surprise.
"You ought to care for Ozma," said he, "if you
expect to save your uncle. For, if you displease
our powerful Ruler, your journey will surely prove
a failure; whereas, if you make a friend of Ozma,
she will gladly assist you. As for her being a
girl, that is another reason why you should obey
her laws, if you are courteous and polite.
Everyone in Oz loves Ozma and hates her enemies,
for she is as just as she is powerful."
Ojo sulked a while, but finally returned to the
road and kept away from the green clover. The
boy was moody and bad tempered for an hour
or two afterward, because he could really see
no harm in picking a six-leaved clover, if he
found one, and in spite of what the Shaggy
Man had said he considered Ozma's law to be
unjust.
They presently came to a beautiful grove of tall
and stately trees, through which the road wound in
sharp curves--first one way and then another. As
they were walking through this grove they heard
some one in the distance singing, and the sounds
grew nearer and nearer until they could
distinguish the words, although the bend in the
road still hid the singer. The song was something
file:///F|/rah/L.%20Frank%20Baum/Baum,%20Fra...%20-%20Patchwork%20Girl%20of%20Oz,%20The.txt (137 of 282) [5/22/03 1:07:42 AM]

file:///F|/rah/L.%20Frank%20Baum/Baum,%20Frank%20-%20Wonderful%20Oz,%20The%207%20-%20Patchwork%20Girl%20of%20Oz,%20The.txt
like this:
"Here's to the hale old bale of straw
That's cut from the waving grain,
The sweetest sight man ever saw
In forest, dell or plain.
It fills me with a crunkling joy
A straw-stack to behold,
For then I pad this lucky boy
With strands of yellow gold."
"Ah!" exclaimed the Shaggy Man; "here comes my
friend the Scarecrow.
"What, a live Scarecrow?" asked Ojo.
"Yes; the one I told you of. He's a splendid
fellow, and very intelligent. You'll like him,
I'm sure.
Just then the famous Scarecrow of Oz came
around the bend in the road, riding astride a
wooden Sawhorse which was so small that its
rider's legs nearly touched the ground.
The Scarecrow wore the blue dress of the
Munchkins, in which country he was made,
and on his head was set a peaked hat with a flat
brim trimmed with tinkling bells. A rope was
tied around his waist to hold him in shape. for
he was stuffed with straw in every part of him
except the top of his head, where at one time
file:///F|/rah/L.%20Frank%20Baum/Baum,%20Fra...%20-%20Patchwork%20Girl%20of%20Oz,%20The.txt (138 of 282) [5/22/03 1:07:42 AM]

file:///F|/rah/L.%20Frank%20Baum/Baum,%20Frank%20-%20Wonderful%20Oz,%20The%207%20-%20Patchwork%20Girl%20of%20Oz,%20The.txt
the Wizard of Oz had placed sawdust, mixed
with needles and pins, to sharpen his wits. The
head itself was merely a bag of cloth, fastened
to the body at the neck, and on the front of this
bag was painted the face--ears, eyes, nose and
mouth.
The Scarecrow's face was very interesting, for
it bore a comical and yet winning expression,
although one eye was a bit larger than the other
and ears were not mates. The Munchkin farmer who
had made the Scarecrow had neglected to sew him
together with close stitches and therefore some of
the straw with which he was stuffed was inclined
to stick out between the seams. His hands
consisted of padded white gloves, with the fingers
long and rather limp, and on his feet he wore
Munchkin boots of blue leather with broad turns at
the tops of them.
The Sawhorse was almost as curious as its rider.
It had been rudely made, in the beginning, to saw
logs upon, so that its body was a short length of
a log, and its legs were stout branches fitted
into four holes made in the body. The tail was
formed by a small branch that had been left on the
log, while the head was a gnarled bump on one end
of the body. Two knots of wood formed the eyes,
and the mouth was a gash chopped in the log. When
the Sawhorse first came to life it had no ears at
all, and so could not hear; but the boy who then
owned him had whittled two ears out of bark and
stuck them in the head, after which the Sawhorse
file:///F|/rah/L.%20Frank%20Baum/Baum,%20Fra...%20-%20Patchwork%20Girl%20of%20Oz,%20The.txt (139 of 282) [5/22/03 1:07:42 AM]

file:///F|/rah/L.%20Frank%20Baum/Baum,%20Frank%20-%20Wonderful%20Oz,%20The%207%20-%20Patchwork%20Girl%20of%20Oz,%20The.txt
heard very distinctly.
This queer wooden horse was a great favorite
with Princess Ozma, who had caused the bottoms of
its legs to be shod with plates of gold, so the
wood would not wear away. Its saddle was made of
cloth-of-gold richly encrusted with precious gems.
It had never worn a bridle.
As the Scarecrow came in sight of the party of
travelers, he reined in his wooden steed and
dismounted, greeting the Shaggy Man with a smiling
nod. Then he turned to stare at the Patchwork Girl
in wonder, while she in turn stared at him.
"Shags," he whispered, drawing the Shaggy Man
aside, "pat me into shape, there's a good fellow!"
While his friend punched and patted the
Scarecrow's body, to smooth out the humps, Scraps
turned to Ojo and whispered: "Roll me out, please;
I've sagged down dreadfully from walking so much
and men like to see a stately figure."
She then fell upon the ground and the boy rolled
her back and forth like a rolling-pin, until the
cotton had filled all the spaces in her patchwork
covering and the body had lengthened to its
fullest extent. Scraps and the Scarecrow both
finished their hasty toilets at the same time, and
again they faced each other.
"Allow me, Miss Patchwork," said the Shaggy Man,
file:///F|/rah/L.%20Frank%20Baum/Baum,%20Fra...%20-%20Patchwork%20Girl%20of%20Oz,%20The.txt (140 of 282) [5/22/03 1:07:42 AM]

file:///F|/rah/L.%20Frank%20Baum/Baum,%20Frank%20-%20Wonderful%20Oz,%20The%207%20-%20Patchwork%20Girl%20of%20Oz,%20The.txt
"to present my friend, the Right Royal Scarecrow
of Oz. Scarecrow, this is Miss Scraps Patches;
Scraps, this is the Scarecrow. Scarecrow--Scraps;
Scraps--Scarecrow."
They both bowed with much dignity.
"Forgive me for staring so rudely," said the
Scarecrow, "but you are the most beautiful sight
my eyes have ever beheld."
"That is a high compliment from one who is
himself so beautiful," murmured Scraps, casting
down her suspender-button eyes by lowering her
head. "But, tell me, good sir, are you not a
trifle lumpy?"
"Yes, of course; that's my straw, you know.
It bunches up, sometimes, in spite of all my
efforts to keep it even. Doesn't your straw ever
bunch?"
"Oh, I'm stuffed with cotton," said Scraps.
"It never bunches, but it's inclined to pack down
and make me sag."
"But cotton is a high-grade stuffing. I may say
it is even more stylish, not to say aristocratic,
than straw," said the Scarecrow politely. "Still,
it is but proper that one so entrancingly lovely
should have the best stuffing there is going. I--
er--I'm so glad I've met you, Miss Scraps!
Introduce us again, Shaggy."
file:///F|/rah/L.%20Frank%20Baum/Baum,%20Fra...%20-%20Patchwork%20Girl%20of%20Oz,%20The.txt (141 of 282) [5/22/03 1:07:42 AM]

file:///F|/rah/L.%20Frank%20Baum/Baum,%20Frank%20-%20Wonderful%20Oz,%20The%207%20-%20Patchwork%20Girl%20of%20Oz,%20The.txt
"Once is enough," replied the Shaggy Man,
laughing at his friend's enthusiasm.
"Then tell me where you found her, and--Dear me,
what a queer cat! What are you made of--gelatine?"
"Pure glass," answered the cat, proud to have
attracted the Scarecrow's attention. "I am much
more beautiful than the Patchwork Girl. I'm
transparent, and Scraps isn't; I've pink brains--
you can see 'em work; and I've a ruby heart,
finely polished, while Scraps hasn't any heart at
all."
"No more have I," said the Scarecrow, shaking
hands with Scraps, as if to congratulate her on
the fact. "I've a friend, the Tin Woodman, who has
a heart, but I find I get along pretty well
without one. And so--Well, well! here's a little
Munchkin boy, too. Shake hands, my little man. How
are you?"
Ojo placed his hand in the flabby stuffed glove
that served the Scarecrow for a hand, and the
Scarecrow pressed it so cordially that the straw
in his glove crackled.
Meantime, the Woozy had approached the Sawhorse
and begun to sniff at it. The Sawhorse resented
this familiarity and with a sudden kick pounded
the Woozy squarely on its Lead with one gold-shod
foot.
file:///F|/rah/L.%20Frank%20Baum/Baum,%20Fra...%20-%20Patchwork%20Girl%20of%20Oz,%20The.txt (142 of 282) [5/22/03 1:07:42 AM]

file:///F|/rah/L.%20Frank%20Baum/Baum,%20Frank%20-%20Wonderful%20Oz,%20The%207%20-%20Patchwork%20Girl%20of%20Oz,%20The.txt
"Take that, you monster!" it cried angrily.
The Woozy never even winked.
"To be sure," he said; "I'll take anything I
have to. But don't make me angry, you wooden
beast, or my eyes will flash fire and burn you
up."
The Sawhorse rolled its knot eyes wickedly
and kicked again, but the Woozy trotted away
and said to the Scarecrow:
"What a sweet disposition that creature has!
I advise you to chop it up for kindling-wood
and use me to ride upon. My back is flat and
you can't fall off."
"I think the trouble is that you haven't been
properly introduced," said the Scarecrow,
regarding the Woozy with much wonder, for he had
never seen such a queer animal before.
"The Sawhorse is the favorite steed of Princess
Ozma, the Ruler of the Land of Oz, and he lives in
a stable decorated with pearls and emeralds, at
the rear of the royal palace. He is swift as the
wind, untiring, and is kind to his friends. All
the people of Oz respect the Sawhorse highly, and
when I visit Ozma she sometimes allows me to ride
him--as I am doing to-day. Now you know what an
important personage the Sawhorse is, and if some
one--perhaps your-self--will tell me your name,
your rank and station, and your history, it will
file:///F|/rah/L.%20Frank%20Baum/Baum,%20Fra...%20-%20Patchwork%20Girl%20of%20Oz,%20The.txt (143 of 282) [5/22/03 1:07:42 AM]

file:///F|/rah/L.%20Frank%20Baum/Baum,%20Frank%20-%20Wonderful%20Oz,%20The%207%20-%20Patchwork%20Girl%20of%20Oz,%20The.txt
give me pleasure to relate them to the Sawhorse.
This will lead to mutual respect and friendship."
The Woozy was somewhat abashed by this speech
and did not know how to reply. But Ojo said:
"This square beast is called the Woozy, and he
isn't of much importance except that he has three
hairs growing on the tip of his tail."
The Scarecrow looked and saw that this was true.
"But," said he, in a puzzled way, "what makes
those three hairs important? The Shaggy Man has
thousands of hairs, but no one has ever accused
him of being important."
So Ojo related the sad story of Unc Nunkie's
transformation into a marble statue, and told how
he had set out to find the things the Crooked
Magician wanted, in order to make a charm that
would restore his uncle to life. One of the
requirements was three hairs from a Woozy's tail,
but not being able to pull out the hairs they had
been obliged to take the Woozy with them.
The Scarecrow looked grave as he listened and he
shook his head several times, as if in
disapproval.
"We must see Ozma about this matter," he
said. "That Crooked Magician is breaking the
Law by practicing magic without a license, and
file:///F|/rah/L.%20Frank%20Baum/Baum,%20Fra...%20-%20Patchwork%20Girl%20of%20Oz,%20The.txt (144 of 282) [5/22/03 1:07:42 AM]

file:///F|/rah/L.%20Frank%20Baum/Baum,%20Frank%20-%20Wonderful%20Oz,%20The%207%20-%20Patchwork%20Girl%20of%20Oz,%20The.txt
I'm not sure Ozma will allow him to restore your
uncle to life."
"Already I have warned the boy of that,"
declared the Shaggy Man.
At this Ojo began to cry. "I want my Unc
Nunkie!" he exclaimed. "I know how he can be
restored to life, and I'm going to do it--Ozma or
no Ozma! What right has this girl Ruler to keep my
Unc Nunkie a statue forever?"
"Don't worry about that just now," advised
the Scarecrow. "Go on to the Emerald City,
and when you reach it have the Shaggy Man
take you to see Dorothy. Tell her your story and
I'm sure she will help you. Dorothy is Ozma's
best friend, and if you can win her to your side
your uncle is pretty safe to live again." Then he
turned to the Woozy and said: "I'm afraid you
are not important enough to be introduced to
the Sawhorse, after all."
"I'm a better beast than he is," retorted the
Woozy, indignantly. "My eyes can flash fire, and
his can't."
"Is this true?" inquired the Scarecrow, turning
to the Munchkin boy.
"Yes," said Ojo, and told how the Woozy had
set fire to the fence.
"Have you any other accomplishments?"
file:///F|/rah/L.%20Frank%20Baum/Baum,%20Fra...%20-%20Patchwork%20Girl%20of%20Oz,%20The.txt (145 of 282) [5/22/03 1:07:42 AM]

file:///F|/rah/L.%20Frank%20Baum/Baum,%20Frank%20-%20Wonderful%20Oz,%20The%207%20-%20Patchwork%20Girl%20of%20Oz,%20The.txt
asked the Scarecrow.
"I have a most terrible growl--that is,
sometimes," said the Woozy, as Scraps laughed
merrily and the Shaggy Man smiled. But the Patch-
work Girl's laugh made the Scarecrow forget all
about the Woozy. He said to her:
"What an admirable young lady you are, and
what jolly good company! We must be better
acquainted, for never before have I met a girl
with such exquisite coloring or such natural,
artless manners."
"No wonder they call you the Wise Scarecrow,"
replied Scraps.
"When you arrive at the Emerald City I will see
you again," continued the Scarecrow. "Just now I
am going to call upon an old friend--an ordinary
young lady named Jinjur--who has Promised to
repaint my left ear for me. You may have noticed
that the paint on my left ear has peeled off and
faded, which affects my hearing on that side.
Jinjur always fixes me up when I get weather-
worn."
"When do you expect to return to the Emerald
City?" asked the Shaggy Man.
"I'll be there this evening, for I'm anxious
to have a long talk with Miss Scraps. How is it,
Sawhorse; are you equal to a swift run?"
file:///F|/rah/L.%20Frank%20Baum/Baum,%20Fra...%20-%20Patchwork%20Girl%20of%20Oz,%20The.txt (146 of 282) [5/22/03 1:07:42 AM]

file:///F|/rah/L.%20Frank%20Baum/Baum,%20Frank%20-%20Wonderful%20Oz,%20The%207%20-%20Patchwork%20Girl%20of%20Oz,%20The.txt
"Anything that suits you suits me," returned
the wooden horse.
So the Scarecrow mounted to the jeweled
saddle and waved his hat, when the Sawhorse
darted away so swiftly that they were out of
sight in an instant.
Chapter Fourteen
Ojo Breaks the Law
"What a queer man," remarked the Munchkin boy,
when the party had resumed its journey.
"And so nice and polite," added Scraps, bobbing
her Lead. "I think he is the handsomest man I've
seen since I came to life."
"Handsome is as handsome does," quoted the
Shaggy Man; "but we must admit that no living
scarecrow is handsomer. The chief merit of my
friend is that he is a great thinker, and in Oz it
is considered good policy to follow his advice."
"I didn't notice any brains in his head,"
observed the Glass Cat.
"You can't see 'em work, but they're there, all
file:///F|/rah/L.%20Frank%20Baum/Baum,%20Fra...%20-%20Patchwork%20Girl%20of%20Oz,%20The.txt (147 of 282) [5/22/03 1:07:42 AM]

file:///F|/rah/L.%20Frank%20Baum/Baum,%20Frank%20-%20Wonderful%20Oz,%20The%207%20-%20Patchwork%20Girl%20of%20Oz,%20The.txt
right," declared the Shaggy Man. "I hadn't much
confidence in his brains myself, when first I came
to Oz, for a humbug Wizard gave them to him; but I
was soon convinced that the Scarecrow is really
wise; and, unless his brains make him so, such
wisdom is unaccountable."
"Is the Wizard of Oz a humbug?" asked Ojo.
"Not now. He was once, but he has reformed
and now assists Glinda the Good, who is the
Royal Sorceress of Oz and the only one licensed
to practice magic or sorcery. Glinda has taught
our old Wizard a good many clever things, so
he is no longer a humbug."
They walked a little while in silence and
then Ojo said:
"If Ozma forbids the Crooked Magician to
restore Unc Nunkie to life, what shall I do?"
The Shaggy Man shook his head.
"In that case you can't do anything," he said.
"But don't be discouraged yet. We will go to
Princess Dorothy and tell her your troubles, and
then we will let her talk to Ozma. Dorothy has the
kindest little heart in the world, and she has
been through so many troubles herself that she is
sure to sympathize with you."
"Is Dorothy the little girl who came here from
Kansas?" asked the boy.
file:///F|/rah/L.%20Frank%20Baum/Baum,%20Fra...%20-%20Patchwork%20Girl%20of%20Oz,%20The.txt (148 of 282) [5/22/03 1:07:42 AM]

file:///F|/rah/L.%20Frank%20Baum/Baum,%20Frank%20-%20Wonderful%20Oz,%20The%207%20-%20Patchwork%20Girl%20of%20Oz,%20The.txt
"Yes. In Kansas she was Dorothy Gale. I used to
know her there, and she brought me to the Land of
Oz. But now Ozma has made her a Princess, and
Dorothy's Aunt Em and Uncle Henry are here, too."
Here the Shaggy Man uttered a long sigh, and then
he continued: "It's a queer country, this Land of
Oz; but I like it, nevertheless."
"What is queer about it?" asked Scraps.
"You, for instance," said he.
"Did you see no girls as beautiful as I am in
your own country?" she inquired.
"None with the same gorgeous, variegated
beauty," he confessed. "In America a girl stuffed
with cotton wouldn't be alive, nor would anyone
think of making a girl out of a patchwork quilt."
"What a queer country America must be!" she
exclaimed in great surprise. "The Scarecrow, whom
you say is wise, told me I am the most beautiful
creature he has ever seen."
"I know; and perhaps you are-from a scarecrow
point of view," replied the Shaggy Man; but why he
smiled as he said it Scraps could not imagine.
As they drew nearer to the Emerald City the
travelers were filled with admiration for the
splendid scenery they beheld. Handsome houses
stood on both sides of the road and each had a
file:///F|/rah/L.%20Frank%20Baum/Baum,%20Fra...%20-%20Patchwork%20Girl%20of%20Oz,%20The.txt (149 of 282) [5/22/03 1:07:42 AM]

file:///F|/rah/L.%20Frank%20Baum/Baum,%20Frank%20-%20Wonderful%20Oz,%20The%207%20-%20Patchwork%20Girl%20of%20Oz,%20The.txt
green lawn before it as well as a pretty flower
garden.
"In another hour," said the Shaggy Man, "we
shall come in sight of the walls of the Royal
City."
He was walking ahead, with Scraps, and behind
them came the Woozy and the Glass Cat. Ojo had
lagged behind, for in spite of the warnings he
had received the boy's eyes were fastened on the
clover that bordered the road of yellow bricks and
he was eager to discover if such a thing as a
six-leaved clover really existed.
Suddenly he stopped short and bent over to
examine the ground more closely. Yes; here at last
was a clover with six spreading leaves. He counted
them carefully, to make sure. In an instant his
heart leaped with joy, for this was one of the
important things he had come for--one of the
things that would restore dear Unc Nunkie to life.
He glanced ahead and saw that none of his
companions was looking back. Neither were any
other people about, for it was midway between
two houses. The temptation was too strong to
be resisted.
"I might search for weeks and weeks, and
never find another six-leaved clover," he told
himself, and quickly plucking the stem from the
plant he placed the prized clover in his basket,
