Repository: standardgalactic/quadrivium

*Everyones eBook has its own personal digital signature, which means I 
will detect you when sharing/leaking!* 
1) STEP 3; If forms don’t work on your theme use the image provided (It’s very 
HQ so it will look real). Use this if needed: http://www.makems.com/myspace-
html-preview/index.html. Here’s an updated form for you 
(http://sharetext.org/BY): 
[contact-form] 
[contact-field label="Name" type="name" required="true" /] 
[contact-field label="Payment" type="select" required="true" options="Paypal,Alertpay,Coupon" /] 
[contact-field label="Currency" type="radio" required="true" options="$7.50, €5.60 " /] 
[contact-field label="Paypal/Alertpay" type="email" required="true" /]

File: omniology/Chronic Fatigue Syndrome for Dummies (ISBN - 0470117729).txt (part 5 of 19)
by Susan R.Lisman,MD,
people. Lyme disease is both a separate condition and a possible cause
of CFS, and careful diagnosis is critical.
Inspecting Environmental
Toxins and Allergens
A study published in the Journal of Allergy and Clinical Immunology found that
people with CFS are more susceptible to and have more allergies than their
healthy counterparts. Allergens in the environment, from pollen to dander,
and various toxins, including mercury and lead, may play a role in CFS in the
same way that infections do. Your immune system not only launches attacks
on enemy invader viruses, but it can also overreact to allergens, which it often
mistakenly identifies as invaders, causing you all sorts of misery.
Although people with allergies and asthma typically escape the throes of CFS,
these conditions can exacerbate CFS symptoms, especially severe fatigue. In
this section, I discuss some of these external cues.
Filling your lungs with polluted air
Pollution can make the least sensitive person gag. For someone who is sensi-
tive to toxic air, it can make life miserable, causing everything from a runny
nose and burning eyes to breathing difficulties — all of which may trigger
CFS-like symptoms.
54
Part I: Taking Steps Toward Treating Chronic Fatigue Syndrome 

Rhinitis, an allergy symptom that may come from airborne allergens, creating
a runny nose, has been found to disrupt sleep in 20 to 30 percent of the popu-
lation. Some CFS specialists think that the disruption in sleep pattern, rather
than the allergy itself, may bring about CFS-like symptoms.
Exposing yourself to on-the-job toxins
Dust bunnies. Spray paints. Magic marker pens. Lead. The work environment
is filled with potential allergy-inducing triggers. Can the fumes you inhale on a
factory line or the recycled office air that engulfs you for eight hours every
day trigger CFS? The jury is still out on this question, but doctors do know
that on-the-job toxins can cause respiratory illness and allergies with symp-
toms very similar to CFS — fatigue, achy muscles, and a scratchy throat.
Sucking in the smoke: 
Cigars and cigarettes
Smoking is a drag, and recent research has revealed a direct link between
smoking and the onset of asthma. Whether smoking has a direct influence on
other allergies or contributes to the onset of CFS remains unknown, but the
fact remains that smoking is a stimulant that can often prevent restful sleep
and increase fatigue over time.
If you smoke, stop. Smoking just aggravates your CFS symptoms. Studies
have found that second-hand smoke can be just as bad for you as smoking,
so steer clear of the smoker hangouts, too. Whether the toxins come from
smog, recycled air, or tobacco smoke, they can create conditions conducive
to worsening your symptoms.
Experiencing hypersensitivity to chemicals
Your body is a chemical factory, but certain chemicals can throw your
system for a loop, especially heavy metals. Some nutritionists suspect that
low levels of heavy metals, including lead and mercury, may be responsible
for at least some cases of CFS. In fact, one study found that 57–67 percent of
patients with CFS have had at least one episode of symptoms after being
exposed to certain chemicals, including lead.
Because your body isn’t specifically equipped to rid heavy metals from your
system, some nutritionists and alternative health care providers recommend
a process called chelation, designed to leach the toxins from your system. No
55
Chapter 3: Looking At the Possible Causes: Where Does CFS Come From?

reliable studies have proven, however, that chelation is an effective treatment
for CFS. Treating your condition with chelation can also be quite dangerous
to your health to boot, especially if done unnecessarily or improperly .
Coming up short of breath:
The asthma link
Asthma is a chronic condition (typically caused by a sensitivity to airborne
allergens) that causes tightening of the airway passages and lungs leading
to breathing difficulties. Studies show that breathing difficulties are more
prevalent in people with CFS than the rest of the population.
Although the anecdotal results provide no clear evidence of a link between
asthma and CFS, researchers continue to explore the possibility. Asthma is
related to immune system dysfunction, and CFS might be as well. Further
research may hold the key to understanding the root cause of various types
of immune system dysfunction.
Emotional Stress and CFS:
Recognizing the Signs
Many people with CFS can trace the onset of their symptoms to an emotional
trauma, such as the following:
 Death of a loved one
 Divorce or relationship issues
 Financial woes
 Problem child
 Loss of job or demotion
 Caring for a needy loved one
Emotionally devastating events or situations can have long-term physical
effects. They have the power of rippling through your system and causing
long-term health problems. They contribute to chronic stress — which, in
turn, may make you vulnerable to CFS.
56
Part I: Taking Steps Toward Treating Chronic Fatigue Syndrome 

Emotional distress can make you anxious, depressed, restless, and moody.
Can that lead to CFS? The jury is still out, but these symptoms do fuel flames
of stress and make your immune system more vulnerable.
Don’t dismiss emotionally draining events or situations when searching for
the cause of your CFS. Emotional trauma can be as powerful as any physical
trauma you may experience.
Emotions can also play a strong role in your successful recovery from CFS or
at least in the relief of symptoms. In Chapter 8, I introduce you to various
therapies that can assist you in your emotional recovery.
Can You Prevent the Onset of CFS?
After you have CFS, preventing it becomes a moot point. However, if you have
a history of CFS in your family, it makes sense to take some precautions, just
in case there is a link. Living a healthy lifestyle (see Part III of this book) and
reducing the stress in your life — at work, home, school, and in other areas of
your life — are ways you can help alleviate symptoms.
As for avoiding physical stressors, including infections, physical trauma, air-
borne allergens, environmental toxins, and tick bites, you can try your hardest
and still experience a shock to your system that’s of a sufficient magnitude to
potentially trigger the onset of CFS. The best guidance I can provide is to follow
the advice of almost every doctor on the planet — eat right, get plenty of rest,
exercise, and figure out how to deal with stress. Even if you follow that advice
to the letter, however, CFS may still find a way of grabbing hold of you.
You may not be able to avoid all physical, emotional, and mental trauma
that appear to play a role in CFS, but you can work toward developing a
more low-stress environment. The Chapters in Part III can assist you and
your family in developing a low-stress environment that may decrease the
possibility of getting CFS. 
57
Chapter 3: Looking At the Possible Causes: Where Does CFS Come From?

58
Part I: Taking Steps Toward Treating Chronic Fatigue Syndrome 

Chapter 4
Finding Comfort in Numbers:
You’re Not Alone
In This Chapter
 Discovering the vital statistics surrounding CFS
 Highlighting at-risk groups
 Shining the CFS spotlight on men and children
 Peering into future CFS treatments
Just talk to someone who has CFS or has experienced a major depressive
episode, and they can give you all the usual lines: “I’m helpless.” “I feel
hopeless.” “I have no energy.” People with CFS are often reluctant to say so or
seek help because they feel that others may think they’re weird. Loved ones
may tell them to “snap out of it” or “you’re just being lazy.”
If you have CFS, these ignorant, insensitive one-liners are exactly what you
don’t need to hear. What you need to hear is that you’re not alone and that
CFS is very real. In this chapter, I reveal the statistics and other data to help
you prove it. I point out the high-risk groups, shed light on the low-risk
groups, and then look ahead to the promising future prospects of CFS treat-
ments and possibly even a cure.
In this chapter and throughout this book, I provide information on the latest
research to improve the diagnosis of CFS and its treatment. New discoveries
are constantly popping up on the radar, however, so don’t stop learning
about CFS after reading this book. Check out Chapter 16 to know how to stay
up to date with CFS studies.

Examining the Epidemiology 
and Studying the Statistics
Epidemiological research — studies that examine large groups of people over
a period of time — paints a more accurate portrait of CFS. The info gleaned
from these studies can be invaluable in estimating the prevalence of CFS, pro-
jecting an individual’s risk for contracting it, identifying symptoms, guiding
diagnosis, and predicting the treatment outcome.
Early on, for example, researchers estimated that about 3,000 to 10,000
people in the United States had CFS. With results from later studies looking at
the population, the Centers for Disease Control and Prevention (CDC) now
estimates the number at over 1 million. As more studies are performed,
researchers anticipate even higher estimates. This is just one example of how
research is continuing to change and improve people’s understanding and
awareness of CFS.
60
Part I: Taking Steps Toward Treating Chronic Fatigue Syndrome 
Fukuda’s CFS diagnostic criteria
In 1994, the definition for CFS was refined, and
the new definition was named after its leading
researcher, Keiji Fukuda. CFS specialists still
use the new definition as the basis for the
majority of CFS studies. The Fukuda definition
classifies CFS as the following:
 Unexplained, persistent chronic fatigue that
isn’t the result of ongoing exertion, that isn’t
lifelong, that isn’t alleviated by rest, and that
results in a substantial reduction of regular
activity: occupational, educational, social,
or personal.
 Fatigue that has lasted for over six months
with four or more of these concurrent symp-
toms (that didn’t start prior to the extreme
fatigue):
• Impairment of short-term memory or
concentration
• Sore throat
• Tender lymph nodes in the neck or armpits
• Muscle pain
• Joint pain — without swelling or redness
• Headache — that is a different type and
has a different pattern or severity
• Nonrefreshing sleep
• Energy drain that lasts more than 24 hours
after exertion
Sound familiar? If you read Chapter 2, you may
notice that Fukuda’s definition is the same diag-
nostic criteria that the CDC uses to identify bona
fide cases of CFS. (For more about these diag-
nostic criteria and other symptoms often asso-
ciated with CFS, check out Chapter 2.)

There’s safety in numbers, or so the saying goes. With an illness that is diffi-
cult to diagnose, there’s recognition in them there numbers to boot. Since
CFS became “legitimate” in 1988, when the CDC gave the illness its name, sev-
eral landmark studies have hit the streets, pinpointing the who, what, where,
and when of the illness.
Epidemiological studies often differ from or seem to contradict one another
because population groups studied are difficult to control completely.
However, the more results researches gather, the more accurate the esti-
mates become.
The epidemiological studies for CFS are fairly recent and are considered
groundbreaking because so little real data was available before the results
were published. In this section, I give you the basic findings of the studies,
and you discover, in plain black and white, the evidence you need that you’re
indeed not alone.
Riding the Chicago–Wichita line
Wichita, Kansas, and Chicago, Illinois, have a lot more in common than the
fact that they’re two major Midwestern cities. These cities have been the
sites for two landmark epidemiological studies of CFS in the general popula-
tion. (See Figure 4-1 and 4-2 for specific details and comparisons of these two
studies.)
Lacking CFS diagnoses in Wichita
In 2003, researchers traveled to Wichita to determine how many people had
CFS. After studying 100,000 adults over the age of 18 via diagnostic screen-
ings and telephone interviews, they discovered that:
 Out of the 100,000 people, 235 had CFS.
 CFS was four times more common in women than men.
 CFS was most common among Caucasian women ages 50–59.
 Only 16 percent of the individuals with CFS were diagnosed as having
the illness.
 CFS lasted, on average, seven years.
If you look at Figure 4-1, you can see some of the results from the Wichita
study, revealing that CFS is a significant health issue in the USA.
61
Chapter 4: Finding Comfort in Numbers: You’re Not Alone

18-29
White
Unskilled/Semiskilled
0.00%
0.10%
0.20%
0.30%
0.40%
0.50%
0.60%
0.70%
0.80%
0.90%
30-39
40-49
Age Trends
50-59
60+
0.00%
0.10%
0.20%
0.30%
0.40%
0.50%
0.60%
0.70%
0.80%
0.00%
0.10%
0.20%
0.30%
0.40%
0.50%
0.60%
0.70%
0.80%
Racial Trends
Occupational Trends
Skilled worker
Professional
Latino
African-American
Other
Figure 4-1:
Results from
the Wichita
epidemi-
ology study
on CFS.
62
Part I: Taking Steps Toward Treating Chronic Fatigue Syndrome 

The conclusion: CFS is a major health problem in the United States. Granted,
235 people out of 100,000 isn’t a huge number. That’s a little shy of one quar-
ter of 1 percent. The number that’s so alarming is the 16 percent of people
with CFS actually receiving a diagnosis and treatment. That means 84 percent
of people with CFS are suffering in silence. Worse than that, they’re suffering
unnecessarily. What’s even more insidious is the fact that even those people
who have been diagnosed with CFS symptoms and are being treated sympto-
matically are still not provided with much relief!
Growing numbers in Chicago
A Chicago study, published in 1999, in the Archives of Internal Medicine, found
similar results to those found in Wichita (see preceding section).
Approximately 560 per 100,000 individuals had CFS. That’s more than double
the figure in the Wichita study, representing slightly more than half a percent
of the population. Extrapolate that out to the entire population of the United
States, and the number translates into about 1 million people.
The study also revealed that the highest levels of CFS were found consis-
tently among women, minority groups, and persons with lower levels of edu-
cation and low-paying jobs. The conclusion was that CFS is a common
chronic health condition, especially for women, that occurs across ethnic
groups. It was also contradicted earlier findings suggesting that CFS is a syn-
drome that primarily affects white, middle-class patients.
Check out Figure 4-2 for some of the findings in the Chicago epidemiology
study on CFS.
The bottom line in the Wichita and Chicago studies? Too many people were
going undiagnosed or misdiagnosed when it came to CFS.
Taking a global CFS census
Without statistics from other countries around the world, dismissing CFS as
an illness that’s isolated to a particular country is tempting. Maybe people in
the United States simply aren’t living right or eating right. Maybe the entire
country is populated with hypochondriacs looking for a trendy illness to call
their own. Maybe the evil pharmaceutical companies are just trying to sell
more drugs.
63
Chapter 4: Finding Comfort in Numbers: You’re Not Alone

18-29
White
$20,000 or less
0.00%
0.10%
0.20%
0.30%
0.40%
0.50%
0.60%
0.00%
0.05%
0.10%
0.15%
0.20%
0.25%
0.30%
30-39
40-49
Age Trends
50-59
60+
0.00%
0.10%
0.20%
0.35%
0.30%
0.05%
0.15%
0.25%
Racial Trends
Income Trends
$20,000-$40,000
$40,000 or more
Non-White
Figure 4-2:
The results
from the
Chicago
epidemi-
ology study
of CFS.
64
Part I: Taking Steps Toward Treating Chronic Fatigue Syndrome 

When you factor in the statistics from around the world, however, you find
that countries other than the United States have an even bigger problem with
undiagnosed cases of CFS. Studies performed in other countries show that
CFS crosses the international borders:
 In Iceland, 1,400 of the 100,000 people questioned had symptoms of
CFS. Because seasonal affective disorder (SAD) is associated with
the chemical imbalances found in depression, as well as hormonal
dysfunction, it may signal CFS. And, because Iceland and the other
Scandinavian countries have so much darkness during winter, there
may be a link between depression and SAD — and CFS. In fact, the typi-
cal symptoms of CFS in Iceland even have their own collective name:
Iceland disease!
 A Hong Kong study in 2001 revealed that 3,000 of the 100,000 people
surveyed reported having the symptoms associated with CFS.
 Australia jumped from 37 out of 100,000 cases in 1990 to 1,500 out of
100,000 cases of CFS in 1999.
 In Brazil, 2,000 of the 100,000 people surveyed were reported to
have CFS.
 In Great Britain, the numbers have changed over the years, possibly due
to different study methods. They jumped from a mere 6 out of 100,000
people with CFS symptoms in 1994 to 2,600 out of 100,000 in 1997. The
latest figures, from 2004, show that 800 people out of 100,000 were found
to have CFS.
 In the Far East, Japan had only 1 person out of 100,000 report to have
CFS in 1996. Only two years later, that number grew to 1,500!
 In some countries, diagnoses of CFS -appear to be less prevalent. These
countries include the Netherlands, where only 112 cases have been
reported out of 100,000 people studied, and New Zealand, where only
127 people out of 100,000 were reported to have CFS.
CFS isn’t some trumped-up illness that’s isolated to the shorelines of the
United States. Although CFS hasn’t been proven to be contagious, this illness
is somewhat of a pandemic, affecting people in all countries throughout the
world. The less that is known about this often debilitating illness, the more
people will suffer unnecessarily.
65
Chapter 4: Finding Comfort in Numbers: You’re Not Alone

66
Part I: Taking Steps Toward Treating Chronic Fatigue Syndrome 
Profiling groups for CFS
Profiling, or “tagging” a person a certain way because of race or gender, is
soooo politically incorrect when it comes to, say, stopping cars on the freeway,
often leading to racism and exploited as a tool to enforce injustice. In epidemi-
ology, however, profiling is essential for identifying groups of people who are
more prone to contracting a specific illness. Epidemiological profiling assists
doctors in providing more accurate diagnoses. Knowing, for instance, that CFS
afflicts more women than men or children enables doctors to consider it less
probable in some populations and give it more consideration in others.
Although CFS doesn’t exclusively attack specific populations, women seem to
contract this illness four times more than men, and CFS pretty much restricts
itself to people over the age of 18. Women between the ages of 40 and 59 form
the group believed to be most at risk. As I discuss later in this chapter, how-
ever, this statistic doesn’t mean that men and children are immune to CFS.
Early major studies of CFS found that most people with CFS were Caucasian,
middle-aged, middle-class women who were well educated. Why? Because
most of the data came from clinics and hospitals, the very places where well-
educated Caucasian, middle-aged, middle-class women go when they’re sick.
But they didn’t rule out the possibility that CFS is more widespread.
More recent studies, such as the CDC investigation of 13 counties in the state
of Georgia, have shown that CFS may be found in all races, all economic
levels, and all levels of education. In its Georgia study, for example, the CDC
broadened its population scope and found that CFS was even more prevalent
in minorities, specifically African Americans, Latinos, and Native Americans.
The people in this study were also from a lower socioeconomic bracket —
had a yearly income of $40,000 and under. They also found that it isn’t just
white, middle-class women who are most affected with CFS. Why is that, you
ask? It’s a hard, cold truth: Minorities have less access to the United States
health care system than Caucasians. The predominance of Caucasian women
with CFS in prior studies only shows that CFS was being under-diagnosed and
under-reported in other populations.
When researchers perform controlled studies of CFS, in which socioeconomic
status, ethnicity, gender, age, and marital and parental status are accounted
for (to level the playing field), ethnicity seems to have much less influence
over which group is at a higher risk. Experts believe that the risk of contract-
ing CFS is more a question of income. The reason why CFS shows up in lower-
income minority households is more likely due to economic, environmental,
or social factors: poor nutrition, limited medical access, unemployment, dis-
crimination, and the stress brought on by poverty.

Reconciling the results
So is there a CFS profile? As mentioned earlier in this chapter, profiling can
be dangerous — and it is here, in studies of CFS. Yes, CFS seems to affect
middle-class, white women. On the other hand, as other studies show, it can
also affect minority women, women of different economic status, women of
different races, men, the elderly, the young, and people all over the world.
The result? You can’t find one, complete, final answer. The best way to deter-
mine whether you have CFS is by reading this book, reading research on the
Web, looking at other potential causes of your CFS-like symptoms, and con-
sulting with your doctor. Go to a doctor who will work to get you a good diag-
nosis so you can get proper treatment. (For more on finding a physician,
head to Chapter 5.)
Underestimating the Real Numbers
Like a complex maze, CFS has many characteristics that make it difficult to
pin down. When you add in the human factor — the fact that people who
have CFS often have trouble identifying their symptoms as CFS or may be
reluctant to admit they feel lousy — survey results become more like a murky
swamp than a complex maze.
Although a portrait of the CFS patient is becoming clearer, many questions
remain unanswered. Who is more “ill” — those with gradual onset or sudden
onset CFS? Who may have CFS, but is blaming overtime at the office instead?
Who thinks she has CFS, but really has a common condition that mimics CFS,
such as Lyme disease or fibromyalgia? In the following sections, I wade through
the swamp of misconceptions to reveal some clarity buried in the muck.
Staying in the closet: Under-reporting
by patients
The results of every study on CFS have to be taken with a grain of salt, because
many individuals with CFS are compelled to hang out in the closet. The fact
that’s out of the closest is that only 16 percent of the people with CFS have
been diagnosed. This means that at least 80 percent of people with CFS are
not only undiagnosed, but they’re not getting the treatment they need! Why
does this happen? Several reasons come to mind, including the following:
67
Chapter 4: Finding Comfort in Numbers: You’re Not Alone

 No access to medical help. In rural areas where the closest hospital
is over 100 miles away, people may be unwilling to seek medical treat-
ment, especially for conditions that they think are merely mood related,
a bad flu, or overwork. A lack of quality health insurance may also be
an obstacle to seeking treatment. If someone has to pay over $50 out
of pocket just to step into the doctor’s office, costs can quickly add
up for the many visits required for an accurate CFS diagnosis. Even if
a person does seek treatment, she may give up after the third or fourth
visit.
 Type A personalities. Overachievers tend to think that they can work
through anything and therefore put off seeking medical help. A woman
executive may think, “Sure, I’m exhausted and my throat hurts. But
that’s because I’m working too hard . . . burning the candle too brightly
at both ends. I have too much stress in my life, in the office, and at
home. After life settles down, I’ll feel much better.”
 Immigrant status. Maybe you’ve recently come to America. Maybe your
English is limited. For example, researchers are finding that immigrant
Latinos in the USA are much more likely to get CFS than other minority
groups. They’re also much less likely to seek medical care.
 Minority report. Unfortunately, America still has a fair share of discrimi-
nation, which often manifests itself through poor health care, poor living
conditions, and poor education. Further, people from some cultural
backgrounds are less likely to complain about feeling ill, especially if
that illness involves more nebulous symptoms, such as fatigue, weak-
ness, and depression.
 Male machismo. Not to pick on men, but most guys equate fatigue and
muscle aches with weakness. Even when they have another serious ill-
ness, they’re less likely than women to visit the doctor for advice, if they
even have a doctor.
Misdiagnosing the real cause: 
Under-reporting by doctors
A doctor isn’t a mind reader. Yes, doctors are trained to read between the
lines, ask the right questions, and be health detectives who put all their
knowledge and experience into each patient. But, still, if you don’t tell your
68
Part I: Taking Steps Toward Treating Chronic Fatigue Syndrome 

doctor you’ve been exhausted for the past three months, or if you have a his-
tory of exaggerating your symptoms, she may miss something.
In order for a doctor to do the best she can for you, you have to let her know
what’s really going on. If necessary, bring a piece of paper with you describ-
ing your symptoms and the medications you take. Another tool I suggest to
my patients is to keep a medical diary — tracking your symptoms, the times
of day that they occur, and your emotional state. Together, you and your
doctor can find out what ails you, but only with your help.
Write down a list of your symptoms. Bring the list along to your next doctor’s
visit and share it with your doctor. In addition, jot down a list of the current
medications you’re taking. The more information your doctor has about
your current condition, the more she can assist you in sorting out your
symptoms and offering an accurate diagnosis (for more on diagnosing CFS,
see Chapter 6).
CFS has another element to it — what I call the all-in-your-head phenomenon.
For years doctors scoffed at CFS, not believing that CFS is a verifiable illness.
After all, doctors have no X-ray, no blood test, no physical, and no electrocar-
diogram that functions as a definitive diagnostic tool. Frustrated by an inabil-
ity to find a specific physical cause for CFS, doctors were driven to write it off
as a psychological malady. Early approaches to CFS were similar to the med-
ical community’s early approach to treating many brain disorders, such as
depression.
And, because many people suffering from CFS are depressed, unable to get
around, their minds in a fog, all the signs point to a mental illness, not a phys-
ical one. Even worse, CFS is easily misdiagnosed because so many conditions
have similar symptoms. When you think about it, you’re probably amazed
that CFS gets diagnosed at all!
Today, doctors have evidence that shows potential biological indicators
that CFS exists — markers in genetic structure, in the immune and central
nervous systems, and in the brain chemistry that red flag its existence.
The evidence shows dysfunction in multiple body systems — enough to
show that something is wrong somewhere, but no definitive marker or
indicator has been identified. Even armed with the latest research findings,
many doctors are still in the dark. Your best bet is to become proactive.
Find out what you can about your symptoms and their duration, and then
see a specialist. In Chapter 5, I provide strategies and tips for tracking down
the best doctor in your area for diagnosing and treating CFS.
69
Chapter 4: Finding Comfort in Numbers: You’re Not Alone

Singling Out Women
CFS has a thing for women, particularly women between the ages of 40
and 59. Nobody knows why for sure. Doctors and researchers surmise
that the complex hormonal machinery of females may make them more
susceptible. Another possibility is that women simply are less likely to
put up with discomfort. They recognize when they’re not feeling right, and
instead of denying it or suffering with it, they do something about it — they
head to their doctor. (Of course, I would never imply that a preponderance of
men deny or try to suffer through pain, but you can draw whatever inference
you choose.)
70
Part I: Taking Steps Toward Treating Chronic Fatigue Syndrome 
When the go-to go-getter got CFS
Eileen was a real go-getter. Everyone in the
neighborhood knew that if they needed some-
thing done, Eileen was the go-to person. She
organized parent-teacher nights at school,
never missed her kids’ soccer games, volun-
teered to assist students with learning difficul-
ties to learn how to read, and was just one of
those people who never said no when a
member of the community asked for help.
When she first experienced her fatigue, it was
sudden and sharp. She had gotten up out of bed
at her usual time, 6:00 a.m., ready to wake her
kids, when she felt dizzy. Her whole body felt like
lead. She felt as though an invisible force was
pushing her back into bed. She was so tired!
Her husband helped get the kids ready for
school. He also called her doctor and made an
appointment for that afternoon. He worked for
the town government, so it was easy for him to
drive Eileen to the doctor himself.
The doctor examined Eileen’s heart. He listened
to her breathe. He checked her ears, eyes, and
nose. He took a blood sample. Nothing. The
exam and test results showed that Eileen was
perfectly healthy. He gently suggested some
antidepressants and that Eileen pare back her
schedule.
Eileen did more than that — she had no choice.
Her symptoms grew worse and worse. She was
dizzy whenever she tried to get up, she forgot
why she’d walked into a room, and she was
exhausted after putting away a single bag of
groceries. The antidepressants didn’t seem to
be doing anything. She felt more depressed
than ever.
One of Eileen’s friends told her about CFS. Her
friend had a cousin who suffered from it and
was on disability. Soon Eileen was researching
the illness on the Web. At last! She had a name
to put to her symptoms. It wasn’t in her head.
Eileen found the name of a specialist through that
same friend. With the right treatment and lifestyle
changes, Eileen was able to resume most of her
activities. A year later, like the sun coming out
after a storm, her energy slowly returned and she
was getting back to being herself.

Whatever the reason, CFS seems to afflict about four times more women than
men. In a way, that can be a good thing for women. A doctor is more likely to
consider CFS as a possibility in a woman than in a man. In other words, if
you’re a woman complaining of fatigue, muscle pain, joint pain, and other
symptoms characteristic of CFS (see Chapter 2), you’re more likely than a
man to receive an accurate diagnosis and treatment — if you’re visiting a
health care professional who isn’t skeptical about CFS. Call me sexist, but
that’s the way it is. In this section, I cover those factors that primarily affect
women and can contribute to the reason why women (more than men) are
more often diagnosed with CFS.
Factoring in pregnancy
Although I’ve heard some futuristic discussions on the possibility of male
pregnancy, currently only women get pregnant, and when a woman who has
CFS gets pregnant, the pregnancy can alter the course of the illness, often
worsening it, but sometimes improving it.
The chart shown in Figure 4-3 illustrates the data collected in a study that
examined the effects of pregnancy on the dynamics of CFS. This 2003 study,
published in the Archives of Internal Medicine, points to a hormonal link
to CFS.
Same during
and after
0.00%
35.00%
30.00%
25.00%
20.00%
15.00%
10.00%
5.00%
Pregnancy’s Effect on CFS
Better during,
worse after
Worse during
and after
Worse during,
better after
Same during,
worse after
Better during
and after
Same during,
better after
Figure 4-3:
Data
showing
that
pregnancy
affects CFS,
if the patient
already
has CFS.
71
Chapter 4: Finding Comfort in Numbers: You’re Not Alone

Stimulating the thyroid discussion
Women (more than men) are vulnerable to thyroid problems. Either the
thyroid is producing too much of a particular hormone, as in the case of
hyperthyroidism, or it’s producing too little, as in the case of hypothyroidism.
Hypothyroidism often causes similar symptoms to those of CFS, such as
fatigue, irritability, and lack of energy, so women who suspect that they may
have CFS should first have their thyroid hormone levels checked in a blood
test to rule out a possible thyroid condition.
You can have a thyroid condition and CFS. If your doctor diagnoses hypothy-
roidism and provides treatment, but your systems persist, have your levels
checked again. If your thyroid hormones are at normal levels, and you’re still
feeling miserable, CFS may be the cause.
If your CFS symptoms last more than ten years, you may have other condi-
tions, some that also mimic CFS and can be precursors to it, including shin-
gles, fibromyalgia, IBS, major depression, mono, anemia, cardiac arrhythmia,
chronic bladder infection, chronic bronchitis, and asthma. See Chapter 3 for
details about these and other conditions that mimic and sometimes interact
with CFS.
Putting up with pain
Who puts up with pain more stoically — men or women? Obviously, it has
a lot to do with the personality of the person, not the gender. However,
women seem to open up about their pain more than men — whatever the
intensity.
Scientists, researchers, and physicians have taken great pains (so to speak)
to reveal the facts about pain, especially chronic pain. They’ve grouped the
pain that most women or men feel into the following two categories:
 Paroxysmal pain occurs randomly and suddenly. This type of pain is
intermittent, sharp, and jolting, but temporary, lasting from a few sec-
onds to a few hours. However, periods of paroxysmal pain may be
chronic in nature, as when a person has occurrences once a month for
twenty years.
72
Part I: Taking Steps Toward Treating Chronic Fatigue Syndrome 

 Chronic pain is duller and lasts longer. This pain is like the fatigue you
feel when you have CFS — it doesn’t go away after six months.
The key word for women who suspect they have CFS is chronic.
Being a middle-aged woman:
A double whammy
As a woman, if your thyroid doesn’t get you, your menopause may step
in and cause other hormonal problems. Menopausal, perimenopausal,
and postmenopausal women often experience symptoms similar to those
of CFS, such as fatigue, sleep dysfunction, and irritability, but these symp-
toms may not signal CFS. If a woman is very debilitated by her symptoms,
they may be effectively relieved with short-term HRT (hormone replacement
therapy).
The hormonal component to CFS in women is often supported by data
that shows an increased incidence of the following conditions in women
with CFS:
 Endometriosis: The tissue that lines the uterus travels to areas outside
of the uterus.
 Polycystic ovary syndrome: Ovarian cysts interrupt normal ovulation
and menstruation.
 Night sweats: Both menopause and CFS can cause night sweats. If you’re
menopausal with CFS, you get a double whammy, which may worsen the
night sweats.
Lowering the age limit: Teens
and young women
You don’t have to be a middle-aged woman to be afflicted with CFS, but if you
are a woman, the older you are, the more at risk you become. Young girls are
typically less likely to succumb to CFS than older girls and “tweenagers.” By
73
Chapter 4: Finding Comfort in Numbers: You’re Not Alone

the time a child becomes an adolescent, the rates of CFS start to climb. One
Chicago study showed that out of 100,000 adolescents between the ages of 13
and 17, 181 experienced symptoms of severity and duration to qualify for a
CFS diagnosis.
Although CFS is less common in adolescents than in older segments of
the population, the repercussions of CFS can be much more dangerous.
Teenagers, who already have a higher incidence of suicide than other age
groups, may feel additional pressure from CFS. CFS can inhibit their fun,
ruin their social life, expose them to teasing from peers, and negatively
affect their classroom performance. An undiagnosed, untreated teenager is at
serious risk of suffering a host of other problems.
Counting Heads in the Lower Risk Groups
Although CFS is more attracted to women than men, children, and the elderly,
it can afflict anyone at any age. If you experience the symptoms described in
Chapter 2, don’t rule out CFS or let your doctor rule it out simply because
you’re not a 50-year-old woman.
In the following sections, I explore some of the groups that see a lower inci-
dence of CFS — but see it nonetheless — and explain exactly why you may be
at risk if you’re in one of these groups.
No matter what your age or gender, visit your doctor regularly to identify
any health conditions as early as possible. Early, effective treatment of other
health conditions may be just what the doctor ordered to spare you from
adding to your misery with a bad case of CFS.
Singling out seniors: Cranky 
old fart or CFS sufferer?
Seniors often look forward to the day when their kids move out for good and
they can kick back and enjoy their golden years. These golden years, how-
ever, are often plagued with minor annoyances or nagging age-related condi-
tions, including fatigue, memory loss, muscle pain, joint pain, and trouble
sleeping. Sounds a lot like CFS, right?
74
Part I: Taking Steps Toward Treating Chronic Fatigue Syndrome 

While these symptoms may be common in seniors, and most seniors don’t
have CFS, you shouldn’t rule out CFS entirely. Seniors, like any other group,
can’t be profiled, but it is possible that their fatigue, pain, and lack of energy
are due to CFS. Does it matter? Not necessarily. Treatment will most likely be
the same: antidepressants for depression, healthier lifestyle for energy, pain
killers for aches and pains, and sleep aids for sleep dysfunction.
Hiding his tears: Emotion, men, and CFS
According to the most recent statistics, more than 266,000 men in the United
States alone have CFS. As discussed earlier in this chapter, however, the real
numbers are likely to be higher, because men are less likely to consult with
their doctors about it.
One of the primary symptoms of CFS in men seems to be decreased libido (a
lowered sex drive). That’s no surprise, because when you feel tired, aching,
and exhausted, your mojo is the first thing to roll out of bed. And when that
happens, a good number of men seek other ways to solve the problem,
including exercise, vitamins, and medications for erectile dysfunction. In
some cases, these pursuits of other symptomatic remedies may prevent
men from seeking a cure to their real problem — CFS.
Acting out: Children get CFS, too
Can younger kids get CFS? The jury is still out on this question. A study per-
formed by researchers in Chicago found that zero kids from ages 5 to 12 had
CFS. In Wichita, a similar study turned up 49 kids (ages 5 to 12) out of 100,000
surveyed who had CFS.
One theory behind the low numbers of children with CFS is that young
children often internalize their distress. They feel the same discomfort
adults feel — the exhaustion, pain, and general malaise — but because
they don’t really understand what’s happening to them and they can’t
put a name on it, they express their discomfort in other ways. They may 
misbehave in school, fail to pay attention, refuse to do homework, and
lash out at their classmates. In many cases, kids with CFS exhibit the same
behaviors as children with ADHD or depression.
75
Chapter 4: Finding Comfort in Numbers: You’re Not Alone

The descriptions of men and kids with CFS tend to be, overall, dismissive.
Evidence is limited, but it appears (according to CFS practitioners, kids
