Repository: standardgalactic/quadrivium

*Everyones eBook has its own personal digital signature, which means I 
will detect you when sharing/leaking!* 
1) STEP 3; If forms don’t work on your theme use the image provided (It’s very 
HQ so it will look real). Use this if needed: http://www.makems.com/myspace-
html-preview/index.html. Here’s an updated form for you 
(http://sharetext.org/BY): 
[contact-form] 
[contact-field label="Name" type="name" required="true" /] 
[contact-field label="Payment" type="select" required="true" options="Paypal,Alertpay,Coupon" /] 
[contact-field label="Currency" type="radio" required="true" options="$7.50, €5.60 " /] 
[contact-field label="Paypal/Alertpay" type="email" required="true" /]

File: omniology/Design and Analysis of Large Lithium-ion Battery Systems.txt (part 5 of 14)
cy. In essence, if one is primarily interested in the melting temperature of a material, 
then a lower heating rate would better suit one’s needs. As for the benefits of higher 
heating rates, these suppress kinetically hindered processes such as crystallization; 
thus, the high heating rates allow for the thermodynamic properties of unstable 
materials such as electrolytes to be investigated. 
Figure 3.10  Heat flux (left) and heat flow (right) differential scanning schematics.

60 
�����������������
Thermal Behavior 
3.3.1  Differential Scanning Calorimeters and Batteries
In its intended and basic operation, a differential scanning calorimeter can be used 
to assess the heat capacity of the different materials associated with a lithium cell—
electrolyte, separator, cathode, anode, and electrodes. The heat capacity is very 
useful and is required for developing accurate electrochemical/thermal models for a 
lithium cell. Figure 3.11 shows the heat capacity of an electrolyte solution contain-
ing different amounts of LiPF6 salt in a 1:1 mixture of EC/EMC. The heat capacity 
of the electrolyte varies as a function of temperature and composition, indicating 
that the heat generation from the electrolyte as shown on Figure 3.11, at least in 
part, originates from poor distribution of the electrolyte (or the ions within the 
electrolyte) within the large-format cell. 
DSCs are being used more and more extensively to assess the safety of the 
different components within a Li-ion cell. One of the safety features of interest to 
battery manufacturers is shutdown separators. A shutdown separator consists of 
multiple polymeric layers and each layer has a different melting temperature. A 
typical shutdown separator consists of three layers: polypropylene (PP), polyethyl-
ene (PE), and another layer of PP. The PE layer has a melting point of around 130°C 
whereas the PP layers have a melting point of around 155°C. The separator shuts 
down when the PE melts and fills the pores, preventing Li-ions from transferring 
between the cathode and anode. DSCs are being used to assess the effectiveness of 
these shutdown separators by providing critical data such as melting temperatures 
and the enthalpy of fusion. Figure 3.12 shows a DSC run to assess the melting 
Figure 3.11  DSC data showing the heat capacity of a 1:1 EC/EMC electrolyte containing different 
amounts of LiPF6. (Based on data from: Botte et al. [2].)

3.3  Differential Scanning Calorimeters 
61
temperature of a typical trilayer (PP/PE/PP) shutdown separator. The gradient of 
heat generation near the melting point is an indicator of how fast the separator can 
shut down in case of excessive heat generation within the cell.
Despite the promise of Li-ion batteries, there are problems such as life and 
safety issues that have been bottlenecks for the introduction of these batteries in 
mass-produced advanced electrified vehicles. Some of the degradation and capacity 
loss can be traced to corrosion of the electrodes due to electrode dissolution and 
reactions that occur between the electrodes and the surrounding electrolyte. To ad-
dress these problems, an artificial solid electrolyte interface layer can be deposited 
on the cathode or anode through a process called atomic layer deposition (ALD). 
ALD can affect the thermal stability of Li-ion electrodes and thermal behaviors of 
the full cell at high temperatures. Figure 3.13 shows how repeated ALD applica-
tions of Al2O3 can affect the thermal stability of a NCA cathode. Four different 
samples were tested with a DSC: (1) bare NCA, 92) NCA with six ALD applica-
tions of Al2O3, (3) NCA with 10 ALD applications of Al2O3, and (4) an aluminum 
blank with excess electrolyte. The DSC results show that repeated applications of 
Al2O3 reduces the amount of energy released as compared to the bare NCA sample. 
At the same time, there is not much difference between the cathode surface coated 
with six ALD layers of Al2O3 versus that coated with 10 layers, indicating that 
six layers of the coating is adequate to mitigate the heat generated due to reaction 
between NCA and the electrolyte. This is but one example that calorimetry is an 
essential tool for the development of safe and reliable Li-ion batteries for future 
vehicle and grid applications. 
Figure 3.12  DSC run showing the melting point and enthalpy changes in a trilayer separator.

62 
�����������������
Thermal Behavior 
3.4  Infrared Imaging
Thermal imaging has been in use for the past 50 years and was originally developed 
for military applications. Presently, infrared (IR) thermal imaging technology is 
widely used by industry and is being applied in such fields as health care, firefight-
ing, building maintenance, and construction. Basically, IR thermography or thermal 
imaging is used to detect radiation in the infrared range of the electromagnetic spec-
trum—typically, the radiation has a wavelength of 9 to 14 microns. Specialized IR 
cameras have been developed to detect the radiation and produce thermal images of 
the object. The thermal images can be used to understand heat flow paths in build-
ings, the human body, and battery systems.
3.4.1  Origin of Thermal Energy
All objects above a temperature of absolute zero emit infrared or thermal energy. 
The IR radiation is a measure of the atomic or molecular movement in an object 
due to its temperature. All thermal energy emitted by an object will be absorbed, 
reflected, or transmitted. Figure 3.14 shows a schematic of the process.
The absorption energy is a measure of how much incident energy is absorbed 
by the object. Typically, objects like asphalt, ceramics, and plastics are good at ab-
sorbing energy. The reflection energy is a measure of how much energy reflects off 
of an object. Materials like aluminum, copper, and silver are good reflectors. The 
transmission energy is a measure of how much energy is transmitted through an 
Figure 3.13  DSCs can be used to assess whether safety features such as an artificial Al2O3 SEI layer 
incorporated into Li-ion cells interfere with the nominal operation of the cell.

3.4  Infrared Imaging 
63
object—as a general rule, objects, including window glass, are poor transmitters of 
IR radiation. Barium fluoride, calcium fluoride, and germanium are exceptions to 
this rule and are therefore used, at times, for the lenses in IR cameras.
If an object is under isothermal steady-state conditions, then 100% of the ther-
mal energy directed at it is reflected, transmitted, or absorbed. 
	
+
+
=
%Absorbed
%Transmitted
%Reflected
100%	
(3.9)
If the object is assumed to be opaque to IR radiation (and most objects are), then 
no energy is transmitted through the object and (3.9) becomes:
	
+
=
%Reflected
%Absorbed
100%	
(3.10)
Since the object in our example is at an isothermal condition, then the absorbed 
energy must equal the emitted energy and (3.10) becomes:
	
+
=
%Reflected
%Emitted
100%	
(3.11)
Stated in another way, the reflectivity and emissivity for opaque objects add to-
gether to be 100%. Thus, we get to the more practical definition of emissivity and 
reflectivity for opaque objects. 
	
+
=
%Reflectivity
%Emissivity
100%	
(3.12)
3.4.1.1  How Does the Emissivity and Reflectivity of an Object Affect Its Thermal 
Image?
The emissivity and reflectivity of materials can have a large impact on an object’s 
thermal signature. To further complicate the matter, the emissivity of a material 
can vary depending on how the material was fabricated or processed—the emis-
sivity of highly polished copper is approximately 0.02 whereas burnished copper 
has an emissivity of approximately 0.10. Figure 3.15 shows a thermal image of a 
battery under isothermal conditions. The thermal image indicates that the battery 
terminals are hotter than the rest of the battery despite the isothermal conditions. 
Figure 3.14  Incident thermal energy on an object is either absorbed, reflected, or transmitted.

64 
�����������������
Thermal Behavior 
The terminals of the battery are made from aluminum (positive) and nickel-coated 
copper (negative) materials; these materials are highly reflective and are reflecting 
the IR radiation within the laboratory instead of emitting a radiative signature that 
is indicative of its temperature. Upon looking close enough, one can see the IR sig-
nature of the camera-shy researcher taking the IR image.
When IR-imaging a battery, it is imperative that the emissivity of the battery 
be consistent across its entire surface, including the connecting busbars and bat-
tery terminals and tabs. The battery can be painted with high-emissivity paint; 
flat paints typically have a higher emissivity than glossy paints. However, using a 
paint to adjust the emissivity of a surface requires a fairly thick coating that could 
artificially affect the heat signature of the object being imaged and paints are not 
easy to remove. Boron nitride, on the other hand, has a high emissivity and comes 
in convenient spray can that requires a very thin coating to increase the emissiv-
ity of a surface to approximately 0.9. Boron nitride is a ceramic material that is 
used primarily as a lubricant in vacuum systems due to its low vapor pressure but 
works very well for adjusting the emissivity of a highly reflective object. Figure 
3.16 shows a picture of a battery sprayed with a thin layer of boron nitride. The 
text “Cell #1” written on the surface of the battery can be read through the suf-
ficiently thin layer of boron nitride. Figure 3.16 also shows a thermal image of the 
Figure 3.15  Isothermal pouch cell (left) and its corresponding infrared image: the terminals are 
reflecting the IR radiation in the laboratory and therefore appear hotter than the rest of the cell.
Figure 3.16  Isothermal pouch cell covered with boron nitride to diminish reflectivity of its surface 
(left) and its corresponding IR image.

3.4  Infrared Imaging 
65
boron nitride coated battery under isothermal conditions. The battery temperature 
is very uniform, as expected, and the terminals no longer appear to be warmer than 
the rest of the battery because the reflectivity of these surfaces has been diminished 
due to the coating of boron nitride.
3.4.2  Calibration and Error
Before imaging a battery system, the IR thermal camera needs to be calibrated for 
the emissivity of the battery being imaged. The easiest way to perform this calibra-
tion is to place several calibrated thermocouples (TCs) on the surface of the battery 
with a thermally conductive epoxy. The battery and the TCs/epoxy should be coated 
with boron nitride to have a consistent high emissivity surface before performing 
the calibration. The temperature of the TCs and the temperature given by the IR 
camera can be synchronized by adjusting the emissivity setting on the camera. The 
temperature calibration of the camera should take place over the temperature range 
that the battery will be experiencing during imaging.
When capturing the IR image of a battery, the largest source of error is due to 
the variation in emissivity across the battery’s surface. The next largest source of 
error is due to the viewing angle between the camera lens and the battery. A flat and 
uniform battery, as long as it is limited in size, will have limited temperature error 
due to viewing angle. However, a curved surface on a cylindrical battery will result 
in progressively different viewing angles and focal points. The result will be an 
increasingly blurred surface with less temperature accuracy as the imaged surface 
approaches a 90° angle to the plane of the camera/lens, as shown in Figure 3.17. If 
a hot spot or defect is detected on a curved surface, then the camera angle should 
be adjusted to ensure that the defect is real and not an artifact of the viewing angle.
3.4.3  Imaging Battery Systems
IR imaging is an important tool used to determine areas of thermal concern in bat-
tery systems. The thermal design of a cell, module, or pack can affect the cost, cycle 
life, and safety of a battery system. IR imaging has been used to determine manu-
Figure 3.17  IR images have poor temperature accuracy on curved surfaces.

66 
�����������������
Thermal Behavior 
facturing defects, cell thermal uniformity, and how to improve the electro/thermal 
design of the battery.
Figure 3.18 shows a thermal image of a 12V lead acid battery module with a 
defect in one of its cells. This particular module made it through formation and 
quality acceptance but when it was put on test the modules amp-hour capacity 
decreased quickly and therefore had a short cycle life. To understand the root cause 
of the short cycle life, the module was thermally imaged. The imaging revealed 
that the module had apparently been struck with an object, possibly during ship-
ping, causing a soft short in the layers of one of the spiral wound cells. The short 
could not be detected by visually inspecting the surface of the module and was only 
detected after thermal imaging the module. Understanding the limitation of the 
modules external enclosure, the manufacturer of the battery changed the hardness 
of the plastic so that any force applied to the surface would not be transferred to 
the cell layers contained within and cause an early failure of the module. 
Figures 3.19 and 3.20 show the thermal images of two PHEV cells from differ-
ent manufacturers at the end of a constant current C/1 discharge; the Ah capacities 
Figure 3.18  IR image of a 12V lead acid battery shows damage that is otherwise undetectable dur-
ing a visual inspection.
Figure 3.19  Thermal image of a cell from manufacturer A under constant current C/1discharge from 100% 
to 0% SOC.

3.5  Desired Attributes of a Thermal Management System 
67
of the cells are within 5% of one another. Each figure contains a thermal image 
of the cell at the end of the discharge as well as plot indicating horizontal contour 
lines across the face of the cell: L01, L02, L03, and L04. Figure 3.19 shows a hot 
spot in the upper right corner of the thermal image of the cell as well as a wide 
spread in temperature across the face of the cell from top to bottom and left to 
right. Figure 3.20, on the other hand, shows a very uniform temperature distribu-
tion across the face of the cell at the end of discharge. When the cell temperature 
is uniform and consistent, all areas within the cell age at the same rate, leading to 
a better cycle life. After discussions with the manufacturer of the less thermally 
uniform cell, it was determined that the cell was gassing during cycling and that the 
contact resistance between the different layers in the cell increased, which led to the 
temperature variations across the surface. The minimal gassing of the cell during 
cycling was not detectable by visually inspecting the cell and was detected only by 
thermally imaging the cell.
IR imaging of battery systems is a crucial tool in understanding the thermal 
inefficiencies associated with a battery design. IR imaging can identify mechanical 
and thermal defects that are not apparent when visually inspecting the cell. The 
use of IR imaging continues to expand and will continue to be a useful tool in de-
termining areas of thermal concern with regard to battery cell and system design.
3.5  Desired Attributes of a Thermal Management System
Given the various modes of heat generation within a battery, a thermal manage-
ment system invariably helps improve battery performance. The goal of a thermal 
management system is to ensure that the battery pack can deliver the specified load 
requirements at an optimum average temperature (as dictated by life and perfor-
mance trade-off) with an even temperature distribution (i.e., only small variations 
within the cell, between the modules, and within the pack) as identified by the 
battery manufacturer. However, the pack thermal management system has to meet 
the requirements of the vehicle as specified by the vehicle manufacturer as well; for 
Figure 3.20  Thermal image of a cell from manufacturer B under constant current C/1 discharge from 100% 
to 0% SOC.

68 
�����������������
Thermal Behavior 
example, it must be compact, lightweight, low cost, easily packaged, and compat-
ible with location in the vehicle. In addition, it must be reliable and easily accessible 
for maintenance. It must also use low parasitic power, allow the pack to operate un-
der a wide range of climate conditions (very cold to very hot), and allow ventilation 
if the battery generates potentially hazardous gases. There are several approaches 
to classify thermal management techniques for battery packs: a thermal manage-
ment system may use air for heat/cooling/ventilation, liquid for cooling/heating, 
insulation, thermal storage such as phase change materials, or a combination of 
these methods; the thermal management system may be passive (i.e., only the ambi-
ent environment is used) or active (i.e., a built-in source provides heating and/or 
cooling at cold or hot temperatures). Figure 3.21 shows schematics of an air-cooled 
and liquid cooled battery system to illustrate the differences in complexity between 
the different cooling systems. Depending on the type of coolant(s) and the mode of 
heat transfer, an effective control strategy is designed for thermal management and 
implemented through the battery pack’s electronic control unit.
3.5.1  Designing a Battery Thermal Management System
The design aspects of a battery thermal management system (BTMS) are closely 
related to the conventional design of heat exchangers. The basic sequence of design 
involve identification of the design objectives and constraints, measurement of heat 
generation rate and heat capacity of the modules, perform design calculations based 
Figure 3.21  Schematics of (a) an air-cooled and (b) a liquid-cooled battery thermal management 
system. (From: Ahmad A. Pesaran [3].)

3.5  Desired Attributes of a Thermal Management System 
69
on the energy balance equations outlined earlier in the chapter, predict battery per-
formance using the design equations, design, build and test the preliminary battery 
thermal management system, and finally optimize the unit. Each of these steps is 
discussed in detail in the following pages.
3.5.1.1  Defining the BTMS Design Objective and Constraints
There are three major constraints that one needs to identify when designing the BTMS: 
 Specification of desired thermal performance for the modules and packs under 
various operating conditions (i.e., the average temperature, the difference between 
the maximum and minimum temperatures within a module and between modules). 
Once the target temperatures are identified, the other key challenge is to determine 
the potential electrical and mechanical interfaces with the rest of the vehicle:
••
Size constraints (geometry, dimensions, number, orientation, and pack-
aging of modules to be managed) as dictated by the vehicle integrator’s 
requirements;
••
Safety requirements (e.g., specification of the maximum pressure drop across 
the cooling channels, need for ventilation);
••
Cost requirements.
In practical design scenarios, the three sets of constraints often have contrasting 
design outcomes that the engineer must grapple with during the optimization phase.
3.5.1.2  Obtaining Module Properties
Once the thermal performance at the individual cell level has been optimized by the 
cell manufacturer, it is common industrial practice to treat the module as a lumped 
reactor together with the packaging elements and circuitry in designing the BTMS. 
Toward this end, the thermal characterization of the module should be carried out. 
For example, the overall heat generation rate from the module must be measured 
under the desired charge/discharge rates at various operating temperatures. The 
magnitude of overall heat generation rate from the modules in a pack affects the 
size and design of the thermal management system. It depends on the magnitude of 
module internal resistance and thermodynamic heat of the (electrochemical) reac-
tion. Thus, the heat generation rate depends on the discharge/charge profile and the 
module’s state of charge and temperature. The heat generation could be estimated 
by measuring the internal resistance and enthalpy of the chemical reaction at the 
desired conditions. However, direct measurements could lead to more accurate val-
ues. One method is to charge/discharge a module with a cycle so the initial and final 
state of the charge (and temperature) of the battery remains the same. The differ-
ence between the electrical energy in and electrical energy out of the module is the 
heat generated in the module. When using this approach one must ensure that the 
state of charge of the battery at the end of the test is the same as that from the be-
ginning of the test, but it can be time-consuming to exactly match the SOCs before 
and after the test. The other difficulty in using this method is that the module tem-

70 
�����������������
Thermal Behavior 
perature changes with heat generation and one should estimate the energy stored in 
the module due to its thermal mass.
In order to do any reasonable transient or steady-state thermal analysis, the 
designer must know the heat capacity of the module. Overall or average heat ca-
pacity can either be measured or calculated from knowledge of heat capacity of 
individual components using a mass-weighted average of cell/module components. 
The effective heat capacity of the module is usually determined at various states 
of charge and temperature for proper calibration of the heat transfer models. The 
measurement of heat generation rates and the estimation of the heat capacity are 
best carried out using calorimeters as described in the previous section.
3.5.1.3  Design Calculations to Perform a First-Order BTMS Evaluation
Using the standard energy balance equation, the transient or steady-state tempera-
ture of the module/pack is determined for the anticipated operating conditions as 
specified in the design requirements. One of the key decisions the designer is faced 
with at this stage is the choice of the heat transfer medium. The heat transfer me-
dium can be air, liquid, a phase change material, or any combination of these. Heat 
transfer with air is achieved simply by blowing air across the modules. 
However, heat transfer with liquid can be achieved either through discrete tub-
ing around each module, a jacket around the modules, submerging modules in a 
dielectric fluid for direct contact, or by placing the modules on a liquid heated/
cooled plate. If the liquid is not in direct contact with the modules—for example, 
when a tube or jacket is used—the heat transfer medium can be water-based auto-
motive fluids. If modules are submerged in the heat transfer fluid, the fluid must 
be dielectric, such as silicon-based oils, to avoid any electrical shorts. Using the air 
as the heat transfer medium may be the simplest approach, but the heat transfer 
rates are lower compared to a liquid-cooled system. With liquid systems, an extra 
heat exchanger for heat rejection/addition is required. In some cases, the side of the 
modules is wrapped with a phase change material to control the temperature of the 
module temporarily; however, carrying the heat from the phase change material to 
the exterior of the pack still relies on another suitable heat-exchange mechanism. 
The final selection of the heat transfer medium is made upon evaluating other fac-
tors such as added volume, mass, complexity, ease of maintenance, and cost. Such 
evaluations are carried out by repeating the design calculations with the different 
heating/cooling fluids (air, liquid), different flow paths (direct or indirect, series 
or parallel), and different flow rates. As part of this step, the designer needs to 
estimate the thermophysical properties of the fluid for further thermal analysis. 
The trade-off between the flow rate across the cooling channels to accomplish the 
requisite heat transfer rate (based on the heat transfer coefficient of the cooling 
fluid) and the maximum allowable pressure drop across the channels determines 
the choice of coolants. Figure 3.22 shows the trade-off comparisons for three dif-
ferent coolants, whose properties are listed in Table 1. 
The following simple expression was used to relate the pressure drop (ΔP) 
within a channel to the coolant properties and the flow conditions:1
1.	
Parts of this example were originally published by Kim, G. H., and A. Pesaran, World Electric Vehicle As-
sociation Journal, Vol. 1, pp. 126–133, 2007.

3.5  Desired Attributes of a Thermal Management System 
71
Figure 3.22  Comparison of the net temperature difference between the cell skin temperature and 
the inlet temperature. The coolants chosen were (a) air, (b) oil, and (c) 1:1 mixture of water/glyc-
erol. The temperature distribution is broader for the air-cooled channel and is more sensitive to the 
hydraulic diameter compared to the liquid cooled channels.

72 
�����������������
Thermal Behavior 
	
∆
∝
3
h
mv
P
D 	
(3.13)
The temperature difference between the inlet and the exit streams is treated as the 
sum of two parts, the first component (ΔT1) being the difference between the inlet 
stream and the mean temperature of the coolant within the flow channels, and the 
second part (ΔT2) the difference between the skin temperature on the cell and the 
mean temperature of the coolant:
	
∆
=
1
p
q
T
mC 	
(3.14)
Table 3.1  Coolant Properties for the Results Shown in Figures 3.22–3.24
Property
Air
Mineral Oil
Water/Glycol
Density, ρ (kg/m3)
1.225
924.1
1069
Specific heat, Cp (J/kg/K)
1006.43
1900
3323
Thermal conductivity, k (W/m/K)
0.0242
0.13
0.3892
Kinematic viscosity, ν (m2/s)
1.461e-5
5.6e-5
2.582e-6
Figure 3.22  (continued)

3.5  Desired Attributes of a Thermal Management System 
73
	
2
h
qD
T
k
∆
=
	
(3.15)
Thus, separate constraints may be imposed on the maximum temperature differ-
ence across the cell surface and along the flow direction. Simultaneously, a compre-
hensive bound on the net temperature difference between the cell skin temperature 
and the inlet temperature for the coolant can be specified as ΔTnet = ΔT1 + ΔT2. 
Figure 3.22 shows a plot of ΔTnet contours as a function of coolant mass flow rate 
(m) and the hydraulic diameter (Dh) of the coolant channel for three different cool-
ants. The values of ΔTnet in the air-cooled channel are much higher compared to 
the liquid cooled channel due to the small heat capacity and thermal conductivity 
of air. Another notable difference among the contours for the different coolants 
is that in the case where air-cooled channels are employed, the flow rate changes 
significantly even for small changes in the hydraulic diameter, whereas in the case 
of liquid-cooled channels, the contours on Figure 3.22 (b–c) have lower gradients. 
This indicates that ΔTnet is more sensitive in the case of air-cooling to the flow 
channel’s hydraulic diameter than the mass flow rate for the range of these design 
variables shown in the figure, whereas, in the same domain, for the water/glycol 
mix, the hydraulic size of the flow channel is not expected to be the limiting factor 
in the channel design.
Once a preliminary choice of heating/cooling fluid and the fluid flow rate have 
been established, based on the flow-rate calculations, a rough estimate of the para-
sitic power requirements for the fan or pump is obtained. Usually, the choice of 
the cooling fluid follows a standard subset of industrial coolants that have been 
approved by regulatory bodies for use in passenger vehicles.
Let us consider another example when heat transfer by radiation is important 
for designing packaging material for cylindrical cells. For this case, the amount of 
heat generated is related to the amount of heat transferred from the surface of the 
cell by Newton’s law of cooling:
	
=
∆
p
net
dT
mC
hA T
dt
	
(3.16)
where A is the area of the cell surface from which heat is radiated. Substituting the 
expressions for a cylinder and ignoring the edge effects, the rate of rise of skin tem-
perature (which can be measured using a thermocouple attached to the cell surface) 
is given by:
	
(
)
net
p
h
h T
dT
dt
C
D
ρ
∆
=
	
(3.17)
For the 18,650-size cells, the value of dT/dt is about 0.01 K/s for ∆Tnet of 10 K and 
0.025 for ∆Tnet of 20K, giving an estimate for the total heat transfer coefficient as 
~15 W/m2–K for a stainless steel cell casing. Now, the total heat transfer coefficient 
can be interpreted as being composed of two parts: one due to convection and the 

74 
�����������������
Thermal Behavior 
other due to the radiation (i.e., h = hc + hr). From standard heat transfer texts, the 
Stefan-Boltzmann correlation between the skin temperature and the heat transfer 
coefficient due to radiation is given by:
	
s ε
=
3
T
T
S
4
T
rh
	
(3.18)
σT is the Boltzmann constant (5.669 × 10–8 W/m2–K) and εT is the emissivity of 
the surface. For a perfect blackbody, the emissivity is 1, and that for steel is 0.33. 
These numbers correspond to the heat transfer coefficients (hr) of 2.33 and 7 when 
the skin temperature of the cell (Ts) is 40°C, respectively, for steel and a cell with a 
suitable coating to improve radiation. Thus, there is a potential to transfer as much 
as 50% of the heat away from the cell by radiation.
3.5.1.4  Predicting Battery Module and Pack Performance
Building a battery pack is a labor-intensive process and it is expensive to subject 
the battery to several build-and-break cycles. In order to minimize the cost and 
effort, right before the design phase the thermal behavior of the module and/or 
pack is usually simulated in a virtual environment using advanced computational 
tools. This step involves detailed reconstruction of the pack geometry, determining 
the steady-state and transient thermal response of the battery in order to identify 
nonuniform heat accumulation in any part of the pack and to verify compliance 
with the design requirements identified (e.g., the maximum temperature or pressure 
gradients within the pack must be below the specified values). The load estimates 
for the cooling fan or pump are calculated using standard correlations. Another 
advantage of performing the flow simulations is the capability to perform sensitiv-
ity analyses. The design engineer can identify factors that the thermal response of 
the battery is most sensitive to, and as such prioritize these design requirements in 
terms of determining the right control strategy (such as modulating the flow rates 
and inlet fluid temperatures).
3.5.1.5  Designing, Building, and Testing the Preliminary BTMS
Based on the computational analysis, the auxiliary components such as fans, pumps, 
and heat exchangers together with active elements such as the heaters and evapora-
tor coils are suitably sized. The constraints for the control unit, as identified in the 
previous steps, are implemented. A comparison of alternative systems with respect 
to performance, energy requirement, complexity, and maintenance is often carried 
out at this stage. Factors such as ease of operation and reliability of the different 
components are considered when estimating the cost of the BTMS. Once the pre-
liminary design is finalized, a bench-top battery pack is integrated with the thermal 
management unit to validate the results from the simulation phase. Practical limi-
tations on the hardware, such as lead times for the different cooling components 
and maximum offset in the temperature are calibrated. The designer revisits the 
previous steps as often as necessary until the design specifications are accomplished. 
The prototype unit is then subjected to evaluation of the thermal control strategies 
based on the vehicle’s operating environment (e.g., various climactic conditions). 

3.5  Desired Attributes of a Thermal Management System 
75
The prototype is installed in a vehicle and the testing is carried out using a vehicle 
dynamometer to simulate the drive conditions.
3.5.2  Optimization
Optimization of the final unit usually requires a few iterations of the steps outlined 
above, considering design factors such as the safely allowable pressure drop and 
temperature range. Other constraints such as impact of the operating temperature 
on battery performance and life, vehicle performance, cost, and ease of maintenance 
are considered at the system level. The following is a design example to optimize the 
flow channel based on the equations shown in the previous section.
Consider the air-cooled channel described above. The range for the hydraulic 
radius and the flow rate shown in Figure 3.22 were obtained from the design objec-
tives. Other constraints usually include a specification of the maximum permissible 
change in temperature across the flow channel (i.e., ΔT1,max) and a preference for 
laminar flow conditions (a specified value for the Reynolds number, e.g., 2,400). 
The heat generation rate—which can be measured using a calorimeter—is set to 
2W, for illustrative purposes. Figure 3.23 shows the bounds imposed by different 
constraints (1) a preferred value for ΔTnet is between 3.5 and 4.5°C, (2) the mini-
mum pressure drop desirable to maintain a ceiling on the parasitic load is 40 kPa, 
(3) the maximum pressure drop that the flow channel can withstand safely is set 
at 110 kPa, (4) the nonuniformity in the cooling channel (ΔT1) should not exceed 
Figure 3.23  Selecting the optimal design for an air-cooled channel.

76 
�����������������
Thermal Behavior 
1.5°C to ensure good performance of the module, and finally, laminar flow condi-
tions are preferred.
From (3.13)–(3.18), contours corresponding to the pressure and temperature 
bounds can be made similar to those shown in Figure 3.23. In addition, the con-
tours corresponding to a fixed value for ΔT1 (which is independent of the channel 
diameter) and a fixed Reynolds number are superimposed to identify the operating 
window. The smallest channel diameter corresponds to the maximum heat trans-
fer coefficient; this point is shown as A in the figure. Point B corresponds to the 
design with the minimum value for the pressure drop, and point C to the optimum 
design that maximizes the heat transfer coefficient within the maximum allowable 
pressure drop across the channel while keeping the ΔTnet value at its minimum 
specification. A similar analysis for the oil-cooled system is shown in Figure 3.24, 
where the optimum hydraulic diameter is about 3.9 mm and the flow rate is about 
1.18 g/s—much lower than that for the air-cooled channels due to the properties 
of the coolant.
If on the other hand, one were to opt for a phase change material (e.g., wax) 
to remove the heat from the skin of the cells, paraffin wax has a heat of fusion 
of about 200 J/g and a density of 0.82 g/cc in the molten state. About 30% of 
the module volume is accessible for the phase-change material packaging, when 
the hydraulic diameter is 3.9 mm. At the 2W per cell generation rate considered 
above, for a 2C discharge, the average heat generated per cell will be 3.6 kJ over a 
30-minute period. Using the properties for the wax provided above, the minimum 
Figure 3.24  Selecting the optimal design for an oil-cooled channel.

3.5  Desired Attributes of a Thermal Management System 
77
thickness for the phase-change material is 1.44 mm, which leaves 2.5 mm for the 
convective coolant to carry the heat away from the module. From Figures 3.23 and 
3.24, one can see that in order to maintain the pressure drop and hence the mass 
flow rate within acceptable limits, the only viable coolant in this scenario is air.
In the next example, let us consider a staggered arrangement of cells within a 
module, as shown in Figure 3.25, which have a jacket of oil-cooled channels sur-
rounding each cell with the optimal values we just identified, and air-circulated 
through the module.2
For this case, the heat transfer coefficient is obtained from the Nusselt number 
(which is defined as the ratio between the convective to conductive heat transfer 
across the boundary) using the following expression:
	
Nu
h
k
h
D
=
	
(3.19)
The Nusselt number can be obtained from standard tables or by using standard 
correlations such as the one shown below [4–6]:
	
(
)
(
)
=
+












+
+
















0.5
0.3333
0.25
0.8
5
23
8
0.62Re
Pr
Nu
0.3
0.4
Re
1
1
Pr
282000
	
(3.20)
Once the Nusselt heat transfer coefficient is known, the skin temperature of the cell 
is related to the inlet and exit stream temperatures using the following expression 
for a staggered arrangement of 12 or more cylindrical cells per row:
	
π
ρ




−
=
−




−




h
D
exp
s
e
s
i
p
T
T
T
T
Nh
T
T
C VN S
	
(3.21)
2.	
Data for this example was obtained from Yuksel, T., and J. Michalek. “Development of a Simulation 
Model to Analyze the Effect of Thermal Management on Battery Life,” SAE Technical Paper 2012-01-
0671, 2012.
Figure 3.25  A module comprised of 18650-type cylindrical cells arranged in a staggered orienta-
tion with air flowing in between the cells to carry the heat away from the cooling jackets.

78 
�����������������
Thermal Behavior 
In this example we use 12 cells per row and four rows of cells (i.e., NT = 4); V is 
the volumetric flow rate of air across the module and ST is the transverse pitch as 
shown in Figure 3.26. The constraints to incorporate include a specification of the 
maximum allowable pressure drop, temperature bounds, and minimizing the cost 
of the parasitic load. The temperature of the exit stream (Te) should be as high as 
possible in order to maximize the amount of heat removed from the cell surface but 
at the same time at least 2.5°C cooler than the skin temperature (Ts) for the heat 
transfer to be effective. If the inlet stream temperature (Ti) is assumed to be 20°C 
and the skin temperature on the cells are assumed to be at 30°C, and the maximum 
allowable pressure drop is set at a tenth of an atmosphere (~ 10 kPa); the results are 
shown in Figure 3.26. The cost of the parasitic load is shown on a relative scale—it 
is assumed to vary linearly as the mass flow rate corresponding to the velocity of 
the inlet stream of air for the chosen size of the flow channel, and the values are 
normalized to be set equal to unity at a pressure drop corresponding to 10 kPa and 
the exit stream temperature of 27.5°C, in line with the constraints outlined above. 
A few trade-offs can be read from the chart: if the maximum pressure drop is main-
tained at 10 kPa but the temperature of the exit stream is allowed to be 3°C lower 
than the skin temperature of the cells, the cost of the parasitic load can be reduced 
by 15%, whereas setting this difference to be 2°C increases the cost by 30%. For a 
Figure 3.26  Comparison of the trade-offs in designing a thermal management system for a battery 
module comprised of 18650-type cells as shown in Figure 3.25: reducing the exit temperature value 
by 0.5°C reduces the normalized cost by 15% compared to the baseline chosen, whereas increasing 
this value by 0.5°C increases the cost by 30%.

3.6  Conclusions 
79
set value of Ts – Te (in our case, 2.5°C), if a higher pressure drop (e.g., 5 kPa) can 
be tolerated, there is a corresponding reduction in the cost (by 5% in this example).
3.6  Conclusions
In summary, the battery pack performance, and thus the performance of an EV or 
HEV, is affected by its operating temperature and the degree of temperature gra-
dient in the pack. Thermal issues are often of concern in a battery pack designed 
for vehicles because of higher power and more aggressive charge/discharge profile. 
Thermal analysis must be performed to properly design thermal management sys-
