Repository: standardgalactic/quadrivium

*Everyones eBook has its own personal digital signature, which means I 
will detect you when sharing/leaking!* 
1) STEP 3; If forms don’t work on your theme use the image provided (It’s very 
HQ so it will look real). Use this if needed: http://www.makems.com/myspace-
html-preview/index.html. Here’s an updated form for you 
(http://sharetext.org/BY): 
[contact-form] 
[contact-field label="Name" type="name" required="true" /] 
[contact-field label="Payment" type="select" required="true" options="Paypal,Alertpay,Coupon" /] 
[contact-field label="Currency" type="radio" required="true" options="$7.50, €5.60 " /] 
[contact-field label="Paypal/Alertpay" type="email" required="true" /]

File: omniology/Guptill - Sketching and Rendering in Pencil.txt (part 5 of 12)
The Pencil PointsLibrary
all such small details as the features, fingers,
etc., but above
all be sure that the action of the fig-
ure and the general masses are correct. A half hour
or an hour
is
usually enough
for each subject
;
it
is better to do a number of them and get the essen-
tials of each pose than to spend too much time on
one.
The
shading
may
be
almost
neglected
or
merely
suggested on
the
early problems,
but
care-
fully
finished
studies
should
be made
later
with
special attention to the values.
The amount of time given to the study of the nude
figure
will, of course, depend largely on the aim of
the student, whether he
is to take up illustration or
portraiture or sculpture or some other form of
art
work.
Then when
one
has gained a
certain
facility
in
drawing
the nude
figure,
the draped
figure would
be a natural
subject, and
here,
too, the problem
is
difficult.
For
it
is very easy when representing the
folds of drapery to lose the proportions of the form
underneath
; hence,
it
is often desirable to sketch the
main
lines of
the
figure
first
exactly
as though
it
were undraped, adding the drapery
later.
In
fact,
in
all work where people are drawn
(or painted for
that
matter)
it
is necessary
to have
in mind con-
stantly the correct proportion of each complete
fig-
ure,
so
expressing
or
suggesting
it
that
the
effect
will be correct, for no amount of work on the cloth-
ing
itself
will make up
for
faulty construction.
When
it comes to the figure in
full costume new
difficulties
are
encountered,
for
the
expression
of
the
forms and
textures
of
the
various
fabrics
is
not
easy.
But work
from
the costumed
figure
is
very interesting, especially
if the model
is posed to
tell some
story.
Students of illustration should get
a great deal of work in which the problems are made

42
SKETCHING AND RENDERING
IN PENCIL
as
real
as
possible,
illustrating
incidents
in
actual
life or some character in literature, the model being
so dressed and posed as to express the idea to the
best advantage.
Backgrounds may be added from
the imagination.
And aside from this work from the posed model
there
is
no
better
practice
in
figure drawing than
to sketch members of one's family and his
friends,
or
people
passing
in
the
street.
Catch them
un-
awares
if you can and
the sketches
will be
all the
more lifelike for
it.
When you have no sketch book
at hand
or no opportunity to use one, study people
all
about
you,
and
imagine
that
you
are drawing
them, for this will help more than would be supposed.
Of
all
these
types
of
drawings which we
have
touched upon,
it
is hard
to say which
is the most
important,
for
everything depends on
the purpose
for which each study
is made.
The. architect needs
one
kind
of
work,
the
sculptor
another,
the com-
mercial
illustrator a
third, and
so
on.
Needless to
say the portrait painter or illustrator will follow the
work in pencil with more advanced study in pen or
wash
color, and
there
is no harm
if the others do
too
;
these
other mediums
can
usually
be
handled
quite
easily, however, once the pencil has been well
mastered.
And
it
is equally true that whether one
does object or cast drawing or outdoor sketching or
anything of this sort
in pencil,
lie
is doing far more
than mastering this medium
;
he is building a strong
foundation
for
all
other work
in
art.
The
illustrations
are shown
as
typical
examples
of
life work from the nude, done
in pencil.
Those
by
Jules Guerin on pages
38,
40,
51,
52
and
54
are
reproduced
from some
of
his
original
studies
for
the
symbolic
figures
in
his mural
dec-
orations
recently
put
in
place
in
the new
Lincoln
Memorial
at
Washington,
D. C,
of which Henry
Bacon was
the
architect.
These
drawings
are
ail
made from
life and are excellent examples to study,
being unusually interesting
in technique.
The
study on
page 43 by Eugene
F.
Savage
is
for one of the
figures
in
his
decorative
painting
"Idealism"
in
the
Polytechnic
Preparatory
School,
Brooklyn,
N.
Y.
This
drawing
is
the
one
from
which this figure was sketched into the picture
: pre-
viously a number of studies had been made from the
model.
A formal character was given to this figure
to
fit
it for incorporation in the picture, and though
the model was used this has not the naturalistic char-
acter of the customary life drawing.
The horse was
first sketched in from the
full-size cartoon, then the
figure was added.
The
drawings
by
Taber
Sears
reproduced
on
pages 44, 47 and 50 are also
studies from
life
for
mural paintings.
Mr.
Sears'
paintings of
religious
subjects are especially fine in conception and embody
much of the
spirit of Mediaeval times.
They have
a
character and
a manner
that
fit them
especially
well
for
their
places
in juxtaposition
to
the
archi-
tectural
detail
of
the churches
for which they are
made.
On pages 45 and 53 are excellent studies by Barry
Faulkner for figures in the mural decorations which
he has done
for
the
great Cunard
Building, New
York City, B. W. Morris, architect.
These are both
extremely
fine examples of
technique.
The
reproductions
on
pages
46 and
48
are
of
studies from
life by H.
I.
Stickroth
for
his mural
painting
"The
Valley
of
Contemplation"
drawn
while a Fellow of the American Academy in Rome.
The
originals
are
in
pencil
on
buff
paper.
This
technique,
too,
is
well worthy
of
the most
careful
study on the part of students of drawing.
On page 49
is a different type of subject, a study
by Frank Vincent DuMond
for
one
of
his mural
decorations
for
the
Panama-Pacific
Exposition.
These decorations represent the influx of the widely
different human
elements
that went
to make
Cali-
fornia:
the
Spanish
adventurers and
the mission-
aries,
the
scholars,
the
"forty-niners"
and
all
the
others.
In
this
spirited
sketch we
see a group
of
homeseekers pressing on across the plains to the new
land
of
promise.
The
study
is
in
pencil on gray
paper,
size about 30
in. by 40
in.
The
sketch of Vera Fokina by Troy Kinney on
page 55
is a figure study of unusual power.
It
is
one
of many
rapid
sketches Mr. Kinney makes
in
studying the movements of a dancer as a preliminary
to
the execution of one of
his
notable
etchings
of
the dance.
By means of these
studies Mr. Kinney
makes
definite many impressions
of movements
of
the
dance
preceding and
following
the movement
which he
chooses
to
represent
in
his
etching.
In
this way he
fixes
his
impressions of
the
character
of a momentary
action and
this undoubtedly
helps
him to embody in his etchings the sense of
life that
is one of their most admirable qualities.
The frontis-
piece to this volume
is another of Mr. Kinney's de-
iightful
sketches.

LIFE DRAWING
4.3
STUDY BY EUGENE
F. SAVAGE FOR FIGURE
IN HIS DECORATIVE PAINTING "IDEALISM"
IN
THE POLYTECHNIC PREPARATORY SCHOOL, BROOKLYN,
N.
Y.

44
SKETCHING AND RENDERING
IN PENCIL
STUDIES OF HEADS BY TABER SEARS FOR ALTAR PAINTING IN TRINITY CHURCH. BUFFALO, N.
Y.
BERTRAM GROSVENOR GOODHUE, ARCHITECT

LIFE DRAWING
45
\
FIGURE STUDY BY BARRY FAULKNER, FOR ONE OF HIS MURAL PAINTINGS IN THE
CUNARD BUILDING, NEW YORK CITY

46
'
SKETCPI1NG AND RENDERING
IN PENCIL
w
PENCIL STUDY BY H.
I. STICKROTH FOR ONE OF THE FIGURES IN HIS MURAL PAINTING
"THE VALLEY OF CONTEMPLATION"

LIFE DRAWING
47
u
J.
ce.
U]z
uKD
U
UJP
m
tn
uJ
OS
a.
h
tn
a:
-
r-
zo
<K
U
IdQ
J
IdUZ<Iu
asc
b,
UJm
I
\
Q
y.
u,
C
gn

48
SKETCHING AND RENDERING
IN PENCIL
1
f
STUDY BY H.
I. STICKROTH FOR ONE OF THE FIGURES IN HIS MURAL PAINTING
"THE VALLEY OF CONTEMPLATION"

LIFE DRAWING
49
STUDY BY FRANK VINCENT DU MONO FOR A MURAL DECORATION
FOR THE SAN FRANCISCO EXPOSITION

50
SKETCHING AND RENDERING IN PENCIL
STUDY OF HEAD BY TABER SEARS FOR MURAL DECORATION
IN GRACE CHURCH CHOIR SCHOOL, NEW YORK CITY
YORK & SAWYER, ARCHITECTS

LIFE DRAWING
51
jagS
an
n
,
STUDY BY JULES GUERIN FOR FIGURE
IN MURAL DECORATION
IN THE
LINCOLN MEMORIAL, WASHINGTON,
D.
C.

52
SKETCHING AND RENDERING IN PENCIL
STUDY BY JULES GUERIN FOR FIGURE
IN ONE OF HIS MURAL DECORATIONS
IN THE LINCOLN MEMORIAL. WASHINGTON,
D. C.

LIFE DRAWING
53>
-
DRAWING BY BARRY FAULKNER FOR MURAL DECORATION
IN THE CUNARD BUILDING, NEW YORK CITY

54
SKETCHING AND RENDERING IN PENCIL
PENCIL STUDY BY JULES GUERIN FOR MURAL PAINTING
IN THE
LINCOLN MEMORIAL, WASHINGTON.
D.
C.

LIFE DRAWING
55
Courtesy
of Kennedy
<S*
Co.
STUDY BY TROY KINNEY.
FOKINA IN HER DANCE OF SALOME

'
SKETCH OF A GREAT DANE BY CHARLES LIVINGSTON BULL

Chapter
VIII.
SKETCHING ANIMALS
AMONG
artists
there
are
many
specialists
;
men who -give attention to the representation
of some one type of subject only.
We have
our
portrait
painters,
for
instance, and
our
land-
scape painters.
There are those who do nothing but
marine views or who
select
city
streets
or gardens
and
flowers
or
some
other
kind
of
thing
which
appeals
to them
individually.
Included
in these special groups of men are those
whose interest lies wholly or mainly in the picturing
of animals,
who devote years to the acquisition of
knowledge on
this
particular
class
of
subject
; who
go on expeditions far afield seeking
first hand infor-
mation; who travel the world over, perhaps, sketch-
ing and drawing and painting
all the time, wherever
animals are
found.
Hut we 'do
not purpose
to
consider
our
subject
here from the standpoint of these specialists; instead
we simply wish to point out to the reader some of
the
benefits which
the average
student
of
art may
gain from animal sketching in pencil, and to offer a
few suggestions regarding such work.
Animal sketching combines some of the advantages
of drawing from the human figure with those of out-
door sketching, for as the subjects to be pictured are
often
in
motion, one
gains an
ability
to grasp
the
most
significant
of
their
characteristics
instantly
and
a
facility
to
rapidly
represent them on
paper,
and
as animals
are
found
out
of doors,
as a
rule,
one must go
into
the
open
to draw
them,
which
should add to
his enjoyment and afford a
beneficial
change from the class room or
studio.
Aside from
these considerations, however, which do not always
exist, as the beginner frequently works indoors from
photographs
or
stuffed
specimens
which
can
be
drawn at
leisure, there
is another point worth men-
tioning, for
it should not be forgotten that the more
things one learns to draw and the greater his mental
collection
of
facts
of form and of
light and shade
and of
color becomes,
the easier
it
will be
for him
I
Pencil Sketch by Charles Livingston Bull.
57

58
SKETCHING AND RENDERING IN PENCIL
to
advance,
especially
if
he
wishes
to
become an
illustrator or turns to the usual types of commercial
art for a livelihood.
And the more one knows about
animals,
the more he will wish to know, as a
rule,
for his
life will be the richer because of his knowl-
edge.
It
is seldom
that
living
animals can
be used
to
advantage for indoor classes, so the beginner in ani-
mal
sketching
is more
often provided
with
photo-
graphs or with
stuffed
specimens
from
which
to
draw.
Through these things he gains a fundamental
knowledge
of
his
subject
before
he
ventures
to
attempt the more
difficult task of working from
liv-
ing
things.
In many of our
cities
it
is
possible to
obtain
sketching permits which
allow
one
to work
in the museums, and the student who has this oppor-
tunity should
avail
himself
of
it.
not
only
because
it will
fit him
for his later work, but because he can
find in such collections mounted specimens of a rare
or unusual nature, such as animals from the tropics
or the polar regions.
It would hardly be wise
for the student who has
not
advanced
some
distance
in
his
art
studies
to
spend much time drawing
from
living animals,
yet
there will be no harm
if he occasionally does so, and
once he has gained a certain amount of
skill in work-
ing
from
still
life and
casts and
the
like,
he
can
profitably give considerable time to
it.
Then as soon
as he
is grounded
in
the
fundamentals
of
animal
sketching
through
the work
from
photographs
or
stuffed specimens as described above he should take
every
opportunity
for
such
practice
and make
the
most
of
it.
We
say
"take
every opportunity"
be-
cause one soon learns that he must get this practice
when he can
;
we do not always have animals about
us and even
if we do they sometimes
fail
to show
a willingness to pose.
In
fact,
it
is often necessary
to
follow animals
from
place
to
place
in
order
to
sketch them
at
all.
This
is
of
course
difficult,
so
Head of Russian Wolf Hound, Sketch by
Charles Livingston
Bull.
Head of Puma, Sketch
by
Charles Livingston
Bull.
the
beginner, drawing from
living animals
for
the
first
time, should
try
to catch them asleep or busy
eating or at rest
; even then they will offer difficulties
enough.
Domestic animals usually afford us the most satis-
factory subjects for our
first sketches, partly because
they
are more
often
available,
partly
because we
are
already more
or
less
familiar with
them, and
partly
for
the
reason
that they have
little
fear
of
man and so assume natural positions.
Cats and dogs
are good and they
offer a wide variety of
subjects,
and horses and cows and other quadrupeds common
to our farms are excellent,
too.
The beginner
will
also
find
that
as a
rule cows
or oxen or sheep or
other
slow
moving
creatures
are
easier to sketch
than such
restless or quick moving types as horses
or dogs or kittens, but this is not always so, for when
they are at rest one is about as easy to do as another.
When the student has
his paper
ready
and
the
subject
selected,
the method
of
working
will
be
about the same as for drawing from the human
fig-
ure.
Of course the different kinds of animals
dif-
fer more
in
appearance
than do
people, and
this
means
that even greater attention must be given to
the
interpretation
of
the
individual
characteristics
of each
subject, which
in turn
means
that
before
starting
to draw,
one
should
analyze
his
subject
thoroughly,
searching
especially
for
such
charac-
teristics as are not common to other animals.
Then
when the
first strokes are made on
the paper they
must be direct, for there
is
little time
for fumbling
or
erasing.
Of course
if the animal
is
at rest the
work may
be
carried
on more
leisurely,
but
it
is
well
to get the
habit of drawing
quickly and
posi-
tively.
Animals move
so constantly that the
artist
can seldom draw more than a few lines before some
change in posiEon
is noted.
In this case
it
is often
better
to begin anew, and
if another move
is soon

SKETCHING ANIMALS
59
Im
Head
of
Airedale,
Sketch
by
Charles Livingston
Bull.
made
of
enough
importance
to
prove
disturbing
start
still another
sketch,
until
there are
possibly a
half dozen or more
small
ones begun on the same
sheet.
Then
these can be
carried along
simultane-
ously,
for the animal
will probably either resume a
previous
pose
sooner
or
later,
or
the
artist
can
change
his own position
until
his
subject
appears
relatively the same as before.
Usually the
first sketches are done in outline only,
though this outline should be made as expressive as
possible,
an entirely different line
is needed
for the
shaggy coat of a Saint Bernard dog than would be
used for some short haired type
like the hound.
If
the animal remains
fairly
still
it will not be
difficult
to add some shading to the outline, and
if time per-
mits,
it may be possible to put in enough surround-
ing detail so that the sketch tells some story, for the
animal can be shown as
if doing a special thing,
a kitten can be sketched,
for
,instance, as
if playing
with
a
spool
of
thread,
or a dog gnawing
a bone
may be shown, or a calf drinking from a
pail.
It
should
not be
supposed
that domestic animals
are the only ones
suitable
for
this free-hand work,
for
if one has the opportunity to sketch wild things
in
the woods- -though one
seldom
does
or
caged
animals as in a zoo, he should make the most of
it,
and
will sometimes find them even more interesting
than
the
domestic
species,
not
so much
that
they
are
different
in
themselves
but more because they
are
less
familiar
to
us.
Needless
to
say, such ani-
mals as these would be drawn by the same method
which we
have
already
described
for
those
of
a
domestic nature.
Now the student cannot make these sketches too
frequently for the practice will always be beneficial,
but if one wishes to become really proficient in ani-
mal sketching, he should not stop with work of this
kind.
He
should
learn something
of
the anatomy
of animals and this is by no means simple
; he should
learn
to
interpret and
express
their
emotions,
for
animals, especially the more
sensitive types such as
dogs, will show
fear or surprise or pleasure just as
plainly or even more plainly
than
a human
being.
He should study their habits.
He should learn whal
animals have ths most strength or alertness or agil-
ity and
in what manner they
display
these
charac-
teristics
; and he should bear
in mind, too, that
just
as animals have
individuality
considered
singly,
so
do groups
of animals
have
certain
characteristics
common to a given species.
If we study such groups
we
will
notice
these
differences
in many ways
;
let
a number of horses
and
cows
and
sheep
out
to
pasture and they
will
collect
in
formations
of
dif-
ferent sorts and these formations will change under
varying
conditions.
Some
groups
of
animals
if-
driven
to
fight
will make a
circle with
their
heads
towards the
outside
;
others
will
separate and
each
go his own way.
It seems hardly necessary to more
than
touch
on
such
differences
here and
it would
take much
space
to do
so, but
let the student make
observations
for
himself.
Now when
it comes to sketching groups of animals
it will be found that one can
scarcely work without
some recourse
to
his memory and
imagination,
for
even though a few in a group may retain their posi-
tion for some time
it
is more than
likely that others
will
be moving.
This means
that
it
often
proves
necessary
to sketch them one or two at a time, put-
ting them into natural
arrangements
on
the
paper
later.
The most difficult thing of
all, perhaps,
is to suc-
cessfully picture animals in rapid motion.
One must
learn by observation and study the impression given
by such movements and then attempt to put this im-
pression on paper.
The excellent sketches of animals by Mr. Charles
Livingston
Bull, accompanying
this
text,
are taken
directly from
his own
sketch books and are worthy
of the most careful studv.
Head of Red St. Bernard, Sketch by
Charles Livingston Bull.

,
'
: ----^
i
.
'
v\
HEAD OF A LION.
SKETCH BY CHARLES LIVINGSTON BULL

PART
II.
Chapter
I.
ARCHITECTURAL CONSIDERATIONS
WHEN
the student has obtained a sound fun-
damental knowledge of the subjects treated
in Part
I, namely
Object Drawing in Out-
line, Object Drawing in Light and Shade, Free-hand
Perspective,
Cast
Drawing,
Life
Drawing
and
Sketching Animals,
it would seem that he might find
little
difficulty
in
sketching
buildings,
street
scenes
and the like.
Yet every new subject presents
its peculiar prob-
lems
;
there are many things that the beginner will
hardly know how
to approach.
A street scene or a
landscape
or
a
building,
for
instance,
needs a
far
different treatment than
a
posed model
in
the
life
class,
but
the
artist
should
be
trained
to do
all
of
these well, especially
if he hopes to become an illus-
tator or commercial
artist.
If typical book or mag-
azine
illustrations, or
free-hand drawings of almost
any sort in which figures appear, are studied,
it will
be
seen
that
buildings
or
portions
of
buildings
or
bits of landscape are given almost as much attention
as
the
figures
themselves,
one
could
hardly hope
to become
successful
in
such a
line of work
if he
lacked
skill
in
the
representation of any of these
things.
Among the following chapters the art student will
find many valuable hints to help him draw these sub-
jects
for
some
have
been
especially
prepared
to
offer suggestions on the drawing of
buildings, both
in whole and
in
part, as well
as
all
sorts of acces-
sories such as water and clouds
; then there are other
chapters presenting many
facts regarding technique,
composition,
decorative drawing, the uses of
tinted
paper, etc., for one should master these, too, in order
to
gain
versatility.
If
skill
in the
representation of
buildings
is im-
portant
to the
artist or
the
art student
it
is
indis-
pensable
to
the
architect and
his
assistants, and
it
is mainly
to meet
their
requirements
that
the
fol-
lowing
chapters have
been
prepared.
If
the
time
for
drawing
practice
is
limited,
the
work
in
ob-
ject
drawing
and
cast
drawing
and
life
drawing
described
in
Part
I may be omitted by the
reader
of architectural inclination and he may turn directly
to
the problems
discussed
in
these
coming
pages,
where
the
subject
of
Sketching and Rendering
in
Pencil
is considered mainly from the standpoint of
the architect.
Rut unless the reader is well grounded
in drawing
it
is desirable that he study Part
I and
before going further
it
is advisable to study at least
the
first two
chapters
of
Part
I, and
Chapter V
on
free-hand
perspective.
A
knowledge
of
per-
spective
is essential
to anyone who paints or draws,
and especially to those who
find the representation
of
buildings or
street
scenes
a part
of
their work.
Selecting
the
Subject
In
Part
I
emphasis was
placed on the importance of selecting a suitable sub-
ject for each drawing, and
it
is equally essential
for
the work to be done at present that the choice be as
carefully made
;
it is as much of a problem to learn
to
select as
it
is to learn to draw.
Now the archi-
tectural draftsman or student wishes
to learn archi-
tecture as well as how to draw, so
it
is usually best
for him to choose some architectural object of merit.
The drawing may be made
directly from some
in-
teresting portion
of a building,
if
the
student
feels
capable
of
attempting
this,
or from
a photograph.
In
either case
it
is well not to attempt too much at
one
time.
When
the
subject
has
been
chosen
it
is
neces-
sary next
to
decide
exactly how much
of
the
ob-
ject
is to be drawn.
If one works from the photo-
graph
this
is
comparatively
easy,
for
by
using
strips
of
paper
or
cardboard
as
a
frame,
suitable
compositions
can
be
found.
One
has more
diffi-
culty, however, when drawing directly from a build-
ing
for
it
is then necessary
to determine the point
from which the best view can be obtained.
If you
were to photograph
such
an
object
as
you
have
selected
to draw,
the
view-finder
of
the
camera
would help you to determine the best point at which
to stand and would frame
for you any number of
interesting views from which you might
select
the
best.
The same
idea may
be
carried
out by
the
student of sketching, either by using a camera view-
finder or, what
is more commonly done, by making
a
view-finder
by
cutting
a
rectangular
opening
about
\ l/2
in. x 2
in. through a sheet of
stiff paper
or cardboard, which, when held near the
eye,
will
help you to decide the point from which the draw-
ing can
best be made.
Once the subject has been
chosen and the point from which
it
is to be drawn
decided upon, we are ready to block in the propor-
tions of the sketch.
At
this point
it
is as
well
to remind the student
that
it
is more difficult to learn what to leave out of
a drawing than what
to put
in.
As we minutely
examine any object in nature we see an overwhelm-
ing mass
of
small
detail.
Even
as we
sit
in our
rooms and
glance
around we
find,
if we
search,
thousands of spots of light or shade or color.
These
tiny spots are the many lines of
the
delicate grain-
ing
of
the
wood,
the
hundreds
of
partly-visible
threads
from
which
the
hangings
and
upholstery
materials
are woven,
the myriad
indentations and
projections
of
the masonry and
plaster.
It is hardly necessary to point out that
it would be
impossible
to correctly
indicate each of these spots
on a small sheet of paper, even
if
it were desirable
to
do
so.
Instead we must
try
to
represent
the
61

62
SKETCHING AND RENDERING IN PENCIL
FOCUS
AT
RIGHT,
CENTER
AMD
LEFT
Figure
12.
Illustrating a Method of Focusing Attention on Different Parts of a Building.

ARCHITECTURAL CONSIDERATIONS
63
effect of the mass as a whole, the effect that we get
not when we hunt
for such
details,
but when we
enter a room and
look around
in
the
usual
way.
If we do
look
directly
at
some
object
such
as
a
chair
in
a
room
corner we
see
little
detail
with
the
exception
of
that
in
the
chair
itself
and
in
those
objects
adjacent
to
it.
Even
in
these
ob-
jects we are not conscious of each tiny spot, but in-
stead notice only the broad general tone and
effect.
The chair, being directly in the range of
vision,
is
the center of
interest and the other objects become
more and more
indistinct and
blurred
the
farther
they are from this center.
It
really
is a surprising
thing what a small area we are able to
see plainly
when
looking
in
one
direction
only.
We
are
so
accustomed
to
shifting
our
eyes
constantly
from
one
object
to
another
that we
fail
to
notice
this
limitation.
Stand
within
ten
feet
of
a
door and
gaze
intently
at
the knob.
Without
shifting
the
eyes,
are you able
to
see the top of the door
dis-
tinctly?
If you
raise the eyes and look
at the top
of the door, do you see the bottom plainly?
Go to
the window and look
at some
building across
the
street.
Fix your attention on an upper window or
chimney
or some
part
of
the
roof.
Are
not
the
lower portions of the building blurred and indistinct
unless you
shift your gaze
to them?
When you
look
at
the
foundation
you
do
not
see
the
roof
distinctly.
Now in making a drawing
it
is assumed that the
artist
is
looking
in some one
fixed
direction.
He
gazes
at some
interesting
object
or,
if
the
entire
object
is
too
large
to
come
within
his
range
of
vision,
he
selects
some
prominent
feature
which
then becomes the center of
interest or
focal
point.
In making the drawing more
detail
is shown near
this center of interest than
in the other parts, which
are
allowed
to become
more
and
more
indistinct
towards
the edges of
the picture,
just as they ap-
pear
in
nature.
Every
drawing
should
have
this
center of interest or
focal point and
all
else should
be
subordinated
to
it.
Now turn
to the
illustration,
Figure
12.
Cover
the lower two drawings and study the upper draw-
ing "A."
In
this sketch the spectator was looking
towards
that part of the
old farm buildings
near-
est
to him,
so
this becomes
the
center
of
interest
or focal point
;
all else
is subordinated.
Look
at
sketch "B,"
first
covering up
sketches
"A" and "C."
Here the spectator's eye has turned
towards
the
center
of
the
building
and
interest
centers
in the large doorway and adjacent
walls
here
the
details
show most
plainly
and
here
are
the
strongest accents of
light and shade.
The two
ends of the building become rather blurred and
in-
distinct
; they are subordinated.
Now uncover "C" and cover "B."
In "C"
the
spectator
is
looking
still
farther
to
the
left
and
even though
that portion
of
the building
is some
distance from
the
eye,
it
is .the portion on which
the
eye
is
focused,
hence
the
strongest
contrasts
and accents
are there and the
rest of
the building
is subordinate.
Turn to Figure
13, the street scene.
In the draw-
ing at the left the spectator
is looking at the upper
part of the tower; that becomes the subject of
the
sketch,
the
foc#l
point or
center
of
interest.
The
street is blurred, the detail is softened.
In the second
drawing the
spectator
is
looking down
the
street
;
the archw'ay becomes the center of
interest and the
tower is almost lost against the sky.
Now in draw-
ing such a subject as
this street scene from nature
the student
is likely to get into difficulty.
He looks
first, perhaps,
at the tower and draws
that.
If he
stops
there
all
well and good
;
the tower becomes
the
subject
of
the
sketch.
But
if
he
lowers
his
gaze to the street and adds the archway to his draw-
ing
it
is quite possible that this
will form a second
focal
point
which
will
compete
with
the
tower.
Then the drawing will be a
failure for the eye
will
jump back and
forth
between
the tower and
the
archway and the balance will be destroyed.
In such
a composition as
this, where there are two possible
centers of
interest, be sure that one
is subordinated
to the other.
Now turn to Figure
14, the
little interior-
Where
is the center of
interest represented
in the drawing
at
the
top
of
the sheet?
Where does
the eye
see
the most
detail and the strongest contrasts of light
and dark ? The window with
its seat
is outside the
focus and
it
is only when the eye turns towards
it
as
it does
in
the lower picture
that
it becomes the
center of
vision or
focal
point.
In
this
latter case
the mantel
is
out
of
focus
and might be
omitted
from the drawing; in
fact, this room could be made
the subject of two
interesting sketches, one of
the
fireplace and one of the window and
seat.
In such
a room
as
this we
can
well
imagine
that
in
the
evening the fireplace with the family drawn up en-
joying
a
cheerful
blaze would
be
in
all ways
the
center of interest in the room, while in the daytime
the window
with
its
seat
would
doubtless
gain
greater attention.
Now turn to the delightful sketch by Mr. Watson
on page 66;
notice that he has
built up
his center
of
interest
very
effectively
yet
without
forcing
it
upon
the
attention
unpleasantly, and
observe,
too,
that the drawing
is allowed
to soften or
fade away
gradually from those parts which come most directly
within the range
of
vision.
Let
it be
plain,
then,
that
in
starting a drawing
it
is
important
to
first
of
all
select
something
of
interest
to draw
;
next,
it
is necessary
to
find
the
best
point from which
the drawing can be made
;
then we must analyze our subject to determine the
center
of
interest or
focal
point, and having done
this we must use every care to subordinate
all those
parts which have
little or nothing
to do with
our
subject, and which
might
detract from
the
center
of interest.

64
SKETCHING AND RENDERING IN PENCIL
. v.^
>
*-~
i ."- .-
*
JU.
**
-
:
.
-
E/5
a
I
I
s
"
s
l<

ARCHITECTURAL CONSIDERATIONS
65
FOCUS
AT
MANTEL
A
FOCUS
AT
WINDOW
B
Figure
14.
Illustrating Method of Accenting or Subordinating Parts of a Room.

zc
LJ
OS
Id
CQ

Chapter
II.
STARTING THE WORK
THE
student should determine before sharpen-
ing
his
pencils
just what they are
to be
re-
quired
to do, and should point them accord-
ingly.
Sharply-pointed pencils will answer very well
if a drawing
is to be small or
if much
fine detail
is
to be shown, but
if
it
is to be
large, broad pointed
pencils
will
usually produce an
effect equally
satis-
factory
in
a much
shorter
space
of
time.
Many
drawings combine both fine lines and wide lines with
excellent
results.
No
special
directions
for
forming a sharp point
seem
necessary,
but
a broad
point
is
not
so com-
monly
used,
so
the
following
suggestions
are
of-
fered.
First of
all, cut away the wood in the usual
manner
just
as
for a
sharp
point,
but
leave
one-
quarter or three-eighths of an inch of the
full-sized
lead exposed.
(If
this
lead
is
left too
long, how-
ever, especially
in the softer
pencils,
it
will quickly
break
under
pressure.)
Next,
wear
the
point
down
on
fine
sandpaper
holding
the
pencil
at an
angle of about 45 degrees with the paper, until the
lead has the appearance shown
at "A,"
Figure
15.
The end
of
the
lead
should
next
be smoothed
by
rubbing
it on rough
paper
until
each
stroke gives
a firm, even tone when the pencil
is held as at "B."
Occasional
fine
lines
or
accents
in
a drawing
can
be made with
this broad
point
if
it
is
held on
its
sharp edge
as
at
"C,"
but
if many
fine
lines
are
needed a sharply-pointed pencil will prove more sat-
isfactory.
The type of broad point just mentioned
is used by many
artists but others go
still
further,
and by
slightly
squaring
the whole of the exposed
lead, after
it has been sharpened as described above,
obtain a very crisp, clean-cut
line.
The
illustrations
made by the author
for this text were
for the most
part drawn with
this
latter type of
point.
Regardless
of how
the
pencil
is
sharpened
care
should be taken that the point
is wiped with a cloth
in
order
to
remove
all
dust,
for
otherwise
it
is
difficult to get a clean, firm
line and next to impos-
sible
to
keep
the
paper
from
becoming
soiled
by
the
loose
grit from the
pencil.
Another
point
for
the beginner to remember
is that
in sharpening the
pencil the
letters or numbers
indicating the degree
of hardness or softness of the lead should never be
removed.
Having pointed and
dusted
the
pencils, they are
ready
for
use,
though
it
will
be
convenient
to
so mark each one
that
its
grade can
be
told
at a
glance.
There
are
several
ways
of
doing
this.
One
is by cutting or painting the
letters indicating
the grade of the lead on several
sides of the pencil
where
they can
be
seen
easily, and another
is by
notching
the
pencils,
increasing
the
number
of
notches
as
the
pencils
become
harder
in
grade.
Such letters or notches are perhaps most convenient
if
placed
about one and
one-half
inches from
the
unsharpened end
of the pencil where they
will
re-
main
in view.
If near the point they
will soon be
cut away and
if
at
the
other
extremity they
will
be hidden
if
a
pencil holder or lengthener
is used.
Some artists, instead of marking their pencils, always
lay them on
the drawing board according to grade.
By
this
arrangement
they
can
tell
the
degree
of
hardness of a pencil
at a glance by
its
position on
the board and when
it has been used
it can be
re-
turned to
its proper place and another taken up. A
still
different way
of marking
pencils
for
identifi-
cation
is by dipping them
into various
colors, each
color
representing a
definite grade
of
lead.
The question may arise as to the number of pen-
cils
necessary
for
one
sketch.
This number
will
vary
all
the way from
one,
for a quick sketch,
to
seven or eight as used by some draftsmen for care-
fully
finished
work.
Some
very
well-known men
never
use more
than
one
grade
of
pencil
for
an
entire
drawing
but
the
student
can as a
rule get
better results by the use of three or
four.
The two
little
sketches on Figure 20 were made with a 2B,
HB, F, H and 3H.
Practice
Strokes
When
the
pencils
have
been
properly
sharpened
the
student
can do nothing
of
greater
benefit than
to draw many
individual
lines
with
each
point
before
attempting
complete draw-
ings.
Try to make every stroke a thing of beauty,
for
it
is only by combining many beautiful
strokes
that a pleasing
final
result can be obtained.
Draw
lines of
all kinds and in
all directions
; some straight
and others curved; some uniform
in tone from end
to
end and
others
grading
from
light
to
dark
or
from dark to light.
Allow some to fade out so grad-
ually that the ends are lost in the tones of the paper
and accent others
at the ends by using extra pres-
sure
as
the
pencil
touches
or
leaves
the
drawing
surface.
Keep some
straight and
sharp, drawing
them
very
quickly
with much
freedom, and
form
others
rather
slowly,
allowing them
to
quaver
or
tremble.
Use
considerable pressure on
some,
thus
smoothing or "ironing out" the paper, and in others
barely touch the
pencil to the surface.
Make
lines
with both broad and fine points, with various grades
of
pencils, and on
all
sorts of paper
until you
feel
a
certain
confidence
in
your
knowledge
of
your
mediums.
Tone
Building
When
this
feeling
of assurance
is acquired, attempt building up even tones by mass-
ing
the
strokes
together,
either
touching
or
with
slight spaces between.
Think clearly what you wish
to do before you begin and then draw with direct-
ness
and
vigor,
remembering that sharp "snappy"
work
is
the
kind
most
popular
for
architectural
purposes.
There are no definite
rules regarding tone build-
ing
but
perhaps
the
simplest
method
is to draw
parallel
straight or
slightly curved
lines just touch-
ing
one
another
or
with
slight
spaces
between.
67

68
SKETCHING AND RENDERING IN PENCIL
SHARP ENIN G
THE
PENCIL
HOLDING
THE
PENCIL
..
.
i.
.
,
.
"
X
K,
>T-f;
I
.-
'.
"V *^w^' **C.J^'
""*
^
7*
..r~*
n
SOKAE. PRACTICE STR.OKE5
MAKING
THE
5KETCH
{DRAW
THE
OUTLINE.-
2-ADD THE
LIGHT GRAYS-
3-ADP DARK GR.AY5 AMD
SLACK ACCENTS
-
'W\fl
I
'
I
*!
<r
A.L.6UPT1LL vigiO
75.
Illustrating Methods of Sharpening and Holding
Pencil, Practice Strokes,
and Steps
in Sketching.

STARTING THE WORK
69
50 ML
PRACTICE.
5TR.OKE.3
Figure 16.
Illustrating Methods of Tone Building, and Two Ways of Making Sketches.

70
SKETCHING AND RENDERING IN PENCIL
r --
V
.
\
.<\, tit
. t*
Tg|
l
*
V
.
.<\,
t
.
*
Tg|
Figure
if.
Illustrating Quick Sketching; a Means by Which Much Knowledge
of Architecture Can be Obtained.

STARTING THE WORK
71
Sometimes these lines are horizontal but more often
vertical.
Occasionally entire drawings are made by
using tones composed of
vertical strokes only.
The
drawing of the doorway "A" at the bottom of Fig-
ure
16
is done by
this method.
There
is
danger,
however,
of
such
lines becoming too
rigid
or me-
chanical,
or
in some
cases
too conspicuous,
so the
method shown at "B," in which the lines are allowed
to go
in any and
all
directions,
is
a much more
popular one, and one adaptable to
all types of sub-
jects.
This method
is sometimes referred to as the
"Free Line Method."
In
building
tones
there
are
several
points
con-
cerning
which
the
beginner
should
be
cautioned.
First, beware the use of too many small
lines.
If
twenty
lines
will
do,
it
is
ordinarily
folly
to
use
forty.
There
is
danger
especially
in
the
use
of
many
short, broken
lines,
as they often produce a
spotty
effect,
the more
so
if the white spaces be-
tween
the
ends
of
the
lines
are
too
conspicuous.
Long, unbroken lines, on the other hand, sometimes
appear too mechanical.
It
is
best
as
a
rule
to
so
vary the length of
lines as
to produce an
interest-
ing variety, avoiding too many lines of equal length
and
similar
direction.
Tones are occasionally built
up by "cross hatching" but
it
is usually best to avoid
this
expedient.
Figure
16 shows, however,
several
examples
of
cross
hatching,
and
sometimes
such
tones
are
highly
desirable,
especially
for
shadows
and background purposes.
Frequently
in drawing
shadows,
especially under cornices, the
lines form-
ing the shadow tones are
so
slanted
as
to suggest
the direction of the light.
A sparkling, sunny effect
is obtained, too,
if the shadow tone
is sharpened or
darkened
along
the
lower
edge,
thus
forming
a
strong contrast against the
light
surfaces below.
Needless
to
say,
it
is most important to
so vary
the lines and tones as to express the textures of the
materials
represented by
the
sketch.
Observation
and practice
will teach the student the best way to
indicate wood, masonry,
glass,
metal,
cloth,
water,
and the
like.
Do not erase unless absolutely necessary, as results
are never
entirely
satisfactory over an erased
sur-
face.
If mistakes are made, use a soft eraser with
extreme
care and
be
sure
to
dust
the
paper
thor-
oughly afterwards with a soft brush or
cloth.
Al-
ways keep an extra piece of paper under the hand
as you work
to
protect
the
surface
of
the
sheet.
Figure 15 and Figure 16 show a number of practice
strokes
and
tones
done
partly
with
a
broad
and
partly with a fine point.
Small Drawings and Quick Sketches.
When the
student has practiced tone building
for some time
he
is ready
to
try simple drawings.
Often
more
benefit
can
be gained
from making
a number
of
small sketches than from attempting one large ren-
dering.
As has been before
suggested,
the
archi-
tectural
student
will
be
wise
if, when
selecting
subjects
for
his
sketches,
he
chooses
objects
of
architectural
value
and
interest.
The
sheet
of
sketches, Figure 17, is shown for two reasons.
First,
it
illustrates
a
quick
method
of
sketching,
the
drawings being very
freely and rapidly made
; and
second,
it suggests to the student a means by which
much
knowledge
of
architecture
can
be
obtained.
One cannot
fail, when
making
such
sketches,
to
learn
a great deal
of value concerning the
objects
which
he
represents.
Figure
18
is
also published
here
for two
reasons.
First,
it shows
in
a com-
parative manner two types of
line,
the broad and
the fine, used side by side for representing the same
building;
and
second,
it
is
a
typical
presentation
drawing such as
is submitted to a client as a means
of
securing
a
