Repository: standardgalactic/quadrivium

*Everyones eBook has its own personal digital signature, which means I 
will detect you when sharing/leaking!* 
1) STEP 3; If forms don’t work on your theme use the image provided (It’s very 
HQ so it will look real). Use this if needed: http://www.makems.com/myspace-
html-preview/index.html. Here’s an updated form for you 
(http://sharetext.org/BY): 
[contact-form] 
[contact-field label="Name" type="name" required="true" /] 
[contact-field label="Payment" type="select" required="true" options="Paypal,Alertpay,Coupon" /] 
[contact-field label="Currency" type="radio" required="true" options="$7.50, €5.60 " /] 
[contact-field label="Paypal/Alertpay" type="email" required="true" /]

File: omniology/John Michael Dowden The Mathematics of Thermal Modeling An Introduction to the Theory of Laser Material Processing Chapman and Hall CRC 2001.txt (part 5 of 11)
z
T
58
.
The process can be regarded as taking the original solution, and
adding on the same solution with its origin shifted alternately to
reflections in 
h
z =
 and in 
0
=
z 
, as illustrated in Figure 3.10.  The
process leads to the final expression for the temperature distribution in
the plate 
h
z ≤
≤
0
 given by
(
)
(
)
(
)
(
)
∑
∑
∞
=
∞
=
+
+
−
+
+
=
1
1
0
2
,
,
2
,
,
,
,
,
,
n
n
nh
z
y
x
S
nh
z
y
x
S
z
y
x
S
T
z
y
x
T
,
© 2001 by Chapman & Hall/CRC  

           z = −4h  −3h −2h   −h     0     h     2h   3h    4h   5h     6h
etc.
1st reflection
3rd
5th
2nd reflection
4th
intensity given  -  plate  -  insulated surface
direction of translation:
Figure 3.10.  The method of images: the way in which the image system
is built up by progressive shifts of the origin of S.
from which it is easy to verify that the two boundary conditions
(
)
(
)
y
x
I
y
x
Tz
,
0,
,
=
−λ
 and 
(
)
0
,
,
=
h
y
x
Tz
 are satisfied, remembering
that Sz is odd in its third argument.  A simpler way to write the solution
is
(
)
(
)
∑
∞
−∞
=
−
+
=
n
nh
z
y
x
S
T
z
y
x
T
2
,
,
,
,
0
.
(3.18)
Because of the way in which the solution is built up by means of
reflections, it is often known as the "method of images",6 especially
when used in conjunction with the point and line source solutions.  It
can be generalized to other boundary shapes.
For example, the temperature distribution in a semi-infinite work-
piece given by a point source at the surface is given by Equation (3.7) as
{
}
2
2
2
2
2
2
exp
2
1
z
y
x
z
y
x
x
T
′
+
′
+
′
′
+
′
+
′
−
′
=
′
π
,
                                                          
6 Carslaw and Jaeger, 1959, 273-281.
© 2001 by Chapman & Hall/CRC  

where the variables have all been made dimensionless and the
temperature is referred to the ambient value.  Figure 3.11 shows the
temperature contours for this solution in 
0
>
′z
, in the plane of
symmetry 
0
=
′y
with the level corresponding to 
1
=
′z
, indicated by a
broken line.  The solution constructed from this by the method of
images using Equation (3.18), for a plate whose bottom surface is at
h
z
′
=
′
, is
(
)
(
)
∑
∞
−∞
=
′
−
′
+
′
+
′


′
−
′
+
′
+
′
−
′
=
′
n
h
n
z
y
x
h
n
z
y
x
x
T
2
2
2
2
2
2
2
2
exp
2
1
π
.
The corresponding set of contours in 
0
=
y
 is drawn in Figure 3.12 for
the case when 
1
=
′h
.  Notice the way that the isotherms in 3.12 are
perpendicular to the bottom of the workpiece at 
h
z
′
=
′
.
−1.5                    0                      1.5                     3                       4.5
x′
2.0
>
′
T
     0
z′  1
     2
0.01
Figure 3.11. Isotherms in the plane of symmetry for the point source
solution; the line given by 
1
=
′z
 is shown for comparison with the
isotherms in Figure 3.12.
Since the point source solution satisfies the conditions necessary for
the application of the method of images, a solution constructed from the
point source solution by the method of Section 3.2 also satisfies the
conditions.
© 2001 by Chapman & Hall/CRC  

−1.5                    0                      1.5                     3                       4.5
x′
2.0
>
′
T
     0
z′  1
     2
2.0
>
′
T
solution domain
reflection of solution domain
Figure 3.12.  Isotherms in the plane of symmetry for a workpiece of
dimensionless thickness 
1
=
′h
 constructed using the method of images.
3.4  FRESNEL ABSORPTION
Energy absorption by the workpiece from the laser can involve a
direct process7 with the laser light incident on a surface as well as other
indirect processes.  There exists a simple electromagnetic model for
absorption at a metal surface that is widely used, especially in the
context of keyhole modeling at the wavelength of a CO2 laser.  At that
wavelength the assumptions of a simple model of electromagnetic
interaction involving resistive dissipation are justifiable as a useful
approximation, 
although 
at 
shorter 
wavelengths 
it 
becomes
progressively more suspect.  The model does not make allowance for
surface impurities and must therefore be used with an understanding of
its limitations.
This direct absorption process is usually referred to as Fresnel
absorption. A formula for the reflection coefficient  that is frequently
quoted,8 and which applies to circularly polarized light, is
(
)
(
)
(
)
(
) 





+
+
−
+
+
+
+
−
+
=
2
2
2
2
2
2
cos
cos
cos
cos
cos
1
1
cos
1
1
2
1
θ
ε
θ
θ
ε
θ
θ
ε
θ
ε

(3.19)
                                                          
7 Pirri et al., 1978; Schulz et al., 1986; Schellhorn and Spindler, 1987; Solana et
al., 2000.
8 Stratton, 1941, 500-11; Schulz et al., 1987.
© 2001 by Chapman & Hall/CRC  

where θ  is the angle of reflection that the light makes to the normal and
ε  is a material-dependent quantity defined by
(
)2
0
2
1
1
2
2
/
2
ωε
σ
ε
ε
ε
ε
st
+
+
=
where 
0
ε  is the permittivity of a vacuum, 
1
ε  and 
2
ε  are the real parts
of the dielectric constants for the metal and the air or vapor through
which the beam is being transmitted, and 
st
σ  is the electrical
conductance per unit depth of the workpiece.  The value of 
0
ε  is
1
12
m
 F 
10
854
.8
−
−
×
, and typical values for the other terms are
approximately unity for 
1
ε  and 
2
ε , and 
1
1
5
m
 
10
0.5
−
−
Ω
×
 for 
st
σ .  For a
CO2 
laser 
a 
wavelength 
of 
m
6.
10 µ
 
gives 
a 
value 
for
1
14 s 
10
78
.1 
of
  
−
×
ω 
, and so ε  has a value of about 0.08.  Figure 3.13
shows the graph of  as a function of θ .
20
40
60
80
100
0
0.5
0.6
0.7
0.8
0.9
1.0
Reflection coefficient
Angle of  incidence   θ
Figure 3.13. The reflection coefficient  as a function of the angle of the
incident beam to the normal.
© 2001 by Chapman & Hall/CRC  

It will be seen that there is a strong dependence on the angle of
incidence with a marked minimum close to 
π
θ
2
1
=
, indicating that
absorption is strongest at near-grazing incidence.  For normal incidence,
however, as much as 85% of the incident power can be reflected.  This
figure can be very greatly modified by surface impurities or other
additives introduced as part of the process.
3.5 THE LINE SOURCE SOLUTION
The line source solution can be obtained in essentially the same way
as the point source.  The difference is that a solution is sought that
depends only on the coordinate in the direction of translation x and
distance from the z-axis, but is independent of distance in the z-
direction.  As before, it is assumed that the workpiece is moving
steadily parallel to the x-axis with velocity U, and that all the material
parameters are constants.  Consequently, the temperature satisfies
Equation (3.1); Figure 3.14 shows the relative geometry and the co-
ordinate system.  Once again, look for a solution of the form given by
Equation (3.2) so that S is given by (3.3).
θ
 s
P
 y
 z
 x
Infinite
workpiece
U
Direction of translation
Line source
Figure 3.14.  The relative geometry and the coordinate system employed
in the description of the line source solution. The point P is given by
θ
cos
s
x =
, 
θ
sin
s
y =
,  z.
© 2001 by Chapman & Hall/CRC  

This time, however, look for a solution for S that depends only on
distance s from the z-axis, 
2
2
y
x
s
+
=
 so that9
ds
dS
s
x
ds
dS
x
s
x
S
=
∂
∂
=
∂
∂
.
Consequently,
ds
dS
s
x
ds
S
d
s
x
ds
dS
s
x
S
3
2
2
2
2
2
2
2
1
−
+
=
∂
∂
and similarly for the second derivative of S with respect to z.  The
second derivative with respect to z is unaltered in form.  Adding them
together shows that
0
4
1
2
2
2
2
=
−
+
S
U
ds
dS
s
ds
S
d
κ
.
Consultation of any standard reference work on the mathematics of
physics or differential equations10 shows that the general solution of this
equation is






+






=
κ
κ
2
K
2
I
0
0
Us
B
Us
A
S
where 0I  and 
0
K  are the modified Bessel functions of order 0.
In order to make use of this solution it is helpful to understand the
character of the two functions I0 and K0.  Figure 3.15 shows the graphs
of each of them on the same axis.  The most important points to notice
are the following.
• 
I0 increases indefinitely as s′ increases;
• 
K0 tends to zero as s′ increases;
                                                          
9 It should be remembered that the use of r to mean both radial distance from
the origin of spherical polar coordinates and the distance from the axis in
cylindrical polars is very common.  The symbol s is used here to avoid
confusion, but the usage is not standard.
10 Abramowitz and Stegun, 1965, 9.6.1.
© 2001 by Chapman & Hall/CRC  

• 
K0 is unbounded (tends to infinity) as s′ tends to zero.
0
0.5
1
1.5
2
2.5
3
0
0.5
1
1.5
2
2.5
3
s′
( )
s′
0I
( )
s′
0
K
    
Figure 3.15.  The functions 
)
(
I0 s′  (broken line) and 
( )
s′
0
K
 (solid
line).
If this solution for S is combined with the definition of S given in
(3.2), it follows that












+












+
=
κ
κ
κ
κ
2
K
2
exp
2
I
2
exp
0
0
0
Us
x
U
B
Us
x
U
A
T
T
.
The condition that there is no additional heat input to the remainder
of the workpiece, which acts as a heat sink, once again imposes a
restriction on the coefficients A and B.  For large values of s the
asymptotic forms of the Bessel functions11 show that
(
)
(
)


−
+


+
+
s
x
U
Us
B
s
x
U
Us
A
T
T
κ
πκ
κ
π
κ
2
exp
2
exp
~
0
.
                                                          
11 Abramowitz and Stegun, 1965, 9.7.1 and 9.7.2.
© 2001 by Chapman & Hall/CRC  

Looking at the multiple of A, notice that 
0
>
+ s
x
 if 
0
>
x
, so that
the coefficient of A tends to infinity as x tends to infinity far from the
heat source; consequently, the coefficient A must be zero.
An interpretation of B is possible in the same way as before; once
again some care is needed depending on whether the z-axis is in the
surface of a semi-infinite workpiece or in the interior of an infinite one.
The following discussion assumes that it is in the interior.
Consider a small cylinder C of radius a centered on the axis and
estimate the flux of heat from its surface per unit length; see Figure
3.16.  As much thermal energy flows into the cylinder across its
boundaries as flows out across them.  The only contribution to the flux
is the part due to Fourier’s law, and this has to be summed over the
surface of the cylinder; i.e., the total power flowing across the surface
per unit length is
∫
∫


















∂
∂
−
=






∂
∂
−
C
C
dC
Us
s
U
s
B
dC
s
T
κ
θ
κ
λ
λ
2
K
cos
2
exp
0
(3.20)
where the polar coordinate substitution 
θ
cos
s
x =
 has been used.  It
should be remembered that after the differentiation has been performed,
s can be set equal to a.
      
z-axis
 s  = a
heat flux per unit
area from cylinder
a
s
s
T
=
∂
∂
−λ
C
convected
heat
Figure 3.16.  Flux of heat out of a cylinder of radius a centered on the z-
axis.
© 2001 by Chapman & Hall/CRC  

Now 12
( )
{
} (
)
2
2
1
0
ln
K
s
O
s
s
′
+
′
−
=
′
γ
where 
...
57721566
.0
=
γ
 is the Euler-Mascheroni constant, so that
( )
[
]
(
).
ln
1
ln
cos
2
exp
        
          
2
K
cos
2
exp
2
2
1
0
s
O
s
s
O
s
s
U
s
Us
s
U
s
+
−
=






+
−
−






∂
∂
=
=


















∂
∂
γ
θ
κ
κ
θ
κ
The integral of the right-hand side of Equation (3.20) is consequently
equal to
(
)
∫


+
−
−
C
dC
a
O
a
B
ln
1
λ
.
The notation 
( )
X
O
 means that these terms are only as big as X.  For
that reason, neglect these terms and notice that the exponent is almost
zero as well as a gets smaller.  The integrand becomes progressively
more like 
a
1
 since 
0
 
as
 0
ln
→
→
a
a
a
, and is therefore constant on
the surface of C for sufficiently small a.  Consequently, the value of the
integral is just the length of the circumference of the circle of cross-
section, 
a
π
2
, multiplied by a
B
λ
.  Hence, if the power supplied by the
line source per unit length is Q,
B
a
a
B
Q
πλ
π
λ
2
2
=
×
=
,
giving
πλ
2
Q
B =
.
                                                          
12 Abramowitz and Stegun, 1965, 9.6.13 with 9.6.12.
© 2001 by Chapman & Hall/CRC  

As a result, the line source whose power is Q (W m-1) in the interior of
an unbounded workpiece whose temperature far away is T0 gives rise to
a temperature distribution given by












+
=
κ
κ
πλ
2
K
2
exp
2
0
0
Us
Ux
Q
T
T
(3.21)
where s is perpendicular distance from the line source.
Figure 3.17 shows the isotherms corresponding to such a line source
embedded in an infinite medium, and Figure 3.18 shows the same thing
as a graph.  The diagram has been plotted in dimensionless form so that
0
T
T −
 is scaled with 
λκ
QU
 and the lengths 
r
x
 
and
 
 with 
U
κ
2
 so
that
    −1               0                  1                  2                   3
x
       2
       1
 y    0
     −1
     −2
          
Figure 3.17.  Contours of 
( )




+
2
2
0
K
2
exp
y
x
x
π
; contours are at
intervals of 0.05 units in the range 0.05 to 0.4.
© 2001 by Chapman & Hall/CRC  

(
)
y
x
Q
T
T
′
′
+
=
,
line
0
λ
where
(
)
( )




′
+
′
′
=
′
′
2
2
0
K
exp
2
1
,
line
y
x
x
z
x
π
(3.22)
with
κ
κ
2
,
2
y
U
y
x
U
x
=
′
=
′
.
Figure 3.18.  Graph of 
( )




′
+
′
′
2
2
0
2
exp
y
x
K
x
π
.
A coordinate-free definition can again be useful, in which case the
function "line" can be defined by
(
)
( )
s
u
.
s
u
s
′
′
=
0
K
ˆ
exp
2
1
)ˆ
,'
(
line
π
,
(3.23)
in which the second argument of line, written here as uˆ , is a unit vector
in the direction of translation and can often be left out.  The vector s′  is
the vector perpendicular to the line source to the point P in space given
2
0
0.3
 T
2
 U
0
0
−2
−2
 x
2
 y
© 2001 by Chapman & Hall/CRC  

by the position vector r′ (see Figure 3.14).  It is related to r′  by
(
)k
.k
r
r
s
′
−
′
=
′
 where k is the axis of the line source and has to be
perpendicular to the direction of translation, so that 
0
ˆ
=
.k
u
.
There is a difference if the line source lies along the y-axis in the
surface of a semi-infinite workpiece defined only in 
0
≥
z
 (see Figure
3.19).
 x
 z
 y
Figure 3.19.  Line source on the surface of a workpiece.
As before, the symmetry of the isotherms ensures that the solution is
still a valid temperature distribution so long as no account is taken of
heat loss by radiation, convective cooling, or any other means across the
surface 
0
=
z
.  The isotherms are perpendicular to the surface, thus
ensuring that 
0
0
=
∂
∂
−
=
z
z
T
λ
, and so the solution is compatible with the
assumption that there is no heat loss across the boundary.  However, all
the power now flows into the region 
0
≥
z
, whereas before only half of
it did, the rest flowing into 
0
<
z
.  The departure of the temperature
from T0 is therefore double that given by (3.21), resulting in the
temperature distribution
(
)
z
x
Q
T
z
x
U
Ux
Q
T
T
′
′
+
=






+






+
=
,
line
2
2
K
2
exp
0
2
2
0
0
λ
κ
κ
πλ
(3.24)
© 2001 by Chapman & Hall/CRC  

for a line source of strength Q (W m−1) on the surface of a semi-infinite
slab.
Just as the point source solution can be used to construct further
solutions by adding together individual solutions or, in the limit,
integrating over them, so, too, the line source solution can be used in
exactly the same way.  Suppose it is desired to find the temperature
distribution in a semi-infinite block whose surface 
0
=
z
 is subject to an
incident intensity, whose absorbed value is 
( )
x
I a
 W m−2, and is
independent of the lateral coordinate y.  If we consider just the effect
due to absorption in a strip of width 
1x
δ
 in the surface at 
1x
x =
, the rise
in temperature at the point (
)z
x,
 caused by absorption in the strip is
(
)
(
)






−
=
κ
κ
λ
δ
δ
2
,
2
line
2
1
1
1
Uz
x
x
U
x
x
I
T
a
.
To find the rise in temperature caused by all of these small strips it is
only necessary to add them all together or, in the limit, to use
integration.  The result is that
(
)
(
)
1
1
1
0
1
2
,
2
line
2
dx
Uz
x
x
U
x
I
T
T
x
a
∫
∞
−∞
=






−
+
=
κ
κ
λ
.
(3.25)
Alternatively, the substitution 
2
1
x
x
x
−
=
 can be made so that the
temperature distribution is given by
(
)
2
2
2
0
2
2
,
2
line
2
dx
Uz
Ux
x
x
I
T
T
x
a
∫
∞
−∞
=






−
+
=
κ
κ
λ
.
(3.26)
These formulae can be applied for example to the one-dimensional
Gaussian distribution
( )
(
)
π
2
2
exp
2
2
a
a
x
Q
x
I
−
=
(3.27)
and the one-dimensional "top-hat" distribution
© 2001 by Chapman & Hall/CRC  

( )
(
)



>
<
<
−
−
<
=
−
=
a
x
a
x
a
a
Q
a
x
x
a
a
Q
x
I
0
2
0
H
2
(3.28)
in which 
( )
x
H
 is the Heaviside step function whose value is zero when
its argument is negative, and 1 when it is positive.  In the problems
considered, its value at the point of discontinuity is irrelevant provided,
in practice, the intensity distribution is not characterized by a sharp
spike at these points.  In each case Q is the absorbed power per unit
width of the workpiece and 2a is the beam width.  Either formula can be
used, but in the case of the top-hat distribution, care is needed with
(3.26), as the integral is over a finite range from 
a
x
a
x
+
−
 
 to
.
If Equation (3.26) is used, the problem with the top-hat distribution
has a solution that can be written13
1
2
2
1
0
1
0
1
2
K
2
exp
2
dx
z
x
U
Ux
a
Q
T
T
a
x
a
x
x∫
+
−
=






+






+
=
κ
κ
πλ
;
it can also be written as






+
=
κ
κ
κ
πλ
2
,
2
,
2
2
0
Ua
Uz
Ux
f
Q
T
T
(3.29)
with
(
)
1
Pe
Pe
2
2
1
0
1
1
K
exp
Pe
1
Pe
,
,
x
d
z
x
x
z
x
f
x
x
x
′




′
+
′
′
=
′
′
∫
+
′
−
=
′
.
(3.30)
The form for f is obtained by means of the substitutions 
κ
2
Ux
x =
′
,
κ
2
1
1
Ux
x =
′
, 
κ
2
Uz
z =
′
 and 
κ
2
Pe
Ua
=
.  Contours of f for a Péclet
number Pe equal to 1 are shown in Figure 3.20, and for Pe = 10 in
Figure 3.21.  Note the way in which the maximum temperature and the
                                                          
13 Carslaw and Jaeger, 1959, 268.  Note that the solution given there is for a
line source moving through the interior of an infinite medium, and their symbol
Q is the quantity used here divided by 2a; a is b in their notation.
© 2001 by Chapman & Hall/CRC  

thickness of the layer affected both decrease as the Péclet number
increases.  The maximum temperature always occurs on the surface.
2
1
1.5
0.5
  −2                             0                              2                                4
x′
      0
      1
z′
      2
      3
Figure 3.20.  Contours of the dimensionless temperature (
)
Pe
,
, z
x
f
′
′
for the heated strip for a Péclet number of 1. Contours are at intervals of
0.5.
−20                             0                            20                             40
x′
      0
      1
z′
      2
      3
0.1
0.3
0.5
Figure 3.21. Contours of the dimensionless temperature 
(
)
Pe
,
, z
x
f
′
′
for the heated strip for a Péclet number of 10. Contours are at intervals of
0.1.
© 2001 by Chapman & Hall/CRC  

The integral in Definition (3.30) normally has to be evaluated
numerically, but if the point in question is on the surface so that 
0
=
′z
it becomes
(
)
∫
+
′
=
′
−
′
=
′
′
′
′
=
′
′
Pe
Pe
1
1
0
1
1
1
K
exp
Pe
1
Pe
,
,
x
x
x
x
x
d
x
x
z
x
f
,
an expression that can be evaluated explicitly using King’s integral,14
( )
( )
( )
{
} 1
K
K
e
K
e
1
0
0
0

z
z
z
dt
t
z
z
t
t
±
=
±
=
±
∫
,  z > 0.
−10
−8
−6
−4
−2
0
2
4
6
8
10
0
1
2
3
4
A
B
C
D
x′
Figure 3.22. Graph of the temperature at the surface for different values
of the Péclet number, Pe.   A: Pe = 1;   B: Pe = 2;   C: Pe = 4;   D: Pe = 8.
The result is that
(
)
(
)
(
)
(
)
[
]
{
}
(
)
(
)
(
)
[
]
{
}
Pe
K
Pe
sign
Pe
K
Pe
exp
Pe
Pe
1
       
Pe
K
Pe
sign
Pe
K
Pe
exp
Pe
Pe
1
          
Pe
,0,
1
0
1
0
−
′
−
′
+
−
′
−
′
−
′
−
−
+
′
+
′
+
+
′
+
′
+
′
=
′
x
x
x
x
x
x
x
x
x
x
x
f
(3.31)
                                                          
14 Abramowitz and Stegun, 1965, Formula 11.3.16.
© 2001 by Chapman & Hall/CRC  

in which sign(t) is +1 if t is positive, and −1 if t is negative.
Expression (3.31) can be used to calculate the temperature at the
surface for different values of the Péclet number. Graphs of the results
are shown in Figure 3.22.  Note that the maximum value falls as the
Péclet number increases.  The location of the maximum remains near to
the edge of the strip on which the incident intensity falls.  This is at
8
,4
,2
,1
=
′x
 in the four cases shown, corresponding to 
8
,4
,2
,1
Pe =
,
since the strip occupies 
Pe
Pe
<
′
<
−
x
.
© 2001 by Chapman & Hall/CRC  

CHAPTER 4
TIME-DEPENDENT SOLUTIONS IN BLOCKS
______________________________
4.1  TIME-DEPENDENT ONE-DIMENSIONAL SOLUTIONS
Consider the problem of the semi-infinite rod in 
0
>
x
 that is
initially at temperature T0 everywhere along its length.  At time 
0
=
t
the end at 
0
=
x
 is raised to temperature T1.  A solution can be found
using dimensional analysis because there are so few dimensional
quantities involved in the problem.  A temperature scale is provided by
the difference 
0
1
T
T −
.  The only other dimensional quantities in the
problem are the thermal diffusivity κ  (units, m2 s−1), the length x, and
the time t.  Only one independent dimensionless ratio can be formed
from these, namely 
t
x
κ
2
.  This can be seen by considering 
c
b
a
t
x
κ
,
whose units will be 
c
a
b
a
+
−
+ s 
m2
. These will be dimensionless if
0
2
=
+
−
=
+
c
a
b
a
 leading to the ratio 
1
:
1
:
2
:
:
−
−
=
c
b
a
.  Any
function of these will also be dimensionless, and it proves to be
somewhat more convenient if the combination
t
x
κ
η
4
=
is used instead.  These considerations suggest that the one-dimensional
time-dependent conduction equation,
2
2
x
T
t
T
∂
∂
=
∂
∂
κ
,
(4.1)
has a solution of the following form,
(
) ( )
η
f
T
T
T
T
0
1
0
−
+
=
.
Substitution of such a form into Equation (4.1) shows that f must satisfy
the equation
© 2001 by Chapman & Hall/CRC  

η
η
η
d
df
d
f
d
2
2
2
−
=
.
(4.2)
The initial condition at 
0
=
t
 and the asymptotic condition as 
∞
→
x
both require that 
0
→
f
, as 
∞
→
η
 and the boundary condition
(
)
1
,0
T
t
T
=
 require that 
( )
1
0 =
f
.  Equation (4.2) can be regarded as a
first-order equation in 
η
d
df
, which can be solved by separating its
variables1 so its first integral is
2
e η
η
−
= A
d
df
.
The solution that satisfies ( )
1
0 =
f
, is therefore,
∫=
−
+
=
η
0
2
e
1
s
s ds
A
f
.
The requirement that 
0
→
f
 as 
∞
→
η
 means that
π
2
e
1
0
2
=
= ∫
∞
=
−
s
s ds
A
.
The error function and the complementary error function2 are defined by
( )
( )
( )
∫
∫
∞
=
−
=
−
=
−
=
=
x
s
s
x
s
s
ds
x
x
ds
x
2
2
e
2
erf
1
erfc
  
and
  
e
2
erf
0
π
π
.3
The solution for the problem under consideration is
                                                          
1 Kreyszig, 1993, Ch.1.
2 Abramowitz and Stegun, 1965, Equations (7.1.1) and (7.1.2).
3 Kreyszig, 1993, Appendix 3.
(
)






−
+
=
t
x
T
T
T
T
κ
4
erfc
0
1
0
.
 (4.3)
© 2001 by Chapman & Hall/CRC  

The graph of this solution as a function of x is shown in
dimensionless form in Figure 4.1 for a number of different values of
t
κ
4
.  It has been drawn in terms of an arbitrary length scale a, which
can be whatever is most convenient, 1 mm, 10 cm, or any other scale;
the solution always has the same shape but is stretched out to a greater
or lesser extent along the x-axis.  Note the way that, for a given value of
x, the temperature gradually rises to its final unit value.
0
1
2
3
 4
5
6
7
 8
9
10
x/a
  0
0.5
1
 A
B
C
D
E
F
0
1
0
T
T
T
T
−
−
Figure 4.1.  The solution for (
) (
)
0
1
0
T
T
T
T
−
−
, given by Equation
(4.3), of the bar raised to a constant temperature at one end as a function
of 
a
x /
 (a is an arbitrary length scale) for 
2
a
t
κ
 with the following
values:  A: 0.01;  B: 0.1;  C: 1;  D: 10;  E: 100; F: 1000.
Solution (4.3) can be used to derive another, equally important
solution.  Equation (4.1) does not contain x explicitly, so if T is a
solution, so is 
x
T ∂
∂
.  The two facts together mean that
(
)
(
)





−
−
−
τ
κ
τ
κπ
λ
κ
t
x
t
4
exp
4
2
2
© 2001 by Chapman & Hall/CRC  

is also a solution for 
τ
>
t
.  Notice that the origin of time has been
changed.  From this solution it is possible to construct the solution for
an arbitrary intensity distribution at 
0
=
x
.  Consider
( )
(
)
(
)
τ
τ
κ
τ
κπ
λ
κ
τ
τ
d
t
x
t
I
T
T
t∫=






−
−
−
+
=
0
2
0
4
exp
4
2
.
(4.4)
The heat flux is given by
(
)
( )
(
)
[
]
(
)
τ
τ
κ
τ
κ
π
τ
κ
λ
τ
d
t
x
t
xI
x
T
t
x
F
t∫=






−
−
−
=
∂
∂
−
=
0
2
4
exp
2
,
2
3
.
0
1
2
3
 4
5
6
7
 8
9
10
x/a
  0
   5
10
 A
B C
D
E
F
(
)
aI
T
T
0
2
−
π
λ
Figure 4.2  The solution  for 
(
)
(
)
∫=
−
=
−
t
p
dp
p
p
x
I
T
T
κ
π
λ
4
0
2
0
exp
2
,
given by Equation (4.5), for a bar with a constant heat flux applied at the
end 
0
=
x
, as a function of 
a
x /
 (a is an arbitrary length scale) for the
same values of 
2
a
t
κ
 as in Figure 4.1; the labels are the same.
Substitute 
2
2 4κλ
τ
x
t −
=
 and then take the limit as 
0
→
x
 to obtain
(
)
( )
(
)
( )t
I
d
t
I
x
T
t
F
x
=
−
=
∂
∂
−
=
∫
∞
=
=
λ
λ
π
λ
λ 0
2
0
exp
2
,0
.
© 2001 by Chapman & Hall/CRC  

The temperature distribution given by (4.4) is that due to an arbitrarily
specified input 
)
(t
I
 with a uniform initial temperature distribution
0
T
T =
.  In particular, if I is constant, the temperature distribution is
given by
τ
κτ
τ
π
κ
λ
τ
d
x
I
T
T
t∫=






−
+
=
0
2
0
4
exp
1
.
(4.5)
Figure 4.2 shows 
(
) I
T
T
0
2
−
π
λ
 as a function of x for a number of
values of 
t
κ
4
.  This solution might be used, for example, as the basis
of a simple model of the initial stage of the drilling process or in the
theory of surface treatment.
4.2  SURFACE HEATING FROM COLD
The time-dependent equation of heat conduction is given by (2.6),
and when a thick workpiece in 
0
≥
z
 is in steady translation with
velocity U in the x direction, it has the form






∂
∂
+
∂
∂
+
∂
∂
=
∂
∂
+
∂
∂
2
2
2
2
2
2
z
T
y
T
x
T
x
T
U
t
T
κ
.
(4.6)
Consider the initial value problem that occurs when the laser is switched
on at time 
0
=
t
 and has an incident intensity at the surface given by
(
)t
I
,r
.  The initial condition is
(
)
0
0,
T
T
=
r
and the boundary conditions are
(
) (
)
0
at  
,
,
1
=
−
=
∂
∂
−
z
t
y
x
I
z
T

λ
,
∞
→
→
r
  
as
0
T
T
.
 is an appropriate surface reflection coefficient.
© 2001 by Chapman & Hall/CRC  

Provided an initial value problem such as this is mathematically
linear, the use of Laplace transforms4 can often be a good method of
solution. The Laplace transform of a function 
)
(t
f
 is defined by
(
)
(
) (
)dt
t
f
st
s
f
t∫
∞
=
−
=
0
,
exp
,
;
r
r

,
and it has the property (shown by integration by parts) that
(
)
(
)
0,
,
;
,
;
r
r
r
f
s
f
s
s
t
f
−
=






∂
∂


.
Taking the Laplace transform of Equation (4.6) and making use of the
initial condition show that






∂
∂
+
∂
∂
+
∂
∂
=
∂
∂
+
2
2
2
2
2
2
z
y
x
x
U
s





κ
(4.7)
where 
(
)s
T
T
,
;
0 r
−
= 

.  If 
(
)s
I
,
;r

=

 it satisfies the conditions
(
)
0
at  
1
=
−
=
∂
∂
−
z
z



λ
, 
∞
→
→
r
  
as
0

.
A point source-type solution at the origin can be obtained for Equation
(4.7) in exactly the same way as for the time-independent case studied
in Section 3.1.  Even the argument that provides the multiple
corresponding to the power of the source is the same provided the
power is replaced by its Laplace transform.  It has the form








+
−
=
κ
κ
κ
πλ
s
U
Ux
2
2
4
2
exp
2
r
r


(4.8)
in which  is the Laplace transform of the power of the point source,
( )t
P
, and the form appropriate to a point source at the surface of the
                                                          
4 Kreyszig, 1993, Ch.6.
© 2001 by Chapman & Hall/CRC  

workpiece, not in the interior, has been used.  The right-hand side
without  is a standard form and is the Laplace transform5 of








−
−
t
t
U
Ux
t
κ
κ
κ
πκ
πλ
4
4
2
exp
4
1
2
2
3
r
r
.
(4.9)
Consequently, (4.8) is the product of two Laplace transforms; the
inverse of such a product, however, is just the convolution of the
original functions6 so that the inverse transform of (4.8) is
(
)
P t
t
t
Ux
U t
t
dt
t
t
−
−
−








=∫
1
1
3
2
1
2
1
1
0 4
2
4
4
1
πλ
πκ
κ
κ
κ
r
r
exp
.
(4.10)
The surface convolution method can be used as in Section (3.1) to
construct the temperature distribution caused by the given incident
intensity (
)t
y
x
I
,
,
.  For this purpose it can be considered a power input
of magnitude (
) (
)
1
1
1
1
,
,
1
dy
dx
t
y
x
I

−
 at the surface element of
magnitude dx dy
1
1 at the point (
)
x
y t
1
1
,
,
.  The solution to the problem
originally posed is
(
) (
)
(
)
.
4
4
2
exp
        
          
          
4
,
,
1
)
,
(
1
1
1
1
2
1
1
2
1
0
3
1
1
1
1
1
0
1
dx
dy
dt
t
t
U
x
x
U
t
t
t
y
x
I
T
t
T
t
t








−
−
−
−
×
×
−
−
−
+
=
∫∫∫
∞
∞
−
∞
∞
−
=
κ
κ
κ
πκ
πλ
r
r
r
r
r

(4.11)
If time is made dimensionless with respect to 
2
4
U
κ
, all distances with
respect to 
U
κ
2
, and 
0
T
T −
 with respect to 
κλ
UP
 where P is the
total absorbed incident power, Equation (4.9) for a point source at
0
r =
, 
0
=
t
 becomes
(
)






′
′
−
′
−
′
′
t
t
x
t
4
exp
4
2
2
2
3
r
π
,
                                                          
5 Abramowitz and Stegun, 1965, Formulae 29.2.14 and 29.3.82.
6 Abramowitz and Stegun, 1965, Formula 29.2.8.
© 2001 by Chapman & Hall/CRC  

0.2
0.4
0.6
0.8
1
1.2
1.4
1.6
1.8
2
0
0.05
 0.1
 0.005
 A
 B
 C
 D
 E
 F
′t
 0.0025
Scale for A - C                                                                                         Scale for D - F
Figure 4.3. Temperature as a function of time for the point source at the
origin active only at 
′ =
t
0, expressed in dimensionless form as a
function 
of 
time 
at 
the 
following 
points. 
Solid 
line
A:  (0,0,1);  B:  (1,0,1); C:  (2,0,1);  broken lines D:  (0,0,3);  E:  (1,0,3);
F:  (2,0,3).  (The scale for the broken curves is 20 times the scale for the
solid curves.)
0.2
0.4
0.6
0.8
1
1.2
1.4
1.6
1.8
2
0
0.2
0.8
1.0
 A
 B
 C
 D
 E
 F
′t
0.6
0.4
Figure 4.4. Temperature for a constant point source at the origin with
transients as a function of time, expressed in dimensionless form as a
fraction of the point source asymptotic value, at the same positions as in
Figure 4.3.  The same scale is used for both sets of curves.
© 2001 by Chapman & Hall/CRC  

when suitably scaled.  Figure 4.3 shows the temperature as a function of
time, at a number of different points.  It must be remembered that the
coordinate system is fixed relative to the point source, not the work-
piece.  Notice the time lag in the horizontal direction in curves A to C,
and in the vertical direction for curves D to F.
S05
  x =  −1                    0                      1                     2
z =
     0
     1
     2
t = 0
t = 0.1
t = 0.5
t = 1.0
Figure 4.5. Contours of the ratio of the time-dependent solution for a
point source at the origin to the asymptotic value. The lighter the shade
of the fill, the closer the ratio is to unity.
For a constant point source at the origin suitably scaled, (4.10) gives
(
)
∫
′
=








′
−
−
′
=
′
t
t
dt
t
t
x
t
T
0
1
1
2
1
2
3
1
1
4
exp
4
2
r
π
.
Figure 4.4 shows examples of the solution given as a fraction of the
asymptotic form, which is just the point source solution given as
© 2001 by Chapman & Hall/CRC  

(
)
(
)
r
r
r
′
−
′
′
=








′
−
−
′
=
′
∫
∞
=
∞
x
dt
t
t
x
t
T
t
exp
2
1
4
exp
4
2
0
1
1
2
1
2
3
1
1
π
π
.
Figure 4.5 shows contours of the same ratio at successive times in
the plane of symmetry, 
0
=
′y
. Notice the way in which the equilibrium
solution is approached as the initial transients die away.  It will be seen
that the transients take longer to disappear the further the origin is from
the point under consideration, relative to the point of application of the
power source.
4.3 TIME-DEPENDENT POINT AND LINE SOURCES
The point and line source ideas can be extended very simply to cover
time-dependent cases by supposing that the power input can be
expressed in terms of a Fourier integral or a Fourier series.  Look for
solutions of






∂
∂
+
∂
∂
+
∂
∂
=
∂
∂
+
∂
∂
2
2
2
2
2
2
z
T
y
T
x
T
x
T
U
t
T
κ
of the form
( )












+
r
S
Ux
t
i
κ
ω
2
exp
Re
.
As before, 
2
2
2
z
y
x
r
+
+
=
.  Substitution into the equation shows
that S must satisfy
(
)
rS
dr
d
r
S
U
i
2
2
2
4
κ
κ
ω
=






+
.
The form is identical to that of the equation for S found in the time-
independent case, except that the constant on the left has been modified.
© 2001 by Chapman & Hall/CRC  

Consequently, the appropriate solution that tends to zero as r tends to
infinity in all directions is






+
−
2
4
1
2
exp
U
i
Ur
t
i
r
A
κω
κ
ω
.
The square root taken must be the one with a positive real part.
Consider the power input at the origin, when the origin is considered to
be inside an infinite workpiece in the same way as in Section 3.2, and
require this to be the real part of 
(
)t
iω
exp
. The multiple A has to be
πλ
4
1
 giving












+
−
+
2
4
1
2
exp
4
1
U
i
r
x
U
t
i
r
κω
κ
ω
πλ
.
(4.12)
Once again, if the point source is on the surface of a semi-infinite work-
piece the expression must be doubled giving












+
−
+
2
4
1
2
exp
2
1
U
i
r
x
U
t
i
r
κω
κ
ω
πλ
.
(4.13)
In exactly the same way, the corresponding solution for a line source
can be obtained.  The procedure is as above but, a solution independent
of y  must be found in terms of 
2
2
z
x
s
+
=
 and x.  The only
difference from the argument that leads to the solution obtained for the
function S given in Section 3.2 is that 
κ
4
2
U
 is replaced by
ω
κ
i
U
+
4
2
.  The required multiple is found in the same way as for the
case that is independent of t and it has the same value.  Consequently,
the required solution is






+






+
2
0
4
1
2
K
2
exp
2
1
U
i
s
U
Ux
t
i
κω
κ
κ
ω
πλ
.
(4.14)
© 2001 by Chapman & Hall/CRC  

Solution (4.14) is appropriate for a line source in the interior of a very
thick workpiece and, once again, will have to be doubled if it lies in the
surface.
Simon’s number,
2
0
8
Si
U
t
πκ
=
,
(4.15)
characterizes a periodic solution with period t0, and appears in the above
solutions when ω is identified with 
0
/
2
t
π
.  It was first identified by
Simon, Gratzke, and Kroos in their study of a cylindrical keyhole with a
periodic incident power.7
The functions given by (4.12) and (4.13) are appropriate for one
Fourier component of a time-dependent point source, while Equation
(4.14) applies in the same way to a line source.  It is then possible to
construct solutions of time-dependent problems in terms of these point
and line source solutions employing all the same techniques that apply
to the steady-state case, with the aid of Fourier analysis.
As an illustration of the way in which these solutions can be
employed to find the temperature distribution for a time-dependent heat
source, consider the problem posed by a heat source at the origin
(0,0,0)  of Cartesian coordinates.  Suppose its absorbed power is
periodic with period t0 and is given in the interval 
0
2
1
0
2
1
t
t
t
<
≤
−
 by



<
<
<
=
otherwise.
2
0
)
(
0
0
0
2
1
2
1
2
1
0
0
τ
τ
τ
τ
t
P
t
t
t
t
P
t
P
(4.16)
See Figure 4.6; the mean power of this pulsed input is P0.  Its Fourier
series is8
                                                          
7 Simon, Gratzke, and Kroos, 1992.  A number of periodic solutions of the
equation of heat conduction are solved by Carslaw and Jaeger, 1959, using
Fourier series methods (p.105-112) and Laplace transform methods (p.399-
401).
8 Kreyszig, 1993, Ch.10.
© 2001 by Chapman & Hall/CRC  

∑
∑
∞
=
∞
=






+
=
+
=
1
0
0
1
0
0
2
exp
Re
2
cos
)
(
n
n
n
n
i
t
t
a
P
t
t
a
P
t
P
π
π
(4.17)
in which
0
0
2
2
0
0
sin
2
2
cos
2
t
n
n
P
dt
t
t
P
a
t
n
πτ
π
π
τ
τ
τ
=
=
∫−
=
.
 
0
2
1 t
−
                     
τ
2
1
−
      0        τ
2
1
                     
0
2
1 t
τ
0
0t
P
τ
2
0
0t
P
periodic
continuation
periodic
continuation
Figure 4.6.  The pulsed power input given by (4.16).
It is now possible to use the Fourier series (4.17) for the pulsed
power input to find the resulting temperature distribution for this
particular point source using Equation (4.13). Thus
(
)
(
)
(
)
(
)






−
×
×


−
+
+


−
+
=












+
−
+
+
+


−
+
=
∑
∑
∞
=
∞
=
n
n
n
n
s
n
r
U
t
t
n
s
r
x
U
t
n
n
r
P
r
x
U
r
P
T
in
r
x
U
i
t
t
n
t
n
n
r
P
r
x
U
r
P
T
t
r
x
T
Si
4
2
cos
      
          
        
          
          
2
exp
sin
1
2
exp
2
Si
1
2
2
exp
Re
sin
1
2
exp
2
)
,
,
(
0
1
0
2
0
0
0
1
0
0
2
0
0
0
κ
π
κ
πτ
λ
π
κ
πλ
κ
π
πτ
λ
π
κ
πλ
(4.18)
© 2001 by Chapman & Hall/CRC  

where
2
Si
1
1
2
2
n
sn
+
+
=
.
A simpler way to write this is as
(
)
t
z
y
x
T
U
P
T
T
′
′
′
′
′
+
=
,
,
,
0
0
λκ
in which
0
2
,
2
,
2
t
t
t
Ur
r
Ux
x
π
κ
κ
=
′
=
′
=
′
and
(
)
(
)
∑
∞
=






′
−
′
′
−
′
′






+
+
+
′
−
′
′
=
′
′
′
′
′
1
2
Si
cos
exp
4
1
1
sin
2
       
          
          
exp
4
1
)
,
,
,
(
n
n
n
s
n
r
tn
s
r
x
r
m
mn
n
r
x
r
t
z
y
x
T
π
π
π
π
(4.19)
with 
τ
τ
−
=
0
:t
m
, the ratio of the time during which the laser is on to
the time in which it is off.  It should be noted that this series converges
slowly, so a substantial number of terms may be needed for its
evaluation.
Figures 4.7 and 4.8 show isotherms of T ′  in the y-direction, as ′t
varies over two periods for the case 
1
=
 
and
 
10
Si
m
=
 just below the
surface of the workpiece at 
′ =
z 
01.  in the case of Figure 4.7.
Similarly, isotherms are shown in Figure 4.8 for variation with depth ′z
at 
1.0
=
′y 
.  The effect of altering the value of Si is shown in Figure 4.9.
It shows 
(
)
t
T
′
′
,4.0,0,0
 over one period, 
π
π
<
′
<
−
t
.  The value of m is
1, and the values of Si shown are 0, 5, 10, and 20.  In the same way,
Figure 4.10 shows contours of 
(
)
t
T
′
′
,4.0,0,0
 as a function of m for Si
= 4.  The values of m shown are 
2,1,
, 2
1
4
1
.
© 2001 by Chapman & Hall/CRC  

′t
′y
Figure 4.7  Isotherms of 
(
)
t
y
T
′
′
′
,1.0,
,0
 in the case when
1
=
 
and
 
10
Si
m
=
 just below the surface, at  
1.0
=
′z
 with 
0
=
′x
.
′t
′z
Figure 4.8  Isotherms of 
(
)
t
z
T
′
′
′
,
,1.0,0
 in the case when
1
=
 
and
 
10
Si
m
=
 at 
1.0
=
′y
 with 
0
=
′x
.
The solution given here for the periodic time-dependent point source
can be used as the starting point for the construction of periodic
solutions for other incident beam shapes.  The method is the same as the
one demonstrated in Section 3.2 for the steady case.  Equations (3.9)
and (3.10) still apply, with the substitution of the periodic solution given
© 2001 by Chapman & Hall/CRC  

by (4.13) in place of the point source solution.  From this, Fourier
analysis can be used to obtain the solution when there is a given time
dependence within the cycle.  The procedure is no more complicated
than it is for the examples worked here, but the resulting expressions
tend to be lengthy.
′
T  0.15
 −1
 −0.5
 0
 0.5
 1
0.05
′t π
 0.25
 0.1
 0.2
Si = 0
Si = 5
Si = 10
Si = 20
Figure 4.9.  
(
)
t
T
′
′
,4.0,0,0
 over one period, 
π
π
<
′
<
−
t
 as a function
of t′  for 
20
,
10
,5,0
Si =
 when m is 1.
′
T 0.15
 −1
 −0.5
 0
 0.5
 1
0.05
′t π
 0.25
 0.1
 
m = 1
4
m = 1
2
m = 1
m = 2
 0.2
Figure 4.10. 
(
)
t
T
′
′
,4.0,0,0
 over one period, 
π
π
<
′
<
−
t
 as a function
of t′  for 
2,1,
, 2
1
4
1
=
m
 m when Si is 4.
Equation (4.14) gives the form for the time-dependent periodic line
source and it can be used in exactly the same way, but here the new
© 2001 by Chapman & Hall/CRC  

feature is that the Bessel function has a complex argument.  Definitions
and formulae for the evaluation of Bessel functions with complex
arguments can be found in the literature,9 and the latest versions of some
numerical algebra computer packages are capable of evaluating them.
They do not lend themselves, however, to solutions that can be written
in terms of standard real-valued functions in the way that the point
source solution does.  There is no simple equivalent, for example, to
Equation (4.18) as an alternative to (4.17) as there is for the point
source.
                                                          
9 Abramowitz and Stegun, 1965.  See, for example, Formulae 9.6.13, 9.6.17,
9.6.24, or 9.7.2.
