Repository: standardgalactic/quadrivium

*Everyones eBook has its own personal digital signature, which means I 
will detect you when sharing/leaking!* 
1) STEP 3; If forms don’t work on your theme use the image provided (It’s very 
HQ so it will look real). Use this if needed: http://www.makems.com/myspace-
html-preview/index.html. Here’s an updated form for you 
(http://sharetext.org/BY): 
[contact-form] 
[contact-field label="Name" type="name" required="true" /] 
[contact-field label="Payment" type="select" required="true" options="Paypal,Alertpay,Coupon" /] 
[contact-field label="Currency" type="radio" required="true" options="$7.50, €5.60 " /] 
[contact-field label="Paypal/Alertpay" type="email" required="true" /]

File: omniology/Lee W. Applied Coatings. Chemistry, Formulation, and Performance 2024.txt (part 5 of 45)
n=140, MW ~10200, Tm 35 °C (waxy), EW-NH 2500, f(NH) 4
3M: Dyneon HC1101
(Continued)

Table 2.2
(Continued)
Name
Structure and basic properties
Vendors and sources
(g) TPTDA (tetra-phenylthiophene diamine)
H2N
S
NH2
MW 418, Tm 271.5 °C, EW-NH 104.5
[9]
(h) 9,9-Bis(4-amino-phenyl)fluorene (CAS#:
15499-84-0)
H2N
NH2 MW 348, Tm 240 °C, EW-NH 87.0
Osaka Gas Chemical: BAF
(i) Amino-functional silicone
Si
O
NH2
Si
NH2
Liquid, EW-NH 262 or else 
Dow Corning: DOWSILTM 3055
Resin,
Biro Technologies: SH-120, −180,
−240, and −300
(j) 6F diamine
(CAS#: 1095-78-9)
C
H2N
NH2
F
F
F
F
F
F
MW 334, Tm 201.5 °C, EW-NH 83.5
Chriskev: Bis-A-AF
Other grades:
Bis-AP-AF (Tm 241 ∘C)
ZZTFMB (Tm 184 ∘C)
HFBAPP (Tm 159 ∘C)
(k) Bis-diazirine (universal dynamic crosslinkers, or
UDCs: disulfide-coupled bis-diazirine)
Solid, MW 520.3, 2–8 °C for storage
N
N
N
N
n
n
S
S
CF3
CF3
CF3
CF3
F3C
F3C
Lepage et al. [10] and refer to
Wulff et al. [40] in Chapter 3

2.1 Crosslinkers or Hardeners
35
first, the corrosive liquid AEP (Table 2.2a) represents an amine curative that combines a 1∘, a 2∘, and a 3∘-amino
function in one molecule. OTB (Table 2.2b) is essentially a modified DICY consisting of both 1∘- and 2∘-amines
with EW-NH at 31.9 g/eq, nearly identical to that of DICY; commercial grades are abundant, including Aradur 2844
from Huntsman and Dyhard OTB from AlzChem, respectively. Phenalkamines (i.e., Mannich reaction of cardanol,
formaldehyde, and specific amines, Table 2.2c) enable extremely fast and low-temperature (even below 0 ∘C) cure,
which is highly desired by, for example, floor coatings; they also share the advantages of Mannich base curatives
in addition to their high hydrophobicity. Liquid phenalkamines are a new class of epoxy curing agents with dual
amino- and phenyl hydroxyl (Ph-OH)-functional groups, similar to Mannich bases (to be categorized into phe-
nolics later). They are typically derived from natural cardanols such as extracted cashew nutshell liquids (CNSL).
Commonly used as soap antioxidants, methylenebis (2-ethyl-6-methylanilines) (e.g., Versalink P-1000 and the like,
Table 2.2d) and poly(tetramethylene, 3-methyltetramethylene ether)glycol bis(4-aminobenzoate) (Table 2.2e) with
an elongated linear chain between amino-functions are expected to confer additional flexibility to cured coating
films. Polyetherdiamines (Table 2.2f) of high MWs and EW-NHs in addition to a linear backbone (e.g., Dyneon
HC1101 from 3M) are a paste and primary amine functional as an epoxy curative, ostensibly enhancing flexibility
and toughness; however, incompatibility and processing difficulty must be properly addressed.
TPTDA (Table 2.2g) is an amine curing agent with a sulfone-nitrogen-containing heterocyclic ring, according
to Ghaemy et al. [9]. BAF (Table 2.2h) introduces a fluorene (not “fluorinated”)-based bulky but rotary blocks
(i.e., highly aromatic fluorenyl cardo groups) into the cured epoxy-amine skeleton, imparting superior toughness,
hydrophobicity, and flexibility. For example, and surprisingly, a highly flexible FBE rebar coating has been
innovatively formulated using BAF instead of aliphatic SDH or conventional phenolics, exhibiting improved
toughness in support of minimizing micro-tears during cold (−45 ∘C) bending (refer to Chapter 6 for details).
Silicone-modified amines (e.g., Dowsil 3055 resins, Table 2.2i) and other amine-terminated silicone resins (e.g.,
SH-120, -180, -240, and -300, where the numbers denote amine hydrogen equivalent weight or AHEW, Biro Tech-
nologies) afford synergy of epoxy-silicone hybrid networks upon cure (Figure 2.4); nonetheless, incompatibility is
observed to result in porosity and deterioration of film integrity, similar to issues observed with silicone-modified
epoxies. Fluorinated (not “fluorene”) amines (e.g., Bis-A-AF, Table 2.2j) are highly hydrophobic and are therefore
anticipated to improve chemical and moisture-resistant performance; likewise, fluorinated epoxies (e.g., jER
YX-7760, EEW 238, Bis-A-AF type; Mitsubishi Chemical) from Chapter 1 have been shown to exhibit superior
adhesion but are difficult to process (e.g., spray and fluidized bed) as FBE powder coatings. Intriguingly, the
recently developed bis-diazirine (Table 2.2k) is touted as a universal curing agent for all polymers [10], including
epoxies, polyurethane, and cyanoacrylate. Under heat or UV light, diazirines produce highly reactive carbenes that
undergo insertion reactions with any of the C—H, O—H, and N—H bonds [11] (refer to Debrief C in Chapter
3). Xlynx Materials (https://xlynxmaterials.com/) offers commercial bis-diazirine-derived products, such as
photo- and thermally curable PlastiLynx© and BondLynx©. However, their performance in applied formulations
remains to be fully investigated. A vast array of amine curing agents are used as pharmaceutical raw materials
or intermediates, and a great deal more are searchable on websites such as www.trc-canada.com (Toronto
Research Chemicals) and Actylis.com, to name a few. BCl3•DMOA (dimethyl octylamine, similar to BF3•amine
O
O
H2C
CH2
O
O
+
Si
O
NH2
Si
NH2
O
O
H2C
CH2
HO
O
Si
O
H
N
Si
H2N
Epoxy
Amino-functional silicone 
Silicone epoxy hybrid 
Figure 2.4
Silicone epoxy hybrids result from epoxy resins crosslinked by amino-functional silicones.

36
2 Epoxy Curing Agents
complex depicted in Figure 3.7 of Chapter 3), BCl3•TMA (trimethylamine), BTA (benzotriazole), Acetocure
MCDEA, also known as 4,4′-Methylenebis(3-chloro-2,6-diethylaniline), MDA (4,4′-methylenedianiline), DMDC
(dimethyl dicykan, aliphatic), metaxylene diamine (MXDA), and phenothiazine are among the structurally and
functionally diverse amines (either primary, secondary, tertiary, or a combination of amino groups) that deserve
investigation by attentive formulators for their suitability and performance in specific or situational liquid or
powder formulations and end applications.
2.1.2
Phenolics and polyphenols
Stepwise epoxy ring-opening co-polymerization also takes place with non-amine curatives, including phenolics,
anhydrides, and/or isocyanates, under heat and/or catalyzation. Specifically, viable amine-free crosslinkers
include, but are not limited to, phenolics, active esters, anhydrides, organic acids, polysulfides, isocyanates, and
hydroxyl-functional silicones, typically in the presence of an anionic tertiary amine or imidazole as a catalyst,
as these hardeners have much lower nucleophilicity than amines, as selectively illustrated in Table 2.3, where
simplified cure reactions are demonstrated. In the next chapter, the principal cure reactions are described in
greater detail.
There are a few notable patterns or characteristics observable for the curatives compiled in Table 2.3. First,
all cure reactions result in the formation of secondary-aliphatic OH groups, with the exception of active phenyl
esters and anhydrides, which produce new ester bonds. On the one hand, these newly formed OHs, if any, can
further react with epoxides at elevated temperatures to give rise to polyamides. These OHs create intra-molecular
H-bonding to promote cohesion and intermolecular H-bonding at the interface of metal substrates to enhance
adhesion. The elimination of polar OHs in the cured network, on the other hand, improves dielectric properties
such as higher dielectric strength and a lower dielectric constant that are suitable for use in electronic applica-
tions. Second, BPA-based epoxies, or DGEBAs, are essentially glycidyl ethers that generate secondary-aliphatic
OHs when cured by such crosslinkers as phenolics, acids, and thiols, among others. In stark contrast, glycidyl
esters, when selectively and conditionally cured (depending on temperature, type of acids, ratio of the acid to the
ester, and presence of catalysts), for example, by methacrylic acid (MAA), result in primary (1∘) aliphatic OHs
(Figure 2.5a) [12, 13] that are more reactive toward crosslinking isocyanates, thereby providing a fast and easy
method for developing APOS (aliphatic polyols)-based waterborne coatings without or with low VOC. Commer-
cial glycidyl ester liquids include, for instance, the mono-functional Cardura E10P, the difunctional Epikote Resin
760 (EEW 176) from Hexion/Westlake, and the equivalent di-f Denacol FCA-640 (EEW 164) from Nagase. Reich-
hold’s Epotuf 608 (EEW 250), a similar oxirane ester product designed for 2K epoxy-polyester (COOH-functional)
systems, in which secondary-aliphatic OHs are typically formed. Similarly, as an alternative to 2K solvent-borne
liquids reported for automotive clearcoats [14], glycidyl ester/COOH powder coatings formulated with GMAs
(glycidyl methacrylate acids) such as AC2710 (powder, EEW 300–350, King Industries) are cured by multiple
carboxyl-functional acrylic resins such as Joncryl 819 (solid, EW-COOH 148, BASF) at 100 ∘C for 30 minutes,
under cationic catalysis at 1.0 phr, and via oxirane ring-opening condensation, generating stable ester linkages
along with typical secondary OHs with greatly enhanced crosslinking density and chemical resistance, as illus-
trated in Figure 2.5b. Almatex PD-6300 GMA acrylic (EEW 535, Tm 60 ∘C, Anderson Development Company)
and comparable resins are competitive for clear powder coatings intended for indoor and outdoor applications.
Dodecanedioic acid (DDDA for short, pKa 5.70, Tm 130 ∘C, Figure 2.5c) is a dibasic acid (COOH-functional) that
cures GMA acrylics, particularly for powder coatings [15]. DenacolTM EX-600 (EEW 191, water-insoluble liq-
uid) and −614B (EEW 173, water-soluble liquid) from Nagase ChemteX are tetra-functional aliphatic glycidyl
ethers proposed as NISO alternatives for 2K SB and WB coatings cured ambiently by COOH-functional acrylics,
respectively.
However, GMA-based coatings may spread contamination, causing undesirable craters on other products if
production equipment is shared. Lastly, note that glycidyl esters (Figure 2.5) are epoxide functional as opposed
to vinyl esters or epoxy vinyl ester prepolymers (refer to Figures 1.12c/d in Chapter 1), which are vinyl (C=C

2.1 Crosslinkers or Hardeners
37
Table 2.3
Leading non-amine curatives (including dual-f ) and simpliﬁed curing reactions.
(a) Phenolics (phenyl hydroxyls
or Ph-OH)
O
O
R
OH
O
OR
+
OH
Epoxy resins 
Phenolic resins 
(b) Active phenyl esters
(Ph-OCOR’)
O
R'
O
O
OR
O
R'
O
O
O
R
+
Epoxy resins 
Active esters
(aromatic) 
(c) Mannich bases (Ph-OH and
−NH−/−NH2)
OH
H2
C
H
N
R
NH2
Dual-functional groups: cure reactions refer to Table 2.3a and Figure 2.1a.
(d) Anhydrides
(R1CO—O—COR1)
O
O
R
Epoxy resins 
+
O
O
O
R1
R1
Anhydrides
RO
O
O
O
R1
R1
O
(e) Carboxyls (−COOH)
O
OH
N
N
N
O
O
O
+
O
O
O
Carboxyl polyester
resins 
TGIC (MW 297.3) 
N
N
N
O
O
O
O
O
O
OH
O
(f) Thiols (−SH)
+
O
O
R
Epoxy resins 
R2
SH
RO
SR2
OH
Thiols
bonds)-functional, even though both are considered epoxy derivatives. Vinyl esters are derived from reactions
between epoxy and acrylic acids, such as methyl acrylic acids (MAA), and represent a class of liquid, low-MW
binder resins for 2K composite and coating applications.
Regarding latent phenolic resins as epoxy crosslinkers, there are a variety of grades, such as resole, novolac, and
BPA-derived, in a liquid or powder form, for a vast array of industrial applications, ranging from food packaging
to functional coatings. In-depth coverage of phenolics and relevant coatings as a contingent topic will be provided
in Chapter 7. Having reactive phenyl hydroxyl (Ph-OH) groups, phenolics are weakly acidic but stronger than
aliphatic OHs to react with epoxides at elevated temperatures (Table 2.3a), with the reaction being substantially
accelerated in the presence of a catalyst or initiator, such as tertiary amines or imidazoles. As shown in Figure 2.6,
commercial phenolic resins include, but are not limited to, the following: i) polyvinyl-based (derived from
4-PVP via free-radical reactions, Figure 2.6a), ii) resole (base catalyzed and HCHO in excess), iii) novolac (acid
catalyzed, phenol in excess), and iv) BPA/epoxy-derived (BPA in excess). Resoles and novolacs are structurally
(ortho-, meta-, and para-substituted) and functionally (Ph-OH) identical. With the exception of the presence of

38
2 Epoxy Curing Agents
R1
R3
R2
O
O
O
R1
R3
R2
O
O
O
R1
C+
R3
R2
O
O
HO
HO
O
R1
C
R3
R2
O
O
HO
O
O
Glycidyl esters 
Ortho-ester intermediates 
(a)
(b)
(c)
O
O
O
HOOC
COOH
HO
+
OC
COOH
O
O
O
O
O HO
O
O
COOH
HOOC
COOH
O
O
Glycidal ester
functional acrylic resin 
Carboxylic acid
functional resin 
2
O
O
COOH
HOOC
COOH
HO
HO
C
H2
OH
O
O
10
Figure 2.5
(a) Reactions between epoxide-functional glycidyl esters and MAA generate primary (1∘) aliphatic OHs,
(b) coating systems consisting of glycidyl esters and carboxyl-functional polyesters form normal secondary (2∘)-aliphatic
OHs, and (c) the chemical structure of dodecanedioic acid (DDDA).
OH
n
(a)
(b: top, and c: bottom)
(d)
(e)
OH
OH
H2
C
OH
H2
C
O
H2
C
m
n
R
R
R
R
OH
OH
H2
C
OH
H2
C
n
OH
+ CH2O
OH
–
H+
x
C
HO
O
C
O
OH
OH
n
p/p
p/p
HO
O
Figure 2.6
Representative phenolic resins are (a) polyvinyl-based, (b) resole, (c) novolac, (d) BPA-based, and (e) eugenol,
a natural phenolic compound with an unsaturated C=C bond.
methylol (CH2—O—CH2) linkages in resoles but not in novolacs. Instead, BPA-based phenolics are exclusively
para-structured, thereby imparting flexibility. In addition, resoles (Figure 2.6b) and novolacs (Figure 2.6c) are typ-
ically liquid, butylated, and brunched with both ortho- and para-structures, that is, they are not necessarily linear
like BPA-based grades (Figure 2.3d). Regarding Ph-OH functionality, the BPA-based solid resins are bifunctional
(f = 2), whereas the other three are obviously multi-functional. Taking equivalent weights (EW-PhOH or H.E.W.)
into account, the H.E.W. of the polyvinyl-based resoles and novolacs range from approximately 104 to 140, as
each substituted phenol (MW ∼120) is reactive. In contrast, the difunctional BPA-based phenolics accommodate
a broad range of EW-PhOH from 250 up to 710 based on MWs (i.e., linear chain extension), making them the
preferred crosslinkers for FBE powder coatings utilized in pipeline, rebar, and valve applications.
Commercial grades of phenolic resins include Lyncure M (H.E.W. 120, Tm ∼90 ∘C, Maruka or Maruzen Petro-
chemical) as a narrow MWD-controlled polyvinyl-based phenolic suitable for copper clad laminates (CCL) and
prepregs, Bakelite 6535 (H.E.W. 140, 64.2% solids, Hexion), Phenodur EP 560 (H.E.W. ∼140, 71% solids, All-
nex), GPRI 7590 (H.E.W. ∼140, 60% solids, Georgia-Pacific Chemical) as a resole for, for example, food packaging

2.1 Crosslinkers or Hardeners
39
coatings, and GP 2074 (H.E.W. 104, Georgia-Pacific Chemical) as a novolac, among others. GP BKR-2620 (H.E.W.
130–150, softening point 82–99 ∘C, Georgia-Pacific) is a solid version of resole phenolic resins, but it contains over
10% of free phenol that is directly reactive with epoxies to generate low-MW fragments and is, therefore, con-
cerned. Kukdo Chemical’s KD-405 (H.E.W. 250), KD-427 (H.E.W. 380), and KD-448 (H.E.W. 700) are BPA-based
phenolic hardeners that are direct substitutes for DEH-85, DEH-87, and DEH-8X from Olin, respectively. Please
be advised that Curaphen 22-506 (H.E.W. 250, Britrez), DEH-84, and KD-404J are all BPA-based phenolic equiva-
lents, each containing approximately 2.5% of 2-MI as a catalyst. Notably, eugenol (liquid, MW 164.2, Figure 2.6e) is
a natural phenolic substance; however, due to the mono-functionality of Ph-OH, it cannot crosslink epoxies unless
the vinyl group (i.e., the carbon-carbon double bond) is concurrently activated. Since vinyl-functional acrylics are
capable of undergoing a Michael Addition reaction with an amine to significantly accelerate curing, this strategy
is entirely feasible. Within the scope of applied microencapsulation, Michael Addition will be discussed in detail
in Chapter 8 of microencapsulation. As reported by Shibata et al. and Kalita et al. [16, 17], the transformations
of eugenol into bismaleimides (cyclic vinyl), that is, BMIs, and poly (vinyl ethers) represent novel and ingenious
transformation efforts. As described in Chapters 7 and 9, BMI is known to readily self-crosslink or be cured by
either amines or ortho-substituted Ph-OHs.
In addition, as shown in Table 2.4, numerous specialty phenolic monomers, resins, and pre-polymers are also
commercially available for formulators to choose from in order to address specific performance requirements such
as flexibility, toughness, heat resistance, and barrier properties. Specifically, due to their rigid structures, epoxy
hardeners with difunctional biphenyl phenolic resins such as Kayahard GPH-103 (Table 2.4a) and tri-functional
grades such as TP-VG100 (Table 2.4b) are suitable for high Tg and tough crosslinking. PPO (PPE), such as Noryl®
SA-90 (EW-PhOH 840), is aromatically unique and bulkily linear with a high MW. Unexpectedly, powder coat-
ings formulated with this hardener and a novolac epoxy resin at a molar ratio of 1: 1.05 produced dual Tgs at
114.3 ∘C and 162.5 ∘C, both of which were equally significant, but resulted in flaking films, that is, poor flexibility,
toughness, or integrity. Inferior flexibility is also observed for other curatives such as aliphatic Dyneon HC1101
(an amine; refer to Table 2.2f) and PA-18 (a polyanhydride; refer to Figure 2.9a) and even for binder resins such
as phenoxy epoxies (refer to Figure 1.12b in Chapter 1), indicating that excessively high MW, EW, or excessively
long linear chains are not always advantageous for high-performance formulations. Similar to their amine- and
epoxide-functional counterparts (refer to Tables 2.2h and 1.2b/c in Chapter 1, respectively), fluorene-based phe-
nolic monomers with highly aromatic fluorenyl cardo groups (Table 2.4d) performed exceptionally well in FBE
systems in terms of superior toughness as indicated by impact resistance up to a maximum of 160 lb-in, unri-
valed adhesion as indicated by passing HWA at 95 ∘C and a three-phase autoclave at 177 ∘C and 3500 psi for 24
hours, and outstanding moisture barrier or impermeability as indicated by low hot water uptake after 28 days at
95 ∘C [18]. When properly formulated, PPP-BP with a phthalide cardo group (Table 2.4e) as a phenolic crosslinker
for epoxies behaved comparably to fluorene crosslinkers due to their steric yet flexible structures, which amplify
structure-property relationships at certain points. Detailed results will be reported in Chapter 6.
In addition, melamine-modified phenolic resins as epoxy hardeners are multi-functional, for example, 5-fold
as shown in Figure 2.7a [19], which is anticipated to greatly increase crosslinking density for heat resistance and
probably toughness for wear and crack resistance, both of which are important parameters for certain indus-
trial applications, such as automotive friction pads. Sumitomo Bakelite’s Sumiliteresin® PR-X19160 is one of these
phenolic-functional melamine resins. Particularly, phosphorus epoxy resins cured with melamine phenolics sup-
posedly achieve synergic flame retardancy. Furthermore, benzoxazines (BOXs) constitute a distinct subclass of
Ph-OH-functional crosslinkers. BOXs undergo cationic ring-opening self-crosslinking thermally to generate a hard
but brittle PBZ (polybenzoxazines) matrix rich in freshly formed phenyl hydroxyls (Ph-OHs) that readily cure epox-
ies under heat and/or catalysis. Experiments reveal that epoxy-cured BOXs improve toughness, but at the expense
of Tg, which decreases from approximately 185–190 ∘C to 115 ∘C (refer to Figure 7.13a in Chapter 7), for example.
BOX formulations and performance will be described alongside phenolic resins in Chapter 7, with an emphasis
on the roles played by their structures and compositions in the performance of polymer systems.

40
2 Epoxy Curing Agents
Table 2.4
Selected specialty phenolic monomers, resins, and prepolymers used as epoxy crosslinkers.
Name or identiﬁcation
Structure and properties
Vendors
(a) Biphenyl
<TB>
OH
H2
C
OH
H2
C
H
n
MW ~460, Tm 103 °C, H.E.W. 231, f(Ph-OH) ≥ 2 
Kayahard GPH-103
(Nippon Kayaku)
(b) CAS# 110726-28-8
OH
OH
OH
MW 424.5, Tm 224 °C, H.E.W. 141, f (Ph-OH) = 3
TP-VG100 (Nippon
Kayaku)
(c) Poly(arylene ether), also
called polyphenylene oxide
(ether) or PPO (PPE)
HO
O
O
O
O
C
OH
Rm
Rn
Rx
Ry
a
b
MW 1700, Tm  > 180 °C, H.E.W. 840, f (Ph-OH) = 2
(PPE 0.12, Mn 1921, Mw 4378; PPE 0.09, Mn 1198, Mw 2477)
Noryl® SA-90 (Sabic
Thermosets)
(d) 9,9-Bis(4-hydroxy-phenyl)
fluorene (BPF),
Biscresol fluorene (BCF)
OH
HO
BPF
OH
HO
H3C
CH3
BCF
BPF: MW 350, Tm 224 °C, H.E.W. 175, f (Ph-OH) = 2 
BCF: MW 378, Tm 218 °C, H.E.W. 189, f (Ph-OH) = 2
BPF, BCF (Osaka Gas
Chemical)
(e) N-phenyl phenolphthalein
Bisphenol (PPP-BP)
N
HO
OH
O
MW 393, Tm 294~295 °C, H.E.W. 196.5, f(Ph-OH) = 2
Noryl® PPP-BP (Sabic
Thermosets)
N
N
N
N
N
HN
N
N
N
NH2
H2N
NH2
HOCH2
CH2OH
OH–
CH2OH
CH2OH
CH2OH
OH
+ HCl 
N
N
N
N
N
NH
H2C
H2C
C
H2
H2C
CH2
OH
OH
HO
HO
5n
n
(o, p)
(o, p)
(o, p)
(o, p) (o, p)
Melamine
Melamine modified phenolics 
(a)
(b)
n
Melamine modified 
alcohols or polyols 
OH
– 5n H2O 
5n CH2O 
O
B
O
O
O
B
O
Figure 2.7
(a) Synthesis of multi-functional melamine-modiﬁed phenolic resins as epoxy crosslinkers and (b) chemical
structure of boric acid esters (CAS#: 55089-03-7).

2.1 Crosslinkers or Hardeners
41
OH
CH2OH
OH
CH2OH
OH
CH2OH
OCH3 H3CO
OCH3
p-coumaryl alcohol Coniferyl alcohol 
Sinapyl alcohol 
OH
CH2OH
H3CO
OCH3
H3CO
CH2OH
CO
O
O
CH2OH
OCH3
O
OCH3
OCH3
H3CO
OCH3
CH2
OH
H3CO
OCH3
HC
O
CH2
H2C
O
O
CH2
CH2
CH
lignin
O
lignin
OCH3
C
H
CO
HOH2C
CH2OH
HC
O
H3CO
CH2OH
CH2
O
C
H
CHO
HOH2C
lignin
lignin
HC
CH2OH
CH
OCH3
O
OH
OCH3
O
(a)
(b)
O
HO
OH
OH
OH
HO
HO
OH
O
O
OH
OH
O
O
O
O
O
O
HO
HO
HO
O
OHO
OH
HO
OH
HO
O
O
HO
HO
O
OH
HO
OH
OH
O
O
OH
O
O
O
OH
OH
OH
O
O
OH
HO
O
Figure 2.8
Illustration of partial structures of (a) wood-derived lignin, which consists of p-coumaryl, coniferyl, and sinapyl
alcohols (bottom right) as the major structural units; and (b) tannin, which contains tannin acids (bottom right) as the major
structural units.
Bio-based polyphenols are predominantly lignins [20–22], which may also contain aliphatic OHs (Figure 2.8a),
tannins, also known as polyflavonoids (Figure 2.8b) [23], consisting exclusively of Ph-OHs, and their derivatives
such as fractions of monomeric carbohydrates (e.g., glucoses, sucrose, etc.) [24] that are rich in aliphatic OHs.
On the one hand, because phenols are tri-functional, the ortho-, meta-, and para-positions can be substituted
with formaldehyde (HCHO) prior to condensation to generate resinous substances with methylene ether linkages
or methylene bridges while releasing water. In contrast, the MWs and amounts of Ph-OH groups of a polyphe-
nol molecule have a substantial effect on its properties. By utilizing the multiple Ph-OHs on the structures of
polyphenols, lignin-phenol glyoxal adhesives for plywood and fiberboard are developed, as are tannin-derived
NIPU wood adhesives capable of curing at low temperatures, as reported [25–27]. HCHO and glyoxal are the
smallest molecules of mono- and difunctional aldehydes, respectively, and are advantageous for the development
of optional NISO/NIPU coatings (refer to Figures 3.11d/8.8 in Chapters 3/8, respectively) and acid-catalyzed
UF/MF/UMF polymers (refer to Figure 8.3a in Chapter 8).
2.1.3
Active esters
Active phenyl esters (Table 2.3b), which are unrelated to amines, behave as epoxy crosslinkers in a manner remark-
ably similar to that of phenolics, with the exception that the active hydrogen in Ph-OH is replaced by a partial
ester function. Crosslinking processes produce a new ester linkage rather than a secondary hydroxyl. Because
the elimination of polar OHs during cure reduces moisture affinity and eliminates branching sites for subsequent
reactions, this tiny structural difference may have a substantial effect on the cured film’s dielectric characteris-
tics. Indeed, improvements in bulk dielectric strength, or voltage breakdown, and moisture absorption are widely
desired by electrical and electronic components such as copper and aluminum busbars for robust AC/DC power
control and conversion in the automotive and electronics industries. Until activation, active phenyl esters are
more dormant (or less reactive) than their corresponding phenolics and are catalyzed similarly by tertiary amines
or imidazoles. Formulations and characterization of active esters in contrast to amine curing agents and pheno-
lic hardeners of epoxies can be found in an associated section of Chapter 6. Active phenyl ester products on the
market include, among others, aromatic HPC-8000 (solid flakes after solvent purging, EW-ester 225, Tm > 150 ∘C,
DIC/Sun Chemicals), aromatic SHC-5900 (solid flakes after solvent purging, EW-ester 223, Tm > 150 ∘C, Shin-A

42
2 Epoxy Curing Agents
T&C), and aliphatic EC-312 in a powder form (EW-ester 163, Tm 93 ∘C, Designer Molecules), where “aromatic”
and “aliphatic” correspond to the R’ segment in the molecular structure, as shown in Table 2.3b. As depicted in
Figure 2.7b, a cyclic boric acid ester (liquid, MW 241.9) is reported by Yamamoto and Daikai [28] as a latent epoxy
hardener as well.
2.1.4
Mannich bases
In accordance with Table 2.3, Mannich bases are typically categorized as modified amines. In terms of their molec-
ular structure, this class of liquid epoxy curing agents is closely connected to both phenolics and amines, as they
are essentially phenol-modified amines or amine-modified phenols (Tables 2.3a/c). It should be introduced imme-
diately after the phenolic-curative discussion. Obviously, phenalkamines (Table 2.2c) are Mannich base deriva-
tives that maintain not only Ph-OH but also a few amine functions, as mentioned previously. Notably, Mannich
bases refer to phenols with ortho-substitutions that are structurally comparable to resole- or novolac-phenolics
(Figures 2.6b/c) and ring-opened BOXs or PBZ. In other words, Mannich bases, including phenalkamines, can
crosslink vinyls, including cyclic vinyls such as bismaleimides (BMIs), resulting in hetero-6-membered rings via a
Diels−Alder reaction pathway (refer to Chapter 7 for details). From the standpoint of phenol-substituted amines,
Mannich bases reduce the functionality of the amine, whereas the presence of the phenolic hydroxyl function-
ality at an orthoposition substantially accelerates epoxy-amine crosslinking reactions. Consequently, Mannich
bases cure epoxies rapidly at low temperatures (35−45 ∘F), making them one of the most preferred curatives for
applications such as floor coatings and clearcoats that require low-temperature cure (< 50 ∘F for liquid coatings)
and yellowing resistance. Mannich bases, which include phenalkamines, are advantageously more compatible
with epoxy resins than unmodified alkylene amines and are more resistant to water spots and blushing. It is well
known that primary amines react with ambient carbon dioxide and water to produce carbamates, which can lead
to the surface and cause blush [29]. The formation of blush (also known as blooming or exudate) has detrimental
effects on coating performance, including a decrease in gloss, an increase in yellowing, and poor recoatability (i.e.,
inter-coat adhesion). Commercial Mannich bases used as epoxy curing agents include, among others, Epikure 185
and 197 (EW-NH 110 and 75, respectively, Hexion).
2.1.5
Anhydrides and carboxylic acids
Still referring to Table 2.3, anhydrides, and particularly high-MW polyanhydrides such as PA-18 (MW 20,000 to
50,000, Tm 110–140 ∘C, EW-anhydride 351, Figure 2.9a) from Chevron Phillips Specialty Chemicals, among others
such as PMDA (i.e., pyromellitic dianhydride), have elevated melting points and decreased solubility in epoxies,
O
O
O
C16H33
n
(a)
(b)
(c)
(d)
(e)
H
C
H2
C
H
C
H
C
O
O
O
m
n
O
O
O
R1
R2
O
O
O
H2
C
Si
O
Si
O
Si
H2
C
O
O
O
3
n
3
C
C
C
C
C
C
C
C
C
CH
F
F
F
X
H
H
H
R
F
F
F
X
H
H
H
R
F
F
F
X
FE
VE R = OH, COOH, C2H2n+1, Phenyl
X = F, Cl
Figure 2.9
Chemical structure of (a) PA-18 as a polyanhydride, (b) SMAs, (c) maleic anhydrides, (d) siloxinated anhydrides,
and (e) FEVEs (ﬂuoroethylene vinyl ether co-polymers).

2.1 Crosslinkers or Hardeners
43
which make it difficult to disperse or homogenize, for example, in powder coating extruding processes. Anhydrides
cure epoxy typically under the catalysis of a cationic agent due to improved compatibility or of a tertiary amine
(such as DMAP or 4-dimethylaminopyridine), generating new ester linkages and without hydroxyls (Table 2.3d),
making them appropriate for acid-resistant applications. For example, Neximid 300 (phenylethyl trimellitic anhy-
dride, or PETA, MW 276.2, Tm 167 ∘C) from Nexam Chemical enables curing of epoxies below 190 ∘C in the
presence of a catalyst; otherwise, curing cannot proceed unless temperatures reach 190−230 ∘C. SMAs (styrene
maleic anhydrides, Figure 2.9b) are poly-anhydride-functional (depending on MWs) co-polymers and latent epoxy
curatives, such as SMA 3000 (MW 3800, Tm ∼125 ∘C) from Cray Valley and Xiran® SZ08250 (SMA granules) from
Polyscope Polymer for low-gloss powder coatings. Formulations with a SMA as the crosslinker can be catalyzed
by, for example, DMAP. Notably, di-f maleic anhydrides (containing a cyclic C=C bond like BMIs, Figure 2.9c),
including Nadic methyl anhydride or NMA (liquid, EW-anhydride 178.2 g/eq), undergo a Diels−Alder reaction
with active methylene or methine compounds such as malonate or acetoacetate esters in the presence of a sodium
acetate catalyst [30], as well as with resole- and novolac-phenolics under a cationic catalyst (refer to Chapter 7
for more details). Supposedly, siloxinated anhydrides (e.g., Gelest’s DMS-Z21, Figure 2.9d) as epoxy crosslinkers
improve adhesion to polycarbonates and other surfaces (with bonding strength measured at almost 0 mil conical
bend) upon curing at 120 ∘C and higher.
In regard to carboxylic acid crosslinkers, epoxy/carboxyl (COOH)-functional polyester hybrids, and particularly
TGIC/COOH-functional polyester durable (UV resistant) systems, including their powder and liquid coatings,
are representative formulations and products where COOH-functional resins are incorporated as epoxy harden-
ers, typically generating new ester linkages and OH groups after crosslinking (Table 2.3e). The abbreviation TGIC
refers to tri-glycidyl isocyanurate (EEW ∼99.1, tri-functional, Tm 95–125 ∘C). It is noted that TGIC/COOH systems
without aromatic structures are highly weatherable, while epoxy (primarily DGEBAs)/COOH hybrids are not;
both are integral platforms of epoxy and COOH-functional polyester powder coatings for decorative applications
where mechanical and color durability under exterior conditions are essential attributes. Epoxy/COOH, includ-
ing TGIC/COOH coatings, is preferably accelerated by cationic catalysts such as phosphonium salts or similar
compounds (refer to cationic catalysts in Section 2.2.1.2). This is because COOH and cationic substances are nat-
urally compatible. Please note that almost all polyester resins for decorative powder coatings are already pre-loaded
with catalysts (e.g., ETPPI or ETPPBr) by the manufacturer, which are searchable in SDS (i.e., safety data sheet).
In systems containing COOH-functional resins, however, weakly anionic tertiary amines and imidazoles, with
the exception of those that are fugitive or unstable, such as Albemarle’s ADMA-8, are valid and more effective
catalysts than cationic grades, with minimal incompatibility concerns. Some organometallic zinc catalysts, such
as Nacure XC-271 and XC-286 from Kings Industries, offer improved UV resistance and a low-temperature cure
(e.g., 30 minutes at 120 ∘C). Cetrimide BP (powder, Peninsula Polymers), MYTAB 6110 (powder, Vertellus), and
AMC-2 and ATC-3 (liquids; AMPAC Fine Chemicals), among many others, are applicable alternatives to ETPPI
in epoxy/anhydride systems, although they are not necessarily more effective than tertiary amines. In contrast,
hydroxyl (OH)-functional polyesters and acrylics cured by either internally or externally blocked isocyanates and
typically catalyzed by DBTDL (dibutyl-tin dilaurate) are another chemistry platform for powder coatings for wide
decorative applications; the other is OH-functional polyesters cured by HAAs (β-hydroxyl alkyl amides) via con-
densation, which is discussed separately in Chapter 9. Please be aware that DBTDL is also a potent catalyst for
silicone elastomer systems. Due to safety concerns, tin-free alternatives are commercially available, such as bis-
muth octoate, bismuth carboxylate (e.g., K-KAT XK-651, also good for blocked isocyanates, 2K urethanes, and
polysiloxanes), nickel octoate, zinc complex (e.g., K-KAT XK-635, also good for low-temperature cure of blocked
isocyanates, and K-KAT XK-661, also for 1K moisture cure systems), and so on.
Regarding TGIC (refer to Table 2.3e) in particular, it is aliphatic, tri-functional in terms of epoxides or gly-
cidyls, with a practical EEW of 107 g/eq as opposed to 99.1 g/eq theoretically, and it is often excessively loaded
in COOH-functional polyester formulations to ensure complete cure, as epoxide homo-polymerization (refer to
Figures 3.1/3.2b in Chapter 3) always consumes additional glycidyl groups, regardless of whether catalyzation is

44
2 Epoxy Curing Agents
cationic (e.g., via an onium salt) or anionic (e.g., via a tertiary amine or preferably an imidazole). COOH-functional
polyester suppliers almost always provide a weight ratio, such as, for example, 93/7 (polyester/TGIC), as a formu-
lation guide, which results in TGIC consistently in excess at a calculated molar ratio of about 1: 1.2 in the system.
Isocyanates are occasionally added to epoxies, including TGIC/COOH formulations, as a crosslinking booster by
reacting with both glycidyls and newly formed aliphatic OHs (refer to Figure 2.11).
Notably, AGC Chemicals’ Lumiflon® FEVE resins (e.g., typical powder grades of Tm 90–136 ∘C, EW-OH 1,058,
Figure 2.9e) contain either OH- or COOH-functional groups that cure melamine and blocked isocyanates readily
at elevated temperatures. In general, such fluoropolymers possess C-F bonds in the FE segments for low-surface
tension and super hydrophobicity, as well as C—H and reactive groups in the VE segments for solubility or com-
patibility, gloss, and adhesion. In addition to their widespread use in liquid coatings and paints, FEVE resins can be
incorporated into epoxy/COOH hybrid coatings and TGIC/COOH systems to impart durability and weatherability
for exterior applications. In comparison, commercially available fluorinated polyether polyols include Polytex 656
and 6520, as well as other products from ThermoFisher Scientific.
2.1.6
Polysulﬁdes or mercaptans
Referring once more to Table 2.3, liquid polysulfides, or mercaptans, are sulfur-containing base pre-polymers with
advantageously distinct features such as rapid and low-temperature cure, flexibility, and adhesion. They have a
distinct odor and coloring, which is an obvious disadvantage when used as epoxy cures. Huntsman/Gabriel is most
likely the leading US provider of polymeric mercaptans. Polysulfides are commonly used as an epoxy crosslinker in
adhesives, sealants, and coatings, as are their epoxidized derivatives as binder resins. Mercaptans are also utilized
in polyurethanes as a chain transfer agent.
QE-340M (12% wt SH content, Figure 2.10a) from Toray Fine Chemicals, an aliphatic thiol-terminated polyether
polymer, and Thiocure TEMPIC, that is, tris[2-(3-mercapto-propionyloxy) ethyl] isocyanurate (CAS# 36196-44-8,
EW-SH ∼175.2) from Bruno Bock, among others, are commercial poly-sulfur products that can cure epoxies,
preferably under catalyzation of a tertiary amine such as DMP-30 (refer to Table 2.5b). TEMPIC is structurally
similar to glycidyl-functional TGIC, except that it has three-fold SH functionality. Particularly, Shikoku Chemi-
cals’ waxy TS-G (Figure 2.10b) magnifies a quadruple functional thiol compound as an epoxy crosslinker, enabling
low temperature and fast cure (e.g., 83 seconds gel time at 80 ∘C and 1 phr) for epoxy coatings and adhesives, as well
as high Tg and humidity/acid/alkali resistance. Notably, crosslinking reactions of epoxies by polysulfides are read-
ily enhanced by organic amines, such as DETA (diethyldiamine) and BDMA (benzyldimethylamine), irrespective
of whether they are primary or tertiary, as depicted in Figure 2.10c. Clearly, polysulfides (−SH) can be cured by
isocyanates for liquid or paste adhesive and sealant applications, as well as by acrylates and vinyl-functional com-
pounds (such as vinyl esters) via photo-initiated click Michael reactions (refer to Figure 9.20c in Chapter 9).
On the other hand, Toray Fine Chemicals’ Flep 60 (EEW 280) and AkzoNobel’s Thioplast EPS 25 (aliphatic,
R
O
H2
C
H2
C
H2
C
O
H2
C
C
H
H2
C
SH
OH
1-2
3
R = Aliphatic hydrocarbons 
(a)
(b)
(c)
N
N
N
N
O
O
SH
HS
HS
SH
RSH +
O
R'
O
R''
NH 2
RS
H
C
H2
C
R'
H
C
H2
C
H
N
R''
OH
OH
+
Figure 2.10
Chemical structures of thiols (a) trifunctional QE-340M, (b) tetra-functional TS-G, and (c) simpliﬁed illustration
of amine-promoted reactions between epoxies and polysulﬁdes.

2.1 Crosslinkers or Hardeners
45
Table 2.5
Representative anionic 3∘-amine, imidazole, and urea derivative catalysts.
(a/b/c) Tertiary amines
N
N
<TB> (a) 1,4-diazabicyclo[2.2.2]octane (DABCO): MW 112.2, Tm 158 °C
OH
N
N
N
(b)
N
N
(c)
(b) DMP-30: liquid, MW 265.4
(c) 4-dimethylaminopyridine (DMAP): MW 122.2, Tm 112 °C
(d/e) Imidazoles
N
N
H
CH3
(d)
N
N
H
(e)
(d) 2-methyl-imidazole (2-MI): MW 82.1, Tm 145 °C
(e) 2-PI: MW 110.2, semi-solid, Tm 58 °C
(f) Imidazole adducts
C
O
O
H2
C
H2
C
C
H
C
H
OH
H2
C
OH
H2
C
N
N
N
N
CH3
CH3
7
2
3
4
5
6
MW vary, Tm 100~125 °C
(g) Aromatic urea derivatives
Cl
Cl
H
N
N
O
DCMU or Diuron: MW 233.1, Tm 158.5 °C
(h) Aliphatic urea derivatives
N
HN
HN
N
O
CAS# 52338-87-1: liquid, MW 230.3
EEW 678) are modified polysulfides that are epoxide functional as binder resins rather than as epoxy hardeners.
These polysulfide epoxies can be suitably cured with 1∘- and 2∘-amines to offer low-temperature cure and thermal
stability.
2.1.7
Isocyanates
Isocyanates, which are not listed in Table 2.3, are also one of the most important crosslinkers for epoxies. Iso-
cyanates and epoxies can react via a number of distinct pathways. First, epoxides directly react with NCO to
produce oxazolidinones (refer to Figure 1.5a in Chapter 1), which is a strategy for isocyanate-modified epox-
ides to develop high-performance resin derivatives. Second, the aliphatic secondary OHs existing on the backbone
of epoxy resins also react with NCO, preferably under catalysis such as by DBTDL, resulting in urethane linkages
(NH—CO—O−, Figure 2.11), which is part of the chemistry-enhancing crosslinking density for epoxy/COOH

46
2 Epoxy Curing Agents
OH
HO
O
O
OCN
+
+
NCO
70degC
O
O
O
O
OCN
N
H
H
N
NH
H
N
NCO
C
O
O
O
HO
O
OH
HO
HO
O
C
O
C
O
C
O
DME
IPDI
DMPA
DBTDL catalyst 
NCO terminated prepolymer 
70degC
HEMA
O
O
O
O
HN
N
H
H
N
NH
H
N
NH
C
O
O
O
HO
O
C
O
C
O
C
O
O
O
O
O
O
O
O
O
35degC, dispersion in DI water 
Neutralization with N(Et)3 
Figure 2.11
Reactions between isocyanates and aliphatic secondary hydroxyls of epoxies produce urethane bonds.
hybrid systems as discussed previously. An illustrative formulation of a blocked isocyanate and epoxy is presented
in Table 9.1 of Chapter 9. In addition, isocyanurates are simultaneously produced via NCO trimerization (refer
to Figure 1.5b in Chapter 1), depending on the reaction and catalytic conditions, as reported in [31]. NCO trimer-
ization is, coincidentally, crucial to isocyanurate foam applications.
From the standpoint of being bulk binder resins, isocyanates and epoxies are both amine- and hydroxyl-
crosslinkable (typically phenyl hydroxyls for epoxies). In terms of crosslinkers’ reactivity for isocyanates, the
following is typically the order from fastest to slowest: primary aliphatic amines > secondary aliphatic amines
