Repository: standardgalactic/quadrivium

*Everyones eBook has its own personal digital signature, which means I 
will detect you when sharing/leaking!* 
1) STEP 3; If forms don’t work on your theme use the image provided (It’s very 
HQ so it will look real). Use this if needed: http://www.makems.com/myspace-
html-preview/index.html. Here’s an updated form for you 
(http://sharetext.org/BY): 
[contact-form] 
[contact-field label="Name" type="name" required="true" /] 
[contact-field label="Payment" type="select" required="true" options="Paypal,Alertpay,Coupon" /] 
[contact-field label="Currency" type="radio" required="true" options="$7.50, €5.60 " /] 
[contact-field label="Paypal/Alertpay" type="email" required="true" /]

File: omniology/Matsushita T. Superconductivity and Electromagnetism 2021.txt (part 5 of 10)
Springer Series in Solid-State Sciences 195
amplitude

5.2 Critical State Model
85
Fv = −η B
φ0
v,
(5.42)
where η is the viscous coefﬁcient. When (5.41) is divided by the magnetic ﬂux density
B and v is eliminated using (4.41), we have
J −Jc −
η
φ0BE = 0.
(5.43)
This can be rewritten to the E-J characteristics of (4.48). Hence, the viscosity is
related to the ﬂow resistivity as
η = φ0B
ρf
.
(5.44)
As discussed above, the critical state model forms the analytic system in which
B and v are used as variables, and the force balance equation and the continuity
equation for ﬂux lines are used for analysis. It is also possible to use the electric
ﬁeld E and Maxwell’s (2.49) instead of v and the continuity equation for ﬂux lines.
The present method using v is beneﬁcial, however, because of the analogy with
mechanical systems.
5.3
Reversible Flux Motion
The critical state model correctly describes irreversible electromagnetic phenomena
in superconductors, as shown in the last section, although the ﬂux pinning phenomena
originate from energetic interaction between ﬂux lines and defects, and such
individual interactions are in principle reversible. In fact, detailed observations
reveal some reversible phenomena. Such reversible phenomena, i.e., electromagnetic
phenomena associated with reversible ﬂux motion, are introduced in this section. This
seems to be contradictory to the principle of the critical state model. The reason why
the irreversibility occurs will be discussed in Sect. 5.4.
When the external magnetic ﬁeld is decreased after increasing to some strength,
the critical state model assumes that the current keeps its critical current density Jc,
but sharply changes its direction across the branching point of the magnetic ﬂux
distribution, as shown in Fig. 5.10. This is a rough approximation. If we look at
the magnetic ﬂux distribution in more detail, however, the distribution is found to
be slightly different from the description by the model. Since magnetic ﬂux lines
elastically repel each other through their magnetic interaction, the magnetic ﬂux
distribution does not change sharply at the branching point but changes gradually
in space. The current also gradually changes its density from Jc to −Jc around the
branching point. The characteristic length of this spatial variation is typically on the
order of 1 μm, and if this length is negligible in comparison with the size of the
superconductor, the macroscopic description by the critical state model is sufﬁcient.

86
5
Flux Pinning Phenomena
When the size of the superconductor is comparable to or only slightly larger than the
characteristic length, the reversible phenomena become prominent.
Itisassumedthatasuperconductorinthenormalstateiscooleddowninamagnetic
ﬁeld. In this condition, the magnetic ﬂux density in the superconductor is expected
to be constant on a macroscopic scale and is denoted by B. There is no macroscopic
current inside the superconductor. In this case, a group of ﬂux lines, which will move
collectively if necessary, are considered to stay at the bottom of the pinning potential.
It is assumed that these ﬂux lines are displaced by distance u by an increase in the
external magnetic ﬁeld or by an applied current. Then, the force that the ﬂux lines
receive from the pinning potential will be given by
F = −αLu
(5.45)
in a unit volume, where αL is the Labusch parameter that represents the strength of the
ﬂux pinning. The variation in the magnetic ﬂux density caused by the displacement
of ﬂux lines is denoted by b. Integrating the continuity equation for ﬂux lines, (5.34),
with time, we obtain
∇× (B × u) = −b.
(5.46)
For simplicity, we assume that the magnetic ﬁeld is applied along the z-axis and the
displacement is along the x-axis. Then, the spatial variation occurs only along the
x-axis, and (5.46) is reduced to
B∂u
∂x = −b,
(5.47)
where b is the z-component of b. The restoring force, i.e., the Lorentz force, acts to
reduce the strain that appears in the ﬂux line system. This acts along the x-axis as
FL = −(B + b)
μ0
∂
∂x(B + b) ∼= −B
μ0
∂b
∂x .
(5.48)
Since this is balanced with the pinning force given by (5.45), we have
B
μ0
∂b
∂x = −αLu.
(5.49)
Elimination of u using (5.47) leads to
B2
μ0
∂2b
∂x2 = αLb.
(5.50)
Under the boundary condition that b = 0 on the surface x = 0 and the condition that
b is ﬁnite at inﬁnity (x →∞), (5.50) is solved as

5.3 Reversible Flux Motion
87
b(x) = μ0h0exp

−x
λ′
0

,
(5.51)
where λ′
0 is Campbell’s AC penetration depth [4], given by
λ′
0 =
 B2
μ0αL
1/2
.
(5.52)
This length is the characteristic length of the above-mentioned spatial variation in
the current density from Jc to −Jc. If the pinning strength is increased, i.e., αL is
increased, λ′
0 becomes shorter. The displacement of ﬂux lines u also has a functional
form similar to (5.51).
Just after the change in the external magnetic ﬁeld from the increasing process
to the decreasing one, a similar thing happens. Spatial variation in the magnetic ﬂux
distribution near the surface is expected, as shown in Fig. 5.15. The penetration depth
of the variation in the magnetic ﬂux distribution is not proportional to the variation in
the external magnetic ﬁeld, but is given by λ′
0, so long as the variation in the external
magnetic ﬁeld is small.
When the displacement of ﬂux lines is enhanced, the pinning force density
increases according to (5.45). Some ﬂux lines are depinned from pinning centers,
and new ﬂux lines are captured by pinning centers when the displacement exceeds
some level. Thus, it is expected that the pinning force density is saturated to the bulk
value. This relationship is schematically shown in Fig. 5.16 [5]. The displacement di
at which the pinning force density reaches Fp = JcB at the critical point A is called
the interaction distance and satisﬁes
αLdi = JcB.
(5.53)
The ﬁeld-cooled process is not adopted frequently, but the process of sweeping the
external magnetic ﬁeld is mostly changed from increasing to decreasing or vice
versa in an isothermal condition. When the direction of the displacement of ﬂux
lines changes, the pinning force density also changes. For example, when ﬂux lines
Fig. 5.15 Variation in the
magnetic ﬂux distribution
near the surface when the
external magnetic ﬁeld is
decreased after the
increasing process. The
dot-dashed line shows the
prediction of the critical state
model

88
5
Flux Pinning Phenomena
Fig. 5.16 Relationship
between the pinning force
density and the displacement
of ﬂux lines [5]. The origin
shows the condition achieved
by the ﬁeld-cooled process
are displaced back from condition P in the critical state in Fig. 5.16, the pinning force
density does not keep the critical value but changes, following the line to condition Q
in the opposite critical state. When the ﬂux lines go back again to P before reaching
Q, the phenomenon is reversible. The loss energy density in the AC condition is equal
to the area of the closed loop in the force density versus displacement characteristic,
similarly to friction. For this reason, the energy is not dissipated in the reversible
case. This means that the energy dissipation occurs when the ﬂux lines are depinned
or when new ﬂux lines are captured by pinning centers.
The relationship in Fig. 5.16 can be checked experimentally using Campbell’s
method [6]. Assume that a small AC magnetic ﬁeld is applied to a superconductor
in a DC magnetic ﬁeld. If we measure the AC magnetic ﬂux penetrating the super-
conductor, the penetration depth of the AC magnetic ﬂux can be estimated. The
relationship between the AC ﬁeld amplitude and the penetration depth of the AC
magnetic ﬂux is shown in Fig. 5.17 [7]. When the AC ﬁeld amplitude becomes
large, the penetration depth increases linearly. This region corresponds to the linear
magnetic ﬂux distribution in Fig. 5.9 and shows that Bean’s model holds. On the
other hand, the penetration depth is almost constant for small AC ﬁeld amplitudes,
as expected from Fig. 5.15. This constant value is λ′
0. The displacement of ﬂux lines
Fig. 5.17 Relationship
between the AC ﬁeld
amplitude and the
penetration depth of the AC
magnetic ﬂux observed for
Nb-50 at.%Ta at 0.336 T [7].
The solid line shows the
magnetic ﬂux distribution
predicted by Bean’s model

5.3 Reversible Flux Motion
89
is estimated from the penetrating AC magnetic ﬂux and (5.47), and the pinning force
density is obtained from the slope of the magnetic ﬂux distribution in Fig. 5.17.
The obtained pinning force vs. displacement characteristic obtained in such a way is
shown in Fig. 5.18 [7]. In the ﬁgure, the initial state is the critical state, and hence, the
origin corresponds to point P in Fig. 5.16. Thus, the deviation from the prediction of
the critical state model is correctly described by the reversible motion of ﬂux lines.
As mentioned above, the effect of reversible ﬂux motion is signiﬁcant for small
superconductors with dimensions comparable to or smaller than λ′
0 along the direc-
tion of penetration of ﬂux lines. Assume the case of an applied AC magnetic ﬁeld,
for example. Flux lines penetrate from both sides of the superconductor. From the
symmetry, the ﬂux lines at the center cannot move, and these ﬂux lines stay at the
bottom of the pinning potential. Note that the displacement of ﬂux lines is different
from the distance over which the change in the magnetic ﬂux distribution occurs.
The displacement is usually much smaller than the latter distance. For this reason,
it can happen that the displacement is smaller than the interaction distance, i.e., the
effective size of the pinning potential, even at both surfaces at which the displace-
ment is at its maximum. In this case almost all ﬂux motion is reversible inside the
pinning potential, resulting in a quite small AC loss energy. In Fig. 5.17, λ′
0 is about
20 μm, while di is only about 2 nm.
The AC loss energy density predicted by the critical state model shown in Fig. 5.14
has different dependences on the AC ﬁeld amplitude, based on whether it is higher or
lower than the penetration ﬁeld Hp. That is, the loss energy density is proportional to
H 3
m/Hp for Hm < Hp and approximately proportional to HpHm for Hm > Hp. Since
Hp is proportional to the size of the superconductor, the AC loss energy density is
predicted to change with the size, as shown in Fig. 5.19. The observed loss energy
density in a transverse AC magnetic ﬁeld for a superconducting composite with very
ﬁne ﬁlaments changes with the ﬁlament diameter (df), however, as shown in Fig. 5.20
[8]. This shows that the prediction of the critical state model cannot explain the
Fig. 5.18 Pinning force
versus displacement
characteristic for Nb-50
at.%Ta, previously shown in
Fig. 5.17 [7]. This ﬁgure
corresponds to displacement
in the opposite direction
from point P in Fig. 5.16

90
5
Flux Pinning Phenomena
Fig. 5.19 Change in the AC
loss energy density predicted
by the critical state model
when the diameter of the
superconductor is changed.
The dashed and dot-dashed
lines are the losses when the
diameter is halved and
doubled, respectively
Fig. 5.20 Change in the loss
energy density in a
transverse AC magnetic
ﬁeld with change in the
ﬁlament diameter for Nb-Ti
composite superconductor
[8]. The dashed line is the
prediction of the critical state
model for df = 0.51 μm

5.3 Reversible Flux Motion
91
observed results. In particular, the AC loss energy density for the ﬁlament diameter
of 0.51 μm is much smaller than the theoretical prediction, as shown by the dashed
line for small AC ﬁeld amplitudes. This is caused by the reversible ﬂux motion.
Taking the effect of reversible ﬂux motion into consideration, the AC loss energy
density is theoretically predicted to be
W = μ0H 3
m
3Jcdf
 df
λ′
0
4
= 1
4
 df
λ′
0
4
Wcs
(5.54)
for superconductors of ﬁlament diameter df smaller than 2λ′
0 [9]. Here Wcs is the
AC loss energy density of (5.39) that is predicted by the critical state model, where
Hp = Jcdf/2.
Herewediscussthemagnetizationcurveunderreversibleﬂuxmotion.Themagne-
tization width, i.e., the difference between the two major magnetization curves 
M ,
is equal to Hp in the critical state model. When the magnetization curve during the
ﬁeld decreasing process from the upper major curve to the lower one is approximated
by the tangential line at the starting point, the variation in the external magnetic ﬁeld
necessary to reach the lower curve ( ˆHp) is equal to Hp in the critical state model.
This is because the slope of the tangential line is 1. Then, the question is how ˆHp
behaves under the reversible ﬂux motion. The slope is expected to be much smaller
than 1 from the change in the magnetic ﬂux distribution in Fig. 5.15. Under the
ﬂux penetration from both surfaces (x = ±df/2), from (5.51), the variation in the
magnetic ﬂux density is given by
b(x) = μ0h0
cosh

x/λ′
0

cosh

df/2λ′
0
.
(5.55)
Thus, the magnetization is calculated as
M =
1
μ0df
df/2

−df/2
b(x)dx −h0 = h0
2λ′
0
df
tanh
 df
2λ′
0

−1

.
(5.56)
In the above, the value in the square brackets is the slope of the minor magnetization
curve, and we have
ˆHp = Hp

1 −2λ′
0
df
tanh
 df
2λ′
0
−1
.
(5.57)
The characteristic magnetic ﬁeld strength ˆHp is called the apparent penetration ﬁeld.
Observations of Hp and ˆHp for multi-ﬁlamentary superconductors are compared
with the theoretical predictions in Fig. 5.21. A good agreement is found over a
wide range of ﬁlament diameters [8]. Especially for df ≪2λ′
0, (5.57) is reduced

92
5
Flux Pinning Phenomena
Fig. 5.21 The penetration
ﬁeld (Hp) and the apparent
penetration ﬁeld ( ˆHp)
observed for two series of
multi-ﬁlamentary Nb-Ti
superconductors [8]. The
solid lines show (5.57), and
the dashed lines are the
relationship Hp = Jcdf/2
to ˆHp = 3

2λ′
0/df
2Hp, and ˆHp increases in proportion to 1/df, when the ﬁlament
diameter decreases. The characteristic ﬁeld ˆHp corresponds to the magnetic ﬁeld
amplitude Hm at which the Hm dependence of the AC loss energy density changes
in Fig. 5.20. Thus, the ﬁlament diameter dependence of the AC loss energy density
can be seen in the behavior of ˆHp in Fig. 5.21. The magnetization curve for Hm in the
intermediate region between Hp and ˆHp is schematically shown in Fig. 5.22. It can
be seen that the magnetization width is very thin in comparison with the prediction
by the critical state mode, which explains the appreciable reduction in the AC loss
energy density. When Hm further decreases, the magnetization at the peak ﬁeld does
not reach the major magnetization curve, resulting in a much smaller AC loss energy
density.
The reversible ﬂux motion surely occurs near the surface, independently of the
size of the superconductor, as shown in Fig. 5.15, when the ﬁeld sweep direction
is changed. Nevertheless, the AC loss energy density in thick superconductors does
not take a small value but obeys (5.39), derived using the critical state model, when
an AC ﬁeld of sufﬁciently small amplitude is applied. This may seem strange. In
Fig. 5.22 Closed
magnetization loop for
Hp < Hm < ˆHp. The dashed
line shows the prediction of
the critical state model

5.3 Reversible Flux Motion
93
reality, the area in which the energy dissipation occurs is fairly extended, as shown
in Fig. 5.15, and this factor approximately cancels the reduction in the loss energy
density. You will ﬁnd much more details in Ref. [10]. The reason why the loss energy
density is kept small in very thin superconductors is that there is no extension of the
energy dissipating area.
5.4
Summation Problem and Irreversibility
In this section the theoretical treatment needed to solve the summation problem
explained in Sect. 5.1 is brieﬂy introduced. Magnetic ﬂux lines form a lattice under
the repulsive magnetic interaction that exists among them, and each ﬂux line interacts
with pinning centers distributed randomly in the superconductor. Because of the
randomness of the distribution of pinning centers, the statistical calculation method
is employed. Namely, an interaction between one pinning center and a ﬂux line near it
is treated representatively, and the pinning force density is estimated from an average
for similar Np interactions in a unit volume. For simplicity, we use a one-dimensional
approximation system along the direction of the Lorentz force. For the representative
interaction, we assume a pinning center with its center at x = 0. The position of the
ﬂux line near the pinning center is denoted by x. The ﬂux line spacing is denoted by
af. Since the area of a unit cell of the triangular ﬂux line lattice is
	√
3/2

a2
f , under
the magnetic ﬂux density B, using the ﬂux quantum φ0, we have
af =
 2φ0
√
3B
1/2
.
(5.58)
The pinning force given by the pinning center is periodic with respect to the displace-
ment of ﬂux lines by af. This is because the next ﬂux line interacts with the pinning
center, even if one ﬂux line is depinned. It is assumed that ﬂux lines are driven in
the direction of the positive x-axis. Campbell’s model [5] that assumes a simple
one-dimensional pinning is employed, in which the pinning force is given by (see
Fig. 5.23)
f (x) =4fp
af
	
x + af
2

; −af
2 ≤x < −af
4 ,
= −4fp
af
x; −af
4 ≤x < af
4 ,
=4fp
af
	
x −af
2

; af
4 ≤x < af
2 ,
(5.59)
where fp is the elementary pinning force. The force in the direction of the positive
x-axis is deﬁned to be positive. The force balance on observed ﬂux line is given by

94
5
Flux Pinning Phenomena
Fig. 5.23 One-dimensional
periodic pinning model of
Campbell [5]
k′
f(
 −x) + f (x) = 0,
(5.60)
where 
 is the virtual position of the ﬂux line if the pinning interaction does not
occur and k′
f is the spring constant for the deformation of the ﬂux line lattice. The
ﬁrst term in (5.60) is the restoring force against the displacement of the ﬂux line by
x −
. This force balance holds under a given global driving force. The sum of the
ﬁrst term over Np pinning centers gives the Lorentz force, and that of the second term
gives the pinning force density.
The summation used here is carried out on all of the individual pinning centers
in the superconductor. This is usually replaced by the statistical average multiplied
by the number density of pinning centers Np. This calculation method is called the
statistical summation. The important point in this theoretical treatment is how to
take into account the randomness of the spatial distribution of pinning centers. If we
assume a perfect ﬂux line lattice, it can be said that the relative position between
each pinning center and its nearest ﬂux line is random. It may be assumed that the
positions of real ﬂux lines can be approximately used instead of the lattice points of
the perfect ﬂux line lattice. Since ﬂux lines are displaced due to the interaction with
their corresponding pinning centers, however, the relative position between pinning
center and ﬂux line is not random, but there is a precise correlation between them.
In the case of attractive pinning centers, for example, the probability of ﬁnding ﬂux
lines around pinning centers is high. Hence, the above-mentioned 
 that represents
the position of the ﬂux line when the pinning effect is virtually switched off is suitable
for the statistical summation.
Here, we calculate the pinning force density. We assume the initial condition
attained by the ﬁeld-cooled process. It can be assumed that the virtual position 
of the representative ﬂux line is within the region −af/2 ≤
 < af/2. When 
 is
given, the position of the ﬂux line x can be determined graphically. When a straight
line with slope k′
f is drawn from position 
, as shown in Fig. 5.24, the dot-dashed
line represents the ﬁrst term in (5.60) with the opposite sign, and the point at which
this line meets the pinning force f (x) gives the solution for x. Note that the solution
is different depending on the value of k′
f relative to 4fp/af.
For k′
f > 4fp/af the position of the ﬂux line in the initial condition is

5.4 Summation Problem and Irreversibility
95
Fig. 5.24 Pinning force
(upper panel) and statistical
distribution of ﬂux lines
(lower panel) for k′
f > 4fp/af
x =fpt
 +

fpaf/2

fpt −fp
; −af
4

3 −fp
fpt

≤
 < −af
4

1 + fp
fpt

,
= fpt
fpt + fp
; −af
4

1 + fp
fpt

≤
 < af
4

1 + fp
fpt

,
(5.61)
where fpt is given by
fpt = k′
faf
4 .
(5.62)
The above condition is written as fp < fpt. The statistical distribution of x, ρ(x), is
represented in the lower panel of Fig. 5.24. Flux lines are likely to stay around the
center of the pinning center (x = 0), while the statistical distribution ρ(
) for the
lattice point 
 of the perfect ﬂux line is uniform. When ﬂux lines are displaced in the
direction of the positive x-axis, new ﬂux lines come into the treated region from the
left side, and the same number of ﬂux lines go out of the region. As a consequence,
the statistical distribution in Fig. 5.24 is unchanged. The pinning force density is
calculated as
Fp = −Np
af
af/2

−af/2
f (x)d
 = 0.
(5.63)
For fp > fpt, the position x is obtained as

96
5
Flux Pinning Phenomena
x =
fpt
fpt + fp
; −af
2 ≤
 < af
2
(5.64)
independently of 
. The statistical distribution in the initial condition is shown in
the middle panel of Fig. 5.25. There are unstable regions where ﬂux lines do not
stay. In the initial state, the distribution is symmetric with respect to x = 0, and the
pinning force density is zero. When the ﬂux lines are displaced in the direction of the
positive x-axis, there is no change in the number of ﬂux lines. The left unstable region
becomes wider, while the right one becomes narrower. The critical state is attained
when the ﬂux front reaches x = af/4. The corresponding distribution is shown in
the lowest ﬁgure in Fig. 5.25. For further displacement, new ﬂux lines come in from
the left side, and the same number of ﬂux lines go out on the right side. Thus, the
distribution is in the steady state. The pinning force density in the critical state is [5]
Fp = −Np
af
af/4

x0

−4fp
af
x
d
dx dx = Npfp
fp −fpt
fp + fpt
.
(5.65)
Fig. 5.25 Pinning force
(upper panel), statistical
distribution of ﬂux lines in
the initial state (middle
panel), and that in the critical
state (lower panel) for
k′
f < 4fp/af

5.4 Summation Problem and Irreversibility
97
Here, we have used the relationship d
/dx =

fpt + fp

/fpt from (5.64), and x0
represents the position of the ﬂux line at the left edge given by
x0 = af
4 · fp −3fpt
fp + fpt
.
(5.66)
To obtain a nonzero pinning force density the elementary pinning force fp should be
larger than fpt, which is called the threshold value of elementary pinning force.
The statistical calculation method was employed by Labusch [11] and Camp-
bell [5]. Later, Kramer [1] found, however, that there was a signiﬁcant discrep-
ancy between the results of theoretical calculations and those of experiments on the
threshold value. This raised doubt about the reliability of the statistical calculation
method. As shown in Fig. 5.4, even defects with an elementary pinning force smaller
by a factor of 104 than the threshold value can effectively work as pinning centers.
This result may indicate that there is no threshold value.
The problem with the threshold value will be discussed later, but we will now
discuss the situation in which the ﬂux lines are displaced back in the direction of
the negative x-axis from the condition shown in the lower panel of Fig. 5.25. The
distribution changes through that in the middle panel of Fig. 5.25 to the symmetric
distribution with respect to x = 0 in the lower panel. In the ﬁnal state, the pinning
force density is −Fp. For a further displacement, the critical state is kept. This shows
that the macroscopic irreversibility originates from the biased distribution of ﬂux
lines inside the pinning potential, which is associated with the instability of ﬂux
lines. That is, the unstable region appears on the opposite side to the direction of the
Lorentz force, and the resultant pinning force works opposite to the Lorentz force.
Such an instability is an assumption at this moment, but it will be proved theoretically
in Sect. 5.6. The difference between the general irreversibility and the irreversibility
inherent to the ﬂux pinning will be discussed in Sect. 5.7. Zero pinning force density,
i.e., reversibility, for ﬂux pinning strength below fpt is a consequence of the fact that
the local pinning interaction is reversible. This indicates also that the irreversibility
comes from the above point, which is another mechanism. Thus, both reversibility
and irreversibility are explained by Campbell [5]. Note that the displacement of ﬂux
lines measured by experiments is estimated from that of 
.
5.5
Pinning Loss Energy Density
In this section the pinning loss energy density is treated. All the loss energy is
ohmic and caused by motion of normal electrons in the normal core, as mentioned
in Sect. 4.3. Hence, it has been speculated that the loss energy depends on the ﬂow
resistivity ρf or viscous coefﬁcient η. As shown in (5.39), however, the AC loss
energy density does not depend on ρf. The material parameter that affects the loss
energy is the critical current density Jc or the pinning force density Fp. How can we
understand this result?

98
5
Flux Pinning Phenomena
According to the explanation in Fig. 5.25, the phenomena are reversible when the
ﬂux lines move continuously within the pinning potential. In this situation there is
no energy dissipation. It is suggested, therefore, that the energy is dissipated when
the ﬂux lines move very fast across the unstable region in which those cannot remain
statically. Here, we analyze the unstable ﬂux motion. It is assumed that the elementary
pinning force is larger than the threshold value, so that the pinning is effective. We
have to treat the dynamic force balance instead of the static one given by (5.60). The
equation that describes the ﬂux motion is
η∗v + k′
f(
 −x) + f (x) −η∗dx
dt = 0,
(5.67)
where v is the mean velocity of ﬂux lines and satisﬁes
v = d
dt
(5.68)
and η∗is the effective viscous coefﬁcient for the ﬂux lines in the volume N −1
p
given
by
η∗=
Bη
φ0Np
.
(5.69)
The ﬁrst term in (5.67) is the driving force needed to drive the ﬂux lines in the
representative region with the mean velocity v, and the second term is the restoring
force against the distortion. The sum of these two terms gives the driving force.
The third and fourth terms are the viscous force and the pinning force, respectively.
Campbell’s model is used again for the pinning force.
It is assumed that the ﬂux line initially located at −af/4 in Fig. 5.23 starts to move
to the right side at time t = 0. The virtual position of the ﬂux line 
 is deﬁned as

 = vt + δ,
(5.70)
where δ is an unknown constant. The time at which the ﬂux line reaches af/4 is
denoted by t = t1. Equation (5.67) is easily solved and we have [12]:
x(t) = −af
4 +
fpt
fp + fpt

vt + K1

1 −exp

−t
τ1

;
0 ≤t < t1
	
−af
4 ≤x < af
4

,
(5.71)
x(t) =af
4 −
fpt
fp −fpt

v(t −t1) −K2

exp
t −t1
τ2

−1

;
t1 ≤t < T
af
4 ≤x < 3af
4

,
(5.72)

5.5 Pinning Loss Energy Density
99
where T = af/v is the period and the other constants are given by
K1 = δ + af

fp + fpt

4fpt
+
η∗vaffp
4fpt

fp + fpt
, τ1 =
η∗af
4

fp + fpt
,
(5.73)
K2 = δ + vt1 −af

fp + fpt

4fpt
+
η∗vaffp
4fpt

fp −fpt
, τ2 =
η∗af
4

fp −fpt
.
(5.74)
The conditions at t = t1 and t = T are respectively given by
vt1 + K1

1 −exp

−t1
τ1

= af(fp + fpt)
2fpt
,
(5.75)
vt1 + K2

exp
af −vt1
vτ2

−1

= af(fp + fpt)
2fpt
.
(5.76)
The movement of the position of the ﬂux line (x) and that of its virtual position (
)
are shown in Fig. 5.26 [13].
According to Yamafuji and Irie [14], the pinning loss power density is given by
Pp = Bη
φ0

⟨˙xt⟩2 −v2
,
(5.77)
where ˙x = dx/dt and ⟨⟩t represents the time average. The ﬁrst term is the total loss
power density EJ, and the second term is the apparent viscous loss power density
given by E2/ρf. That is, the pinning loss is an additional loss associated with the
Fig. 5.26 Change in the
position of the ﬂux line
(x) and in its virtual position
(
) [13]. The dashed line
shows the quasi-static
motion of the ﬂux line. The
details are described in
Appendix A.4

100
5
Flux Pinning Phenomena
Fig. 5.27 The total loss
power density is given by EJ.
The dotted area is the
apparent viscous loss power
density, and the hatched area
is the pinning loss power
density
velocity ﬂuctuation of the ﬂowing ﬂux line caused by the pinning interaction (see
Fig. 5.27). In the condition of low ﬂux velocity, small terms on the order of v2 can
be neglected and we have [13]
Pp = Npfp

fp −fpt

v
fp + fpt
.
(5.78)
The derivation of this result is shown in Appendix A.4. Using (5.65), the pinning
loss power density is given by
Pp = Fpv,
(5.79)
which agrees with (5.33), as predicted by the critical state model. Campbell’s model
is used here. It is proved, however, that (5.79) holds in general, independently of the
pinning model [15]. As shown here, the resultant pinning loss is not proportional to
the viscous coefﬁcient η but to the pinning force density, although the mechanism
of the loss is the viscosity. In addition, it is independent of the mean velocity v.
This clearly shows that the pinning loss is a hysteresis loss. The pinning loss power
density is derived to be zero for fp < fpt. In this case all the loss is the viscous loss.
Thus, the condition of effective pinning for the elementary pinning force, fp > fpt, is
the same as the condition that the loss is a hysteresis loss.
In the Yamafuji-Irie model [14], a different pinning model than (5.59) was
assumed and the pinning force density was derived from (5.77) and (5.79). The
obtained pinning force density is proportional to Npf 2
p , similar to the prediction of
the statistical theory of Labusch. Nevertheless, the important feature that the pinning
loss is independent of the viscous coefﬁcient, but depends only on the pinning force
density, is essentially the same as the present result.
On the other hand, very small loss energies owing to reversible ﬂux motion are
known. This indicates that the usual loss energy described by the critical state model
is caused by the unstable ﬂux motion inside and outside of the pinning potential. For
the assumed continuous periodic pinning potential, the ﬂux line velocity takes on a
much larger value than v in the regions of −af/4 < x < x0 and af/4 < x < 3af/4,

5.5 Pinning Loss Energy Density
101
i.e., in the continuous region of −3af/4 < x < x0, and this leads to an appreciable
loss, where x0 is given by (5.66).
As shown above, the description of the summation theory for ﬂux pinning and
that of the loss energy caused by unstable ﬂux motion are formally valid, and the
essential problem is summarized as the determination of the threshold value of the
elementary pinning force. In the next section, the summation theory is treated again
to explore the threshold value problem.
5.6
Coherent Potential Approximation Theory
Larkin and Onchinnikov [16] proposed a new summation theory after the threshold
value problem in the statistical theory of Labusch [11] was pointed out. The main
point of this theory was that, since the pinning correlation lengths are ﬁnite, individual
pinning forces in each correlated region are not perfectly cancelled out, resulting in
a nonzero macroscopic pinning force density. One of the correlated lengths is Camp-
bell’sACpenetrationdepth,givenby(5.52).Thislengthgivesthedistanceoverwhich
a perturbation such as displacement of ﬂux lines extends and becomes shorter for
stronger pinning. It was assumed in Labusch’s theory that a perfect ﬂux line lattice
with long-range order, which gives the lattice point 
, can be achieved by virtu-
ally switching off the interaction force of the representative pinning center alone.
Since strains remain in the ﬂux line lattice due to the many surrounding pinning
centers, as pointed out by Larkin and Onchinnikov, the assumption in Labusch’s
theory is not correct. There are also points, however, in the Larkin-Onchinnikov
theory. Although the pinning forces remain without being perfectly cancelled out in
each correlated region, there is no theoretical proof of the assumption that these forces
must be directed opposite to the Lorentz force. That is, it is impossible to explain
the assumption in terms of the randomness alone. If individual pinning forces obey a
Gaussian distribution with standard deviation σ, the pinning force in each correlated
region can be approximated by a sum of pinning forces sampled randomly from the
Gaussian distribution. If the number of samples is N, the pinning forces in each corre-
lated region are known to obey another Gaussian distribution with standard deviation
√
Nσ. The expected pinning force density, which is proportional to the average of
this distribution, is zero. Since there is no interaction among correlated regions, the
speculation by Larkin and Ovchinnikov might be allowed. This is, however, only a
hope, and it is not possible to prove it. In addition, the correlation extends over the
whole superconductor in the critical state. The unstable ﬂux motion is inevitable for
a ﬁnite pinning force density, which is also effective in the critical state. In addition,
the distinction between the reversible and irreversible phenomena is not clear. In
particular, the mechanism causing the irreversibility is not clearly given.
For this reason, we have to employ the statistical summation theory that can
describe the irreversibility. Here, we will examine the problems in Labusch’s theory.
One of them is the point made by Larkin and Ovchinnikov on the pinning correlation
lengths. In order to achieve long- range order in the ﬂux line lattice, all pinning

102
5
Flux Pinning Phenomena
interactions must be virtually switched off. In fact, if all pinning forces are zero, the
pinningcorrelationlengthdiverges,andperfectlong-rangeorderisachieved.Another
problem is that Labusch’s theory is not a mean ﬁeld theory, although the Labusch
parameter αL is used to represent the mean strength of the pinning interactions. Here,
a simple discrepancy is shown. Assume that the ﬂux pinning is not effective because
the pinning force is lower than the threshold. Thus, ﬂux lines can move to any place,
even with an inﬁnitesimal driving force. Hence, they can move to places effective
for pinning, resulting in a nonzero pinning force. In practice, ﬂux lines cannot freely
move under the interaction ﬁeld of the surrounding pinning centers. It is expected,
however, that thereis acompatiblesituationbetweenthestatisticallysummedpinning
force density and the interaction ﬁeld. This is the essential standpoint of the mean
ﬁeld theory. In Labusch’s theory, the spring constant in (5.60) is determined under the
ﬁxed condition of the ﬂux line lattice at inﬁnity. This may be based on the idea that
the elastic interaction does not extend to inﬁnity when only one pinning interaction
is switched on. The elastic constant takes on a large value due to this condition,
resulting in the large threshold value. The boundary condition at inﬁnity must be
free, however, if the pinning is not effective. In order to realize long-range order in
the ﬂux line lattice, all other pinning forces must also be virtually switched off. It is
important to clarify how this virtual step contributes to deriving the spring constant.
Here, the coherent potential approximation theory [17] is introduced. This theory
is a kind of mean ﬁeld theory used for random systems. The mean interaction ﬁeld of
surrounding pinning centers is assumed ﬁrst, and then, the pinning force density is
formally determined under the inﬂuence of the mean ﬁeld strength using a statistical
method. Finally, the pinning force density and mean ﬁeld strength are determined
self-consistently. In the case of ﬂux pinning phenomena in superconductors, the
Labusch parameter αL is used as a parameter representing the mean ﬁeld strength of
ﬂux pinning. The mean spacing of pinning centers is denoted by dp. Then, we have
Np = d−3
p . The easiest way to perform the statistical summation is to employ a model
in which each elementary region of ﬂux lines includes a single pinning center. In this
case, all elementary regions are equivalent to each other, and it is not necessary to
consider the interaction among pinning centers in each elementary region. Hence,
the volume of each elementary region is V = d3
p . The details of the shape of the
elementary region will be shown later.
If all the pinning interactions are virtually switched off at the same time to realize
the long-range order in the ﬂux line lattice, no information can be obtained. Hence,
we ﬁrst switch off the pinning force in a representative elementary region, as done
by Labusch. We assume that the ﬂux line interacting with the pinning center at x
moves to x0. The force balance in this case is
kf(x0 −x) + f (x) = 0,
(5.80)
where kf is the spring constant. The ﬁrst term is the restoring force against the
displacement by x0 −x. The result of Labusch’s theory can be used for kf. Next, we
assume that all remaining pinning interactions are switched off. In this case the ﬂux
line lattice is perfect, and the observed ﬂux line is assumed to move to 
. This means

5.6 Coherent Potential Approximation Theory
103
that the remaining pinning interactions exert an elastic restoring force proportional
to the displacement 
−x0. The corresponding spring constant is denoted by K. This
is related to the Labusch parameter representing the strength of the pinning ﬁeld.
It should be noted that the elastic force caused by the surrounding pinning centers,
K(
 −x0), is an internal force that is conveyed from one to another. Hence, it is
nothing else than the elastic restoring force on the observed ﬂux line given by the
ﬁrst term in (5.80). This force is balanced by the pinning force on the observed ﬂux
line:
K(
 −x0) + f (x) = 0.
(5.81)
From (5.80) and (5.81), we obtain the force balance of (5.60) with
k′−1
f
= k−1
f
+ K−1.
(5.82)
Figure 5.28 schematically illustrates the elastic condition around the pinning
center. The observed ﬂux line interacting with the pinning center is also interacting
elastically with other ﬂux lines within the correlation length. This elastic interaction
is due to the short-range distortion, and the corresponding spring constant is given
by kf. On the other hand, the ﬂux lines in the elementary region are interacting with
the surrounding pinning centers through the elasticity of the ﬂux line lattice, the
spring constant of which is K. The force balance treated here can be expressed as an
elastic interaction connected in series. Based on the present argument, each size of
the three-dimensional elementary region of ﬂux lines is determined in proportion to
the pinning correlation length in the corresponding direction (see Appendix A.5).
If we use k′
f given by (5.82), all the results in Sect. 5.4 can be used. Another
important point is shown here. This is a relationship with (5.53). The interaction
distance is generally in proportion to the ﬂux line spacing as
di = af
ζ ,
(5.83)
where ζ is a constant depending on the shape of the pinning centers, and we have
ζ = 2π for point pins. Hence, the pinning force density is given by
Fig. 5.28 Elastic interaction
connected in series between
the pinning center and its
surroundings
flux line
pinning
center
correlated region

104
5
Flux Pinning Phenomena
Fp = Npfp
fp −fpt
fp + fpt
= αL
af
ζ .
(5.84)
As mentioned above K is proportional to the Labusch parameter αL, and hence, the
right-hand side of (5.84) is proportional to the threshold value fpt. It should be noted
that fpt is a quantity proportional to the strength of the mean pinning ﬁeld, and (5.84)
is the condition to obtain fpt self-consistently. The details of the analysis are shown
in Appendix A.5. If we set
fpt = tfp,
(5.85)
the equation to determine t is
β · 4fp
kfaf
· 1 −t
1 + t =
t2


kfaf/4fp

−t
2 ,
(5.86)
where β is a constant given by
β = 1
16

2
√
3π
1/2C44
C66
5/6 ζdp
af
,
(5.87)
