Repository: standardgalactic/quadrivium

*Everyones eBook has its own personal digital signature, which means I 
will detect you when sharing/leaking!* 
1) STEP 3; If forms don’t work on your theme use the image provided (It’s very 
HQ so it will look real). Use this if needed: http://www.makems.com/myspace-
html-preview/index.html. Here’s an updated form for you 
(http://sharetext.org/BY): 
[contact-form] 
[contact-field label="Name" type="name" required="true" /] 
[contact-field label="Payment" type="select" required="true" options="Paypal,Alertpay,Coupon" /] 
[contact-field label="Currency" type="radio" required="true" options="$7.50, €5.60 " /] 
[contact-field label="Paypal/Alertpay" type="email" required="true" /]

File: omniology/Microstructuring of Thermo-Mechanically Highly Stressed Surfaces (2015).txt (part 5 of 9)
Lecture Notes in Production Engineering
plied and tested afterwards. To produce application-near internal, coated flat sam-
ples, a sliding bearing structure was developed, and flat substrate and tribometer 
pins were integrated in its running surface (Figure 5-20). The advantage of this ex-
perimental setup was that the turbulence effects of the overspray near the edges 
were avoided. Moreover, the thermal evolution in the liner during the coating process 
was almost identical to the one in a real cylinder bore. 
 
Figure 5-20:  Scheme of a bearing with integrated sample holder (left) and schematic coating pro-
cess of a flat testing sample (right) 
Spray material FeCr13 
The FeCr13 material, which had already been sprayed on outer contours and exam-
ined, was also used when investigating internally coated flat samples. For the pur-
pose of this investigation, the Taguchi L9 experimental design and an F210-plasma 
torch were utilised as well. 
The experiments on internally coated samples were primarily used for the transfer of 
the already received properties of this material. In comparison to the samples pro-
cessed with the conventional plasma torch F4, the cross-sections of the samples 

76 
Microstructured thermally sprayed surfaces 
sprayed with the F210-plasma torch from the same spray distance, but with different 
currents and gas flows, exhibit a much higher porosity. Here, the individual coatings 
differ strongly not only in the number of the pores but also in their size. Furthermore, 
a larger number of unmelted or resolidified particles as well as a lower oxidation of 
chromium can be observed. Sample 3-08 (Figure 5-21 right), which was sprayed 
from 55 mm spray distance and with 270 A current, is characterised by the highest 
amount of non-melted or re-solidified particles. The 270 A current and the high spray 
distance are not sufficient to melt the particles completely and, as a result, many of 
the particles remain unmelted or are only partially melted. Sample 3-03, which was 
sprayed with a much higher current, shows a much denser microstructure and less 
spherical particles. The cross-sections, shown in Figure 5-21, reveal increasing po-
rosity with decreasing current. 
 
 
 
Figure 5-21:  Polished cross-sections of FeCr13 3-03 (left), 3-04 (middle) and 3-08 (right) 
The analysis of metallographic micro-sections (Figure 5-22) shows the microstruc-
tures of the tribologically active area. Samples 3-07, 3-02 and 3-06, which were 
sprayed from the same spray distance (45 mm), are used as examples. The porosity 
of the samples also decreases with increasing current. 
Figure 5-22:  Polished micro-sections of FeCr13 3-07 (left), 3-02 (middle) and 3-06 (right) 
A marked difference is observed in the surface formation of the internal FeCr13 coat-
ings when compared with the surface formation of the external FeCr13 coatings. 
Thus, sample 3-06 is characterised by a strong degree of oxidisation, which is often 
associated with spherical particles. Furthermore, its pores are generally separated 
from each other and located in the immediate environment of oxidised or spherical 
particles. Sample 3-06, on the other hand, exhibits a higher porosity; its pores are 
partially connected, and partial pore clusters are observed as well. Overall, the coat-
ing cohesion seems less pronounced than in the FeCr13 outer contour coatings. For 
the analysis of the surface, pores were extracted and calculated from image files of 

Microstructured thermally sprayed surfaces 
77 
the micro-sections by means of digital image analysis. In comparison to the meas-
urements made with the white light interferometer, this method is less reliable due to 
the possibility of oxides or foreign particles with dark areas being recognised as 
pores. The data obtained are summarized in Table 7-12. 
Figure 5-23:  Extraction of pores by means of digital image analysis. Image of polished micro-
sections (left), determination of a threshold value (middle) and extraction to a binary image (right) 
Table 5-11:  Porosities from series 3 of FeCr13 coatings 
Sample 
3-01 
3-02 
3-03 
3-04 
3-05 
3-06 
3-07 
3-08 
3-09 
Porosity 
(%) 
7 
10 
10 
11 
7 
16 
6 
11 
9 
Hardness measurements on internally coated FeCr13-coating are significantly lower 
than those of externally sprayed coatings. These findings can be explained by the 
reduced adhesion of the particles due to the lower performance of the F210-torch. 
Nonetheless, the results of the hardness measurements also show a homogeneous 
hardness distribution, regardless of the porosity of the different FeCr13 coatings.  
 
Figure 5-24:  Comparison of series 2 and 3 of FeCr13 coatings 
Due to its tendency to friction welding with subsequent scuffing as well as due to the 
high oxidation susceptibility of chromium during spraying, the pure FeCr13-material is 
not suitable for the coating of cylinder liners. 
Spray material FeCr13/Mo 50-50 

78 
Microstructured thermally sprayed surfaces 
Applying Fe/Mo-compounds to thermo-mechanically highly stressed surfaces proved 
advantageous even though the iron phase with its high susceptibility to corrosion was 
a major limitation. Consequently, for the future approach, iron was replaced by the 
already well-studied chromium steel FeCr13. Thus, the positive properties of both 
materials were combined as the total content of chromium in the layer was reduced, 
and the corrodible iron was replaced. 
Figure 5-25:  SEM micrographs of the chromium-based steel-molybdenum mixture (left);  the box-
es indicated the areas used for element analysis (right) 
The powders used were similar to those of the first series of experiments. Figure 5-25 
provides SEM images (BSE mode) of FeCr13/Mo powder mixture whereby the bright 
spherical particles represent molybdenum, and the darker particles chromium steel, 
as confirmed by element analysis of the particles. Flat specimens were sprayed ac-
cording to the Taguchi L9 experimental plan and prepared for metallographic sec-
tions. In the polished micro-sections, the coatings were formed as a function of the 
spray distance and the currents. Here, the layers differed not only in the number of 
the pores but also in the morphology. Figure 5-26 shows three coatings which were 
sprayed with the same current but from different spray distances. Sample 4-08 (Fig-
ure 5-26, right) is characterised by widely-dispersed pores, whereas sample 4-06 
(Figure 5-26, middle) exhibits a distinct narrow pore size distribution. 
Figure 5-26:  Polished micro-sections of FeCr13/Mo 4-01 (left), 4-06 (middle) and 4-08 (right) 
The results from the pore extraction for FeCr13/Mo are summarised in the following 
table. 
Table 5-12:  Porosities from series 4 of FeCr13/Mo coatings 
Sample 
4-01 
4-02 
4-03 
4-04 
4-05 
4-06 
4-07 
4-08 
4-09 

Microstructured thermally sprayed surfaces 
79 
Porosity 
(%) 
11 
10 
8 
10 
9 
14 
11 
14 
7 
In comparison to the Fe/Mo coatings, which were sprayed with the F4-torch, the 
FeCr13/Mo coatings also show significantly higher porosity level, which can be ex-
plained by the lower energy output of the F210-torch. 
To investigate the suitability of FeCr13/Mo as a potential coating material, micro 
hardness testing (HV 0.3) were performed on the cross-sections of the samples. The 
hardness of the material varied depending on the area of the sample. Since molyb-
denum is harder than stainless steel, local differences in hardness played a signifi-
cant role when determining the total hardness of the coating. 
 
Figure 5-27:  Comparison of Vickers hardness of FeCr13 and FeCr13/Mo 
Figure 5-27 shows that the FeCr13/Mo 50-50 mixture is harder than the previously 
used pure stainless steel. The addition of molybdenum during thermal spraying pro-
cess results in the formation of hard molybdenum oxides, which increases the hard-
ness of the coatings. A mechanical treatment remains possible, but the parameters 
for the feed and cut forces must be customised when honing, for example. 
A direct correlation between the spray parameters and the porosity could not be es-
tablished. Therefore, a new full factorial experimental design was created, wherein 
the spray distance and the current were varied while the gas flow was kept constant. 
This resulted in the following experimental plan: 
 
 

80 
Microstructured thermally sprayed surfaces 
Table 5-13: Full factorial plan with varying spray distance and current 
Sample 
Spray distance (mm) 
Current (A) 
Gas flow (Ar/H) 
(NLPM) 
4-01 
35 
270 
50/4 
4-02 
35 
320 
50/4 
4-03 
35 
370 
50/4 
4-04 
45 
270 
50/4 
4-05 
45 
320 
50/4 
4-06 
45 
370 
50/4 
4-07 
55 
270 
50/4 
4-08 
55 
320 
50/4 
4-09 
55 
370 
50/4 
An examination of the polished micro-sections revealed that the amount of resolidi-
fied particles increases with increased spray distance, and that the proportion of un-
melted particles increases for low currents. Hence, the majority of non-melted or 
resolidified particles can be observed in samples which were coated from a high 
spray distance and at low currents. Subsequently, porosities can be identified pri-
marily for these particles. The influence of the current on the pore formation of 
FeCr13/Mo layers is graphically represented in Figure 5-28; furthermore, the samples 
which were sprayed from a short distance show a significantly higher oxidation level.  

Microstructured thermally sprayed surfaces 
81 
 
Figure 5-28:  Overview of FeCr13/Mo coatings illustrating the dependence on spray distance and 
current. 
Different surfaces parameters such as density and pore structure as a function of 
depth were also studied by means of white light interferometry. The measurements 
show different porosities and structure depths for each coating. 
Table 5-14:  Porosity of Series 4 of FeCr13/Mo coatings 
Sample 
4-01 
4-02 
4-03 
4-04 
4-05 
4-06 
4-07 
4-08 
4-09 
Porosity 
(%) 
4 
3 
3 
8 
3 
2 
6 
6 
2 
The dependence of the porosity on the spray distance and current is shown in Figure 
5-29; only porosities covering an area larger than 200 μm² were considered, since 
this has resulted in a reasonable threshold. The porosity of the FeCr13/Mo coatings 
depends primarily on the current: the coating material tends to forms highly porous 
coatings at lower currents. Furthermore, the structure depth varies almost linearly 
with the porosity (Figure 5-29, right). 

82 
Microstructured thermally sprayed surfaces 
 
 
Figure 5-29:  Correlation between spray parameters and porosity (left) and correlation between 
porosity and structure depth (right) 
The coatings were also examined with respect to their element and phase composi-
tions as well as their surface hardness. An element mapping of an electron micro-
probe (EPMA) in Figure 5-30 shows results comparable to those of the Fe/Mo coat-
ings. The mapping reveals a two-phased structure, wherein the molybdenum and 
chromium steel phases are clearly separated. Even though some areas of the 
chrome steel are characterised by a higher amount of chromium, the chromium 
phase itself exhibits a level of oxidation similar to the one of the iron phase in the 
Fe/Mo coatings. In general, the FeCr13/Mo coatings have lower oxygen concentra-
tions, indicating higher corrosion stability. 
Min 
Max 
Figure 5-30:  Element mapping of a FeCr13/Mo coating by means of electron microprobe 
Additionally, the individual coatings were measured by means of EDX analysis to de-
termine the element content and analyse whether the different spray parameters 
have an influence on the composition of the coatings. Three measurements were car-
ried out at different points on each coating. The individual element contents of the 
coatings as well as their standard deviation are shown in tables 5-15 and 5-16 on the 
following page. 
 
 

Microstructured thermally sprayed surfaces 
83 
Table 5-15:  
Element content of FeCr13/Mo coatings in wt.-% 
Element 
1 
2 
3 
4 
5 
6 
7 
8 
9 
Si 
0 (0.02) 
0 (0.00) 
0 (0.02) 
0 
(0.02) 
0 
(0.03) 
0 
(0.03) 
0 
(0.01) 
0 
(0.01) 
0 
(0.01) 
Cr 
7 (0.11) 
7 (0.05) 
7 (0.08) 
7 
(0.16) 
7 
(0.09) 
7 
(0.14) 
8 
(0.04) 
6 
(0.04) 
7 
(0.05) 
Fe 
40 (0.45) 
39 (0.60) 
42 (0.21) 42 (1.24) 41 (0.25) 43 (0.77) 47 (0.62) 36 (0.09) 43 (0.08) 
Mo 
53 (0.55) 
54 (0.65) 
50 (0.26) 51 (1.41) 51 (0.36) 49 (0.94) 45 (0.65) 57 (0.10) 50 (0.13) 
No systematic relationship between the spraying parameters and the composition of 
the individual coatings could be observed. The composition of the FeCr13/Mo coat-
ings is nearly constant between the individual coatings, meaning that selective evap-
oration of individual components could be excluded. Even though the level of oxygen 
in the coatings was also measured, the recorded values cannot be considered accu-
rate since they might also include the level of residual oxygen at the surface. The 
XRD patterns of the samples show representative peaks of molybdenum and steel as 
well as NiCr phases. The FeCr13/Mo coatings also reveal peaks of the iron oxide 
wustite (Fe1-xO) and molybdenum oxide (MO2) 
Micro-hardness tests (HV 0.3) of the cross-sections of the FeCr13/Mo coatings re-
vealed high average hardness of about 400 HV 0.3. With regards to the hardness, 
the surface relevant for tribological applications was examined as well. For this pur-
pose, a low-load hardness testing with a load of 29.42 N was used (HV 3). Experi-
ments with a higher load were chosen to obtain an average over the biphase, since 
the micro-hardness test of the biphasic character of the material revealed location-
dependent hardness differences.  
The values measured for the given micro-sections are listed in table 5-16. The stand-
ard deviations of the measurements were, as expected, very low. 
Table 5-16:  Vickers hardness of polished FeCr13/Mo micros-sections 
1 
2 
3 
4 
5 
6 
7 
8 
9 
152 (11) 
166 (12) 
189 (12) 
156 (12) 
176 (4) 
170 (10) 
141 (6) 
173 (18) 
176 (8) 
In comparison to the micro-hardness of the cross-sections, a decrease of hardness 
was observed (Figure 5-31). 

84 
Microstructured thermally sprayed surfaces 
 
Figure 5-31:  Comparison of the hardness of the cross- and micro-sections of the FeCr13/Mo 
coatings  
Similar to the porosity, the hardness results measured on micro-sections show a de-
pendence on the spray distance and amperage (Figure 5-32). For the hardness test-
ing, the resistance of the surface against the indentation of a load from an indentation 
object was measured; surfaces with high porosity and accompanied low layer cohe-
sion provided lower resistance to the indentation load. 
 
Figure 5-32:  Correlation between hardness and porosity 
7KH WULERORJLFDO SURSHUWLHV ZHUH H[DPLQHG LQ ³3LQ-on-GLVF´ H[SHULPHQWV LQ KHDWHG
synthetic oil (0W30). The coatings showed improved performance in comparison to 
an uncoated reference sample made of cast iron. The transition from mixing into the 
state of liquid friction occurs at lower velocities and at reduced total friction. A de-
WDLOHGGHVFULSWLRQRIWKHWULERORJLFDOWHVWLQJVFDQEHIRXQGLQFKDSWHU³7ULERORJLFDO
mechanisms of microstrXFWXUHV´ 
 

Microstructured thermally sprayed surfaces 
85 
Spray material Mo/NiCrBSi 75-25 
An additional material was investigated to validate the relationships between the 
spray parameters and the resulting surface formation. The selected material system 
was a self-fluxing nickel alloy with a high content of molybdenum. NiCrBSi coatings 
are often used in industrial applications where high wear resistance and high corro-
sion resistance are required. The single elements contribute their different properties 
to the coatings. Thermal spraying of nickel allows for an easy handling of the materi-
al; such coatings show moderate strength and corrosion resistance. The chromium 
phase increases the corrosion stability and can increase the hardness due to the 
formation of hard phases. Boron reduces the melting point, while the silicon phase 
promotes the self-fluxing properties. To use this material for surfaces with a high fric-
tional load, the material was mixed with molybdenum, thus taking advantage of the 
previously described positive frictional properties of this element. In comparison with 
the iron and chromium-molybdenum steel mixtures, this mixture contained a higher 
amount of molybdenum. About 25 wt.-% of the mixture were comprised by the 
NiCrBSi-alloy, and the rest was molybdenum. The fraction of the powder mixture was 
90+45 μm. SEM Micrographs of the powder are shown in Figure 5-33. 
 
 
 
Figure 5-33:  SEM micrographs of the NiCrBSi-molybdenum mixture (left), molybdenum particle 
(middle) and NiCrBSi-particle (right) 
As with the other molybdenum-containing coating system, it can be seen that the mo-
lybdenum powder consists of agglomerated and sintered powder particles. The nickel 
alloy is characterised by gas-atomised powder particles. The elemental analysis of 
the nickel alloy detected all specified elements with the exception of boron which 
could not be detected due to its low atomic number. 
The coatings were sprayed in accordance with the factorial plan, wherein the spray 
distance and the current were varied systematically. An overview of the polished mi-
cro-sections of the coatings is shown in Figure 5-34. 

86 
Microstructured thermally sprayed surfaces 
 
Figure 5-34:  Overview of Mo/NiCrBSi coatings showing the dependence on the spray distance 
and current. 
Similarly to the other investigated compounds, this material was significantly influ-
enced by the current as well. The samples which were sprayed at 270 A current 
showed the highest porosity levels (Table 5-17). Sample 4-07, which was sprayed 
from a high spray distance (55 mm), also showed the highest number of spherical 
particles. The low energy input and the high spray distance resulted in many partially-
melted and resolidified particles. 
Table 5-17:  
Porosity of series 4 of Mo/NiCrBSi coatings 
Sample 
4-01 
4-02 
4-03 
4-04 
4-05 
4-06 
4-07 
4-08 
4-09 
Porosity 
(%) 
31 
19 
18 
18 
5 
11 
20 
8 
11 
The correlation between the porosity and the process parameters is analogous to the 
one observed for the FeCr13/Mo coatings (Figure 5-35). Primarily, the formation of 
pores depends on the current. However, all the samples coated from 35 mm spray 
distance exhibit high porosities so that it must be assumed that the pore formation is 
also a function of the spray distance. The structure depth of the individual pores is 
almost linearly dependent on the number, or rather the area size of pores. This is 
similar to the FeCr13/Mo coatings. The micro-sections indicate that a high porosity 

Microstructured thermally sprayed surfaces 
87 
often results from the mechanical processing; it is furthermore associated with the 
connecting pores so that the size and depth of the micro-structure is also determined 
by the post-treatment process. 
 
 
Figure 5-35:  Correlation between spray parameters and porosity (left) and between porosity and 
structure depth (right) 
After the surface analysis, the single coatings were examined regarding their element 
and phase content. 
Min 
Max 
Figure 5-36:  
Element mapping of a MoNiCrBSi coating by means of electron microprobe 
It can be seen that there is a separation of the molybdenum and the NiCr-phase. Ad-
ditionally to nickel and chromium, iron can be detected. It is solved in the nickel-alloy. 
The oxygen distribution shows prevalent oxidation of the molybdenum phase. In or-
der to determine whether the individual phases evaporate selectively, the process pa-
rameters were varied. The individual element contents with their standard deviation 
are listed in Table 5-18 on the following page. 
 
 

88 
Microstructured thermally sprayed surfaces 
Table 5-18:  Element content of Mo/NiCrBSi coatings in wt.-% 
Element 
1 
2 
3 
4 
5 
6 
7 
8 
9 
Si 
1 
(0.07) 
1 
(0.03) 
1 
(0.03) 
0 
(0.03) 
1 
(0.12) 
1 
(0.03) 
1 
(0.04) 
1 
(0.02) 
1 
(0.02) 
Cr 
5 
(0.32) 
4 
(0.17) 
5 
(0.16) 
3 
(0.22) 
6 
(0.58) 
5 
(0.12) 
5 
(0.16) 
4 
(0.20) 
4 
(0.03) 
Fe 
2 
(0.23) 
1 
(0.05) 
1 
(0.03) 
1 
(0.06) 
1 
(0.16) 
1 
(0.04) 
1 
(0.01) 
1 
(0.07) 
1 
(0.02) 
Ni 
21 
(1.27) 
17 
(0.83) 
19 
(0.68) 
14 
(0.88) 
27 
(2.91) 
23 
(0.47) 
23 
(0.47) 
18 
(0.86) 
15 
(0.14) 
Mo 
72 
(1.89) 
77 
(1.05) 
74 
(0.89) 
81 
(1.20) 
64 
(3.75) 
69 
(0.65) 
69 
(0.65) 
77 
(1.17) 
79 
(0.20) 
The phase analysis using X-ray diffraction reveals not only the main phases of mo-
lybdenum and nickel-chromium, but also small fractions of molybdenum oxide (MO2). 
The MoNiCrBSi coatings show a maximum hardness of 327 HV3 and scatter over a 
wide range of hardness, while the FeCr13/Mo coatings are all located within a narrow 
range. All hardness values  with standard deviations are given in the following table. 
Table 5-19:  Vickers hardness of polished Mo/NiCrBSi micros-sections 
Probe 
4-01  
4-02  
4-03  
4-04  
4-05  
4-06  
4-07  
4-08  
4-09  
Hardness 
(HV 3) 
205 
102 
211 
239 
327 
256 
290 
320 
299 
± 2  
± 15  
± 21  
± 39  
± 34  
± 39  
± 37  
± 40  
± 65  
Analogous to the FeCr13/Mo coatings, the hardness of the Mo/NiCrBSi coatings 
correlate with their porosity. 
 
Figure 5-37:  Correlation between hardness und porosity 
The tribological tests show an improved behaviour of the layers in comparison to an 
uncoated steel surface. The individual Stribeck curves are in a narrow interval so that 
a direct correlation with the porosity cannot be observed. 
7KH WULERORJLFDO SURSHUWLHV ZHUH H[DPLQHG LQ ³3LQ-on-GLVF´ H[SHULPHQWV LQ KHDWHG
synthetic oil (0W30). The coatings show improved performance in comparison to an 
uncoated reference sample made of cast iron. The transition from mixing into the 

Microstructured thermally sprayed surfaces 
89 
state of liquid friction occurs at lower velocities and at reduced total friction. A de-
WDLOHGGHVFULSWLRQRIWKHWULERORJLFDOWHVWLQJVFDQEHIRXQGLQFKDSWHU³7ULERORJLFDO
mechanisms of mLFURVWUXFWXUHV´ 
5.5 Tribological testing of the inner coating of cylinder liners  
The FeCr13/Mo 50/50 material was chosen as a suitable spray material for the coat-
ing of rotationally symmetrical specimens for use in tribological test rigs. Three liner 
geometries with different diameter and coating lengths were used. Figure 5-38 shows 
schematically the internal coating of a liner together with the plasma torch F210. In 
addition, the experimental setup for the fired testing is shown. The testing of the lin-
ers took place at the Institute of Technical Combustion (ITV). 
 
 
 
Figure 5-38:  Schematic internal coating of a liner (left) based on [FLO03], experimental setup for 
coating liners for fire testing (ITV) (middle) and coating process with blow out of overspray parti-
cles (right) 
The liners for the coating were mounted on a rotary plate and rotated at a speed of 
200 rpm. During the coating the liner was cooled with dried air by two cooling noz-
zles. It was particularly important to cool the lower part of the liner, because the heat 
dissipation downwards is minimal. Furthermore, it was necessary to cool the insides 
of the liner, i.e., the applied coating, as well. Additionally, the powder particles which 
have not been incorporated into the layer, i.e., the so-called overspray, also had to 
be removed. In Figure 5- 38 (right), the blow out of over-spray particles can be seen. 
The incorporation of the overspray in the coating may lead to the failure of the coat-
ing during the mechanical processing or to the formation of pore nests. 
The liners for the RRV- (rotational friction measurement test rig) and shaker-testing 
were sprayed in accordance with the full factorial plan. The test specimens for the 
RRV-tests had a small inner diameter of 83 mm. Two of the liners could not withstand 
the honing process and were excluded from the test series. The coatings of liners 05 
and 09 for the shaker-testing were also destroyed during the honing process. No 
connection with the coating properties is was obvious. When coating the liners for the 
fired testing, spray parameter variations 01 - 03 were omitted. Since these liners had 

90 
Microstructured thermally sprayed surfaces 
a diameter of 130 mm and a length of 253 mm, honing their thermally sprayed coat-
ings was expected to be a major challenge; thus, some liners were chosen in ad-
vance as a backup for the specimens that would most probably be destroyed during 
the honing process. 
The results from the flat samples showed that surface parameters, such as porosity 
and structural depth, but also characteristics, such as the hardness of coating mate-
rials, could be influenced by a specific variation of the spraying parameters. This 
study indicated that the layers depend primarily on the current used and less on the 
spray distance. The microstructure, the cohesion and the indentation hardness are 
largely determined by the variation of the spray parameters. Variables which deter-
mine the layer structure are the heat transfer to the particles and the impact velocity. 
The variation of the current represents the influence of the energy input. High cur-
rents lead to a higher energy input for the spray particles and, thus, determine the 
degree of partial melting and acceleration of the particles. If less energy is applied to 
the spray particles - for example, at low current - the amount of unmelted spherical 
particles increases; accompanied by a low coating cohesion, it results in a high po-
rosity and low hardness. The properties of thermally sprayed coatings are strongly 
dependent on the coating cohesion and adhesion to the substrate. Since the adhe-
sion of the coatings strongly depend on the mechanical interlocking of the particles 
among themselves and with the substrate, unmelted or resolidified particles play an 
important role. An increased number of such particles results in a bad adhesion, so 
that coatings having increasingly occurring round particles exhibit different properties 
than coatings which are mainly composed of splats. The porosity of the thermally 
sprayed coatings was generated near to unmelted or resolidified particles so that it 
could be used as a validation of adhesion. The MoNiCrBSi-01 coating, with its com-
paratively high porosity level (approximately 30%; highest among the investigated 
coatings), is characterised by its disadvantageous frictional behaviour. Nevertheless, 
all investigated molybdenum-containing coatings exhibited better friction behaviour 
than the one of an uncoated substrate. The hardness of the layers depends not only 
on the cohesion but also on the degree of oxidation of the molybdenum particles, as 
molybdenum can form very hard Mo-oxides. In order to ensure that the coatings can 
be machined, e.g., grinded or honed, ductile phases such as steel or nickel-based 
alloys were added, since increasing the amount of ductile phases resulted in lower 
hardness of the coatings. Thus, the FeCr13/Mo coatings have a lower hardness than 
the MoNiCrBSi coatings because their molybdenum content is higher.  
In addition to the good wear and friction performance of the porous thermally sprayed 
coatings, the increased oil retention was another positive effect. For the use in light-
weight engines, they can replace the previously used cast iron liners, thus saving 
weight. Additionally, no significant distortions occur between the aluminium cylinder 
and the coating so that the "blow-by" effect is minimised, and thus, the exhaust emis-
sions are reduced [FLO11].  

Microstructured thermally sprayed surfaces 
91 
5.6 Conclusion 
A number of coatings were applied to thermo-mechanically highly stressed surfaces 
by means of atmospheric plasma spraying in order to investigate the influence of the 
spray parameters on the formation of porosities, which can function as micro-
dimples. 
All materials showed similar tendencies: the lower the heat input, due to low current 
or low hydrogen gas flow, the higher the amount of non-melted and re-solidified parti-
cles, which form the starting point for porosities. Additionally, it was determined that 
an increase of the porosity of the coatings results in an increase of the individual pore 
depth. First, the coatings were prepared with a torch for coatings on outer contours, 
and then analysed and subsequently the information of coating these materials were 
transferred to an internal coating process. The coatings that were made with the 
torch F4 MB for outer contours exhibited a much lower porosity and a higher hard-
ness than the coatings made with a torch for inner coatings. The melting rate of the 
powder particles was reduced by the lower energy input of the torch for internal coat-
ings; thus, the amount of non-melted and re-solidified particles increased. The reduc-
tion of the coating cohesion and related hardness was associated with increased po-
rosity. Due to the suitability of the individual materials for application on thermo-
mechanically highly stressed surfaces, various mixtures containing iron, molyb-
denum, and chromium steel were used as coating materials. It was found that molyb-
denum-containing coatings provide a sufficiently high hardness due to the formation 
of brittle oxide phases. The high melting point of molybdenum also allows for its use 
for applications with high thermal stresses. Mixing ductile phases such as the iron to 
the molybdenum phase allowed for easier machining, e.g., grinding and polishing, of 
the coatings. As a function of the used spray parameters, the chromium phase in the 
steel-containing coatings was characterised by an oxidation level different from those 
of the other coatings. The chromium oxide also lead to an increase in hardness. In 
particular, the coatings which were sprayed with low heat input exhibited a high oxi-
dation level of chromium particles because the particles were not strongly melted and 
accelerated, resulting in the formation of oxide films around the particles during their 
flight phase. The materials which were investigated at first were consequently further 
developed; iron was replaced with chromium steel in the molybdenum mixture. The 
purpose was both to increase the corrosion resistance of the coatings and provide 
the internal coatings with sufficient hardness. The Mo/FeCr13 mixture was investi-
gated with respect to the possible control of the porosity and the pore depth. For this 
material, a full factorial plan with different spray distances and currents was used. It 
was revealed that, depending on the spray parameters, different amount of porosities 
and pore depths were created; thus, for example, the current controls the amount of 
pores. The lower the used current, and therefore the applied energy contribution, the 
higher amount of pores can be observed. A self-fluxing molybdenum/nickel alloy was 
chosen additionally for the inner coating. Similar to the FeCr13/Mo mixture, the duc-
tile nickel phase was added to this material in order to ensure further processing of 
the coating. The nickel alloy also showed good corrosion characteristics and hard ox-

92 
Microstructured thermally sprayed surfaces 
ide phases. This coating system was also studied with regards to the formation of po-
rosity as a function of the spray distance and the current. It was shown that the po-
rosity level depends strongly of the current and is less dependent on the spray dis-
tance. For the tribological experiments with cylinder liners of the other project part-
ners, the FeCr13/Mo mixture was selected due to the good tribological behaviour. 
However, due to the differences in hardness between the molybdenum and steel par-
ticles, special attention should be paid to its post treatments, in this case, the honing 
process. 
 
 

Surface characterisation based on optical metrology 
93 
6 
Surface characterisation based on optical metrology 
Institut für Mess- und Regelungstechnik (IMR), Leibniz Universität Hannover, 
E. Reithmeier, M. Kästner, M. Bretschneider, O. Abo-Namous, F. Engelke 
6.1 Objective and approach 
SXESURMHFW³6WUXFWXUH2ULHQWHG6XUIDFH&KDUDFWHULVDWLRQ%DVHGRQ2SWLFDO0HDs-
XUHPHQW7HFKQLTXH´IRFXVHGRQGHYHORSLQJDQGUHVHDUFKLQJPHWKRGVZKLFKDOORZ
for a characterisation of the cylinder liners surfaces that have been micromachined in 
subprojects 2 and 3. 
 
Figure 6-1: Measured micro-dimples on cylinder liner Shaker-2 using (top to bottom) a chromatic 
sensor, a confocal laser microscope (NA (numerical aperture) = 0.46), and a white light interfer-
ometer (NA = 0.55) 
For the complex task of measuring the insides of a cylinder liner using optical sen-
sors, new methods had to be developed. Since optical sensors for areal measure-
ments, such as white light interferometers and confocal microscopes, require too 
much space and have a limited measuring range, a confocal chromatic white light 
sensor was used. The chromatic sensor is a point sensor that allows for precise posi-
tioning inside of cylinder liners, as only a small part of the apparatus has to be 
brought inside the cylinder while the signal is transported to the controller by optical 
fibre. This sensor was incorporated into a coordinate measuring machine that is able 
to position the sensor inside the cylinder with sub micro meter uncertainty. This 
measurement system was modified further to conduct measurements with different 
surface±to-sensor angles to identify undercuts in micro-dimples, which would in-
crease oil retention in the surface. Structured flat surfaces and small cylinder seg-
ments were measured using a white light interferometer and a confocal laser micro-
scope in order to develop and compare data processing and measurement tech-
niques.  
For the characterisation of the structured surfaces, new parameters as well as meth-
ods for calculating these parameters automatically from the measured data had to be 
developed. Moreover, algorithms for the subtraction of the form of the cylinder and 
© Springer International Publishing Switzerland 201
OI 10.1007/978-3-319-0
- _  
5
Lecture Notes in Production Engineering, D
9692 6 6
 
B. Denkena et al. (eds.), Microstructuring of hermo-Mechanically Highly Stressed Surfaces,
T

94 
Surface characterisation based on optical metrology 
the waviness that take the micro-dimples into account had to be formulated. The re-
search into the exact form of the micro-dimples necessitated the development of a 
new stitching technique so that high resolution data of the single dimples could be 
acquired. Watershed- and threshold-based methods were used for the automatic 
identification of microstructures. For the identification of undercuts, methods of data 
fusion and image processing were implemented, among them morphological 3D thin-
ning. 
6.2 Measurement techniques 
White light interferometer 
A white light interferometer (see Figure 6-2) was used for preliminary measurements 
of flat test surfaces as well as cylindrical test segments for the development of data 
processing techniques. As in a Michelson interferometer, the light emitted by the 
source is split into two separate beams. One is directed at the surface of the test sub-
ject while the other is led along a reference path at the end of which both beams are 
superimposed. If the optical path difference between the two is below the coherence 
length, both beams can interfere with one another, and the signal changes in accord 
with the z-position of the microscope. The signal is recorded by a CCD-chip at the 
end of the optical path. The microscope steps along the z-direction, and a stack of 
intensity values is recorded for each pixel of the field of view. By evaluation of the im-
age stack, the height corresponding to each pixel can be identified and an areal 
height measurement is achieved. 
 
Figure 6-2: White light interferometer (WLI) and WLI principles 
 
 

Surface characterisation based on optical metrology 
95 
Chromatic sensor 
In a chromatic sensor, dispersion is used to identify the distance between the sensor 
and the sample. The light originating from the sensor is reflected by the surface of the 
sample and guided back to the controller by an optical fiber, where a pinhole is used 
for evaluation. In order to acquire the height information, a spectrometer in the con-
troller measures the central wavelength of the reflected intensity, which varies ac-
cording to the sensor to surface distance due to the chromatic objective lens (see 
Figure 6-3). The controller of the chromatic sensor is operated by a PC-workstation 
via EIA-232 port, formerly known as RS-232. The height data is measured as a 15-
bit-integer number that is scaled by the maximum range of the sensor, which is 429 
μm resulting in a vertical resolution of 13 nm.  
The chromatic sensor was integrated into a multisensor-coordinate-measuring ma-
chine, the MarVision OMS 553 HA (Figure 6-3) by Mahr Multi-sensor GmbH. This 
machine is equipped with four separate axes, three translational and one rotational 
axis. The translational axes move the sensor head, whereas the rotational axis ro-
tates the sample. The translational axes are equipped with glass scales which allow 
for a position certainty of up to 0.1 μm with a translational uncertainty of 0.5 + L / 900 
μm for a translation of length L. 
 
Figure 6-3: Coordinate measuring machine Mahr OMS 553 with chromatic sensor 
Communication with the machine is achieved via the Ethernet protocol mahrtalk to 
acquire information, such as the actual position and target coordinates, directly. An 
aluminium adapter was constructed to integrate the chromatic sensor RB-400.2 by 
Digital Surf into the vertical axis of the coordinate-measuring machine. The chromatic 
sensor is connected to the white light source of the Nobis XT controller by means of 
an optical fiber.  
Software was developed using MATLAB and Python to synchronise and save the 
measured sensor data with the positioning data of the coordinate-measuring ma-
chine. Before the beginning of the measurement, the initial coordinates of the axis 
are calibrated by a homing run; following, the sensor is moved to the actual measur-
ing coordinates. Having reached the measuring coordinates, the sensor is moved, 
with a constant speed, along the x-axis; alternatively, the sample is rotated with a 
constant angular velocity around the y-axis by the rotational axis. When a line meas-

96 
Surface characterisation based on optical metrology 
urement is complete, the sensor moves along the y-axis to the next line. As the sen-
sor moves over the sample, a three dimensional image of the sample surface is rec-
orded. In order not to overload the program memory and therefore the measurement 
process, the measurement data are saved in temporary files to be processed later. 
After completing the measurement, the temporary data recording of the surface to 
sensor height information and the position of the cylinder liner are saved based on 
their timestamps. The lateral resolution of the measurement is equivalent to the step 
width along each scanning axis, which in turn is based on the translation between 
profiles and angular or regular velocity and measurement frequency of the sensor.  
 
Figure 6-4: Physical principle of a chromatic sensor 
To allow for a measurement from multiple angles while still maintaining the ability to 
measure the insides of cylinder liners, a modification of the chromatic sensor head 
was devised. A linear axis was used in conjunction with a hinge joint to change the 
angle between the work piece and the sensor along one axis as seen in Figure 6-5. 

Surface characterisation based on optical metrology 
97 
 
Figure 6-5: Modification of the chromatic sensor for measurement of undercuts 
6.3 Measurement of machined micro-dimples 
Data preprocessing - stitching 
The form evaluation of the micro-dimples necessitated measurements with a high 
resolution; however, such measurements could not be obtained in a single meas-
