Repository: standardgalactic/quadrivium

*Everyones eBook has its own personal digital signature, which means I 
will detect you when sharing/leaking!* 
1) STEP 3; If forms don’t work on your theme use the image provided (It’s very 
HQ so it will look real). Use this if needed: http://www.makems.com/myspace-
html-preview/index.html. Here’s an updated form for you 
(http://sharetext.org/BY): 
[contact-form] 
[contact-field label="Name" type="name" required="true" /] 
[contact-field label="Payment" type="select" required="true" options="Paypal,Alertpay,Coupon" /] 
[contact-field label="Currency" type="radio" required="true" options="$7.50, €5.60 " /] 
[contact-field label="Paypal/Alertpay" type="email" required="true" /]

File: omniology/Stretching for Dummies (ISBN - 0470067411).txt (part 5 of 13)
by LaReine Chabut
tion for the stretch.
To do this stretch, follow these steps:
1. Find a stable, ﬂat chair that you can sit comfortably in and position yourself in an
upright, military-type posture.
2. Slowly rotate your head to the right approximately 45 degrees and slowly lean for-
ward and drop your head slightly (see Figure 4-3).
You should begin to feel tension build lightly over the right shoulder and neck.
3. Hold this position, maintaining the light to medium stretch for at least one full
minute.
4. Repeat on the other side by simply reversing the above instructions.
A few do’s and don’ts for this stretch:
 Do breathe as you hold the stretch.
 Do hold your shoulders down while you tilt your head to the side.
 Do sit up or stand up tall as you hold the stretch.
 Don’t let your shoulders round forward as you drop your head.
 Don’t yank or force the stretch.
Figure 4-3:
The neck
rotation with
tilt is great
for relieving
tension.
50
Part II: Head, Shoulders, Knees, and Toes: Targeting Speciﬁc Areas 

Neck rotation
The primary muscle that turns your head side to side is your sternocleidomastoid. No, you
don’t have to know how to spell it, but take a look at Figure 4-1 to see where it’s located. It’s
important to keep ﬂexibility in this area because many of the movements in life require you
to turn your head. Every time you look over your shoulder, you use this muscle.
Perform the following steps for this exercise:
1. Inhale and make sure that your shoulders are down, chest is lifted, and abdominals
are in.
2. As you exhale, slowly turn your head to the right (see Figure 4-4).
3. Find a focal point to stare at and hold this position for ﬁve seconds.
4. Inhale and release back to center.
5. As you exhale, turn your head again in the same direction and ﬁnd another focal
point a little farther than the ﬁrst.
6. Hold this stretch for ﬁve seconds and release back to center.
7. Repeat the series, looking in the other direction.
A few do’s and don’ts for this stretch:
 Do breathe as you hold the stretch.
 Do anchor your shoulders so they face forward. You don’t want your shoulders to
move as you turn your head.
 Do sit up or stand up tall as you hold the stretch.
 Don’t yank or force the stretch or you’ll do more harm than good; because these muscles
work so hard all day holding your head up, they’re delicately balanced and easily injured.
Figure 4-4:
The neck
rotation.
51
Chapter 4: Taking It from the Top: Upper Body Stretches

The Hot Seat for Tension: Getting 
Your Shoulders to Chill Out
The main focus when stretching the shoulder is the deltoid muscle — the muscle that runs
over the outside of your shoulder. When you think about the deltoid, remember that it’s
really three muscles in one: front, middle, and back (refer to Figure 4-1). So to truly stretch
your shoulder, you need to stretch all three parts of the deltoid. (Don’t worry; I show you
how in the following sections.)
In addition to the deltoid muscle, a collection of small but extremely important muscles and
tendons deep within the shoulder joint is called the rotator cuff. Because a strong and ﬂexi-
ble rotator cuff is essential for an effective throwing motion, keeping this area in tiptop
shape is the key point for baseball pitchers. Check out the following stretches to help you
keep alive your dream of having a major league pitching career (or perhaps just to play
catch with your grandkids without pain).
52
Part II: Head, Shoulders, Knees, and Toes: Targeting Speciﬁc Areas 
Relieving headaches
Statistics show that over 90 percent of people have a
headache at some time in their life, which, amazingly,
means that a lucky 10 percent of people never have a
headache. But a headache can happen at any time, any-
where, and can deﬁnitely ruin your day. And even though
headaches are common, most people don’t have any
idea where a headache comes from.
Tension headaches are by far the most common form of
headaches and can be due to stress, which causes you to
clench or strain the muscles of your face, neck, jaw, and/or
shoulders. When these muscles are tight they can compress
the nerves that lead to your scalp, causing a tight, squeez-
ing sensation in your head. Fatigue, lack of sleep, or even
sleep disorders can also result in this type of headache.
Posture also plays a key role in many tension head-
aches. Many of the positions we habitually put ourselves
in tighten neck and back muscles. Try to avoid constantly
tilting your head to one side (a problem for frequent
phone users). Be aware of your posture as you sit at your
desk, drive your car, stand in line at the grocery store, or
carry a bag or purse.
Migraines are generally less common headaches but
more severe. Although stress can be a major trigger for
migraine headache, migraines and cluster headaches
are regarded as primarily vascular in nature, and not
necessarily the result of muscle tightness. What triggers
a migraine headache in one person may have no effect
in someone else, including hormone ﬂuctuations, smok-
ing, chocolate, and even the weather.
When it comes to relieving the pain of occasional tension
headaches, thousands of people turn to over-the-counter
drugs such as aspirin, acetaminophen, or ibuprofen, which
can be very effective. In addition, some proven-effective
natural remedies include
 Ice packs
 A warm shower or bath
 Massaging the neck and shoulders
 Aerobic exercise (to promote the release of endor-
phins and relax tight muscles)
 Eating regularly
 Sex
 A glass of wine
Treatment for recurrent tension headaches, however, is
another story. A frequently throbbing head is your body’s
way of telling you that something signiﬁcant is out of bal-
ance in your life. Stress is an unavoidable part of modern
life, but by far the best course of action to combat stress-
related tension headaches is prevention. Although such
natural remedies as a visit to a chiropractor, acupressure,
acupuncture, and even hypnosis can help with recurring
tension headaches, several well-regarded studies have
concluded that stress management skills and relaxation
training can reduce chronic headache for 50 to 70 percent
of patients. Techniques such as deep breathing, medita-
tion, and most important of all, stretching, can trigger the
relaxation response, which can lower blood pressure,
reduce pulse rates, and release muscle tension. Regular
stretching keeps you calm and ﬂexible, and it can help
reduce headache frequency and intensity.

Middle of shoulder stretch
If you want to know what your deltoid muscle does, just lift your arm in any direction. Try
moving your arm forward or back, overhead, in a circular motion, or just straight up and
down. None of these movements is possible without your deltoid doing most of the work.
Because your deltoids are so active and used in almost every movement that involves your
arms, they’re contracted constantly throughout your day. This constant tension creates
tightness in your shoulders, which is all the more reason to stretch this area daily.
The following stretch is speciﬁcally for the middle part of your deltoid. This stretch can be
done sitting, standing, or lying down. Just make sure to maintain good posture so you feel
the full effectiveness of the stretch.
To do this stretch, follow these steps:
1. Sit up straight with your feet ﬂat on the ﬂoor and your abdominals lifted.
2. Lift your right arm across your chest and hook the left arm under your right arm
(see Figure 4-5a).
If your shoulders are extremely stiff or tight and you ﬁnd it difﬁcult to hook your arm
underneath your other arm, try the stretch lying on your back. Just drape your arm
across your body and let gravity do the work. You may ﬁnd it more comfortable.
3. Now, gently lower your right shoulder so it’s even with your left shoulder (see
Figure 4-5b).
4. Inhale and as you exhale use your left arm to gently pull your right arm across
your body.
5. Hold the stretch for 30 seconds or four to ﬁve slow, deep breaths.
6. Repeat the stretch with the left arm.
a
b
Figure 4-5:
Middle of
shoulder
stretch.
53
Chapter 4: Taking It from the Top: Upper Body Stretches

A few do’s and don’ts for this stretch:
 Do breathe as you hold the stretch.
 Do progress through the stretch gradually.
 Do sit up or stand up tall as you hold the stretch.
 Don’t let your shoulder lift or kink your neck.
 Don’t pull too forcefully.
Back of shoulder stretch
This stretch is speciﬁcally for the back part of your deltoid and can be performed either sit-
ting or standing. Just remember to keep your core stable and supported.
To do this stretch, follow these steps:
1. Sit or stand up straight with your feet ﬂat on the ﬂoor and contract your abdominals.
2. Place your right arm straight out in front of you so it’s level with your chest.
3. Bend your elbow so your hand moves upward and is level with your chin.
4. Bring your left arm under your right and intertwine your forearms with your palms
facing out (see Figure 4-6a).
Don’t worry if you can’t get your arms completely intertwined. Just cross your arms at
your elbows and lift. As you get more ﬂexible, you may notice a greater range of motion.
5. Inhale and as you exhale, lift both elbows about an inch (see Figure 4-6b).
6. Hold for 30 seconds or four to ﬁve slow, deep breaths.
7. Repeat this stretch with your right arm under your left.
a
b
Figure 4-6:
Back of
shoulder
stretch.
54
Part II: Head, Shoulders, Knees, and Toes: Targeting Speciﬁc Areas 

Don’t worry if you can’t get your arms completely intertwined. Just cross your arms at your
elbows and lift. As you get more ﬂexible, you may notice a greater range of motion.
A few do’s and don’ts for this stretch:
 Do breathe as you hold the stretch.
 Do progress through the stretch gradually.
 Do sit up tall as you hold the stretch.
 Don’t let your shoulder lift and don’t kink your neck.
Shoulder rotation stretch
You’ll feel this stretch all around your shoulders because it targets the smaller, deeper muscles
known as your rotator cuff and the front part of your deltoid known as the anterior deltoid. You
need a stretching strap (see Chapter 2 for more details about straps) or towel for this stretch.
To do this stretch, follow these steps:
1. Stand up very tall with your feet about hip-width apart.
2. Grab each end of your towel or strap with your palms down and resting in front of
your thighs (see Figure 4-7a).
3. Straighten your arms and inhale as you raise your arms overhead (see Figure 4-7b).
4. Exhale and take your arms farther behind your head without arching your back.
5. Hold the stretch for 30 seconds or for four to ﬁve slow, deep breaths.
a
b
Figure 4-7:
Shoulder
rotation
stretch.
55
Chapter 4: Taking It from the Top: Upper Body Stretches

If you’re having trouble keeping your back straight, check out the lying arm circles stretch
from Chapter 8. That exercise may help remind your body of how to keep your core stable
as you move your shoulders.
A few do’s and don’ts for this stretch:
 Do keep your arms symmetrical as you hold the stretch.
 Do progress through the stretch gradually and slowly.
 Do stand up tall as you hold the stretch.
 Don’t twist to either side.
 Don’t bounce or force the stretch.
Stretches for Carrying Someone on Your Lats
The main muscles in your upper back are the latissimus dorsi (pronounced luh-tis-uh-muhs
dawr-sahy and commonly known as the lats, trapezius, or traps) and the rhomboids, which
unfortunately don’t have a catchy nickname. These muscles play an important role in stabi-
lizing your spine, moving your arms, and maintaining good posture. The following upper
back stretches involve all these muscles on both sides of the body.
Lat stretch on all fours
This position is a great stretch for your latissimus dorsi — the largest muscle in your back.
Even though this muscle is located on your back, it attaches to your arm; therefore, you
need to reach with your arms to fully stretch this muscle. Also, your lats attach to your
lower back, so tightness in this muscle can create pain and imbalance in your lower back.
As you reach in this stretch, you feel your muscles stretch on each side of your back.
When doing this stretch, follow these steps:
1. Begin with your knees and your hands on the ﬂoor (you may want to use an exer-
cise mat to cushion your hands and knees).
2. Exhale and reach your arms straight forward and lower your chest toward the ﬂoor,
keeping your hips higher than your shoulders (see Figure 4-8a).
3. Inhale, exhale, and move your shoulders and arms toward the right as far as you
can reach and still keep your hips anchored to the ground (see Figure 4-8b).
4. Hold for 30 seconds or four to ﬁve slow, deep breaths and then move back to center
position.
5. Repeat the same stretch but reach to the left instead.
A few do’s and don’ts for this stretch:
 Do feel a slight arch in your back.
 Do press your chest toward the ﬂoor and keep your hips high.
 Do progress through the stretch gradually and slowly.
56
Part II: Head, Shoulders, Knees, and Toes: Targeting Speciﬁc Areas 

 Don’t round your back.
 Don’t move your hips.
Supported upper back stretch
What I like about the supported upper back stretch is that you don’t have to get down on
the ﬂoor to do it. It’s easy to do at the gym, at home, or outdoors. Just ﬁnd a sturdy support
that is about hip height. Be creative — if you’re outdoors, use the back of a park bench or
even a tree. If you’re at the gym, you probably can ﬁnd a ballet barre, a ledge, or a railing.
And if you’re at home, use the kitchen counter or table.
a
b
Figure 4-8:
Upper back
stretch for
your lats.
57
Chapter 4: Taking It from the Top: Upper Body Stretches
Modify the supported upper back stretch
Try out the following tips to modify the supported upper
back stretch (shown in Figure 4-9):
 If you have tight hamstrings and feel pain in the back
of your thighs, bend your knees slightly during the
stretch. This adaptation helps relieve the tension in
the back of your thighs so you can focus on stretch-
ing your upper back. After you ﬁnish this stretch you
may want to read Chapter 7, where I give you many
stretches for your unhappy hamstrings.
To make this a more warm-up type stretch, try doing
this stretch in a more rhythmic movement of slightly
arching and rounding your back, moving with each
breath.
 As you hold the stretch, try dropping one shoulder a
little lower than the other. This version can help
deepen the stretch on the side of your back with the
lowered shoulder.

To do this stretch, follow these steps:
1. Stand with your feet about hip-width apart and place your hands on a sturdy surface
for support.
2. Move your feet back far enough so you can extend your arms as you move your
chest toward the ﬂoor (see Figure 4-9).
3. Exhale and get a deep stretch by pressing your chest toward the ﬂoor and your hips
toward the ceiling so you have a slight arch in your back.
4. Hold the stretch for 30 seconds or four to ﬁve slow, deep breaths.
A few do’s and don’ts for this stretch:
 Do keep your neck in line with the rest of your spine.
 Do use your breath to relax into the stretch.
 Don’t drop your chin to your chest.
 Don’t round your spine.
Seated upper back stretch
This stretch targets the smaller muscles in your upper back — speciﬁcally the rhomboids —
and you should feel this stretch between your shoulder blades. It’s important to keep this
muscle group strong and ﬂexible because the rhomboids play an important role in good
posture.
Figure 4-9:
Supported
upper back
stretch.
58
Part II: Head, Shoulders, Knees, and Toes: Targeting Speciﬁc Areas 

Ironically, for many people, their rhomboids are weak and overstretched. If you ﬁnd that
your shoulders roll forward when you stand or sit, you probably need to focus on strength-
ening these upper back muscles. To ﬁnd out more about strengthening this area, consult a
private trainer or a book on weight training such as Weight Training For Dummies, 3rd
Edition, by Shirley Archer (Wiley).
To do this stretch, follow these steps:
1. Sit on the ﬂoor with your knees slightly bent and your arms crossed behind your
knees (see Figure 4-10a).
2. Inhale as you lean forward, letting your chest rest on your thighs.
3. As you exhale, round your back and pull away from your knees, but be sure that
your arms are locked under your knees (see Figure 4-10b).
4. Hold this position for 30 seconds or four to ﬁve slow, deep breaths.
A few do’s and don’ts for this stretch:
 Do feel your shoulder blades move away from each other.
 Do tilt your pelvis under.
 Don’t tense up your shoulders.
 Don’t hold your breath.
Both Sexes, Take Care! The 
Kneeling Chest Stretch
The ofﬁcial names for the muscles of your chest are pectoralis major and pectoralis minor —
more commonly known as the pecs (pectoralis is pronounced pek-tuh-ral-is). Whether you
exercise regularly or you’re a perfect couch potato, if you don’t stretch these muscles regu-
larly, they can tighten and shorten, which cause your shoulders to round forward.
Most people already have weak upper back muscles, and this constant pulling from tight
pecs weakens your back muscles even further, creating even more of an imbalance between
your chest and upper back muscles. The end result is rounded shoulders and poor posture
(and your mother shouting at you to stop slouching!).
a
b
Figure 4-10:
Seated
upper back
stretch.
59
Chapter 4: Taking It from the Top: Upper Body Stretches

The following stretch is designed to help increase the range of motion in your shoulders by
lengthening and stretching the pectoralis major. To do this stretch, follow these steps:
1. Kneel on a carpeted ﬂoor or mat with your forearms crossed and resting on the seat
of a sturdy chair (see Figure 4-11a).
2. Breathe in and as you exhale let your head and chest sink below the chair seat (see
Figure 4-11b).
3. Hold the stretch for 30 seconds and feel your shoulders and upper chest stretch,
while you use deep breathing to help you sink gradually deeper into the stretch.
A few do’s and don’ts for this stretch:
 Do start the stretch in the comfort zone and gradually progress into a deep stretch.
 Do avoid arching or rounding your back.
 Don’t allow your pelvis to tilt back or tuck under.
Making Wiggly Muscles Firm: Stretches 
for the Dreaded Upper Arm
If you’re a woman of a certain age, you may have been led to believe that, like death and
taxes, ﬂabby upper arms are inevitable at some point. Well, I’m here to tell you that doesn’t
have to be the case. Upper arm development and deﬁnition are a big goal for both men and
women. Men love to show off their “guns” and women are constantly looking for the solu-
tion for their ﬂabby upper arms. With the focus on toning this area, remember it’s just as
important to stretch and lengthen these muscles too. By lengthening the muscles on the
front and back of the upper arm, stretching can aid in bringing ﬁrmness and deﬁnition to
this area by allowing the muscles to respond more effectively to toning exercises.
a
b
Figure 4-11:
Kneeling
chest
stretch.
60
Part II: Head, Shoulders, Knees, and Toes: Targeting Speciﬁc Areas 

Biceps and triceps are the two main muscles of your upper arm. The biceps (your “guns”)
are in the front of your upper arm. Contracting your biceps muscles bends your elbow.
Your triceps are smaller and a little better hidden in the back of your upper arm. Contracting
your triceps straightens your elbow. With that in mind, to stretch your biceps you need to
straighten your elbow and to stretch your triceps you need to bend your elbow.
Back of the arms stretch
It’s no secret that doing push-ups will work the muscles of your chest. But did you know
that when you do a push-up it also works your triceps? That’s because your triceps help
your chest muscles when you push something away.
This traditional stretch for the back of your upper arm can be done sitting or standing.
Another good triceps stretch is patting yourself on the back when you’re ﬁnished!
To do this stretch, follow these steps:
1. Raise one arm overhead and bend your arm at the elbow so your ﬁngers are reach-
ing down your spine and your elbow is pointing upward.
2. Place your other hand on your raised elbow and as you exhale gently press your
elbow back so your ﬁngers reach farther down your spine (see Figure 4-12).
If reaching overhead is awkward or uncomfortable, try the stretch with your raised
elbow against a wall, and use the wall to apply the pressure to your elbow.
3. Hold the stretch for 30 seconds or four to ﬁve slow, deep breaths.
4. Repeat this stretch with your other arm.
Figure 4-12:
Back of
the arms
stretch.
61
Chapter 4: Taking It from the Top: Upper Body Stretches

A few do’s and don’ts for this stretch:
 Do keep your eyes looking forward.
 Do keep your back straight and deepen the stretch by moving your elbow back, not by
moving your rib cage forward.
 Do try to walk your ﬁnger tips farther down your back.
 Don’t arch your back.
 Don’t force or bounce the stretch.
Triceps stretch with towel or strap
When you’re doing the triceps stretch, remember to maintain good posture throughout the
exercise. You may sit or stand during this stretch, and you need a towel, so go grab one
now. Using the towel helps people who are very tight in the shoulders because the towel
allows you to focus on your triceps without feeling discomfort in your shoulders.
To do this stretch, follow these steps:
1. Place your towel or strap in your left hand and lift it over your shoulder.
2. With your right hand, reach behind your back and grab the other end of the towel
(see Figure 4-13).
3. Inhale and as you exhale, gently pull down on the towel with your right hand.
4. With each exhale try to increase the stretch by pulling down on the towel a little
more with your right hand.
5. Hold the stretch for 30 seconds or four to ﬁve slow, deep breaths.
6. Repeat this stretch with your right arm.
You can get a stretch in your shoulder at the same time if you walk your lower hand up the
towel as you gently pull down on the towel, as if you were trying to get your two hands to
touch.
A few do’s and don’ts for this stretch:
 Do keep your back straight and your abdominals in.
 Do relax as you hold the stretch.
 Do keep your eyes forward and your shoulder blades down.
 Don’t hold your breath.
 Don’t bounce the stretch or yank on the towel too forcefully.
 Don’t tuck your chin down to your chest.
Standing biceps stretch
This upper arm stretch is great for your biceps because you don’t need props. No need to
wait until after your workout to perform this stretch. Try doing it right after you complete
your biceps curls during your upper body workout.
62
Part II: Head, Shoulders, Knees, and Toes: Targeting Speciﬁc Areas 

To do this stretch, follow these steps:
1. Stand up tall with your feet shoulder-width apart and your arms extended to the
side, palms facing forward — about shoulder height (see Figure 4-14a).
2. Inhale and as you exhale rotate your thumbs downward and back (see Figure 4-14b).
3. Hold the stretch for 30 seconds and release.
a
b
Figure 4-14:
Standing
biceps
stretch.
Figure 4-13:
Triceps
stretch using
a towel
or strap.
63
Chapter 4: Taking It from the Top: Upper Body Stretches

A few do’s and don’ts for this stretch:
 Do breathe through the entire stretch.
 Do stay relaxed.
 Do keep your shoulders down and chest lifted.
 Do look forward through the entire stretch.
 Don’t let your shoulders round.
 Don’t drop your head forward.
Helping You Hold Your Extra-Large Handbag:
Wrist and Forearm Stretches
People who work with their hands (including people who work on a computer a lot) know
all about the danger of strain or overuse. Many ofﬁce workers, in fact, suffer from chronic
hand pain and can even have carpal tunnel syndrome, which is a painful condition that
occurs when a key nerve that runs from your forearm to your hand gets squeezed or
pinched.
The repetitive motion of racquet sports can also create tension in the wrists and forearms.
Taking a few minutes a day to stretch your wrists may be just what you need to prevent
future chronic pain in your hands and wrists. The following stretches can be done any time
and any place, and especially at work whenever you feel you need a break.
Wrist stretch on hands and knees
Keeping the muscles of the wrists and forearms ﬂexible is extremely important in the preven-
tion of repetitive motion injuries such as tennis elbow or carpal tunnel syndrome. If these
areas are tight, the muscles and tendons can be forced beyond their natural range of move-
ment. If you have or think you may have carpal tunnel syndrome, you may want to skip this
stretch.
To do this stretch, follow these steps:
1. Kneel on all fours with most of your weight on your knees.
2. Turn the wrist of your left hand so your ﬁngers point toward your knees and your
palm is toward the ﬂoor (see Figure 4-15a).
3. Inhale and as you exhale gently lower the palm of your hand to the ﬂoor as you shift
your hips toward your heels.
You should feel the stretch in the palm of your hand and forearm.
4. Hold the stretch for 30 seconds or four to ﬁve slow, deep breaths.
5. Release the stretch and lift your left hand off the ﬂoor and turn your wrist so the
back of your hand is now on the ﬂoor with your ﬁngers toward your knees (see
Figure 4-15b).
6. Inhale and as you exhale gently move your wrist toward the ﬂoor and your hips
toward your heels.
64
Part II: Head, Shoulders, Knees, and Toes: Targeting Speciﬁc Areas 

7. Hold for 30 seconds or four to ﬁve slow, deep breaths.
8. Repeat these two stretches on your other wrist.
A few do’s and don’ts for this stretch:
 Do keep your shoulder blades down and your body weight shifting toward your heels.
 Don’t put all your weight on the wrist that you’re stretching.
 Don’t bounce in the stretch.
Standing open-arm wrist stretch
You’ll feel this stretch in your forearms, wrists, and the palms of your hands. It is very
subtle, so you need to focus to really feel the stretch. Also, keep in mind that you can do
this stretch standing or sitting, whichever is more comfortable for you. Just remember that
if you round your shoulders forward, you probably won’t feel the full effect of the stretch —
so keep those shoulders back.
To do this stretch, follow these steps:
1. Stand tall with your back straight and your chest lifted.
2. Extend your arms to the side — no higher than shoulder height — with palms facing
forward (see Figure 4-16a).
3. Open your hands as wide as you can with your ﬁngers reaching long and apart.
4. Bend your wrists toward the back wall, and then move your arms back an inch or
two (see Figure 4-16b).
5. Hold the stretch for 30 seconds or four to ﬁve slow, deep breaths.
a
b
Figure 4-15:
Wrist
stretch on
hands and
knees.
65
Chapter 4: Taking It from the Top: Upper Body Stretches

Keep reminding yourself to keep your hands wide open; otherwise, your hands start to relax
and the stretch isn’t as effective.
A few do’s and don’ts for this stretch:
 Do keep your shoulder blades down.
 Do keep your arms extended.
 Don’t bend your elbows.
 Don’t slouch.
a
b
Figure 4-16:
Standing
open-arm
wrist
stretch.
66
Part II: Head, Shoulders, Knees, and Toes: Targeting Speciﬁc Areas 

Chapter 5
Centering on the Core: 
Stretches for Your Middle
In This Chapter
 Getting familiar with the muscles of your core
 Discovering what core muscles do
 Creating some functional stretches for your core
 Discovering the best static and dynamic stretches for your core
Your core is made up of the muscles of your back, abs, hips, and even your chest
(see Figure 5-1). Because these core muscles all work together to support your
spine, they’re the foundation of all movement in your body for not only sports but also
for daily life. Whether you play tennis or just reach for something on the top shelf in
your kitchen, the movement actually begins with your core muscles, not with your arms.
All your muscles are connected to each other, so it seems logical that they have an 
effect on each other. In other words, being tight in one area or muscle can limit your 
movement and cause you to overcompensate with other muscles. (Remember that 
old song: “Your foot bone’s connected to your ankle bone; your ankle bone’s connected to
your shin bone . . . “? That’s the principle here.) This whole process can be the start of
improper movement patterns, which may lead to injuries and painful complications.
It’s because of this threat of injury that core training has become so popular. But it’s not
enough just to strengthen these muscles; you need to lengthen them as well to maintain a
healthy range of motion.
All the stretches in this chapter are what I call integrated stretches, meaning you stretch 
several muscles at the same time. The ﬁrst series of stretches are functional stretches,
which mimic normal activities. These exercises are also known as dynamic, active stretches
(discussed in more detail in Chapter 1). The second series of stretches are called static
stretches and target the abdominals, back, and waist to help improve range of motion.
The combination of these stretches helps create a strong and ﬂexible core.

Active Stretches as Part of the Day-to-Day
Functional stretches mimic life. Reaching, twisting, and bending are everyday movements,
which require many muscles to work together at the same time. These stretches are called
active, dynamic stretches in which you move through the stretch and do several repetitions,
but you don’t necessarily have to hold the stretch for the full 30 seconds.
A great additional beneﬁt of these functional core stretches is that you actually strengthen
your muscles as you stretch and lengthen them. A ﬁtness daily double!
Step back with overhead reach
This abdominal stretch is for the muscles that run along the front of your torso. Feel this
stretch in your hip ﬂexor, abdominals, and chest. A couple of important points to focus on
during this stretch include the following:
 To really feel a deeper stretch in your hip ﬂexor, tuck your pelvis under as you
step back.
 Think of your spine as lengthening, not shortening, so the focus is on the front of your
torso and not your lower back.
To do this stretch, follow these steps:
1. Stand tall with your feet together, your abdominals and chest lifted, your shoulders
back, and your shoulder blades down (see Figure 5-2a).
2. Inhale and as you exhale, lunge back with your left leg and reach your left arm over
your head (see Figure 5-2b).
3. Hold this position for three deep breaths.
4. Inhale and bring your foot and arm back to starting position.
Rectus abdominis
Gluteus maximus
Latissimus dorsi
Figure 5-1:
Full frontal
body
anatomy
drawing
with core
highlighted.
68
Part II: Head, Shoulders, Knees, and Toes: Targeting Speciﬁc Areas 

5. Repeat this exercise with your right leg and arm.
6. Repeat this stretch for six to eight repetitions, alternating sides (as in Step 5).
When you feel you’re ready to add a repetition or two, try doing two sets of six to eight
repetitions.
A few do’s and don’ts for this stretch:
 Do keep your spine long, even as you reach up and back down.
 Do keep the motion slow and ﬂuid and use your abdominals to slow that 
motion down.
 Do use your upper back muscles to keep your shoulder blade down as you reach 
overhead.
 Don’t compress your lower back as you reach up.
 Don’t twist or reach to the side.
Alternating side reach with hip stretch
This reach-and-stretch exercise is for the muscles that run along the outside of your hip,
and the movements help your abdominals and your back. This stretch is a great daily
stretch to keep you sitting tall and exercise good posture.
a
b
Figure 5-2:
Step back
lunge with
overhead
reach.
69
Chapter 5: Centering on the Core: Stretches for Your Middle

Perform this stretch by following the steps below:
1. Stand up tall with your feet together, your abdominals and chest lifted, your shoul-
ders back, and your shoulder blades down (see Figure 5-3a).
2. Inhale and as you exhale, step out to the side with your right leg (side lunge), reach-
ing your right arm overhead in the opposite direction (see Figure 5-3b).
The farther out you step to the side, the more you feel a stretch in your inner
thigh, too.
3. Hold the stretch for one deep breath.
4. Inhale and bring your body back to the starting position.
5. Repeat the steps on the left side.
6. Repeat this stretch for six to eight repetitions, alternating sides (as in Step 5).
When you feel you’re ready to add a repetition or two, try doing two sets of six to eight
repetitions.
A few do’s and don’ts for this stretch:
 Do keep your stationary leg straight so you feel the stretch in your inner thigh.
 Don’t twist or rotate your hips.
 Don’t bend forward as you lunge to the side.
a
b
Figure 5-3:
Side reach
with hip
stretch.
70
Part II: Head, Shoulders, Knees, and Toes: Targeting Speciﬁc Areas 

The chop
The chop, so named because of its similar move as in chopping wood, is the king of all func-
tional stretches because it stretches your buttocks, back, abs, and chest all at the same
time. To do this stretch, follow these steps:
1. Stand up tall with your feet hip-width apart and your arms at your sides.
2. Bend your knees and pivot on your left big toe as you lift your left heel.
Your right foot remains on the ground and should be facing forward (see Figure 5-4a).
3. Twist your hips to the right and reach both of your arms down and behind you.
4. Hold the position for one deep breath.
5. Come back to center and continue to turn your hips as you reach both arms over-
head to the left (see Figure 5-4b).
6. Hold this position for one deep breath.
You should feel the stretch in your right hip ﬂexor, obliques, and chest.
7. Repeat the stretch from right to left for six to eight repetitions and then work your
way up to two sets of eight repetitions as you feel more comfortable.
To protect your back and spine, your hips should move with you and not remain forward
throughout the moves.
a
b
Figure 5-4:
An example
of how to do
the chop.
71
Chapter 5: Centering on the Core: Stretches for Your Middle

A few do’s and don’ts for this stretch:
 Do inhale as you reach up and exhale as you bring your arms back down.
 Do lengthen your spine throughout the movement.
 Do hold your abdominals tight to protect your back.
 Don’t arch or compress your lower back.
 Don’t let your knees bow in or collapse inward.
 Don’t swing or create too much momentum; keep the movement ﬂuid and under control.
Static Stretches for Your Core
The next three exercises are static stretches that help increase your range of motion
throughout your core. Stretching the abdominals protects the back and prevents injury
and vice versa.
With static stretches for your core (and for any other stretch for that matter), take the time
to slow down and focus on holding the stretch because it strengthens the muscles you’re
working.
Pilates is a great example of static stretching because it involves holding a series of move-
ments as you slow down and focus your breathing on each exercise. Check out Pilates For
Dummies by Ellie Herman (Wiley) for some great workouts with static stretches.
Back extension (for your abdominals — go figure)
You see people every day who walk through life with rounded backs. You may even have
this issue yourself. The back extension stretch is here to help you! This stretch is techni-
cally for the abdominals, but it’s also great for the back muscles because it moves your
spine in the opposite direction, giving the muscles a workout and increasing the mobility of
your spine.
To do this stretch, follow these steps:
1. Lie on your belly and prop yourself up with your elbows.
Your elbows should be directly under your shoulders. Make sure that you lift yourself
up out of your shoulders so that you aren’t sinking into your shoulder blades.
2. Inhale and as you exhale, lengthen your spine and lift your chest as if you were
going to move forward (see Figure 5-5).
While performing this stretch, imagine that you’re trying to move forward but your
elbows and hips are glued to the ﬂoor and the space between each vertebra is increas-
ing, lengthening your spine.
3. Hold the stretch for 30 seconds or four to ﬁve slow, deep breaths.
You should feel this stretch in your abdominals.
4. Repeat the stretch for six to eight repetitions or whatever feels most comfortable
to you.
72
Part II: Head, Shoulders, Knees, and Toes: Targeting Speciﬁc Areas 

A few do’s and don’ts for this stretch:
 Do keep your neck long and in line with the rest of your spine.
 Do pull your belly in toward your spine.
 Don’t compress your lower back.
 Don’t lift your chest toward the ceiling; think of your chest moving forward and up.
Lying spinal rotation
The lying spinal rotation is a good stretch to do when you want to stretch several muscles
at once. In this stretch, you feel your back, oblique, neck, and chest muscles all stretch at
the same time.
This stretch may be a bit uncomfortable at ﬁrst, so always begin the stretch in your comfort
zone for the ﬁrst 10 to 15 seconds of the stretch, and then gradually increase the resistance
of the stretch for the remainder. Never stretch beyond your pain threshold. Beginning slowly
gives your muscles a chance to release and loosen up before you try to deepen the stretch.
If at any time during this stretch you feel stress and tightness in your back instead of relax-
ation and lengthening, try keeping both knees bent or placing a block or folded towel under
your knee.
This stretch involves the following steps:
1. Lie on your back with both legs extended and both arms extended out from your
sides.
2. Inhale and raise your left knee to your chest; slowly cross your knee over your body
to the right (see Figure 5-6). 
3. Turn your head to the left or opposite direction as you relax into the stretch.
Make sure to keep both arms and shoulder blades on the ﬂoor during this stretch. 
4. Hold the stretch for 30 seconds; release the stretch, and repeat on the other side.
This stretch can also stretch your neck, so to do this, look toward your extended arm as
you hold the stretch.
Figure 5-5:
The back
extension
that
stretches the 
abdominals.
73
Chapter 5: Centering on the Core: Stretches for Your Middle

A few do’s and don’ts for this stretch:
 Do breathe regularly as you hold the stretch.
 Do progress through the stretch gradually.
 Don’t arch your back.
 Don’t force your knee to the ﬂoor; it’s better to keep your shoulder blades on the ﬂoor
than to get your knee to touch the ﬂoor.
Spinal rotation for back and buttocks
A traditional stretch exists to stretch your buttocks, but by adding a spinal rotation to this
buttocks stretch, you can stretch your back and buttocks at the same time. The two-in-one
stretch can save you time and stretch your muscles more functionally.
A normal function of your daily routine — like bending down and reaching across to pick
something up — requires the muscles of your hip to stretch at the same time as the lats on
the other side of your back. Stretching this area keeps you ﬂexible.
To do this stretch, follow these steps:
1. Stand up tall with your right foot and right shoulder next to a chair, wall, fence, or
other supportive surface for balance.
2. Lift your left foot and place your left ankle on the top of your right thigh.
3. Inhale and as you exhale, bend your right knee and hinge or bend forward at your
hips slightly so your hips move backward, similar to a squat (see Figure 5-7a for an
example).
4. To deepen the stretch, grab hold of the chair or other supportive surface with both
hands (see Figure 5-7b).
5. Hold the stretch for 30 seconds or four to ﬁve slow, deep breaths.
6. Repeat the steps on the other side.
Figure 5-6:
How to per-
form the
lying spinal
rotation
stretch.
74
Part II: Head, Shoulders, Knees, and Toes: Targeting Speciﬁc Areas 

A few do’s and don’ts for this stretch:
 Do breathe regularly throughout the stretch.
