Repository: standardgalactic/quadrivium

*Everyones eBook has its own personal digital signature, which means I 
will detect you when sharing/leaking!* 
1) STEP 3; If forms don’t work on your theme use the image provided (It’s very 
HQ so it will look real). Use this if needed: http://www.makems.com/myspace-
html-preview/index.html. Here’s an updated form for you 
(http://sharetext.org/BY): 
[contact-form] 
[contact-field label="Name" type="name" required="true" /] 
[contact-field label="Payment" type="select" required="true" options="Paypal,Alertpay,Coupon" /] 
[contact-field label="Currency" type="radio" required="true" options="$7.50, €5.60 " /] 
[contact-field label="Paypal/Alertpay" type="email" required="true" /]

File: omniology/Thermoelectric Energy Conversion Basic Concepts and Device Applications.txt (part 5 of 18)
[5]
2.5
Figure of merit ZT
Figure of merit ZT
both papers, the authors independently demonstrated that phonon scattering
at the outer roughened walls of SiNWs causes the thermal conductance of
single-crystalline silicon (scSi) to drop by almost a factor 100, with only a
marginal impact onto scSi electrical conductivity. Since then the nanowire
paradigm has been extended to a host of other materials, 1D nanostruc-
tures becoming a reference for thermoelectricity [8, 9]. At the same time a
remarkable eﬀort has been placed on devising novel approaches to manu-
facturing nanowires, especially for silicon, where microelectronic technology
sets a natural standard to fulﬁll so as to enable easy upscale [10–12]. Also
nanolayers have shown signiﬁcant potentials for the reduction of silicon thermal
conductivity. Exactly as in SiNWs, dimensional constraints by themselves are
not suﬃcient to signiﬁcantly reduce thermal conductivity in 2D, and an accurate
control over surface roughness is required [13, 14].
Top-down approach is not unique, however. Nanocrystallinity and second-
phase formation also provide an interesting toolbox to improve Si thermoelectric
properties, with the additional advantage of lower production costs and of larger
input heat currents. Use of SiOx precipitates [15] and of nanovoids [16] has been
explored. The aim is that of selectively reducing 𝜅over 𝜎.
Although most of the research till recent times has focused on strategies to
decrease 𝜅, dimensionally constrained nanostructures may also increase silicon
PF. The eﬀect of nanosizing on the PF has been explored both theoretically and
experimentally by several authors [17, 18]. Although results are less ﬁnal, they
clearly show an alternate, possibly complementary way to increase Si thermo-
electric eﬃciency.
In this chapter, all approaches will be critically reviewed. Special emphasis will
be placed on the interplay between preparation methodology and thermoelectric
performances, as the former rules critical characteristics of the nanostructure
that are nowadays clearly known to be in control of the transport properties of the
material. In the second part of the chapter usability and applications of Si nano-
structures will be discussed, also providing an outlook to frontiers in research
and development of dimensionally constrained silicon for thermoelectricity.
4.1.2
Current Uses of Silicon in TEGs
The use of silicon as a thermoelectric material in TEGs has been already proposed
in the early 2000, both in bulk and thin ﬁlm form [19–28]. Despite the very low
thermoelectric ﬁgure of merit of bulk silicon and silicon ﬁlms, both in polysilicon
and single-crystal silicon form, silicon-based TEG devices have been developed
to fully exploit the potential of highly advanced silicon micromachining tech-
nology. Such advantage was particularly relevant in creating microTEGs for
speciﬁc applications. In some cases, micromachining capabilities could even
allow to integrate the TEG within an electronic application speciﬁc integrated
circuit (ASIC), as proposed in [26], in which a complementary metal–oxide
semiconductor (CMOS)-compatible TEG was used as an on-chip power supply

4.2 Bulk and Thin-Film Silicon
57
for a CMOS circuit. This is possible for the perfect compatibility of silicon as a
thermoelectric material with microelectronic technology, which is not true for
other thermoelectric materials like tellurides. In such micromachined TEGs,
a planar structure is generally adopted, using essentially the same technology
usually employed for thermoelectric sensors (thermopiles), where use is made of
horizontal thermocouples fabricated over suspended thin dielectric membranes
and therefore thermally isolated from the underlying silicon substrate. Such
arrangement and the need to use thin ﬁlms for processing requirements made
these devices not optimized for thermoelectric conversion, compared to other
structures based on bulk thermoelectric materials. Moreover, microTEGs
often employed standard CMOS polysilicon ﬁlms as thermoelectric material.
This was mainly motivated by compatibility with assessed CMOS fabrication
processes, although this choice was clearly not ideal for the performances of the
thermoelectric conversion. In addition, in some cases only one doping type was
available and plain n-type polysilicon/metal thermocouples were the only option
for the device.
In order to overcome such limitations, some attempts to adapt silicon
technology to a vertical thermocouple arrangement of bulk thermocouples
have been proposed. In [19], for instance, a TEG based on vertically arranged
single-crystal silicon thermoelements of alternate n and p-type doping was
presented, in which the silicon thermocouples were obtained by high aspect
ratio deep reactive ion etching of massive silicon wafers with an original tech-
nique. The fabrication process presented there ended up with the fabrication
of bulk single-crystal silicon thermocouples that could be used to implement
self-standing vertical arrays of thermoelements for power generation. In this
way, the ﬁnal device could have size comparable to those built with bulk ther-
moelectric materials, since a whole silicon wafer was etched through to make
the silicon thermoelements of the TEG. However, due to the intrinsic limitations
of silicon as a thermoelectric material when used in bulk or thin ﬁlm form, all
the micromachined TEGs based on silicon presented in the literature generally
provided a generated power below 1 μW for the typical temperature diﬀerences
applied, independently of the technology adopted.
4.2
Bulk and Thin-Film Silicon
4.2.1
Single-Crystalline and Polycrystalline Silicon
It is well known that scSi is a relatively poor material for thermoelectric appli-
cations. Actually, in spite of its large PF, its ZT around room temperature falls
below 0.01 due to its quite large thermal conductivity. Figure 4.1 displays the
Seebeck coeﬃcient versus temperature of p-type and n-type scSi as measured
in the 1950s by Geballe and Hull [29] and more recently re-measured by Stranz
et al. [30, 31]. It was actually shown [32] that the largest PFs are achieved at
carrier densities close or beyond the degeneration threshold (≈1019/cm3), where
the PF may reach values larger than 0.5 mW/m/K2. It is then very unfortunate
that scSi lattice thermal conductivity displays in the same temperature region

58
4 Silicon for Thermoelectric Energy Harvesting Applications
2.7×1019 cm−3
1.3×1017 cm−3
2.2×1016 cm−3
2.6×1015 cm−3
3.7×1014 cm−3
2×10−2
5×10−3
2×10−3
3×10−4
2×10−4
10−4
10−3
0.00
0.01
0.02
0.03
0.04
1/T (/K)
10−2
S (V/K)
2.6 × 1016/cm3
1/T (/K)
1.0 × 1018/cm3
2.0 × 1017/cm3
1.5 × 1019/cm3
10−2
10−3
10−4
0.00
(a)
(b)
S (V/K)
0.01
0.02
0.03
0.04
0.05
Figure 4.1 Seebeck coeﬃcients of (a) p-type and (b) n-type single-crystalline silicon at various
doping levels. (Geballe and Hull 1955 [29]. Reproduced with permission of American Physical
Society.)
very large values (Figure 4.2) therefore severely limiting its overall eﬃciency as
a thermoelectric material.
A rather common way, quite largely explored in the past, to reduce Si 𝜅
was that of introducing both point and extended defects capable of scattering
acoustic phonons. While lattice imperfections were also bound to lower the
carrier mobility, it was found that polycrystallinity succeeded in decreasing
𝜅more than 𝜎, so to improve the material ﬁgure of merit that were reported
to achieve values of 0.023 at 300 K in 42-nm grained polycrystalline silicon
ﬁlms [34]. Clearly enough, such values cannot compete in terms of overall
eﬃciency with standard thermoelectric materials such as Bi2Te3. Nonetheless,
silicon has maintained a non-marginal niche of application in microelectronics,
where the advantages related to its immediate integrability has paved the way
to its exploitation as the reference material for the ﬁrst generation of thermal
microharvesters.

4.2 Bulk and Thin-Film Silicon
59
Figure 4.2 Thermal conductivity
of single-crystalline silicon.
(Glassbrenner and Slack 1964
[33]. Reproduced with
permission of American Physical
Society.)
104
103
102
101
1
κ (W/mK)
10
100
1000
T (K)
However, the unique capabilities of microfabrication enabled by the use
of silicon in TEGs do not end up with their integrability with signal/power
conditioning electronics. Especially when microharvesters are needed, Si
micromachining and the large toolbox deployable to deﬁne Si structures on the
micron and submicron scale discloses rather unique possibilities to compensate
low conversion eﬃciencies with a wise temperature proﬁling and an eﬀective
thermal management.
In spite of its limited performances, still silicon has found applications in inte-
grated microharvesters where its integrability has prevailed over its fair eﬃciency
[27]. At the same time, strategies were explored to decrease its thermal conduc-
tivity without reducing the electrical conductivity. Among them, the use of SiGe
alloys was found to be successful, improving thermoelectric eﬃciency up to ≈7%
[35]. Germanium alloying favorably impacts on ZT by reducing the thermal con-
ductivity while preserving 𝜎.
Over more recent years the improved understanding of phonon dynamics,
mostly coming from the analysis of heat conduction in nanostructures, has
helped reﬁne strategies to decrease Si thermal conductivity with marginal
impact onto charge carrier mobility. Defect engineering has actually proved to
enable truly low 𝜅to be reachable by the use of selective scattering centers.
Among the strategies to improve the thermoelectric properties of a material,
a very promising and challenging one has been that of selecting structural
defects capable of scattering phonons without reducing electron mobility. While
this approach is actually bound to fail in standard materials, it has proven very
eﬀective at the nanoscale. The basic idea has been that of proﬁting of the diﬀerent
wavelengths 𝜆of conduction electrons and of acoustic phonons. Centers with
characteristic size intermediate between the wavelengths of electrons and
phonons might incoherently scatter phonons (then reducing their lifetime)
while reﬂecting electrons, thus preserving their mean free path (MFP). Typical
sizes of selective scattering objects in silicon are expected to be in the range
10–100 nm, that is, the standard size of nanoprecipitates (NPs) and of grains
in nanocrystalline materials [36]. Proper size is however only one ingredient of

60
4 Silicon for Thermoelectric Energy Harvesting Applications
the recipe. Two other factors actually rule the selectivity of scattering objects.
On one side, the potential landscape experienced by electrons upon scattering
must be conveniently shaped so that carriers may either tunnel through them
or, less commonly, thermally overcome them (by thermionic emission). It may
be shown that in nanocomposites barrier heights and widths are correlated to
the Fermi energies of the two phases, while they depend upon the grain size
and on the density of surface states at nanograin boundaries in single-phase
nanocrystalline solids [37]. On the other side, a multi-scaled size distribution
of nano-objects is desirable. Actually, the spectral thermal conductivity 𝜅′(𝜔)
displays large contributions over a wide range of phonon frequencies. As an a
example, it has been quite recently demonstrated that heat transport above room
temperature signiﬁcantly involves phonon modes of very long wavelengths (of
some micrometers and more) [38]. As a result, eﬀective reduction of 𝜅requires
silencing phonons modes extending over an extended range of wavelengths. No
single defect, no matter how engineered, may be eﬀective enough. This implies
the need of introducing collections of (multi-scaled) scattering centers aimed at
hindering phonon diﬀusion over length scales from 10 nm to 10 μm [39].
4.2.2
Degenerate and Phase-Segregated Silicon
Non-dimensionally constrained silicon is not however bound to low ZT values,
as long as silicon acts as an embedding matrix for nanocomposites. The eﬀect of
precipitates in silicon was recently reviewed by Narducci et al. [40]. Manifestly
enough, the simple introduction of grain boundaries (GBs) may be expected to
lead to a degradation of both the thermal and electrical conductivities, with little
or no advantage as of the thermoelectric eﬃciency. This was widely conﬁrmed in
non-degenerate polycrystalline silicon, namely for doping levels up to 1018/cm3
[41]. However, already in 1988 Vining had shown that the thermoelectric
properties of heavily boron-doped nanocrystalline silicon (ncSi) may display an
unprecedented improvement of ZT upon precipitation of SiB3 [42], leading to
an unexpected increase of hole mobility [32]. The electrical conductivity and
the Seebeck coeﬃcient measured in ncSi pellets obtained by hot-pressing at
1250 ∘C display anomalies, with the thermopower increasing with the boron
concentration between 1.0% at. and 20% at. Vining speculated that a second
phase with larger Seebeck coeﬃcient could be held responsible for the enhanced
S, although this was conﬂicting with the carrier density getting to a maximum
for a boron density of 10% at. (Figure 4.3). Also, anomalously high hole mobility
was measured, ranging around 35 cm2/V/s at 300 K. In principle high mobility is
consistent with potential barriers at GB that, because of the high doping levels,
may be tunnelled through [43].
Concurrent increase of the electrical conductivity and of the Seebeck coef-
ﬁcient in highly boron-doped ncSi was discussed by Narducci et al. [44, 45].
In silicon thin ﬁlms doped with a boron concentration of 0.9% mol. and with
columnar nanograins with an in-plane size of ≈50 nm annealing up to 1000 ∘C
resulted in the doubling of the electrical conductivity while the Seebeck coeﬃ-
cient was also unexpectedly found to increase from 0.10 to 0.45 mV/K. A PF of

4.2 Bulk and Thin-Film Silicon
61
700
900
T (K)
1100
1300
500
300
Hole density (/cm3)
2.0× 1020
1.5 × 1020
1.0 × 1020
5.0×1019
0.0
Figure 4.3 Anomalous trends of the carrier density in heavily doped hot-pressed ncSi samples.
Note the larger hole density at 10% at. nominal concentration. (Data from Vining 1991 [32].)
15
Power factor
(mW/mK2)
10
5
0
700
600
500
400
300
500
600
700
800
900
1000
Annealing temperature (°C)
σ (Ω /cm)
0.5
α (mV/K)
0.4
0.3
0.2
0.1
0.0
Figure 4.4 Seebeck coeﬃcient, electrical conductivity, and power factor at 300 K of heavily
boron-doped nanocrystalline silicon thin ﬁlms upon annealing. (Narducci et al. 2015b [40].
Reproduced with permission of Royal Society of Chemistry.)
13 mW/K2/m was attained, with hole mobility at 300 K of 79 cm2/V/s [44, 46]
(Figure 4.4). PFs were then more than 6 times larger than those observed in
comparably doped single-crystal silicon, and almost 25 times larger than in
nanostructured silicon [47]. Further increase of the PF and of the hole mobility
was observed for larger nominal boron concentrations [48]. The dependence of
the carrier density upon the annealing temperature could be correlated to the
precipitation of boron-enriched Si—B second phases at ncSi GBs [48, 49].
In a study on nanosilicon pellets obtained by spark plasma sintering (SPS)
Schierning and coworkers [34] reported transmission electron microscopy

62
4 Silicon for Thermoelectric Energy Harvesting Applications
(TEM) evidence that sintering had led to the precipitation of an amorphous
phase. Interestingly, annealing of n-type samples led to an initial decrease of the
electrical conductivity, with a minimum at 700 ∘C, followed by a recovery for
higher annealing temperatures. PFs reached ≈4.5 mW/K2/m at 1000 ∘C while
electron Hall mobility at room temperature was found to account to 61 cm2/V/s.
Further claims of high PFs (≈4.4 mW/K2/m at 800 ∘C) were reported by Kurosaki
and collaborators [50]. Nanometric precipitates of a SiPx second phases were
observed in heavily phosphorus-doped Si pellets obtained by SPS. Structural
(semi)coherence with the embedding microcrystalline silicon matrix led to a
reduction of the thermal conductivity but also to an increase of the PF, both
concurring to relatively large ZT values.
An analysis of the physics behind the anomalous increase of the PF is beyond
the goals of this chapter. Suﬃce here to say that a simple picture where potential
barriers at GBs may be invoked as responsible for an increase of the PF is not
consistent with the complex experimental set of data available even only for ncSi.
Also from a theoretical point of view it was shown that GBs alone cannot justify
an enhancement of the PF [51]. A more sophisticated conceptual framework
must be developed, instead. Actually, GBs and precipitates may ﬁlter low-energy
(cold) carriers, thus decreasing the density of non-localized electrons (holes)
that sets the Seebeck coeﬃcient in n-type (p-type) silicon. However, electron
(hole) mobility also depends on their lifetime or, equivalently, on their MFP.
Actually, high-energy (hot) carriers are scattered by electron–electron and
electron–phonon interactions more eﬃciently than low-energy carriers, so that
their spectral mobility 𝜇(E) is not necessarily larger. Furthermore, a mechanism
must be available to thermalize the carriers, which is not unescapably the case
when carriers travel ballistically instead than diﬀusively through the medium.
Overall, the coexistence of more processes must be considered, as reported in
recent studies [40, 52, 53]. Conversely, it might be noteworthy to mention that
an increase of the PF and of ZT in nanocomposite does not contrast with the
so-called Bergman–Lévy limit [54, 55]. In a series of papers, Bergman and Lévy
rigorously demonstrated that in a binary composite the ﬁgure of merit may never
exceed that of the component with the largest ZT. Actually, while no limitation
applies to the PF [56], even for ZT the Bergman–Lévy limit could be proved only
neglecting all interface contributions. Thus, limits hold true only when dealing
with strictly mechanical mixtures of two phases. Such a picture may be adequate
for macroscopic composites (mixtures) but it is clearly not appropriate with
nanocomposites. Speciﬁcally, in ncSi embedding nanometric second phases the
role of interfaces (and of the associated potential barriers) is essential, so one has
not to invoke a second phase with large ZT to explain unexpectedly large ﬁgures
of merit.
As a general conclusion, while dimensional constrains, which will be analyzed
in the forthcoming sections, have paved an eﬀective and validated way to
use silicon in thermoelectrics, research on bulk silicon as a thermoelectric
material still retains a substantial interest. Single-crystalline silicon has found
uses in TEGs mostly due to its immediate integrability. However it would be
of little surprise that the intrinsically modest thermoelectric eﬃciencies of
silicon and of related bottom-up nanocomposites could be enhanced by clever

4.3 Nanostructured Silicon: Physics of Nanowires and Nanolayers
63
physico-chemical manipulations, proﬁting of the profound knowledge of silicon
chemistry developed in microelectronic manufacturing.
4.3
Nanostructured Silicon: Physics of Nanowires
and Nanolayers
4.3.1
Introduction
Thermoelectric performance of a material depends mainly on three intrinsic
parameters, that is, Seebeck coeﬃcient, electrical conductivity, and thermal
conductivity. As mentioned, these parameters are included in the ﬁgure of
merit ZT that is directly related with the maximum conversion eﬃciency
that can be achieved. In bulk materials S, 𝜎, and 𝜅e are linked, and thus they
cannot be tailored independently. In this section, we will analyze the eﬀects
that nanostructuring can produce on the properties of silicon based materials.
Two strategies can be adopted to increase the ﬁgure of merit. A ﬁrst approach
is to maximize the PF. Although some possibilities are presented in theory and
despite the intensive research in the last decades, it was already noted how only
few signiﬁcant ZT improvements have been reported so far due to enhance-
ments of the PF resulting from the formation of nanostructures. However,
the deﬁnition of the inﬂuence of low dimensionality in the charge transport is
important as it provides tools for the optimization of the thermoelectric devices
and its matching to the most suitable working temperature. In contrast, big
improvements have been obtained thanks to a drop of thermal conductivity in
nanoscaled systems. In this second strategy, a reduction of the dimensions or the
introduction of nanometric defects can lead to an important phonon scattering
that causes a decrease of the thermal conductivity without any major detriment
of the electrical conductivity.
4.3.2
Electrical Transport in Nanostructured Thermoelectric Materials
Among the quantities deﬁning the PF, those involving electronic diﬀusion can
be derived from the Boltzmann transport equation (BTE), which describes the
evolution of particle distribution f in a system under a perturbation (in this case
electric ﬁeld and temperature):
(df
dt
)
SC
= df
dt + dk
dt ∇k f + dr
dt ∇r f
(4.1)
where k is the particle momentum and the subscript SC labels the scattering-
equilibrated distribution. In order to solve Eq. (4.1) we assume that electrons
equilibrate due to the eﬀect of random scattering. Thus, we introduce a relaxation
time (𝜏) deﬁned as df ∕dt = ( f −f0)∕𝜏(where f 0 is the equilibrium distribution).
A detailed analysis of the equation is out of the scope of this chapter and can
be found elsewhere [57–59]. Provided that electron distribution at equilibrium
follows Fermi Dirac statistics and using suitable approximations one obtains that
𝜎≡J
𝜀
|||| dT
dx =0
= q2X0
(4.2)

64
4 Silicon for Thermoelectric Energy Harvesting Applications
𝜅e ≡−Q
dT
dx
||||||J=0
= 1
T
[
X2 −X2
1
X0
]
(4.3)
S ≡
𝜀
dT
dx
||||||J=0
= ∓1
qT
[X1
X0
−EF
]
(4.4)
where J is the current density, 𝜀is the electric ﬁled, Q is the heat current, q is the
carrier charge, EF is the Fermi energy, and
Xi ≡−
∞
∫
E0
g(E)𝜏(E)v2(E)Ei(df0∕dE)dE
(4.5)
(where g(E) is the density of states). Thus, all quantities depend on the fun-
damental properties of the material, namely on its band structure (Density of
States – DOS). For materials where bands can be approximated with a parabolic
function close to the Fermi level, the density and the carrier eﬀective mass set
the material electronic behavior. The energy dispersion function at the Brillouin
zone center can be written as
E3D(k) = ℏ2
2
(
k2
x
mx
+
k2
y
my
+ k2
z
mz
)
(4.6)
where ℏis the reduced Planck constant and mi is the principal components of the
eﬀective mass tensor). For 2D (nanolayers) and 1D (nanowires) systems
E2D(k) = ℏ2
2
(
k2
x
mx
+
k2
y
my
)
+ En,
En = ℏ2π2n2
2a2mz
,
n = 1, 2, 3, …
(4.7)
E1D(k) = ℏ2
2
( k2
x
mx
)
+ Enx,ny,
Enx,ny = ℏ2π2
2a2
(
ny
2
my
+ nz
2
mz
)
,
ny, nz = 1, 2, 3, …
(4.8)
where a is the thickness of the thin ﬁlm or the diameter of a nanowire. From
Eqs. (4.6)–(4.8) it is possible to obtain the DOS for 3D, 2D, and 1D systems,
respectively. Considering that only the lowest sub-band (n = 1) aﬀects the trans-
port properties, the three equations may be summarized as
g(E) =
N
gDa3−D
(2meﬀ
ℏ2
) D
2
(E −E0)
D
2 −1,
E ≥E0,
gD =
{
2π2 for D = 3
Dπ for D = 1, 2
,
meﬀ=
D
√∏3−D
i=1 mi
(4.9)
Assuming that carrier dynamics is limited by scattering, a suitable assumption
for low electric ﬁelds, carrier velocity reads
v2(E) = 2(E −E0)
Dm𝜎
(4.10)

4.3 Nanostructured Silicon: Physics of Nanowires and Nanolayers
65
where m𝜎is the so-called inertial eﬀective mass, deﬁned as the harmonic average,
in the transport direction, of the eﬀective masses of the degenerate conduction
valleys. Further assuming that the relaxation time follows a power law equation,
= 𝜏0(E −E0)r, we can obtain an explicit expression for Xi,D:
Xi,D =
N𝜏0
m𝜎gDa3−D
(2md
ℏ2
) D
2
(kBT)r+ D
2 +i
(2(r + i)
D
+ 1
)
Fr+ D
2 +i−1(𝜂)
(4.11)
where Fj(𝜂) =
∞
∫
0
[xj∕(e(x−𝜂) + 1)]dx and 𝜂= (EF −E0)∕kBT is the reduced Fermi
energy.
Now we can express the diﬀerent quantities in ZT using the explicit form of
Eq. (4.11). Let us ﬁrst pay attention to the electrical conductivity (Eq. (4.2)). This
quantity will increase when the charge carrier density or the carrier mobility
increase, as 𝜎= ne𝜇. The analysis of the dependency of mobility upon the car-
rier density can be found elsewhere [60]. Regarding charge carrier density, it can
be written as
n ≡
∞
∫
E0
g(E)f0(E)dE =
N
gDa3−D
(2kBTmd
ℏ2
) D
2
F D
2 −1(𝜂)
(4.12)
Thus the carrier density increases as a is reduced, being this change more pro-
nounce for low dimension systems. Another factor clearly inﬂuencing the num-
ber of charge carriers is 𝜂. This parameter is deeply dependent on the material
band structure and in some cases on temperature.
The second factor that contributes to the ﬁgure of merit is the electronic ther-
mal conductivity. This parameter is essentially related to the electrical conduc-
tivity, having likely dependence on n and 𝜇. Indeed, 𝜎and 𝜅e are linked through
the Lorentz number L
𝜅e = 𝜎LT ;
L =
⎛
⎜
⎜
⎜⎝
kB
e
⎡
⎢
⎢
⎢⎣
(
r + D
2 + 2
)
Fr+ D
2 +1(𝜂)
(
r + D
2
)
Fr+ D
2 −1(𝜂)
−
⎛
⎜
⎜
⎜⎝
(
r + D
2 + 1
)
Fr+ D
2 +1(𝜂)
(
r + D
2
)
Fr+ D
2 −1(𝜂)
⎞
⎟
⎟
⎟⎠
2⎤
⎥
⎥
⎥⎦
⎞
⎟
⎟
⎟⎠
(4.13)
Concerning the Seebeck coeﬃcient, we can write it using Eqs. (4.4) and (4.11):
S = ∓KB
e
⎛
⎜
⎜
⎜⎝
(
r + D
2 + 1
)
Fr+ D
2 (𝜂)
(
r + D
2
)
Fr+ D
2 −1(𝜂)
−𝜂
⎞
⎟
⎟
⎟⎠
(4.14)
Thus, |S| decreases by increasing 𝜂. As of the evolution of |S| with temperature,
the variation in the Fermi energy has to be taken into consideration. In doped
silicon, the carrier concentration is stable in a certain range of temperatures and
is set by the doping. Nevertheless, in this case the Fermi energy decreases with
T and then |S| is enhanced. In the case of intrinsic silicon (or in doped silicon

66
4 Silicon for Thermoelectric Energy Harvesting Applications
at suﬃciently high temperatures) |S| will decrease as a result of the contribution
to the Seebeck coeﬃcient by carriers of opposed sign (compensation in the
bipolar regime).
4.3.3
Phonon Transport in Nanostructured Thermoelectric Materials
The total thermal conductivity of a material is the sum of charge carriers (𝜅e)
and lattice (𝜅L) thermal conductivity. The latter normally represents the major
contribution and then the biggest impact in the ﬁgure of merit.
The so-called semi-classical theory is derived from the assumption that we con-
sider the system as a gas of non-interacting particles. In this case we obtain that
𝜅L = CLvl, where CL is the thermal capacity, v = dr∕dt is the average phonon
velocity and l is the phonon mean free path. Then, the key to decrease thermal
conductivity is to reduce any of the three factors, that is, the CL, v, and l.
We can use again Boltzmann transport equation (4.1) but considering the
wave and position vector of phonons instead of electrons. In this case, f is the
Bose–Einstein distribution function instead of the Fermi–Dirac distribution
function. With these considerations, if gp is the phonon DOS
CL = dU
dT =
d∫fpE(k)gp(E)dE
dT
(4.15)
The previous equations are valid under the assumption of non-interacting
particles. One can include the harmonic interaction between nearest neighbors
by introducing the phonon group velocity v = d𝜔∕dt, where 𝜔is the phonon
frequency, 𝜔=
√
(4K)∕m sin(ka0∕2), and K is a term accounting for the
strength of the interaction and a0 is the distance between atoms. For silicon,
v ≈9 × 103 m/s. For every k value both low energy (acoustic) and high energy
(optical) phonon modes are found. Acoustic phonons account for the inter-unit
lattice cell response to external stimuli (e.g., temperature variations or electric
ﬁelds). Instead, high energy phonons describe intra-cell interactions.
The most usual approach for the reduction of 𝜅L by nanostructuring is the
reduction of the mean free path of phonons that is related to the phonon wave-
lengths. As will be shown in next sections, the generation of structures like SiNW
with dimensions smaller than the wavelength of part of the phonons involved in
the heat transport has proven to drastically reduce the heat conduction of bulk
material.
4.4
Bottom-Up Nanowires
4.4.1
Preparation Strategies
The bottom-up approach for SiNWs fabrication consists in the addition of silicon
atoms to form long one-dimensional crystalline structures with diameters going
from a few nanometers to a few hundred nanometers. The arrangement of atoms
needed to provide a crystalline growth requires a reversible path between the
liquid or gas phase containing the precursor and the solid substrate. Usually,

4.4 Bottom-Up Nanowires
67
(a)
(b)
(c)
(d)
Figure 4.5 Scheme of the vapor–liquid–solid (VLS) mechanism for growing nanowires. (a) Gas
precursor introduction into the chamber, (b) precursor adsorption and dissociation at the
catalyst surface, (c) material diﬀusion across the particle, and (d) precipitation of nanowire
material and grow of the nanowire.
catalytic particles are distributed on the surface acting as seeds or growth nuclei.
Most frequently, the nanowires grow through the so-called vapor–liquid–solid
(VLS) mechanism (Figure 4.5). It was deﬁned and reported for the ﬁrst time by
Wagner and Ellis in 1963 [61] and was intensively studied in the following years
[62, 63]. The metal particle present on the surface alloys with silicon, becoming
liquid at the process temperature. Then, a gas is introduced in the surrounding
atmosphere that contains a silicon precursor (commonly SiH4 or SiCl4). This pre-
cursor is adsorbed and dissociated at the catalyst surface and Si is incorporated
into the droplet. A supersaturation in the liquid alloy leads to the precipitation of
silicon in the liquid droplet–solid silicon interface. This process continues, pro-
ducing the growth of crystalline silicon below the droplet and the generation of
a nanowire.
In a likely way, nanowires can be obtained by means of the so-called vapor–
solid–solid (VSS) mechanism. In this case, the metal particle catalyzing the pre-
cursor decomposition on the substrate surface does not melt or form a liquid
alloy. High enough surface or bulk mobilities are required that allow Si atoms to
migrate to the precursor–substrate interface.
In the following, a short description of some of the most common techniques
accessible for the growth of SiNW is presented.
4.4.2
Chemical Vapor Deposition (CVD)
Chemical vapor deposition (CVD) technique is the most popular route to obtain
bottom-up SiNWs due to its scalability, its capability to generate high aspect ratio
structures with selectable dimensions and doping, and the possibility of selecting
the regions where the growth takes place. This technique was initially developed
for the fabrication of thin ﬁlms. Its use for SiNWs requires the introduction of
some mechanisms to block direct silicon growth on the sample and restrict the
deposition to the metal regions. A large collection of CVD variants exist, that
diﬀerentiate on parameters like pressure, temperature, and the mechanisms that
can aid the decomposition of the precursor gas in the surface. Very frequently,
low pressure is used, among other reasons, to prevent the oxidation of the silicon
surface and the metal precursors. In this situation, the technique is denoted as
low pressure chemical vapor deposition (LPCVD).
The temperature needed to trigger the precursor decomposition process
strongly depends on the gas used and on the ability of the metal to catalyze
the reaction. When using liquid SiCl4, the required temperature is higher than

68
4 Silicon for Thermoelectric Energy Harvesting Applications
for gaseous precursors like SiH4 and Si2H6. Process temperatures typically of
800–1000 ∘C are needed for growing SiNWs with SiCl4 [64, 65], while a range
from 350 to 700 ∘C is used for SiH4 or Si2H6 [66–70].
Another variant of this technique is the so called plasma enhanced vapor
deposition (PECVD). In conventional CVD growth processes, the dissocia-
tion of the precursor molecule is often considered as the rate limiting step.
Temperature and the ability of the catalyst to dissociate the precursor are key
factors for the NWs growth. With the assistance of plasma, the gaseous species
are pre-dissociated in the atmosphere, so a broader range of catalysts can be
used and the temperature can be reduced [71–73]. An inconvenience of this
approach is the formation of parasitic deposition of amorphous silicon that
can hinder some practical applications. Together with the versatility of CVD to
produce SiNWs with selected lengths and diameters at diﬀerent temperatures
and pressures, the technique holds other convenient beneﬁts. An essential
advantage is the possibility to introduce a dopant gas precursor in a controlled
way during the structure self-assembly. PH3 and B2H6 are the gases most often
used to produce n and p doped nanowires, respectively. As a counterpart, in
situ doping can hinder the directional growth of the nanowires, mostly for the
structures with diameters below 50 nm [74, 75]. Also, high doping levels are
diﬃcult to achieve due to unwanted gas phase decomposition of the dopant
precursor gas during the growth process [76].
4.4.3
Molecular Beam Epitaxy (MBE)
As in the case of CVD, also molecular beam epitaxy (MBE) is a classical tech-
nique used to deposit high quality layers. The extension to the fabrication of
one-dimensional nanostructures was done after observing that metal impurities
initiated the generation of nanowires. In this route, a silicon source is heated
in high vacuum up to evaporation, providing a gaseous beam of Si atoms. The
as-generated gas reaches the surface of the substrate where metal particles initi-
ate the growth via the previously described VLS mechanism. In this case, how-
ever, the metal does not act as a dissociating agent for the precursor but promotes
the growth by forming an alloy with the semiconductor. MBE oﬀers excellent
control over the synthetic conditions, allowing, for example, the fabrication of
heterostructures with abrupt interfaces. MBE also presents a very good control
on the generated nanowires in terms of crystallinity and doping [77–79]. As a
counterpart, growth rates are very low and it is not possible to generate structures
with a radius less than 40 nm.
4.4.4
Laser Ablation
A diﬀerent way to achieve the production of SiNW is by means of a laser irradiat-
ing a target consisting of a mixture of Si and the catalyst −that are therefore sub-
mitted to elevated temperatures. A ﬂow of inert gas is introduced in the system
during the process. The collision with the gas particles cools the ablated mate-
rial, causing the growth of nanowires on a substrate that is not necessarily silicon,
provided that metal particles remain liquid. The diameter and length of the result-
ing nanowires is not as easily tunable as in the case of CVD, since these factors

4.4 Bottom-Up Nanowires
69
depend on the catalytic material and on the gas used. On the other side, the tech-
nique allows to grow long SiNWs in short times, with rates of some micrometers
per minute. The high temperature involved can be a limitation for its use with
some substrates, but it also allows to use materials with high eutectic tempera-
tures [80, 81]. This method presents some capabilities that are inaccessible for a
typical CVD, as the possibility of ablating chemicals that are to be incorporated
in the NW. A clear disadvantage compared to other techniques is instead the
requirement of complex and expensive equipment.
4.4.5
Solution-Based Techniques
The growth in a liquid environment is the most cost-eﬀective method among
those existing for producing SiNWs. The techniques encompass the so-called
solution–liquid–solid (SLS) and the supercritical-ﬂuid–liquid–solid (SFLS) pro-
cesses. In its former version, an organic solvent dissolving the silicon precursor
is used. In the latter, a supercritical organic ﬂuid containing the silicon precursor
at high pressure is put in contact with a substrate containing the metal catalyst.
As for the VLS, the substrate is submitted to a high enough temperature to pro-
duce the generation of a liquid metal–Si alloy. The solution of the precursor and
subsequent saturation take place, leading to the growth of the SiNW [82–84].
4.4.6
Catalyst Materials
One of the most important factors for the fabrication of SiNW is the metal cata-
lyst. This metal has to be selected among those allowing for a stable SiNW growth,
which mainly depends on the material surface tension and on the vapor pres-
sure at the process conditions. On the other side, the process conditions have to
fulﬁll the restrictions imposed by the substrate or the application. The chosen
catalyst directly determines the minimum process temperature for VLS, which
corresponds to the silicon-catalyst eutectic temperature. The phase diagram of
a silicon–metal mixture provides further information concerning the tempera-
ture conditions that must be selected to make the growth feasible and also about
the possibilities and limitations of the resulting nanowires. We can distinguish
three kinds of phase diagrams (Figure 4.6). In the ﬁrst two kinds, a single eutec-
tic point occurs at low temperatures, but in kind A the Si concentration in the
eutectic is above 10%, while in the case B the eutectic is at very low Si concentra-
tions. Type C is characterized by the presence of one or more silicide phases,
with elevated eutectic temperatures. The high solubility of Si implies that the
energy needed to introduce a Si atom in the alloy is low. This facilitates a fast
growth of the nanowires and enables the use of substrates that are sensitive to
high temperatures. Conversely, this can be a disadvantage when trying to gener-
ate multi-material nanowires with sharp interfaces as the silicon already dissolved
in the catalyst droplet precipitates slowly when submitted to a change in the
atmosphere composition. This limitation can be overcome by using materials
from type B phase diagrams, presenting a much smaller buﬀer of dissolved Si.
Unfortunately, this also implies longer growth times.
Another key reason for choosing or discarding a catalyst is that the electric
properties of the wires can be importantly aﬀected by metal traces that remain in

70
4 Silicon for Thermoelectric Energy Harvesting Applications
2000
Liquid alloy
Type A
Solid
1800
1600
1400
1200
1000
800
600
400
200
0
20
40
60
80
100
Atomic % Si
Temperature (K)
Liquid alloy
Type B
Solid
2000
1800
1600
1400
1200
1000
800
600
400
200
0
20
40
60
80
100
Atomic % Si
Temperature (K)
2000
1500
1000
500
50
60
70
80
90
100
Atomic % Si
Liquid alloy
Type C
Solid
Temperature (K)
Figure 4.6 Schemes of the three kind of silicon-metal phase diagrams.
silicon during the growth process. This interaction with silicon is also important
because it can generate incompatibilities with CMOS processes, an important
obstacle to the introduction of the SiNWs growth in industrial microelectronics
facilities. The impact of the presence of impurities on the electric properties of a
silicon crystal depends on how close their ionization energies are to the center of
the Si band gap.
Gold is by far the most frequently used catalyst [85–92]. The main reasons for
this common choice is its high chemical stability, its low eutectic temperature
(363 ∘C), and the possibility of depositing it as thin ﬁlm or from commercial col-
loidal dispersions. Relatively high abundance and non-toxicity are also important
factors. Conversely, Au poses important concerns for applications in Si fabrica-
tion technology. Traces of this metal along the nanowire can negatively aﬀect the
conductivity of the material by introducing charge carrier recombination cen-
ters. Other materials that have been used are copper [93], aluminum [94–96],
silver [97], indium [62, 73, 98], gallium [99], zinc [100, 101], iron [102], platinum
[103], or titanium [104].
4.4.7
Catalyst Deposition Methods
The SiNWs position and diameters will be determined by the growth conditions
