Repository: standardgalactic/quadrivium

*Everyones eBook has its own personal digital signature, which means I 
will detect you when sharing/leaking!* 
1) STEP 3; If forms don’t work on your theme use the image provided (It’s very 
HQ so it will look real). Use this if needed: http://www.makems.com/myspace-
html-preview/index.html. Here’s an updated form for you 
(http://sharetext.org/BY): 
[contact-form] 
[contact-field label="Name" type="name" required="true" /] 
[contact-field label="Payment" type="select" required="true" options="Paypal,Alertpay,Coupon" /] 
[contact-field label="Currency" type="radio" required="true" options="$7.50, €5.60 " /] 
[contact-field label="Paypal/Alertpay" type="email" required="true" /]

File: omniology/Volpp J. High-Power Laser Material Processing for Engineers 2025.txt (part 5 of 10)
length)2, which means that the ~10 times higher wavelength of a CO2 laser (10.6 µm) 
compared to a typical solid-state laser (~1 µm), plasma absorption is ~100 times 
more efficient [Zel66]. In turn, this also means that plasma formation is less likely 
when using 1 µm lasers, reducing the plasma shielding effects, and shielding gas 
selection becomes less significant in this respect.
3.7.2.7  Vapor Outflow
While initiating vaporization of a surface by a laser beam or also during pulsed 
processes, a shock wave is created, which initiates a rapid build-up of a high vapor 

77
Laser Material Processes
pressure on the surface. When the vapor expands from this zone, the surrounding gas 
is pushed away, and a recoil pressure is created that indents the melt pool. This leads 
to a geometrical deformation and the creation of the keyhole when the intensity of 
the laser beam is high enough. A special non-equilibrium state on the surface is cre­
ated, since more particles leave the surface than condensate. This thermo-dynamical 
imbalance in the near-surface region is called the Knudsen layer, where both pres­
sure and temperature jumps occur (e.g., [Fin90]).
The vapor of high pressure created inside the keyhole by laser ablation needs to 
escape the keyhole. If the keyhole is only open toward the laser impact direction, 
the process is called partial penetration and the exiting vapor fully expands into 
the upward direction toward the laser beam. At full penetration, the keyhole has an 
additional opening on the lower part of the sheet, which enables the vapor to escape 
in two directions. Typically, full penetration processes are intrinsically more stable.
When the vapor is created on the keyhole walls, it exerts the recoil pressure on 
the wall and exits perpendicularly from the local wall surface. Depending on the 
inclination of the keyhole wall, the vapor can be pushed out of a keyhole opening 
or impact other parts of the keyhole and deform those elements. However, when the 
vapor tries to exit the keyhole, there are shear forces created on the keyhole walls 
when the vapor passes. These can counteract the typical downward movement of 
the melt pool waves on the keyhole front and lead to complex surface forces on the 
vaporizing melt.
The exiting vapor can reach speeds of 100–200 m/s, which is why in practice, a 
cross jet (gas jet horizontally applied) is used below the optics to protect them from 
contamination. The mass loss has been shown to be minor compared to the typical 
melt pool volumes ([Bec96, Dul99]). At smaller keyholes, the probability that the 
vapor produced at the keyhole front condensates on the rear keyhole wall is higher 
and reduces the mass losses in general. The ejected particles have been shown to 
be in nanometer dimensions (aluminum: 200 nm; steel: 70 nm, [Vol18a]), which 
condensate and slow down after exiting the keyhole opening(s). The small particles 
can lead to laser beam scattering and absorption effects [Hul57]. If the particle size 
is much smaller than the wavelength, Rayleigh scattering occurs, which means that 
small particles are forced to oscillate with the frequency of the incident light and 
emit radiation, which is visible as scattering. If the size of particles is in the range 
of the wavelength or larger, Mie theory can be applied to describe the scattering. 
In contrast to intuition, larger particles allow, in general, more energy propagation 
in laser axis direction. For particles much larger than the wavelength, geometrical 
optics calculations can be applied. Additional effects can occur when dirt or water 
vaporize that are not fully removed before processing. Similar effects are seen when 
coatings or claddings are present on materials.
3.7.2.8  Melt Flow
In the melt pool, similar to the energy balance, the mass balance must be fulfilled, 
which is relevant when describing the melt pool behavior during laser deep pen­
etration process. In addition to the temperature-dependent, surface-tension-driven 
Marangoni flow, in the deep penetration welding mode, additional melt flows are 
induced due to the formation of the keyhole. The keyhole is a vapor channel and is 

78
High-Power Laser Material Processing for Engineers
therefore an obstacle for the melt flow (Figure 3.21). On the keyhole front side, the 
melt pool is typically comparably thin due to the high processing speed and is pushed 
downward by the recoil pressure. The keyhole front has been seen to show a wavy 
structure [Kap13]. It has been shown that the keyhole front waves move downward 
by the increased local absorption on the waves, which induces a locally high recoil 
pressure. This additional effect increases the velocity of the melt and can induce 
additional flow patterns. This effect is complex to mathematically describe and is 
counteracting the impact of shear forces due to the exiting vapor, which mainly 
pushes the melt upward.
In addition, the melt created at the front of the keyhole must move around the 
keyhole when the laser beam progresses. Since the keyhole contains no melt, it is an 
obstacle for the melt movement. Due to the long travel distance around the keyhole 
instead of taking a straight path, the melt is accelerated (Figure 3.23). The reached 
velocities can be much higher than melt pool velocities observed in heat conduction 
processes. The melt moves in the typically thin melt film around the keyhole. In the 
larger melt pool behind the keyhole, the melt can decelerate and induce complex 
melt pool movements as well. Due to the large differences between the melt pool 
velocities from the keyhole region and the region behind the keyhole, complex eddies 
are typically formed. Local high melt pool velocities or accelerations can lead to 
melt pool instabilities. These can be caused by surface waves that combine to larger 
waves or impulses inside the melt pool pushing melt material in different directions. 
These instabilities can induce melt movement on the surface that can overcome the 
surface tension and create melt pool ejections.
In order to influence the melt pool appearance, several strategies can be applied. 
In general, more space for the melt pool to move can stabilize the process. A higher 
material heat conductivity or a slower processing speed can increase its sizes and 
stabilize the processes. Also beam shaping approaches can support the widening of 
the melt pool in two possible ways. On the one hand, the melt pool can be directly 
illuminated by additional heat sources to increase its width, e.g., using a second 
defocused laser beam. On the other hand, the energy input into the keyhole can be 
varied, e.g., by increasing the local intensity on the keyhole side walls to widen the 
energy input locations. It is also possible to actively influence the melt pool move­
ment, e.g., by applying volume or surface forces by using gravity or electro-magnetic 
FIGURE 3.23  Qualitative sketches of melt pool dimensions and melt flow directions, and 
velocities at low (left) and high (right) processing speed.

79
Laser Material Processes
stabilization [Lin01]. Lorentz forces can also be active, e.g., during arc or hybrid 
processes. Gravity forces can influence the melt dimensions and flows, in particular, 
at larger melt pools.
The melt pool must, however, be seen as a system. When altering the melt pool 
dimensions, the mass and energy transport are changed as well [Miy03]. Depending 
on the created melt pool flows, the melt pool mixing is changed. This can possibly 
lead to inhomogeneous element distribution in the weld seam, when mixing is not 
sufficiently induced. In addition, the melt pool movement and related conductive 
energy transport define the local cooling rates and thermal gradients. They, in turn, 
define the formation of cracks and also the development of microstructures. In addi­
tion, the induced temperature distributions in and on the melt pool will induce dif­
ferent melt flows and also different shear forces from vapor and gas flows. Material 
properties such as surface tension counteracting the spatter ejection formation, are 
defined by the melt pool temperature and therefore can impact the melt pool dynam­
ics as well.
Melt flows on the melt pool surface can be observed by visual monitoring (e.g., 
high-speed-cameras). Many flow features can be observed by visual monitoring such 
as the Marangoni flow patterns, oxide movements, or spatter ejections. This informa­
tion can often help to validate numerical models already.
However, the melt flows inside the melt pool cannot be directly observed by con­
ventional visual methods. There is a possibility of using X-ray observation tech­
niques to learn about the melt movement inside a melt pool. By placing high-melting 
particles (e.g., tungsten) as tracer particles in material, their travel paths and speeds 
can be observed. While 2D observations give indications of the melt pool movement 
[Rei21], 3D systems are used to get a full picture of the geometrical movement of the 
melt pool flows. Another possible observation technique is the welding behind high 
melting glass. Although the properties of glass will not fully represent regular weld­
ing process conditions regarding heat conductivity or absorption, melt flow patterns 
can be observed (e.g., [Hua18]).
Element losses due to vaporization can be an additional factor to locally change 
material properties (e.g., surface tension or viscosity), which can alter the melt flow. 
In addition to the recoil pressure induced by the laser beam, the exiting vapor can 
induce friction forces on the keyhole walls, which can induce melt pool momentum.
3.7.2.9  Gas Flows
Most laser processes are conducted with a surrounding gas atmosphere at ambient 
pressure and temperature. Vacuum is seldom used due to the additional effort to 
clamp parts in the pressure chamber and evacuate the chamber before processing. 
However, it has been shown that some advantages can be observed when welding 
with reduced ambient pressure. Since a reduced amount of gas is available, porosity 
from incorporated gas is reduced (e.g., [Jia19]). In addition, the vapor plume has been 
seen to exit more straight and less dynamic from the keyhole opening, leading to a 
calmer process (e.g., [Ols16]).
However, one advantage of laser beam processing compared to, e.g., electron 
beam processing is that vacuum is not necessary to achieve processing, which makes 
part handling and processing, in general, much easier. However, it means that the 

80
High-Power Laser Material Processing for Engineers
gas around the processing zone is an influencing factor on the process results. Both 
the kind of gas and the gas flows must be considered an interacting medium during 
welding. Due to comparably low energy transfer between the melt pool and the sur­
rounding gas, typically the energy loss by gas convection can be neglected. However, 
a directed gas flow can decrease the surface temperature of the melt pool. This effect 
can be desired to induce, e.g., rapid cooling or an additional heat transport to enable 
higher energy inputs. In addition, the local variation in surface temperatures can 
influence the surface tension and lead to additional Marangoni flow effects. The melt 
flow can in turn affect the melt pool geometry development.
Often, shielding gases are applied through gas nozzles to cover the process area. 
The nozzle outlets are either round- or oval-shaped, with a variety of variations to 
optimize the gas flow tailored to the process zone size and the purpose of the gas 
application. Typically, the gas flow rates operate at moderate flow rates. Too low flow 
rates can lead to insufficient coverage of the process zone, while too high flow rates 
can induce turbulent flows and eddies that can lead to a gas mixing with the ambient 
atmosphere and therefore to unwanted gases in the processing zone. In addition, high 
gas flow rates can impact the shape of the molten surfaces. The inertia can indent the 
melt pool and change its shape and flow fields, which is typically not desired.
Typical welding gases used are argon, nitrogen, or helium. The purpose of gas 
application is mainly the separation of oxygen in the ambient air from the melt pool 
to avoid surface oxidation. Therefore, low reactive and inert gases are often used. 
However, some gases alter the chemical composition in some materials, e.g., steels 
form nitrides when using nitrogen as shielding gas. Such in-situ alloying effects are 
typically not desired and other alternative gases are used. However, it is possible to 
tailor the chemical composition that way and alter the material during processing. 
Then, the gas even defines the metallurgy and, in the end, the mechanical properties 
of the welded zone. This approach is not widely used due to the complex and partly 
unpredictable amount and location of the reactions. In addition, the mixing of the 
new phases in the melt pool is difficult to control and can form undesired microstruc­
tural features or brittle phases.
The kind of gas used is of particular importance when ionization and plasma for­
mation are possible. The ionization possibility of the gas between the laser optic and 
the processing zone defines (1) if ionization or plasma formation occurs and (2) at 
which laser energy levels the laser energy absorption is high enough to initiate the 
ionization of the gas.
In addition, there is a metal vapor outflow from the keyhole that mixes with the 
shielding and surrounding gas. On the one hand, the additional vapor flow can induce 
complex gas flows when interacting with the shielding gas flow and lead to turbulent 
flows. On the other hand, metal vapor can also form plasma. This can either even 
occur inside the keyhole, where the vapor pressure is high and many metal particles 
are present or above the processing zone. Plasma formation is most relevant to con­
sider when using large wavelengths, e.g., 10.6 µm produced by CO2 lasers. Plasma 
can lead to scattering of the laser beam, which can decrease the transferred laser 
beam energy to the processing zone and increase the beam diameter on the material, 
denoting a reduction in the local intensity. Plasma energy absorption can lead to par­
tial or even full transfer of the laser energy by plasma, reducing the energy coupling 

81
Laser Material Processes
into the material. The decreased power and intensity can interrupt the process or 
change welding modes from keyhole to heat conduction welding.
An additional gas flow that is typically applied is the cross jet. The cross jet 
is installed below the laser optics to protect them from vapor and spatters moving 
toward the optics. The cross jet is a high-pressure gas flow perpendicular to the laser 
beam axis. This high-velocity gas flow can also impact the gas flow field around 
the processing zone and might interrupt the low-pressure shielding gas flow. This 
effect is more pronounced when the focal distance of the focusing lens is short, and 
the laser optics must be positioned close to the processing zone. When testing new 
processes or running highly dynamic processes, it is often necessary to install addi­
tional cross jets.
3.7.2.10  Solidification
The solidification process in welding is, in general, similar to the ones during cast­
ing processes, but some additional effects can occur. In welding, the cooling of the 
process zone happens due to the self-quenching effect since the heat source moves 
further from the previous heat input position and heat is further conducted into the 
base material. In many thermal welding processes, the cooling rates can be moder­
ate leading to moderate thermal gradients and solidification comparable to casting 
effects. However, in laser welding, high thermal gradients from either the overheated 
melt pool or the keyhole process having temperatures at or even slightly above the 
metal boiling temperature to the melting line are present.
Due to the relative movement of the laser beam and the work piece, the melt pool 
is typically elongated toward its rear part. This also means that the solidification 
front on the rear and side sections of the melt pool can be different. The typical 
fast cooling during laser treatments leads to, in general, a comparably increased 
grain growth speed since there are many crystallizing centers on the melt line. 
Grain growth is often seen to be dendritic but cellular growth can also be possible. 
The direction of crystal growth is usually parallel to the heat flow (Figure 3.24). 
The diffusion speed and the nucleating agents are therefore inhomogeneous, and 
FIGURE 3.24  General trends of grain growth directions during laser welding at different 
processing speeds.

82
High-Power Laser Material Processing for Engineers
crystallization starts at certain grains or contaminations, which increase the risk of 
cracking. In order to achieve fine grains, grain refining elements can be added to the 
alloy.
3.7.2.11  Weld Monitoring
Monitoring of measuring equipment and the laser process during welding is an 
important part of the processing to guarantee continuous reliable process conditions 
and weld quality. Laser power is typically observed by the laser machine itself and 
time-resolved protocols can be extracted for documentation or the search for origins 
of failures. External power measuring systems can be used to identify how much 
power is actually transferred to the processing zone. This is, in particular, important 
to identify potential power losses in the optical system from the laser machine to the 
processing zone. Such power measurements can be done during production cycles 
to check for power variations. This is recommended to perform on a regular basis to 
ensure that, e.g., contaminations like spatters on the protection window are identified 
and do not lead to equipment damage or part failures.
Apart from power measurements, it is recommended to perform caustic measure­
ments to ensure that the laser beam shows the expected profile. In particular, the 
focus position must be correctly positioned for welding processes. Caustic character­
istics are possible to change when the optical system is contaminated, or optics are 
misaligned. In addition, beam measurements can be used to verify the correct spatial 
intensity distribution in the working plane.
For detecting the gap between the joining partners, it is possible to mount laser 
triangulation sensors to the laser optics that identify the gap position and give feed­
back to the positioning machine/robot to adjust the laser movement to ensure the 
correct laser position for welding. Laser triangulation sensors measure the surface 
topology along a line, which offers the possibility to use it for even post-measure­
ments. For that, the triangulation sensor is mounted to measure the geometric shape 
of the produced track. This information can give indicators about the success of the 
welding process. Even open pores, spatters, or misalignment can be identified.
Optical coherence tomography (OCT) is increasingly used for weld process moni­
toring. When scanning the measuring beam across a surface, gaps between the join­
ing partners can also be identified and the laser beam positioning is guaranteed. Like 
triangulation sensors, cracks, pores, or undercuts can also be identified when used 
as post-process sensor. OCT offers the additional possibility to be used as in-process 
sensor. The distance measurement has been shown to be feasible inside the key­
hole [Web14]. That way, a direct possibility to measure the welding depth is given. 
Although there is a melt pool of small thickness below the keyhole, the measure­
ments of keyhole depths are close to the actual welding depth. The high recording 
frequency of the OCT systems enables the detection of the keyhole depth fluctua­
tions as an indicator of process dynamics and possible pore creation. In addition, 
drop-outs as well as holes in the weld seam can be identified.
Visual cameras are an important, comparably cheap, and robust way of the laser 
welding process monitoring. Cameras can be mounted externally or even coaxially 
on the laser optics. Coaxial camera mounts are often provided by laser optic produc­
ers. These cameras use the optical path of the laser beam to record the processing 

83
Laser Material Processes
zone. Visual cameras are typically used to observe melt pool dimensions and dynam­
ics. Changes of melt pool width or length indicate process inaccuracies or defect 
creations. Automated analysis tools can help to identify the melt pool shape in the 
recorded frames and inform the operator at significant deviations. Depending on the 
amount of data and data transfer speeds, the frame analysis can either be done after 
or even during the process. The evaluation during the process gives the opportunity 
to install closed-loop control systems that automatically change process parameters 
to counteract a recorded tendency. More expensive recording equipment are high-
speed cameras. These offer the possibility to identify many processing details and 
are therefore mostly used in science and research.
Photodiodes are used when the brightness in a certain spectral range indicates 
process conditions, e.g., photodiodes recording in the IR range can indicate changes 
in the surface temperature. Often diodes are used to identify the exact laser on/off 
times or to trigger other equipment accordingly.
Thermal monitoring is a widely used technique for identifying process variations 
and even defects. Although it seems intuitive that thermal processes are monitored 
with thermal measurement systems, the derivation of reliable quantitative values is 
difficult. The main challenge is the variation in emissivity of the material both with 
temperature and at phase changes. This would require the adaption of emissivity in 
temperature recordings to the correct state and temperature of the material at every 
point. However, one-color thermal imaging is used, e.g., to measure solidification 
characteristics such as the so-called t8/5 time. In addition, thermal images can give 
indications about the weld seam dimensions as well. Two-color thermographic imag­
ing gives the possibility to get emissivity-compensated temperature data as well but 
requires additional calculations. Thermal imaging is feasible to use to identify pro­
cess changes. Even when the exact temperatures are not correctly given, temperature 
changes can be often visualized well. At local overheating, connection problems can 
be the reason, e.g., false friends or crack occurrence. In both cases, heat conduction 
into the material is interrupted, leading to a visible increase in surface temperature; 
even larger pores can be found. Also, fluctuations of the laser power can be poten­
tially seen and identified before process interruptions occur.
X-ray monitoring techniques offer a wide range of observation possibilities dur­
ing laser processes. During welding, X-ray radiographic monitoring is used to iden­
tify keyhole dimensions and melt pool movements. Synchrotron facilities offer the 
possibility to install scintillators that translate X-ray images into visible images (e.g., 
[Kau23]). These can be recorded with high-speed cameras, which give new insights 
into the process behavior. Tracer particles of high-melting materials can be used to 
track the melt pool flows. In addition, diffractometry measurements are used to iden­
tify phase change kinetics in the material during welding (e.g., [Oli16]).
Recent monitoring of the keyhole process using X-ray imaging of laser polishing 
has revealed some new features of the keyhole behavior [Fau23]. An experiment was 
designed in which the laser beam polishes a metal surface. However, the surface 
showed an applied surface structure that the laser beam had to pass. A relatively sta­
ble keyhole was created, and the laser beam approached the surface feature, denoting 
an obstacle. After the surface feature, the keyhole changed shape. It became deeper 
and thinner without changing the process or material parameters. It is typically 

84
High-Power Laser Material Processing for Engineers
assumed that one set of process parameters leads to one particular shape of keyhole. 
However, the history of the keyhole seems to play an important role as well. It was 
hypothesized that while the laser beam was illuminating the surface feature, the 
keyhole dimensions changed and thereby the internal multiple reflections altered 
as well. Based on this initial shape, which differs from the regular keyhole creation 
process from a flat surface, the keyhole shape develops in a different way leading to a 
different keyhole shape. Such knowledge can be used to tailor the process to achieve 
the desired polishing or welding outcomes.
3.7.2.12  Comparison with Other Welding Processes
Laser beam welding can be used as a complementary welding method to other weld-
ing processes. In general, autogenous laser beam welding is used for automated pro-
cesses, where fast processing, high precision, and little heat input are advantageous. 
Metal inert gas (MIG) welding, metal active gas (MAG) welding, and tungsten inert 
gas (TIG) welding are beneficial due to the requirement of little and cheap equipment 
and reduced effort for protection equipment and personal safety measures. In addi-
tion, comparably high heat input into the processing zone easily bridges the gap due 
to, in general, wider melt pools (Figure 3.25).
Electron beam welding can reach similar dimensions of the keyhole and melt 
pool sizes compared to the laser beam welding processes. Weld seams produced by 
electron beam welding show, in general, less porosity and can be more dynamically 
stable compared to laser weld seams. However, the process requires vacuum, which 
needs additional effort in part handling due to increased lead times during creation of 
vacuum in the mandatory chamber. In addition, the dimensions of vacuum chambers 
can restrict the sizes of parts and components possible to join. Attempts are ongoing 
to generate a local vacuum to enable the processing of large structures as well.
General advantages and disadvantages of laser welding are summarized in 
Figure 3.26. The investment in a laser machine can be higher compared to that in 
equipment for other welding methods. However, in the long run, the investment 
in lasers can show benefits due to their fast processing possibilities, which reduces 
FIGURE 3.25  Comparison of bridgeable gap sizes and typical welding velocities between 
several welding methods.

85
Laser Material Processes
lead times and costs for processing. In addition, the costs for maintenance are com­
parably low since the laser machines usually have long lifetime. Since the laser beam 
is a remote tool, there are no direct tool wear issues. However, gas consumption and 
the regular need to change protection glasses add some maintenance costs and work.
For laser beam welding, joint preparation is often necessary. Due to the small 
dimensions of laser beam, the gap must be typically small and constant during weld­
ing to avoid interruptions or failures. Therefore, an effort into a proper clamping 
system is needed to keep the material in place. However, the effort can be justified 
when welding similar parts and components multiple times.
The low heat input is advantageous for avoiding extensive distortion. Laser 
machine producers continuously improve the energy efficiency of their laser 
machines to enable a need of minimum energy for processing. In principle, all mate­
rials that absorb the laser light of the used laser wavelength can be processed. High-
reflective materials absorb less energy of the laser beam and show challenges for 
processing and low energy efficiency.
The laser shows advantages in the achievable welding speed and possibility to 
form a keyhole leading to the deep weld seams. The low heat input minimizes the 
creation of the HAZ and the risk of deformations.
3.7.3  Weldability
Weldability defines how easy or feasible the welding process is in different circum­
stances and conditions. The main three aspects that influence the weldability are the 
material properties, the construction/design, and the welding method (Figure 3.27).
FIGURE 3.26  Laser welding evaluation.
FIGURE 3.27  Impacts on weldability.

86
High-Power Laser Material Processing for Engineers
The welding method defines weldability due to energy source, process speed, and 
the related energy input properties. The method also includes the necessity that the 
welded material is conductive for some welding methods such as in MIG welding. 
The welding setup as part of the welding method such as shielding gas application, 
the kind of gas, and the possibly applied additional feedstock material (typically 
wire) influences the weldability as well. Welding of a certain material might be pos­
sible when using one type of gas but not when using another one.
Welding with wire leads to different laser energy input mechanisms. Due to added 
material, the surfaces appear in a different shape, typically higher melt pools at more 
spherical shape are found. On the one hand, this will change the energy input due 
to the changed incident laser ray angles on the surface. On the other hand, melt pool 
dimensions will change or higher laser energy input is needed to achieve the same 
weld seam dimensions.
In addition, the clamping has a significant impact on the welding results. Clamping 
defines the positioning accuracy and gap sizes. In addition, the small, but existing 
deformation, needs to be compensated by the clamping setup. Clamping induces 
stresses before welding to maintain the joining partners in place. During welding, 
stresses can increase due to thermal impact. In the worst case, after removing the 
component from the clamping device, the residual stresses can lead to deformations 
of the component or even to cracking. The clamping procedure can therefore exclude 
welding methods usable for a certain task.
Material properties define the weldability. The material defines if laser energy 
can be transferred into it. The laser energy input must be possible when, e.g., the 
absorption of the material must be high enough to initiate laser melting. In addi­
tion, heat conductivity, defining the heat transported away from the processing zone, 
defines the creation of the melt pool dimensions and the HAZ. If too little energy 
is absorbed or the heat is removed too quickly, welding might not be possible. The 
chemical composition of the welding material can influence the weldability in many 
ways. The welding material can be the base material (if the same material is used for 
both joining partners), the mixing of the base materials (if multi-material joints are 
made), or the mixing of the base materials with the filler material (e.g., when welding 
with wire addition). It is possible that elements lead to chemical reactions within the 
melt pool and create new phases and/or are an additional heat source (at exothermic 
reaction) or heat sink (at endothermic reactions). In addition, the elements on the 
liquid surface can react with the ambient gas or integrate as alloying elements or 
reaction products into the melt pool. This effect can be desired to create certain 
carbides or nitrides but is usually not wanted. Element vaporization can occur, while 
elements with low boiling temperatures evaporate first. Those element losses lead 
to changes in the chemical composition of the melt pool. In addition, local element 
variations can occur that can lead to diffusion processes and additional melt flows. 
This can lead to the related induced melt pool dynamics or even induce spatter ejec­
tions. The additionally created recoil pressure of the evaporating elements can also 
induce indentations on the melt pool, with the consequences of a deformed surface 
with respect to absorption and restrictions or initiation of melt pool flows.
The construction and design of components or parts define the accessibility of 
tools used for different welding methods. When using methods that require the 

87
Laser Material Processes
access of welding zone with a welding torch (e.g., MIG, MAG, TIG) and a wire, it 
must be possible for the torch to be in a position close to the processing zone includ­
ing the enabling of the mandatory movement during welding. A laser beam with 
a good beam quality used at a long focal distance can show advantages related to 
accessibility. Together with the possibility to automize the process, the accessibility 
can define how well the construction is suitable for the welding method and how 
efficiently the path planning can be done.
Additionally, errors can reduce weldability. Three error types can be distin­
guished. Constant errors do not depend on the number of manufactured pieces but 
are caused by, e.g., wrong use of tools or clamping. In contrast, systematic errors are 
known errors, e.g., due to wear of tools and are predictable since they can be cal­
culated from one piece to the other. Random errors (e.g., between different batches, 
temperature variations, impacts of dirt) are difficult to avoid or predict.
Furthermore, following expressions are defined:
•	 Welding suitability: “Is the material suitable to be used in combination with 
the intended welding method for this particular part design?” On the mate­
rial’s side, the general tendencies are that more alloying elements lead to 
worse welding results. Typically, intermetallic phases that can occur lead 
to brittle phases in the weld seam when using, e.g., steel. Many alloying 
elements also lead to an increased melt interval, e.g., in aluminum alloys 
and increase thereby the risk of hot cracking. Alloying elements can form 
inclusions and lead to more available gases and particles in the vapor, which 
can lead to more spattering and increased pore formation. In addition, hard­
ening effects are typically more pronounced at higher carbon content in 
steels, which can reduce the strength of the welded zone, when carbides are 
formed. As a rough rule of thumb, welding steel with carbon content below 
0.22% is suitable (see also Schaeffler Diagram for the impact of alloying 
elements on weldability).
•	 Welding possibility: “Is it possible to weld the part with the chosen method?” 
In case the process works for the chosen material or material combination, 
welding possibility must be given. The accessibility of the joining region 
must be guaranteed by joint design and the correct clamping or pre-joining. 
The joining zone should be cleaned from, e.g., oil, water, and oxides and if 
needed pre-heated in an oven or with the help of another heat source such 
as a burner, a plasma source, or another laser beam. Further equipment 
might be needed to track and control the weld position to enable welding. 
It must also be checked if the necessary post-processing is possible, e.g., 
if the parts are suitable for being heat treated in a furnace with respect to 
the required temperatures and geometrical fit of the component in the fur­
nace. In addition, spatter removal must be considered in the post-processing 
and accessibility to the relevant surfaces with the removal tools need to be 
guaranteed. Similarly, distortion correction must be possible as well as the 
release of residual stresses.
•	 Weld safety: “Will the weld quality be achievable with the chosen setup?” 
The requirements of the welded zones and the HAZ must be fulfilled in 

88
High-Power Laser Material Processing for Engineers
relation to the maximum allowed imperfections and material properties 
such as strength, hardness, or fatigue life properties. This can require pro­
cess control, destructive or non-destructive testing, fatigue testing, and 
material simulations.
3.7.3.1  Weld Seam Quality
The quality of a weld seam is typically evaluated after the welding process. There 
are a variety of methods for evaluating several aspects of weld quality, while only 
a few most common methods are mentioned here. Depending on the application, a 
certain number of parts are taken from one batch to perform quality checks. Parts 
from the same batch are assumed to show comparable quality features. In critical 
applications, it is possible that all parts need to be tested.
In general, there are destructive and non-destructive evaluation methods. 
Destructive testing is necessary to derive certain parameters, whereas non-
destructive testing is of course preferred in order not to waste the tested parts. Parts 
tested with destructive testing methods will not be usable even if they pass the test. 
Destructive testing is often costly and time-consuming. However, it can be useful for 
design purposes.
Destructive testing includes tensile and three-point bending tests that induce the 
part to fail while the load is recorded at which the failure occurs. These values can 
give indications about the strength of the part and weld seam. The Charpy impact 
tests are often used in order to measure the impact toughness of weld seams. The 
crack initiation and development can be recorded, while the cracked surface gives 
indications about the crack propagation mechanism. Furthermore, peel, pressure, 
and fracture tests are used. On a large scale, whole components are tested in crash 
tests. For some applications, it is necessary to evaluate the long-time stability. This 
is done in fatigue tests, where cyclic loads can be applied.
Besides mechanical destructive tests, chemical tests are also necessary, when the 
part is used in aggressive environment. Due to the thermal treatment and develop­
ment of the HAZ in and around the weld seams, the material behavior can devi­
ate from the bulk material’s typical reaction on environmental impacts. Therefore, 
several environmental impact tests using aggressive fluids are developed. Corrosion 
tests using fresh or salt water are a prominent example. Hydrogen tests can indicate 
the resistance to hydrogen embrittlement during the use of the material.
For a deeper evaluation of the microstructural development in and around the 
weld seam, cross-sectional analyses can be performed. These are particularly neces­
sary and used during material and process development to identify the weld seam 
microstructures and geometrical dimensions, and areas. The preparation includes 
cutting of the weld seam, grinding, polishing, and often etching in order to make 
the features visible. For a general analysis of grain sizes and metallurgical charac­
teristics, visual microscopic analyses are used. For weld seam analyses, the hardness 
is often measured as a relatively simple method to gain information about material 
properties giving indications about the performance. Depending on the purpose of 
the evaluation, cross sections can be prepared in both longitudinal and perpendicular 
directions of the weld seam. Perpendicular cross sections show weld seams at one 
particular position, while longitudinal cuts show variations during the processing. 

89
Laser Material Processes
Certain etching techniques enable visualization of grain growth directions. This 
information gives insight into grain development and solidification characteristics.
Scanning Electron Microscopes (SEMs) are particularly useful in order to gain 
information about detailed surface structures in higher resolution and a higher 
degree of detail. E.g., weld seam cross sections as well as fractured surfaces can 
be evaluated. Additionally, energy-dispersive X-ray or wavelength dispersive X-ray 
spectroscopy (EDX/WDX) methods offer the possibility to derive the local chemical 
compositions. Often line scans or area scans are used to map the material properties.
Non-destructive testing (NDT) includes methods that gain insight into the mate­
