Repository: standardgalactic/quadrivium

*Everyones eBook has its own personal digital signature, which means I 
will detect you when sharing/leaking!* 
1) STEP 3; If forms don’t work on your theme use the image provided (It’s very 
HQ so it will look real). Use this if needed: http://www.makems.com/myspace-
html-preview/index.html. Here’s an updated form for you 
(http://sharetext.org/BY): 
[contact-form] 
[contact-field label="Name" type="name" required="true" /] 
[contact-field label="Payment" type="select" required="true" options="Paypal,Alertpay,Coupon" /] 
[contact-field label="Currency" type="radio" required="true" options="$7.50, €5.60 " /] 
[contact-field label="Paypal/Alertpay" type="email" required="true" /]

File: omniology/01. ESR Spectroscopy in Polymer Research (1977).txt (part 6 of 21)
Photosensitized by Dialkyl Peroxydicarbonates . 
Photosensitized by Benzophenone . 
. . . . . 
. . . 
photopolymerization of pure monomers are generally too weak for identification of 
radical species. 
In "photosensitized polymerization" various organic or inorganic substances, 
which are decomposed readily fo form free radicals under UV irradiation, are added 
to monomers. Various types of photosensitizers for photopolymerization are re-
viewed by Oster and Yang1676) and Rabek1775, 1779). The mechanism involved in 
photosensitized reactions is inadequately known and cannot, therefore, be used for 
c 
d 
100 
Fig. 4.60. ESR spectra of photo-
lyzed hydrogen peroxide: a. 30% 
H20 2 at 262 K, b. 30% H20 2 plus 
10 mIll H 2S04 at 261 K, c. 45% 
H202 at 240 K, d. 45% H20? 
plus 10 ml/I H2S04 at 237 K 382) 

4.3. Photopolymerization 
a classification of these initiators. In practice it is convenient to group the sensitized 
reactions according to the chemical nature of the sensitizers. 
4.3.1. Photosensitized by Hydrogen Peroxide 
Hydroxyl radicals (HO·) are mainly associated with 'Y·radiolysis of aqueous solutions. 
Chemically, hydroxyl radicals can be readily generated from hydrogen peroxide by 
direct W_irradiation1382, 2044, 2127). ESR spectra from photolyzed hydrogen per-
oxide are shown in Figure 4.60. 
ESR spectra of hydroxyl (HO·) and hydroperoxy (HOO·) radicals may only be ob· 
served in frozen glassy state995, 1794,2333) and their parameters are listed in Table 4.3. 
Hydroxyl radicals react with organic substrates, e.g. alcohols 766, 1382, 1383) and a 
variety of carbon-centered radicals. Hydroxyl radicals are capable of initiating free 
radical polymerization of different monomers. Kuwata et al.1280) have applied ESR 
spectroscopy to study steady-state photopolymerization of vinyl acetate and methyl 
methacrylate using hydrogene peroxide as initiator, whereas Fischer and Hefter899) 
have investigated reaction kinetics of free radicals formed from photolysis of H20 2 
with acrylonitrile in methanol. 
4.3.2. Photosensitized by Hydroperoxides and Peroxides 
The tert-butyl peroxy radical (4.54) (g = 2.0137) is formed during the photolysis of 
tert-butyl hydroperoxide (ButOOH)456, 1003, 1405,2178). 
(4.56) 
(4.54) 
(4.57) 
Photolysis of tert-butyl hydroperoxide on silica gel at 77 K produces an asymmetric 
singlet, unchanged after prolonged irradiation (Fig. 4;61). 
This ESR spectrum has been attributed to tert-butyl peroxy radical (4.54). Photo-
lysis of liquid cumene hydroperoxide and isopropyl hydroperoxide also produces 
peroxy radicals218, 1003, 1325, 2178). 
. 
Photolysis of tert-butyl peroxide (ButOOBut) gives formation of butoxy radicals 
(4.55)1003,1405,2100): 
ButoOBut +hv I 2 ButO' 
(4.55) 
which further decompose to methyl radicals and acetone: 
(4.58) 
(4.59) 
101 

.-o 
IV 
Table 4.3. ESR parameters of oxygen-centered radicals in the solid statel166) 
Radical 
Medium 
Temperature 
g tensor 
(K) 
gx 
gy 
gz 
HO 
Ice 
77 
2.005 
2.009 
2.06 
Gas 
HOO 
H202glass 
77 
2.0353 
2.0086 
2.0042 
DOO 
D202glass 
77 
2.0344 
2.0086 
2.0031 
Hyperfine tensor (G) 
gaT 
Ax 
Ay 
2.025 
-26 ±4 
-44 ±2 
2.0160 
-14.0 
-3.57 
2.0154 
-2.14 
-0.54 
Az 
Ajso 
0±6 
-26.4 
-26.7 
-15.7 
-11 
-2.32 
-1.7 
~ 
t!l 
l"'-! 
:;0 
~ 
= 
~ 
o ..., 
ci' 
-< a 
'l 
N· 
e!-o· = 
~ 
!;l 
'" 
~ 
'" 

4.3. Photo polymerization 
20G 
'---' 
Fig. 4.61. ESR spectrum 
of photolyzed t-butyl hydro-
peroxide on activated silica 
gel at 77 K1405) 
Fig. 4.62. ESR spectrum of photolyzed 
t-butyl peroxide on activated silica gel 
at 77 K1405) 
This reaction is still more complicated by secondary reactions: 
(4.56) 
(4.60) 
(4.61) 
Photolysis of tert-butyl peroxide on silica gel at 77 K gives an ESR spectrum consist-
ing of a quartet (approximate intensity ratio 1 : 3: 3: 1) superimposed on a triplet 
(Fig. 4.62). 
The quartet with splitting of 23.8 G has been attributed to methyl radical, whereas 
the triplet with splitting of about 20 G to the radical (4.56)1405). 
ESR spectroscopy has been applied to the study of: 
polymerization of dienes2139,214O) and acrylonitrile14O, 141, 143,456,1003) photo-
sensitized by tert-butyl peroxide, 
zinc alkyl-peroxides (or hydro peroxides) initiator system for polymerization1565, 1854), 
'benzoyl peroxide interpreted as photo polymerization of methyl methacrylate 1181, 
1182,1752,2055,2056) 
styrene294,295), 
and copolymerization of maleic anhydride with dimethylbutadiene2078). 
The ESR spectrum of radical species formed by UV-irradiation of methyl metha-
crylate at 77 K with 0.1 wt. % of benzoyl peroxide shows the superposition of a 
septet, an asymmetric Singlet, and a doublet from hydrogen atoms (Fig. 4.63)1181). 
The asymmetric singlet and the septet spectrum are assigned as due to a benzoyl per-
oxy radical (4.57) and a methyl methacrylate parent radical (4.58), respectively. 
These radicals may be formed by the following reactions: 
(4.57) 
(4.62) 
103 

4. ESR Study of Polymerization Processes 
CH3 
I 
CH3 
CH2=C 
+hv 
I 
----"'___+o, CH2=C 
+ H· 
I 
COOCH3 
I 
COO~H2 
CH3 
(4.63) 
(4.58) 
I 
---'CH3 -C· 
I 
COOCH3 
SOG 
Fig. 4.63. ESR spectrum of photolyzed of methyl 
methacrylate with 0.1 mole % of benzoyl peroxide at 
77 K1l81) 
After warming to higher temperatures, the observed ESR spectrum changes and a new 
pattern, which contains a septet and a quintet, is formed. The latter signal might be 
due to methyl methacrylate to which a benzoyl peroxy radical is added (4.59)1181, 
2056). 
(4.59) 
(4.64) 
Other authors13, 1006,2125) have reported the formation of radical (4.60) analogous 
in structure to radical (4.59). 
CH3 
I 
X-CH2-C· 
I 
COOCH3 
(4.60) 
At higher polymerization temperature a poorly resolved four-line spectrum can be 
observed. This spectrum was attributed to radical (4.61) formed by a disproportiona-
tion reaction (4.65) and further hydrogen atom abstraction from the end group 
(4.66): 
104 

CH2 
II 
CH3 
I 
---+l -CH2 -CH 
CH2 
I 
COOCH3 
4.3. Photopolymerization 
CH2 
II 
+ -CH2-C 
I 
COOCH3 
(4.65) 
R· + -CH2-C 
II 
--O-+l RH + -CH-C 
(4.61) 
(4.66) 
I 
COOCH3 
I 
COOCH3 
During the photopolymerization of methyl methacrylate peroxyradicals may also be 
formed 1753). 
4.3.3. Photosensitized by Diacyl Peroxides and Tert-Butyl Peresters 
The direct photolysis of diacyl peroxides (4.67) and tert-butyl peresters (4.68) has 
been used for selective generation and ESR studies of a wide variety of alkyl radio 
cals1019, 1167): 
o 
0 
II 
II 
RC-O-O-CR 
+hv 
-----+ 2 R· + 2 CO2 
(4.67) 
o 
II 
t +hv 
RC-O-O-Bu ------+ R· + CO2 + ButO· 
(4.68) 
ESR studies of photolytic decomposition of di-acyl peroxides and peresters in the 
presence of vinyl monomers can provide information on the structure and conforma-
tion of carboxy radical adducts to monomers, the decarboxylation of carboxy radi-
cals of different structural types, and the competition between addition to a C=C 
group and hydrogen abstraction. 
4.3.4. Photosensitized by Dialkyl Peroxydicarbonates 
ESR studies of photolysis of dialkyl peroxydicarbonates have shown the formation 
of carboxy radicals606): 
000 
II 
II 
+Iw 
II 
RO-C-O-O-C-OR ------+ 2 RO-C-O· 
(4.69) 
ESR studies of photopolymerization of perfluorobutadiene with CF 3 -OO-CF 3 and 
diisopropyl peroxydicarbonate as initiators have been described in paper2236). 
105 

4. ESR Study of Polymerization Processes 
4.3.5. Photosensitized by Benzophenone 
The observation of formation of the triplet state of benzophenone by ESR spectro· 
scopy is only possible in the solid·state (single crystal) at 4.2 K I95 l). UV-irradiation 
of benzophenone in solution, e.g. in isopropyl alcohol, leads to ketyl radicals (4.62) 
and dimethyl·hydroxy methyl radicals (4.63)2143): 
+~ 
. 
. 
(C6H5hC=O + (CH3)2CH-OH ~ 
(C6H5hC-OH + (CH3hC-OH 
(4.70) 
(4.62) 
(4.63) 
The benzophenone ketyl radicals (4.62) have a short lifetime (80 ms) and for that 
reason it is difficult to determine their ESR spectral 546). Iwakura et a1.1022) found 
that benzophenone ketyl radicals are stably trapped in cellulose triacetate film after 
UV irradiation of the film containing benzophenone. Using this method the ESR 
spectra of various substituted benzophenone ketyl radicals were determined (Fig. 4.64). 
a 
b 
r 
d 
e 
Fig. 4.64. ESR spectra of substi-
tuted benzophenone ketyl radicals 
trapped in cellulose triacetate at 
room temperature: a. benzophe-
none, b. 4-methylbenzophenone, 
c. 4-methoxybenzophenone, 
d. 4-benzoylbenzophenone, 
e.4-phenylbenzophenone1022) 
5G 
Fig. 4.65. ESR spectra of diphenylllydroxymethyl 
radical formed during photolysis of benzophenone 
(0.44 mole I-I) in ethanol at room temperature2472) 
A symmetrical broad singlet spectrum was obtained at temperatures higher than 
253 K. The radicals trapped in the film can initiate polymerization of methyl metha-
crylate to high molecular weight. 
106 

4.3. Photo polymerization 
Yoshida and Warashina2472), using a special UV-irradiation method1382), have 
obtained ESR spectra of ketyl radicals (4.62) with well-resolved hyperfine structure 
consisting of 150 lines (partly overlapping) (Fig. 4.65). 
The structure of this ESR spectrum is described as containing four equivalent protons 
in ortho-position of the rings with a hyperfine coupling constant of 3.1 G, four pro-
tons at meta-position with a coupling constant of 1.2 G, two protons a para-position 
of the rings with a coupling constant of 3.6 G, and one proton in the hydroxyl group 
with a constant of 2.9 G. 
Benzophenone is a very effective sensitizer for photo polymerization , photografting, 
and photodegradation1779, 1783). Until now, there are no detailed ESR studies of the 
photoinitiation process of polymerization by benzophenone published in the literature. 
4_3.6. Quinones 
Formation of semiquinone anions and semiquinone radicals during reduction or oxi-
dation processes between quinones and hydroquinones, have been observed by 
ESR92, 463,525,801,846, 1245,2023,2073,2075,23-2357,2422,2460) and ENDOR92). 
The semiquinone anion radical was observed by photolysis of benzoquinone2460) 
and duroquinone8ol). When the solution of p-benzoquinone in ethanol is photolyzed, 
the ESR signal is observed as shown in Figure 4.66 a. 
5G 
Fig. 4.66. ESR spectra observed 
during photolysis of p-benzoqui-
none solution in ethanol: a. Spec-
trum due to benzosemiquinone 
radical (triplet-doublet-triplet) and 
due to benzosemiquinone anion 
(quintet) formed in neutral solu-
tion. b. Spectrum due to benzo-
semiquinone radical in acidic solu-
tion containing 30-mmole of acetic 
acid2460) 
The signal is composed of a quintet spectrum and that of a doublet of triplets of 
small triplets. The former is attributed to the p-benzosemiquinone anion radical 
(4.64) with four equivalent protons, while the latter is due to the p-benzosemiqui-
none radical (4.65). When the solution is made acidic by adding a small amount of 
acetic acid, almost all of the semiquinone anions are transformed into the semiqui-
none radicals through protonation: 
¢+ H'-¢ 
9 
9 
(4.71) 
(4.64) 
(4.65) 
107 

4. ESR Study of Polymerization Processes 
and only a weak spectrum of the semiquinone anion radical remains (Fig. 4.66 b). 
The mechanism of the formation of semiquinone anion and semiquinone radicals is 
given in the original papers. 
ESR spectra of radicals formed during photolysis of chloranil in solutions are 
reported in several papers847, 1101, 2429,2463). The ESR spectra observed in solutions 
in alcohols are identified as due to the neutral semiquinone radical (Fig. 4.67 a)2463). 
a 
lG 
H • 
Fig. 4.67. ESR spectra observed during photolysis of 1 mmol of chloranile at room temperature: 
a. in isopropanol, b. in benzene2463) 
The peak-to-peak line width is 0.55 G. ESR spectrum of chloranil photolyzed in 
benzene solution is shown in Figure 4.67b. The spectrum has the width 3.4 G with-
out resolved hyperfine structure, and is much wider than the spectrum of the neutral 
semiquinone radical. These results suggest that the excited chloranil molecule under 
UV light may abstract hydrogen from a benzene ring. 
Quinones have a very important role in inhibiting polymerization processes and 
also as photosensitizers of polymer photodegradation and photooxidation 1814). But 
these problems have not yet been examined by ESR spectroscopy. 
4.3.7. Photosensitized by Azo-Compounds 
Detailed ESR studies of the free radicals formed during photolysis of several azo-
compounds have been made, e.g. azo-bis(isobutyronitrile)l1O, 221, 326, 341,1320,1384, 
1535, 1721,2042, 2397,2398,2493) and 1,1' -azobis (l-cyanocyclopentane)2038). 
During the photolysis of azo-bis(isobutyronitrile )(AIBN), 2-cyano-2-propyl radi-
cals (4.66) are formed by the following mechanism: 
CH3 
CH3 
I 
I 
+hv 
H3C-C--N=N-C-CH3~ 
I 
I 
(4.66) 
(4.72) 
CN 
CN 
The formation of the radical (4.66) has also been observed during the thermal de-
composition of AIBN278, 341). 
The ESR spectrum of radical (4.66) formed in polycrystalline state at 77 K 
shows a septet with satellites (Fig. 4.68). 
A detailed interpretation of its hyperfine structure is given inI535). 
108 

a --, .... , ..... ,'-' ........ -
.... , 
b 
I I I 
III 
III 
10G 
III 
4.3. Photopolymerization 
Fig. 4.68. ESR spectrum of photo-
lysed azo-bis(isobutyronitrile) in 
polycrystalline state at 77 K1S3S) 
I I I 
H • 
Fig. 4.69. a. ESR spectrum of photolyzed azo-bis (isobutyronitrile) in toluene at 298 K, b. stick 
plot of spectrum a2042) 
a 
b 
,II. 
,II. ,II, 
,II. ,II, 
,II, 
10G 
H 
Fig. 4.70. a. ESR spectrum of photolyzed azo-bis (isobutyronitrile) in methyl methacrylate at 
313 K, b. stick plot for a quartet (1 : 3: 3: 1) of doublets (1: 1) of quartets (1 : 3: 3: 1) consistent 
with a radical (4.67)2042) 
The photolysis of AIBN in toluene at 298 K gives a completely different ESR 
spectrum (Fig. 4.69)2042) assigned to the radical (4.66) in solution. 
AIBN is a very effective sensitizer for photopolymerization of methacrylic 
acid 142) and its esters 711,1610,2029,2036,2042). For each ester, two ESR spectra 
(Fig. 470) were observed, one from the radical (4.66) and the other from radicals 
formed by addition and having the general formula (4.67): 
109 

4. ESR Study of Polymerization Processes 
(4.67) 
where n ~ 0 and Yare methyl, ethyl, i-butyl, or n-butyl groups. 
Bullock et a1. 344) measured the formation and the decay of free radicals trapped 
in poly(methyl methacrylate) gels which were produced either by direct UV-irradia-
tion (2537 J\.) of pure monomer or by photodecomposition (3650 A) of AIBN dis-
solved in pure monomer. ESR spectra showed two types of chain end radicals (4.68) 
and (4.69) and two types of allyl-radicals (4.70) and (4.71). It was proposed that the 
allyl radicals can be produced both by photodegradation of the polymer (4.73)-(4.74) 
and by reactions of other radicals (e.g. alkyl radicals) with the unsaturated end of 
polymer chains (4.75): 
CH3 
CH3 
I 
I 
CH3 
CH3 
I 
I 
-CH2-C------CH2-C-
+hv 
-----) -CH2-C' 
+ 'CH2-C-
(4.73) 
I 
I 
I 
I 
COOCH3 
COOCH3 
COOCH3 
COOCH3 
(4.68) 
(4.69) 
CH3 
CH3 
I 
I 
-CH2 -C--CH2 ---+ -CH-C=CH2 + CH3COOH 
I 
CoaCH3 
(4.69) 
(4.70) 
R- + -CH2-C=CH2 ----* -CH-C=CH2 
... RH 
(4.71) 
I 
I 
COOCH3 
COOCH3 
(4.74) 
(4.75) 
Decay curves for radicals obtained in the above experiments are shown in Figure 4.7l. 
Initially the propagating radical concentration falls rapidly and after prolonged heat-
ing it falls asymptotically. The allyl radical concentration, however, shows a short 
but sharp drop and thereafter it increases noticeably before decaying slowly during 
prolonged heating time. In the AIBN-initiated samples the initial spin concentrations 
are ten to thirty times lower than those of the directly photopolymerized samples. 
The propagating radical concentration decreases in about the same way in both cases. 
After an initial decrease, the rise in allyl radical concentration for the AIBN-initiated 
system (Fig. 4.71 b) is much more marked than for the corresponding curve in Figure 
4.71 a. In the directly photopolymerized samples the initial presence of allyl radicals 
can be accounted for in terms of photo-induced main chain scission and subsequent 
disproportionation of radical (4.69) into methyl formate and allyl radical (4.70) 
(reaction 4.74). This type of reaction cannot account for the allyl radicals in AIBN-
initiated samples, since the radiation of 3600 J\. has no effect on poly(methyl metha-
110 

b 
('") 9 
'E u8 
t_ 
t_ 
4,3. Photo polymerization 
Fig. 4.71. Decay curves for radicals: 
a. in directly photo polymerized methyl 
methacrylate at 353.5 K, b, in azo-
bis(isobutyronitrile) sensitized photo-
polymerization of methyl methacrylate 
at 363 K: 
0 -
total radical, a propa-
gating radical and 0 allyl radical con-
centration344) 
crylate). In this case allyl radicals are probably formed by attack of another radical 
at a terminal double bond of a dead chain (4.75). Here R' may be a propagating radi-
calor an AIBN fragment. Free allyl radicals (4.70) and (4.71) differ in structure, but 
trapped in a polymer matrix they cannot be differentiated by ESR. The low spin 
density on the central carbon atom, together with the large line widths, prevents the 
methyl protons in radical (4, 70) from showing resolved hyerfine splittings. 
ESR studies have also been made on methyl methacrylate photopolymerization 
initiated with 4,4' -azo (bis( 4-cyanopentanoic acid))2037), 
4.3.8. Photosensitized by Metal Halides 
Below 123 K ferric chloride photosensitized initiation has been used to initiate poly-
merization of vinyl monomers in rigid glasses of alcohols 72,73,870-873). When the 
temperature of photolyzed glasses was increased, free radicals derived from alcohols 
(4.72)930) reacted with vinyl monomers to initiate polymerization: 
(4.72) 
(4.76) 
R 
R 
I 
I 
CH20H + CH2=C --~) HO-CH2-CH2-C' 
I 
I 
(4.73) 
(4.77) 
COOR 
COOR 
111 

4. ESR Study of Polymerization Processes 
100G 
Fig. 4.72. ESR spectrum of propagat-
ing radical formed during ferric 
chloride sensitized photopolymeriza-
tion of methyl methacrylate in metha-
nol glass at 103 K and measured at 
103 K871) 
100G 
Fig. 4.73. ESR spectrum of propagat-
ing radical formed during ferric chlo-
ride sensitized photopolymerization 
of methacrylamide in methanol glass 
at 113 K and measured at 113 K871) 
Typical ESR spectra of propagating radicals of methyl methacrylate and acrylamide 
are shown in Figures 4.72, and 4.73, respectively. 
It was found that one type of propagating radical (4. 73) is formed in all cases of 
monomers investigated. Propagating radicals derived from methyl methacrylate were 
found to exist in two conformations, and radicals derived from methylacrylate in one 
conformation. The ESR spectra generated by the propagating radical in reaction 
4.77 are dependent on rotation at the Ca-C(3 bond and on interaction of Ha , H(31 
and H(32 (nonequivalent protons) with the unpaired electron on Ca. 
ESR spectroscopy has also been applied for the study of photopolymerization 
of vinyl monomers sensitized with ZnCI2, AICI3, AlBr3' SnCI4, TiCI4, TiBr4' and 
VC14753, 755, 938, 998,1420,1421,2518) and for photosensitized polymerization of 
N-vinylcarbazole with sodium chloroaurate (NaAuCI4 . 2 H20)81) . 
4.3.9. Photosensitized by Metal Acetylacetonates 
ESR spectroscopy has been used to study photopolymerization of vinyl monomers 
(e.g. methyl methacrylate) sensitized with metal acetylacetonates1068, 1069). Mn(acach 
and Co(acac)3 have a great sensitizing effect. Since sensitization is high in the wave-
length region of charge transfer absorption and low in the ligand region, photoreduc-
tion of Co(III) to Co(II) is suggested to occur during the formation of initiating radi-
cals. ESR spectroscopy shows that the initiation is due to acetylacetonyl radicals 
from the chelate. The central metal ion is simultaneously reduced. 
Barton and Horanska 159) have reported that some metal acetyl acetonates, e.g. 
copper(1I)-acetylacetonate in carbon tetrachloride, can themselves form radical inter-
mediates which may initiate the polymerization of vinyl monomers, e.g. styrene. 
112 

4.4. Thermal Polymerization 
Fig. 4.74. ESR spectrum of copper(II) acetylacetonate in car-
bon tetrachloride (10- 3 mole 1-1) at 318 K159) 
Figure 4.74 shows the ESR spectrum of a solution of copper(II)-acetylacetonate in 
CCk 
The hyperfine structure ofthe ESR spectrum (an equal quartet) is due to the inter-
action of the unpaired electron of Cu2+ with the nucleus having the spin I = 3/2. 
4.4. Thermal Polymerization 
ESR studies of growing polymer chain radicals formed by thermal initiation are made 
difficult by the high reactivity of free radicals at the usually required elevated tem-
peratures. This leads to low steady-state concentration of radicals. There are a few 
methods in which growing polymer chain radicals can be stabilized: 
1. Application of a polymer matrix for studies of growing chain radicals at high 
pressure. 
2. Stabilization of free radicals on the surface of synthetic zeolites. 
3. Spin-trapping method (see Chap. 11.3). 
4.4.1. Application of a Polymer Matrix for Studies of Growing Chain Radicals at 
High Pressure 
A new method which involves trapping the growing polymer chain radicals in poly-
mer matrix by thermal decomposition of benzoyl peroxide at high pressure has been 
described by Czechoslovakian scientists in several papers2106, 2108, 2109, 2113). 
The principle of this method is the stabilizing effect of the high pressure on the 
radicals generated in the polymer matrix of poly (methyl methacrylate) or poly-
styrene, by thermal decomposition of benzoyl peroxide. The decrease of the polymer 
viscosity due to the increased temperature is compensated by the pressure effect on 
the polymer system, e.g. in poly (methyl methacrylate). At the pressure 10,000 atm 
the free radicals are relatively stable with a lifetime which makes them measurable 
by ESR even at 423 K2105). The study of the mechanism of the free-radical genera-
tion revealed that the polymer radicals can easily be trapped when the polymer matrix 
113 

4. ESR Study of Polymerization Processes 
used contains, in addition to benzoyl peroxide, a small amount of a vinyl monomer. 
In such cases, polymerization of the vinyl monomer takes place and the lifetime of 
propagating radicals is prolonged by the effect of high pressure even more than that 
of the initiator radicals. 
4.4.2. Stabilization of Free Radicals on the Surface of Synthetic Zeolites 
The growing polymer chain radicals during thermal polymerization can be stabilized 
by adsorption on synthetic zeolites (synthetic faujasite of the NaX type)1864, 1866, 
1867) 
ESR spectra of radicals obtained for n-butyl methacrylate and methacrylic acid 
by this method are shown in Figure 4.75. 
a 
b 
25G 
~ 
:: I, 
" ,I l' 
l' 
" I I 
I' 
I 
'I 
II 
I 
.-..~! 
I 
I I 
:: 
I 
: I 
\1 
'." 
/~, ", 
f J 
:;' 'oj 
, 
I~ 
\,,! 
I' 
I' 
" 
~ 
: : : : 
I' 
" 
If 
:: 
II 
U 
" 
I 
Fig. 4.75. ESR spectra of growing radicals of: a. n-butyl 
methacrylate and b. methacrylic acid, stabilized by ab-
sorption on synthetic fajausite, measured at 363 K 1867) 
This spectrum was attributed to the propagating radical (4. 74): 
CH3 
I 
-CH2 -C' 
I 
COOX 
(4.74) 
where X = H or alkyl. 
The stabilization of growing macroradicals on zeolite is very useful for studying 
reactions of the stabilized radicals (Fig. 4.76). 
The reaction of stabilized alkyl radicals with oxygen at low temperatures leads to 
the formation of peroxy radicals with a characteristic asymmetric spectrum. At 313 K 
the asymmetric ESR spectrum changes simultaneously into a symmetric singlet. In 
114 

4.4. Thermal Polymerization 
~ai=r ~at=2=BI.==K===:=:::=:;:=;:;==, 
~r ~~njf3ct Kwith 
Under vacuum at 313 K 
In contact with 1r 
-1 
Under vacuum --v\!l 
V 
at 313 K. 
II\r--
SOG 
L..-.J 
Fig. 4.76. ESR spectrum of n-butyl methacrylate polymer radicals stabilized on synthetic fajau-
site and their change during the transformation to peroxy radicals in air and during reverse reac-
tion in vacuum1867) 
vacuum, radicals represented by both the asymmetric and the symmetric singlet 
spectrum, change to· the original alkyl radicals. 
4.4.3. Popcorn Polymerization 
Free radical initiation of styrene-divinylbenzene mixtures in a narrow range of com-
positions gives proliferous polymerization to produce what is commonly called "pop-
corn polymers". This occurs in a range of low concentrations of divinylbenzene, for 
which the exact position depends on polymerization conditions such as temperature, 
initiator concentration, and diluent. During proliferous polymerization intensive ESR 
signals are obtained, due to high concentrations of growing polymer radicals285-287, 
560,1492,1576). These free radicals are partly growing chain ends with low termination 
rate and partly formed by chain scission during the swelling of the styrene-divinyl-
benzene copolymer in styrene. The radicals may be trapped in the gel phase for 
many days. ESR signals are also obtained in the polymerization of technical divinyl-
benzene leading at high conversion to glassy polymers, indicating in this case also 
the presence of radicals in high concentrations 711). 
4.4.4. Thermal Polymerization-Miscellaneous Problems 
ESR spectroscopy has also been applied to studies of thermal polymerization of 
methyl methacrylate and vinyl acetate301, 302), styrene294) in the presence of benzoyl 
peroxide, radical polymerization of methyl methacrylate in the presence of H2S041 5), 
polymerization of: vinyl monomers with N-chlorosuccinimide1165), dibenzofulvene 
initiated by AIBN706), maleic anhydride by AIBN or benzoyl peroxide1564), cyclo-
polymerization of acrylic anhydride by AIBN1459) copolymerization of vinyl mono-
mers689, 903), retardation of free radical polymerization of styrene by nitrosocom-
pounds2094, 2095, 2311, 2312), azobenzenes1264), aromatic hydrazyles279), inhibition 
of vinyl acetate polymerization by quinones2007), determination of the dissociation 
constants of polymerization initiators954), estimation of rate constants of chain 
growth in the thermal polymerization in high viscous media of polyacrylate esters 1195, 
1196), calculation of Q-e values689, 903) . 
115 

4. ESR Study of Polymerization Processes 
4.5. Polymerization Initiated by Mechano-radicals 
Free radicals formed during mechanical degradation of polymers by cutting, milling, 
grinding, etc. (see Chap. 8.6) are named "mechano-radicals". In the presence of mo-
nomer they can initiate a polymerization reaction. There are two general methods 
of such polymerizationsZOS7): 
1. The "post-contact method" in which monomer is added to a sample with 
mechano-radicals which have been produced previously. 
2. The "simultaneous fracture", method in which monomer (in gas or liquid 
form) is added Simultaneously with the mechanical treatment of the polymer 
at low temperatures. 
ESR spectra of free radicals observed in the post-contact method for grinded 
(milled) poly (tetrafluoroethylene ) and methyl methacrylate are shown in Figure 4.77. 
a 
c 
lOG 
Fig. 4.77. Changes of ESR spectra after the con-
tact of methyl methacrylate with grinded poly-
(tetrafiuoroethylene) at 77 K: a. no heat treat-
ment, b. after 1 min heat treatment at 273 K, 
c. after 5 min heat treatment at 273 K. All 
spectra were measured at 77 K20S7) 
This quartet-quintet spectrum has been attributed to a characteristic propagation 
radical (4. 75): 
CH3 
I 
-CHz-C· 
I 
COOCH3 
(4.75) 
The spectrum observed after the simultaneous fracture of poly (tetrafluoroethylene ) 
in the presence of methyl methacrylate at 77 K is also a quartet-quintet and may be 
116 

4.6. Polymerization Initiated by Various Free Radical Initiation Systems 
assigned to the same propagation radical (4. 75). No trace of a free poly(tetrafluoro-
ethylene) radical has been observed. 
Similar ESR studies have also been reported for the polymerization of ethylene 
initiated by poly(tetrafluoroethylene) mechano-radicals2057). 
Russian scientists have also reported that free radicals formed by mechanical 
grinding of frozen solutions (SO-ISO K) of different polymers immersed in styrene, 
methyl methacrylate, acrylic acid and other monomers are added to double bonds 
of the monomers577). 
4.6. Polymerization Initiated by Various Free Radical Initiation Systems 
4.6.1. Hydroperoxide-S02 Sys1em 
The reaction of hydro peroxides with sulphur dioxide is a convenient radical source 
for initiation polymerization of vinyl monomers1439). Using ESR with flow system 
the nature of radical intermediates has been investigated in the reaction between 
R02H (R = H, But, PhCMe2) and sulphur dioxide in several solvent media at 
293 K692, 693). 
The details of the ESR spectra (Fig. 4.7S) varied with R and with the solvent. 
a 
SG 
H 
Fig. 4.78. ESR spectra of free radicals ob-
tained in the systems: a. HOS02 from 
H202-S02-H20, b. ButOS02 and 
HOS02 from ButOOH-S02-MeOH, 
c. MeS02 and HOS02 from ButOOH-
S02-H20692) 
In every case the main signal (with R = H, only a single line Fig. 4.7S) consists of a 
singlet with g = 2.0033 ± 0.0002 which was assigned to the radical 4.76 formed by 
the reactions: 
R02H + S02 --+- RO' + HOS02 
R02H + S02 --+- HO' + ROS02 
HO· + S02 --+- HOS02 
(4.76) 
(4.77) 
(4.78) 
(4.79) 
(4. SO) 
In addition to the singlet the spectrum recorded during the reaction of t-butyl hydro-
peroxide in methanol contained a multiplet, which was attributed to radical 4. 78 
(Fig.4.7Sb): 
117 

4. ESR Study of Polymerization Processes 
(4.78) 
A corresponding seven-line multiplet was also observed for the reaction of PhCMe200H 
in methanol, where free radicals (4. 77) are formed according to the reaction: 
(4.77) 
(4.81) 
In water used as solvent the spectra are different. Both organic hydroperoxides 
now produce a quartet centered on g = 2.0055 ± 0.0002 and attributed to radical 
(4.79) (Fig. 4.78c) which can be formed by the reactions: 
Me3CO· ~ 
Me2CO + Me 
Me + S02- MeS02 
Me3CO· + S02 ~ 
Me3COS02 
Me3COS02 ~ 
Me2CO + MeS02 
(4.79) 
(4.82) 
(4.83) 
(4.84) 
(4.85) 
It is not clear at present why the formation of the radicals (4. 79), rather than radicals 
(4.77), is favored in water. No radicals could be detected when the reaction of t-butyl 
hydroperoxide with sulphur dioxide is conducted in ether or acrylonitrile, but the 
addition of a few percent of water or methanol is sufficient to obtain the radicals. 
Ivin et a1.693-695, 1021) have measured ESR spectra of radicals obtained from 
t-butyl hydroperoxide and sulphur dioxide in the presence of different vinyl mono-
mers and other unsaturated compounds. The characteristics of the spectra which 
appear in the presence of various compounds are summarized in Table 4.4 and a few 
typical spectra are shown in Figure 4.79. 
Most of the ESR spectra are attributed to monomer radicals with the structure 
(4.80-4.82): 
RCHixy, 
(4.81) 
RCHXCHY 
(4.82) 
In some cases there is a second weaker set of lines corresponding to a radical with 
slightly different coupling constants. For both styrene and vinyl acetate the appear-
ance of the stronger set of lines correlates with the disappearance of radical (4. 76) 
(by addition to monomer), while the weaker set correlates with the disappearance 
of radical (4.77) (also by addition to monomer) which is the more reactive radical. 
The two sets of lines are thus attributed to radicals (4.83-4.85): 
HOS02M·, 
(4.83) 
ButOM· 
(4.85) 
were M is monomer. 
ESR studies of the sulphite radical ion addition to monomers have also been 
reported1618). 
118 

4.6. Polymerization Initiated by Various Free Radical Initiation Systems 
b 
lOG 
H • 
Fig. 4.79. ESR spectra obtained from t-butyl hydroperoxide and sulphur dioxide in the presence 
of different monomers: a. vinyl acetate, b. methyl methacrylate692) 
4.6.2. Tetraphenylborate-Organic Acid Systems 
It was found that the binary system of tetraphenylborate salts and organic acids, e.g. 
trichloroacetic acid, may serve as radical initiator of the vinyl polymerization1899). 
ESR studies of the reaction of the initiation system show that triphenylboron is 
produced first in reaction (4.86) and next decomposes into phenyl-radicals (4.86) 
and diborophenyl radicals (4.87) (reaction 4.87): 
[B(C6Hs)4r + CCl3COOH ~ 
B(C6Hsh + C6H6 + CCI3COO-
2 B(C6Hsh- C6HS + ·B2(C6Hs)s 
(4.86) 
(4.87) 
(4.86) 
(4.87) 
119 

Table 4.4. Radicals obtained from t-butyl hydroperoxide and sulphur dioxides in the presence of additives695) 
.... 
f> 
N 
Type of spectrum 
Coupling constant a(G) 
t'!1 
0 
til 
Additive M 
Radical 
AxBxC 
A 
B 
C 
g 
:;c 
til 
Cl! 
Cl! 
P 
.... 
a 
'Y 
'Y 
s::: 
Q. 
'< 
0 
CH2=CHX 
..., 
RCH~CHACOOH 
~ 
Acrylic acid 
2x3 
20.4 
17.2 
2.0037 
-< 
:I 
RMn' 
2x3 
20.4 
23.2 
'" 
2.0036 
... 
N' 
Methyl acrylate 
RCH~CHACOOCH~ 
2x3x4 
20.4 
16.7 
1.5 
2.0039 
po .... 
Ethyl acrylate 
RCH~CHACOOCHicH3 
2x3x3 
20.4 
16.8 
1.4 
2.0038 
o· 
::s 
Acrylamide 
RCHBCHACONCHC 
2x3x5 
20.0 
16.8 
2 
2.0033 
~ 
2. 
2 
0 
(') 
Methyl vinyl ketone 
RCHBCHACOCHC 
2x3x4 
19.1 
15.9 
1.0 
2.0045 
'" 
2 . 
3 
'" 
Acrylonitrile 
RCHBCHACNC 
2x3x3 
20.4 
14.5 
3.4 
2.0033 
~ 
'" 
2 . 
Vinyl acetate 
RCHBCHAOCOCHC 
2x3x4 
20.4 
12.9 
1.4 
2.0033 
2 
3 
Vinyl propionate 
RCHBCHAOCOCHCCH3 
2x3x3 
19.5 
13.2 
1.5 
2.0033 
2. 
2 
Vinyl isobutyrate 
RCHrCHAOCOCHC(CH3h 
2x3x2 
19.6 
12.0 
1.0 
2.0033 
Vinyl chloride 
RCHBCHACIC 
2x3x4 
20.8 
14.8 
2.8 
2.0062 
2. 
Styrene 
RCHBCHAC6HC 
2x3x3 
15.32 
12.12 
5.00 (0) 
2.0029 
2 
5 
x3 
1.76 (m) 
x2 
5.92 (p) 
10.6 
Hex-l-ene 
RCHrCHA(CHrlYl)S02 
2x5 
4.7 
2.1 
2.0055 
Allyl alcohol 
RCHrCHA(CH~OH)S02 
2x5 
4.8 
1.6 
2.0055 
CH2=CXY 
Methacrylic acid 
RCH~C(CH~)COOH 
4x3 
22.6 
12.0 
2.0035 
Methyl methacrylate 
RCHBC(CHA )COOCHC 
2 
3 
3 
4x3x4 
22.4 
12.0 
1.4 
2.0037 
4x3x4 
22.4 
11.3 
1.4 
2.0037 

Ethyl methacrylate 
RCH~C(CH~ )COOCH~CH3 
4x3x3 
22.4 
12.0 
1.5 
2.0036 
Methacrylamide 
RCHBC(CHA)CONCHC 
2 
3 
2 
4x3x5 
24.4 
12.8 
2 
2.0034 
Methacrylonitrile 
RCH~C(CH~ )CNC 
4x3x3 
21.2 
11.2 
3.2 
2.0031 
4x3x3 
21.8 
10.8 
3.2 
Itaconic acid 
RCH~C(CH~COOH)COOH 
3x3 
13.6 
12.5 
2.0036 
Dimethyl itaconate 
RCH~C(CH~COOCH3)COOCH~ 
3x3x4 
13.6 
13.2 
1.4 
2.0036 
Isopropenyl acetate 
RCH BC(CHA )OCOCHC 
4x3x4 
22.8 
11.6 
0.5 
2.0033 
~ 
2 
3 
3 
?' 
.." 
RCH~C(CHt)C6H~ 
0 
a-Methylstyrene 
4x3x3 
16.52 
9.40 
4.80 (0) 
2.0029 
-< 
3 
x 3 
1.64 (m) 
~ 
x2 
5.40 (p) 
N' 
~ 
..... 
Isobutene 
RCH~C(CHth 
7 x 3 
23.0 
11.5 
2.0033 
ci" 
::3 
RCH2C(CH3)2S02 
1 
2.005 
;-
::+ 
CHX=CHY 
s· 
..... 
Maleic acid 
RCHB(COOH)CHACOOH 
2x2 
20.4 
(0 
6.4 
2.0037 
P-
o' 
'< 
Crotonic acid 
RCHB(CH~)CHACOOH 
2x2x4 
20.4 
6.0 
1.0 
2.0033 
<! 
el 
CycIopentene 
CHACHACHB=CHCCHB 
5x3x2 
22.5 
14.4 
2.8 
2.0030 
o· 
2 
2 
c 
'" 
'rl 
... 
RMS02 
2.0055 
(0 
(0 
::t' 
~ 
CycIohexene 
RMS02 
3 
3.6 
2.0055 
~ 
Eo 
Cycloheptene 
RMS02 
2x2x3 
5.4 
4.2 
2.4 
2.0054 
;-
::+ s· 
g. 
Primary radicals for comparison 
::3 
v.> 
HOS02 
2.0033 
'< '" 
..... 
-
(CH~hCOS02 
(0 
N 
10 
0.28 
2.0034 
~ 
-
CH3S0 2 
4 
0.9 
2.0055 

4. ESR Study of Polymerization Processes 
SG 
Fig. 4.80. ESR spctrum of free radi-
cals formed in the system tetra-
phenylboratetrichloroacetic acid 
at room temperaturel899) 
Figure 4.80 shows the ESR spectrum of radical (4.87) obtained from reactions 
(4.86-4.87) in ethanol solution. 
The radical (4.87) is very stable in ethanol, but unstable in other solvents such as 
acetonitrile, methyl methacrylate, and dimethylformamide in which its ESR signal 
could not be observed. 
4.6.3.Redox Systems 
The most widely used initiation redox system for free radical generation consists of 
Ti3+ -H20 2 acting in aqueous solution at pH < 2125-128, 168,453,481,555,556,662, 
670,697,1051,1460,1616,1744,2004,2072,2133,2134, 2470). This redox system was 
first used by Dixon and Norman555) for generating HO· and HOO· radicals in the 
study of intermediates formed during oxidation of alcohols. Reactions occurring 
in this redox system are: 
(4.88) 
(4.89) 
When aqueous solutions of TiCl3 and H20 2 are mixed in the resonance cavity 
("flow system for ESR studies", see Chapter 3.6.2) of the ESR spectrometer a nar-
row singlet spectrum with line width I G has been observed, which was attributed 
to the HO· radical168, 555). In the presence of an alcohol, this spectrum is replaced 
by a more complex spectrum of alcohol radicals556). 
Several authorsl744, 2004, 2134) have shown that this redox system gives two 
ESR signals which vary in intensity depending mainly on the acidity, ratio ofH20 2 
to TiCl3 (Fig. 4.81), flow rate and temperature. 
The concentration of recorded radicals is a function of the flow rate (Fig. 4.82). 
The plot shows a reciprocal peak heigth of major peaks vs. reciprocal flow rate. At 
293 K the concentration of major peak radicals (assigned to HO·) shows a maximum 
122 

4.6. Polymerization Initiated by Various Free Radical Initiation Systems 
Fig. 4.81. ESR spectra from titanium salts and hydrogen peroxide in aqueous solution: a. TiC13-
(0.01 mole l-I}-H202 (0.1 mole I-I) at 301 K, b. same concentrations as in (a) at 331 K, 
c. TiC13 from anhydrous salt, oxygen excluded at 301 K, d. TiC13(0.003 mole I-I )-H20r 
(0.1 mole I-I) at 301 K, e. TiQ3(0.03 mole l-I)-H202(0.1 mole I-I) at 301 K, f. TiC13-
(0.09 mole l-I)-H202(0.1 mole I-I) at 301 K2004) 
us 
Q.4 
06 
h 
t 03 
t 
I , 
-
0.4 
~ 
I 
I 
Q2 
f , 
0.2 + 
0.1 
, 
0 
2 
4 
sec 
Q2 
sec 
Q.4 
a 
v/v-.... 
b 
v/v_ 
Fig. 4.82. Concentration of hydroxyl radicals as a function of flow rate at: a. 293 K, • (V = 
0.623 cm3 s-I), 0 (V = 3.5 cm3 s-I), b. 231 K, • (V = 0.10 cm3 s-I), 0 (0.623 cm-3s- I)2004) 
as the flow rate is varied, while at 331 K the concentration increases monotoniously 
with increasing flow rate2004). 
At high H20 2 : Ti3+ ratio, the following reactions may occur to an appreciable 
extent4S3, 2004, 2134): 
(4.88) 
(4.90) 
(4.91) 
123 

4. ESR Study of Polymerization Processes 
(489) 
(4.92) 
(4.93) 
(4.94) 
(4.95) 
(4.96) 
Takakura and Ranby2134) have shown that the addition of H2S04 to the reacting 
solution has a very pronounced effect on the relative intensity of the two ESR signals 
(4.83). 
a 
b 
Fig. 4.83. Effect of H2S04 concentration on ESR spectra obtained from reaction between TiCl3 
(0.007 mole 1-1) and H20 2 (0.15 mole 1-1) in aqueous solution: a. without H2S04 at pH 1.6, 
b. with H2S04 (0.011 mole I-I) at ph 1.4, c. with H2S04 (0.044 mole I-I) at pH 1.1, d. with 
H2S04 (0.264 mole 1-1) at pH 0.5, PI and P2 refer to peak 1 and peak 2, respectively2134) 
The principal peak (P.) is at low magnetic field (g = 2.0128) and the minor peak 
(P2) at high field (g = 2.0114). The assignment of the main peak to HO' radicals is 
questioned in the following arguments: The HO' radicals are highly reactive and are, 
therefore, expected to be too shortlived to reach a steady-state concentration large 
enough for ESR observation. Several authors453, 670, 697, 2004, 2134) have interpreted 
the two peaks (PI and P2) as being due to HOO' and HO' radicals, respectively, both 
coordinated with Ti(IV) ions or a Ti(IV)-H202 complex. This assignment of the 
ESR spectra to the formation of complexes between HO' and HOO' and Ti(IV)-H202 
is further based on the marked intensity enhancement of the colored Ti(IV)-H202 
complex and the observed Ti hyperfine structure. 
According to Fischer's670) suggestion, the main complex radical species can be 
Ti-O-O·3+ formed by the following reactions: 
124 

4.6. Polymerization Initiated by Various Free Radical Initiation Systems 
(4.97) 
(4.98) 
A more detailed discussion of the kinetics of Ti-O-O·3+ fonnation was given by 
Florin697). In strongly acidic solution (pH < 1.4) the formation of complexes of 
HO· and HOO· with other species in the solution should be predominant. 
The reaction in the Ti 3+ -H20 2 redox system has been studied in the presence 
of ethylenediamine tetraacetic acid (EDTA) as a chelating agent 734,735,905,2134).
