Repository: standardgalactic/quadrivium

*Everyones eBook has its own personal digital signature, which means I 
will detect you when sharing/leaking!* 
1) STEP 3; If forms don’t work on your theme use the image provided (It’s very 
HQ so it will look real). Use this if needed: http://www.makems.com/myspace-
html-preview/index.html. Here’s an updated form for you 
(http://sharetext.org/BY): 
[contact-form] 
[contact-field label="Name" type="name" required="true" /] 
[contact-field label="Payment" type="select" required="true" options="Paypal,Alertpay,Coupon" /] 
[contact-field label="Currency" type="radio" required="true" options="$7.50, €5.60 " /] 
[contact-field label="Paypal/Alertpay" type="email" required="true" /]

File: omniology/1- Materials Science.txt (part 6 of 66)
An Introduction 
If a and c represent, respectively, the short and long unit cell dimensions of Figure 3.4a, 
the c/a ratio should be 1.633; however, for some HCP metals, this ratio deviates from the 
ideal value.
The coordination number and the atomic packing factor for the HCP crystal struc-
ture are the same as for FCC: 12 and 0.74, respectively. The HCP metals include cad-
mium, magnesium, titanium, and zinc; some of these are listed in Table 3.1.
EXAMPLE PROBLEM 3.1
Determination of FCC Unit Cell Volume
Calculate the volume of an FCC unit cell in terms of the atomic radius R.
Solution
In the FCC unit cell illustrated, the atoms touch one another 
across a face-diagonal, the length of which is 4R. Because the 
unit cell is a cube, its volume is a3, where a is the cell edge 
length. From the right triangle on the face,
a2 + a2 = (4R)2
or, solving for a,
 
a = 2R12 
(3.1)
The FCC unit cell volume VC may be computed from
 
VC = a3 = (2R12)3 = 16R312 
(3.6)
a
a
4R
R
EXAMPLE PROBLEM 3.2
Computation of the Atomic Packing Factor for FCC
Show that the atomic packing factor for the FCC crystal structure is 0.74.
Solution
The APF is defined as the fraction of solid sphere volume in a unit cell, or
APF = volume of atoms in a unit cell
total unit cell volume
= VS
VC
Both the total atom and unit cell volumes may be calculated in terms of the atomic radius R. 
The volume for a sphere is 4
3pR3, and because there are four atoms per FCC unit cell, the total 
FCC atom (or sphere) volume is
VS = (4)4
3pR3 = 16
3 pR3
From Example Problem 3.1, the total unit cell volume is
VC = 16R312
Therefore, the atomic packing factor is
APF = VS
VC
= (16
3 )pR3
16R312 = 0.74
Tutorial Video
Tutorial Video

3.4 Metallic Crystal Structures  •  59
Concept Check 3.1
(a) What is the coordination number for the simple-cubic crystal structure?
(b) Calculate the atomic packing factor for simple cubic.
[The answer may be found at www.wiley.com/college/callister (Student Companion Site).]
EXAMPLE PROBLEM 3.3
Determination of HCP Unit Cell Volume
(a)  Calculate the volume of an HCP unit cell in 
terms of its a and c lattice parameters.
(b)  Now provide an expression for this volume in 
terms of the atomic radius, R, and the c lattice 
parameter.
Solution
(a)  We use the adjacent reduced-sphere HCP unit 
cell to solve this problem.
Now, the unit cell volume is just the prod-
uct of the base area times the cell height, c. 
This base area is just three times the area of 
the parallelepiped ACDE shown below. (This 
ACDE parallelepiped is also labeled in the 
above unit cell.)
The area of ACDE is just the length of CD times 
the height BC. But CD is just a, and BC is equal to
BC = a cos(30) = a13
2
Thus, the base area is just
AREA = (3)(CD)(BC) = (3)(a)aa13
2
b = 3a213
2
Again, the unit cell volume VC is just the product of the 
AREA and c; thus,
 
VC = AREA(c)
= a3a213
2
b(c)
 
= 3a2c13
2
 
(3.7a)
(b)  For this portion of the problem, all we need do is realize that the lattice parameter a is 
related to the atomic radius R as
a = 2R
Now making this substitution for a in Equation 3.7a gives
VC =
3(2R)2c13
2
 
= 6R2c13 
(3.7b)
a = 2R
a = 2R
a = 2R
A
C
D
B
E
30º
60º
c
a2
a1
a3
a
A
E
C
z
D

60  •  Chapter 3  /  The Structure of Crystalline Solids
A knowledge of the crystal structure of a metallic solid permits computation of its theo-
retical density r through the relationship
 
r =
nA
VCNA
 
(3.8)
where
 n = number of atoms associated with each unit cell
 A = atomic weight
 VC = volume of the unit cell
NA = Avogadro>s number (6.022 * 1023 atoms/mol)
Theoretical density 
for metals
3.5 DENSITY COMPUTATIONS
EXAMPLE PROBLEM 3.4
Theoretical Density Computation for Copper
Copper has an atomic radius of 0.128 nm, an FCC crystal structure, and an atomic weight of 
63.5 g/mol. Compute its theoretical density, and compare the answer with its measured density.
Solution
Equation 3.8 is employed in the solution of this problem. Because the crystal structure is 
FCC, n, the number of atoms per unit cell, is 4. Furthermore, the atomic weight ACu is given 
as 63.5 g/mol. The unit cell volume VC for FCC was determined in Example Problem 3.1 as 
16R312,  where R, the atomic radius, is 0.128 nm.
Substitution for the various parameters into Equation 3.8 yields
 
 r = nACu
VCNA
=
nACu
(16R312)NA
 =
(4 atoms/unit cell)(63.5 g/mol)
[1612(1.28 * 10-8 cm)3/unit cell](6.022 * 1023 atoms/mol)
 
 = 8.89 g/cm3
The literature value for the density of copper is 8.94 g/cm3, which is in very close agreement 
with the foregoing result.
Some metals, as well as nonmetals, may have more than one crystal structure, a 
phenomenon known as polymorphism. When found in elemental solids, the condi-
tion is often termed allotropy. The prevailing crystal structure depends on both the 
temperature and the external pressure. One familiar example is found in carbon: 
graphite is the stable polymorph at ambient conditions, whereas diamond is formed 
at extremely high pressures. Also, pure iron has a BCC crystal structure at room 
temperature, which changes to FCC iron at 912C (1674F). Most often a modifica-
tion of the density and other physical properties accompanies a polymorphic trans-
formation.
polymorphism
allotropy
3.6 POLYMORPHISM AND ALLOTROPY

3.6 Polymorphism and Allotropy  •  61
Tin (Its Allotropic Transformation)
M A T E R I A L  O F  I M P O R T A N C E
A
nother common metal that experiences an al-
lotropic change is tin. White (or b) tin, having 
a body-centered tetragonal crystal structure at room 
temperature, transforms, at 13.2C (55.8F), to gray 
White () tin
Cooling
13.2°C
Gray () tin
The rate at which this change takes place is extremely 
slow; however, the lower the temperature (below 
13.2C) the faster the rate. Accompanying this white-
to-gray-tin transformation is an increase in volume 
(27%), and, accordingly, a decrease in density (from 
7.30 g/cm3 to 5.77 g/cm3). Consequently, this volume 
expansion results in the disintegration of the white tin 
metal into a coarse powder of the gray allotrope. For 
normal subambient temperatures, there is no need to 
worry about this disintegration process for tin prod-
ucts because of the very slow rate at which the trans-
formation occurs.
This white-to-gray tin transition produced some 
rather dramatic results in 1850 in Russia. The winter 
that year was particularly cold, and record low tem-
peratures persisted for extended periods of time. The 
uniforms of some Russian soldiers had tin buttons, 
many of which crumbled because of these extreme 
cold conditions, as did also many of the tin church 
organ pipes. This problem came to be known as the 
tin disease.
Specimen of white tin (left). Another specimen disinte-
grated upon transforming to gray tin (right) after it was 
cooled to and held at a temperature below 13.2C for 
an extended period of time.
(Photograph courtesy of Professor Bill Plumbridge, 
Department of Materials Engineering, The Open University, 
Milton Keynes, England.)
(or a) tin, which has a crystal structure similar to that 
of diamond (i.e., the diamond cubic crystal structure); 
this transformation is represented schematically as 
follows:

62  •  Chapter 3  /  The Structure of Crystalline Solids
z
y
x
a

b
c


Figure 3.5 A unit cell with x, y, and z coordinate axes, 
showing axial lengths (a, b, and c) and interaxial angles 
(a, b, and g).
2Also called trigonal.
Concept Check 3.2 
What is the difference between crystal structure and crystal system?
[The answer may be found at www.wiley.com/college/callister (Student Companion Site).]
It is important to note that many of the principles and concepts addressed in previ-
ous discussions in this chapter also apply to crystalline ceramic and polymeric systems 
(Chapters 12 and 14). For example, crystal structures are most often described in terms 
of unit cells, which are normally more complex than those for FCC, BCC, and HCP. In 
addition, for these other systems, we are often interested in determining atomic pack-
ing factors and densities, using modified forms of Equations 3.3 and 3.8. Furthermore, 
according to unit cell geometry, crystal structures of these other material types are 
grouped within the seven crystal systems.
Because there are many different possible crystal structures, it is sometimes conven-
ient to divide them into groups according to unit cell configurations and/or atomic 
arrangements. One such scheme is based on the unit cell geometry, that is, the shape 
of the appropriate unit cell parallelepiped without regard to the atomic positions 
in the cell. Within this framework, an xyz coordinate system is established with 
its origin at one of the unit cell corners; each of the x, y, and z axes coincides with 
one of the three parallelepiped edges that extend from this corner, as illustrated in 
Figure 3.5. The unit cell geometry is completely defined in terms of six parameters: 
the three edge lengths a, b, and c, and the three interaxial angles a, b, and g. These 
are indicated in Figure 3.5, and are sometimes termed the lattice parameters of a 
crystal structure.
On this basis there are seven different possible combinations of a, b, and c and a, b, 
and g, each of which represents a distinct crystal system. These seven crystal systems are 
cubic, tetragonal, hexagonal, orthorhombic, rhombohedral,2 monoclinic, and triclinic. 
The lattice parameter relationships and unit cell sketches for each are represented in 
Table 3.2. The cubic system, for which a  b  c and a  b  g  90, has the greatest 
degree of symmetry. The least symmetry is displayed by the triclinic system, because 
a  b  c and a  b  g.
From the discussion of metallic crystal structures, it should be apparent that both 
FCC and BCC structures belong to the cubic crystal system, whereas HCP falls within 
the hexagonal system. The conventional hexagonal unit cell really consists of three 
 parallelepipeds situated as shown in Table 3.2.
   : VMSE
Crystal Systems and 
Unit Cells for Metals
lattice parameters
crystal system
3.7 CRYSTAL SYSTEMS

3.7 Crystal Systems  •  63
Table 3.2  Lattice Parameter Relationships and Figures Showing Unit Cell Geometries for the 
Seven Crystal Systems
 
Axial 
 
Unit
Crystal System 
Relationships 
Interaxial Angles 
Cell Geometry
Cubic 
a = b = c 
a = b = g = 90 
a
a
a
Hexagonal 
a = b  c 
a = b = 90, g = 120
 
a
a
a
c
Tetragonal 
a = b  c 
a = b = g = 90
 
a
a
c
Rhombohedral  
a = b = c 
a = b = g  90
 
a
a
a

 (Trigonal)
Orthorhombic 
a  b  c 
a = b = g = 90
 
a
b
c
Monoclinic 
a  b  c 
a = g = 90  b
 
a
b
c

Triclinic 
a  b  c 
a  b  g  90
 
a
b
c



   : VMSE
Crystal Systems and 
Unit Cells for Metals

64  •  Chapter 3  /  The Structure of Crystalline Solids
Sometimes it is necessary to specify a lattice position within a unit cell. This is possible 
using three point coordinate indices: q, r, and s. These indices are fractional multiples of 
a, b, and c unit cell edge lengths—that is, q is some fractional length of a along the x axis, 
r is some fractional length of b along the y axis, and similarly for s; or
 
qa = lattice position referenced to the x axis 
(3.9a)
 
rb = lattice position referenced to the y axis 
(3.9b)
 
sc = lattice position referenced to the z axis 
(3.9c)
To illustrate, consider the unit cell in Figure 3.6, the x-y-z coordinate system with its 
origin located at a unit cell corner, and the lattice site located at point P. Note how the 
location of P is related to the products of its q, r, and s coordinate indices and the unit 
cell edge lengths.3
3.8 POINT COORDINATES
3We have chosen not to separate the q, r, and s indices by commas or any other punctuation marks (which is the 
normal convention).
Figure 3.6 The manner in which the 
q, r, and s coordinates at point P within the 
unit cell are determined. The q coordinate 
(which is a fraction) corresponds to the 
distance qa along the x axis, where a is 
the unit cell edge length. The respective 
r and s coordinates for the y and z axes are 
determined similarly.
z
x
q r s
P
y 
c
rb
qa
sc
a
b
Crystallographic Points, 
Directions, and Planes
When dealing with crystalline materials, it often becomes necessary to specify a particu-
lar point within a unit cell, a crystallographic direction, or some crystallographic plane 
of atoms. Labeling conventions have been established in which three numbers or indices 
are used to designate point locations, directions, and planes. The basis for determining 
index values is the unit cell, with a right-handed coordinate system consisting of three 
(x, y, and z) axes situated at one of the corners and coinciding with the unit cell edges, 
as shown in Figure 3.5. For some crystal systems—namely, hexagonal, rhombohedral, 
monoclinic, and triclinic—the three axes are not mutually perpendicular, as in the famil-
iar Cartesian coordinate scheme.

3.8 Point Coordinates  •  65
EXAMPLE PROBLEM 3.5
EXAMPLE PROBLEM 3.6
Location of Point Having Specified Coordinates
For the unit cell shown in the accompanying sketch (a), locate the point having coordinates 
1
4 1 1
2.
0.40 nm
0.46 nm
(a)
0.48 nm
z
x
y 
(b)
1
0.46 nm
0.12 nm M
N
O
P
1
4
1
2
z
x
y 
0.20 nm
Solution
From sketch (a), edge lengths for this unit cell are as follows: a  0.48 nm, b  0.46 nm, and 
c  0.40 nm. Furthermore, in light of the preceding discussion, the three point coordinate 
indices are q = 1
4, r  1, and s = 1
2. We use Equations 3.9a through 3.9c to determine lattice 
positions for this point as follows:
lattice position referenced to the x axis  qa
 
= (1
4)a = 1
4(0.48 nm) = 0.12 nm
lattice position referenced to the y axis  rb
  (1)b  (1)(0.46 nm)  0.46 nm
lattice position referenced to the z axis  sc
 
= (1
2)c = (1
2)(0.40 nm) = 0.20 nm
To locate the point having these coordinates within the unit cell, first use the x lattice position 
and move from the origin (point M) 0.12 nm units along the x axis (to point N), as shown in 
(b). Similarly, using the y lattice position, proceed 0.46 nm parallel to the y axis, from point 
N to point O. Finally, move from this position 0.20 nm units parallel to the z axis to point P 
(per the z lattice position), as noted again in (b). Thus, point P corresponds to the 1
4 1 1
2 point 
coordinates.
Specification of Point Coordinate Indices
Specify coordinate indices for all numbered points of the unit cell in the illustration on the next 
page.
Solution
For this unit cell, coordinate points are located at all eight corners with a single point at the 
center position.

66  •  Chapter 3  /  The Structure of Crystalline Solids
Point 1 is located at the origin of the coordinate system, and, 
therefore, its lattice position indices referenced to the x, y, and 
z axes are 0a, 0b, and 0c, respectively. And from Equations 3.9a 
through 3.9c,
lattice position referenced to the x axis  0a  qa
lattice position referenced to the y axis  0b  rb
lattice position referenced to the z axis  0c  sc
Solving the above three expressions for values of the q, r, and s 
indices leads to
q = 0a
a = 0
r = 0b
b = 0
s = 0c
c = 0
Therefore this is the 0 0 0 point
 
Because point number 2, lies one unit cell edge length along the x axis, its lattice position 
indices referenced to the x, y, and z axes are a, 0b, and 0c, and
lattice position index referenced to the x axis  a  qa
lattice position index referenced to the y axis  0b  rb
lattice position index referenced to the z axis  0c  sc
Thus we determine values for the q, r, and s indices as follows:
q = 1  r = 0
s = 0
Hence, point 2 is 1 0 0.
 
This same procedure is carried out for the remaining seven points in the unit cell. Point 
indices for all nine points are listed in the following table.
x
y
a
b
c
z
1
5
8
7
6
9
4
3
2
Point Number 
q 
r 
s
 
1 
0 
0 
0
 
2 
1 
0 
0
 
3 
1 
1 
0
 
4 
0 
1 
0
 
5 
1
2 
1
2 
1
2
 
6 
0 
0 
1
 
7 
1 
0 
1
 
8 
1 
1 
1
 
9 
0 
1 
1

3.9 Crystallographic Directions  •  67
A crystallographic direction is defined as a line directed between two points, or a vector. 
The following steps are used to determine the three directional indices:
 1. A right-handed x-y-z coordinate system is first constructed. As a matter of con-
venience, its origin may be located at a unit cell corner.
 2. The coordinates of two points that lie on the direction vector (referenced to the 
coordinate system) are determined—for example, for the vector tail, point 1: x1, 
y1, and z1; whereas for the vector head, point 2: x2, y2, and z2.
 3. Tail point coordinates are subtracted from head point components—that is, 
x2  x1, y2  y1, and z2  z1.
 4. These coordinate differences are then normalized in terms of (i.e., divided by) 
their respective a, b, and c lattice parameters—that is,
x2 - x1
a  y2 - y1
b  z2 - z1
c
  which yields a set of three numbers.
 5. If necessary, these three numbers are multiplied or divided by a common factor to 
reduce them to the smallest integer values.
 6. The three resulting indices, not separated by commas, are enclosed in square 
brackets, thus: [uvw]. The u, v, and w integers correspond to the normalized 
coordinate differences referenced to the x, y, and z axes, respectively.
In summary, the u, v, and w indices may be determined using the following equations:
 
u = nax2 - x1
a
b 
(3.10a)
 
v = nay2 - y1
b
b 
(3.10b)
 
w = naz2 - z1
c
b 
(3.10c)
In these expressions, n is the factor that may be required to reduce u, v, and w to integers.
For each of the three axes, there are both positive and negative coordinates. Thus, 
negative indices are also possible, which are represented by a bar over the appropri-
ate index. For example, the [111] direction has a component in the y direction. Also, 
changing the signs of all indices produces an antiparallel direction; that is, [111] is di-
rectly opposite to [111]. If more than one direction (or plane) is to be specified for a 
particular crystal structure, it is imperative for maintaining consistency that a positive–
negative convention, once established, not be changed.
The [100], [110], and [111] directions are common ones; they are drawn in the unit 
cell shown in Figure 3.7.
   : VMSE
Crystallographic 
Directions
3.9 CRYSTALLOGRAPHIC DIRECTIONS
Figure 3.7 The [100], [110], and [111] directions within a 
unit cell.
z
y
x
[111]
[110]
[100]
Tutorial Video: 
Crystallographic 
Planes and 
Directions

68  •  Chapter 3  /  The Structure of Crystalline Solids
EXAMPLE PROBLEM 3.7
Determination of Directional Indices
Determine the indices for the direction shown in 
the accompanying figure.
Solution
It is first necessary to take note of the vector tail 
and head coordinates. From the illustration, tail 
coordinates are as follows:
x1 = a  y1 = 0b
z1 = 0c
For the head coordinates,
x2 = 0a  y2 = b
z2 = c/2
Now taking point coordinate differences,
 x2 - x1 = 0a - a = -a
 y2 - y1 = b - 0b = b
 z2 - z1 = c/2 - 0c = c/2
It is now possible to use Equations 3.10a through 3.10c to compute values of u, v, and w. 
However, because the z2  z1 difference is a fraction (i.e., c/2), we anticipate that in order to 
have integer values for the three indices, it is necessary to assign n a value of 2. Thus,
 u = nax2 - x1
a
b = 2a -a
a b = -2
 v = nay2 - y1
b
b = 2ab
bb = 2
 w = naz2 - z1
c
b = 2a
c>2
c b = 1
And, finally enclosure of the 2, 2, and 1 indices in brackets leads to [221] as the direction 
designation.4
 
This procedure is summarized as follows:
z
y
x
a
b
O
c
x2 = 0a
y2 = b
z2 = c/2 
x1 = a
y1 = 0b
z1 = 0c
4If these u, v, and w values are not integers, it is necessary to choose another value for n.
 
x 
y 
z
Head coordinates (x2, y2, z2,) 
0a 
b 
c/2
Tail coordinates (x1, y1, z1,) 
a 
0b 
0c
Coordinate differences 
a 
b 
c/2
Calculated values of u, v, and w 
u  2 
v  2 
w  1
Enclosure 
 
[221]

3.9 Crystallographic Directions  •  69
EXAMPLE PROBLEM 3.8
Construction of a Specified Crystallographic Direction
Within the following unit cell draw a [110] direction with its tail 
located at the origin of the coordinate system, point O.
Solution
This problem is solved by reversing the procedure of the preced-
ing example. For this [110] direction,
 u = 1
 v = -1
 w = 0
Because the tail of the direction vector is positioned at the origin, its coordinates are as 
follows:
 x1 = 0a
 y1 = 0b
 z1 = 0c
We now want to solve for the coordinates of the vector head—that is, x2, y2, and z2. This is 
possible using rearranged forms of Equations 3.10a through 3.10c and incorporating the above 
values for the three direction indices (u, v, and w) and vector tail coordinates. Taking the value 
of n to be 1 because the three direction indices are all integers leads to
 x2 = ua + x1 = (1)(a) + 0a = a
 y2 = vb + y1 = (-1)(b) + 0b = -b
 z2 = wc + z1 = (0)(c) + 0c = 0c
The construction process for this direction vec-
tor is shown in the following figure.
 
Because the tail of the vector is positioned 
at the origin, we start at the point labeled O 
and then move in a stepwise manner to locate 
the vector head. Because the x head coordinate 
(x2) is a, we proceed from point O, a units along 
the x axis to point Q. From point Q, we move b 
units parallel to the y axis to point P, because 
the y head coordinate (y2) is b. There is no z 
component to the vector inasmuch as the z head 
coordinate (z2) is 0c. Finally, the vector corre-
sponding to this [110] direction is constructed by 
drawing a line from point O to point P, as noted 
in the illustration.
z
y
x
a
b
O
c
z
x
y
a
b
O
Q
c
y2 = –b
x2 = a
–y
P
[110] Direction
For some crystal structures, several nonparallel directions with different indices are 
crystallographically equivalent, meaning that the spacing of atoms along each direction 
is the same. For example, in cubic crystals, all the directions represented by the follow-
ing indices are equivalent: [100], [100], [010], [010], [001], and [001]. As a convenience, 
equivalent directions are grouped together into a family, which is enclosed in angle 
Tutorial Video

70  •  Chapter 3  /  The Structure of Crystalline Solids
brackets, thus: 100. Furthermore, directions in cubic crystals having the same indices 
without regard to order or sign—for example, [123] and [213]—are equivalent. This is, 
in general, not true for other crystal systems. For example, for crystals of tetragonal sym-
metry, the [100] and [010] directions are equivalent, whereas the [100] and [001] are not.
Directions in Hexagonal Crystals
A problem arises for crystals having hexagonal symmetry in that some equivalent crys-
tallographic directions do not have the same set of indices. For example, the [111] direc-
tion is equivalent to [101] rather than to a direction with indices that are combinations of 
1s and 1s. This situation is addressed using a four-axis, or Miller–Bravais, coordinate 
system, which is shown in Figure 3.8. The three a1, a2, and a3 axes are all contained 
within a single plane (called the basal plane) and are at 120 angles to one another. The 
z axis is perpendicular to this basal plane. Directional indices, which are obtained as 
described earlier, are denoted by four indices, as [uytw]; by convention, the u, y, and t 
indices relate to vector coordinate differences referenced to the respective a1, a2, and a3 
axes in the basal plane; the fourth index pertains to the z axis.
Conversion from the three-index system to the four-index system as
[UVW] S [uytw]
is accomplished using the following formulas5:
 
 u = 1
3
 (2U - V) 
(3.11a)
 
 y = 1
3
 (2V - U) 
(3.11b)
 
 t = -(u + y)
 
(3.11c)
 
 w = W
 
(3.11d)
Here, uppercase U, V, and W indices are associated with the three-index scheme (in-
stead of u, y, and w as previously), whereas lowercase u, y, t, and w correlate with the 
Miller–Bravais four-index system. For example, using these equations, the [010] direc-
tion becomes [1210]. Several directions have been drawn in the hexagonal unit cell of 
Figure 3.9.
When plotting crystallographic directions for hexagonal crystals it is sometimes 
more convenient to modify the four-axis coordinate system shown in Figure 3.8 to that 
of Figure 3.10; here, a grid has been constructed on the basal plane that consists of sets 
of lines parallel to each of the a1, a2, and a3 axes. The intersections of two sets of parallel 
Figure 3.8 Coordinate axis system for a hexagonal unit cell 
(Miller–Bravais scheme).
a1
a2
a3
z
120°
5Reduction to the lowest set of integers may be necessary, as discussed earlier.

3.9 Crystallographic Directions  •  71
lines (e.g., those for a2, and a3) lie on and trisect the other axis (i.e., divide a1 into thirds) 
within the hexagonal unit cell. In addition, the z axis of Figure 3.10 is also apportioned 
into three equal lengths (at trisection points m and n). This scheme is sometimes re-
ferred to as a ruled-net coordinate system.
Construction of a direction specified by four indices is carried out using a procedure 
similar to the one used for other crystal systems—by the subtraction of vector tail point 
coordinates from head point coordinates. For the four coordinate axes of Figure 3.10, 
we use the following designations for head and tail coordinates:
Figure 3.9 For the 
hexagonal crystal system, 
the [0001], [1100], and [1120] 
directions.
[0001]
[1120]
[1100]
a1
a2
a3
z
Figure 3.10 Ruled-net coordinate axis 
system for hexagonal unit cells that may be 
used to plot crystallographic directions.
a1
n
m
a2
a3
z
 
Head 
Tail
Axis 
Coordinate 
Coordinate
 a1 
a1 
a1
 a2 
a2 
a2
 a3 
a3 
a3
 z 
z 
z
Using this scheme, the u, y, t, and w hexagonal index equivalents of Equations 3.10a 
through 3.10c are as follows:
 
 u = 3naa1 - a1
a
b 
(3.12a)
 
 y = 3naa2 - a2
a
b 
(3.12b)
 
 t = 3naa3 - a3
a
b 
(3.12c)
 
 w = 3naz - z
c
b  
(3.12d)
In these expressions, the parameter n is included to facilitate, if necessary, reduction of 
the u, y, t, and w to integer values.

72  •  Chapter 3  /  The Structure of Crystalline Solids
EXAMPLE PROBLEM 3.9
Conversion and Construction of Directional Indices 
for a Hexagonal Unit Cell
(a) Convert the [111] direction into the four-index system for hexagonal crystals.
(b) Draw this direction within a ruled-net coordinate system (per Figure 3.10).
(c)  Now draw the [111] direction within a hexagonal unit cell that utilizes a three-axis (a1, a2, z) 
coordinate scheme.
Solution
(a) This conversion is carried out using Equations 3.11a–3.11d, in which
U = 1  V = 1  W = 1
Thus,
 u = 1
3
 (2U - V) = 1
3
 [(2)(1) - 1] = 1
3
 y = 1
3
 (2V - U) = 1
3
 [(2)(1) - 1] = 1
3
 t = -(u + y) = - a1
3 + 1
3b = -2
3
 w = W = 1
Multiplication of the preceding indices by 3 reduces them to the lowest set, which yields values 
for u, y, t, and w of 1, 1, 2, and 3, respectively. Hence, the [111] direction becomes [1123].
(b)  The following sketch (a) shows a hexagonal unit cell in which the ruled-net coordinate 
system has been drawn.
(a)
a1
n
C
B
A
D
m
a2
a3
z
E
a
a
a
c
o
r
p
q
s
a1
P
a2
z
R
O
Q
(b)
Also, one of the three parallelepipeds that makes up the hexagonal cell is delineated—its 
corners are labeled with letters o-A-r-B-C-D-E-s, with the origin of the a1-a2-a3-z axis 
coordinate system located at the corner labeled o. It is within this unit cell that we draw the 
[1123] direction. For the sake of convenience, let us position the vector tail at the origin of 
the coordinate system, which means that a1 = a2 = a3 = 0a and z = 0c. Coordinates for 

3.9 Crystallographic Directions  •  73
the vector head (a1, a2, a3, and z) may be determined using rearranged forms of Equations 
3.12a–3.12d, taking the value of n to be unity. Thus,
 a1 = ua
3n + a1 =
(1)(a)
(3)(1) + 0a = a
3
 a2 = va
3n + a2 =
(1)(a)
(3)(1) + 0a = a
3
 a3 = ta
3n + a3 =
(-2)(a)
(3)(1)
+ 0a = -2a
3
 z = wc
3n + z =
(3)(c)
(3)(1) + 0c = c
In constructing this direction vector, we begin at the origin (point o), and first proceed a
3 
units along the a1 axis to point p; next, from this point parallel to the a2 axis a
3 units to point 
q; then parallel to the a3 axis -2a
3  units to point r; and finally we continue parallel to the z 
axis c units to point s. Thus, the [1123] direction is represented by the vector that is directed 
from point o to point s, as noted in the sketch.
(c)  Of course, it is possible to draw the equivalent [111] direction using a three-coordinate-axis 
(a1-a2-z) technique, as shown in (b). In this case, we modify Equations 3.10a–3.10c to read 
as follows:
 
 U = naa1 - a1
a
b 
(3.13a)
 
 V = naa2 - a2
a
b 
(3.13b)
 
 W = naz - z
c
b  
(3.13c)
where again, single and double primes for a1, a2, and z denote head and tail coordinates, 
respectively. When we locate tail coordinates at the origin (i.e., take a1 = a2 = 0a and 
z = 0c) and make the vector head (i.e., single-primed) coordinates of the above equations 
dependent parameters (while assuming n  1), the following result:
 a1 = Ua
n
+ a1 =
(1)(a)
(1)
+ 0a = a
 a2 = Va
n
+ a2 =
(1)(a)
(1)
+ 0a = a
 z = Wc
n
+ z =
(1)(c)
(1)
+ 0c = c
To locate the vector head, we begin at the origin (point O), then proceed a units along 
the a1 axis (to point P), next parallel to the a2 axis a units (to point Q), and finally parallel 
to the z axis c units (to point R). Hence, the [111] direction is represented by the vector that 
passes from O to R, as shown.
It may be noted that this [111] direction is identical to [1123] from part (b).
The alternative situation is to determine the indices for a direction that has been drawn 
within a hexagonal unit cell. For this case, it is convenient to use the a1-a2-z three-coordinate-
axis system and then convert these indices into the equivalent set for the four-axis scheme. 
The following example problem demonstrates this procedure.

74  •  Chapter 3  /  The Structure of Crystalline Solids
EXAMPLE PROBLEM 3.10
Determination of Directional Indices for a Hexagonal Unit Cell
Determine the indices (four-index system) for the direction 
shown in the accompanying figure.
Solution
The first thing we need to do is determine U, V, and W indices 
for the vector referenced to the three-axis scheme represented in 
the sketch; this is possible using Equations 3.13a through 3.13c. 
Because the vector passes through the origin, a1 = a2 = 0a and 
z = 0c. Furthermore, from the sketch, coordinates for the vector 
head are as follows:
a1 = 0a
a2 = -a
z = c
2
Because the denominator in z is 2, we assume that n  2. 
Therefore,
 U = naa1 - a1
a
b = 2a0a - 0a
a
b = 0
 V = naa2 - a2
a
b = 2a -a - 0a
a
b = -2
 W = naz - z
c
b = 2ac/2 - 0c
c
b = 1
This direction is represented by enclosing the above indices in brackets—namely, [021].
Now it becomes necessary to convert these indices into an index set referenced to the four-
axis scheme. This requires the use of Equations 3.11a–3.11d. For this [021] direction,
U = 0  V = -2  W = 1
and
 u = 1
3
 (2U - V) = 1
3
 [(2)(0) - (-2)] = 2
3
 y = 1
3
 (2V - U) = 1
3
 [(2)(-2) - 0] = -4
3
 t = -(u + y) = - a2
3 - 4
3b = 2
3
 w = W = 1
Multiplication of the preceding indices by 3 reduces them to the lowest set, which yields values 
for u, y, t, and w of 2, 4, 2, and 3, respectively. Hence, the direction vector shown in the figure 
is [2423].
a1
a2
z
a
a
c

3.10 Crystallographic Planes  •  75
The orientations of planes for a crystal structure are represented in a similar manner. 
Again, the unit cell is the basis, with the three-axis coordinate system as represented in 
Figure 3.5. In all but the hexagonal crystal system, crystallographic planes are specified 
by three Miller indices as (hkl). Any two planes parallel to each other are equivalent and 
have identical indices. The procedure used to determine the h, k, and l index numbers 
is as follows:
 1. If the plane passes through the selected origin, either another parallel plane must 
be constructed within the unit cell by an appropriate translation, or a new origin 
must be established at the corner of another unit cell.6
 2. At this point, the crystallographic plane either intersects or parallels each of the three 
axes. The coordinate for the intersection of the crystallographic plane with each of 
the axes is determined (referenced to the origin of the coordinate system). These in-
tercepts for the x, y, and z axes will be designed by A, B, and C, respectively.
 3. The reciprocals of these numbers are taken. A plane that parallels an axis is con-
sidered to have an infinite intercept and therefore a zero index.
 4. The reciprocals of the intercepts are then normalized in terms of (i.e., multiplied 
by) their respective a, b, and c lattice parameters. That is,
a
A  b
B
    c
C
 5. If necessary, these three numbers are changed to the set of smallest integers by 
multiplication or by division by a common factor.7
 6. Finally, the integer indices, not separated by commas, are enclosed within paren-
theses, thus: (hkl). The h, k, and l integers correspond to the normalized intercept 
reciprocals referenced to the x, y, and z axes, respectively.
In summary, the h, k, and l indices may be determined using the following equations:
 
h = na
A  
(3.14a)
 
k = nb
B  
(3.14b)
 
l = nc
C  
(3.14c)
In these expressions, n is the factor that may be required to reduce h, k, and l to integers.
An intercept on the negative side of the origin is indicated by a bar or minus sign 
positioned over the appropriate index. Furthermore, reversing the directions of all indi-
ces specifies another plane parallel to, on the opposite side of, and equidistant from the 
origin. Several low-index planes are represented in Figure 3.11.
Miller indices
   : VMSE
Crystallographic 
Planes
3.10 CRYSTALLOGRAPHIC PLANES
6When selecting a new origin, the following procedure is suggested:
If the crystallographic plane that intersects the origin lies in one of the unit cell faces, move the origin one unit 
cell distance parallel to the axis that intersects this plane.
If the crystallographic plane that intersects the origin passes through one of the unit cell axes, move the origin 
one unit cell distance parallel to either of the two other axes.
For all other cases, move the origin one unit cell distance parallel to any of the three unit cell axes.
7On occasion, index reduction is not carried out (e.g., for x-ray diffraction studies described in Section 3.16); for 
example, (002) is not reduced to (001). In addition, for ceramic materials, the ionic arrangement for a reduced-index 
plane may be different from that for a nonreduced one.

76  •  Chapter 3  /  The Structure of Crystalline Solids
One interesting and unique characteristic of cubic crystals is that planes and direc-
tions having the same indices are perpendicular to one another; however, for other crys-
tal systems there are no simple geometrical relationships between planes and directions 
having the same indices.
Figure 3.11
Representations of a 
series each of the 
(a) (001), (b) (110), 
and (c) (111) 
crystallographic 
planes.
z
x
y
z
x
y
z
x
y
(b)
(c)
(a)
O
(001) Plane referenced to
the origin at point O
(111) Plane referenced to
the origin at point O
(110) Plane referenced to the
origin at point O
Other equivalent
(001) planes
Other equivalent
(111) planes
Other equivalent
(110) planes
O
O
EXAMPLE PROBLEM 3.11
Determination of Planar (Miller) Indices
Determine the Miller indices for the plane shown in the accompanying sketch (a).
z
y
x
a
b
O
c
(a)
 
z
y
x
(b)
x
C = c/2
B = –b
(012) Plane
z
O
O

3.10 Crystallographic Planes  •  77
Solution
Because the plane passes through the selected origin O, a new origin must be chosen at the 
corner of an adjacent unit cell. In choosing this new unit cell, we move one unit-cell distance 
parallel to the y-axis, as shown in sketch (b). Thus x-y-z is the new coordinate axis system 
having its origin located at O. Because this plane is parallel to the x axis its intercept is 
a—that is, A  a. Furthermore, from illustration (b), intersections with the y and z axes 
are as follows:
B = -b  C = c>2
It is now possible to use Equations 3.14a–3.14c to determine values of h, k, and l. At this point, 
let us choose a value of 1 for n. Thus,
 h = na
A = 1a
a = 0
 k = nb
B = 1b
-b = -1
 l = nc
C = 1c
c>2 = 2
And finally, enclosure of the 0, 1, and 2 indices in parentheses leads to (012) as the designa-
tion for this direction.8
This procedure is summarized as follows:
8If h, k, and l are not integers, it is necessary to choose another value for n.
 
x 
y 
z
Intercepts (A, B, C) 
a 
b 
c/2
Calculated values of h, k, and l 
h  0 
k  1 
l  2
(Equations 3.14a–3.14c)
Enclosure 
 
(012)
EXAMPLE PROBLEM 3.12
Construction of a Specified Crystallographic Plane
Construct a (101) plane within the following unit cell.
Solution
To solve this problem, carry out the procedure used in the preced-
ing example in reverse order. For this (101) direction,
h = 1
k = 0
l = 1
z
y
x
a
b
O
c
(a)

78  •  Chapter 3  /  The Structure of Crystalline Solids
Atomic Arrangements
The atomic arrangement for a crystallographic plane, which is often of interest, depends 
on the crystal structure. The (110) atomic planes for FCC and BCC crystal structures 
are represented in Figures 3.12 and 3.13, respectively. Reduced-sphere unit cells are 
also included. Note that the atomic packing is different for each case. The circles repre-
sent atoms lying in the crystallographic planes as would be obtained from a slice taken 
through the centers of the full-size hard spheres.
A “family” of planes contains all planes that are crystallographically equivalent—
that is, having the same atomic packing; a family is designated by indices enclosed in 
braces—such as 100. For example, in cubic crystals, the (111), (1 1 1), (111), (1 1 1), (111), 
(1 1 1), (111), and (111) planes all belong to the 111 family. However, for tetragonal 
   : VMSE
Planar Atomic 
Arrangements
Using these h, k, and l indices, we want to solve for the values of A, B, and C using rearranged 
forms of Equations 3.14a–3.14c. Taking the value of n to be 1—because these three Miller in-
dices are all integers—leads to the following:
 A = na
h =
(1)(a)
1
= a
 B = nb
k =
(1)(b)
0
= b
 C = nc
l
=
(1)(c)
1
= c
Thus, this (101) plane intersects the x axis at a (be-
cause A  a), it parallels the y axis (because B  b), 
and intersects the z axis at c. On the unit cell shown 
next are noted the locations of the intersections for 
this plane.
The only plane that parallels the y axis and in-
tersects the x and z axes at axial a and c coordinates, respectively, 
is shown next.
Note that the representation of a crystallographic plane ref-
erenced to a unit cell is by lines drawn to indicate intersections of 
this plane with unit cell faces (or extensions of these faces). The 
following guides are helpful with representing crystallographic 
planes:
 • If two of the h, k, and l indices are zeros [as with (100)], the 
plane will parallel one of the unit cell faces (per Figure 3.11a).
 • If one of the indices is a zero [as with (110)], the plane will 
be a parallelogram, having two sides that coincide with 
opposing unit cell edges (or edges of adjacent unit cells) 
(per Figure 3.11b).
 • If none of the indices is zero [as with (111)], all intersections will pass through unit cell faces 
(per Figure 3.11c).
z
y
x
a
b
O
c
(b)
Intersection with
x axis (value of A)
Intersection with
z axis (value of C)
z
y
x
a
b
O
c
(c)
Tutorial Video

3.10 Crystallographic Planes  •  79
Figure 3.12 (a) Reduced-sphere FCC unit cell with the (110) plane. (b) Atomic packing of an FCC (110) plane. 
Corresponding atom positions from (a) are indicated.
A
A
B
C
D
E
F
B
C
F
D
E
(a)
(b)
crystal structures, the 100 family contains only the (100), (100), (010), and (010) 
planes because the (001) and (001) planes are not crystallographically equivalent. 
Also, in the cubic system only, planes having the same indices, irrespective of or-
der and sign, are equivalent. For example, both (123) and (312) belong to the 123 
family.
Hexagonal Crystals
