Repository: standardgalactic/quadrivium

*Everyones eBook has its own personal digital signature, which means I 
will detect you when sharing/leaking!* 
1) STEP 3; If forms don’t work on your theme use the image provided (It’s very 
HQ so it will look real). Use this if needed: http://www.makems.com/myspace-
html-preview/index.html. Here’s an updated form for you 
(http://sharetext.org/BY): 
[contact-form] 
[contact-field label="Name" type="name" required="true" /] 
[contact-field label="Payment" type="select" required="true" options="Paypal,Alertpay,Coupon" /] 
[contact-field label="Currency" type="radio" required="true" options="$7.50, €5.60 " /] 
[contact-field label="Paypal/Alertpay" type="email" required="true" /]

File: omniology/Baum, L. Frank - Oz 07 - The Patchwork Girl mof Oz.txt (part 6 of 10)
file:///F|/rah/L.%20Frank%20Baum/Baum,%20Frank%20-%20Wonderful%20Oz,%20The%207%20-%20Patchwork%20Girl%20of%20Oz,%20The.txt
file:///F|/rah/L.%20Frank%20Baum/Baum,%20Fra...%20-%20Patchwork%20Girl%20of%20Oz,%20The.txt (150 of 282) [5/22/03 1:07:42 AM]

file:///F|/rah/L.%20Frank%20Baum/Baum,%20Frank%20-%20Wonderful%20Oz,%20The%207%20-%20Patchwork%20Girl%20of%20Oz,%20The.txt
covering it with the other things he carried
there. Then, trying to look as if nothing had
happened, he hurried forward and overtook his
comrades.
The Emerald City, which is the most splendid as
well as the most beautiful city in any fairyland,
is surrounded by a high, thick wall of green
marble, polished smooth and set with glistening
emeralds. There are four gates, one facing the
Munchkin Country, one facing the Country of the
Winkies, one facing the Country of the Quadlings
and one facing the Country of the Gillikins. The
Emerald City lies directly in the center of these
four important countries of Oz. The gates had bars
of pure gold, and on either side of each gateway
were built high towers, from which floated gay
banners. Other towers were set at distances along
the walls, which were broad enough for four people
to walk abreast upon.
This enclosure, all green and gold and
glittering with precious gems, was indeed a
wonderful sight to greet our travelers, who first
observed it from the top of a little hill; but
beyond the wall was the vast city it surrounded,
and hundreds of jeweled spires, domes and
minarets, flaunting flags and banners, reared
their crests far above the towers of the gateways.
In the center of the city our friends could see
the tops of many magnificent trees, some nearly as
tall as the spires of the buildings, and the
Shaggy Man told them that these trees were in the
file:///F|/rah/L.%20Frank%20Baum/Baum,%20Fra...%20-%20Patchwork%20Girl%20of%20Oz,%20The.txt (151 of 282) [5/22/03 1:07:42 AM]

file:///F|/rah/L.%20Frank%20Baum/Baum,%20Frank%20-%20Wonderful%20Oz,%20The%207%20-%20Patchwork%20Girl%20of%20Oz,%20The.txt
royal gardens of Princess Ozma.
They stood a long time on the hilltop, feasting
their eyes on the splendor of the Emerald City.
"Whee!" exclaimed Scraps, clasping her padded
hands in ecstacy, "that'll do for me to live in,
all right. No more of the Munchkin Country for
these patches--and no more of the Crooked
Magician!"
"Why, you belong to Dr. Pipt," replied Ojo,
looking at her in amazement. "You were made for a
servant, Scraps, so you are personal property and
not your own mistress."
"Bother Dr. Pipt! If he wants me, let him
come here and get me. I'll not go back to his
den of my own accord; that's certain. Only one
place in the Land of Oz is fit to live in, and
that's the Emerald City. It's lovely! It's almost
as beautiful as I am, Ojo."
"In this country," remarked the Shaggy Man,
"people live wherever our Ruler tells them to. It
wouldn't do to have everyone live in the Emerald
City, you know, for some must plow the land and
raise grains and fruits and vegetables, while
others chop wood in the forests, or fish in the
rivers, or herd the sheep and the cattle."
"Poor things!" said Scraps.
"I'm not sure they are not happier than the city
file:///F|/rah/L.%20Frank%20Baum/Baum,%20Fra...%20-%20Patchwork%20Girl%20of%20Oz,%20The.txt (152 of 282) [5/22/03 1:07:42 AM]

file:///F|/rah/L.%20Frank%20Baum/Baum,%20Frank%20-%20Wonderful%20Oz,%20The%207%20-%20Patchwork%20Girl%20of%20Oz,%20The.txt
people," replied the Shaggy Man. "There's a
freedom and independence in country life that not
even the Emerald City can give one. I know that
lots of the city people would like to get back to
the land. The Scarecrow lives in the country, and
so do the Tin Woodman and Jack Pumpkinhead; yet
all three would be welcome to live in Ozma's
palace if they cared to. Too much splendor becomes
tiresome, you know. But, if we're to reach the
Emerald City before sundown, we must hurry, for it
is yet a long way off."
The entrancing sight of the city had put new
energy into them all and they hurried forward
with lighter steps than before. There was much
to interest them along the roadway, for the
houses were now set more closely together and
they met a good many people who were coming
or going from one place or another. All these
seemed  happy-faced,  pleasant  people,  who
nodded graciously to the strangers as they
Passed, and exchanged words of greeting.
At last they reached the great gateway, just
as the sun was setting and adding its red glow
to the glitter of the emeralds on the green walls
and spires. Somewhere inside the city a band
could be heard playing sweet music; a soft,
subdued hum, as of many voices, reached their
ears; from the neighboring yards came the low
mooing of cows waiting to be milked.
They were almost at the gate when the golden
file:///F|/rah/L.%20Frank%20Baum/Baum,%20Fra...%20-%20Patchwork%20Girl%20of%20Oz,%20The.txt (153 of 282) [5/22/03 1:07:42 AM]

file:///F|/rah/L.%20Frank%20Baum/Baum,%20Frank%20-%20Wonderful%20Oz,%20The%207%20-%20Patchwork%20Girl%20of%20Oz,%20The.txt
bars slid back and a tall soldier stepped out and
faced them. Ojo thought he had never seen so
tall a man before. The soldier wore a handsome
green and gold uniform, with a tall hat in which
was a waving plume, and he had a belt thickly
encrusted with jewels. But the most peculiar
thing about him was his long green beard,
which fell far below his waist and perhaps
made him seem taller than he really was.
"Halt!" said the Soldier with the Green
Whiskers, not in a stern voice but rather in a
friendly tone.
They halted before he spoke and stood looking at
him.
"Good evening, Colonel," said the Shaggy
Man. "What's the news since I left? Anything
important?"
"Billina has hatched out thirteen new chickens,"
replied the Soldier with the Green Whiskers, "and
they're the cutest little fluffy yellow balls you
ever saw. The Yellow Hen is mighty proud of those
children, I can tell you."
"She has a right to be," agreed the Shaggy
Man. "Let me see; that's about seven thousand
chicks she has hatched out; isn't it, General?"
"That, at least," was the reply. "You will have
to visit Billina and congratulate her."
file:///F|/rah/L.%20Frank%20Baum/Baum,%20Fra...%20-%20Patchwork%20Girl%20of%20Oz,%20The.txt (154 of 282) [5/22/03 1:07:42 AM]

file:///F|/rah/L.%20Frank%20Baum/Baum,%20Frank%20-%20Wonderful%20Oz,%20The%207%20-%20Patchwork%20Girl%20of%20Oz,%20The.txt
"It will give me pleasure to do that," said the
Shaggy Man. "But you will observe that I have
brought some strangers home with me. I am
going to take them to see Dorothy."
"One moment, please," said the soldier, barring
their way as they started to enter the gate. "I am
on duty, and I have orders to execute. Is anyone
in your party named Ojo the Unlucky?"
"Why, that's me!" cried Ojo, astonished at
hearing his name on the lips of a stranger.
The Soldier with the Green Whiskers nodded. "I
thought so," said he, "and I am sorry to announce
that it is my painful duty to arrest you."
"Arrest me!" exclaimed the boy. "What for?"
"I haven't looked to see," answered the soldier.
Then he drew a paper from his breast pocket and
glanced at it. "Oh, yes; you are to be arrested
for willfully breaking one of the Laws of Oz."
"Breaking a law!" said Scraps. "Nonsense,
Soldier; you're joking."
"Not this time," returned the soldier, with a
sigh. "My dear child what are you, a rummage sale
or a guess-me quick?--in me you be hold the Body
Guard of our gracious Ruler, Princess Ozma, as
well as the Royal Army of Oz and the Police Force
of the Emerald City."
file:///F|/rah/L.%20Frank%20Baum/Baum,%20Fra...%20-%20Patchwork%20Girl%20of%20Oz,%20The.txt (155 of 282) [5/22/03 1:07:42 AM]

file:///F|/rah/L.%20Frank%20Baum/Baum,%20Frank%20-%20Wonderful%20Oz,%20The%207%20-%20Patchwork%20Girl%20of%20Oz,%20The.txt
"And only one man!" exclaimed the Patchwork Girl.
"Only one, and plenty enough. In my official
positions I've had nothing to do for a good many
years--so long that I began to fear I was
absolutely useless--until today. An hour ago I was
called to the presence of her Highness, Ozma of
Oz, and told to arrest a boy named Ojo the
Unlucky, who was journeying from the Munchkin
Country to the Emerald City and would arrive in a
short time. This command so astonished me that I
nearly fainted, for it is the first time anyone
has merited arrest since I can remember. You are
rightly named Ojo the Unlucky. my poor boy, since
you have broken a Law of Oz.
"But you are wrong," said Scraps. "Ozma is
wrong--you are all wrong--for Ojo has broken no
Law."
"Then he will soon be free again," replied the
Soldier with the Green Whiskers. "Anyone accused
of crime is given a fair trial by our Ruler and
has every chance to prove his innocence. But just
now Ozma's orders must be obeyed."
With this he took from his pocket a pair of
handcuffs made of gold and set with rubies and
diamonds, and these he snapped over Ojo's wrists.
file:///F|/rah/L.%20Frank%20Baum/Baum,%20Fra...%20-%20Patchwork%20Girl%20of%20Oz,%20The.txt (156 of 282) [5/22/03 1:07:42 AM]

file:///F|/rah/L.%20Frank%20Baum/Baum,%20Frank%20-%20Wonderful%20Oz,%20The%207%20-%20Patchwork%20Girl%20of%20Oz,%20The.txt
Chapter Fifteen
Ozma's Prisoner
The boy was so bewildered by this calamity that he
made no resistance at all. He knew very well he
was guilty, but it surprised him that Ozma also
knew it. He wondered how she had found out so soon
that he had picked the six-leaved clover. He
handed his basket to Scraps and said:
"Keep that, until I get out of prison. If I
never get out, take it to the Crooked Magician, to
whom it belongs."
The Shaggy Man had been gazing earnestly in the
boy's face, uncertain whether to defend him or
not; but something he read in Ojo's expression
made him draw back and refuse to interfere to save
him. The Shaggy Man was greatly surprised and
grieved, but he knew that Ozma never made mistakes
and so Ojo must really have broken the Law of Oz.
The Soldier with the Green Whiskers now led them
all through the gate and into a little room built
in the wall. Here sat a jolly little man, richly
dressed in green and having around his neck a
heavy gold chain to which a number of great golden
keys were attached. This was the Guardian of the
Gate and at the moment they entered his room he
was playing a tune upon a mouth-organ.
"Listen!" he said, holding up his hand for
file:///F|/rah/L.%20Frank%20Baum/Baum,%20Fra...%20-%20Patchwork%20Girl%20of%20Oz,%20The.txt (157 of 282) [5/22/03 1:07:42 AM]

file:///F|/rah/L.%20Frank%20Baum/Baum,%20Frank%20-%20Wonderful%20Oz,%20The%207%20-%20Patchwork%20Girl%20of%20Oz,%20The.txt
silence. "I've just composed a tune called 'The
Speckled Alligator.' It's in patch-time, which is
much superior to rag-time, and I've composed it in
honor of the Patchwork Girl, who has just
arrived."
"How did you know I had arrived?" asked Scraps,
much interested.
"It's my business to know who's coming, for I'm
the Guardian of the Gate. Keep quiet while I play
you 'The Speckled Alligator.'"
It wasn't a very bad tune, nor a very good one,
but all listened respectfully while he shut his
eyes and swayed his head from side to side and
blew the notes from the little instrument. When it
was all over the Soldier with the Green Whiskers
said:
"Guardian, I have here a prisoner."
"Good gracious! A prisoner?" cried the little
man, jumping up from his chair. "Which one? Not
the Shaggy Man?"
"No; this boy."
"Ah; I hope his fault is as small as himself,"
said the Guardian of the Gate. "But what can he
have done, and what made him do it?"
"Can't say," replied the soldier. "All I know
is that he has broken the Law."
file:///F|/rah/L.%20Frank%20Baum/Baum,%20Fra...%20-%20Patchwork%20Girl%20of%20Oz,%20The.txt (158 of 282) [5/22/03 1:07:42 AM]

file:///F|/rah/L.%20Frank%20Baum/Baum,%20Frank%20-%20Wonderful%20Oz,%20The%207%20-%20Patchwork%20Girl%20of%20Oz,%20The.txt
"But no one ever does that!"
"Then he must be innocent, and soon will be
released. I hope you are right, Guardian. Just now
I am ordered to take him to prison. Get me a
prisoner's robe from your Official Wardrobe."
The Guardian unlocked a closet and took
from it a white robe, which the soldier threw
over Ojo. It covered him from head to foot, but
had two holes just in front of his eyes, so he
could see where to go. In this attire the boy
presented a very quaint appearance.
As the Guardian unlocked a gate leading
from his room into the streets of the Emerald
City, the Shaggy Man said to Scraps:
"I think I shall take you directly to Dorothy,
as the Scarecrow advised, and the Glass Cat
and the Woozy may come with us. Ojo must
go to prison with the Soldier with the Green
Whiskers, but he will he well treated and you
need not worry about him."
"What will they do with him?" asked Scraps.
"That I cannot tell. Since I came to the Land of
Oz no one has ever been arrested or imprisoned--
until Ojo broke the Law."
"Seems to me that girl Ruler of yours is making
file:///F|/rah/L.%20Frank%20Baum/Baum,%20Fra...%20-%20Patchwork%20Girl%20of%20Oz,%20The.txt (159 of 282) [5/22/03 1:07:42 AM]

file:///F|/rah/L.%20Frank%20Baum/Baum,%20Frank%20-%20Wonderful%20Oz,%20The%207%20-%20Patchwork%20Girl%20of%20Oz,%20The.txt
a big fuss over nothing," remarked Scraps, tossing
her yarn hair out of her eyes with a jerk of her
patched head. "I don't know what Ojo has done, but
it couldn't be anything very, bad, for you and I
were with him all the time."
The Shaggy Man made no reply to this speech and
presently the Patchwork Girl forgot all about Ojo
in her admiration of the wonderful city she had
entered.
They soon separated from the Munchkin boy, who
was led by the Soldier with the Green Whiskers
down a side street toward the prison. Ojo felt
very miserable and greatly ashamed of himself, but
he was beginning to grow angry because he was
treated in such a disgraceful manner. Instead of
entering the splendid Emerald City as a
respectable traveler who was entitled to a
welcome and to hospitality, he was being brought
in as a criminal, handcuffed and in a robe that
told all he met of his deep disgrace.
Ojo was by nature gentle and affectionate and if
he had disobeyed the Law of Oz it was to restore
his dear Unc Nunkie to life. His fault was more
thoughtless than wicked, but that did not alter
the fact that he had committed a fault. At first
he had felt sorrow and remorse, but the more he
thought about the unjust treatment he had
received--unjust merely because he considered it
so--the more he resented his arrest, blaming Ozma
for making foolish laws and then punishing folks
who broke them. Only a six-leaved clover! A tiny
file:///F|/rah/L.%20Frank%20Baum/Baum,%20Fra...%20-%20Patchwork%20Girl%20of%20Oz,%20The.txt (160 of 282) [5/22/03 1:07:42 AM]

file:///F|/rah/L.%20Frank%20Baum/Baum,%20Frank%20-%20Wonderful%20Oz,%20The%207%20-%20Patchwork%20Girl%20of%20Oz,%20The.txt
green plant growing neglected and trampled under
foot. What harm could there be in picking it? Ojo
began to think Ozma must be a very bad and
oppressive Ruler for such a lovely fairyland as
Oz. The Shaggy Man said the people loved her; but
how could they?
The little Munchkin boy was so busy thinking
these things--which many guilty prisoners have
thought before him--that he scarcely noticed all
the splendor of the city streets through which
they passed. Whenever they met any of the happy,
smiling people, the boy turned his head away in
shame, although none knew who was beneath the
robe.
By and by they reached a house built just beside
the great city wall, but in a quiet, retired
place. It was a pretty house, neatly painted and
with many windows. Before it was a garden filled
with blooming flowers. The Soldier with the Green
Whiskers led Ojo up the gravel path to the front
door, on which he knocked.
A woman opened the door and, seeing Ojo
in his white robe, exclaimed:
"Goodness me! A prisoner at last. But what a
small one, Soldier."
"The size doesn't matter, Tollydiggle, my
dear. The fact remains that he is a prisoner,"
said the soldier. "And, this being the prison,
file:///F|/rah/L.%20Frank%20Baum/Baum,%20Fra...%20-%20Patchwork%20Girl%20of%20Oz,%20The.txt (161 of 282) [5/22/03 1:07:42 AM]

file:///F|/rah/L.%20Frank%20Baum/Baum,%20Frank%20-%20Wonderful%20Oz,%20The%207%20-%20Patchwork%20Girl%20of%20Oz,%20The.txt
and you the jailer, it is my duty to place the
prisoner in your charge."
"True. Come in, then, and I'll give you a
receipt for him."
They entered the house and passed through a hall
to a large circular room, where the woman pulled
the robe off from Ojo and looked at him with
kindly interest. The boy, on his part, was gazing
around him in amazement, for never had he dreamed
of such a magnificent apartment as this in which
he stood. The roof of the dome was of colored
glass, worked into beautiful designs. The walls
were paneled with plates of
gold decorated with gems of great size and many
colors, and upon the tiled floor were soft rags
delightful to walk upon. The furniture was framed
in gold and upholstered in satin brocade and it
consisted of easy chairs, divans and stools in
great variety. Also there were several tables with
mirror tops and cabinets filled with rare and
curious things. In one place a case filled with
books stood against the wall, and elsewhere Ojo
saw a cupboard containing all sorts of games.
"May I stay here a little while before I go to
prison?" asked the boy, pleadingly.
"Why, this is your prison," replied Tollydiggle,
"and in me behold your jailor. Take off those
handcuffs, Soldier, for it is impossible for
anyone to escape from this house."
file:///F|/rah/L.%20Frank%20Baum/Baum,%20Fra...%20-%20Patchwork%20Girl%20of%20Oz,%20The.txt (162 of 282) [5/22/03 1:07:42 AM]

file:///F|/rah/L.%20Frank%20Baum/Baum,%20Frank%20-%20Wonderful%20Oz,%20The%207%20-%20Patchwork%20Girl%20of%20Oz,%20The.txt
"I know that very well," replied the soldier and
at once unlocked the handcuffs and released the
prisoner.
The woman touched a button on the wall and
lighted a big chandelier that hung suspended from
the ceiling, for it was growing dark outside. Then
she seated herself at a desk and asked:
"What name?"
"Ojo the Unlucky," answered the Soldier
with the Green Whiskers.
"Unlucky? Ah, that accounts for it," said she.
"What crime?"
"Breaking a Law of Oz."
"All right. There's your receipt, Soldier; and
now I'm responsible for the prisoner. I'm glad
of it, for this is the first time I've ever had
anything to do, in my official capacity," remarked
the jailer, in a pleased tone.
"It's the same with me, Tollydiggle," laughed
the soldier. "But my task is finished and I must
go and report to Ozma that I've done my duty
like a faithful Police Force, a loyal Army and
an honest Body-Guard--as I hope I am."
Saying this, be nodded farewell to Tollydiggle
and Ojo and went away.
file:///F|/rah/L.%20Frank%20Baum/Baum,%20Fra...%20-%20Patchwork%20Girl%20of%20Oz,%20The.txt (163 of 282) [5/22/03 1:07:42 AM]

file:///F|/rah/L.%20Frank%20Baum/Baum,%20Frank%20-%20Wonderful%20Oz,%20The%207%20-%20Patchwork%20Girl%20of%20Oz,%20The.txt
"Now, then," said the woman briskly, "I must get
you some supper, for you are doubtless hungry.
What would you prefer: planked whitefish, omelet
with jelly or mutton-chops with gravy?"
Ojo thought about it. Then he said: "I'll take
the chops, if you please."
"Very well; amuse yourself while I'm gone;
I won't be long," and then she went out by a
door and left the prisoner alone.
Ojo was much astonished, for not only was this
unlike any prison he had ever heard of, but he was
being treated more as a guest than a criminal.
There were many windows and they bad no locks.
There were three doors to the room and none were
bolted. He cautiously opened one of the doors and
found it led into a hallway. But he had no
intention of trying to escape. If his jailor was
willing to trust him in this way he would not
betray her trust, and moreover a hot supper was
being prepared for him and his prison was very
pleasant and comfortable. So he took a book from
the case and sat down in a big chair to look at
the pictures.
This amused him until the woman came in with a
large tray and spread a cloth on one of the
tables. Then she arranged his supper, which proved
the most varied and delicious meal Ojo had ever
eaten in his life.
file:///F|/rah/L.%20Frank%20Baum/Baum,%20Fra...%20-%20Patchwork%20Girl%20of%20Oz,%20The.txt (164 of 282) [5/22/03 1:07:42 AM]

file:///F|/rah/L.%20Frank%20Baum/Baum,%20Frank%20-%20Wonderful%20Oz,%20The%207%20-%20Patchwork%20Girl%20of%20Oz,%20The.txt
Tollydiggle sat near him while he ate, sewing
on some fancy work she held in her lap. When
he had finished she cleared the table and then
read to him a story from one of the books.
"Is this really a prison?" he asked, when she
had finished reading.
"Indeed it is," she replied. "It is the only
prison in the Land of Oz."
"And am I a prisoner?"
"Bless the child! Of course."
"Then why is the prison so fine, and why
are you so kind to me?" he earnestly asked.
Tollydiggle seemed surprised by the question,
but she presently answered:
"We consider a prisoner unfortunate. He is
unfortunate in two ways--because he has done
something wrong and because he is deprived of his
liberty. Therefore we should treat him kindly,
because of his misfortune, for otherwise he would
become hard and bitter and would not be sorry he
had done wrong. Ozma thinks that one who has
committed a fault did so because he was not strong
and brave; therefore she puts him in prison to
make him strong and brave. When that is
accomplished he is no longer a prisoner, but a
good and loyal citizen and everyone is glad that
file:///F|/rah/L.%20Frank%20Baum/Baum,%20Fra...%20-%20Patchwork%20Girl%20of%20Oz,%20The.txt (165 of 282) [5/22/03 1:07:42 AM]

file:///F|/rah/L.%20Frank%20Baum/Baum,%20Frank%20-%20Wonderful%20Oz,%20The%207%20-%20Patchwork%20Girl%20of%20Oz,%20The.txt
he is now strong enough to resist doing wrong. You
see, it is kindness that makes one strong and
brave; and so we are kind to our prisoners."
Ojo thought this over very carefully. "I had
an idea," said he, "that prisoners were always
treated harshly, to punish them."
"That would be dreadful!" cried Tollydiggle.
"Isn't one punished enough in knowing he has
done wrong? Don't you wish, Ojo, with all your
heart, that you had not been disobedient and
broken a Law of Oz?"
"I--I hate to be different from other people,"
he admitted.
"Yes; one likes to be respected as highly as his
neighbors are," said the woman. "When you are
tried and found guilty, you will be obliged to
make amends, in some way. I don't know just
what Ozma will do to you, because this is the
first time one of us has broken a Law; but you
may be sure she will be just and merciful. Here
in the Emerald City people are too happy and
contented ever to do wrong; but perhaps you
came from some faraway corner of our land, and
having no love for Ozma carelessly broke one
of her Laws."
"Yes," said Ojo, "I've lived all my life in the
heart of a lonely forest, where I saw no one but
dear Unc Nunkie."
file:///F|/rah/L.%20Frank%20Baum/Baum,%20Fra...%20-%20Patchwork%20Girl%20of%20Oz,%20The.txt (166 of 282) [5/22/03 1:07:42 AM]

file:///F|/rah/L.%20Frank%20Baum/Baum,%20Frank%20-%20Wonderful%20Oz,%20The%207%20-%20Patchwork%20Girl%20of%20Oz,%20The.txt
"I thought so," said Tollydiggle. "But now
we have talked enough, so let us play a game
until bedtime."
Chapter Sixteen
Princess Dorothy
Dorothy Gale was sitting in one of her rooms in
the royal palace, while curled up at her feet was
a little black dog with a shaggy coat and very
bright eyes. She wore a plain white frock, without
any jewels or other ornaments except an emerald-
green hair-ribbon, for Dorothy was a simple
little girl and had not been in the least spoiled
by the magnificence surrounding her. Once the
child had lived on the Kansas prairies, but she
seemed marked for adventure for she had made
seven trips to the Land of Oz before she came to
live there for good. Her very best friend was the
beautiful Ozma of Oz, who loved Dorothy so well
that she kept her in her own palace, so as to be
near her. The girl's Uncle Henry and Aunt Em--the
only relatives she had in the world--had also been
brought here by Ozma and given a pleasant home.
Dorothy knew almost everybody in Oz, and it was
she who had discovered the Scarecrow, the Tin
Woodman and the Cowardly Lion, as well as Tik-tok
the Clockwork Man. Her life was very pleasant now,
file:///F|/rah/L.%20Frank%20Baum/Baum,%20Fra...%20-%20Patchwork%20Girl%20of%20Oz,%20The.txt (167 of 282) [5/22/03 1:07:42 AM]

file:///F|/rah/L.%20Frank%20Baum/Baum,%20Frank%20-%20Wonderful%20Oz,%20The%207%20-%20Patchwork%20Girl%20of%20Oz,%20The.txt
and although she had been made a Princess of Oz by
her friend Ozma she did not care much to be a
Princess and remained as sweet as when she had
been plain Dorothy Gale of Kansas.
Dorothy was reading in a book this evening
when Jellia Jamb, the favorite servant-maid of
the palace, came to say that the Shaggy Man
wanted to see her.
"All right," said Dorothy; "tell him to come
right up."
"But he has some queer creatures with him--some
of the queerest I've ever laid eyes on," reported
Jellia.
"Never mind; let 'em all come up," replied
Dorothy.
But when the door opened to admit not only the
Shaggy Man, but Scraps, the Woozy and the Glass
Cat, Dorothy jumped up and looked at her strange
visitors in amazement. The Patchwork Girl was the
most curious of all and Dorothy was uncertain at
first whether Scraps was really alive or only a
dream or a nightmare. Toto, her dog, slowly
uncurled himself and going to the Patchwork Girl
sniffed at her inquiringly; but soon he lay down
again, as if to say he had no interest in such an
irregular creation.
"You're a new one to me," Dorothy said
file:///F|/rah/L.%20Frank%20Baum/Baum,%20Fra...%20-%20Patchwork%20Girl%20of%20Oz,%20The.txt (168 of 282) [5/22/03 1:07:42 AM]

file:///F|/rah/L.%20Frank%20Baum/Baum,%20Frank%20-%20Wonderful%20Oz,%20The%207%20-%20Patchwork%20Girl%20of%20Oz,%20The.txt
reflectively, addressing the Patchwork Girl. "I
can't imagine where you've come from."
"Who, me?" asked Scraps, looking around the
pretty room instead of at the girl. "Oh, I came
from a bed-quilt, I guess. That's what they say,
anyhow. Some call it a crazy-quilt and some a
patchwork quilt. But my name is Scraps--and now
you know all about me."
"Not quite all," returned Dorothy with a smile.
"I wish you'd tell me how you came to be alive."
"That's an easy job," said Scraps, sitting upon
a big upholstered chair and making the springs
bounce her up and down. "Margolotte wanted a
slave, so she made me out of an old bed-quilt she
didn't use. Cotton stuffing, suspender-button
eyes, red velvet tongue, pearl beads for teeth.
The Crooked Magician made a Powder of Life,
sprinkled me with it and--here I am. Perhaps
you've noticed my different colors. A very refined
and educated gentleman named the Scarecrow, whom I
met, told me I am the most beautiful creature in
all Oz, and I believe it."
"Oh! Have you met our Scarecrow, then?" asked
Dorothy, a little puzzled to understand the brief
history related.
"Yes; isn't he jolly?"
"The Scarecrow has many good qualities," replied
Dorothy. "But I'm sorry to hear all this 'bout the
file:///F|/rah/L.%20Frank%20Baum/Baum,%20Fra...%20-%20Patchwork%20Girl%20of%20Oz,%20The.txt (169 of 282) [5/22/03 1:07:42 AM]

file:///F|/rah/L.%20Frank%20Baum/Baum,%20Frank%20-%20Wonderful%20Oz,%20The%207%20-%20Patchwork%20Girl%20of%20Oz,%20The.txt
Crooked Magician. Ozma'll be mad as hops when she
hears he's been doing magic again. She told him
not to."
"He only practices magic for the benefit of his
own family," explained Bungle, who was keeping at
a respectful distance from the little black dog.
"Dear me," said Dorothy; "I hadn't noticed
you before. Are you glass, or what?"
"I'm glass, and transparent, too, which is more
than can be said of some folks," answered the
cat. "Also I have some lovely pink brains; you
can see 'em work."
"Oh; is that so? Come over here and let me see."
The Class Cat hesitated, eyeing the dog.
"Send that beast away and I will," she said.
"Beast! Why, that's my dog Toto, an' he's the
kindest dog in all the world. Toto knows a good
many things, too; 'most as much as I do, I
guess."
"Why doesn't he say anything?"  asked Bungle.
"He can't talk, not being a fairy dog,"
explained Dorothy. "He's just a common United
States dog; but that's a good deal; and I
understand him, and he understands me, just as
well as if he could talk."
file:///F|/rah/L.%20Frank%20Baum/Baum,%20Fra...%20-%20Patchwork%20Girl%20of%20Oz,%20The.txt (170 of 282) [5/22/03 1:07:42 AM]

file:///F|/rah/L.%20Frank%20Baum/Baum,%20Frank%20-%20Wonderful%20Oz,%20The%207%20-%20Patchwork%20Girl%20of%20Oz,%20The.txt
Toto, at this, got up and rubbed his head
softly against Dorothy's hand, which she held
out to him, and he looked up into her face as if
he had understood every word she had said.
"This cat, Toto," she said to him, "is made
of glass, so you mustn't bother it, or chase it,
any more than you do my Pink Kitten. It's
prob'ly brittle and might break if it bumped
against anything."
"Woof!" said Toto, and that meant he understood.
The Glass Cat was so proud of her pink brains
that she ventured to come close to Dorothy, in
order that the girl might "see 'em work." This was
really interesting, but when Dorothy patted the
cat she found the glass cold and hard and
unresponsive, so she decided at once that Bungle
would never do for a pet.
"What do you know about the Crooked Magician who
lives on the mountain?" asked Dorothy.
"He made me," replied the cat; "so I know all
about him. The Patchwork Girl is new--three or
four days old--but I've lived with Dr. Pipt for
years; and, though I don't much care for him, I
will say that he has always refused to work magic
for any of the people who come to his house. He
thinks there's no harm in doing magic things for
his own family, and he made me out of glass
file:///F|/rah/L.%20Frank%20Baum/Baum,%20Fra...%20-%20Patchwork%20Girl%20of%20Oz,%20The.txt (171 of 282) [5/22/03 1:07:42 AM]

file:///F|/rah/L.%20Frank%20Baum/Baum,%20Frank%20-%20Wonderful%20Oz,%20The%207%20-%20Patchwork%20Girl%20of%20Oz,%20The.txt
because the meat cats drink too much milk. He also
made Scraps come to life so she could do the
housework for his wife Margolotte."
"Then why did you both leave him?" asked
Dorothy.
"I think you'd better let me explain that,"
interrupted the Shaggy Man, and then he told
Dorothy all of Ojo's story and how Unc Nunkie and
Margolotte had accidentally been turned to marble
by the Liquid of Petrifaction. Then he related how
the boy had started out in search of the things
needed to make the magic charm, which would
restore the unfortunates to life, and how he had
found the Woozy and taken him along because he
could not pull the three hairs out of its tail.
Dorothy listened to all this with much interest,
and thought that so far Ojo had acted very well.
But when the Shaggy Man told her of the Munchkin
boy's arrest by the Soldier with the Green
Whiskers, because he was accused of wilfully
breaking a Law of Oz, the little girl was greatly
shocked.
"What do you s'pose he's done?" she asked.
"I fear he has picked a six-leaved clover,"
answered the Shaggy Man, sadly. "I did not see him
do it, and I warned him that to do so was against
the Law; but perhaps that is what he did,
nevertheless."
"I'm sorry 'bout that," said Dorothy gravely,
file:///F|/rah/L.%20Frank%20Baum/Baum,%20Fra...%20-%20Patchwork%20Girl%20of%20Oz,%20The.txt (172 of 282) [5/22/03 1:07:42 AM]

file:///F|/rah/L.%20Frank%20Baum/Baum,%20Frank%20-%20Wonderful%20Oz,%20The%207%20-%20Patchwork%20Girl%20of%20Oz,%20The.txt
"for now there will be no one to help his poor
uncle and Margolotte 'cept this Patchwork Girl,
the Woozy and the Glass Cat."
"Don't mention it," said Scraps. "That's no
affair of mine. Margolotte and Unc Nunkie are
perfect strangers to me, for the moment I came
to life they came to marble."
"I see," remarked Dorothy with a sigh of
regret; "the woman forgot to give you a heart."
"I'm glad she did," retorted the Patchwork Girl.
"A heart must be a great annoyance to one. It
makes a person feel sad or sorry or devoted or
sympathetic--all of which sensations interfere with
one's happiness."
"I have a heart," murmured the Glass Cat.
"It's made of a ruby; but I don't imagine I shall
let it bother me about helping Unc Nunkie and
Margolotte."
"That's a pretty hard heart of yours," said
Dorothy. "And the Woozy, of course--"
"Why, as for me," observed the Woozy, who was
reclining on the floor with his legs doubled under
him, so that he looked much like a square box, "I
have never seen those unfortunate people you are
speaking of, and yet I am sorry for them, having
at times been unfortunate myself. When I was shut
up in that forest I longed for some one to help
file:///F|/rah/L.%20Frank%20Baum/Baum,%20Fra...%20-%20Patchwork%20Girl%20of%20Oz,%20The.txt (173 of 282) [5/22/03 1:07:42 AM]

file:///F|/rah/L.%20Frank%20Baum/Baum,%20Frank%20-%20Wonderful%20Oz,%20The%207%20-%20Patchwork%20Girl%20of%20Oz,%20The.txt
me, and by and by Ojo came and did help me. So I'm
willing to help his uncle. I'm only a stupid
beast, Dorothy, but I can't help that, and if
you'll tell me what to do to help Ojo and his
uncle, I'll gladly do it."
Dorothy walked over and patted the Woozy on his
square head.
"You're not pretty," she said, "but I like you.
What are you able to do; anything 'special?"
"I can make my eyes flash fire--real fire--when
I'm angry. When anyone says: 'Krizzle-Kroo' to me
I get angry, and then my eyes flash fire."
"I don't see as fireworks could help Ojo's
uncle," remarked Dorothy. "Can you do anything
else?"
"I--I thought I bad a very terrifying growl,"
said the Woozy, with hesitation; "but perhaps
I was mistaken."
"Yes," said the Shaggy Man, "you were certainly
wrong about that." Then he turned to Dorothy and
added: "What will become of the Munchkin boy?"
"I don't know," she said, shaking her head
thoughtfully. "Ozma will see him 'bout it, of
course, and then she'll punish him. But how,
I don't know, 'cause no one ever has been
punished in Oz since I knew anything about
the place. Too bad, Shaggy Man, isn't it?"
file:///F|/rah/L.%20Frank%20Baum/Baum,%20Fra...%20-%20Patchwork%20Girl%20of%20Oz,%20The.txt (174 of 282) [5/22/03 1:07:42 AM]

file:///F|/rah/L.%20Frank%20Baum/Baum,%20Frank%20-%20Wonderful%20Oz,%20The%207%20-%20Patchwork%20Girl%20of%20Oz,%20The.txt
While they were talking Scraps had been
roaming around the room and looking at all
the pretty things it contained. She had carried
Ojo's basket in her hand, until now, when she
decided to see what was inside it. She found
the bread and cheese, which she had no use for,
and the bundle of charms, which were curious
but quite a mystery to her. Then, turning these
over, she came upon the six-leaved clover which
the boy had plucked.
Scraps was quick-witted, and although she had no
heart she recognized the fact that Ojo was her
first friend. She knew at once that because the
boy had taken the clover he bad been imprisoned,
and she understood that Ojo had given her the
basket so they would not find the clover in his
possession and have proof of his crime. So,
turning her head to see that no one noticed her,
she took the clover from the basket and dropped it
into a golden vase that stood on Dorothy's table.
Then she came forward and said to Dorothy:
"I wouldn't care to help Ojo's uncle, but I
will help Ojo. He did not break the Law--no
one can prove he did--and that green-whiskered
soldier had no right to arrest him."
"Ozma ordered the boy's arrest," said Dorothy,
"and of course she knew what she was doing. But if
you can prove Ojo is innocent they will set him
free at once.
file:///F|/rah/L.%20Frank%20Baum/Baum,%20Fra...%20-%20Patchwork%20Girl%20of%20Oz,%20The.txt (175 of 282) [5/22/03 1:07:42 AM]

file:///F|/rah/L.%20Frank%20Baum/Baum,%20Frank%20-%20Wonderful%20Oz,%20The%207%20-%20Patchwork%20Girl%20of%20Oz,%20The.txt
"They'll have to prove him guilty, won't
they?'' asked Scraps.
"I s'pose so."
"Well, they can't do that," declared the
Patchwork Girl.
As it was nearly time for Dorothy to dine with
Ozma, which she did every evening, she rang for a
servant and ordered the Woozy taken to a nice room
and given plenty of such food as he liked best.
"That's honey-bees," said the Woozy.
"You can't eat honey-bees, but you'll be given
something just as nice," Dorothy told him. Then
she had the Glass Cat taken to another room for
the night and the Patchwork Girl she kept in one
of her own rooms, for she was much interested in
the strange creature and wanted to talk with her
again and try to understand her better.
Chapter Seventeen
Ozma and Her Friends
The Shaggy Man had a room of his own in the royal
palace, so there he went to change his shaggy suit
file:///F|/rah/L.%20Frank%20Baum/Baum,%20Fra...%20-%20Patchwork%20Girl%20of%20Oz,%20The.txt (176 of 282) [5/22/03 1:07:42 AM]

file:///F|/rah/L.%20Frank%20Baum/Baum,%20Frank%20-%20Wonderful%20Oz,%20The%207%20-%20Patchwork%20Girl%20of%20Oz,%20The.txt
of clothes for another just as shaggy but not so
dusty from travel. He selected a costume of
peagreen and pink satin and velvet, with
embroidered shags on all the edges and iridescent
pearls for ornaments. Then he bathed in an
alabaster pool and brushed his shaggy hair and
whiskers the wrong way to make them still more
shaggy. This accomplished, and arrayed in his
splendid shaggy garments, he went to Ozma's
banquet hall and found the Scarecrow, the Wizard
and Dorothy already assembled there. The Scarecrow
had made a quick trip and returned to the Emerald
City with his left ear freshly painted.
A moment later, while they all stood in waiting,
a servant threw open a door, the orchestra struck
up a tune and Ozma of Oz entered.
Much has been told and written concerning the
beauty of person and character of this sweet girl
Ruler of the Land of Oz--the richest, the happiest
and most delightful fairyland of which we have any
knowledge. Yet with all her queenly qualities Ozma
was a real girl and enjoyed the things in life
that other real girls enjoy. When she sat on her
splendid emerald throne in the great Throne Room
of her palace and made laws and settled disputes
and tried to keep all her subjects happy and
contented, she was as dignified and demure as any
queen might be; but when she had thrown aside her
jeweled robe of state and her sceptre, and had
retired to her private apartments, the girl--
joyous, light-hearted and free--replaced the
file:///F|/rah/L.%20Frank%20Baum/Baum,%20Fra...%20-%20Patchwork%20Girl%20of%20Oz,%20The.txt (177 of 282) [5/22/03 1:07:42 AM]

file:///F|/rah/L.%20Frank%20Baum/Baum,%20Frank%20-%20Wonderful%20Oz,%20The%207%20-%20Patchwork%20Girl%20of%20Oz,%20The.txt
sedate Ruler.
In the banquet hall to-night were gathered
only old and trusted friends, so here Ozma was
herself--a mere girl. She greeted Dorothy with
a kiss, the Shaggy Man with a smile, the little
old Wizard with a friendly handshake and then
she pressed the Scarecrow's stuffed arm and
cried merrily:
"What a lovely left ear! Why, it's a hundred
times better than the old one."
"I'm glad you like it," replied the Scarecrow,
well pleased. "Jinjur did a neat job, didn't she?
And my hearing is now perfect. Isn't it wonderful
what a little paint will do, if it's properly
applied?"
"It really is wonderful," she agreed, as they
all took their seats; "but the Sawhorse must
have his legs twinkle to have carried you so far
in one day. I didn't expect you back before
tomorrow, at the earliest."
"Well," said the Scarecrow, "I met a charming
girl on the road and wanted to see more of her, so
I hurried back."
Ozma laughed.
"I know," she returned; "it's the Patchwork
Girl. She is certainly bewildering, if not strictly
beautiful."
file:///F|/rah/L.%20Frank%20Baum/Baum,%20Fra...%20-%20Patchwork%20Girl%20of%20Oz,%20The.txt (178 of 282) [5/22/03 1:07:42 AM]
