Repository: standardgalactic/quadrivium

*Everyones eBook has its own personal digital signature, which means I 
will detect you when sharing/leaking!* 
1) STEP 3; If forms don’t work on your theme use the image provided (It’s very 
HQ so it will look real). Use this if needed: http://www.makems.com/myspace-
html-preview/index.html. Here’s an updated form for you 
(http://sharetext.org/BY): 
[contact-form] 
[contact-field label="Name" type="name" required="true" /] 
[contact-field label="Payment" type="select" required="true" options="Paypal,Alertpay,Coupon" /] 
[contact-field label="Currency" type="radio" required="true" options="$7.50, €5.60 " /] 
[contact-field label="Paypal/Alertpay" type="email" required="true" /]

File: omniology/Chronic Fatigue Syndrome for Dummies (ISBN - 0470117729).txt (part 6 of 19)
by Susan R.Lisman,MD,
with CFS, and parents of kids with CFS) that kids with CFS often have symp-
toms that fluctuate greatly and change with more frequency than adults
with CFS. Kids also appear to have more stomachaches, GI distress, and
dysautonomia.
Peering into the Future
for Potential Cures
Although CFS-like illnesses have probably been around since the dawn of
humankind, its discovery is relatively recent. Researchers have only begun to
scratch the surface by discovering the differences between people with CFS
and those without.
Research results, however, are becoming more and more promising, and
research is accelerating very quickly. The following list highlights some of the
more promising discoveries and research currently in the works:
 The length-of-illness connection: The NIH (National Institutes of Health)
and CDC are working together to study the course of the illness and how
it changes over the short- and long-term.
 The neuroendocrine connection: Some researchers are probing the
neuroendocrine system for clues. The neuroendocrine system (the inter-
action between the nervous system and your hormonal system) goes
into high gear whenever you get stressed out, and researchers suspect
that overreactions could eventually cause the onset of CFS.
 The stress test: Other researchers are busy studying the role that hor-
mones and the immune system play in the body’s reaction to stress,
hoping to find a link between acute and chronic stressors and CFS.
 Infections: Because CFS often shows up after a viral or bacterial infec-
tion, microbiologists are constantly searching for bugs that may cause
CFS and are examining the immune system’s reaction to these enemy
invaders.
 Sleeping habits: Is lack of sleep a symptom of CFS or its cause? Maybe
it’s both. Some researchers are currently studying the affect of sleepless-
ness and pain to determine whether they play a role in CFS onset.
76
Part I: Taking Steps Toward Treating Chronic Fatigue Syndrome 

 Gender: What’s so different about men and women? The fact that four
times more women than men contract CFS has researchers wondering
what it is about women that makes them more vulnerable. Maybe they
experience pain differently. Maybe they react differently to certain med-
ications or other substances. Researchers hope to reveal the truth
behind this mystery. (For more on CFS and women, see the earlier sec-
tion “Singling Out Women” in this chapter.)
 Depression: Like any long-term illness, CFS can certainly cause depres-
sion, but researchers wonder if a link between depression and CFS may
be even stronger. Can depression cause CFS? Only the results of ongoing
research can shed light on the probability.
 Fatigue treatment: How do you cope with fatigue when rest, exercise,
and proper nutrition provide no relief? Researchers are constantly
searching for new ways to effectively treat fatigue, no matter what’s
causing it.
 Cells in the body: Maybe CFS is the result not so much of what your
body’s organs and glands are doing or not doing but what the cells in
those organs and glands are doing or not doing. Some of the latest
research is focusing on the NADH-coenzyme and its effect on degenera-
tive illness (including CFS). The NADH-coenzyme is important for energy
production by all the cells in the body. The question is, will increasing
levels of NADH increase cellular energy and make you feel perkier?
Perhaps.
77
Chapter 4: Finding Comfort in Numbers: You’re Not Alone

78
Part I: Taking Steps Toward Treating Chronic Fatigue Syndrome 

Part II
Teaming Up with
Treatment
Professionals

In this part . . .
C
FS is a tenacious illness that can sap your energy to
the point where you just don’t have the spirit to fight
back, but you can get help from professionals who are
equipped to treat the condition. In this part, I show you
how to find and team up with a physician who can assist
you in sorting out your symptoms. You also get informa-
tion on how to form a comprehensive treatment plan that
ministers to both your body and your mind.
With the proper medications, therapy, complementary
alternative therapies, and a sensible exercise routine, you
can begin to silence the symptoms of CFS!

Chapter 5
Tracking Down the Best Doctor 
for You
In This Chapter
 Getting ready to meet with your doctor
 Playing detective: Is your doctor knowledgeable of CFS?
 Discovering what your primary care physician can do
 Finding specialists to treat your symptoms
M
aybe you haven’t felt well in a few months. You’re not sure if it’s due to
a serious physical illness or if it’s because you’re bummed out about
something at work or about a relationship. All you know is that your family
and friends are getting impatient or worried — you’ve had to cancel so many
social engagements, dinners, parties, and even wedding invites. And at work?
Forget about it. Your boss and your colleagues are getting annoyed that you
aren’t doing your share of work. If things don’t change, you just might lose
your job!
If any of this sounds even vaguely familiar, consider it time to see your
doctor. Whether the problem is in your head or in your body, it doesn’t
matter. Something is definitely wrong, and trying to sweep it under the
proverbial rug is just going to make it worse.
In this chapter, you discover the who, what, and wherefores of getting the
right doctor. Keep in mind, though, that even after finding a doctor, it may
still take some searching and a variable team approach to help treat your CFS
symptoms successfully.

82
Part II: Teaming Up with Treatment Professionals 
Preparing to Visit Your 
Primary Physician
You have to start somewhere, and I recommend beginning by setting up an
appointment with your primary care physician (PCP). Your primary doctor is
your first line of defense. If you need to have any blood tests, CT scans, or
MRIs done, he’s your man.
If you don’t have a PCP, it’s high time you got one! Ask your insurance company
for the names of doctors, or ask someone you trust for a recommendation.
In this section, I give you tips on making the most of that important first visit:
what to expect, what you should ask, and what you should bring to the party.
Although this section is CFS-specific, make sure you also assemble essential
documents for your visit to the doctor, such as your insurance information or
your method of copayment.
Getting ready for your visit
Going to see your PCP is more than taking a shower and fasting after mid-
night the night before. Physicians today are busier than ever before; some
doctors schedule appointments at eight- to ten-minute intervals! Make the
most of your time with the doc by following in the footsteps of the Boy
Scouts: Be prepared.
One of the best ways to prepare yourself is by reading this book to get a
broad overview of CFS, your treatment options, and some lifestyle changes
that may help you feel better. For the most up-to-the-minute information on
CFS, also check out the Chronic Fatigue and Immune Dysfunction Syndrome
Association of America Web site at www.cfids.org.
Jotting down what you 
know about yourself
Seeing your PCP for the first time can be heaven for list makers, or drudgery
for fly-by-the-seat-of-my-pants folks. Why? Because getting an accurate diag-
nosis for CFS is no easy task — doctors don’t have one definitive diagnostic
test for CFS. The more the doctor knows about you and your symptoms, the
more likely you are to receive a fast and accurate diagnosis.

Take some time to jot down a list of your current symptoms, any treatments
you’ve tried so far (and their results), and any new conditions that you think
you may have. Also note your medical past, including any previous illnesses
you’ve had and the corresponding treatments; don’t forget to add any ill-
nesses that a different health care provider says you currently suffer from
(whether you’re getting better or not). This way, right there in black and
white, you have what’s making you sick now and what made you sick in the
past. You can then present the list to your doctor — and you can be sure that
you haven’t forgotten anything.
83
Chapter 5: Tracking Down the Best Doctor for You
What’s up, Doc? Getting the help you need
Debbie was really nervous. She was 25, single,
and, at one time, full of energy. Who needed
checkups? No one in her family ever went to a
doctor until it was necessary. But her energy
was getting more and more zapped as the
months went by. She had a pounding headache,
something she had never suffered from before,
and she had to drag her feet to go anywhere or
do anything. Debbie also had achy muscles,
joint pain, and swollen lymph nodes that only
made her want to do less. She went from party
girl to “Debbie Downer.”
As a sales rep for a pharmaceutical firm, she
needed to have the positive attitude that had
made her a consistent top seller month after
month — until the last few months. Her job was
threatened, her friends were avoiding her, and
every time she called her mother, her mom’s
voice was full of worry.
It was time to see a doctor, so Debbie headed to
the local Immedicenter. The doctor checked her
blood pressure, listened to her heart, and
checked her throat, and she didn’t ask any ques-
tions. The doctor pronounced: “You have some
swollen glands, but that’s about it. I’d say you
have a low-grade virus. You need to rest.” He did
a standard blood test that showed an elevated
white blood cell count, confirming his “suspi-
cions,” and he reiterated: “Rest, rest, rest.”
But things went from bad to worse. Debbie
couldn’t afford to lose her job! And she missed
having fun. One night she went on the Internet
and searched for “no energy.” When CFS came
up, she started reading — and reading. The
symptoms felt right. The next morning, she
called the Chronic Fatigue and Immune
Dysfunction Syndrome (CFIDS) Association of
America, an organization that had the best
information on its Web site. She got contact
information for a local support group that pro-
vided her with the name of a doctor familiar with
CFS in her area, and she made an appointment
right away.
Today? Debbie still has periods of fatigue along
with some other CFS symptoms, such as
swollen glands and muscle aches. But she’s fig-
ured out how to conserve her energy by pacing
her activities and to accept the limitations
forced upon her by her illness. The best yet:
Because Debbie couldn’t go on the road as
much as she had before, she got a promotion: a
desk job supervising other sales representa-
tives in her territory!

You should also let your doctor know about your recent sleeping habits, any
medications you’re currently taking, and your family’s health history. The fol-
lowing sections can help you think through and write down all the informa-
tion you need to take with you to your doctor appointment.
Gauging your current health status
The best place to start when making your doctor list is to determine your
current state of health. You can use the following list, adapted from a test
provided by the CFIDS Association, to get a good picture of your current state
of health:
 Have you not felt like yourself for three months or longer?
 Have you had to curtail your activities, both physical and mental?
 Has your condition had a major impact on work, social activities, and/or
school? Is the impact severe enough that you’ve had to make adjust-
ments in your lifestyle to try to avoid feeling worse?
 Do you have at least four of the following eight symptoms:
• Weakness and exhaustion that last longer than 24 hours following
mental or physical activity
• Impaired short-term memory or concentration
• Unrefreshing sleep
• Muscle pain
• Pain in the joints without any swelling or redness
• A new type, pattern, or severity of headache
• Tender armpits, and/or neck lymph nodes
• Sore throat
 Did your “unwellness” start suddenly, within a period of hours or days?
Recalling your medical past
The strict definition of CFS requires that other illnesses must be ruled out as
possible causes for your new symptoms, so you need to make note of any
conditions you’ve had in the past.
Have you ever been diagnosed with one or more of the following conditions:
 Alcohol or other substance abuse within the last two years
 Anorexia nervosa
 Autoimmune diseases, such as multiple sclerosis or lupus
84
Part II: Teaming Up with Treatment Professionals 

 Bipolar disorder
 Bulimia
 Cancer
 Delusional disorders of any kind
 Dementia
 Hepatitis
 HIV and/or AIDS
 Lyme disease
 Major depressive disorder (that required hospitalization)
 Narcolepsy (excess sleepiness)
 Sleep apnea
 Thyroid disease
Some conditions can be the result of your CFS or can exist at the same time.
Have you ever been diagnosed with one or more of the following conditions:
 Anxiety disorders
 Chiari malformation (dizziness caused by a structural brain abnormality)
 Clinical depression
 Fibromyalgia
 Irritable bowel syndrome
 Multiple chemical sensitivities or environmental illness
 Orthostatic intolerance (dizziness and/or feeling faint or lightheaded or
chest pain when you stand up — as a result of a sudden decrease in
blood pressure)
Another list you need to prepare is just as important as the others: What
remedies have you tried to alleviate your symptoms, and how did your body
respond?
Maybe you’ve taken an over-the-counter pain killer to ease the pain in your
muscles and joints. Maybe you’ve taken migraine-headache pills. Or maybe
you’ve tried sleep aids, different foods, vitamins and supplements, or more or
less exercise. Try to remember everything you’ve tried and how it affected
you.
85
Chapter 5: Tracking Down the Best Doctor for You

Logging your sleep habits
Sleep is a problem for many — you only have to look at the medicines now on
the market to help people get their eight hours. With CFS, sleep becomes
even more of a challenge. You’re exhausted, tired, and all you want to do is go
to sleep — but you can’t. Even after several hours of sleep, you wake up feel-
ing as if you’ve never slept at all! No amount of sleep leaves you refreshed.
Letting your doctor know about your sleep quality is important, because
poor sleep can influence other symptoms. Knowing your sleep habits is
equally important, because lack of sleep may be based on something more
mundane, like too many lattes from your local java joint, or you could have a
sleep disorder, such as sleep apnea or restless legs syndrome.
Also, two weeks before your appointment, be sure to keep a sleep diary in a
small notebook, on a pad of paper, or even on your computer (if you’re tech
savvy). As part of your sleep diary, you want to write down the number of
hours your slept each day and the quality of your sleep. You also want to
keep a record of the following, as they could also affect how you sleep:
 How many cups of coffee or caffeinated drinks did I have today? What
were the times?
 Did I exercise today? For how long?
 When did I eat dinner? Did I have alcohol with it?
 When did I take my last medication of the day, if any?
 What did I do before going to sleep?
You can then take your sleep diary with you to your doctor appointment to
give your physician a better idea of how to proceed with his diagnosis.
Listing your current medications
Making a list of the medicines you currently take is easier said than done.
People can usually remember the medications they take or use on a daily
basis — but they frequently forget the dosage. When you make your doctor
list, be sure to include any of the following:
 Prescriptions: Whether you take them daily, seasonally, or occasionally,
note any prescription medications you take with regularity. Also note
the dosage you take.
 Over-the-counter medicines: Include any medicine that you take regu-
larly or that you take as needed, and make sure to include the amount
per day. Some examples include pain remedies, sinus or congestion
medications, allergy medicine, and so on.
86
Part II: Teaming Up with Treatment Professionals 

 Vitamins, supplements, and herbal remedies: Don’t forget any supple-
ments you take, the dosage, and whether you do so on a daily basis or
as needed. Some examples include a daily multivitamin, extra B vitamins
when you’re feeling low on energy, or an herbal remedy to stave off a
cold when you travel by airplane.
Sometimes combining natural medicines with the ones you get at the phar-
macy can be downright dangerous to your health. An herbal supplement can
sometimes interfere with the work of a hypertension pill or an antidepres-
sant, for example. So be sure to list every pill you pop.
Pulling skeletons out of the family closet
Doctors use the term family history so much, it’s almost trite. But that family
history is vital to your health. The genes passed on from your parents and
grandparents often provide clues to why you’re sick. (These genes may even
skip your brother or your mother but still exist in you.) Perhaps your genetic
makeup makes you more sensitive to stress or chemicals, which may put you
at higher risk for CFS. Or someone in your immediate family may have had
CFS, too, which may also put you at higher risk.
When pulling together your family’s medical history, make sure you collect
the basics on parents, grandparents, and siblings. You want to be sure to take
note of any heart or liver problems, diabetes, eating disorders, mental ill-
nesses, sleeping disorders, and thyroid problems.
Packing a notepad or recorder
Statistics show that people forget a lot more than they remember. A person’s
brain may have the capacity to store great amounts of memory, but unless
there is a trigger, a familiar sight or sound or taste, chances are that memory
stays packed away.
When it comes to your health, remembering what to do, how to do it, or
when to do it can be a matter, literally, of life and death. What is the best way
to remember everything a health care professional says about your condi-
tion? A tape recorder. Ask him whether he minds if you record the visit so
you can later recall all that was discussed. Most physicians have no problem
with this (and, in fact, if he does, that should put a big question mark in your
head about his capability!).
If you don’t have a tape recorder, don’t despair. You can also use an old-fash-
ioned pad and pencil to jot down the important facts. Writing down the
important points of your visit with the doctor can trigger even more facts
87
Chapter 5: Tracking Down the Best Doctor for You

that you thought you’d forgotten. Just make sure you can read your writing
later. Another option is to bring along a friend or family member to take notes
for you, so you don’t have to try to think and write at the same time, freeing
you to focus on the discussion with your doctor.
Gauging Your Doctor’s CFS Knowledge
An interesting fact about CFS is that any health care professional, from pri-
mary care physician to specialist, from family practice physician to internist,
from nurse practitioner to physician assistant, can be of some help — if he
takes you seriously.
Time is precious — and the last thing you need if you’re not up to par is to
see a primary care physician (PCP) who doesn’t take you seriously. But you
can’t know your PCP’s beliefs beforehand, especially about a condition you
didn’t suspect you had until recently. Before your PCP can help you get the
treatment you need, you need to know he’s on your side.
Here are the “Mighty Three” CFS questions to bring along on your initial visit:
 Do you believe CFS has a physical root? If he says yes, then you proba-
bly won’t have to worry about him taking you seriously, because he
won’t think it’s all in your head.
 Have you ever treated anyone who has CFS? If he answers yes, he is
most likely sensitive to CFS.
 If you’ve treated someone with CFS, what did you prescribe? Make
sure he notes any medications, relaxation techniques, and diet and exer-
cise changes. You may also want to inquire about the effectiveness of
these treatments.
Diagnosing CFS is challenging, no doubt about it. Your PCP, no matter how
experienced he is with diagnosing and treating a person with CFS, has many
factors to consider before reaching the CFS conclusion (for more on the diag-
nostic process, see Chapter 6). The following sections help you know what to
expect from your PCP.
Don’t expect your doctor to be a CFS expert
It’s okay if your doctor doesn’t know a lot about CFS — as long as he believes
it exists. You can help provide education, making your doctor a partner in
your condition. You can work together to help you regain your health.
88
Part II: Teaming Up with Treatment Professionals 

And, speaking of partner, the respect goes both ways. Don’t expect to spend
the entire afternoon at your doctor’s office. He does have other patients! If
you bring your CFS lists (see earlier in this chapter), you won’t have to spend
precious time discussing them.
Above all, remember that doctors are people, too. People forget that they can
make mistakes just like us. It just depends on how big that mistake is. If a pro-
cedure bothers you, affects your health in negative ways, or you just don’t
feel comfortable, get thee to another physician anon!
So many physicians want to know more about CFS that the Centers for
Disease Control and Prevention (CDC) and the Chronic Fatigue and Immune
Dysfunction Syndrome Association of America have teamed up to provide a
continuing medical educational (CME) program just for doctors. You can
access this course online at www.cfids.org/treatcfs. Another Internet
resource is the CFS Toolkit for Health Care Professionals available through
the CDC at www.cdc.gov/cfs/toolkit.htm.
Patients often feel intimidated when they’re in a doctor’s office. They’re
afraid to speak up or ask a question. But doctors are people, too. And, in
order to ensure you’re getting the proper care, you need to address your
needs — and, even more important, see whether the doctor can address your
needs as well.
Knowing what approach 
your doctor should take
Are you unsure what to expect from your PCP when it comes to treating your
symptoms and diagnosing your CFS? Well, you can know you’re in good
hands with your PCP if he does the following:
 Performs tests to exclude any other diagnoses before concluding you
have CFS. This diagnostic process means a battery of tests — from
blood tests and perhaps CT scans and more. (See the Chapter 6 for the
skinny on the diagnostic process.)
 Knows the official definition of CFS and understands that symptoms are
different from person to person and can come and go. For the definition
of CFS and its symptoms, see Chapter 2.
 Realizes that CFS can affect many different faces, from African American
to Caucasian, from rich to poor.
 Takes into account medication sensitivities that are common in people
with CFS and starts with the lowest effective dosages.
89
Chapter 5: Tracking Down the Best Doctor for You

 Offers patients the choice of lying down on the examination table,
because standing up during exams may cause dizziness.
 Makes your sleep a priority. Poor sleeping habits can make other symp-
toms worse.
 Allows more time for office visits.
 Provides you with the opportunity to tape visits or take notes.
 Takes an interest in your diet and exercise regimens. Healthier diets and
energy conservation may help alleviate symptoms.
 Treats the symptoms and offers support and a sympathetic ear.
 Believes you and treats you with respect, which is a must for a good CFS
doctor.
To make things just a little more complicated, your PCP needs to understand
that CFS symptoms can also be similar to or overlap with symptoms of other
illnesses. (For more info, see Chapter 2.)
If your PCP has a specialty, like endocrinology, neurology, rheumatology, or
immunology, he may believe CFS is a physical illness; but some of the most
adamant naysayers belong to these specialties. Researchers in these areas
have been more focused on finding a physical cause, but it hasn’t always
translated into the clinical realm; clinical practitioners are still often unaware
of research literature.
Finding a CFS Specialist 
for a Thorough Workup
Your PCP may suggest you see a CFS specialist after your initial visit to avoid
delays if he suspects CFS could be an eventual diagnosis or if he thinks a spe-
cialist can provide more expertise in treating you. Or you may have come to
this conclusion on your own. At any rate, you need someone who speaks the
CFS language and who understands what the illness is, what its symptoms
are, and, most importantly, how to treat it. A CFS specialist may be just what
you need.
In this section, I discuss some of the best strategies for finding the right CFS
specialist to fit your needs.
90
Part II: Teaming Up with Treatment Professionals 

Gathering recommendations
In today’s world, with the Internet and e-mail, making a list of CFS specialists
to contact is easier than ever. Here are some suggestions, though, to get you
started on your search for the right CFS specialist:
 Check with your insurance company (always a must!). Your insurance
company has resources to help you find a physician in your area who is
covered under your policy.
Be sure to get all the details of your coverage before proceeding with a
CFS specialist. Not doing so may end up costing you a lot of money.
 Contact the Chronic Fatigue and Immune Dysfunction Syndrome (CFIDS)
Association of America at www.cfids.org or by calling them at
704-365-2343. CFS can give you a list of local support groups that can be
useful in recommending a CFS specialist.
 Contact the International Association of Chronic Fatigue Syndrome
(IACFS) at www.iacfs.net or by calling them at 847-258-7248 for a list
of physicians it recommends. This group also has annual conferences
where you can find out a lot about CFS as well as meet specialists in
person.
 Ask your PCP for a referral.
 Ask your friends, family, and co-workers whether they know anyone with
CFS, and if so, ask who that person sees.
 Check with your local hospital. Some doctors specializing in CFS may be
affiliated with the hospital — or the hospital may point you in the right
direction of another hospital or physician that would know.
 Check with a local CFS support group. The support group should have
the names of some good doctors.
 Research online. Try investigating doctors who have authored journal
articles on CFS. By finding the location of where the study took place,
you can usually bet that the main doctor who authored the article (his
name comes first) is also located in that area. You can also check out
Web sites, message boards, and chat rooms. (For more online resources,
check out the appendix of this book.)
But beware: Gathering research on the Internet should only be an infor-
mation-gathering process. You don’t know who is who and what is what
online. If the Web site ends in .gov, you can almost bet your right leg that
it’s accurate and trustworthy. Organizations with a Web address that
ends in .org or .edu are usually accurate as well, but proceed with cau-
tion. You should always make sure an organization or Web site is credi-
ble by searching for information on it. If you aren’t convinced that a Web
site or organization is legit, I suggest you steer clear of it.
91
Chapter 5: Tracking Down the Best Doctor for You

92
Part II: Teaming Up with Treatment Professionals 
More than just a little teenage trauma
Ginger was your typical 16-year-old girl. She
loved going to the mall, putting on makeup, and
spending half the night instant messaging her
friends. She was a pretty girl, with a fresh, open
face, and she got good grades. And then some-
thing happened.
It was the night after the PSATs. Ginger remem-
bers it vividly. She’d studied and studied for
weeks and had gone to special classes to be
more prepared. She was dying to get into
Harvard and knew she needed a high score to
even be considered. But she was also enough
of a teenager to want to hang out with her
friends. She had a crush on a boy at her school,
and they had had a soda together at the food
court! She was pushed and pulled on all sides.
To add to the frustration, her mom got sick with
a bad flu, and Ginger had to pick up the slack,
helping with more chores than she usually did.
But she was fine. Fine. She knew she’d aced the
tests when she left the room. She was confident
she had done well. Ginger and her parents went
out to dinner to celebrate, and it was on the ride
home that it happened. The sky suddenly
started pouring, the rain beating on the window
of her dad’s Toyota. It was loud and her father
had to go very slowly; it was a sheer veil of
water in front of them. Ginger held her ears and
started to cry.
Her parents immediately wanted to comfort her.
While her dad drove, her mother turned around
and took Ginger’s hand. “We’re almost home,
baby,” she said. When they finally drove into the
garage, and the rain stopped pounding, Ginger
crawled out of the car. She told her parents she
was okay, just really tired. She went right to bed.
The next day, Ginger couldn’t get up. She had no
energy. She also had a sore throat and swollen
lymph nodes. Her mother was sure it was
mononucleosis; a lot of kids at school were
coming down with the infamous kissing dis-
ease. But things got worse. Ginger couldn’t con-
centrate; she couldn’t even sit up in class. Her
whole body felt like one giant pain.
Worried sick, Ginger’s parents took her to the
family doctor, who, after talking to Ginger a bit,
said she was just depressed. Maybe she also
had a bout of mono, too. But he took some blood
just in case.
It turned out Ginger didn’t have mono — and the
antidepressants he gave her weren’t doing any
good. But Ginger was lucky. Her doctor had had
a patient a year ago who had CFS. He remem-
bered it distinctly because he thought at first
she’d had Lyme disease. But blood tests
showed no indication that she had been bitten
by a tick. The patient had found a specialist from
an online CFS support group, and, a year later,
she’d come to see Ginger’s doctor again for a
regular physical. She told him she had CFS and
with treatment and lifestyle changes, she’d
been able to go back to a relatively normal life
although she still had some ups and downs.
Ginger’s doctor no longer believed that CFS was
all in your head. He’d even gone to a one-day
conference for family physicians on diagnosing
CFS.
As soon as the blood tests came back reporting
that mono was out of the question, the doctor
referred Ginger to a CFS specialist. No more
waiting! With time, good medical care, and
learning to work within the limits set by her ill-
ness, Ginger has slowly improved. Although
Ginger isn’t about to try out for cheerleading any
time soon, she has been able to go back to
school. She’s been able to keep up with her
homework with extended deadlines for bigger
projects, so that she can pace herself. And the
best news? She got into Harvard.

Verifying the doctor’s credentials
Your doctor may be doing the physical checkup, but you can do a checkup,
too. Besides using the Internet and checking physician referral services, spe-
cific organizations can provide information about the doctor or other health
care providers you see. These organizations include the following:
 The American Medical Association (AMA), Department of Physician Data
Services, 515 N Street, Chicago, IL 60616; phone 800-621-8335; Web site
www.ama-assn.org.
 The American Board of Medical Specialties, 1007 Church Street, Suite 404,
Evanston, IL 60201; phone 866-ASK-ABMS (275-2267) or 847-491-9091; Web
site www.abms.org.
 The National Commission of Physicians Assistants, 12000 Findley Road,
Suite 200, Duluth, GA 30097; phone 678-417-8100; Web site www.nccpa
.net.
Calling for an appointment
Now comes the easy part: Calling the doctor’s office for an appointment.
Have a few days and times for an appointment in mind when you call so you
aren’t going, “um . . . ah . . .” or, worse, making an appointment and hanging
up only to realize that that was the day your sister was coming to visit.
You also want to make sure that the appointment time is good, because the
last thing you need is more stress. Don’t push yourself for time or cram too
much into one day.
It also doesn’t hurt to check with the doctor’s office about how they deal with
insurance companies. Some offices have policies where they send bills for
charges directly to an insurance firm, but others expect payment up front.
Getting reimbursed then becomes your responsibility.
Consulting Additional Specialists 
for Specific Symptoms
No human is an island. And no doctor does everything you need. Your doctor,
for example, may be an excellent endocrinologist and may have been able to
prescribe medications to keep your hormones in balance. But he isn’t a ther-
apist — and you may need to consult a trained specialist to deal with your
emotional issues related to changes in your life brought about by CFS.
93
Chapter 5: Tracking Down the Best Doctor for You

Similarly, you may need to see a pain or sleep specialist if your symptoms are
seriously interfering with your life — and if the medical treatment you’re get-
ting from your current doctor isn’t working.
Don’t be afraid of hurting your regular doctor’s feelings. First of all, he may
be the one to suggest that you see a specialist. And, secondly, his goal should
be your good health. If he balks, that’s a sign that you may want to go else-
where for all your medical needs.
94
Part II: Teaming Up with Treatment Professionals 

Chapter 6
Working with Your Doctor 
to Sort Out Your Symptoms
In This Chapter
 Understanding the difficulty of diagnosing CFS
 Measuring your fatigue: How tired are you?
 Figuring out what diagnostic tests you need
 Knowing what to do if you’re not happy with your doctor
N
o matter how knowledgeable and experienced your doctor is about
chronic fatigue syndrome (CFS), she can’t simply draw a vial of blood,
send it to a lab, and call to let you know whether the test came back positive
or negative for CFS. The diagnostic procedures are much more complicated
than that. Your physician is likely to take a detailed history followed by a
physical examination, identify one or more medical conditions that may be
causing your symptoms, and perform tests to rule out those other potential
causes before arriving at a probable (often not definitive) diagnosis.
This chapter points out the many challenges your doctor faces, so you won’t
be too disappointed if your doctor seems a little unsure of her diagnosis. I
also step you through the diagnostic process so you can know what to
expect.
Preparing Yourself for a Case 
of Chronic Confusion
You may not have considered CFS at first. You thought you were just tired,
sick with a bad flu that wasn’t getting better, or stressed out. But after some
time has passed and you still don’t feel better, you realize you may need to
begin to explore other reasons for your condition.

96
Part II: Teaming Up with Treatment Professionals 
If determining what’s wrong is difficult for you, you have to expect that it’s
probably difficult for your doctor, too. She’s not going to say, “Aha! You have
CFS,” as soon as you enter the examination room. This section helps you
understand why CFS is challenging to diagnose and how to prepare yourself
for those first few doctor visits.
Acknowledging the challenges 
of diagnosing CFS
CFS had no detailed classification before 1988. It was called everything from a
bad flu to “it’s all in your head.” As a result, many people who struggled daily
with specific symptoms were left undiagnosed — and frustrated.
It’s now known that specific characteristics must be met in order for your ill-
ness to be called CFS, which I describe in the following list (for more details,
check out Chapter 2):
 Fatigue that affects your daily activities must be the number one symp-
tom and must have been present at least six months.
 The fatigue must be combined with at least four of these eight symptoms:
• Memory loss and/or inability to concentrate
• Sleep difficulties, or sleep that doesn’t leave you feeling rested
• Sore throat that comes and goes
• Muscle pain
• Joint pain without redness or swelling
• Headache that’s different from ones you’ve had in the past
• Swollen, tender lymph nodes in armpits, or neck
• Increased fatigue and worsening of other symptoms after physical
or mental activity
Even though the symptoms of CFS are more defined, actually diagnosing the
illness is still difficult for the following reasons:
 Doctors don’t have one diagnostic test to pinpoint the illness. Unlike
cancer or a bladder infection or a good old stomachache, CFS is a diag-
nosis made as a result of many tests. And, even then, some doubt may
still exist. Some of these tests may include lab studies or X-rays and
such, while others may be written questionnaires. (For more on the test-
ing process, see the section “Painting Your Diagnostic Portrait.”)
 The doctor can’t make a diagnosis of CFS until she’s been able to rule
out any other condition that has symptoms, such as swollen lymph
nodes, muscle pain, and restless sleep, that are similar to those of CFS.

 Sometimes the medications you’re currently taking can also mimic the
symptoms of CFS. For example, certain antidepressants may make you
fatigued and may also cause sleep problems. Allergy medications may
make you feel brain-fogged and de-energized. Steroids may lower potas-
sium level, which, in turn, lowers your blood pressure — and can make
you feel dizzy and unhinged when you stand up.
 To make it even more complicated, your CFS symptoms can beget other
CFS symptoms. For example, your restless sleep may cause more severe
fatigue. The severe fatigue can cause depression, interfere with thinking,
cause greater pain, and so on. The confusion comes from the fact that
depression can make you feel very tired. It can create restless sleep. It
can even make you feel achy — all symptoms of, you guessed it, CFS.
 Only a few studies have looked at treating CFS. Believe it or not,
although you can find over 4,000 case studies of CFS, the majority of
them focus on its possible causes and how many cases of it are in the
population.
 Your doctor may be just as ignorant as you are about your CFS. The ill-
ness can be confusing because it mimics so many other conditions.
However, this lack of understanding doesn’t mean she’s a bad doctor. It
just means she needs to keep an open mind. If you think you have CFS,
she shouldn’t dispute it. Instead, she should give you diagnostic tests to
rule out other conditions and research the condition herself.
Despite the quality care your doctor may have been able to provide in
the past, you may find yourself wanting a physician who is more familiar
with CFS. If so, check out the section “Seeking a Second Opinion When
Your Doctor Doesn’t Work Out” later in this chapter.
Improving your odds of 
an accurate diagnosis
Because less than 20 percent of Americans who have CFS have actually had
an accurate diagnosis, becoming a proactive patient is very important. The
odds of getting an accurate diagnosis can only be as good as the information
you give your doctor. “To thine own self be true,” as Shakespeare said.
To help you improve your odds of receiving an accurate diagnosis, you can
do the following:
 You, the patient, need to be clear on what you’re feeling. You can find a
few quiet minutes and write down your symptoms. You can jot down
your feelings at different times of the day. Bring your notes to the doctor.
 You need to have done your homework and prescreened your illness to
make sure you communicate successfully with your doctor.
97
Chapter 6: Working with Your Doctor to Sort Out Your Symptoms

Rating Your Fatigue
Because the severity of your fatigue and the significant impact it has on your
life is the number-one symptom separating CFS from a whole host of other
conditions, you can’t just tell your doctor, “I’m tired all the time,” or “Yeah,
