Repository: standardgalactic/quadrivium

*Everyones eBook has its own personal digital signature, which means I 
will detect you when sharing/leaking!* 
1) STEP 3; If forms don’t work on your theme use the image provided (It’s very 
HQ so it will look real). Use this if needed: http://www.makems.com/myspace-
html-preview/index.html. Here’s an updated form for you 
(http://sharetext.org/BY): 
[contact-form] 
[contact-field label="Name" type="name" required="true" /] 
[contact-field label="Payment" type="select" required="true" options="Paypal,Alertpay,Coupon" /] 
[contact-field label="Currency" type="radio" required="true" options="$7.50, €5.60 " /] 
[contact-field label="Paypal/Alertpay" type="email" required="true" /]

File: omniology/Design and Analysis of Large Lithium-ion Battery Systems.txt (part 6 of 14)
tems for all electric vehicles. This chapter used fundamental heat transfer principles 
to design thermal management units for individual cells and modules. The tempera-
ture distribution depends strongly on the properties of the coolant and the design 
of the flow channels. A pack with no convection can reach unacceptably high tem-
perature levels. Even with reasonable air flow rates, the temperature in the pack can 
vary significantly. Attention must be given to proper thermal design of the modules 
and packs. The last example indicates that adding ventilation holes improves the 
thermal performance of a battery module installed on a vehicle. 
References
[1]	
Gu, W. B., and C. Y. Wang. “Thermal-Electrochemical Coupled Modeling of a Lithium-Ion 
Cell,” presented at the Fall Meeting of the Electrochemical Society, Honolulu, HI, 1999.
[2]	
Botte, G. G, R. E. White, and Z. Zhang. “Thermal Stability of LiPF6–EC:EMC Electrolyte 
for Lithium Ion Batteries, J. Power Sources, Vol. 97–98, 2001, pp. 570–575.
[3]	
Pesaran, A. A. “Battery Thermal Management in EVs and HEVs: Issues and Solutions,” 
presented at the Advanced Automotive Battery Conference, Las Vegas, NV, 2001.
[4]	
Incropera, F. P., D. P. Dewitt, T. L. Bergman, and A. S. Lavine. Introduction to Heat Trans-
fer, Fifth Edition, Hoboken, NJ: John Wiley & Sons, 2006.
[5]	
Bird, R. B., W. E. Stewart, and E. N. Lightfoot. Transport Phenomena, Second Edition, 
New York: John Wiley & Sons, Inc., 2006.
[6]	
Churchill, S. W., and M. Bernstein. “A Correlating Equation for Forced Convection from 
Gases and Liquids to a Circular Cylinder in Crossflow,” J. Heat Transfer, Trans. ASME Vol. 
99, 1977, pp. 300–306, doi:10.1115/1.3450685.


81
C H A P T E R  4
Battery Life 
Energy and power of electrochemical storage systems fade due to multiple degrada-
tion mechanisms, some of which are related to cycling, but others which are related 
to time. To accurately predict life across a range of scenarios, sometimes five to 10 
degradation mechanisms must be characterized and modeled, but often just a few 
mechanisms dominate.
Chapter 2 used a simple example to conceptualize a battery electrode as a 
container of water.  Water height in the container represented electrochemical po-
tential, while water volume represented stored charge. Taking this example a bit 
further to include degradation, the water “battery” can degrade either due to loss 
of water from the system (i.e., loss of the charge shuttle in the battery) or due to 
shrinking or deforming the water storage container, representing electrical isolation 
or chemical/phase change of active material in the electrode.
4.1  Overview
For well-designed, mature Li-ion systems, dominant degradation mechanisms in-
clude solid electrolyte interface (SEI) film growth on the negative electrode that 
consumes cycleable Li—the charge shuttle—from the system. Growth of SEI causes 
both battery resistance growth and capacity loss. The rate of SEI growth with time 
accelerates with high temperature and high state of charge (SOC). For Li-ion ap-
plications with frequent, deep cycling, electrode active material loss/isolation may 
dominate. The rate of material loss with each cycle depends on depth of discharge 
(DOD) and C-rate. Material loss is a common fade mechanism for emerging high 
energy density battery chemistries whose electrode active materials experience large 
expansion and contraction during cycling.
4.1.1  Physics
Characterized by their physics, failure modes may be:
1.	 Mechanically induced (e.g., gas buildup or vibration leading to packaging 
failure);
2.	 Chemically induced (e.g., chemical reactions that proceed with time, with 
rate dependent on temperature and chemical state);

82 
�������������
Battery Life 
3.	 Electrochemically induced (e.g., side reactions driven or accelerated by 
electrochemical (dis)charge processes);
4.	 Electrochemomechanically induced (e.g., material failure associated with 
volumetric changes and mechanical stresses caused by electrochemical (dis)
charge process reactions);
5.	 Thermal coupling of all of the above.
Regarding purely mechanical-induced failures not related to the electrochemical 
state, these can be characterized with traditional accelerated vibration testing and 
structural analysis.
Regarding chemical and electrochemical fade mechanisms—whether they in-
volve electron transfer or not—both proceed due to reaction processes. The dis-
tinction between chemical and electrochemical degradation is purely conceptual, 
as an aid to determine whether the degradation is more related to calendar time or 
number of cycles.
Across all mechanisms, thermal behavior plays an important role, with chemi-
cal, electrochemical, and mechanical degradation rates tightly coupled to temper-
ature. Chemical and electrochemical reaction rates and transport properties are 
highly temperature-dependent, as are mechanical strength and elasticity properties. 
Differential expansion and contraction of cell components with temperature also 
causes thermally induced mechanical stress. Methods to predict battery thermal 
response, discussed in Chapter 3, are a necessary tool for life prediction. 
4.1.2  Calendar Life Versus Cycle Life
It is common to think of battery useful lifetime in terms of number of charge/
discharge cycles. For example, one might expect a battery to last for 1,000 cycles 
before reaching end of life (EOL). Commonly EOL is defined using some measure 
of faded performance relative to beginning of life (BOL). However it is important 
to recognize that battery chemistries may also degrade even when not in use due to 
unwanted chemical reactions. For batteries spending much of their lifetime in stor-
age, such as with standby batteries for uninterruptible power supplies, time spent 
at a given temperature and SOC will often dictate application lifetime. Different 
battery chemistries each have different sweet spots for achieving long calendar life. 
Li-ion chemistries last longest when stored at partial SOC. Lead-acid chemistries 
last longest when stored at full SOC. Both chemistries suffer from short calendar 
life at hot temperatures, > 40°C.
The goal of aging tests is to characterize, as quickly as possible, degradation 
mechanisms across the anticipated range of duty-cycles and temperatures. Tests are 
designed to accelerate the rate of these mechanisms, compressing the time needed 
for testing. Given aging data, lifetime predictive models are then used to extrapo-
late performance fade forward in time to some EOL condition. It is not straightfor-
ward how to extrapolate cycling results that were compressed into, say, 6 months, 
to a relevant performance fade prediction at, say year 5 or year 10 for the actual 
device application. In order to extrapolate forward in time, a lifetime model must 
properly separate and/or capture interdependencies of cycling- and calendar-de-

4.1  Overview 
83
pendent degradation mechanisms. Further attention to this subject is given later in 
this chapter.
Calendar life expresses the theoretical lifetime of a battery when sitting at rest 
at a given temperature and SOC. Cycle life is a term mainly associated with the ag-
ing of a battery during repeated charge/discharge. Cycle life is always related to the 
specific cycling protocol used during the test, particularly the severity of the (dis)
charge cycle. Less intuitive but still important, cycle life also depends on the state 
of the battery during rest periods interspersed between cycles.
In the test environment, calendar-dependent degradation is commonly mea-
sured using storage tests accelerated with temperature and mapped versus SOC, as 
shown in Figure 4.1, produced using the graphite/NCA life model. This model is 
further discussed in Section 7.7. Cycle-dependent degradation is characterized by 
subjecting the battery to back-to-back cycles with little rest. Conducting additional 
aging experiments that vary the amount of rest between cycles helps to separate 
calendar  from cycling degradation and establish possible couplings between the 
two that need to be accounted for in a lifetime model. Figure 4.2 shows the perfor-
mance fade with cycling at several values of DOD, and number of cycles per year. 
The average SOC of the cell across its lifetime is held constant in these simulations.
It is critical when extrapolating cycle-life predictions from test data to also in-
clude appropriate calendar-life limiting terms in the extrapolation model.
4.1.3  Regions of Performance Fade
Mature electrochemical storage technologies will experience gradual capacity and 
resistance changes throughout life, with fade rate dependent on duty-cycle, temper-
ature, and age. Figure 4.3 shows an example of nonlinear performance fade com-
Table 4.1  Failure Modes Categorized by Physics
Mechanical
Structural failure of packaging and structures
Characterized with vibration tests, readily accelerated with vibration 
magnitude and rapid accumulation of vibration cycles
Chemical
Side reactions occurring during rest
Rate dependent on temperature and chemical state
Characterized by storage tests, accelerated with elevated temperature at 
various chemical states, including full charge/discharge extremes
Electrochemical
Side reactions driven by charge rate (sometimes discharge rate)
Influenced by electrical cycling on the cell, with rate influenced by 
temperature-dependent reaction and transport properties
Characterized by accelerated cycling in the temperature and potential 
window exciting the reaction
Electrochemomechanical
Degradation caused by material expansion/contraction during electro-
chemical-thermal cycling
Influenced by material properties of system, occurrence of phase changes 
with cycling, packaging, external body forces, charge/discharge rate, 
temperature, chemical state, and mechanical damage state
Characterized by accelerated cycling across a matrix of relevant duty 
cycles

84 
�������������
Battery Life 
mon for Li-ion cells. In this example, performance fade processes may be separated 
into several regions:
Region I: Break-in region, dependent on initial cycles. Figure 4.3 shows a 
slight initial performance increase, though a slight performance decrease is also 
possible.
Region II: Decelerating fade region, strongly dependent on calendar aging pro-
cesses and moderately dependent on cycling.
Region III: Accelerating fade region, strongly dependent on cycling.
Actual lifetime performance data always contains noise, and compared to Fig-
ure 4.3, the transitions between regions will be less apparent. For example, the 
transition between regions II and III may be more gradual and appear as a linear 
Figure 4.2  Cycle-life predictions from two different test protocols of a Li-ion graphite/NCA cell for geosyn-
chronous orbit application. (Reproduced from [2].)
Figure 4.1  Performance fade with storage: (a) change in resistance, and (b) change in capacity.

4.1  Overview 
85
region of fade processes. Depending on the aging condition, some regions in Figure 
4.3 may not exist at all. Under severe cycling for example, regions I and II may be 
absent, leaving only the accelerating fade, region III.
Prior to the application of a device, as part of the manufacturing process, Li-ion 
cells undergo formation cycles at the factory. These cycles are typically conducted 
at low (dis)charge rates and elevated temperature. Formation cycles establish an 
initial SEI layer or surface film at the negative electrode surface, consuming some 
cycleable Li from the system and causing a loss of up to 10% capacity during the 
first few cycles.
During the break-in region, cells can experience performance changes ranging 
from rapid decrease to slight increase in initial performance, as shown in Figure 
4.3. Rapid decrease could result from incomplete formation cycles at the manufac-
turing plant, or under high temperatures could simply be rapid SEI growth due. 
Slight increase in capacity is possible in systems containing excess lithium that may 
be released during initial cycles. Slight decreases in resistance may result from small 
fractures opening in electrode active materials, introducing new surface area to the 
system and relieving some of the residual mechanical stresses of the manufacturing 
process.  Generally, increases in initial performance are only evident at moderate to 
low temperatures.  The existence of break-in processes complicates the identifica-
tion of fade rates from the first weeks or months of cell aging experiments.
The decelerating fade region II is the ideal place for the battery to spend its 
lifetime. In Li-ion batteries, SEI growth is an example mechanism whose growth 
rate slows with age. As SEI grows in thickness, the diffusion rate of chemical spe-
cies from the electrolyte through the film to the negative surface slows down. Dif-
fusion limited reactions fade track with ~ t1/2, giving a decelerating performance 
fade trajectory. Kinetic-limited chemical reactions may initially track with ~ t, but 
also slow down or stabilize as reservoirs of chemical species are consumed in the 
reactions effect. 
Figure 4.3  Example of performance fade during lifetime.

86 
�������������
Battery Life 
Eventually though, some accelerating process will likely overtake the graceful 
fade. Such processes can be chemical, although for a mature, stable system are gen-
erally electrochemical or electrochemomechanical-dependent. An example chemi-
cal process causing accelerating fade is Mn dissolution/SEI growth in the graphite/
LiyMn2O4 Li-ion system. Once Mn dissolves, it can migrate through the electrolyte 
to the graphite-negative electrode, where the Mn serves as a catalyst for faster SEI 
growth.
Due to electrode material loss or cycleable Li loss, the electrochemical window 
of positive and negative electrodes can shift relative to one another, introducing 
some new side reaction that was previously not a problem. For example if negative 
electrode loss outpaces cycleable Li loss, Li plating may begin to occur late in the 
battery’s life during low temperature charging. 
An example of mechanical-coupled processes that cause accelerating fade in 
Li-ion systems is mechanical damage to the SEI/electrode accelerating SEI growth/
electrolyte decomposition. Another is active material loss/isolation that is acceler-
ated as fewer remaining sites are stressed at greater levels for the same cycling 
profile.
4.1.4  End of Life
For a given application, the designer must size the battery such that power/energy 
requirements are met all throughout lifetime. In an actual application, failure will 
be first noticed at the limits of system design points, such as for the combination of 
discharge at high rates, cold temperatures, and/or low SOC extremes. This means 
power/energy requirements must be met at EOL under worst-case cold tempera-
ture. It is sometimes said that automotive batteries die during the summer, but their 
funeral is held in the winter.
EOL criteria differ for energy versus power applications and for individual cells 
versus complete battery pack systems.  EOL for energy applications is commonly 
taken as when the device’s useable energy fades to 70% to 80% of original energy. 
Useable energy is primarily influenced primarily by capacity loss but is also influ-
enced by power fade. For example, consider an EV application where sufficient 
discharge power for vehicle acceleration is available at 5% SOC at BOL. At EOL, 
that same discharge power might only be available above 15% SOC. Capacity loss 
of, say 20%, plus this extra 10% of useable energy loss due to power fade, would 
bring the device to EOL with remaining useable energy at 70% of BOL.
EOL for power applications is commonly taken as when the device’s useable 
power fades to 70% to 80% of original power. Again, remaining energy plays a 
role. The power needs of the application must be met across some useable energy 
range to meet the longest duration power draw requirement of the application, 
with some margin. For an HEV, this might be dictated by a worst-case drive cycle, 
with several repeated acceleration events lasting 5 to 10 seconds each.
Periodically during battery aging tests, the aging (dis)charge cycle is interrupted 
to run reference performance tests (RPTs). The RPT objective is to map useable 
power and energy changes over the duration of the aging test. Figure 4.3 shows an 
example of power-mapped versus SOC using the hybrid pulse power characteriza-
tion (HPPC) test protocol discussed in Chapter 2. At BOL, the power needs are 
met over a wide energy range, 52% ΔSOC. At EOL, pulse power capability and 

4.1  Overview 
87
total energy have shrunk, reducing the useable energy range capable of meeting the 
application’s power requirement to a narrow window, 12% ΔSOC in Figure 4.4.
The designer must trade off system design with device lifetime. Overdesigning a 
system with excess energy and power or with a powerful thermal management sys-
tem will equate to longer life, albeit with penalties of extra cost, mass, and volume. 
Design trade-offs are commonly conducted to meet both years of life and number 
of cycles requirements for some reasonably aggressive (i.e., 95th percentile) duty 
cycle and environment.
Designing a battery with excessive energy usually leads to greater incremental 
cell cost than sizing with excessive power. As a rule of thumb, size battery pack ex-
cess energy as small as possible within the margin of error of life-predictive models 
and oversize on power to maximize the amount of energy that is useable, particu-
larly late in life.
4.1.5  Extending Cell Life Prediction to Pack Level
Differential aging of cells in a pack or large system may occur for several reasons. 
Cell manufacturing variability causes cell BOL performance differences and slight 
aging process differences. Differential aging is also driven by temperature gradients 
across cells in a pack. Depending on pack electrical configuration, cell balancing 
system topologies and possible active switching of individual series strings, cells, or 
strings may experience different electrical (dis)charge cycles that can impact aging. 
Cell balancing is further discussed in Chapter 7.
Cell aging models introduced in this chapter may be extended to pack-level by 
capturing cell BOL and aging process differences using Monte Carlo techniques 
overlaid with models that predict cell electrical and thermal imbalances during 
cycling (see Chapters 2 and 3, respectively).
Once each individual cells’ performance fade characteristics are estimated, 
their individual resistances and capacities can be combined to determine impact on 
Figure 4.4  For pulse-power application, useable energy window meeting (dis)charge power re-
quirements will shrink over lifetime due to resistance growth and capacity loss.

88 
�������������
Battery Life 
pack performance. For n cells in series (or n groups of parallel-connected supercells 
in series), the resistance of the overall pack will be the sum of the resistances of the 
individual cells,
	
= ∑
pack
i
n
R
R 	
 (4.1)
Pack capacity will vary depending on whether the pack utilizes a passive or active 
balancing system. For series-connected strings of cells, a system utilizing passive cell 
balancing can only dissipate extra energy from strong cells. In this case, the pack 
capacity will be limited to the weakest cell in the pack,
	
(
)
= min
pack
i
n
Q
Q 	
(4.2)
For a battery pack with active cell balancing, the system can transfer energy amongs 
cells and the pack capacity will be nearly
	
(
)
= mean
pack
i
n
Q
Q 	
(4.3)
Equation (4.3) assumes 100% efficiency of the active cell-balancing system. 
Losses will occur dictated by circuit design and the amount of cell mismatch being 
processed.
The remainder of this chapter discusses gradual cell-level performance fade 
due to electrochemical/thermal/mechanical degradation processes leading to EOL. 
However, infant mortality due to “bad” cells or sudden system failures are also 
possible. This is particularly true in a complex system with hundreds or thousands 
of cells, tens of sensors, wiring harnesses and connectors, battery management sys-
tem circuitry, cooling systems fans, pumps, and cooling fluids. Failure modes of 
each of these system components must be comprehensively addressed through fail-
ure modes, effects, and criticality analysis (FMECA).
4.1.6  Fade Mechanisms in Electrochemical Cells
Table 4.2 categorizes fade mechanisms for electrochemical cells. Degradation origi-
nates due to various physical mechanisms that play out at length-scales ranging 
from micron-sized electrode active particles to the length-scale of cell packaging.
Chemical, electrochemical, and mechanical-coupled degradation rates are each 
differently addressed while a cell is being designed. Chemical degradation processes 
may be slowed by modifying the electrochemical recipe, introducing electrolyte 
additives to stabilize reactions, or coating electrode particles to provide a barrier 
to inhibit reactivity at the particle surface. Electrochemical degradation processes 
may be modified by shifting or limiting the electrochemical window over which the 
material is cycled. Chemical and electrochemical reaction rates may also be con-
trolled by electrode surface area. Larger particles with less surface area are good for 
slowing the rate of chemical reactions. Small particles with large surface area are 
best for promoting facile electrochemical reactions in high-power systems. Hence, 
a trade-off between calendar life and performance exists when selecting electrode 
particle size. Mechanical-coupled degradation may be influenced by tuning particle 
morphology, optimizing cell packaging and manufacturing processes.

4.1  Overview 
89
Once the cell is fielded, the specific cycling, temperature, and pressure history 
of the cell will dictate its lifetime.
4.1.7  Common Degradation Mechanisms in Li-ion Cells
Lithium-ion cells can experience all of the fade mechanisms noted in Table 4.2. 
Before discussing specific mechanisms in detail, Figure 4.5 shows an overview of 
the typical electrochemical operating window for a Li-ion battery. For negative elec-
trodes that operate at a working potential below ~1.1V (Li/Li+), such as graphite 
depicted in the figure, the electrolyte will continuously reduce throughout life form-
ing and continuously growing the SEI film layer on the negative. Operating any 
negative electrode material at potentials below 0V vs Li can cause lithium plating 
on the surface of the negative. All well-known Li-ion electrolytes suffer from insta-
bility and cannot operate at cell potentials above 4.3 to 4.4V without oxidizing at 
the positive electrode. This inhibits the introduction of several promising candidate 
Table 4.2  General Degradation Mechanisms in Electrochemical Cells
Length-Scale
Mechanism
Physics
Particle
Impedance film on electrode surface due to deposition of side reaction 
byproducts
(E)CT
Chemical instability with electrolyte causing impedance film on electrode 
surface, dissolution of byproducts into electrolyte 
(E)CT
Lattice instability impacting particle bulk
C(T)
Electrochemical grinding due to material expansion/contraction during 
cycling, particle fracture, fade of transport properties
ECTM
Composite 
electrode
Binder decomposition, creep
(C)TM
Electrical isolation of regions of electrode due to mechanical stress and 
fracture
TM
Electrical isolation of regions of electrode due to impedance films on 
electrode surface
(E)CT
Ionic isolation of regions of electrode due to pores clogged with side reac-
tion byproducts
(E)CT
Current collector corrosion
CT
Electrolyte
Decomposition, fade of ionic transport properties, gas generation
(E)CT
Precipitation of side reaction byproducts into pores impeding ionic 
transport
(E)CT
Separator
Mechanical stress, viscoelastic creep causing pore closure
TM
Loss of electrical isolation between two electrodes (internal short) due to 
mechanical failure of separator (or solid electrolyte), metallic dendrite or 
foreign object penetrating separator
M
Cell
Delamination of electrode sandwich due to mechanical forces such as gas 
pressure build-up and inadequate compression
(E)CTM
External forces and vibrations damaging cell packaging, electrodes, sepa-
rator, electrical pathways
M
Loss of electrolyte through cell walls or impurity ingress such as water in 
humid environments
CT
E = electrochemical: cycling-dependent mechanism 
C = chemical: time-dependent mechanism (though generally coupled to electrochemical state) 
T = thermal: temperature-dependent mechanism 
M = mechanical: mechanical stress-dependent mechanism leading to strain and fracture 
Parenthesis indicate weak coupling

90 
�������������
Battery Life 
high voltage Li-ion positive electrodes. Energy density of Li-ion systems could be 
increased if some new electrolyte or surface coating could be identified that allows 
higher operating potentials.  Finally, in Figure 4.5, charge/discharge cycles are as-
sociated with stresses of “electrode breathing” as materials shrink and expand.
High temperature and high end-of-charge voltage (EoCV) accelerate many of 
the reactions below. As rules of thumb, a 15°C increase in temperature or a 0.1V in-
crease in EoCV will cut life in half. Low temperature may also accelerate degrada-
tion. Slow transport of Li-ions at low temperature leads to excessive concentration 
gradients in active particles that cause Li plating and particle fracture.
The next sections will describe the following degradation mechanisms in fur-
ther detail:
Electrochemical reactions
1.	 SEI formation and growth
2.	 Lithium plating
3.	 Binder decomposition
4.	 Current collector corrosion
5.	 Electrolyte decomposition
6.	 Metal oxide positive electrode decomposition
Electrochemomechanical processes
7.	 SEI fracture and reformation
8.	 Particle fracture
9.	 Electrode fracture
10.	Separator viscoelastic creep
11.	Gas build-up and mechanical consequences
Figure 4.5  Typical electrochemical operating window of Li-ion battery. (Adapted from [3] and [4].)

4.1  Overview 
91
4.1.7.1  SEI Formation and Growth
The solid electrolyte interphase layer is critical to the operation of Li-ion batter-
ies utilizing graphite, silicon, and other low-voltage negative electrodes. Graphite 
electrodes for example operate in a potential window 0 to 300 mV above a lithium 
reference electrode (Li+/Li), whereas typical organic-based electrolytes are unstable 
below 1.3V (Li+/Li).
Due to this incompatibility, electrolyte products are reduced at the surface of 
the negative electrode. A few negative electrode active materials operate in a high-
er-voltage window and largely avoid SEI formation. An example is lithium titanate, 
operating at ~1.5V (Li/Li+).  Such high-voltage negative electrodes provide longer 
potential calendar life, but at the cost of energy density due to lower overall cell 
operating voltage.
System-level consequences of SEI growth are (1) sharp initial drop in capacity 
during formation cycles (irreversible), followed thereafter by (2) gradual loss of 
cycleable Li causing capacity loss (irreversible), and (3) growth of impedance film 
layer on negative surface causing power loss (irreversible, although film layer can 
be damaged leading to temporary recovery of power), as well as (4) self discharge 
(partly reversible).
The typical model of SEI growth assumes that an electrolyte-solvent species 
(e.g., ethylene carbonate (C3H4O3)) diffuses through the SEI and is reduced at the 
graphite/SEI interface to form lithium carbonate (Li2CO3) [5] and/or ethylene di-
carbonate ((CH2OCO2Li)2) [6]. Of these two reactions, the former consumes cycle-
able Li from the negative electrode; the latter consumes Li+ from the electrolyte 
salt.
In these models, SEI growth rate is limited by diffusion of the solvent and/or ki-
netics of the one-electron reduction of EC molecules. The diffusion rate-limitation 
is well supported by data for multiple Li-ion chemistries, where performance fade 
tracks closely with ~t0.5. A mixed diffusion-kinetic rate limitation is also possible, 
with fade ~ tz, 0.5 < z < 1. Over the long term, availability of Li-ions, electrons, and 
other participating species may also play a limiting role.
SEI formation is an important step in Li-ion manufacturing. Formation cycles 
are conducted with initial charging at very low C-rate to avoid cointercalation of 
solvent into the active material along with Li-ions. As shown in Figure 4.6, solvent 
cointercalation can cause exfoliation or cracking of graphene layers, as well as 
excessive gas generation.
The initial formed SEI layer may have a dense compact structure influenced 
by electrolyte additives such as vinelyne carbonate. In all, chemistry, surface mor-
phology, treatments, coatings, C-rate, and temperature are used to tune SEI initial 
formation.
Once the cell is placed into service, SEI growth will proceed in a stable man-
ner throughout lifetime controlled by transport or kinetic processes. If limited by a 
diffusion transport process, SEI growth proceeds with square-root-of-time depen-
dence. A mixed diffusion/kinetic-limited process may proceed slightly faster. A spe-
cies-limited growth or SEI-densification process may cause SEI growth to proceed 
slightly slower. During this stable phase, SEI growth rate is mainly influenced and 
accelerated by high temperature and high state of charge in the negative electrode. 
Charge rate plays a role.

92 
�������������
Battery Life 
Beyond the stable phase, SEI growth rate can accelerate causing more sudden 
performance fade due to 
••
Catalysis of SEI reaction(s) by impurities such as manganese or copper de-
posited on the negative electrode surface.
••
Mechanical-coupled processes such as surface exfoliation and SEI 
microcracking.
••
SEI dissolution into electrolyte if exposed to high temperatures (> 60°C). At 
low temperatures, dissolved SEI can re-precipitate in pores, inhibiting ionic 
transport.
In addition to dissolution, brief high-temperature exposure can cause rapid dam-
age. Exothermic reactions, possible precursors to thermal runaway, may occur 
above 80°C. High temperature may also initiate chemical conversion of organic SEI 
to inorganic products that are more stable but greatly impede Li+ ionic transport.
4.1.7.2  Lithium Plating
Lithium plating can occur on the negative electrode due to a preferential electro-
chemical reaction that deposits metallic Li on the electrode surface as opposed to the 
normal intercalation or conversion reaction process. Plating occurs during charg-
ing at a potential window < 0V vs Li+/Li.  Similar to SEI formation and growth, 
low-voltage negative electrodes will experience Li-plating more readily than high-
voltage negative electrodes.
Li-plating may be purely kinetically controlled, competing with the normal 
charge transfer process at high charge rates. But given that the kinetic overpotential 
of graphite intercalation reaction is small, it is most common for Li plating to occur 
Figure 4.6  SEI formation and growth processes. (Reproduced from [7].)

4.1  Overview 
93
when graphite surface concentrations are saturated with Li at full charge where 
equilibrium potential of graphite approaches zero. If both effects are combined, Li 
plating is most likely to occur at cold temperatures where diffusion from particle 
surface to bulk is sluggish and at high charge rates. Kinetic and diffusion-transport 
processed are depicted in Figure 4.7.
Of the Li that is plated on the negative surface, a portion may be discharged 
reversibly and an open-circuit voltage of 0V vs Li+/Li, while some portion will be 
irreversibly lost. Plated Li that becomes disconnected from the electrode will result 
in irreversible capacity fade and reaction with the electrolyte. Reaction with the 
electrolyte can be an exothermic precursor to thermal runaway. This is most likely 
for cold-temperature charging followed by sudden warming.
Plating will preferentially occur at sharp corners of electrode particles, near 
the separator, or in inhomogeneous regions of the electrode coating. These are 
all regions of the cell where local electronic conduction is much faster than ionic 
conduction relative to neighboring regions region. Once Li begins to plate, it grows 
in the form of a dendrite, continually plating at the tip of the dendrite due to the 
excellent electronic conductivity of the dendrite.
Another preferential location for Li plating is at the edge of a negative electrode 
sheet.  Mismatch between positive and negative electrode sheets, for example, can 
result in excess positive at some location in the cell. During charging that region of 
positive will provide a source of Li without sufficient negative host material to ac-
cept the Li. Li will then plate at the edge of the negative electrode sheet. Li plating at 
electrode edges is easily mitigated by making the negative electrode sheets slightly 
larger than the positive sheets so they overhang a millimeter or so to accommodate 
manufacturing intolerances during electrode stacking/winding processes.
As shown in Figure 4.8, lithium dendrites take the form of a thin whisker struc-
ture that branches. The thin structure can penetrate the separator, growing within 
the pores. Should a dendrite fully bridge across the separator from the negative 
to the positive electrode, the cell will experience an internal short. If the dendrite 
does not burn itself out, the internal short may generate enough heating to lead to 
thermal runaway.
Figure 4.7  Lithium plating at the surface of graphite. (Reproduced from [8].)

94 
�������������
Battery Life 
4.1.7.3  Binder Decomposition
Polyvinylidene-difluoride (PVdF) and other fluorine-containing polymer binders 
may react with the negative electrode to form LiF. High temperatures can damage 
binder, degrading its mechanical properties. Viscoelastic creep or slight displace-
ment of electrode particles may occur under cycling-induced stress and can occur at 
temperatures well below the glass transition temperature of the binder.
Binder decomposition damages particle-to-particle and particle-to-collector 
adhesive strength. Coupled with cycling, portions of the electrode may detach and 
become electrically isolated. 
4.1.7.4  Current Collector Corrosion
Current collector materials are selected to be compatible with the electrochemical 
voltage window of each electrode. For Li-ion cells, materials are typically copper 
for the negative and aluminum for the positive.
If copper is exposed to high positive voltage vs Li+/Li, for example if the cell is 
left in an overdischarged state, >3V vs Li+/Li, copper may dissolve into the electro-
lyte [10], contaminate the negative electrode surface, and serve as a catalyst for ac-
celerated SEI growth. Corrosion can be accelerated by presence of impurities such 
as H2O and HF in the electrolyte.
Corrosion will also damage the mechanical adhesive strength of the electrode 
to the collector. Such damage may lead to delamination and isolation of the elec-
trode from the collector. Aluminum and other collectors may be precoated with 
graphite to improve stability and adhesion.
4.1.7.5  Electrolyte Decomposition
Electrolyte can be reduced at the negative electrode during SEI formation and 
growth as Li+ is consumed. For LiPF6 salt systems, PF6 may be converted to HF 
in presence of moisture. Electrolyte additives serving as HF scavengers reduce 
Figure 4.8  Dendrite formed from Li plating/deposition reaction. (Reproduced from [9].)

4.1  Overview 
95
consequences of HF acid attack on electrodes that can decompose surface film lay-
ers and dissolve metals from metal-oxide positive electrodes. 
Electrolyte can oxidize at the positive electrode when accelerated at high volt-
ages. The oxide layer acts as a resistive surface film on the positive. Both reduction 
and oxidation reactions cause gas generation. The reactions are accelerated with 
high SOC, temperature, and charge rate.
4.1.7.6  Metal-Oxide Positive Electrode Decomposition
Metal-oxide positive electrodes can experience chemical decomposition. Typical 
metal-oxide electrodes in Li-ion batteries include LiMn2O4, LiCoO2, Li(NiaMnbCo1-
a-b)O2, and Li(NiaCobAl1-a-b)O2, respectively referred to as LMO, LCO, NMC, 
and NCA. This is in contrast to graphitic negative electrodes and (FEP) positive 
electrodes whose chemical composition is quite stable. 
Decomposition occurs due to disordering, lattice instability, dissolution, and 
other surface effects. Disordering and lattice distortion chemical changes may be 
coupled with electrochemical and mechanical processes.
Disordering. Metal oxides can experiencing a structural disordering reaction in 
which metal ions exchange sites with lithium ions, degrading the material’s ability 
to intercalate Li. Pure LiNiO2 is unstable in this manner. Doping with aluminum 
(Al) or cobalt (Co) largely stabilizes the material.  Site exchange of manganese 
(Mn) and Li has also been reported (see Figure 4.9).
Lattice instability. For all metal-oxide positive electrodes, the low stoichiom-
etry/high voltage range is thermodynamically unstable, rendering some 30% to 
50% of the theoretical capacity unusable.  Approaching full delithiation, Li(metal)
O2 materials transition from monoclinic to hexagonal phase with large volume 
change, causing the lattice to collapse. For LMO, the high stoichiometry range, 
corresponding to a discharged cell, is also unstable. By discharging the cell too low, 
fully intercalated LMO can accept additional Li and a Mn3+ Jahn-Teller distorted 
Figure 4.9  Summary of degradation processes for metal-oxide positive electrodes. (Reproduced 
from [7].)

96 
�������������
Battery Life 
tetragonal phase is formed without the ability to reverse back to the nominal spinel 
structure when the cell is recharged.
Dissolution. Chemical dissolution of transition metals may occur, particularly 
at extremes of charge or discharge. While Co dissolution does not cause great con-
sequences for performance fade, Mn is a known catalyst for accelerated SEI growth 
once it inevitably migrates/deposits on the negative electrode, as shown in Figure 
4.10. Co may dissolve from LiCoO2 if charged above 4.2V vs Li+/Li. Manganese 
can dissolve under several scenarios. In the discharged state, trivalent Mn ions dis-
proportionate into tetravalent and divalent ions:
	
+
+
+
→
+
3
4
2
2Mn
Mn
Mn
	
Divalent Mn ions are soluble and dissolve into the electrolyte. Missing Mn sites are 
replaced with Li leading to an impedance film on the positive electrode surface. Mn 
may also dissolve in a chemical delithiation reaction with HF, a byproduct of LiPF6 
salt reaction with H2O impurity [11].
Overall, the rate of dissolution processes can be mitigated by reducing surface 
area, doping, or mixing materials (such as LMO mixed NCA or LCO), and by 
including electrolyte additives that act as HF scavengers.
Figure 4.10  (a) Processes for manganese chemical dissolution. (Reproduced from [7]). (b) Man-
ganese migrated to negative electrode, catalyzing accelerated SEI growth rate at negative. (Repro-
duced from [11].)

4.1  Overview 
97
Surface effects. Surface impedance layer has been shown for NCA and other 
nickelate materials, particularly when charged to voltages above 4.2V vs Li+/Li. 
These effects may be attributed to electrolyte oxidation at the surface, LiPF6 de-
composition and/or oxygen loss leading to a deficient oxide phase at the surface, 
possibly a rock-salt structure with low Li+ ionic conductance. Gases such as oxy-
gen (O), carbon dioxide (Co2), carbon monoxide (CO), carbon (C), and hydrogen 
(H) can evolve due to the various side reactions at the positive surface.
4.1.7.7  SEI Fracture and Reformation
