Repository: standardgalactic/quadrivium

*Everyones eBook has its own personal digital signature, which means I 
will detect you when sharing/leaking!* 
1) STEP 3; If forms don’t work on your theme use the image provided (It’s very 
HQ so it will look real). Use this if needed: http://www.makems.com/myspace-
html-preview/index.html. Here’s an updated form for you 
(http://sharetext.org/BY): 
[contact-form] 
[contact-field label="Name" type="name" required="true" /] 
[contact-field label="Payment" type="select" required="true" options="Paypal,Alertpay,Coupon" /] 
[contact-field label="Currency" type="radio" required="true" options="$7.50, €5.60 " /] 
[contact-field label="Paypal/Alertpay" type="email" required="true" /]

File: omniology/Electroactive Polymers for Robotic Applications - Kim & Tadokoro (Eds.).txt (part 6 of 14)
Electroactive Polymers for Robotic Applications
device has been developed using the cells. In this section, a detailed construction 
procedure for the device and its electronics is presented.  
A typical braille display unit is constructed with six stimulating pins that are 
arranged in a 3u2 array format, and an array normally represents a character as 
defined by the Braille alphabet. The standard braille display unit is illustrated in 
Figure 3.36. 

84 
H.R. Choi et al. 
1
2
3
4
5
6
8
5.6
2.4
2.4
2.4
12
* unit : mm
I
0.8
Figure 3.36. Standard braille cell consisting of six dots 
In this section, a braille display unit is constructed with the introduced non-
prestrained actuator tactile cells arranged in the format defined by the standard 
braille display.  
Upper frame 1
Actuator 1
Actuator 2
Actuator 3
Silicone 
Direction ball
Lower frame 1
Upper frame 2
Actuator
Actuator 5
Actuator 6
Direction ball
Silicone 
Lower frame 2
Vcc 1
Vcc 2
Vcc 3
Gnd 1
Gnd 2
Braille pin 
Figure 3.37. Exploded view of proposed braille display 

Robotic Applications of Artificial Muscle Actuators 
85 
The construction concept is depicted in Figure 3.37. Although the dielectric 
elastomer based tactile cell is driven with high-voltage electricity, users have no 
direct contact the actuator surface. A braille pin made of insulating material 
actually contacts with human fingertips. In addition to the predeformed convex 
feature of a cell, directional balls are placed underneath each cell to guarantee 
unidirectional actuation. Packaging the six pin actuators and corresponding electric 
wires in a constrained small space normally requires an expensive manufacturing 
process. Dual-layer construction is introduced to alleviate fabrication problems. By 
allocating three pins in each layer in a staggered pattern, interference caused by 
complicated wiring can be minimized. Each layer is shown in Figure 3.39. 
Hole
Upper layer
Lower layer
Actuator
cell
Figure 3.38. Upper and lower layers of a braille cell  
As shown in Figure 3.39, the fully assembled device is only about 9mm high 
excluding the length of the terminals. Each braille cell is modularized for 
convenient installation, so each unit can be simply plugged onto a circuit board. 
With this simple drop-in feature, a number of braille cells can easily be combined 
so that a braille tablet may be manufactured by arranging many braille cells in a 
matrix format, as illustrated in Figure 3.40. A complete actuator system for a 
braille display unit composed of an embedded controller, high-voltage driving 
circuit, and a host PC is organized and its schematic description is provided in 
Figure 3.41. All necessary control electronic parts are embedded and packaged on 
a PCB and it communicates with a hosting PC through a universal serial bus. A 
microcontroller (AVR, Atmega 163) is used for the controller and USB 1.1 (Philips, 
PDIUSBD12) works for communication. A D/A converter (TI TLV5614) and OP-
Amp (TI TLV4112) have been integrated in the controller for the modulation of 
high electric voltage. A complete circuit board is pictured in Figure 3.42. 

86 
H.R. Choi et al. 
(a)                                             (b)  
(c)
Figure 3.39. Assembled braille cell  
17mm
18.8mm
Figure 3.40. Braille tablet by assembling six modules of braille cells 

Robotic Applications of Artificial Muscle Actuators 
87 
USB controller
(PIDUSB12)
Host PC
User interface
Main controller
(Atmel 163)
High voltage
short circuit
Control circuit
Driving circuit
Braille cell
USB
Figure 3.41. Schematic illustrations of a complete braille display unit 
USB Controller
Microcontroller 
DA Converter
&
Op-Amp
4 Channel output
Figure 3.42. Control and communication circuit board 
The device is organized by cramming many small-scale actuators into a tiny space, 
electrical wiring might be one of the key problems to be resolved. Identifying 
constructional and functional analogies of the braille device to a computer input 
keyboard, a control scheme, so-called dynamic scanning actuation(DSA), can be 

88 
H.R. Choi et al. 
used here. This strategy enables easy control of nun braille cells with only 2n 
electrical lines. The concept of the control is depicted in Figure 3.43. One of the 
lines named a data line delivers high-voltage driving electric power to each cell 
and the other line called a scan line functions as a ground. Therefore, each actuator 
cell can be driven using n lines of the data line and n lines of the scan line with 
alternating ‘On-Off’ patterns on both lines. 
Data line
Scan line
D0
D1
D2
S0
S1
S2
Vertical scan
Horizontal scan
Actuator array
On
On
On
On
Figure 3.43. Concept of dynamic scanning actuation 
For example, refer to Figure 3.43, although the data lines D0, D1, D2 get 
‘High’/‘On’ signal during three clocks, only one actuator located in the upper left 
corner operates because only one scan line S0 maintains ‘High’/‘On’ during the 
time. In essence, an actuator cell moves only if those two lines are synchronized 
with a ‘High’/‘On’ signal. The scan frequency is L u M when the number of 
actuators in a row is M and the desired driving frequency is L.
Because a dielectric elastomer actuator normally operates with high electrical 
voltage of about 1~2kV, introduction of the proposed control scheme DSA 
provides significant benefits by reducing the number of required high-voltage 
sources. For example, a single braille unit composed of six tactile cells can be 
actuated with only a single voltage source, and the number of cells can be easily 
expanded. In Figure 3.44, HVSC (high-voltage switching circuit) high-voltage reed 
switches and photocouplers are shown. For faster actuator operation, the method 
shown in Figure 3.30 has been implemented in the circuit. 
Control input
High voltage reed switch
Output
Figure 3.44. High-voltage switching circuit 

Robotic Applications of Artificial Muscle Actuators 
89 
3.4 Conclusions 
Research and development of the dielectric elastomer actuator have produced 
significant progress for decades. A remarkable amount of work has focused on 
delivering the feasibility of the industrial application of the material. However, few 
commercial products equipped with polymer actuators have been introduced in the 
market, probably because most of the research has been dedicated either to 
discovering new actuation properties of the polymeric material or comparative 
study of the operating range of a particular traditional actuator and its polymeric 
substitute.  
One of the implications of the term “actuator” might be a “controllable” motion 
generator. If a material produces just some motions, it can not be referred as an 
actuator unless its motions are controlled. The actuator designs introduced in this 
chapter have been developed under a common philosophy that actuator motions 
should be controllable with a reasonable amount of control actions. This clearly 
differs from many previous developments. The physics of the polymeric material 
actuation and its construction as an actuator is quite straightforward if a proper 
application is well sought in advance. In other words, if a good application where 
the polymer actuators can be used is established and the actuator functionality is 
well defined, application of the current dielectric elastomer actuator technology to 
industrial products could be accomplished before long. Future research activity 
may focus on development of a new energy effective material that has higher 
permittivity and creation of new application fields such as biomimetic robotics and 
tactile or braille displays. 
3.5 References 
[1]
Y. Osaka and D. E. DeRossi (1999) Polymer Sensors and Actuators, Springer.
[2]
Y. Bar-Cohen (2002) Electroactive Polymers [EAP] Actuators as Artificial Muscles,
SPIE press. 
[3]
G. Kofod (2001) Dielectric Elastomer Actuators, Doctoral Dissertation, The 
Technical University of Denmark. 
[4]
R. Perline, R. Kornbluh, et al. (2000), High-Speed Electrically Actuated Elastomer 
with Strain Greater than 100 %, Science, Vol. 287, pp. 836-839. 
[5]
R. Perline, R. Kornbluh, and J. Joseph (1988), Electrostriction of Polymer Dielectrics 
with Compliant Electrodes as a Means of Actuation, Sensors and Actuators, Vol. 64, 
pp. 77-85. 
[6]
H. Choi, K. Jung, et al. (2005), Effect of Prestrain on Behavior of Dielectric 
Elastomer Actuator, Proc. of 12th SPIE Conference, San Diego, CA. 
[7]
H. R. Choi, S. M. Ryew, K. M. Jung, H. M. Kim, J. W. Jeon, J. D. Nam, R. Maeda 
and K. Tanie (2002), Soft Actuator for Robot Applications Based on Dielectric 
Elastomer : Quasi-static Analysis,” Proc. IEEE Int. Conf. on Robotics and 
Automation, pp. 3212-3217. 
[8]
H. R. Choi, S. M. Ryew, K. M. Jung, H. M. Kim, J. W. Jeon, J. D. Nam, R. Maeda 
and K. Tanie (2002), Soft Actuator for Robot Applications Based on Dielectric 
Elastomer : Dynamic Analysis and Applications, Proc. IEEE Int. Conf. on Robotics 
and Automation, pp. 3218-3223. 

90 
H.R. Choi et al. 
[9]
H. R. Choi, K. Jung, S. Ryew, Jae-Do Nam, J. Jeon, J. C. Koo, and K. Tanie (2005), 
Biomimetic Soft Actuator: Design, Modeling, Control, and Applications, 
IEEE/ASME Transactions on Mechatronics, Vol.10, No.5. pp.581-586. 
[10]
S. Guo, T. Fukuda, and K. Asaka (2003), A New Type of Fish-Like Underwater 
Microrobot, IEEE/ASME Trans. on Mechatronics, 8(1):136-141. 
[11]
M. Binnard and M. R. Cutkosky (2000), A Design by Composition Approach for 
Layered Manufacturing, ASME Transactions, Journal of Mechanical Design, Vol. 
122, No. 1, pp. 91-101. 
[12]
N. Asamura, T. Shinohara, Y. Tojo, N. Koshida, and H. Shinoda (2001), Necessary 
Spatial Resolution for Realistic Tactile Feeling Display, Proc. Int. Conf. on Robotics 
and Automation, pp.1851-1856. 
[13]
D. G. Caldwell, N. Tsagarakis, and C. Giesler (1999), An Integrated Tactile/Shear 
Feedback Array for Stimulation of Finger Mechanoreceptor, Proc. IEEE Int. Conf. on 
Robotics and Automation, pp.287-292. 

4
Ferroelectric Polymers for Electromechanical 
Functionality
J. Su 
Advanced Materials and Processing Branch  
 
 
 
 
Langley Research Center 
National Aeronautics and Space Administration (NASA)  
Hampton, Virginia 23681, U.S.A.  
 
 
 
 
 
ji.su-1@nasa.gov 
4.1 Introduction 
Piezoelectric and ferroelectric polymers have been recognized as a new class of 
electroactive materials since the significant piezoelectricity in polyvinylidene 
fluoride (PVDF or PVF2) was discovered in 1969 by Kawai [1]. Since then, a 
variety of new piezoelectric polymers have been developed including copolymers 
of vinylidene fluoride and trifluoroethylene, p(VF2-TrFE), odd-numbered nylons, 
composite polymers, etc. [2–8]. These materials offer options of material selection 
for sensor and actuator technologies that need lightweight electroactive materials.  
In this chapter, the origins of piezoelectricity and the properties of several kinds of 
piezoelectric and ferroelectric polymeric materials are introduced for reference.  
4.2 Dipole Moment and Polarization 
4.2.1 Dipole and Dipole Orientation 
An electric dipole can be defined as an entity in which a positive charge, q, is 
separated by a relatively short distance, d, from an equal negative charge [9].  The 
electric dipole moment, P, is a vector quantity and is defined as 
P { qd
(4.1) 
By convention, its direction points from the negatively charged end toward the 
positively charged end. Traditionally, the Debye has been used as the unit of 
measure of the dipole moment.  In international units, 
 
1 D = 3.338 u 10
-30 C-m
(4.2) 

92
J. Su
A dipole moment is defined as a permanent dipole moment if it exists in the 
absence of an external electric field, while an induced dipole is the dipole formed 
by an applied electric field. Besides these, "defect dipole moments" can be 
introduced, which are associated with some structural heterogeneity, such as a 
missing lattice site, crystallite interface, crystallite-amorphous interface in solids, 
or an interface between two media [10]. At structural defects, the bonding energy 
is decreased and the radius of the defects is, correspondingly, increased. In the 
presence of an external electric field, a dipole may be formed at structural defects.  
This can be referred to as a defect dipole. Since the bonding energy is dependent 
on the dielectric constant of a medium, any heterogeneity in the dielectric constant 
should result in a corresponding change in the formation of dipoles in the presence 
of an external field. This change is known as the Maxwell-Wagner effect.  If the 
sample contains regions of different dielectric constants in an external electric 
field, an interfacial dipole polarization builds up [11]. The electric dipoles 
mentioned above are schematically illustrated in Figure 4.1. 
Figure 4.1. Schematical illustrations of the formation of a dipole. (a) a typical dipole, (b) a 
defect dipole, and (c) interfacial dipoles when an interface is formed by two consituents that 
have different dielectric constants (H1  H 2).
           Figure 4.2. The torque acting on a dipole under an electric field 
When an electric field is applied to a permanent dipole, the positive charge at one 
end of the dipole experiences a force in the direction of the applied field and the 
negative charge experiences an equal force in the opposite direction.  
Consequently, the net force on the dipole is zero; therefore, the translational 
movement will be zero. However, the charges are separated by a fixed 
d
-q

-
+
+
+
+
_
_
_
_
H
H
(a)
(b)
(c)
+q
-q
+q
o
T
F+
P
F-
F+sinT
F-sinT
E

Ferroelectric Polymers for Electromechanical Functionality 
93 
displacement d, so a torque (or moment) may exist. The torque consists of two 
components, F+ sinT  and F- sinT , acting on the dipole, as shown in Figure 4.2. 
The torque will tend to align, or orient, the dipole in the direction of the applied 
electric field [12]. As is well known, torque is a quantity which is defined as a 
cross product of the force F and length vector d:
F
d
T
u
 
 
(4.3) 
Using scalar notation, the total torque is given by the following equation: 
T
T
T
sin
sin
)
2
/
(
sin
)
2
/
(
Fd
d
F
d
F
T
 

 


   
(4.4) 
Since the force F is given by qE, the torque is rewritten as  
T
sin
qEd
T  
 
(4.5) 
where q is the charge.  Using the relation  P { qd, therefore 
T
P sin
E
T  
 
(4.6) 
The incremental work dw which must be done to align the dipole by an angle dT is 
T
Td
dw  
 
(4.7)
Integrating this equation, we obtain 
³
³

 
 
 
T
P
T
T
P
T
cos
sin
E
d
E
Td
w
 
(4.8) 
Here, the amount of work or energy which is needed to align a dipole at an angle T
to an applied electric field E is given. Thus, a dipole, P, inclined by an angle, T, to 
an electric field, E, has a potential energy, w, given by w = PE cosT , or the scalar 
product w = P  E. The alignment, or orientation, of the dipole under an electric 
field is called polarization. However, even in the presence of an electric field, 
dipoles are still under the influence of thermal motion amounting to an energy, a
kT, where k is the Boltzman constant (1.38 u 10
-23 J-K
-1) and T is temperature. 
Therefore, the torque aligning the dipoles in the field direction is always 
counteracted by thermal energy to some extent. 
4.2.2 Polarizability and Polarization 
Polarization, P, is defined as a vector quantity expressing the magnitude and 
direction of the electric dipole moment per unit volume. In the absence of the 
external electric field, the polarization is equal to the charge per unit area on the 

94
J. Su
surface of the material. In general, there are four fundamental components of 
polarization: electronic, atomic, orientational, and interfacial (or space charge) 
polarizations [13]. 
4.2.2.1  
Electronic Polarization 
An electric field will cause a slight displacement of the electron cloud of any atom 
in a molecule relative to its positive nucleus. As a result, the nucleus is no longer at 
the centroid of the electronic charge. This situation is termed electronic 
polarization. The applied electric field is usually very weak compared with the 
intra-atomic field at an electron, so this polarization is quite small. 
4.2.2.2 
Atomic Polarization 
When atoms of different types form molecules, they will not normally share their 
electrons symmetrically, as the electron clouds will be displaced eccentrically 
toward the atoms having higher electronegativity. Thus atoms acquire charges of 
opposite polarity. When an electric field is applied, these net charges tend to 
change the equilibrium position of the atoms themselves. This results in atomic 
polarization. The magnitude of atomic polarization is usually quite small, often 
only one-tenth that of electronic polarization. 
4.2.2.3 
Orientational Polarization 
If the molecules already possess a permanent dipole moment, the moment will tend 
to be aligned by the applied field to a net polarization in the direction of the applied 
electric field. The orientational polarization that develops when the field is applied 
is the average of the orientations of the permanent dipole moments favoring the 
direction of the applied field. The tendency to revert to random orientation opposes 
the tendency of the field to align the dipoles and thus allows for polarization to 
vary in proportion to the applied field. 
4.2.2.4  
Interfacial (Space Charge) Polarization 
Besides electronic, atomic and orientational polarization, another polarization, 
interfacial polarization, should be introduced, especially for heterogeneous 
systems. Charge carriers usually exist in such systems and they can migrate 
through the material under an electric field. When the carriers are impeded in their 
motion, they become trapped at defect sites or at an interface between two media 
having different dielectric constants and conductivity, and they cannot be freely 
discharged or replaced at the electrodes. This can give rise to space charges and 
macroscopic field distortion [14]. These effects will create a localized 
accumulation of charges that will induce image charges on electrodes and give rise 
to a dipole moment, therefore making contributions to the total polarization of the 
system. 
If we think of polarization on the molecular level, the polarization mechanisms can 
also be expressed in terms of a molecular physical quantity called polarizability D.
Polarizability is defined as the average molecular polarized dipole moment 
produced under the action of an electric field of unit strength [15].  Suppose that 
the action of the local electric field strength El on each molecule produces a 
polarized dipole moment, P which is  generally proportional to El, or 

Ferroelectric Polymers for Electromechanical Functionality 
95 
P = D El
(4.9) 
where the proportionality constant is the polarizability. 
Assume that the total number of dipole moments per unit volume is No and all 
of them are equally polarized. In that case, the polarization, P, will be obtained by 
P = NoP = No D El .
(4.10) 
Here, El is the local electric field, which is different from the applied electric field 
E. Clausius-Mossotti's calculation based on a spherical model of the Lorentz local 
field assumes that an imaginary sphere is drawn around a particular molecule and 
that the local field at that point is the sum of the fields resulting from the real 
charges on the electrodes which sustain the external applied field and all of the 
charges lying outside and inside the sphere.  For a molecular arrangement that 
gives a zero field at the point due to the material inside the sphere, the Lorentz 
local field can be obtained as [9] 
El=
3
2

H
E 
(4.11) 
where H is the dielectric constant, and therefore, the polarization becomes 
P = No D (
3
2

H
)E  
(4.12) 
In Eq. (4.12), 
P = Pe + Pa + Po + Pi
(4.13) 
where Pe is electronic polarization, Pa  is atomic polarization, Po is orientational 
polarization, and Pi is interfacial polarization. And  
D  = De + Da + Do + Di
(4.14) 
where De is electronic polarizability, Da is atomic polarizability, Do is orientational 
polarizability, and  Di is interfacial polarizability [16]. 
As previously mentioned, the mechanisms of polarization in dielectrics are 
associated with the type of charge displacement, so they should be dependent on 
frequency. A particular mechanism of polarization gives rise to resonance 
phenomena in a particular frequency range. Figure 4.3 shows the relationship 
between polarization mechanism and frequency [9]. 

96
J. Su
Figure 4.3. A schematic representation of the frequency dependence of contributions of 
each mechanism of the polarizability 
If the polarization vector represented in terms of electric permittivity, or dielectric 
constant, of dielectrics under an electric field is 
P = (H-1)HoE
(4.15)
where Ho is the permittivity of free space; the combination of Eqs. (4.12) and (4.15) 
leads to 
No D
¸
¹
·
¨
©
§

3
2
H
E = (H-1)HoE
(4.16) 
Rearrangement of Eq. (4.16) gives  
2
1
3
N
o
o


 H
H
H
D
. 
(4.17) 
By converting the relationship to a molar basis, the molar polarization is given as 
 
Pm = 
U
H
H
H
D
M
2
1
3
N
o



 
 
(4.18) 
where N is the molar number of dipole moment. Equation (4.18) is the Clausius-
Mossotti equation, which expresses the relationship between the dielectric 
constant, H , and polarizability, D.  The equation indicates that  molar polarization 
should be proportional to the polarizability, D, and and a function of the dielectric 
constant H.  In the equation, M is the molecular weight of the material and U is its 
density.  
DSpace charge/interfacial
DOrientational
DIonic
DElectronic
-3 
       0          3             6                9              12               15             18
 
 
 
         Frequency (log Z)
Polarizability 

Ferroelectric Polymers for Electromechanical Functionality 
97 
4.3 Piezoelectricity and Ferroelectricity 
A material is defined as piezoelectric if the short-circuit current resulting from the 
change in polarization when the material is stressed is large enough to be 
measurable; a material is defined as ferroelectric if the material is polar and the 
polarization is reorientable under an external electric field. 
The piezoelectric response of materials was discovered by the Curies in 1880 
[17]. They found that some crystals can convert mechanical energy into electrical 
energy. In 1881, W. G. Hankel contended that the response must obey certain laws 
of its own (like other intrinsic properties of materials), and Hankel proposed the 
term “piezoelectricity” [18], which means pressure-electricity [piezo means press
in Greek], to describe the property. Later, a classical theory for single crystals was 
developed by W. Voigt [19] and others. According to the classical theory for single 
crystals, among the 32 crystal classes, 20 with noncentrosymmetry can be 
piezoelectrically active. Ten of these 20, which have neither a reflection plane nor 
a two-fold axis perpendicular to a particular direction, can possess a net intrinsic 
dipole moment in their crystal unit cell, and thus exhibit “pyroelectricity” which 
means thermal-electricity [pyro means heat/thermal in Greek]. A crystal is defined 
as ferroelectric when the intrinsic dipole moments in the crystal can reverse their 
direction, following the application of a sufficiently high external electric field 
[20]. Figure 4.4 shows a simple box-relationship to distinguish ferroelectricity, 
piezoelectricity, and pyroelectricity by the nature of crystal materials. 
Figure 4.4. A simple method to distingduish ferroelectricity, piezoelectricity, and 
pyroelectricity by the nature of crystal materials 
4.3.1 Definition of Piezoelectricity 
Piezoelectricity can be defined thermodynamically [21].  According to the first and 
second laws of thermodynamics,  
dU = dQ + dW 
(4.19) 
where U is the internal energy density, and Q is the heat given to a unit volume of 
a crystal from outside,  
Electrets (crystalline or noncrystalline) 
Piezoelectrics: Noncentrosymmetry
Pyroelectrics: No reflection plane or no twofold 
axis perpendicular to a particular direction 
Ferroelectrics: Intrinsic dipole moments 
can reverse their direction by an electric 
field

98
J. Su
dQ = TdS  
(4.20) 
for a reversible process, where T is Kelvin temperature and S is the entropy. 
Considering dW as the work done by electrical and mechanical forces on the unit 
volume, it can be expressed as  
dW = Xdx + EdP 
(4.21) 
where X is the stress, x is the strain, E is the electric field and, P is electric 
polarization.  If the Gibbs free energy is given by 
G = U - TS - Xx - EP 
(4.22) 
Then, 
dG = -SdT - xdX - PdE . 
(4.23) 
Since X and E are independent parameters of G, G(X,E) can be expanded at X = 0, 
E = 0 by using the Maclaurin series and by neglecting the higher order terms: 
XE
X
E
G
E
E
G
X
X
G
E
X
G
0
2
2
0
2
2
2
0
2
2
2
1
2
1
)
,
(
¸¸
¹
·
¨¨
©
§
w
w
w

¸¸
¹
·
¨¨
©
§
w
w

¸¸
¹
·
¨¨
©
§
w
w
|
 
(4.24) 
We define the coefficients 
E
E
s
X
x
X
G

 
¸
¹
·
¨
©
§
w
w

 
¸¸
¹
·
¨¨
©
§
w
w
0,
0
2
2
 
(4.25a) 
X
o
X
E
P
E
G
F
H

 
¸
¹
·
¨
©
§
w
w

 
¸¸
¹
·
¨¨
©
§
w
w
0,
0
2
2
 
(4.25b) 
and
d
E
x
X
P
X
E
G
X
E

 
¸
¹
·
¨
©
§
w
w

 
¸
¹
·
¨
©
§
w
w

 
¸¸
¹
·
¨¨
©
§
w
w
w
0,
0,
0
2
 
(4.25c) 
Thus,
dXE
E
X
s
G
X
o
E



 
2
2
2
1
2
1
F
H
. 
(4.26) 
Differentiating with respect to X or E:

Ferroelectric Polymers for Electromechanical Functionality 
99 
dE
X
s
x
X
G
E
E


 

 
¸
¹
·
¨
©
§
w
w
 
(4.27a) 
and
dX
E
P
E
G
X
o
X


 

 
¸
¹
·
¨
©
§
w
w
F
H
 
(4.27b) 
Thus
E
d
X
s
x
X
E

 
 
(4.28a) 
and
X
d
E
P
E
X
o

 
F
H
 
(4.28b) 
where sE is the elastic stiffness in a constant electric field, F X is the electric 
susceptibility at constant stress, and d is the piezoelectric strain coefficient.  
Similarly, if the Gibbs free energy in terms of strain is used, the following relations 
can be obtained: 
E
e
E
x
c
G
X
X
o
E



 
2
2
2
1
2
1
F
H
 
(4.29a) 
E
e
x
c
X
X
E 
 
(4.29b) 
and
x
e
E
P
E
X
o

 
F
H
 
(4.29c) 
where cEis the elastic compliance in a constant electric field and e is the 
piezoelectric stress coefficient.  By comparing Eqs. (4.28b) and (4.29c), the 
relationship among piezoelectric strain, stress coefficients, and elastic modulus, C,
is obtained as 
C
d
e
E
E  
 
(4.30) 
This relation can also be derived by referring to the changes in electric polarization 
with strain x (or stress X).

100
J. Su
4.3.2 Ferroelectricity and Polarization Reversal  
Ferroelectrics are materials that possess a spontaneous electric polarization, Ps,
which can be reversed by applying a suitable electric field E. This process is 
known as polarization reversal, or polarization switching, and is always 
accompanied by hysteresis. This characteristic property of a material was 
discovered by Valasek in 1921 and is known as ferroelectricity [22]. The electric 
field at which the polarization reversal occurs is defined as the coercive field, Ec.
Most ferroelectrics cease to be ferroelectric when the temperature is above a 
critical one, which is called the Curie transition temperature. The process is known 
as a ferroelectric-paraelectric transition [23]. 
Figure 4.5. (a) Typical ferroelectric hysteresis characteristics and (b) the Sawyer-Tower 
circuit to conduct the characterization
Ferroelectrics may be distinguished by their characteristic response to a changing 
electric field E, as indicated in Figure 4.5a, where t is the time and i is the current. 
E and i are a function of t. Ferroelectrics show a current (i) peak at the coercive 
field, Ec which is attributed to polarization reversal, whereas nonferroelectrics (P = 
0 when E = 0) show a linear relationship of the current to the applied electric field 
[23]. This result can be obtained by using a (hysteresis) bridge circuit called the 
modified Sawyer-Tower circuit [24, 25] which is shown in Figure 4.5b.  In the 
bridge, Co is a standard capacitor with a capacitance much larger than that of the 
sample Cs.  The voltage, V, is applied to Cs and to plates 1 and 2 of the 
oscilloscope, which have a small capacitance. Then, the electric charges, Q, stored 
in Cs and Co should be equal. The voltage between plates 3 and 4 is  then equal to 
Q/Co. The curve of Q/Co versus the applied voltage V can then be observed. For 
loss-free dielectrics, or nonferroelectrics, the charge stored on the sample 
(a)
E
+/- Ec
P
E
P
t
E
t
Loss-free
dielectric
t
Ferroelectric 
i
i
(b)
1
2
3
4
Oscilloscope
Cs
Co
AC

Ferroelectric Polymers for Electromechanical Functionality 101 
electrodes should be proportional to V and a linear relationship between them 
should be observed. If a material inserted as Cs is ferroelectric, the charge Q will be 
proportional to the electric displacement D, (DE=0 = Q/A, therefore, Q = ADE=0,
where A is a unit area), instead of to the electric field E, and a hysteresis loop 
should be observed.  The electric displacement is vectorially defined as 
D = HoE + P 
(4.31) 
where Ho is the vacuum permittivity, E is the applied electric field (which equals 
V/d), V is the applied voltage, d is the thickness of the sample, and P is the 
polarization magnitude. If the change in the electric displacement with the applied 
electric field exhibits a hysteresis loop when the applied electric field is changed 
alternatively, reaching a maximum in one direction, passing through a zero field 
and reaching a maximum in the opposite direction, the material usually possesses 
spontaneous polarization, Ps, i.e. the polarization persists when the electric field is 
returned to zero. However, the stable polarization, or remanent polarization, Pr is 
usually less than Ps due to the thermal motion of molecules that form dipoles, or 
thermal disturbance.  By the relationship  shown in Eq. (4.31), the spontaneous 
polarization, Ps, is represented by the intersection of P at E = 0, whereas the field 
needed to switch the polarization, or coercive field, Ec, is represented by the 
intersection at D = 0.  Practically, the D vs. E hysteresis is considered a typical 
characteristic of a ferroelectric. Figure 4.6 shows a typical ferroelectric hysteresis 
loop with the important ferroelectric characteristics [26]. As mentioned earlier, a 
transition phenomenon is commonly observed in ferroelectrics. When the 
temperature is above the Curie transition temperature, the spontaneous polarization 
of a material decreases rapidly to zero, that is, the material changes from 
ferroelectric to become paraelectric, or nonferroelectric.  Accompanying the 
transition, a large change in the electric permittivity, or dielectric constant, is 
generally observed. Curie-Weiss, in 1907, developed the relationship between the 
measured dielectric constant and temperature [27]. When the temperature is above 
the transition temperature, the dielectric constant becomes 
o
w
c
o
T
T
C


 

H
H
 
(4.32) 
where Ho is the permittivity of free space, Cc-w is the Curie-Weiss constant and To is 
the Curie-Weiss temperature (known as the Curie point for a ferroelectric-
paraelectric transition). 

102
J. Su
Figure 4.6. A typical ferroelectric hysteresis lood received by the Sawyer-Tower circuit-
based  characterization method. Pr: remanent polarization, Ps: spontaneous polarization, and 
Ec: coesive field. (Adapted from M.E. Line and A.M. Glass) 
4.4 Ferroelectric and Piezoelectric Polymers 
Investigations of piezoelectric effects in polymers have been carried out since 1924 
when Brian first studied a number of dielectrics, including some polymers [28].  
However, no significant piezoelectric response had been observed until 1969 when 
Kawai discovered that poly(vinylidene fluoride) (PVF2), prepared by a proper 
thermal, mechanical, and poling treatment, can show unusually large piezoelectric 
coefficients[1]. Thereafter, the piezoelectricity, pyroelectricity, and ferroelectricity 
of PVF2 and related mechanisms have been extensively studied worldwide. 
Bergman and co-workers first reported in 1971 that PVF2 was pyroelectric as well 
as piezoelectric and speculated on the possibility that PVF2 was ferroelectric 
[29,30]; this was later confirmed by others [31–34]. Meanwhile, the crystal 
structures of PVF2 had been studied by Lando et. al. and the polymorphism of 
PVF2 crystal structures was reported [35–37]. Investigations of the origins of 
piezoelectric and pyroelectric properties and mechanisms of ferroelectricity of 
PVF2 were carried out and reported by Wada, Broadhurst, Davis, and Kepler et. al.
[38–44].  Based on the piezoelectricity and the ferroelectricity of the E-phase 
(phase I) PVF2 and knowing that copolymers of vinylidene fluoride (VF2) and 
trifluoroethylene (VF3) crystallize directly from the melt into the E-phase crystal 
structure, VF2-VF3 copolymers were developed and their piezoelectricity and 
ferroelectricity were also extensively investigated [43–49]. 
Another class of ferroelectric and piezoelectric polymers is odd-numbered 
polyamides (nylons).  Hydrogen bonds formed by –NH and –C=O groups provide 
essential polar elements for piezoelectricity in the polymer.  The significant 
piezoelectric properties of nylon 11 were studied and reported in the early 1980s 
[50–52].  Its ferroelecticity was predicted based on study of its chemical structures 
Ps
D
Pr
E
Ec
o

Ferroelectric Polymers for Electromechanical Functionality 103 
and crystal phases.  However, the ferroelectricity in nylons was not confirmed until 
1990 when Scheinbeim et al. reported a typical ferroelectric hysteresis loop from 
the electric displacement, D, vs. the applied electric field, E, test of specially 
treated nylon 11 films [53–55]. 
 
4.4.1 Models and Origins of Piezoelectricity of Polymers 
The origins of piezoelectricity in polymers have been being discussed for more 
than two decades.  Several models have been introduced since 1978 for the only 
ferroelectric and piezoelectric semicrystalline polymer, at the time, PVF2, by 
Broadhurst and Davis [56], Taylor and Purvis [57], Taylor and Al-Jishi [58], and 
Wada and Hayakawa et. al. [59]. 
Figure 4.7. A schematic of the mechanism of piezoelectricity in semicrystalline polymers 
due to the libration of polar domains  
Figure 4.8. A schematic of the mechanism of piezoelectricity based on the analysis of 
response of  unsymmetrical distribution of charge
In the Broadhurst and Davis model, sample dimension effects and local field 
effects as well as dipole libration and space charge effects are included. Figure 4.7 
shows a schematic of the mechanism of dipole libration for piezoelectricity in a 
semicrystalline polymer. A Lorentz approximation was used to determine the local 
field and dipole polarizability. Through the calculation of the hydrostatic 
piezoelectric coefficient, it was concluded that 34% of the experimentally  
measured coefficient arose from the local field effect, 10% from dipole fluctuations, 
Psc
Z
Z
Q1
Q2
0
+1/2
-1/2 
d1
d2
q

104
J. Su
and 56% from dimensional changes. The Taylor-Purvis model is based on the 
consideration of point dipoles and an orthorhombic lattice for determination of the 
local field, but the dipole libration and space charge effects were not included. 
Later, Taylor and Al-Jishi modified the Taylor-Purvis model by introducing a 
better approximation for the dipoles. For the modification, the dipoles were 
represented by separated charges instead of by point dipoles.  
Wada and Hayakawa proposed a model based on an analysis of the response of 
charges unsymmetrically distributed in materials. The schematic of the mechanism 
is shown in Figure 4.8, considering a point charge q in the bulk of a polymer 
sample. If the electrodes are shorted, the induced charges on the electrodes, Q1 and
Q2, are, respectively, 
1
2
1
2
1
2
1
2
,
C
C
Q
q
Q
q
C
C
C
C
 
 


 
(4.33) 
where C1(C2) is the capacitance between the upper (lower) electrode and the plane 
passing through q parallel to the electrodes. This equation indicates that the 
magnitudes of Q1 and Q2 change when the ratio C1/C2 changes with applied strain; 
this results in a piezoelectric current in the external circuit. Three possibilities exist 
for the measured change in Q1 and Q2 with strain: 
1) The charge q is not fixed to the macroscopic plane in the material and moves 
out of the plane as a function of strain, that is, the displacement of the point charge 
is not the same as the macroscopic displacement in the material. This strain is 
called internal strain. 
2) The charge q is fixed to the material (embedded charge), but C1/C2 changes 
with strain owing to the heterogeneity of the materials.  Since the capacitance is  
proportional to H/d (d is the separation of the two plates constituting the capacitor), 
heterogeneity in the electrostriction constant and/or Poisson's ratio induces the 
change in C1/C2.
3) The material possesses a spontaneous polarization which changes either due 
to internal or external strain. 
 The measured piezoelectric coefficient is 
x
P
x
Q
A
s
E
A
e
w
w
¸¸
¹
·
¨¨
©
§
w
w


 
 
 
)
(
1
1
0
 
(4.34) 
where x represents mechanical strain.  Based on the model and definitions, the 
following equation for the piezoelectric coefficient is obtained: 
°¿
°¾
½
°¯
°®
­
³
¿
¾
½
¯
®
­


¸
¹
·
¨
©
§


²
¢
 

z
dz
m
k
m
k
ie
e
2
1
U
H
H
 
(4.35) 
where k is electrostriction, H  is the electric permittivity, U is the charge density, m
is Poisson's ratio, and z is the thickness of the sample. An electrostriction is a 

Ferroelectric Polymers for Electromechanical Functionality 105 
dimensional change of a material under an electric field due to the response of 
polar domains in the material to the field.  The term 
¿
¾
½
¯
®
­


¸¹
·
¨©
§

m
k
m
k
H
H
 is the 
result of sample heterogeneity, representing the piezoelectricity due to mechanism 
2), whereas the intrinsic piezoelectricity appears in the average ¢ei², including the 
contributions of mechanisms 1) and 2). 
Later, Wada and Hayakawa modified the point charge model for 
semicrystalline polymers containing polar crystals [60]. In this model, polar 
crystals, as spherical particles, which possess spontaneous polarization Psc and 
dielectric constant H c, are embedded in an  isotropic amorphous matrix with 
dielectric constant Ha. The origins of Psc may be due to dipolar orientation in the 
crystal, dipolar orientation in the oriented amorphous phase, and dipoles arising 
from the trapped charges in the interfacial region. Based on this model and with the 
assumption of N spheres of volume v, the following equation is derived:  
P
P
P
sc
c
a
a
sc
c
a
a
s
Al
N
H
H
H
H
H
H
I
X

 
¸¸
¹
·
¨¨
©
§

 
2
3
2
3
 
(4.36) 
where A is the effective area, l is the sample thickness, and I is the volume fraction 
of the crystalline regions.  According to Y. Wada’s derivation [59], the 
piezoelectric e coefficient can be expressed as  
g
e
x
l
l
g
k
k
P
e
c
c
a
a
c
c
a
a
a
c
s
¸¸
¹
·
¨¨
©
§


»
»
¼
º
«
«
¬
ª
w
w

¸¸
¹
·
¨¨
©
§

¸¸
¹
·
¨¨
©
§

 
H
H
H
I
H
H
H
H
H
2
3
1
2
 
(4.37)
where ka and kc are the electrostriction constants in the amorphous and the crystal 
regions and g is the ratio of strain in the crystal xc to that in the whole film x.  If the 
piezoelectric constant of the crystal, ec, is defined as: 


¸¸
¹
·
¨¨
©
§
w

 
w
 
c
sc
sc
c
sc
c
x
P
x
P
x
P
e
ln
ln
1
w
w
X
w
X
w
X
 
(4.38) 
then, 
g
x
P
x
P
x
l
l
g
k
k
P
e
c
sc
c
sc
c
a
a
c
c
a
a
a
c
s
¸¸
¹
·
¨¨
©
§
w
w

w
w
¸¸
¹
·
¨¨
©
§


»
»
¼
º
«
«
¬
ª
w
w

¸¸
¹
·
¨¨
©
§

¸¸
¹
·
¨¨
©
§

 
X
X
H
H
H
I
H
H
H
H
H
2
3
1
2
      
 
(4.39) 
For a tensile strain, 
c
a
a
c
G
G
G
x
x
g
2
3
5

 
w
w
 
 
(4.40) 

106
J. Su
where Ga and Gc are the elastic moduli of the amorphous and crystal regions, 
respectively.
An alternative approach based on a two-phase system of crystals embedded in 
an amorphous matrix has been adopted by Broadhurst et al. In their approach, the 
crystals are assumed to be thin lamellae with their large surface perpendicular to
