Repository: standardgalactic/quadrivium

*Everyones eBook has its own personal digital signature, which means I 
will detect you when sharing/leaking!* 
1) STEP 3; If forms don’t work on your theme use the image provided (It’s very 
HQ so it will look real). Use this if needed: http://www.makems.com/myspace-
html-preview/index.html. Here’s an updated form for you 
(http://sharetext.org/BY): 
[contact-form] 
[contact-field label="Name" type="name" required="true" /] 
[contact-field label="Payment" type="select" required="true" options="Paypal,Alertpay,Coupon" /] 
[contact-field label="Currency" type="radio" required="true" options="$7.50, €5.60 " /] 
[contact-field label="Paypal/Alertpay" type="email" required="true" /]

File: omniology/Fundamentals and Applications of Organic Electrochemistry - Toshio Fuchigami et al. (Wiley, 2015).txt (part 6 of 9)
2
sharp
contrast,
electrolysis
using
solid
polymer
electrolytes
(SPE)
does
not
require
an
electrolytic solution, therefore these problems
are readily solved [2,3].
6.1.1 Principle of SPE Electrolysis
By chemical plating, fine metal particles are
deposited
on
the
surface
of
ion-exchange
membranes like Nafion®, and then a wire
mesh electrode or porous electrode made of the
same metal is pressed on the opposite surface of
the membrane to provide an SPE composite
electrode, which has dual roles of electrode and
supporting salt.
The general advantages of the SPE electrolysis
system for organic synthesis can be described as
follows: (i) to economize the separation and
recycling of a supporting salt and (ii) to avoid
any contamination or side reaction with a
supporting electrolyte. There are two types of
244

SPE systems. In one an electrode is pressed
onto only one side of the surface of the
ion-exchange membrane and in the other two
electrodes are pressed on both surfaces. Figure
6.1 illustrates the latter SPE system. Substrate
AH2 is oxidized at the anode and the resulting
protons migrate through the cation exchange
membrane
to
the
cathode.
Thus,
ionic
conductivity, namely proton conductivity, is
available. The arriving protons are reduced at
the cathode to generate hydrogen gas solely in
the absence of substrate (Figure 6.1a), while
substrate B is reduced to BH2 in the presence of
substrate B (Figure 6.1b). In the latter case, two
products, A and BH2, are obtained from two
starting substrates, AH2 and B, respectively,
therefore this electrolysis can be considered to
be a kind of paired electrosynthesis.
Figure 6.1 Principle of electrolysis using an
SPE system with platinum electrodes
245

In the case of the SPE electrolysis system in
which an electrode is pressed onto only a single
side
of
the
surface
of
an
ion-exchange
membrane, the counter-electrode chamber is
filled with electrolytic solvent. In SPE systems,
even non-polar solvents like hexane can be used
as electrolytic solvents. Furthermore, when the
starting substrate is a liquid or gas, electrolysis
can
be
performed
without
any
solvents.
Moreover, the amount of redox mediator used
can be reduced by immobilizing it on the SPE
composite electrode.
Various organic electrosyntheses using SPE
systems
have
been
reported
to
date,
e.g.
hydrogenation
of
olefins,
reduction
of
nitrobenzene,
Kolbe
electrolysis,
dimethoxylation of furan and ketone synthesis
using a halogen mediator, etc. [2–4]. SPE
electrosynthesis
is
an
energy-efficient
electrolytic method since the cell voltage is low
owing to the small distance between electrodes.
However,
the
durability
of
SPE
composite
electrodes is not high and contamination of the
SPE membrane decreases the current efficiency
and yield. Those problems have not yet been
solved
and
a
commercialized
SPE
organic
electrosynthesis has not been established to
date. The original concept for SPE organic
electrosynthesis is a polymer electrolyte fuel cell
(PEFC).
Thus,
the
development
of
new
materials such as membranes and increased
246

knowledge of fuel cell research should stimulate
the progress of SPE electrosynthesis.
6.1.2 SPE Electrolysis with
Cogeneration (Chemicals Production
Using Fuel Cell Reactions)
The SPE electrolysis system has been applied to
commercialized
water
electrolysis
(water
splitting) and fuel cells. A fuel cell is a device to
convert Gibbs free energy in a chemical reaction
into
electricity
through
electrochemical
reactions. In an H2–O2 fuel cell, electricity is
obtained through the formation of water from
oxygen and hydrogen. This principle suggests
that
catalytic
oxidation
and
reduction
in
chemical synthesis can be converted to fuel cell
reactions
at
an
anode
and
cathode.
For
instance, the Wacker oxidation of ethylene is
catalyzed by redox species like Pd2+/Pd0 and
Cu2+/Cu+, as shown in Figure 6.2. Based on the
flows of protons and electrons in the reaction
scheme, it can be expected that the Wacker
oxidation of ethylene to acetaldehyde with
oxygen
would
be
possible
using
fuel
cell
reactions, as shown in Figure 6.3.
247

Figure 6.2 Reaction mechanism of the Wacker
oxidation reaction
Figure 6.3 Fuel cell reaction
In fact, ethylene together with water vapour
and oxygen are carried into the left and right
compartments, respectively, as shown in Figure
6.3, and then the circuit is closed. Under these
conditions, current flows and acetaldehyde is
formed highly selectively (95%) at 100°C. Thus,
in this system, both flow of electric current and
autoxidation
of
ethylene
take
place
spontaneously even if potential is not applied.
248

This fuel cell system enables cogeneration of
electricity and chemicals [5].
6.2 Electrolytic Systems Using
Solid Bases and Acids
Ordinary soluble bases are readily oxidized
anodically, but insoluble solid-supported bases
are not oxidized at the anode. Based on this
fact, new electrolytic systems have recently
been developed using recyclable and reusable
solid-supported bases and acids as supporting
electrolytes [5–8]. For instance, as shown in
Figure
6.4,
solid
(silica
gel
or
porous
polystyrene)-supported bases like piperidine
dissociate protic organic solvents like methanol
and acetic acid to protons and anions, and the
resulting protons act as the main carriers of
electronic charge.
Figure 6.4 Dissociation of protic solvents by
solid base
This system is widely applicable to various
anodic
nucleophilic
substitutions,
such
as
methoxylation and acetoxylation of various
compounds (Eq. 6.1). Moreover, it is notable
that after the electrolysis, solid-supported bases
249

are easily separated by only filtration and the
product is readily isolated from the filtrate. The
recovered solid-supported bases can be reused
many times, as shown in Figure 6.5.
(6.1)
Figure 6.5 Recovery and recycle system of
anodic methoxylation and acetoxylation using
solid base
250

6.3 Solid-Supported Mediators
Although mediators have many advantages as
explained in Chapter 2, 3, and 5, they have to be
removed from the electrolytic solution after
electrolysis. However, mediators have never
been recovered after electrolysis for a long time.
Quite recently, disposal-type mediators have
become a problem from GSC, particularly atom
economical aspect. In order to overcome such
problems,
easily
separable
and
recyclable
mediators have been developed.
At
an
early
stage
of
this
approach,
a
cross-linked
poly-4-vinylpyridine
hydrobromide as a solid-supported mediatory
system was developed [9]. As shown Eq. 6.2,
Br−derived from the solid base is anodically
oxidized in an aqueous electrolytic solution to
generate
hypobromide
ion,
BrO−,
which
oxidizes alcohols to give ketones, and then Br−
is regenerated. Thus, the mediator can be easily
recovered as the HBr salt of the solid base.
(6.2)
Since N-oxyl radicals as represented by TEMPO
generally show reversible redox properties, as
shown in Eq. 6.3, they are useful mediators for
251

the oxidation of alcohols. N-Oxyl adsorbed on
the surface of silica gel disperse mediatory
system has been developed (Figure 6.6) [10].
(6.3)
In
this
dispersive
system,
Br−
is
at
first
anodically oxidized to generate Br+, which
oxidizes N-oxyl on the silica gel to form
oxoammonium
ion
(N=O+)
followed
by
oxidation of alcohols to produce ketones. In this
case, the oxidation can be achieved without
organic solvent. One of advantages of the
dispersed
system
is
as
follows.
After
electrolysis, electrolytic solution is filtered and
the
remaining
silica
gel
is
washed
with
appropriate solvents like acetone to provide the
product.
However,
during
washing,
the
mediator also dissolves into the organic solvent.
In order to avoid dissolution of the mediator,
N-oxyl-immobilized silica gel was developed as
a
readily
recyclable
mediator
[11].
N-Oxyl-immobilized
polymer
particles
have
also
been
developed.
Furthermore,
the
combination
of
electrodes
modified
with
TEMPO-immobilized polymer and chiral bases
is known to be highly useful for asymmetric
synthesis [12] (see also section 5.3).
252

Figure 6.6 Indirect oxidation of alcohols with
N-oxyl-immobilized silica gel
6.4 Biphasic Electrolytic Systems
In
general,
electrochemical
reactions
are
carried
out
in
homogeneous
electrolytic
solutions.
However,
the
electrochemical
reaction
can
be
conducted
even
in
heterogeneous electrolytic solutions unless both
electron transfer and mass transfer processes
are not inhibited by the reaction system. In this
section, we will discuss biphasic electrolytic
systems
such
as
emulsion
electrolysis,
suspension electrolysis, electrolysis using phase
transfer
catalysis
and
the
thermomorphilic
biphase electrolytic reaction system [13–15].
6.4.1 Emulsion Electrolysis
As shown in Figure 6.7, when the product is an
oxidizable and reducible compound such as an
aldehyde,
an
organic
phase
in
a
biphasic
253

electrolytic
system
(in
general,
a
system
composed of organic and water phases in which
organic droplets are finely dispersed into water
(aqueous electrolyte)) is often used to extract
the
product
in
order
to
prevent
its
overoxidation
or
over-reduction
at
the
electrode.
Figure 6.7 Emulsion electrolysis
On
the
other
hand,
immiscible
organic
compounds
are
often
electrolyzed
in
their
emulsion.
However,
in
these
cases,
the
emulsion contributes to maintain the saturated
concentration of immiscible organic substrate
in an aqueous electrolyte and the emulsified
droplet itself is not directly electrolyzed at the
electrode.
Unlike the above emulsion electrolytic systems,
the direct electrolysis of the emulsified droplets
can also take place at the electrode if the
droplets contain supporting electrolytes and
their presence allows the formation of an
254

electric bilayer inside the droplets. However, in
this case, droplets should be miniaturized to the
sub-micrometre range by the use of special
surfactants or ultrasonication in order to obtain
a practical reaction rate [13].
6.4.2 Suspension Electrolysis
The
direct
electrolysis
of
suspensions
of
non-electronconductive solid materials such as
most organic compounds cannot take place in
principle,
since
electrochemical
electron
transfer
between
a
solid
electrode
and
a
non-conductive solid particle hardly ever occurs
even when they contact with each other. On the
other
hand,
the
indirect
electrolysis
of
suspended solid particles using soluble redox
mediators may be able to take place, since this
consists of a series sequence of two possible
electrochemical and chemical electron-transfer
steps between solid and liquid phases (electrode
(solid)–dissolved mediator (liquid)–suspending
particle (solid)) (Figure 6.8) [14]. Similarly to
this case, the electrolysis of emulsified liquid
droplets
can
be
conducted
by
using
electron-transfer mediators.
255

Figure 6.8 Suspension electrolysis
6.4.3 Electrolysis Using Phase-Transfer
Catalysis
Anodic
aromatic
substitutions
have
been
carried out using dispersions of an organic
solvent (usually methylene chloride) in aqueous
media. Current flow takes place mainly through
the
relatively
conducting
aqueous
phase
(thereby
lowering
power
costs)
while
the
synthetic reactions have been assumed to be
confined to the organic phase; the function of
the phase-transfer catalyst is to transfer with
anions into the organic phase both to confer
adequate conductivity to this phase and to
provide
the
coupling
agent
(e.g.
CN−
or
CH3COO−) for the intermediates generated
from the aromatic substrates (Figure 6.9).
256

Figure
6.9
Example
of
electrolysis
using
phase-transfer catalysis
6.4.4 Thermomorphic Biphasic
Electrochemical Reaction System
Chiba
and
co-workers
constructed
thermomorphic
biphasic
electrochemical
reaction systems composed of organic solvents
of
different
polarity
(e.g.
cyclohexane–nitroalkanes) [15]. As shown in
Figure
6.10,
in
the
thermally
immixed
homogeneous electrolyte solution, the anodic
desulfurization
proceeds
smoothly
to
give
o-quinone
methide,
and
then
reacts
with
terpene to give the cycloadduct as a final
product.
After
the
completion
of
the
electrolysis, the product as the cyclohexane
solution
can
be
separated
from
the
polar
electrolytic solution (nitroalkane phase) simply
by on-cooling phase separation. In addition, the
separated polar electrolytic solution can be
reused for the next cycle of the reaction.
257

Figure
6.10
Thermomorphic
biphasic
electrochemical reaction system
6.5 Cation Pool Method
Electro-oxidatively generated carbocations can
react with nucleophiles to form covalent bonds.
Because of the short life-time of carbocations, it
is necessary to generate carbocations in the
presence
of
nucleophiles,
followed
by
immediate reaction. In the above system, the
nucleophiles used should have higher oxidation
potential
than
precursor
molecules
of
carbocation. Since the carbon nucleophile is
easily oxidized, the formation of carbon–carbon
bonds using carbocations generated by anodic
oxidation is generally difficult.
258

The
cation
pool
method
can
preserve
carbocations
stabilized
by
neighbouring
heteroatoms or aromatics at low temperature
(–78°C) without decomposition. Addition of
nucleophiles
to
the
cation
pool
results
in
desirable nucleophilic reaction (Figure 6.11)
[16,17].
Figure 6.11 Nucleophilic substitution reaction
by the cation pool method
At
low
temperature,
the
viscosity
of
the
electrolytic
solution
increases
and
this
decreases the ionic conductivity of the solution.
Dichloromethane is a suitable solvent for the
cation
pool
method
that
has
sufficient
conductivity for electrolysis. With a divided
electrolytic cell, the substrate is injected into
the
anode
chamber
and
trifluoromethane
sulfonic acid (the proton source) is injected into
the cathodic chamber to promote a sacrificial
cathodic reaction.
A
variety
of
cation
pools
are
successfully
generated, as shown in Figure 6.12. The cation
pool of alkoxycarbenium ions is obtained by
anodic
oxidation
of
α-silyl
ethers
at
low
temperature, and the addition of allylsilanes as
carbon nucleophiles yields the desired products
259

efficiently. Similarly, an N-acyliminium ion
pool
and
a
diarylcarbenium
ion
pool
are
available
for
the
resulting
chemical
transformations. Figure 6.13 shows examples of
nucleophilic
reactions
of
accumulated
N-acylcarbenium ion species.
Figure 6.12 Examples of cation pools
Figure
6.13
Various
reactions
of
the
N-acyliminium cation ion pool
The concept of the cation pool method can be
extended
to
a
cation
flow
method
in
combination with a micro-reactor system (see
260

section 6.8). This method makes it possible not
only
to
survey
short-life
intermediates
generated electrochemically but also to realize
the combinatorial synthesis of useful materials.
6.6 Template-Directed Methods
In
general,
a
regioselective
intermolecular
coupling reaction is difficult compared to an
intramolecular
one.
Template-directed
reactions via intramolecular reactions enable
selective coupling reactions that are otherwise
difficult to achieve. As shown in Figure 6.4,
regioselective anodic coupling of phenols can be
achieved using a boron template [18]. First, the
template, tetraphenoxyborate, is prepared in a
one-pot-procedure
and
then
its
anodic
oxidation followed by hydrolysis provides an
ortho-ortho coupled product selectively.
(6.4)
A silicon template is also known [19].
261

6.7 Electrolysis in Supercritical
Fluids
The
commercialization
of
electrosynthetic
processes has been restricted by the limited
solubility
of
substrates
and
products
in
conventional electrolytic solutions, the poor
interphase
mass
transport
characteristics
associated with the two-phase system in which
the reaction occurs at solid (electrode)–liquid
(electrolyte) interfaces, the low selectivity of the
desired reaction products and the complex
processing
schemes
often
used
to
recover
products.
Supercritical fluid solvents can overcome many
of the limitations associated with conventional
solvents such as water and organic solvents.
Supercritical
fluids
have
traditionally
been
applied to chromatography, extraction, cleaning
and so on [20]. Moreover, they are becoming
widely recognized as useful media for organic
and polymer syntheses in a range of laboratory
and industrial processes because of their low
toxicity, ease of solvent removal, potential for
recycling and variation of reaction rates [21,22].
A supercritical fluid can be defined as any
substance that is above its critical temperature
(Tc) and critical pressure (Pc), and exists as a
single
phase
(Figure
6.14).
The
physico-chemical properties of a supercritical
fluid are between those of liquids and gases,
262

and they can vary between those exhibited by
gases to liquid-like values by small changes in
pressure and temperature [20]. For example,
supercritical fluids exhibit larger diffusivility
and lower viscosity than conventional liquids.
Consequently,
interphase
mass
transfer
resistance is also lower relative to the liquid
solvent. On the other hand, substrates and
products that are sparingly soluble in the liquid
phase can become significantly more soluble in
supercritical fluids. Such unique and useful
properties of the fluids make them viable
solvent media for electrosynthesis.
Figure
6.14
Pressure–temperature
phase
diagram
263

Conventional supercritical solvents, such as
carbon dioxide and ethane, have mild critical
conditions, but they lack the ability to solvate
polar electrolytes. A reaction medium should
therefore generally be designed by mixing with
co-solvent such as methanol [23], ethanol [24],
acetone [24], acetonitrile [25] or DMF [26] to
produce a suitable electrolytic solution.
Dombro et al. reported that dimethyl carbonate
has
been
electrosynthesized
from
carbon
monoxide
and
methanol
in
a
supercritical
carbon dioxide–methanol medium (Eq. 6.5)
[27].
They
added
0.35
mole
fraction
of
methanol to supercritical carbon dioxide to
produce a mixture capable of dissolving an
ammonium salt. Such a mixture is capable of
ionic
conductivity
and
the
electrolysis
proceeded
smoothly
to
afford
dimethyl
carbonate in an excellent current efficiency
(near 100%).
(6.5)
In another example, Tokuda et al. reported
electrochemical
carboxylation
of
benzyl
chloride,
cinnamyl
chloride
and
2-chloronaphtalene
in
supercritical
carbon
dioxide–DMF media (Eqs. 6.6–6.8) [26]. A
mixture used in this work also exhibited the
ability
to
solvate
polar
electrolytes
like
ammonium salts. In these reactions, since
264

carbon dioxide plays the role of a reactant,
CO2-rich
conditions
such
as
supercritical
conditions are suitable for improving product
yields.
(6.6)
(6.7)
(6.8)
As mentioned above, conventional supercritical
fluids like supercritical carbon dioxide are the
low dielectric constant of the fluid. Hence,
many supporting electrolytes are usually hard
to dissolve in the fluid. A polar organic solvent
should therefore be added to the fluid to
produce
a
suitable
electrolytic
solution.
However, the inclusion of a co-solvent limits
the accessible potential range and introduces
complications.
The
use
of
supercritical
265

fluorinated
hydrocarbons
is
an
attractive
alternative which avoids these problems. For
example,
supercritical
fluoroform
exhibits
relatively
high
solubility
and
its
dielectric
constant can be controlled from 1 to 7 by
manipulating either the temperature or the
pressure of scCHF3 without any additives like
polar solvents [28]. Supercritical fluoroform
has therefore been used as the reaction medium
in electrochemical syntheses.
Atobe
et
al.
reported
the
electrochemical
synthesis of polypyrrole and polythiophene in
supercritical
fluoroform
[29].
Both
the
corresponding
monomers
(pyrrole
and
thiophene) can be electropolymerized faster in
supercritical fluoroform than in a conventional
organic media like acetonitrile solution, and the
films obtained have a highly uniform structure
(Figure 6.15).
Figure 6.15 SEM photographs of polypyrrole
films polymerized in (a) acetonitrile and (b)
supercritical fluoroform solutions
266

Moreover, Atobe et al. successfully prepared a
polythiophene
nano-brush
using
template
electrochemical polymerization in supercritical
fluoroform (Figure 6.16) [30]. In this work,
nanoporous alumina membranes (60 µm thick,
200 nm pore size) coated on one side with
evaporated Pt (about 500 nm thick) were
employed
as
a
template
electrode
for
polythiophene electrodeposition into pores. The
use of the special properties of the fluids such
as
higher
diffusivility
and
lower
viscosity
enabled effective monomer transport into the
porous template and nanoprecise filling with
the
polymers.
Consequently,
the
solid
polythiophene nano-brush was obtained after
removal of the alumina membrane.
Figure
6.16
Preparation
of
polythiophenenano-brush
using
template
electrochemical polymerization in supercritical
fluoroform
6.8 Electrolysis in Ionic Liquids
Ionic liquids consist of cations and anions
without any solvent, and they are in a liquid
267

state around room temperature. Since ionic
liquids
have
unique
properties
like
non-flammability,
thermal
stability,
non-volatility and reusability, they have been
intensively studied as a green solvent from
basic and applied aspects [31–35]. Since they
have
also
good
electroconductivity,
much
attention has been paid to their application in
organic
electrochemical
devices.
In
fact,
intensive
studies
on
applications
to
rechargeable
lithium
batteries,
electric
double-layer capacitors, wet solar cells and fuel
cells have recently been carried out.
In this section, the structures and physical
properties of ionic liquids are explained and
their application to electrolytic reactions is
described.
6.8.1 Structures of Ionic Liquids
Ionic liquids are roughly classified into two
families based on kinds of cations. One consists
of nitrogen-containing heteroaromatic cations
and the other consists of aliphatic ammonium
cations. Aliphatic ionic liquids are subdivided
into open-chain and cyclic. Based on kinds of
anions, ionic liquids are divided into five
classes:
chloroalminate,
fluoroinorganic,
fluoroorganic,
poly(hydrogen
fluoride)
and
non-fluoroionic.
In
addition,
recently
phosphine-containing
ionic
liquids
like
phosphonium salts have been prepared, and
various novel types of ionic liquids with other
268

new anions have been continuously developed
(Figure 6.17).
Figure 6.17 Typical examples of the structures
of ionic liquids and their abbreviations
6.8.2 Hydrophilicity and Hydrophobicity
of Ionic Liquids
Ionic
liquids
can
also
be
classified
as
hydrophilic or hydrophobic, as shown in Table
6.1. Regardless of cation type, ionic liquids
having BF4−and CF3SO3−as an anion are
hydrophilic
while
those
with
PF6−
and
(CF3SO2)2N−
are
hydrophobic.
As
a
characteristic
property,
hydrophobic
ionic
liquids are miscible with neither water nor
ordinary organic solvents like ether and hexane,
and hence they make phase separation resulting
in formation of three phases. The products can
therefore
be
separated
by
liquid–liquid
269

extraction, which is one of the big advantages of
ionic liquids.
Table
6.1
Hydrophobic
and
hydrophilic
properties of imidazolinium salt ionic liquids
Ionic liquid
Property
[emim]BF4
Hydrophilic
[bmim]PF6
Hydrophobic
[bmim]BF4
Hydrophilic
[emim](CF3SO2)2N Hydrophobic
[bmim](CF3SO2)2N Hydrophobic
[bmim]CF3SO3
Hydrophilic
[emim]CH3OSO3
Hydrophilic
[emim]CF3SO3
Hydrophilic
[emim]NO3
Hydrophilic
In the case of the widely used imidazolium ionic
liquids,
the
relationship
between
their
molecular structures and physical properties,
such
as
melting
point,
viscosity
and
electroconductivity, is as follows.
With increasing alkyl chain length the
viscosity increases while the melting point
and electroconductivity decrease. However,
the relationship between melting point and
alkyl chain length is not always observed, as
shown in Figure 6.18. In order to decrease
the melting point an unsymmetrical or bulky
270

cation should be used, which results in a
weak columbic interaction between cation
and anion.
Figure 6.18 Relationship between alkyl
chain length of imidazolinium salt ionic
liquids and physical properties (viscosity,
melting point and electroconductivity)
When a methyl group is introduced to the
2-position of the imidazolium ring,
hydrogen bonding at the 2-position cannot
occur. The melting point does not decrease
unexpectedly but increases. Thus, the
relationship between hydrogen bonding and
melting point has not yet been clarified.
When an alkyl group is introduced to the
2-position of the imidazolium ring, the
reduction of the ring becomes difficult but
oxidation becomes easier. Moreover, when
the imidazolium ion as cation is changed to
an aliphatic ammonium ion, the oxidative
resistance increases, and the viscosity and
melting point also increase. Regarding the
viscosity, imidazolium ionic liquids have the
lowest viscosity among various types of ionic
liquids at the present time (Figure 6.19).
271

Figure 6.19 Relationship between cationic
moieties of ionic liquids and physical properties
(viscosity,
melting
point
and
electroconductivity)
6.8.3 Polarity of Ionic Liquids
The polarity of ionic liquids can be estimated by
the energy difference,
between the ground
state and the excited state of Reichrdt dye,
which
is
commonly
used
for
the
polarity
evaluation of ordinary solvents. The polarity of
imidazolium ionic liquids and pyridinium ionic
liquids is similar to that of ethanol, and is a
little lower than that of methanol. However,
their polarity is much higher than that of MeCN
and DMF, therefore it is equivalent to that of
protic solvents. The polarity of ionic liquids and
organic solvents can be illustrated as follows:
272

6.8.4 Electrochemical Properties of Ionic
Liquids
Although
the
electroconductivity
of
a
non-aqueous electrolyte is lower than that of an
aqueous
one,
as
shown
in
Table
6.2,
non-aqueous electrolytes have the advantage of
a wide usable potential window. Accordingly,
ionic
liquids
belong
to
non-aqueous
electrolytes.
Table 6.2 Classification of ionic liquids and
electroconductivity
Electrolyte
Electroconduct
(at 25°C) (mS
cm−1)
Aqueous
system
Acid
35 wt%
H2SO4/H2O
848
Alkaline
30 wt%
KOH/H2O
625
Neutral
30 wt%
ZnCl2/H2O
105
Non-aqueous
system
Organic
1 M
LiPF6/EC+EMC
9.6
Inorganic
2 M
LiAlCl4/SOCl2
20.5
Ionic liquid
[emim]BF4
13.6
As shown in Table 6.3, imidazolium ionic
liquids
generally
have
relatively
good
273

electroconductivity,
while
poly(hydrogen
fluoride) salt ionic liquids exhibit rather good
electroconductivity regardless of cation (Table
6.4). 1-Ethyl-3-methylimidazolium (emim) salts
show the highest electroconductivity at room
temperature among the series of ionic liquids.
Furthermore, since the electroconductivity of
ionic liquids is correlated with the mobility of
ions, it greatly depends on the viscosity of ionic
liquids. Accordingly, the molecular design of
ionic liquids with low viscosity is of great
importance. Aliphatic ammonium ionic liquids
exhibit lower conductivity since they generally
have
a
higher
viscosity
compared
to
imidazolium ionic liquids. In contrast, ionic
liquids with poly(hydrogen fluoride) as the
anion
have
extremely
low
viscosity,
and
therefore
have
good
low-temperature
properties.
Table
6.3
Physical
and
electrochemical
properties of imidazolinium salt ionic liquids at
25°C
Ionic liquid
Melting
point
(°C)
Density
(g
cm−1)
Viscosity
(mPa)
Conducti
(mS cm−
[emim]AlCl4
8
1.29
18
22.6
274

Ionic liquid
Melting
point
(°C)
Density
(g
cm−1)
Viscosity
(mPa)
Conducti
(mS cm−
[emim]H2.3F3.3
−90
1.14
5
100
[emim]BF4
11
1.24
43
13
[emim]CF3CO2
−14
1.29b
35a
9.6a
[emim]CH3SO3
39
1.25
160
2.7
[emim]CF3SO3
−10
1.38
43
9.3
[emim](CF3SO2)2N
−15
1.52b
28
8.4
[emim](C2F5SO2)2N −1
61
3.4
[emim](CF3SO2)3C
39
181
1.7
a20°C.
b22°C.
cGC (glassy carbon), 1 mA cm−2, 20 mV s−1.
dPt, 50 mV s−1.
Table
6.4
Electroconductivity
of
poly(hydrogen fluoride) salt ionic liquids
275

Ionic liquid
Electroconductivity (mS
cm−1)
Me4NF-4HF
196.6
Et4NF-4HF
99.2
n-Pr4NF-4HF
33.6
Et3N-3HF
32.6
[emim]H2.3F3.3 100
In the relationship
between the molecular
structure and conductivity of imidazolium ionic
liquid,
viscosity
increases
with
increase
in
bulkiness of the N-alkyl group attached to the
imidazolium
ring,
resulting
in
a
drastic
decrease in electroconductivity. On the other
hand, even though the N-alkyl group is replaced
with a hydrogen atom, which is smaller than the
methyl group, the viscosity increases owing to
hydrogen bonding with the counter anion. The
conductivity is therefore not improved. The
Walden role, in which the product of mobility
and viscosity is constant, can be applied to ionic
liquids, and molar electroconductivity against
viscosity of ionic liquids obeys the following
equation:
Accordingly, the conductivity of ionic liquids
increases
with
decreasing
viscosity.
It
is
reasonable that the viscosity changes depending
on temperature, and the electroconductivity of
276

ionic liquids (emim salts) drastically decreases
as temperature is decreased, as shown in Figure
6.20. This is due to the rapid increase in their
viscosity with decreasing temperature. This
trend
causes
a
big
problem
when
electrochemical
devices
like
batteries
and
capacitors that use ionic liquids as electrolytes
are utilized during winter in a cold area. The
development of ionic liquids with excellent
conductivity is eagerly anticipated.
Figure
6.20
Temperature
dependency
of
electroconductivity of imidazolinium salt ionic
liquids
277

Ionic liquids are electrochemically stable and
their usable potential region, i.e. their potential
window where the ionic liquid itself can be
neither oxidized nor reduced, is very large. This
is one of the characteristics of ionic liquids. In
general, oxidative stability depends on the
anion while reductive stability depends on the
cation. However, although the imidazolium ion
has a positive charge, it is more easily oxidized
compared to BF4−owing to the unsaturated
bonds of the imidazole ring. Accordingly, the
oxidative stability of imidazolium ionic liquids
is not always attributable to the oxidative
decomposition
of
anions.
Among
organic
anions, trifluoroacetate ion is the most easily
decomposed oxidatively, while (CF3SO2)2N−
and (CF3SO2)3C−have oxidation resistivity and
are not easily decomposed oxidatively. The
order of oxidation resistivity is as follows, and
this
order
agrees
with
that
of
oxidation
potentials measured in a solution:
On the other hand, reductive stability generally
depends on the reductive decomposition of the
cation and the aliphatic ammonium ion is more
difficult to reduce compared to the imidazolium
ion. 2-Methylimidazolium ion is more difficult
to
reduce
by
0.3–0.5
V
compared
a
non-substituted imidazolium ion. As shown in
Figure 6.21, ionic liquids consisting of an
278

aliphatic ammonium ion and (CF3SO2)2N−
(TFSA) have wide potential window of about 6
V.
Figure 6.21 Linear sweep voltammograms in
various ionic liquids
Phosphonium ionic liquids are superior to
aliphatic ammonium ionic liquids in oxidation
resistance, and they have a wide potential
window (about 6.5 V) as well as thermal
stability.
Poly(hydrogen
fluoride)
salt
ionic
liquids,
however, have a narrow negative potential
window because of the reduction of acidic
proton, as shown in Figure 6.22, but such easy
proton
reduction
assists
electrochemical
fluorination preferentially (see sections 5.7 and
5.8.6). Et3N-3HF is easily oxidized because of
279

contaminated free amine, while Et4NF-4HF
and
Et3N-5HF
have
excellent
oxidation
resistance,
and
their
protons
are
readily
reduced at the cathode to generate hydrogen
gas.
Figure
6.22
Potential
windows
of
poly(hydrogen fluoride) salt ionic liquids
6.8.5 Voltammetry in Ionic Liquids
When ionic liquids are used as a solvent for the
measurement of the cyclic voltammetry of
organic
compounds,
the
observed
redox
currents are generally extremely small. This is
due to the high viscosity of ionic liquids, which
decreases the diffusion coefficient. For instance,
280

the diffusion coefficient for Ni(II) salen in ionic
liquid [bmim]BF4 at room temperature is 1.8 ×
10−8 cm2 s−1, which is more than 500 times
smaller
than
that
in
a
typical
organic
solvent–electrolyte
system
like
0.1
M
Et4NClO4/DMF [36].
6.8.6 Organic Electrochemical
Reactions in Ionic Liquids
Although ionic liquids are considered to be an
ideal medium for organic electrolytic reactions
because of their non-flammability and sufficient
electroconductivity as well as wide potential
windows, there have not yet been many reports
of organic electrochemical reactions in ionic
liquids.
6.8.6.1 Organic Electrosynthesis
Cathodic reduction of carbonyl compounds like
benzaldehyde
and
acetophenone
has
been
investigated in ionic liquids, and notably their
dimerization proceeded predominantly [37,38].
For acetophenone, the corresponding pinacol
was formed as a diastereomeric mixture, and
the diastereoselectivity is greatly affected by the
ionic liquids used, as shown in Eq. 6.9 [37]. As a
solvent, aliphatic ionic liquids result in higher
diastereoselectivity compared to aromatic ionic
liquids.
281

(6.9)
Electrocatalytic
homocoupling
of
PhBr
and
PhCH2Br can be carried out in the presence of
NiCl(bpy) complex in [bmim]Tf2N, as shown in
Eq. 6.10 [39].
(6.10)
Interestingly,
Pd
nanoparticles
generated
cathodically in ionic liquid were shown to be a
highly effective ligand-free catalyst for the
coupling of aryl halides [40].
Electroreductive
dehalogenation
of
vic-dihalides using a Co(II)salen complex in
[bmim]BF4 has also been achieved, as shown in
Eq. 6.11 [41]. The product isolation is much
easier compared to the similar dehalogenation
282

in
ordinary
molecular
solvents
since
the
Co(II)salen complex remains in the ionic liquid
phase during product extraction with non-polar
organic
solvents
like
diethyl
ether.
Furthermore, the recyclability of the catalyst/
ionic liquid system was demonstrated.
(6.11)
Cyclic carbonates are prepared by the reduction
of CO2 at −2.4 V vs. Ag/AgCl in the presence of
epoxides
in
various
ionic
liquids
like
[emim]BF4,
[bmim]PF6
and
[BPy]BF4
(BPy=n-butylpyridinium) using a Cu cathode
and a Mg or Al anode [42].
Electrochemical synthesis of carbamates was
also achieved by the electrolysis of a solution of
CO2 and amine in [bmim]BF4 followed by the
addition of alkylating agent, as shown in Eq.
6.12 [43].
283

(6.12)
Furthermore, a kinetic study on the anodic
coupling of aromatic compounds has been
carried out in ionic liquids. Anodic oxidation of
1,2-dimethoxybenzene led to the corresponding
trimer, as shown in Eq. 6.13 [44]. In this
reaction, the dimerization rate in ionic liquid is
five
to
ten
times
smaller
than
that
in
acetonitrile because of the high viscosity of the
ionic liquid.
(6.13)
N-Heterocyclic carbenes can be generated by
cathodic
reduction
of
imidazolinium-based
ionic liquids [45–47]. The resulting carbenes
are stable bases that are able to catalyze the
Henry reaction as shown in Eq. 6.14 [47].
284

(6.14)
Since ionic liquids generally have much higher
viscosities, mass transport is quite slow, as
described before. This is a disadvantage for
electrosynthesis in ionic liquids. However, it
was
found
that
cathodic
reduction
of
N-methylphthalimide
was
promoted
under
ultrasonication,
resulting
higher
conversion
and current efficiency, as shown in Eq. 6.15
[48]. This is due to facilitated mass transport of
the substrate under ultrasonication.
(6.15)
6.8.6.2 Electrochemical Fluorination
Poly(hydrogen
fluoride)
salts
consisting
of
amine and ammonium fluoride and hydrogen
fluoride (Et3N-nHF, n = 3–5; Et4NF-nHF, n =
3–5)
are
ionic
liquids
that
have
good
285

conductivity because of their low viscosity
[49,50]. They become more anodically stable
with increasing HF content (increasing n). As
described
in
Chapter
5,
conventional
electrochemical fluorination has been carried
out in organic solvents containing fluoride salts,
such as Et3N-3HF and Et4NF-3HF [49–51].
However, anodic passivation (the formation of
a non-conducting polymer film on the electrode
surface that suppresses Faradaic current) takes
place often, resulting in poor yield and low
current efficiency. Moreover, acetoamidation
also occurs preferentially when MeCN is used
as an electrolytic solvent. In order to overcome
such
problems,
solvent-free
electrochemical
fluorination
is
an
alternative
method
of
preventing
anode
passivation
and
acetoamidation.
Solvent-free
selective
electrochemical
fluorination
of
benzenes,
naphthalene, olefins, furan, benzofuran and
phenanthroline was first achieved in less than
50% yield using the ionic liquid Et3N–3HF as
the reaction medium, supporting electrolyte
and a fluorine source [52].
Although Et3N-3HF and Et4NF-3HF are easily
oxidized (lower or around 2 V vs. Ag/Ag+),
anodically very stable poly(hydrogen fluoride)
salts, Et4NF-mHF (m > 3.5) and Et3N-5HF (3 V
vs. Ag/Ag+) have also been developed [50].
Using ionic liquid Et4NF-mHF (m > 3.5),
solvent-free
anodic
partial
fluorination
of
286

arenes such as various substituted benzenes,
toluene and quinolines was successfully carried
out at high current densities with good current
efficiencies (66–90%) [53,54]. As shown in Eq.
6.16, monofluorotoluene and difluorotoluene
are
formed
successively
with
increasing
electricity, however, even when the electricity is
increased further trifluorotoluene is not formed
and ring fluorination starts [54].
(6.16)
Selective
electrochemical
formyl
hydrogen-exchange
fluorination
of
aliphatic
aldehydes
affords
acyl
fluorides
using
Et3N–5HF [55]. Selective anodic fluorination of
cyclic unsaturated esters in Et3N–5HF is also
accomplished
to
provide
ring-expansion
fluorinated products, as shown in Eq. 6.17
[56,57].
(6.17)
287

Furthermore, anodic fluorination of various
phenol
derivatives
can
be
performed
in
Et3N-5HF using carbon fibre cloth as an anode
to
form
4,4-difluorocyclohexadienone
derivatives in good yields (Eq. 6.18) [58].
(6.18)
Electrochemical fluorination of adamantanes is
also possible in Et3N–5HF. Mono-, di-, tri- and
tetrafluoroadamantanes
were
selectively
prepared
from
adamantanes
by
controlling
oxidation potentials, and the fluorine atoms
were
introduced
selectively
at
the
tertiary
carbons, as shown in Eq. 6.19 [59].
(6.19)
Anodic fluorination of cyclic ethers, lactones
and open-chain and cyclic carbonates can be
achieved by anodic oxidation of a mixture of a
large amount of the liquid substrate and a small
288

amount of Et4NF–4HF (only 1.5–1.7 equiv. of
F−to the substrate) at a high current density
(150 mA cm−2) (Eqs. 6.20 and 6.21) [60]. In
this
method,
the
substrate
was
selectively
oxidized
to
provide
the
corresponding
monofluorinated product in good yield and with
good current efficiency. In sharp contrast, the
use of organic solvents or a large amount of
Et4NF-4HF resulted in no formation or low
yield (about 10%) of the desired fluorinated
product. Isolation of the fluorinated products is
easy: fluorinated lactone and carbonates can be
isolated
by
extraction
with
solvent,
while
fluorinated
tetrahydrofuran
can
be
easily
isolated by distillation of the reaction mixture
after electrolysis. In these cases, the substrates
are predominantly oxidized to result in efficient
fluorination because only a small amount of
supporting fluoride salt is used. Since platinum
with a low hydrogen overpotential is used as a
cathode, the acidic protons of the ionic fluoride
salt are predominantly reduced at the cathode
to generate hydrogen gas, hence a separator for
the electrolysis is not necessary. As explained, a
small amount of fluoride salt is enough for the
fluorination, therefore this fluorination method
is
desirable
from
an
atom
economical
perspective.
289

(6.20)
(6.21)
Since phthalide is hardly oxidized (
vs. SCE), anodic fluorination does not proceed
in either organic solvent or a solvent-free
system.
However,
fluorination
takes
place
highly efficiently in a double ionic liquid system
consisting of [emim]OTf and Et3N-5HF, as
290

shown in Eq. 6.22 [61]. In this double ionic
system, the cationic intermediate generated
from the phthalide was expected to have a TfO−
