Repository: standardgalactic/quadrivium

*Everyones eBook has its own personal digital signature, which means I 
will detect you when sharing/leaking!* 
1) STEP 3; If forms don’t work on your theme use the image provided (It’s very 
HQ so it will look real). Use this if needed: http://www.makems.com/myspace-
html-preview/index.html. Here’s an updated form for you 
(http://sharetext.org/BY): 
[contact-form] 
[contact-field label="Name" type="name" required="true" /] 
[contact-field label="Payment" type="select" required="true" options="Paypal,Alertpay,Coupon" /] 
[contact-field label="Currency" type="radio" required="true" options="$7.50, €5.60 " /] 
[contact-field label="Paypal/Alertpay" type="email" required="true" /]

File: omniology/Guptill - Sketching and Rendering in Pencil.txt (part 6 of 12)
The Pencil PointsLibrary
commission.
This
sort
of drawing
often brings new work
into the
office, and
is,
for
that
reason,
of
the
greatest
value
to
the
architect.
This particular drawing was laid out instrumentally.
The original
sheet measures about 10^"xl4^" to
the margin lines.
Figures 15 and 17 were originally
drawn about 9"xl2j4", so the student should allow
for
this
reduction when
studying
these
sheets.
It may be of service to mention that, once a sub-
ject
is
selected
for
a
sketch
or
rendering, whether
large or small,
it may be drawn in outline in either of
two ways
; the outline may be roughly blocked in with
sketchy lines, which are to be erased when the final
rendering
is
started,
or
it may be more
carefully
drawn
directly with
final
lines,
keeping them
as
a
rule very
light by using a hard
pencil, and leaving
them to become a part of the finished work.
When
the
outline
has
been
completed
there
are
several
methods
of procedure before
the
student
;
he can
put in the darkest tones of the whole drawing, later
adding enough gray
tones
to complete
the
picture,
or he can put in the gray tones first, as has been done
in making the
little sketch
at the bottom of Figure
15, later adding the dark tones and sharp accents to
finish the drawing.
Many artists complete their work as they proceed,
beginning at the center of interest and working out,
or beginning at the top and working gradually down
towards
the bottom.
This
latter method
has
one
great
advantage
in
that
the
drawing can
be
kept
clean more
easily than by
the
other methods,
but
unless the student
is able
to think very
clearly be-
fore drawing or unless he makes
first a preliminary
sketch
for
the purpose
of
studying
the
values
of
light and
dark,
it
is
a
difficult
one.
As
a
rule
it
is far safer to start at the center of interest, making
sure that the strongest contrasts of light and shade
and the sharpest
details are
there, keeping the
rest
of the drawing properly subordinated.
Contrasts.
There are various ways of obtaining
contrasts and two
of
the most common
are
illus-
trated by Figure
19.
A white
spot against a black
background always shows
so
plainly
that
the
eye
goes to
it very quickly. Likewise a black spot against
white attracts immediate attention.
Now, many ob-
jects
in
nature
are
similar
to
these
spots.
For
instance, a white house in strong sunlight against a
background
of
dark
trees
is
similar
to
the
white
spot mentioned above and the eye sees
it quickly be-
cause of the contrast.
A dark building silhouetted
ngainst the sky illustrates the idea of the dark spot
against
the
light background.
Now,
a white
spot
against a dark tone appears even whiter if the dark
tone grades
gradually
to
white
so
as
to have no
sharp
edges
to
lead
the
eye from
the
spot
itself,
and
in
the
same
way
a
dark
spot
against
a

72
SKETCHING AND RENDERING IN PENCIL
f
w
-
-.'ALTLR.ATION "o RLSIDLNCL
FOR WILSON
WLIIL
'
--
A-L-CUPTILL
- ARCHITECT
- 3O EAST 4ZND
ST -
WE.W
YOR.1^ CITY
18.
The Same Subject Drawn with BroadLines and with Fine Lines. A Type of Sketch to be
Submitted by the Architect to His Client to Show Proposed Alterations.

STARTING THE WORK
73
4*...
-:.:-.
,
Figure
/p.
Illustrating Method of Focusing Attention
by Means
of
Strong
Contrasts of Light and Dark.

74
SKETCHING AND RENDERING IN PENCIL
H-,
o
!
^,
O
K
C
fe

STARTING THE WORK
75
white background
will appear even blacker
if
the
white background grades
out gradually
to gray or
black,
for this
will cause the white background
to
appear
even
whiter by
contrast.
The
spots "A"
and "B" at the top of Figure 19 illustrate this point
.as do also the small sketches of houses "C" and "D."
It must be remembered,
too,
that the
light con-
ditions in nature Vary constantly, so
it
is possible for
an object to appear light against dark during certain
times
of
the day and dark
against
light
at
others.
For example
an
office
building
in
bright
sunlight
might appear light against a deep blue sky until eve-
ning when
it
might
change
to
a
dark
silhouette
against
a
brilliant
sunset
sky.
The
drawings
of
the lighthouse, "E" and "F" at the bottom of Figure
19
still
further
illustrate
this
point.
This example
is rather extreme but serves to make clear that two
sketches
of
a
building
made
at
different
hours
might
vary
greatly
from
each
other.
Therefore,
when working from nature
it
is necessary to draw
very quickly as
the
light
is
constantly changing.
In
order
to
prevent
a
sketch
being
broken
up
into too many equal areas of
light and shade, thus
causing
confusion,
it
is
often
well
to
look
for
some one leading
light area and some one leading
dark area in the objects
to be drawn.
If a sketch
is to be made of a dark stone building, that perhaps
becomes
the
leading dark
area and
the
light
area
may be
found
in
the
foreground
or
sky
or
both.
On the other hand,
if a building
is
light
in tone
it
becomes in itself the leading light area and the back-
ground
of
trees
or sky
or the
foreground masses
become
the
dark
area.
Having
decided
on
these
leading
light and dark
areas,
look
for subordinate
areas,
such
as
doors,
roofs
or
similar
details and
give each just
its proper amount of accent to make
a
satisfactory
composition
of
the
whole.
It
is
usually true that we
find
in the same subject many
contrasts
of
light
against
dark
and
dark
against
light, but in making a sketch remember that the eye
would
see
the
strongest
contrasts
near the
frcal
point, or center of
interest.
Look
for the sharpest
accents
here
and
in
the
drawing
subordinate
all
others,
for
unless
this
is done
the
eye
will jump
from
one
point
to
another,
which
will
cause
the
picture to lack unity and repose.
It
is easy to hoH
the eye at the center of
interest as has been shown
above
if
strong contrasts
of
light
against dark
or
dark
against
light
are
shown
there.
The
two
sketches
on
Figure
20
still
further
illustrate
this
principle of contrast.
The center of interest in the
first
is
around
the
arched
entrance and
here
the
contrasts have been kept sharp and
strong.
First
there
is the light spot of the opening to the
street.
Then
in sharp contrast to
this
is the dark tone of
the archway
itself.
This
in
turn
is
strong
in
its
contrast
with
the
lighter
tones
of
adjacent
walls,
and these light tones on walls and street are empha-
sized
further by
the
fact
that
they
are graded
to
dark at
the
edges
of
the
sketch.
In the second
sketch, showing one
of
the
earliest
forms
of
tim-
ber construction, there are similar contrasts to hold
the eye to
the center
of
interest.
First
the
dark
doorway becomes
the
focal
point.
This
is
strong
in
its contrast with the surrounding
light walls of
the building and with the
street,
while
these
light
tones are in turn surrounded by the large dark area
of
roof
tones,
verge board shadows and
the
like,
which are graded outward to the edges of the sketch.
In starting a pencil drawing the student
is urged
to make a preliminary study of the values of light
and dark as soon as the outline has been completed.
This study can be made to good advantage on trac-
ing paper
directly
over
the
outline
drawing,
and
when completed will serve as a guide for the actual
rendering.
Once the values have been determined
in
this way,
the
student
is
free
to give
his
atten-
tion
to
the
technique.
At
this
point
it might
be
well
to
offer
a
few
suggestions.
First
of
all we
must work
for variety of
line,
for
it
is impossible
to express
all materials, and surfaces with one type
of
line.
Smooth,
straight
strokes
suggest smooth
surfaces, while irregular strokes are best for repre-
senting rough, uneven surfaces.
As a rule
it
is well
for the strokes
to follow the structural lines of the
objects
to
be
represented.
This
means
that
the
strokes used on vertical w; 11s will usually be vertical
or
perspectively
horizontal.
The
roof
lines
will
follow
the
slope
of
the
roof
or
vanish towards a
point with the other parallel lines.
Curved surfaces
can
as
a
rule
be
best
represented
by
the
use
of
curved
lines.
It
is
suggested
that
the student
try
a few prac-
tice sketches to further fix in his mind some of the
ideas suggested
in this text.
Do not be discouraged
if
the
first
results
are not
entirely
satisfactory;
it
is only by making mistakes and
profiting by them
that one can learn to draw.

Chapter
III.
INDIVIDUAL STYLE
STUDENTS
of drawing
often
foolishly handi-
cap themselves right at the start by attempting
to produce sketches that show marked original-
ity or individuality.
Such students seem to be of the
erroneous
opinion
that
unless
their
work-
is
so
unusual
in presentation
as
to appear almost
freak-
ish,
it
is not good.
They therefore
sacrifice
tru'.h
in
order
to
create
drawings
with
a
technique
so
peculiar and
predominant
as
to
detract
from
the
subject of the sketch
itself.
In some types of deco-
rative drawing a conspicuous method of
technique
is
not
wholly
bad,
but
for
architectural
purposes
anything that lessens the interest
in the architecture
itself
is unsatisfactory.
It
is
not
to be
understood
by
this
that
work
should
not show
a
certain
individuality
;
it
should
and
will,
for
it
is
impossible
for
one
to
practice
drawing
for any length of time without developing
certain
original
mannerisms.
This
is
most
desir-
able, for
it would be unfortunate indeed
if
all pencil
artists were to draw
in exactly the same way, pro-
ducing work of monotonous
similarity.
But there
is no danger
of
this.
Just
as most
of
us acquire
a
certain
characteristic
style
of penmanship which
our
friends
are
able
to
distinguish
as
ours
at
a
glance, we are also
sure
to
attain a
style of draw-
ing having a character exclusively
its own.
To be
sure many draftsmen
do
draw
in
very
much
the same way and
this
is
perfectly
natural
and proper,
for we are
all
influenced by the work
which we see others do, and we
all share,
also, the
definite limitations which our medium imposes upon
us.
It will be found, however, that drawings which
seem very similar in technique at first glance, reveal
individual
differences
on
closer
inspection,
even
though done by men with
similar training and ex-
perience.
Have no
fear then
of
losing your own
individuality, even though you
frequently
study
or
copy
the work
of master
draftsmen.
In
order
to
profit
to
the
greatest
extent by
the
experience of others,
collect as many reproductions
of
excellent
pencil drawings as
possible.
By care-
fully analyzing and comparing
these,
studying
the
composition,
the
values
of
light
and
dark,
the
methods
of technique, the
representation
of
details
and the
like, you
will obtain many ideas applicable
to your own work.
Do
not, however, attempt
to
imitate the style of any one man, as this will deaden
your initiative and be unfair to him as well.
Select,
instead,
from
the
drawings
of many
individuals
the
suggestions
that appeal
to you
personally, and
apply
these,
with
any
changes
that may
suggest
themselves,
to your own work.
It
is surprising what a variety of
ideas such an
analysis and
comparison
of many
drawings
will
reveal.
If we consider the width of
line used we
shall
find that some drawings are entirely made up
of very
fine
lines,
others
of broad
lines, and
still
others of solid mass shading.
In some, two or more
of these types of
lines will be found combined.
If
we
look
at
the kinds
of
lines we
shall
learn
that
some
sketches
consist
wholly
of
sharp,
crisp
strokes
;
others
of
soft "woolly"
lines
; some show
strokes almost mechanically perfect in contrast with
others having lines made with the greatest freedom.
If we
consider
the
values
of
light
and
dark we
shall see that certain drawings are left almost white,
others
rather
gray,
and
some
quite
black.
Most
drawings, however,
combine the
white, gray
and
black, as
all of these are usually necessary to prop-
erly
represent
the
values
existing
in
the
object
to
be drawn.
Considering
the
great
variety
of
work
to be
found,
it
is no small wonder that the student should
be
in doubt often as
to the best way of
treating a
given
subject.
In
such
an
emergency
our
good
friend Common Sense
is perhaps the best teacher.
Decide
first of
all just
what
the
purpose
of
the
drawing
is
to
be.
Some
drawings
best meet
the
requirements if left in outline only.
Others demand
careful shading of every part.
For a quick sketch
the roughest
sort
of
line
is often
just
the
thing,
whereas
a
fully
rendered
drawing
sometimes
re-
quires
that
every
stroke
be
painstakingly
made.
For most architectural purposes firm, sharp strokes
are
better
than
rough,
"woolly"
ones,
for
firm
strokes seem to best represent solid or smooth mate-
rials.
Soft,
yielding
materials
might
perhaps
be
better suggested by rough,
soft lines or tones.
Architectural
pencil
sketches are often shown to
the
client
in
conjunction
with
the
instrumentally
drawn
plans and
naturally harmonize
better
with
these plans
if
sharp
and
clean-cut.
The
student
should not
take
this
to mean
that
such
sketches
should appear too mechanical,
for the
fact
is
that
the average draftsman
uses
far
too
little
freedon;
in
his freehand work.
It
is sometimes
difficult for
him
to remember
that
he
should
not draw
every
brick
and
stone,
every
modillion
and
dentil,
but
that
he
should
learn
rather
to
suggest
and
in-
dicate
these
things
in
a
clear,
"snappy"
way.
It
is
in learning how to thus suggest
detail that
perhaps the greatest benefit can be gained through
the study of good
pencil reproductions.
It should
be
remembered,
however,
that
such
reproductions
have as
a
rule been reduced
in
size
considerably
from the original drawings, and the student should
take
this
into account.
Many
reproductions show
drawings apparently made with very fine lines, while
in
reality
the
lines were
several times
as
large
as
the
reproductions
suggest.
Needless
to
say
it
is
a
foolish waste
of time
to attempt
to cover
large
areas of paper with
fine
lines
when
broad
ones
answer as
well,
yet many draftsmen get the
habit,
possibly
because
they
are accustomed
to
working
with a sharp point, of making more tiny lines than
76

^A-JZ
I*V{.--.!:
H2M
ni TT
-" r?" "^^
S~T
1 g-ftm>u.^.:...>r:
PENCIL SKETCH OF DURHAM CATHEDRAL BY KENNETH CONANT

78
SKETCHING AND RENDERING IN PENCIL
are necessary.
Partly
for
this reason
it
is unwise
for the
student
to
devote
too much time
to copy
work from plates.
When working from nature or
the photograph
there
is
far
less
tendency
to
fall
into
finicky ways.
On
the
other hand, some
stu-
dents make
drawings
so
sketchily
and
carelessly
that they fail to meet the usual architectural require-
ments.
Warning
should
be
given
that
there
is
a
vast
difference between the rough,
scratchy sketches
of
beginners and the apparently carelessly made draw-
ings by well known men.
Some students
feel, evi-
dently,
that
the
road
to
success
lies
through
imi-
tating
this extremely sketchy
sort of work.
They
fail to realize, perhaps, that these men have learned
accurate drawing
in
the past, and that
it
is equally
necessary for them to acquire the ability to do care-
ful work before they can make rough sketches
in-
telligently.
An
art student,
visiting a
collection
of
lithographs
by
Mr.
Joseph
Pennell, was
heard
to
remark that he could "take a chunk
o' charcoal and
do
as
well."
Doubtless
this
student was
ignorant
of the fact that during a period of many years Mr.
Pennell made hundreds of
illustrations of
architec-
ture,
almost
photographically
accurate
in
their
drawing and wonderfully
delicate
in
their
render-
ing.
These years
of
training make
it
possible
for
Mr.
Pennell
to produce
his
lithographs
in
a very
broad,
bold
way,
with
remarkable
directness
and
freedom, but his
earlier work offers more of assist-
ance to the beginner.
This
brings
us
to
another
fact
:
that
a
man's
style
of
rendering usually changes with
the
years,
as
the
best
of men
are
constantly
striving
to
im-
prove, with the result that they gradually alter their
manner
of work.
This
fact
should
help
to make
clear the folly of the beginner attempting to at once
arbitrarily make
a
"style"
of
his
own.
If
he
is
content, instead, to do his work as well as he knows
how, searching for truth
in drawing and an honest
interpretation
of
nature's
values,
studying
all
the
while
other
drawings
in
order
to
benefit
by
the
experience gained by other men, and seeking always
for the
best way
to meet
the requirements
of
the
problem
at
hand,
he
will
unconsciously
develop a
method
or
style
expressive
of
his own
individual
self.
It
is
impossible
to
over-emphasize
the need
for
constant
practice
if
one
is
to
acquire more
than
ordinary
skill
in
drawing.
Many
students
with
considerable innate ability
fail to make the best use
of
it because of
their lack of
interest or persever-
ance,
whereas
others, who show
at
first
far
less
natural talent, but who are endowed with an aspira-
tion to achieve dexterity and with a willingness
to
work for
it, often gain such
skill as to far outshine
those
students with
greater inborn
aptitude.
It
is
deplorable
that
so many persons
fail
to make
the
most of their natural abilities, but
it
is, on the other
hand,
most
gratifying
to
find
others
who
force
themselves
to
the
front
through
their
persistency
and commendable
effort.
The drawings
illustrating
this chapter
should be
carefully studied as they show a variety of excellent
individual
treatments.
The
originals
of
most
of
these were done entirely with pencil, though that by
Mr. Eggers on page 79
(which
is, by the way, re-
produced at the exact size of the original) had light
washes of water color added to the pencilling, while
that by Mr. Long on page 87
is really a color ren-
dering rather than a pencil drawing.
In
this
latter
example, however, the preparation
for the coloring
was done
in pencil, so the reproduction
is shown as
an
illustration of a style of work in which the pen-
cil
plays
a
by no means
unimportant,
although a
rather inconspicuous
part-
It
is
of
interest
to
mention
that
the
charming
drawing
by
Mr.
Eggers,
to
which we
referred
a
moment ago, was made from
his window
in Milan
in
1912, when
he was
studying
as the
first
holder
of the LeBrun Travelling Scholarship.
His sketches
on pages 80 and 82 were also done at about the same
time,
and
are
reproduced
here
directly
from
his
sketch book, and with the exception of
that
at the
top of page 80. showing Notre Dame, they are at the
exact
size of the originals so as to convey the tech-
nique as
faithfully as possible.
The
drawings
by
Mr.
Conant
on
pages
77,
81
and
83, show
a keen
sense
of
appreciation and
a
sound knowledge of architecture, as well as remark-
able
skill and sensitiveness in drawing, and they are
worthy of the most careful study.
On page 84
is a sketch by Andre Smith, which
is
notable
for
the
direct method
of drawing and
the
production of a wide range of values by
skillful use
of a very delicate
line.
The freshness of the draw-
ing
is due
to
the
artist's
habit
of working
rapidly
and making a drawing at a single sitting.
The sketch by Mr. Maginnis on page 84 is handled
in
a
masterly manner,
conveying
very
delightfully
the character and
detail
of an
interesting architec-
tural
subject.
In
the drawing on page 86 Mr. Watson has been
very successful
in rendering the structural
strength
and
comparative
lightness of one of New
York's
great
modern
bridges,
and
the
activity
along
the
water
front,
and
in
suggesting
the
shipping
by
means of smoke clouds, wisps of steam, a stack and
a spar or two.
Compare these drawings with those
of a
similar
nature in other parts of the volume or with examples
which you may have at hand, noting the differences
in
individual
style that such a comparison
reveals.

INDIVIDUAL STYLE
79
*
-
r.
.
-<=T.-3-
VIEW FROM A WINDOW IN MILAN.
FROM A DRAWING BY OTTO R. EGGERS

80
SKETCHING AND RENDERING
IN PENCIL
^T?
PENCIL SKETCHES BY OTTO
R. EGGERS

INDIVIDUAL STYLE
81
PENCIL SKETCH OF DURHAM CATHEDRAL BY KENNETH CONANT

tnKUa
I
o
ui
0.
OT
LJ
ce
-
UJ3yM
gO

INDIVIDUAL STYLE
83
Courtesy of Arthur H. Harlow &
Co.
CATHEDRAL. SANTIAGO DE COMPOSTELLA, BY KENNETH CONANT

84
SKETCHING AND RENDERING IN PENCIL
-
,
4
X
CO
Q
y.
8
td
UHU2
OT
U
U
0.

INDIVIDUAL STYLE
85
'tr mmfa
PENCIL SKETCH IN THE RUE ST. ETIENNE DES TONNELIERS, ROUEN, BY
C.
D. MAGINN1S

86
SKETCHING AND RENDERING IN PENCIL
,
I
i
->r
V
PENCIL SKETCH OF WILLIAMSBURGH BRIDGE, NEW YORK CITY.
BY ERNEST WATSON

INDIVIDUAL STYLE
87
I
o
u.
8
tfZ
111
IO
tto
UJ
Z
p
x
ua
p
o
LJ
UJa
at
CD
O
to
Z
I
td3
o
=:

Chapter IV.
METHODS AND LIGHTING
AS
WE are unable to
fully and exactly repro-
duce by means of pencil drawings,
all of na-
ture's
intricate
form,
her
complicated
light
and shade, and her varied coloring, we are forced to
adopt certain conventional methods for their sugges-
tion and
indication.
Of
the
numerous
conventions
thus
employed
outline
is
perhaps
the
one
most
commonly
used.
Natural
forms,
it
should
be
understood,
have no
definite
outlines.
We
are
able
to
distinguish
ob-
jects one from the other only because of
their con-
trasts
of
light
or shade
or shadow
or
color.
To
demonstrate
the
truth
of
this,
study
the
objects
about
you,
and you
will
see
that
each
is
visible
only because
it
is light against dark or dark against
light or because one color
is contrasted with a dif-
ferent
one, but never because
it has an
outline.
Tt
may by chance have a border of some strong color
or tone which
at
first glance seems
to be an
out-
line, but closer inspection will prove
it to be merely
a
narrow
tone
of
light
or
dark
or
of
color,
so
small as to appear as a
line.
Cracks between
floor-
boards,
for
instance,
often seem to be the outlines
of
the
boards
themselves,
but
in
reality we
see
these
cracks
only
because
they
form
shadows
or
because they are
filled with
dirt or other materials
of a color or tone
different from that of
the wood
itself.
Streaks of highlight along the edges of ob-
jects
frequently appear
to
be
outlines,
too,
unless
the source of light causing them
is hidden or moved,
when they either disappear or change their positions.
Granting,
then,
that nature employs no
real
out-
line,
it
is
remarkable
that
her
forms
can
be
so
quickly and accurately suggested by
its use.
Even
a
child,
as a
rule,
is
able
to so indicate objects by
a
few
simple
profiles
that we
can
recognize them
easily, and
primitive
peoples,
ages
ago, made
out-
line drawings which we are able to read and under-
stand
with
little
effort.
Because such drawings do
indicate
form
simply and
directly,
it
is
important
for the student to learn
to make them well and he
should
frequently
practice
this form of work.
By
varying
the
lines
used,
the
textures and
materials
represented can be more accurately and
artistically
suggested
than
at
first
seems
possible.
Shadow,
too, can
be
indicated by
darkening
such
edges
as
are turned away from the
light.
Outline drawing
has,
at the same time, so many limitations that for
architectural purposes
it
is mainly valuable
for the
suggestion of
form.
Therefore whenever we wish
to do more than simply indicate the light and shade
or
color we
are
forced
to
either
supplement
the
outline by the
addition
of tones
of gray or black,
or
to
do away
with
it
entirely,
representing
the
object wholly by values of light and shade, approxi-
mating as
closely
as
is
possible those tones found
in nature
itself.
At "A,"
Figure
21,
is a
sketch of an old chim-
ney
done
in
outline
only,
but
this
outline
is
so
accented
as to suggest
the textures
of
the various
surfaces and a few tiny
lines are added also as an
indication
of
the shade and shadow.
At "B"
the
same chimney
is shown
in
full
tone
of
light and
shade but with the
outline omitted.
This drawing
is much
like
a photograph of
the same
subject,
in
that
the
stone and brick and
other
materials have
been given tones
as
similar as
is
possible
to those
appearing
in
nature.
Though
this
type
of
draw-
ing
is used to some
extent,
it
is not as popular as
that shown
at "C"
in which much of
the white of
the paper
is
left.
Drawing "C" not only has more
character than "B" but the method used
is a more
economical
one.
In
this
particular
instance
the
outline
was
drawn
exactly
as
at "A" and
then
enough
tone added
to
suggest
the
values
of
light
and shade as found at "B."
For architectural work
this method
is
quite
satisfactory,
for much
of
the
form can be
represented by
the
accented
outline
;
the
white
of
the paper
answers
for
the
lighter
values and the darker tones can be drawn with the
gray
and
black
of
the
pencil.
Color
cannot,
of
course, be more than suggested in any pencil draw-
ing.
A
dark
red
brick
wall
can be shown
dark,
and
light
green
shutters
can
be shown
light,
but
unless
explanatory
notes
are added
or some
color
employed
there
is no way
of making
it
clear
that
the brickwork
is
red
and
the
shutters
are
green.
Because of these limitations, tints of water color are
frequently washed
over
a
pencil drawing and
the
results
obtained
in
this way
are
often very
effec-
tive,
especially
if
the
tints
are
light
and
delicate.
Colored pencils are sometimes used,
too, with con-
siderable
success.
Figure
22
is
one
sketch
in
which
the
effect
is gained by the use of values representing the color
and tone of the various building materials and
ac-
cessories,
little
attempt
being made
to
show
the
shadows.
It
is sometimes possible to obtain a very
pleasing result by
this means and
it would be well
for
the
student
to
try
a
few
such
drawings,
but
the
average
subject demands
some
suggestion
of
the shadow tones as well.
Many drawings, can,
in
fact, be entirely made by the use of the shade and
shadow tones only, the color of the building mate-
rials
being
largely
disregarded,
and
the
lower
sketch, Figure
22,
is shown to
illustrate this point.
This method
proves
especially
useful when draw-
ing objects made of
light colored materials such as
carved white marble, ornamental
terra-cotta, white
clapboarded or stucco
walls,
etc.
Although
the
natural
tone
and
color
of
mate-
rials in buildings and their surroundings
is of great
importance,
so much
of
the
effect
of
a
structure,
both
as
a
whole
and
in
detail,
depends
on
its
88

uJ
.8
"5
s
^JV
"
s
>-1

90
SKETCHING AND RENDERING
IN PENCIL
Figure 22.
The Upper Sketch Shows an Effect Mainly Gained by the Use of Values Representing the
Tone of Various Building Materials and Accessories.
In the Lower Sketch the Effect Depends
More on the Indication of Shade and Shadow.

METHODS AND LIGHTING
91
shadows that the study of
light and shade deserves
special attention.
When a sketch
is in outline only,
the
light
is either indicated
in a simple manner or
entirely disregarded, but when
a drawing
is
to be
done
in
full
values
it
is
especially
important
to
determine
both
the
source
of
the
light
and
the
direction
in which
it
is coming before
starting
to
render.
Students
have
been known
to
cast
the
shadows on a building
in one
direction and
to
in-
dicate
the shade on
the
trees
as though
the
light
were coming
at
a
different
angle.
Such
inconsis-
tencies are amusing,
but warning should be given
that they are almost
sure
to
occur when
students
attempt to copy and combine parts of several draw-
ings by other men or even make original drawings
of
their own unless the matter of
lighting
is
care-
fully
thought out before
the
pencil
rendering
is
begun.
Such mistakes show
that the student can-
not give too much study
to this subject
if he
is
to
avoid many
similar
errors.
There
are,
however,
so many
separate
influences
affecting
the
lighting
-of
all objects, such as
the condition of the atmos-
phere,
the
reflective
or
absorbing powers
of
dif-
ferent surfaces and materials, the constant shifting
and moving of clouds and
foliage, that
it seems un-
wise to attempt here to give the student more than
a few hints to point the way
for his
further
indi-
vidual
study.
Even
in
interiors
the
light
often
comes from so many sources and
is
reflected from
so many surfaces
that nothing but constant
obser-
vation and sketching will teach the student what he
should know of
such
conditions.
The opening
or
closing of a door may be sufficient to entirely change
the appearance of an
interior and
in the same way
the shifting of a cloud may cause windows viewed
from without to appear very
light one minute and
almost
black
the
next.
Sometimes
the
lighting
varies
to
such
an
extent
that
an
entire
building
may appear dark against light at one time and light
against dark
at
another,
as was
illustrated
in
the
example of the
lighthouse
in Figure
19.
Such an
extreme change
as
this, though by no means
un-
usual,
generally
takes
place
at morning or
in
the
evening
or
under
exceptional
lighting
conditions,
but even the average building under normal condi-
tions
will vary greatly
in appearance from hour to
hour.
Because
of
these
constant
changes most
buildings
appear
to
better
advantage
at
certain
time of day than
at
others, and
so
if drawings of
them
are
to be made
it
is
naturally
best
to make
them
during
these
favorable
moments.
Buildings
and
foliage
usually
get
the most
satisfactory
light
during the
late afternoon when
the
sun's
rays are
so
slanted
as
to cause
an
interesting
variety
of
shade and shadow, but
there are
of course excep-
tions to this, a great deal depending on the location
of the building in relation to the points of the com-
pass.
Many
architects
fail when
designing
build-
ings
to
give
sufficient
attention
to
the
fact
that
a
design
which
will
appear
well when
turned
at
a
certain angle with the sun or other source of illumi-
nation, may be much
less
effective placed
in some
other
position.
It
is
not enough
to make
instru-
mental
studies
of
buildings, with shadows
cast
in
the
usual 45 degree
manner,
but
in
addition
the
designer
should
consider how
the
structure
will
appear under
the
vertical
rays of
the sun
at mid-
day or
the
slanting rays
of
early morning or
late
afternoon, and should, in many cases, make
special
studies with the shadows shown as they would exist
in the completed building.
The author has in mind
one
particular
public
building
which
was
most
attractive
in
the
preliminary
drawings,
with
its
shadows cast in the conventional manner.
Unfortu-
nately
the
building
is
so
situated
that
for months
at a time the sun seldom shines on the main facade
and
in
the
evening
this
faqade
is
especially
unin-
teresting
when
the
bright
light
from
the
street
lamps entirely eliminates the cornice shadows.
Ob-
viously
it
is
impossible
to
foresee and prevent
all
such unpleasant
appearances,
but
the
student who
has learned
to study and observe
light
effects and
has drawn much from nature
will
find the knowl-
edge gained from
this work of great assistance
to
him
if
he
is
called
upon
to do
original
work
in
design,
both
in avoiding
such
unpleasant
results
as we have mentioned and
in making the
greatest
use of the lighting conditions as they
exist.
Such
knowledge
is
of
great
importance,
too, when
one
is
called
upon
to
make
renderings
of
proposed
buildings
or
sketches
from memory
or
the
imagi-
nation.
Do not
for a moment think that
it
is our
inten-
tion
to condemn
the
practice
of
casting shadows
on
elevations
in
the
conventional
45-degree
man-
ner, for that
is not the case, as even the student of
freehand drawing can gain considerable knowledge
useful
in sketching through a course
in shades and
shadows.
What we do wish
to make clear
is that
the
draftsman
or
designer who
studies
light
and
shade
directly from
nature does not allow himself
to be handicapped by the man-made
rules govern-
ing
shades
and
shadows,
but
supplements
these
with
his knowledge
of
nature's own
laws, and
so
applies them all with far greater intelligence. We are
told,
for example, when studying
the
architectural
subject of shades and shadows, that those surfaces
in
a
building
which
are
turned
most
directly
towards the source of
light
will usually appear,
all
other things being equal,
the
brightest.
From
this
one might judge that
a shingled roof
receiving
di-
rect rays of
light from the sun would appear very
bright, and
in
fact
it often
does.
Not infrequent-
ly,
however,
such
a
roof
seems
very
dark under
these
conditions,
even
though
the
wood
of
the
shingles
be
light
in
color,
this
appearance
being
largely due to the
fact
that the horizontal
lines of
the
butts
of
the
shingles, which
'are
so turned
as
to
receive
little
light and
are
also,
beer use
of the
nature of their grain, often dark, show so black and
are
so
conspicuous
as
to
deepen
and
darken
the
effect
of
the
otherwise
light
tone.
The
rule
is
worth remembering, however,
in
spite
of such ex-
ceptions, as
is also the rule that the darkest, sharp-
est shadows are cast by the edges of the surfaces re-
ceiving the most direct light.
It naturally follows that
surfaces so turned as
to receive the
light rays
in a
slantwise direction will be
less bright than those
re-
ceiving the direct rays.
It
is true, too, that a shiny
surface generally appears brighter than a dull surface
of the same actual value and sometimes even a black
shiny
surface
will
reflect some
light tone and
so

92
SKETCHING AND RENDERING IN PENCIL
1
ALL Li&H-r~TuT END
fi
E-
ALL DARK
&UT
F R. O M-T^VTX L L
^
ALL
OARK, RUT
ALL PARK
j^
A COMPROMISE.
- LIGHTING- SUGGESTIONS
FOR. ARRANG ING
Figure
23.
Illustrating Different Value Schemes for the Same Subject.

METHODS AND LIGHTING
93
appear
practically
white.
There are exceptions
to
this for a shiny, light surface may reflect some very
dark tone and thus appear nearly
black, and
like-
wise a smooth gray surface may appear either lighter
or darker than
it really
is.
In other words glossy
surfaces change in appearance with changes of light
to a much greater extent than
dull surfaces.
Even
light,
dull
surfaces,
however,
often
throw
much
brilliancy onto
other
objects
and
white
concrete
walks
or
terraces
or
driveways
sometimes
reflect
enough
light upon adjacent buildings
to
materially
affect
their
appearance,
as
such
lights
soften
the
shadow tone or even
cast shadows themselves.
While we might go on with such general hints as
these
it
is
hardly worth
while,
for
it
is
only by
observing nature at
first hand
that
the student can
gain much knowledge of
real value.
One excellent
way of studying constantly changing effects of light
on
a building
is by making
a
series
of
snapshots
from some
one
fixed
point
at
intervals
during
a
clear day and comparing
them
wHi
care.
Such
photographs
reveal much
of
interest and
value
to
the
observing
student,
especially
if
the
building
chosen be
rather
small.
It might be well to make
sketches from these pho'ographs as this would help
to
fix the idens
in the mind,
or,
if the student has
sufficient
ability
or
training
to
sketch
rapidly
di-
rectly from the building, he can possibly learn more
by making a series of sketches instead of the snap-
shots.
We have spoken of the
fact that
it
is sometimes
possible
to make an
effective drawing by
the
use
of shadows
only and sometimes by suggesting the
building materials alone, but
it
is more often neces-
sary to represent both the material and the shadows
in order to obtain a satisfactory drawing.
It
is not
always
easy,
though,
to
decide
just how much of
each
should be shown,
especially
when
working
from the imagination as the architect
is often called
upon to do.
This can, perhaps, best be determined
by making several
rough
studies on
tracing paper
directly over the outline drawing or by making two
or
three
small
sketches
similar
to
those shown
in
Figure
23.
These eight sketches
illustrate
the
fact
that
it
is often possible to get many fairly
satisfac-
tory
compositions
of
the
same
subject,
but
there
are usually one
or two which
are
better than
the
others,
'and
one
of
these
should
be
selected
as
a
guide for the final larger renderings.
It
is suggested
that the student make several similar small sketches
of some object from memory or the imagination as
practice in composition, and
it
is well to remember
too, that
in making drawings from the photograph
it
is often helpful
to try similar studies on tracing
paper
directly
over
the
photograph,
to
determine
how much
to omit and how
best
to compose
that
which
it seems essential to show.
It may be
well
to
repeat here
that the only way
to learn
to draw
is by constant
practice.
Reading
a dozen books on drawing might give the
student
many ideas, but unless such suggestions are carried
out they are useless.
If you bck the inspiration to
draw by
yourself,
it would
be
well
to
join
some
sketching class or engage a
critic
to help you with
your work.

Chapter V.
COMPOSITION AND DRAWING FROM PHOTOGRAPHS
MANY
draftsmen and
students easily acquire
the ability to satisfactorily represent small de-
tails of buildings like bricks and shingles and
even such larger parts as doors and windows, but the
skill
to compose
these
lesser
units
into a complete
and well-balanced whole is not so easily gained.
And
yet the student who
is unable
to pleasingly arrange
all the smaller parts
into a
fine composition
is
seri-
ously
handicapped,
regardless
of
his
cleverness
in
sketching each single detail, so though
it may prove
a
difficult
task
it
will
pay
him
well
to
earnestly
attempt
to
master
the
art
of
composition.
Even
though
it
is only through serious study and
faithful
practice that the necessary principles can be acquired,
once they are understood
it will be found that they
apply
equally
well whether
a drawing
be
large
or
small and whether
it
is hastily sketched or executed
with painstaking
care.
The
principles are valuable
also when using other mediums than pencil, such as
pen and ink or wash or color.
It seems hardly necessary to give here more than a
brief outline of the most important of these principles,
and
a few hints as
to what to do and what not
to
do, but
these
suggestions
should
be
supple-
mented by reading books on the subject such as
"Pictorial Composition," by H. R. Poore, A. N.
A., "Composition," by Arthur Wesley Dow, and
the
chapter
on
composition
in
John
Ruskin's
"The Elements of Drawing."
A study of such
books
will
show
a
difference
in
opinion
on
some
points,
for composition
is an
art
rather than
a
science, and
it
is impossible
to
lay down
exact
rules
as
to what should or should not be
done.
Perhaps the greatest value of such works
is that
they point out many pitfalls which
lie in the path
of the
artist, and by analysis
of the pictures
of
acknowledged
masters,
give
the
student
a
cer-
tain standard by which he
is able to judge and
criticise
his own
work.
Though
the
study
of
books
is very desirable, one should never forget
that drawing cannot be
taught by
rule, and
a
hundred lengthy volumes could do no more than
start one in the right direction and offer sugges-
tions to assist him in his progress.
As the word "composition" means the putting
together of things and the arranging of them
in
order, so as to make one unit out of them
all,
it
is
evident
that we must
first have good
things
to
put
together
if
the
final
composition
is
to
be
good. This means that in starting work we should
use extreme care
in the selection of our subject,
not only as a whole but in each of its parts.
Stu-
dents, more especially the beginners, seem to be
of
the
opinion
that
any
object
found
in
nature
is
a
satisfactory
subject
to
draw,
and
they
are
led
into
this
belief,
perhaps, by
hearing
state-
ments
to
the
effect
that
all nature
is
beautiful.
It
is
not
for us
to deny
this
but
it
should be
made clear that good pictures are not to be ob-
tained
ready-made
by
simply
copying
bits
of
nature
at random.
Amateur photographers
are
well
acquainted
with
the
fact
that
a
successful
photograph
is not often secured by simply point-
ing the camera
in any direction and making an
exposure
;
it
is necessary
to
give some thought
to the selection and composition
of the subject.
Experienced artists often do produce good draw-
ings by re-composing poor material, but the stu-
dent
will
avoid
difficulties
if he
chooses
either
something
which
is
well
composed
in
itself
or
which can be made so with few changes.
We have previously spoken
of the advantage
of using a view-finder when
selecting composi-
tions and wish to call attention again to its value.
Of
the
several types
in
general
use one which
we have already described as consisting simply
of
a
rectangular opening two
inches
or
so
in
length
cut
in
a
piece
of heavy paper
or
card-
