Repository: standardgalactic/quadrivium

*Everyones eBook has its own personal digital signature, which means I 
will detect you when sharing/leaking!* 
1) STEP 3; If forms don’t work on your theme use the image provided (It’s very 
HQ so it will look real). Use this if needed: http://www.makems.com/myspace-
html-preview/index.html. Here’s an updated form for you 
(http://sharetext.org/BY): 
[contact-form] 
[contact-field label="Name" type="name" required="true" /] 
[contact-field label="Payment" type="select" required="true" options="Paypal,Alertpay,Coupon" /] 
[contact-field label="Currency" type="radio" required="true" options="$7.50, €5.60 " /] 
[contact-field label="Paypal/Alertpay" type="email" required="true" /]

File: omniology/John Michael Dowden The Mathematics of Thermal Modeling An Introduction to the Theory of Laser Material Processing Chapman and Hall CRC 2001.txt (part 6 of 11)
z
T
58
.
4.4 THE THERMAL HISTORY OF A MATERIAL ELEMENT
In a great many problems in material processing it is extremely
convenient to use a coordinate system that is fixed with respect to the
power source.  The reason is that after a time, conditions may become
quasi-steady if the power of the source remains constant, as is the case
for a laser in a cw mode of working.  Dependence on time can then be
dropped from the problem once a steady state has been reached, and that
leads to a great deal of simplification in the mathematical models.  In
such a coordinate system, any function of the coordinate vector r and
time t is the value of the function at that particular point and that
particular time.  This is true irrespective of what particular material
element happens to be there at the time, even when conditions have not
reached a steady state.  Thus, for example, (
)
1
,t
r
u
 and (
)
2
,t
r
u
 will in
general refer to the velocity of entirely different elements, even though
they are measured at the same position in space relative to the heat
source.  Such a description is usually referred to as an Eulerian
description and has a great many advantages.  It does, however, have the
disadvantage that it is hard to track such things as the thermal history of
a fluid element.
An alternative way of describing what happens is to use a co-
ordinate system that refers everything to the initial position of each
material element.  Such a description is called a Lagrangian description.
Suppose that at time 
0
=
t
 a particular material element is at the point
whose coordinates in a fixed Cartesian frame of reference are
(
)
c
b
a
,
,
=
= a
r
.  Suppose, also, that at a subsequent time t that same
© 2001 by Chapman & Hall/CRC  

material element is at the position 
(
)t,a
r =
.  There is then an initial
condition 
a
a
=
)
0,
(
; the velocity of this element at time t is then (
)t,a

where the dot indicates differentiation with respect to time.  Suppose the
velocity in an Eulerian description of the motion is (
)t,r
u
 and this is
regarded as known (from a solution obtained in the Eulerian frame of
reference, for example).  It is then possible to find (
)t,a
 by solving the
system of differential equations
(
)
(
)
(
)
(
)
.
0,
,
,
,
,
a
a
a
u
a
=
=
∂
∂
t
t
t
t
(4.20)
In general, this is not a particularly simple matter, and normally requires
a computed solution rather than an analytical one.
Matters are rather simpler, however, if every element of the work-
piece moves with a constant velocity, as will be the case to a good
degree of approximation if the workpiece is solid and is moved steadily
past the power source.10  Then
(
)
u
a
a
t
t
+
=
,
,
and if the temperature distribution is given in the Eulerian description
by (
)t
T
,r
, the thermal history of an element initially at 
a
r =
 is simply
given by
(
).
,t
t
T
u
a +
(4.21)
For example, the temperature at a point one unit below the surface on
the center line of a unit point source on the surface of a workpiece
traveling at unit velocity is given by
( )
[
]
[
]
[
]
2
2
2
2
1
2
1
2
2
exp
2
1
+
′
+
−




+
′
+
−
−
′
+
−
=
′
′
t
t
t
t
T
π
(4.22)
                                                          
10 The reason for the reservation is that thermal expansion may occur resulting
in some small displacements, and it may be of importance to the process being
studied.
© 2001 by Chapman & Hall/CRC  

if it is initially at 
0
at  
  
2
=
′
−
=
′
t
x
; see Equations (3.7) and (4.22).  Its
graph is shown in Figure 4.11; it is then possible to see such things as
the greatest temperature it has reached, the greatest rate of cooling, or
the length of time spent in a given temperature range.
0.08
0.06
0.04
0.02
0 0
2
4
6
8
10
t′
T′
12
  
Figure 4.11. Graph of the thermal history of a material element initially
at (-2,0,1) whose temperature is given by (4.22).
Use of any standard numerical algebra package shows that the
greatest value of T ′  occurs when 
2.648
=
′t
; this is after the material
element has passed beneath the point source on the surface, and the
temperature then is 0.07755 units.  The greatest rate of cooling is
01925
0.
 units at time 3.411 when the temperature is 0.06694.
Equation (3.7) shows that distances are scaled with 
U
κ
2
 and
temperatures with 
κ
k
PU
, so that times are scaled with 
2
2
U
κ
.  So if,
for example, the power of the laser is 500 W, the speed of translation is
1
s 
mm
 
10
− and the material is a stainless steel with a value of
15 W m−1 K−1 for λ and 
5
10
13
.2
−
×
 m2 s−1  for κ, these figures mean
that at a depth of 4.25 mm the maximum temperature is about 1200 K
above the ambient temperature (which would mean that it was molten),
and the greatest rate of cooling is 
1
5
s
K 
 
10
37
.0
−
×
.
A second example is shown in Figures 4.12 and 4.13.  It corresponds
to the heated strip whose solution is given in Equations (3.29) and
© 2001 by Chapman & Hall/CRC  

(3.30).  If time is scaled with 
U
a
 the thermal history in dimensionless
form given by (3.30) at a depth z is
(
)
1
Pe
Pe
2
2
1
0
1
1
K
exp
Pe
1
Pe
,
,
x
d
z
x
x
z
t
f
t
t
x
′




′
+
′
′
=
′
′
∫
+
′
−
′
=
′
.
(4.23)
The origin of time is chosen so that the particular element is directly
under the center of the irradiating beam at the time 
0
=
′t
.  The graphs
are exactly the same shape as the graphs of temperature as a function of
x′, but that is because the motion is uniform.  If it is not, as for example
when changes in density occur, or when part of the motion is in a fluid
state, it will not necessarily follow that this will be the case.
′
T   2
 −1
0
 1
 2
 3
 4
 5
0
′ =
z
0
′ =
z
05.
′ =
z
1
′ =
z
2
′t
heated strip
 4
Figure 4.12. Thermal history of material elements at a number of
different depths expressed in dimensionless form for Pe = 1.  Compare
with Figure 3.20.
As an example of thermal history of individual elements in a time-
dependent problem, consider the example of Section 4.3 above of a
pulsed point source.  If the problem is put in dimensionless form, the
temperature distribution is given by Equation (4.19) as 
(
)
t
z
y
x
T
′
′
′
′
′
,
,
,
.
From the scaling factors applied to obtain it from (4.18) it follows that
the scale for the velocity of translation U is 
0
0
4
2
2
Ut
t
U
πκ
π
κ
=
. In
© 2001 by Chapman & Hall/CRC  

dimensionless terms, therefore, the velocity of translation is
Si
2
4
0
=
Ut
U
πκ
.
−10
0
10
20
30
40
50
0
0.5
1
1.5
′ =
z
0
′ =
z
05.
′ =
z
1
′ =
z
2
′t
′
T
heated strip
Figure 4.13. Thermal history of material elements at a number of
different depths expressed in dimensionless form for Pe = 10.  Compare
with Figure 3.21.
If a given material element is at 
c
z
b
y
a
x
=
′
=
′
=
′
,
,
 at the initial
instant 
0
=
′t
, it will be at 
c
z
b
y
t
a
x
=
′
=
′
′
+
=
′
,
,
Si
2
 at  a time t′ .  In
dimensionless terms, therefore, its thermal history is given by






′
′
+
′
t
c
b
t
a
T
,
,
,
Si
2
.
(4.24)
Unlike the case of the steady state considered in the previous examples,
it is not easy to see what the history is simply by consulting graphs of
temperature in the frame of reference that is stationary relative to the
power source.  Figure 4.14 shows the temperature distribution
(
)
t
b
t
T
′
′
′
,0,
,
Si
2
 given by (4.24) for points on the surface for several
different values of b, the lateral distance from the plane of symmetry.
Time is measured from the instant at which the elements pass the point
source, which is at 
0
=
′x
.  The temperature is shown as a graph as a
function of elapsed time.  Notice in particular that the maximum
© 2001 by Chapman & Hall/CRC  

temperature moves further to the right as the distance from the plane of
symmetry increases.
0
2
4
6
8
10
0
0.05
0.1
0.15
′
T
′t
3
2
1
5.0
=
=
=
=
b
b
b
b
Figure 4.14. Thermal history 
(
)
t
b
t
T
′
′
′
,0,
,
Si
2
 of material elements in
the surface for the pulsed point source. The value of Si is 4, and the
value of m is 9
1 .
As an example of the kind of use to which this can be put, expression
(4.24) could be used to find the maximum temperature experienced by
each material element. This is a relatively difficult operation.  For each
a,b,c the maximum value of the temperature experienced by that
particular element has to be found, either by investigating the zeros of
its t-derivative or numerically.  It is then possible to draw graphs or
contour plots of the maximum temperature experienced by the elements
of the workpiece.  One could consider cross-sections perpendicular to
the laser in figure 4.15, which shows a simple graph of the temperature
in the workpiece on the surface.  With this particular example, the
maximum temperature is infinite but the graph has been truncated.
Such information could be used to see which parts of the material reach
melting temperature or some other critical phase transition.  Other
quantities, such as the maximum rate of change of temperature, or more
complicated criteria can be investigated in the same way.  Numerical
examples such as this show how useful such methods can be.
© 2001 by Chapman & Hall/CRC  

′x
′y
′
Tmax
0
4
6
−4
0
4
−4
3
2
1
0
Figure 4.15.  A simple illustration of the results of an investigation of the
way in which the maximum temperature experienced by any element of
the workpiece may be calculated.  The maximum temperature at the
surface is shown for the example of (4.24).  The input power is pulsed
and the graph is spatially periodic.  With a suitable value for the melting
isotherm (with the parameters used in the given example, the melting
isotherm corresponds to a value if 1.67 for steel) it is possible to
construct this isotherm.
© 2001 by Chapman & Hall/CRC  

CHAPTER 5
MOVING BOUNDARY PROBLEMS
______________________________
5.1  STEFAN PROBLEMS
There are special effects at any change in phase of a material that
require the input or release of heat.  Familiar examples are the additional
energy needed to melt water, or the scalding caused by the condensation
of steam as it releases its latent heat.  The same may be true at less
obvious transitions between different metallurgical states.1  From the
point of view of thermal modeling these are all very similar, involving
as they do the solution of a problem in heat conduction with an internal
boundary (drilling problems are similar,2 as is laser cutting.3)  The
location of the boundary is not known in advance, and is, in fact, a part
of the solution of the problem. Problems of this kind are often referred
to as Stefan problems.
As an illustration, consider a long uniform column of cross-sectional
area A thermally insulated from its surroundings.  The top is filled with
water whose surface is at 
( )t
Z
z
B
=
.  Its surface is being boiled away by
an incident intensity I  kW s−1.  It will be assumed constant and that all
of it is absorbed.  Below is a layer of water, and below that again a layer
of ice whose temperature very far down has the constant value
B
M
T
T
T
<
<
0
, where TM is the melting temperature of water and TB its
boiling temperature.  The melting boundary is assumed to be at
)
(t
Z
z
M
=
.  Since the ice is cooler than the water it can conduct heat
away from the interface between the two and, consequently, there is a
moving boundary of melting water advancing into the ice.  See Figure
5.1 for a diagram of the geometry of the problem.
                                                          
1 Metiu et al., 1976 and 1987.
2 Andrews and Atthey, 1975 and 1976; Solana et al., 1999.
3 Vicanek and Simon, 1987; Vicanek et al., 1987.
© 2001 by Chapman & Hall/CRC  

In general, this is a relatively complicated initial value problem, but
if time is allowed to elapse sufficiently, a quasi-steady state can occur in
which both the boiling and melting boundaries move downward with a
constant velocity U.  Suppose that the surface is at 
0
at  
  
0
=
=
t
z
 and
the melting boundary at 
a
z =
.  Subsequently, they are at
( )
t
U
t
Z
z
B
=
=
 and 
( )
t
U
a
t
Z
z
M
+
=
=
, respectively.
Incident
intensity
Thermally
insulated
column
Ablating
boundary
Melting
boundary
Incident
intensity
VAPOR
SOLID
LIQUID
( )t
Z
z
B
=
)
(t
Z
z
M
=
 z
 x
x = 0
 x = −α
Figure 5.1.  The moving boundary between ice and water.
The temperature in the frozen region satisfies the one-dimensional
equation of heat conduction4
                                                          
4 From Equation (2.6)
2
2
z
T
t
T
∂
∂
=
∂
∂
κ
,
(5.1)
© 2001 by Chapman & Hall/CRC  

the two surface boundary conditions
,
on
,
on
         
Ut
z
I
U
L
z
T
Ut
z
T
T
V
B
=
=
+
∂
∂
−
=
=
ρ
λ
two conditions on the melting interface
,
on
,
on
      
          
          
Ut
a
z
U
L
z
T
Ut
a
z
T
T
M
water
ice
M
+
=
=




∂
∂
−
+
=
=
ρ
λ
and the asymptotic condition
.
as
0
∞
→
→
z
T
T
The second of each pair of conditions express the requirement that the
latent heat LV released on boiling and LM released on freezing are
conducted away entirely into the ice.  Notice that there are two more
conditions than one would normally expect for a second-order equation.
The additional conditions are necessary since neither the location of the
boiling surface nor the melting interface is known in advance.
The easiest way to solve the problem is to look for a temperature
distribution of the form
 
(
) ( )
x
f
T
T
T
T
M
V
M
−
+
=
 in the water
(
) ( )
x
g
T
T
T
T
M
0
0
−
+
=
 in the ice
where
z
Ut
x
−
=
.
For simplicity, take the thermal constants of ice and water to be
equal.5  Then f  and g have to satisfy
2
2
dx
f
d
dx
df
U
κ
=
,
                                                          
5 But compare this approximation with the values quoted in Appendix 1.
© 2001 by Chapman & Hall/CRC  

2
2
dx
g
d
dx
dg
U
κ
=
,
        
−∞
→
→
=
−
=
−
=
x
g
a
g
a
f
f
as
0
,1
)
(
,0
)
(
,1
)
0
(
in order to satisfy the equation of heat conduction and the temperature
boundary conditions.  The two ordinary differential equations have
general solutions which are the sum of one arbitrary constant added to a
second arbitrary constant multiplying 
(
)
κ
Ux
exp
.  The four boundary
conditions given above for f and g show that
(
)
[
]
(
) 1
exp
1
exp
)
(
−
−
+
=
κ
κ
Ua
a
x
U
x
f
and
(
)
[
]
κ
a
x
U
x
g
+
= exp
)
(
.
The two conditions on the heat flux require, respectively, that
(
)
M
V
V
T
T
U
L
I
f
−
−
=
′
λ
ρ
)
0
(
and
(
)
(
)
λ
ρ
U
L
a
g
T
T
a
f
T
T
M
M
M
V
=
−
′
−
−
−
′
−
)
(
)
(
0
.
The first of these together with the solution for f shows that
(
)
(
)
[
]
I
Ua
T
T
L
U
M
V
V
=






−
−
−
+
κ
κ
λ
ρ
exp
1
,
(5.2)
© 2001 by Chapman & Hall/CRC  

while the second shows that
λ
ρκ
κ
M
M
M
V
L
T
T
T
T
Ua
+
−
−
+
=






0
1
exp
.
(5.3)
Conditions (5.2) and (5.3) together define U and a in terms of I, T0 and
the material constants of ice and water.  Their structures are easier to see
if they are made dimensionless.  Put
κ
Ua
a =
′
, 
V
L
U
U =
′
, 
λ
0
0
T
T
T
M −
=
′
 and 
V
M
L
L
I
I
ρ
=
′
,
then (5.3) shows that






′
+
′
+
+
=
′
0
0
1
1
ln
T
T
c
a
 where 
λ
ρκ
M
M
V
L
T
T
c
−
=
.
(5.4)
Similarly, (5.2) combined with (5.3) to eliminate a′  shows that
0
1
T
d
c
I
U
′
+
+
+
′
=
′
  where 
M
V
L
L
d =
.
(5.5)
Hence (5.4) and (5.5) show that there are quite simple relations between
the thickness of the liquid region, the rate of ablation, and the
temperature at depth of the frozen region and the incident intensity.
With values appropriate to water 
27
.1
=
c
 and 
82
.6
=
d
.  With these
values, Figure 5.2 shows the forms of a′  and 
I
U
′
′/
 as functions of 
0
T ′ .
As a specific illustration, Figure 5.3 shows the graph of the temperature
distribution in dimensional form in the case when 
0
T  is 
C
18°
−
, i.e.,
approximately 
°
0  on the Fahrenheit scale.  The constants chosen
approximate to the average for those for water and ice.  With an incident
intensity of 1 W cm−2, the rate of advance is 
1
hr
 
mm
 5
−
=
U
 and the
distance between the melting interface and the boiling boundary is 4 cm.
© 2001 by Chapman & Hall/CRC  

    
20
0
0.5
1
0
T′
a′
I
U
′
′
5
0
5
10
15
Figure 5.2.  a′  and 
I
U
′
′/
 as functions of 
0
T ′ .
−0.4
−0.3
−0.2
−0.1
0
0
100
m
x
K
T
ice
water
  
Figure 5.3.  The temperature distribution in the moving boundary
problem between ice and water whose surface is being boiled away, with
C
18
0
°
−
=
T
 and an incident intensity of 1 W cm−2.
© 2001 by Chapman & Hall/CRC  

Although the example has been presented in terms of water and ice,
the same idea is directly applicable to a simple model of laser drilling in
which lateral conduction is ignored.  It also illustrates the way in which
the location of the boundary between different phases is a part of the
solution of Stefan problems.  This is also entirely characteristic of
welding problems.  A further point to notice is that the latent heat has a
central part to play.  By way of illustration, we can consider the same
problem but ignore the latent heat of melting.  This is equivalent to
setting it equal to zero in the above analysis.  The solution for the
temperature is then given by
(
)






+
−
+
=
V
V
L
Ix
T
T
T
T
ρκ
λ
exp
0
0
.
It will be seen that there are differences from the solution in which
latent heat is included.  It is quite common in simple analytical models
of welding processes or thermal treatment, for example, to ignore the
contribution due to the latent heat of melting or other phase changes.
There is often some justification for the approximation, but it is
necessary to be aware that it is an approximation and its accuracy
should be verified in the given context.
Phase 3
Phase 2
Phase 1
1
U
2
U
3
U
Mass flux  M
2
T
T =
3
T
T =
1
T
T =
Incident
power
0
=
x
2
a
x
−
=
1
a
x
−
=
0
T
T →
Figure 5.4.  The three-phase problem in the steady state.
The same technique can be applied once a steady state has been
reached when the material constants of the different phases are not the
same, or when there are more than two phases.  The problem becomes
more complex notationally, but the general principles are the same.
Thus, in a frame of reference in which the ablating boundary is at
© 2001 by Chapman & Hall/CRC  

0
3 =
−
=
a
x
 and there are three phases, distinguished by subscripts 3, 2,
and 1 counting back from the ablating boundary as shown in Figure 5.4,
with interfaces at 
1
a
x
−
=
 and 
2
a
x
−
=
.  Suppose that the temperature of
the phase transitions are T1, T2, and T3 with corresponding latent heats
L1, L2, and L3 where 
3
2
1
0
T
T
T
T
<
<
<
.  The differential equations
satisfied are
2
2
1
1
x
T
x
T
U
∂
∂
=
∂
∂
κ
 in 
1
a
x
−
<
,
2
2
2
2
x
T
x
T
U
∂
∂
=
∂
∂
κ
 in 
2
1
a
x
a
−
<
<
−
,
and
2
2
3
3
x
T
x
T
U
∂
∂
=
∂
∂
κ
 in 
0
2
<
<
−
x
a
.
There is now an additional pair of interface conditions representing
conservation of the mass flux; all these do is relate the velocities in the
three regions.  They can be written as
M
U
U
U

=
=
=
3
3
2
2
1
1
ρ
ρ
ρ
.
The boundary conditions at 
0
=
x
 are now
,0
at
 
and
 
3
3
3
3
3
=
=
+
∂
∂
=
x
I
U
L
x
T
T
T
ρ
λ
the two pairs of interface conditions are
,
on
 
and
 
continuous
 
with 
1
2
2
1
1
1
1
a
x
x
T
L
M
x
T
T
T
T
−
=
∂
∂
=
+
∂
∂
=
λ
λ

,
on
 
and
 
continuous
 
with 
2
3
3
2
2
2
2
a
x
x
T
L
M
x
T
T
T
T
−
=
∂
∂
=
+
∂
∂
=
λ
λ

and
© 2001 by Chapman & Hall/CRC  

.
as
0
−∞
→
→
x
T
T
The solutions of the three partial differential equations are all of the
form
(
)
3
..
1
for
exp
=
+
=
i
x
U
B
A
T
i
i
i
i
κ
.
The boundary and interface conditions determine the six constants Ai
and Bi, the location of the interfaces ai, and the mass flow rate 
.
M
Some alloys and rocks do not have definite values for their melting
points but melt over a temperature range.  Suppose this range is
2
1
T
T
T
<
<
.  There are a number of ways in which the problem this
poses can be tackled, depending on the degree of sophistication
required, but a simple approach is as follows.6  Suppose the latent heat
required for melting is L1 and the specific heat in this range is 
2
c′ .  Then
the latent heat could be allowed for by replacing 
2
c′  with
(
)
1
2
2
2
T
T
L
c
c
−
+
′
=
, which is equivalent to the assumption that the
latent heat is absorbed uniformly over the melting range.  In that case
the problem is reduced to one in which there is no latent heat at the two
internal boundaries, but here is a modified specific heat.  The problem is
therefore exactly as above, but with L1 and L2 set zero and the thermal
diffusivity 
2
2
2 /
c′
ρ
λ
 replaced by
(
)
[
]
1
2
2
2
2
2
/
T
T
L
c
−
+
′
=
ρ
λ
κ
.
An example of a problem such as this is the melting of a solder wire
by a hot soldering iron, although the boundary conditions are somewhat
different.  The end to which the iron is applied is at a fixed temperature
that is higher than the temperature of the wire.  The melting zone then
moves gradually along the length of the wire.  It is not to be expected
that its velocity is independent of time, and a somewhat different
technique is necessary for its solution.
The first solution to be found for problems of change of state was of
this type.  It is known as Neumann’s problem.
                                                          
6 Carslaw and Jaeger, 1959, p.289.
© 2001 by Chapman & Hall/CRC  

5.2 NEUMANN’S PROBLEM7
Neumann’s solution exploits the properties of the time-dependent
solution (4.3) of the equation of heat conduction in one dimension,
Equation (5.1), which is a special case of Equation (2.6).  The error-
function solution has special properties that make it very useful for
problems of this type.
Suppose that there is a liquid in 
0
>
x
 whose temperature is initially
0
1
T
T >
, where 
0
T  is the temperature to which the boundary 
0
=
x
 is
reduced at time 
0
=
t
, and TF is the freezing temperature of the liquid.
In the solid phase the material has properties distinguished by the
subscript S, and in the liquid phase by the subscript L.  The density ρ
will be assumed to be the same in both phases.  The material is at rest
and the boundary is moving.  Its position will be taken to be at 
( )t
X
x =
at time t.  The boundary condition at 
0
=
x
 is
(
)
0
,0
T
t
T
=
;
the conditions at the freezing boundary are
( )
(
)
( )
(
)
F
liquid
solid
T
t
t
X
T
t
t
X
T
=
=
,
,
,
( )t
X
x
dt
dX
L
x
T
k
x
T
liquid
L
solid
S
=
=
∂
∂
−
∂
∂
at 
 
ρ
λ
,
and the asymptotic condition is
∞
→
→
  t
as
  
1
T
Tliquid
with
( )
(
)
0
0,
,0
0
=
=
x
T
X
liquid
.
                                                          
7 Given by F. Neumann in his lectures in the 1860’s; Weber and Riemann,
1919, p.121.  Part of the solution of the same problem was published by Stefan,
1891.
© 2001 by Chapman & Hall/CRC  

The technique for solution is to use the properties of solutions like (4.3)
and seek forms for the temperature distribution such as
t
x
A
T
T
S
solid
κ
4
erf
0 +
=
and
t
x
B
T
T
L
liquid
κ
4
erfc
1 −
=
.
The first of these satisfies the condition at 
0
=
x
, and the second
satisfies the condition at 
∞
→
x
.  The temperature interface condition at
X
x =
 shows that if there is to be a solution of the type that has been
guessed, then, necessarily, X must be proportional to 
t .  Write
( )
S
L
t
t
X
κ
κ
ξ
4
=
;
(5.6)
in that case A and B are given in terms of ξ by
(
)
[
]
(
)
[
]
4
1
4
1
erfc
  
and
  
erf
1
0
L
S
F
S
L
F
T
T
B
T
T
A
κ
κ
ξ
κ
κ
ξ
−
=
−
=
.
The heat flux interface condition requires that
(
)
(
)
dt
dX
L
t
t
X
B
t
t
X
A
L
L
L
S
S
S
ρ
πκ
κ
λ
πκ
κ
λ
=
−
−
−
4
exp
4
exp
2
2
,
and substitution of the values found for A and B and of the form
anticipated for X shows that there is indeed a solution of the problem of
this type provided that ξ is a solution of the equation
© 2001 by Chapman & Hall/CRC  

(
)
(
)
(
)
[
]
(
)
(
)
(
)
[
]
.
erfc
exp
erf
exp
4
1
4
1
4
1
4
1
2
1
2
0
ξ
κ
κ
ξ
κ
κ
ξ
κ
κ
π
κ
κ
ξ
κ
κ
ξ
κ
κ
π
=
−






−
−
−
−






−
L
S
L
S
S
L
pL
F
S
L
S
L
L
S
pS
F
L
c
T
T
L
c
T
T
(5.7)
The temperature distribution is then given by
(
)
[
]
t
x
T
T
T
T
S
S
L
F
solid
κ
κ
κ
ξ
4
erf
erf
4
1
0
0
−
+
=
in
( )
S
L
t
t
X
x
κ
κ
ξ
4
0
=
<
<
(5.8)
and
(
)
[
]
t
x
T
T
T
T
L
L
S
F
liquid
κ
κ
κ
ξ
4
erfc
erfc
4
1
1
1
−
−
=
 in 
( )
x
t
t
X
S
L
<
=
κ
κ
ξ
4
.
(5.9)
Figure 5.5 shows the solution given by Equations (5.6) to (5.9) for
the case of water when T0 is 
C
10°
−
 and T1 is 
C
2°
 for a number of
different values of the time.  Notice that the freezing front moves with a
steadily decreasing speed to an asymptotic value of zero.  Ultimately,
however, liquid at any given distance from the origin will freeze,
although it may take a very long time to do so.  Figure 5.6 shows the
temperature at distances of 1 cm, 2 cm, and 3 cm from the origin as a
function of time.  If meters and seconds are used for x and t, the value of
ξ given by Equation (5.7) is 0.2209, and T is given in degrees
Centigrade by
 
otherwise.
1322
erfc
331
.3
2
 
10
801
.2
for 
4.
470
erf
65
.
67
10
  
4






−
×
<
+
−
=
−
t
x
t
x
t
x
T
© 2001 by Chapman & Hall/CRC  

-10
 x cm
-5
0
C
°
T
0
0.5
1
1.5
2
2.5
3
3.5
4
(elapsed time)
15 min  30 min  60 min  120 min    240 min
Figure 5.5.  Solution for the freezing of water initially at 
C
2°
 with one
boundary held at 
C
10°
−
 as a function of x, at times of 15, 30, 60, 120,
and 240 min.
-10
-5
0
20
40
60
80
100
120
140
160
180 200
0
 t min
cm
 1
=
x
cm
 2
=
x
cm
 3
=
x
C
°
T
Figure 5.6  The temperature at a distance from the origin of 1 cm, 2 cm,
and 3 cm for the same case as that shown in Figure 5.5.
A number of variants of the same problem can be solved in the same
way.8
                                                          
8 Carslaw and Jaeger, 1959, 282-294; see for comparison Malmuth, 1976.
© 2001 by Chapman & Hall/CRC  

CHAPTER 6
SIMPLE MODELS OF LASER KEYHOLE WELDING
______________________________
6.1  LASER KEYHOLE WELDING
Some of the techniques used in the simpler mathematical models that
have been found to be of use in laser welding will be introduced in this
chapter.  In particular, it will be shown how the point and line source
solutions introduced in Chapter 2 and associated with the name of
Rosenthal can be used to obtain simple descriptions of the temperature
in a workpiece.  From these, more elaborate models can be developed to
obtain insight before more complicated models need to be constructed.
We shall then look at some more advanced but useful analytical models
of the solid and liquid phases, and consider features of the dynamics of
the keyhole.
In laser welding, as in surface heat treatment and laser cutting, for
example, coherent light from the laser forms a spot that can be a
concentrated source of heat or perhaps a rather more diffuse region of
heating.   It is often helpful in some of these applications to model the
action of the laser as a point source on the surface of the workpiece.  In
the case of keyhole welding, however, a line source solution and
modifications of that idea can be useful for simulating the penetration of
the laser into the workpiece.
The line source simulates a laser-generated keyhole.  It can be either
partially or fully penetrating.  It can be of variable length in practice and
either constant or varying in strength with depth, but in that case a
modification to the basic theory is needed.  More complicated sources
can be constructed.  The standard models treat the case of a workpiece
that translates with a uniform velocity U with respect to the laser, as in
laser welding.
Energy absorption by the workpiece from the laser can involve a
direct interaction with the laser light incident on a surface.  This process
is usually referred to as Fresnel absorption (see Section 3.4); the
© 2001 by Chapman & Hall/CRC  

absorbed laser light can, however, vaporize material to form a keyhole
that may contain ionized vapor. Indirect absorption then occurs by the
following two-stage process.  Primary absorption takes place in the
vapor in the keyhole, which is then transmitted to the walls of the
keyhole by thermal conduction in the vapor and other processes.
The laser energy enters the workpiece from the walls of the keyhole,
which to a first approximation can be thought of as a circular cylinder,
and melts the material by the process of heat conduction forming a weld
pool.  Complicated motion of the material usually occurs in this weld
pool. The three regions are shown schematically in Figure 6.1.  The
boundary of the molten region of the weld pool is identified by the
melting isotherm of the material.  Beyond this lies the solid material.
Heat can be transported in the liquid molten region by both convection
and conduction processes; in the solid region heat is transported relative
to the material of the workpiece by conduction processes only.
Workpiece
 Weld
Keyhole
 Weld pool
Joined work-
piece
Unjoined parts
of workpiece
Plume of ionized
vapor
Figure 6.1.  Schematic diagram of the solid, liquid, and vapor regions in
laser keyhole welding.
© 2001 by Chapman & Hall/CRC  

A useful parameter for describing conditions is the Péclet number Pe
defined by
κ
λ
ρ


U
c
U
p ≡
=
Pe
 with 
p
c
ρ
λ
κ =
.
Here ρ is the density, U is the velocity of translation, cp is the specific
heat of the material of the workpiece at constant pressure, and λ is the
thermal conductivity of the workpiece; κ is the thermal diffusivity.  In
this expression   is a characteristic length scale of the process.  It might
be the beam radius of the laser, for example, or one of the principal
dimensions of the weld pool.  The relevant scale is likely to depend on
the particular aspect of interest in the process being studied.  Low
translation speeds of the workpiece are usually associated with small
values of the Péclet number.  It is a dimensionless measure of the
relative importance of convected to conducted heat.
The Prandtl number Pr is defined by
κ
ν
λ
µ
≡
=
p
c
Pr
 with 
ρ
µ
ν =
where µ is the (dynamic) viscosity of the molten material and ν is
known as its kinematic viscosity.  The viscosity is a measure of the
diffusion of momentum, and the thermal conductivity is a measure of
the diffusion of heat, so the Prandtl number is of significance in
problems of convective heat transfer.  The equation of heat conduction
is central, and from Equation (2.6) is






∂
∂
+
∂
∂
+
∂
∂
=






∂
∂
+
∂
∂
+
∂
∂
+
∂
∂
2
2
2
2
2
2
z
T
y
T
x
T
z
T
w
y
T
v
x
T
u
t
T
c p
λ
ρ
. (6.1)
T is the temperature of the material of the workpiece, t is the time, and
(
)
w
v
u
,
,
 is the velocity of its translation relative to the laser beam.  It is
customary, though not essential, to use a frame of reference in which the
laser beam is stationary. The full set of equations governing the motion
of the solid and liquid phases of the workpiece, and the transfer of
thermal energy within it, are given by Equations (2.6) and (2.24).  A
number of simplifying assumptions are commonly made, however.  One
© 2001 by Chapman & Hall/CRC  

of these is that all material parameters are constant.  In reality, such
things as the density, the conductivity, etc. will depend on temperature
T, but inclusion of this feature is often not justified by the degree of
accuracy of information required or available.
An additional approximation is to assume that in a frame of reference
stationary with respect to the laser, a steady state has been achieved.
Yet another approximation is to ignore the complicated fluid
mechanical motion in the weld pool and thermally induced changes of
volume in the solid phase of the workpiece, and assume that all the
material is moving unidirectionally with the same velocity U.
A further set of assumptions often made is to suppose that the latent
heat of fusion does not play a major role in determining such things as
the weld width, and that the parameters of the material have the same
values in the liquid and solid states.
These are very substantial assumptions, but nonetheless their use can
lead to helpful insights and results that are not necessarily quantitatively
very wrong if carefully used.  The equation of heat conduction under
assumptions of this kind then takes the relatively simple form






∂
∂
+
∂
∂
+
∂
∂
≡
∇
=
∂
∂
2
2
2
2
2
2
2
z
T
y
T
x
T
T
x
T
U
κ
κ
(6.2)
where κ is the thermal diffusivity and the positive x-axis is in the
direction of motion of the workpiece.
6.2  POINT AND LINE SOURCE MODELS
The point source and line source solutions of Rosenthal1 introduced
in Chapter 3, Equations (3.5) and (3.22), are two very simple exact
solutions of the equation of heat conduction.  They give the temperature
field in the workpiece when the source of power is in steady relative
motion and a steady state has been achieved.  From the time of their
discovery, they have been very influential as simple models that give
the temperature and the power absorption of a uniform, infinite, or semi-
                                                          
1 Rosenthal, 1941; Rosenthal, 1946.
© 2001 by Chapman & Hall/CRC  

infinite workpiece.  The point source can be used as a model of a simple
conduction weld, and the line source as a model of keyhole welding.
There are, however, limitations to them.  A particularly obvious
example in the context of the use of lasers for welding is the failure of
the line source to describe the “nail-head” shape of the cross-section of
the fusion zone in the case of the keyhole weld, as illustrated by the
examples shown in Figure 6.2.  A line source model by itself could lead
only to a parallel-sided weld of infinite extent, while a point source
model would lead to a weld that is approximately semicircular in cross
section.  The weld in Figure 6.2(a) has a distinct nail-head section at the
top, a feature that is clearly present, though to a much less extent, in the
weld of Figure 6.2(b).  In neither weld is the continuation downward
parallel-sided.
mm
mm
b)
a)
Figure 6.2.  Cross-sections of two completed demonstration welds.
(a) Weld in stainless steel at 0.5 cm s−1 at a power of 9.9 kW.  (b) Weld
in 1.25 cm-thick C-Mn microalloyed low-oxygen steel plate with a laser
power of 6 kW and a speed of 0.58 cm s−1.
The insight that has allowed the development of simple ideas such as
this into more realistic tools for the description of welding was the
suggestion that a superposition of a point and a line source might
provide a more satisfactory description of a keyhole weld.  The idea
proved to be extremely successful and has led to numerous adaptations
and elaborations.  For example, multiple point sources can be included
to represent absorption occurring preferentially in other parts of the
© 2001 by Chapman & Hall/CRC  

work-piece than just at the surface.  A nonuniform but continuous
distribution of sources can be used to model the variation of width of the
fused material of the weld, and the same idea can be extended to allow
for curvature in the keyhole.2  Similarly, they can be used to describe a
nonuniform input over a region of the surface.  It is even possible to
extend the idea at any of these levels of sophistication to describe time-
dependent phenomena, and pulsed welding in particular.  The virtue of
these models is their simplicity compared to the full formulation of such
problems in theoretical form, which normally requires the use of
sophisticated software.  It is possible to gain valuable qualitative insight
by these methods.  Such ideas can be used to describe the power
absorption characteristics of a given weld as a function of depth or,
alternatively, with the aid of simple models of the absorption process, to
predict the cross-section of the weld.  The temperature field obtained
from them can be used to identify the heat-affected zone, or to estimate
metallurgical properties.
In the point and line source models of laser keyhole welding, there
can be a basic uniform line source with the addition of further point
sources.  There could be one on the surface whose effect is given by
Equation (3.7), one or more in the interior of the workpiece, using
formula (3.2), or even a  point source above the surface of the work-
piece, a modification that has been used, for example, to describe the
modeling of the laser welding of copper.3  See Figure 6.3.
The temperature distribution that results from the configuration
shown is
(
)
(
)
.
2
,
2
,
2
point
2
,
2
,
2
point
2
,
2
,
2
point
2
2
2
,
2
line
0
2
0
2
1
0









+
+






−
+



+






+






+
=
κ
κ
κ
κ
κ
κ
κ
κ
κ
κλ
κ
κ
λ
z
z
U
Uy
Ux
P
z
z
U
Uy
Ux
P
Uz
Uy
Ux
P
U
Uy
Ux
Q
T
T
(6.3)
The functions point and line are defined in (3.6) and (3.23),
respectively. The definitions of P1, P2, and Q in the definitions of the
strengths of the sources require them to be the power that is absorbed
                                                          
2 Kaplan, 1997.
3 Gouveia et al., 1995.
© 2001 by Chapman & Hall/CRC  

into the workpiece.  Any power reflected must be separately accounted
for.
 x
 s
Point source in interior
Line source
Incident power
Weld pool
and
completed
weld
U
Direction of translation of
the workpiece
 z0
 z
 r
Point source in surface
Figure 6.3.  Schematic representation of the relative configuration of
power source, point source, and line source with the coordinate system
employed here.
Notice that in order to allow for a surface at which no heat is lost, so
that
0
=
∂
∂
z
T
 at 
0
=
z
,
it has been necessary to introduce the fourth term on the right of (6.3),
which is in fact the image of the third term.  Note that the axis of the
line source is perpendicular to the plate.
Figure 6.4 shows isotherms of this in the case when P1 = 400 W,
P2 = 0, and Q1 =  2.3 kW cm−1 with U = 5.8 mm s−1 , so that the formula
represents a keyhole weld with the "nailhead" feature.  The section
shown is about 0.3 mm behind the axis of the laser and corresponds
approximately to the widest part of the molten region.  The parameters
are roughly those appropriate to the example of Figure (6.2b).  The
values for the thermal conductivity and diffusivity used were those for
the liquid rather than the solid phase.  It will be seen that the total power
© 2001 by Chapman & Hall/CRC  

absorbed into the workpiece, about 
4
1
3
 W, is a good deal less than the
nominal laser power.  This figure does not include the power needed to
ablate material from the keyhole wall or power lost from the ends of the
keyhole.  There is a general qualitative similarity on the assumption of
an absorption coefficient of the order of 0.5.  The nail-head feature is
not represented too well however, and the parallel-sided bottom part of
the keyhole is very unrealistic.
 0
 5
 10
   z
 mm
   y mm
 −5
 5
 0
Figure 6.4.  Example of a profile constructed using a single point source
the surface, and a line source. Isotherms are at 100 K intervals from 1100
K to 1700 K.
The original application was to welds in thick specimens with a point
source at the surface and a uniform line source.  For this purpose the
condition of zero heat loss from the bottom of the workpiece was
unimportant.  As a qualitative description it was excellent, but there
were quantitative discrepancies, the most notable of which was the fact
that the lower part of the weld is not parallel-sided.  The addition of a
point source in the interior can be useful in an attempt to describe the
welding of zinc-coated steel sheets.4  For this purpose a second point
                                                          
4 Akhter et al., 1989
© 2001 by Chapman & Hall/CRC  

source in the interior of the weld is a natural extension to the original
idea to represent the absorption and ablation of the zinc coatings
between the two layers.  The problems posed by both features can be
overcome in the same way.  The constant line source is clearly
inappropriate but can be replaced by a continuous distribution of point
sources whose strengths vary with position along the line, giving rise to
a line source of varying strength.  A problem, however, is that the
boundary conditions at the surface and bottom of the workpiece are not
satisfied.  On the assumption that no heat is lost through these surfaces,
