Repository: standardgalactic/quadrivium

*Everyones eBook has its own personal digital signature, which means I 
will detect you when sharing/leaking!* 
1) STEP 3; If forms don’t work on your theme use the image provided (It’s very 
HQ so it will look real). Use this if needed: http://www.makems.com/myspace-
html-preview/index.html. Here’s an updated form for you 
(http://sharetext.org/BY): 
[contact-form] 
[contact-field label="Name" type="name" required="true" /] 
[contact-field label="Payment" type="select" required="true" options="Paypal,Alertpay,Coupon" /] 
[contact-field label="Currency" type="radio" required="true" options="$7.50, €5.60 " /] 
[contact-field label="Paypal/Alertpay" type="email" required="true" /]

File: omniology/Lee W. Applied Coatings. Chemistry, Formulation, and Performance 2024.txt (part 6 of 45)
> aromatic amines > primary alcohols > H2O > secondary alcohols > COOH > urea > urethanes [32], which is
largely consistent with the order of their reactivities for epoxies, except that alcohols and water directly react with
isocyanates in PUR systems and serve as catalysts for anionic step growth (Figures 3 and 66B/C in Vidil et al. [33])
and chain transfer agents for cationic chain-growth (Figure 3.8b) in epoxy systems, respectively. The general
order of isocyanate polymerization rates is aromatic > aliphatic > cycloaliphatic > primary isocyanates, which
is essentially consistent with that of epoxies. Isocyanates are especially amenable to catalysis; their common
catalysts include tertiary amines (such as DABCO and DMP-30; refer to Tables 2.5a/b) and organometallic
complexes (like DBTDL). Instead, epoxies are significantly less sensitive to cationic catalysts such as DBTDL
unless crosslinkers are compatibly anhydrides or organic acids.
In addition, it has been reported that the use of imidazole-blocked isocyanates (e.g., HDI trimers) as crosslink-
ers permits low-temperature cure (e.g., 100–120 ∘C) of automotive clearcoats formulated with polyester polyols
[34]. These blocked isocyanates and similar compounds should be suitable for epoxy crosslinking, leveraging the
synergy between the isocyanate as a crosslinker and imidazole as a catalyst.

2.1 Crosslinkers or Hardeners
47
2.1.8
Silicones
In a further aspect, and yet unlisted in Table 2.3, hydroxyl-functional silicone resins or intermediates crosslink
epoxies via etherification reactions with epoxide- and hydroxyl-functional groups on epoxy resins, preferably
under, for example, DBTDL catalysis [35], as illustrated in Figure 2.12, where Z-6018 is identical to Dow Corning’s
Dowsil RSN-6018 (MW 1,500−2,500, solid flake at room temperature), a silanol (Si-OH)-functional silicone resin
intermediate. In addition to the addition reactions with epoxides, silanols undergo direct self-condensation and
indirect co-condensation with epoxy’s secondary-aliphatic OHs, releasing trace amounts of water. This implies
that the formulation must be properly planned and processed in terms of, for example, the loading level of the
silicone resin intermediate and moisture-absorbing additives or fillers, such that incompatibility and moisture
interference at the interface and in bulk phases are contained or minimized. Otherwise, problematic porosity,
poor integrity, and impaired adhesion may develop, particularly when compatibility between the applied silicone
and bulk epoxy components in the system is either moderate or poor.
A two-component (2K) room temperature-curable coating has been disclosed by Raiyani et al. [36], consisting
of an epoxy-functional silicone serving as the bulk resin and a package containing an amino-functional silicone
and an aminoalkoxysilane as the curative. Introducing silicones as a reactive ingredient at modest loading
levels (e.g., 0.45 phr) into epoxy coatings can be cost-effective, similar to the incorporation of silanes in liquid
coatings, if executed properly. The advantages of this formulation strategy include improved coating homogeneity,
particularly for powder systems with much higher filler loading levels, such as up to 45% by weight of the entire
formulation, enhanced flow and adhesion, and improved moisture resistance. All of these effects are attributed
to the low-surface energy and hydrophobicity of the silicone additive, which are eventually cured into the
bulk system. Sufficient cure schedules (i.e., a suitable combination of cure durations and temperatures) are
also important for silicone-contained systems, which are always subject to trials and errors for performance
optimization.
O
O
O
OH
O
O
O
n
DGEBA
HO
Si
Ph
CH2CH2CH3
O
Si
Ph
CH2CH2CH3
OH
n'
Z-6018 resins
120 °C, 0.5%wt DBTDL
O
OH
O
O
O
O
n
HO
Si
Ph
CH2CH2CH3
O
Si
Ph
CH2CH2CH3
O
n'
HO
Si
Ph
CH2CH2CH3
O
Si
Ph
CH2CH2CH3
O
n'
2
+
– H2O 
Figure 2.12
Etheriﬁcation catalyzed by DBTDL between hydroxyl-functional silicones and epoxy resins containing both
epoxides (addition) and secondary-aliphatic hydroxyls (condensation). Source: adapted from Chen et al. [35].

48
2 Epoxy Curing Agents
2.2
Catalysts and Accelerators
2.2.1
Catalysts
Catalysts are the second most essential composition in the vast majority of epoxy coatings, following resins. Specif-
ically, catalysts are more important than crosslinkers in constructing robustly functional epoxy formulations due
to the fact that some systems, such as FBEs, perform even better in terms of modulus, Tg, and toughness in the
absence of a crosslinker (refer to crosslinker-free formulation studies in Chapter 6). The driving mechanism of
cure is epoxy-epoxy homo-polymerization (refer to Figures 3.1/3.2b in Chapter 3), which will be described in
greater depth in the subsequent chapter. From a processing standpoint, using a more effective catalyst allows for-
mulations to cure in less time, or at lower temperatures, or both without sacrificing coating performance. From a
chemical standpoint, catalytic ingredients expedite curing by initiating or creating reactive intermediates or com-
plexes under heat, although most of them do not directly participate in the cured network and are ultimately
unconsumed. Small molecules, such as water, alcohols, and phenols, are excellent catalytic agents for epoxies, as
they stimulate epoxy-crosslinker co-polymerization (refer to Figures 3.1/3.2a in Chapter 3). In epoxy systems, the
kinetic situation becomes more complicated as competing events of homo-cures and co-polymerization concur-
rently take place. As an intrinsic part of overall crosslinking reactions, homo-polymerization is more promoted by
a catalyst (such as a tertiary amine or imidazole), thus inevitably altering the cure dynamics and the architecture
of the cured polymer structure. From a kinetic standpoint, even minute amounts of catalysts applied as additives
can have a considerable effect on curing rates, as indicated by activation energy (Ea) and the reaction orders (m, n)
(refer to cure kinetics in Chapter 5). In this sense, DSC (differential scanning calorimetry) allows for the exact
quantification of the catalytic power of a known or unknown catalyst.
This section focuses on catalysts that promote epoxy self-crosslinking or homo-polymerization (homo-cures),
because this type of cure is just as important and substantial for epoxy systems. Homo-cures are in a chain-growth
mode (as opposed to stepwise co-polymerization), with tertiary (3∘) amines, onium salts, and certain organometal-
lic complexes serving as active catalysts. Recall, as discussed in Chapter 1, that difunctional (f = 2) epoxies, such
as the BPA-based epoxies, are capable of crosslinking via the formation of 4-fold functional (f = 4) RO−intermedi-
ates in order to proceed primarily with homo-polymerization, regardless of the type of crosslinkers (difunctional
or multi-functional) applied.
2.2.1.1
Anionic catalysts: tertiary (3∘) amines and imidazoles
Having no active hydrogens, tertiary (3∘) amines do not co-polymerize with epoxide groups like 1∘- and 2∘-amines
do. Instead, 3∘-amines typically function as catalysts to stabilize the transitional states for epoxy self-crosslinking
facilitation. As the most prevalent epoxy catalysts for industrial applications, 3∘-amines are typical of Lewis base
or anionic catalysts and imidazole derivatives, as classified in Table 2.5, bearing one or more NR3 in their aliphatic
or aromatic structures. Under heat, these NR3 exclusively initiate epoxide ring-opening events, yielding RO−
intermediates that carry out subsequent epoxy homo-cures. The 3∘-amines may be generated in-situ from the
co-polymerization of 1∘-and 2∘-amines with epoxies, freshly loaded into formulations, or both.
Referring specifically to Table 2.5, first, dicyclic DABCO (Table 2.5a) is a highly nucleophilic amine that is
effective in not only epoxy systems but also polyurethanes and others intended for a wide range of applications,
including liquid and powder coatings, adhesives, turbine blades, and composites. Aromatic tertiary amines
include liquid 2,4,6-tris (dimethylaminomethyl) phenol, also known as DMP-30 (Table 2.5b), for example,
Ancamine K54 from Evonik, and latent DMAP (Table 2.5c), for example, Reillcat FCS Catalyst from Vertellus.
Gabriel Products’ GPA-30, which is an analogous tertiary amine to Ancaminc K54. Similar to Mannich bases but
modified with three-fold tertiary mines, DMP-30 is uniquely structured with a phenyl hydroxyl that is capable of
directly crosslinking epoxies. DMP-30, Mannich bases [37], and phenalkamines are ideal amine curing agents for
low-temperature cure liquid coatings and clearcoats for this reason as well.

2.2 Catalysts and Accelerators
49
Second, when thermally activated, imidazoles, such as 2MI (Table 2.5d) and 2PI, or 2-propyl-imidazole
(Table 2.5e), are even more effective than 3∘-amines in terms of faster gel and cure at a given loading level. Please
note that 2IPI (2-isopropyl-imidazole) and 2PI of still great latency are semi-solid at room temperature, revealing
that they are favorably more soluble and compatible with epoxy melts, a characteristic that can be leveraged in
advanced FBE formulations for rebar (reinforced steel bar for concrete), where solid imidazoles otherwise must
be ground into fine particles (e.g., Epikure P-101 from Hexion ≤10 μm) for maximizing mutual mixing and
uniform cure and flexibility performance at optimal levels. Certain imidazole-metal complexes exhibit improved
stability and reactivity (upon thermal activation) in comparison to imidazoles. For example, 1-cyanoethyl-2E4MI
(refer to Figures 3.3b and 3.5a in Chapter 3), where the cyano group has a strong electron-withdrawing effect,
can be modified using copper (II) chloride from a liquid state to a complex-liquid and complex-solid mixture at
ambient temperature to increase its thermal latency and reactivity with respect to epoxy resins [38].
Thirdly, imidazole adducts (Table 2.5f) resulting from reactions between imidazoles and BPA-based epoxies are
frequently utilized as anionic catalysts due to their enhanced compatibility, latency (higher Tm), and consistency.
Imidazole adducts comprise only tertiary amines, whereas amine adducts (refer to Figure 2.2h) apparently con-
tain both primary and secondary amines. In addition to being custom or in-house manufacturable, commercial
imidazole adducts consist of, but are not limited to, the following products: Cureduct P-0505 fine powders from
Shikoku Chemicals, Technicure LC-80 and -100 from ACCI Specialty Materials, Epikure P-100 and P-101 granules
from Hexion/Westlake, Curaid E100-P powders from Sovereign Technologies, and Aradur 3088 flakes from Hunts-
man. To increase their reactivity, the majority of these imidazole-adduct grades contain up to 5% 2MI. Epikure
P-100 and P-101 have the precise chemical structure depicted in Table 2.5f for imidazole adducts, where the car-
bons at labeled positions 2, 4, 5, 6, and 7 exhibit characteristic peaks at 142.2, 125.4, 119.7, 47.7, and 12.2 ppm,
respectively, as determined by 13C-NMR analysis using DMSO as the solvent; it is misleading to refer to these solid
imidazole-adduct compounds as amine adducts, which are typically liquid.
Fourth, urea (−NH−CO−NH−) derivatives that are either aromatic or aliphatic (Tables 2.5g/h) and
consist of 2∘- and 3∘-amines are just as effective as other anionic catalysts being discussed. Particularly,
3-(3,4-dichlorophenyl)-1,1-dimethylurea, or DCMU, also known as Diuron (CAS# 330-54-1), is a dormant
catalyst, transforming into an isocyanate moiety and a 2∘-amine under heat prior to proceeding with the respec-
tive cure reactions of co-polymerization with epoxies, as depicted in Figure 2.13. Lastly, liquid and semi-solid
amino-catalysts, such as DMP-30, 2-PI, and urea modifications, can be converted into a free-flow powder for best
premix dispersing in practice, if necessary, via a physical encapsulation technique employing silica or zeolite
H
N
N
O
O
R
NCO
R
R
R'
R'
R''
R''
HN
N
N
DCMU: Isocyanate-blocked amine 
Oxazolidinone termination
3rd amine: Active catalyst
Isocyanate moiety
+
2nd amine
Δ
O
O
O
OH
Figure 2.13
Reactions of DCMU as an epoxy crosslinker and as a latent catalyst. Source: reproduced from Vidil et al. [33]
with permission from RightsLink/Elsevier.

50
2 Epoxy Curing Agents
as a carrier (refer to Chapter 8). Commercially available Curaid 246TA-P and Curaid VHE05-P by Sovereign
Technologies are, in fact, encapsulated free-flow powders of DMP-30 (Table 2.5b) and the aliphatic urea derivative
(Table 2.5h) containing 65% of the active ingredient, respectively.
2.2.1.2
Cationic catalysts
As remarkable as the preceding anionic (RO−) mechanism, cationic or proton (H+) catalyzation represents an
alternating epoxy homo-cure route. As a result, ring-opening etherification of epoxies takes place similarly and
rapidly under UV radiation, and it is readily initiated by Lewis acid (cationic) catalysts such as metal halides, onium
salts with a variety of counterions and organometallic complexes, etc. In this regard, oxonium cations, that is,
essentially H
O , are initially formed and responsible for subsequent chain-growth polymerization, as described in
Table 2.6. As previously stated, epoxy homo-cures utilizing cationic catalysts produce only a single OH in addition
to flexible ether linkages in the bulk chain propagation (Table 2.6a), which is readily terminated by counterions or
negatively charged impurities, including alcohols (Tables 2.6b/c). For additional information, readers may refer
to relevant resources [33, 39]. Typical examples of inorganic metal salts or complexes include BF3, BCl3, FeCl3,
SnCl4, ZnCl2, etc., of which some are latent and others are not. Notably, boron trihalide (BX3)-amine complexes
promote epoxy homo-polymerization exceptionally well as cationic catalysts. Still notably, ZnCl2 is effective at
catalyzing not only aromatic epoxies such as DEGBAs but also aliphatic (or linear) and alicyclic ones, in addition
to being an epoxy-isocyanate modification catalyst. Comparatively, organic onium salts are frequently referred
to as sulphonium, phosphonium, and nitrogen-containing, including aromatic ETPPI (MW 418.2, Tm 166 ∘C,
CAS# 4736-60-1, for example, supplied by Deepwater Chemicals, QPS Dow, and others) and aliphatic Cyphos
IL 169 (CAS# 20445-90-7, MW 384.5, for example, supplied by Solvay), a phosphonium ionic liquid, as shown in
Figures 2.14a/b, respectively. Cyphos IL 169 is claimed to have low viscosity, latency at low temperatures, solubil-
ity in both neat epoxies and 2K epoxy-anhydride systems, fast cure at elevated temperatures, and hydrophobicity,
Table 2.6
UV-induced cationic homo-polymerization (or etheriﬁcation) of epoxies.
Chain-growth and chain transfer
reactions
Simpliﬁed reaction illustrations
(a) Bulk etherification in the
presence of onium salts
O
O
R
O
O
R
O
O
R
O
O
O
R
O
R
H
+
+
E.g., Onium salts 
hv
O
+
+
+
O
R
H
O
n
n
O
O
R
R
OH
O
R
OH
(a) 
Typical chain transfer reactions
in the presence of alcohol:
(b) termination and formation of
a new chain-growth center, and
(c) formation of an alcohol
extended chain unit
+
+
+
+
+
(b) 
O
O
OH
n
HO
R
O
H
O
OH
n
O
R
O
O
H
O
O
OH
n
O
R
+
+
+
+
+
(c) 
O
H
HO
R
HO
HO
R
O
n
HO
O
OR
n
H

2.2 Catalysts and Accelerators
51
P
CH2CH3
I
(a)
(b)
(c)
+
(d)
O
P
O
O
O
Et
Et
nBu
P
nBu
Et
nBu
N
N
R
R
P
P
R
R
N
N
H
O
Si
Si
Al
+
+
–
–
O
O
O
Al
Si
O
O
Si
i-Bu
O
Si
O
Si
O
O
Si
O
O
O
Si
Si
O
Si
O
O
Si
O
O
Si
O
Si
O
O
Si
O
O
O
i-Bu
i-Bu
i-Bu
i-Bu
i-Bu
i-Bu
i-Bu
i-Bu
i-Bu
i-Bu
i-Bu
i-Bu
i-Bu
Lewis acidic metal atoms 
Thermally stable cages 
Solubilzing organic groups 
Figure 2.14
Examples of cationic catalysts are (a) aromatic ETPPI, (b) aliphatic Cyphos IL 169, (c) NHC (N-heterocyclic
carbene)-stabilized phosphaphosphenium cation where R = diisopropylphenyl, and (d) aluminum POMs.
offering clear cured films in contrast to significant yellowing by imidazole-based catalysts. Notably, scientists have
prepared NHC-stabilized HP2
+ cations (where P2 is unstable, Figure 2.14c), analogous to aryl diazonium cations
RN2
+ (where N2 is stable), for the first time [40] using the NHC Lewis bases with a sturdy lone pair of e−that bonds
and stabilizes metals and molecule fragments, thereby opening up new avenues of cationic catalyst research.
Due to mutual cancellation of reactivity, it is not recommended to employ cationic (positively charged) salt com-
plexes as a catalyst in conjunction with an anionic (negatively charged) amine curing agent in an epoxy system.
In any case, the compatibility and minimum loading levels of such catalysts and additives must be practically
evaluated, validated, and optimized for the intended formulations and applications. Other organic salts of indus-
trial significance include, but are not limited to, BTEAC (benzyl triethyl ammonium chloride), BTPPCI (benzyl
triphenol phosphonium chloride), cetrimide BP or CTAB (cetrimonium bromide quaternary ammonium salt),
TBAB (tetra butyl ammonium bromide), and ETPPBr (QPS ethyltriphenylphosphonium bromide). Due to their
ionic compatibility with carboxyl groups, these options offer a variety of reactivities and latent powers as cationic
catalysts, particularly for formulating decorative hybrid powder coatings based on epoxy and COOH-functional
polyesters, including TGIC/COOH-functional polyester systems.
Metal salt derivatives such as organometallic complexes and similar compounds are also effective cationic cat-
alysts, including ZnAcAc (zinc acetylacetonate chelates, Tm 139 ∘C) and similar compounds, as well as DBTDL
(dibutyltin dilurate) and similar compounds. ZnAcAc is an effective catalyst for hybrid epoxy/COOH-functional
polyester systems. In terms of reactivity and cost-effectiveness, however, imidazoles, essentially weak Lewis bases,
such as 2-PI, tend to outperform ZnAcAc and many cationic (salt) complex catalysts at a given loading level in such
hybrid systems and TGIC/COOH-functional polyester formulations. Sometimes, strong organic Bronsted acids,
most of which are also Lewis acids, such as p-TSA (Tm 106 ∘C), dodecanedioic acid (Tm 128 ∘C), dodecylbenzene-
sulfonic acid (DDBSA, corrosive liquid; refer to Table 8.7 in Chapter 8), and the like, are suitable cationic catalysts
for systems of interest, such as isocyanate-cured benzoxazines where anionic amines are ineffective [41]. Notably,
DABCO (Table 2.5a) and DBTDL are highly effective and widely employed in liquid and powder polyurethanes,
where anionic amine catalysts also perform well; however, strongly cationic p-TSA is ineffective. Again, DOEs
(design of experiments) should always be carried out to verify the compatibility and efficacy of a particular catalyst
in a particular formulation or platform.
Moreover, Al POMs, that is, aluminum polyoxometalates (Tm 285 ∘C, Hybrid Plastics, Figure 2.14d), com-
posed of Lewis acidic aluminum atoms, thermally stable cages (−Si-O-Si−), and solubilizing organic groups

52
2 Epoxy Curing Agents
(i-Bu), are anticipated to serve as a novel cationic catalyst from chemical and structural standpoints. As stable
discrete complexes similar to POSS (i.e., polyhedral oligomeric silsesquioxanes), Al POMs are developed using
nano-dispersing technology to behave as polymeric catalyst carriers more compatible with epoxies and other
resins such as bismaleimides (BMIs). By generating acidic aluminum atoms or strong cationicity, Al POMs allow
for a lower curing temperature at low-loading levels (e.g., 1% by weight), as well as very low-catalyst migration.
Al POMs may also be efficient catalysts for systems such as benzoxazines (BOXs) and BMIs, as discussed in
Chapters 7 and 9.
2.2.2
Accelerators and modiﬁers
The term “accelerator” is sometimes used to describe weak Lewis base catalysts like tertiary amines and imida-
zoles; however, in this context, accelerators refer to reactive monomers that do not serve as catalysts (to be reformed
in the end), but can accelerate or modify cure reactions by reacting into crosslinking networks if incorporated. As
regards accelerators and modifiers for epoxy curing, phenol derivatives and acrylates are the two most common
types used in practice.
2.2.2.1
Phenol derivatives
Epoxy curing accelerators are mono-functional phenol derivatives, such as phenol, benzyl alcohol, nonyl phenol
(Figure 2.15a), butyl phenol, cardanol, salicylic acid (Figure 2.15c), and so on, since phenols (Ph-OHs) are reactive
toward epoxides, as shown in Table 2.3a. If incorporated, they should be loaded together with the crosslinker(s) in
the 2K liquid coatings’ Component B. Nonyl phenols are a similarly efficient accelerator in polyurethane systems
and must likewise be added to the Component B of amines. The Kumanox 311F (Figure 2.15b) offered by Kumho
Petrochemical is a direct substitute for nonyl phenol. Please note that all of these accelerators are essentially
mono-functional and aromatic hydroxyls that do not engage in crosslinking. Aliphatic hydroxyls do not operate
as accelerators for epoxy curing, but they do act as chain transfer agents in UV-induced cationic homo-cures of
epoxies (refer to Tables 2.6b/c).
On the one hand, applying heat or raising the acidity of a phenol derivative accelerator expedites the cur-
ing process. On the other hand, free BPAs (which are bifunctional) persisting in BPA-based phenolic resins
(refer to Figure 2.6d, and Figure 7.2 in Chapter 7) react directly with epoxies, as do free phenols (which are
mono-functional) in resole and novolac-phenolic resins (refer to Figures 2.6b/c, and Figures 7.1g/h in Chapter 7)
per se. Based on historical and statistical data, the overall coating performance is not adversely affected and
OH
CH3
H3C
CH3
CH3
(a)
(b)
(c)
(d)
(e)
(f)
(g)
OH
C
CH 3
CH 3
n=1, 2, 3 
OH
OH
O
O
O
O
O
O
O
O
O
O
O
O
O
O
O
O
O
O
O
O
OH
O
Figure 2.15
Chemical structures of representative accelerators for epoxy curing (a) nonyl phenol, (b) styrenated phenols,
(c) salicylic acid, (d) TMPTA (MW 296.3, trifunctional), (e) DEMM (diethyl methylene malonate, MW 172.0, clear liquid),
(f) DiTMPTA (MW 466, tetra-functional), and (g) MAA.

2.3 UV Radiation
53
is sometimes enhanced. The explanation for this is because Ph-OH-functional BPAs and phenols behave
synergically as a crosslinker and an accelerator, respectively, in the compounded systems.
2.2.2.2
Acrylates
Vinyl-functional acrylates readily react with primary (1∘) and secondary (2∘) amines (but not tertiary ones) via the
well-known Michael Addition reaction under mild conditions (e.g., heat), especially when anionic-ally catalyzed
by amines (of basicity) or metal complexes or organo-catalysts, generating 2∘- and 3∘-amines, respectively; the for-
mer can further react with epoxides to generate a co-polymerized network, whereas the latter (i.e., the 3∘-amines)
ends the polymerization or behaves as a catalyst on its own. Application of the Michael Addition, which entails the
reaction of a nucleophile (e−-donor) with an electron-deficient alkene (e−-acceptor), preferably in the presence of
a catalyst, for non-isocyanate (NISO) formulations in various forms, will be addressed as needed throughout the
chapters. Ethenesulfonyl fluoride (ESF), with electrophilicity values of −12.09, is one of the most powerful Michael
acceptors according to Chen et al. [42]. Multi-functional acrylates such as TMPTA (Figure 2.15d) and DiTMPTA
(Figure 2.15f), if employed as accelerators, must be loaded with the epoxy resin(s) in the component B of 2K liquid
coatings. Similarly, those with mono-vinyl functionality, such as DEMM (i.e., di-substituted alkene, Figure 2.15e),
as an accelerator, are capable of anionic co-polymerization (or Michael Addition) with amines that selectively
react with epoxies but not crosslinking. DEMM is commercially available, such as ChemilianTM M1000 XP from
Sirrus Chemistry [43]. In a sense, epoxy-amine-acrylate formulations are hybrids for enhanced performance in
addition to accelerated curing. Epoxy-phenolic-acrylate formulations also function well when the phenolic(s)
are ortho-substituted, such as the resole and novolac types, since the interactions between acrylates and phe-
nolics are no longer the Michael Addition but the Diels−Alder (refer to Chapter 7). Other crosslinkers, excluding
amines and phenolics, may inhibit the incorporation of acrylates as a co-resin, accelerator, or modifier in epoxy
systems. Regardless of their mono-, di-, or multi-functionality, acrylates and vinyl-functional compounds, includ-
ing vinyl esters, and styrene, as bonding resins and polymers, are typically capable of free-radical polymerization,
for example, by peroxides, as opposed to Michael Addition.
In addition to acid etching on metal substrates for adhesion, acrylic monomers such as MAAs (methacrylic
acids, Figure 2.15g) with dual functionality (vinyl and COOH) can be incorporated as an accelerator in 1K liq-
uid coatings. This MAA formulation strategy is accepted in certain coil/packaging coatings formulated with a
high-MW BPA-based epoxy resin (such as EPON 1009F for superior flexibility) and a resole phenolic crosslinker
(such as Epikure 200-N-60). As for 2K liquid coatings of epoxies, co-accelerators consisting of a phenol derivative
in Component B and an acrylate resin in Component A are practically accepted and utilized in formulations (refer
to Table 6.2 in Chapter 6 and Figure 8.6 in Chapter 8). In addition, it has been reported that xylene formaldehyde
resins and their modifications favorably extend cure times of liquid epoxy adhesives, depending on their reactivity
and chemical structures [44]; this class of epoxy-reactive modifiers is typically loaded alongside crosslinkers in
Component B of 2K formulations.
2.3
UV Radiation
In contrast to crosslinkers and catalysts as chemical sources, incident UV radiation as an energy source enables
epoxy homo-polymerization to occur effectively and cationically in the presence of, for example, an onium salt.
This is due to the photo-initiation of oxonium cations (H
O ) by UV radiation. However, combination resins must
be non-aromatic grades, such as aliphatic and cycloaliphatic epoxies. As discussed and shown in Figure 1.10c of
Chapter 1. Cyracure UVR-6128 (EEW 200) from Dow is a cycloaliphatic epoxide resin designed exclusively for UV
cationic cure with anti-yellowing, great adhesion to metals and plastics, including polyolefins, and low-shrinkage
properties. When formulating adhesives, the addition of a silane such as Silquest® A-186 (e.g., from Momentive

54
2 Epoxy Curing Agents
Performance Materials) can further improve adhesion [45]. In contrast to UV curing of epoxies, which follows a
cationic mechanism as depicted in Table 2.6a [39], UV curing of acrylics is typically free radical using peroxides
(such as organic peroxides from Nouryon) as photo initiators. UV curing of epoxies is consequently a rapid process,
although not as rapid as the free-radical reactions of acrylics. In addition, UV-induced epoxy homo-cures are
immune to film shrinkage and so-called oxygen inhibition, whereas acrylic free radicals are susceptible to both.
Upon cationic UV curing, straight cycloaliphatic epoxides are frequently too brittle to be useful. As a result,
hydroxyl-functional modifiers are purposely incorporated for successive co-polymerization and improved tough-
ness [46–48] via chain transfer reactions (Figures 3.8a/b in Chapter 3). The most common transfer agents of
hydroxyls are polyether polyols, hydroxyl-functional siloxanes, castor oil, phenoxy resins, etc., enabling a variety
of rapid cure end uses, including paper coatings, wood coatings, overprinting varnishes, and so on. Water, alco-
hols, phenols, and acids, if present in formulations, are all effective chain transfer agents. Throughout the years,
researchers at the University of Akron have conducted extensive research on the cationic UV coating technology
[49, 50]. Additionally, hybrid resin systems are developed by Verschueren and Kaur [47], such as via a combina-
tion of cationic and free-radical cures under UV light, for increased cure speed and decreased moisture sensitivity,
and are highly desired for enhanced compatibility with pure cationic or pure free-radical coatings. Hybrid resins
are typically composed of alicyclic epoxides as well as acrylates, or alternatively glycidyl esters (refer to Figure
1.10c in Chapter 1 and Figures 2.5a/b), ethers, or other aliphatic epoxides such as PBD-modified epoxies (refer
to Figure 1.6c in Chapter 1), perhaps oxetanes (refer to Figures 1.12c/d in Chapter 1) and the like for improved
performance, such as chemical resistance and flexibility. It is worth noting that photo-initiated curing is inferior
to redox (reduction-oxidation) reactions or redox-initiated curing in terms of improved depth of cure and slower
accumulation of stress during the initial stage of polymerization [51]. As a result, a photo base-redox initiating
system, potentially comprising a quaternary ammonium salt and a peroxide, is preferred for dark cure [52, 53].
Debrief A Amine and anhydride crosslinkers
Amines, both primary and secondary grades, are arguably the most important crosslinkers or hardeners for epoxy
coatings, especially 2K liquid epoxy coatings, in which the amines are also liquid. The variations of liquid amines
and anhydrides, including formulation advantages and disadvantages, as well as their commercial grades, are
summarized in Table 2.7.
The following are abbreviations and acronyms for the common amines and anhydrides listed in Table 2.7. DETA
stands for diethyl-diamine, AEP stands for aminoethylpiperazine (Table 2.2a), TETA stands for triethylenete-
tramine, TOFA/TEPA stands for tall oil fatty acid/tetraethylenepentamine, MXDA stands for meta-xylenediamine,
and THPA stands for tris(2-hydroxypropyl)amine. MHHPA represents methyl-hexahydro-phthalic anhydride,
HHPA represents hexahydrophthalic anhydride, MDA represents 4,4′-methylene-dianiline, and MDPA represents
3,4′-(methylene)-di-phthalic anhydride, respectively. Particularly, the chlorinated aromatic amine methylene
bis-ortho-chloroaniline (MBOCA, MW 267.15 g/mol, EW-NH 66.80 g/eq, Tm ∼106.5 ∘C, Figure 2.16a), also
abbreviated as MOCA, is a cost-effective solid curative or chain extender for a wide range of thermosetting
systems, including TDI-based polyurea elastomers; it possesses a combination of properties such as tensile and
impact strength, durability, resilience, and cut, tear and abrasion resistance, in addition to favorable reactivity
profiles. However, as previously explained, the presence of chlorine ions in the system are detrimental to corrosion
resistance.
Debrief B Aromaticity vs. aliphaticity, and hydrophilicity vs. hydrophobicity
The reactivity and performance of a formula are also determined by its curing agents. Similar to epoxy resins,
epoxy curatives can be distinguished structurally according to their aromaticity and aliphaticity. Without limit-
ing to theory, and in terms of the overall structure-property relationships, aromatics mainly contribute adhesion

2.3 UV Radiation
55
Table 2.7
Typical amine and anhydride hardeners for primarily 2K liquid epoxy coatings.
Class or grade
Characteristics (pros and cons)
Examples and remarks
Aliphatic
(polyethyleneamines)
Low viscosity
DETA, AEP, TETA, etc.
Amidoamines
Low costs
TOFA/TEPA, Epikure 3010,
Ancamide 500, Epi-Cure 855,
Epotuf 37-620, etc.
Polyamides
Good flexibility, hydrophobic; poor
performance at low temperature
Versamid, Epi-Cure 892,
Ancamide, Epotuf 37-602
Phenalkamines
Excellent low-temperature cure, water and
chemical resistance, rapid cure, forgiving ratio,
resistance to acids and bases
Cardolite, Admark
Mannich bases
Fast cure and low-temperature cure; residual
phenol
MXDA, Ancamine, Gaskamine
Polyetheramines
Good flexibility and compatibility; very slow
cure and poor low-temperature cure, poor
chemical resistance
Jeffamine
Amine adducts
Fast dry time, good compatibility, and
chemical resistance; may contain free BPA
Multiple
Ketimines
Slow reaction and long pot life,
incompatibility, blush, trapped solvents
Epikure 3502
Capable of 1K formulations
Acid anhydrides
Heat resistance; require accelerators to cure
THPA, MHHPA, HHPA
Mercaptans/polysulfides
Fast cure, chemical resistance; need
accelerators, odor, may be yellow
Gabe Pro, Capcure
Suitable for curing at 0–20 ∘C
Aromatic
Excellent chemical resistance; slow or fast cure
MDA, MPDA, MBOCA
Cl
Cl
Cl
Cl
H
NH
2
2
N
H2N
NH2
C
(a)
(b)
2H5
C2H5
C2H5
C2H5
Figure 2.16
Chemical structures of (a) methylene bis-ortho-chloroaniline (MBOCA) or 4,4′-methylenebis (2-chloroaniline),
a chlorinated aromatic amine, and (b) 4,4′-methylenebis (2,6 diethylaniline), a hydrophobic amine curing agent for epoxies.
to substrates, stiffness to bulk modulus, and Tg under certain conditions, whereas aliphatics typically promote
bulk flexibility and weatherability. Crosslinking bio-based epoxies in liquid systems with acyclic aliphatic amines
may result in enhanced thermal cure and mechanical properties (e.g., adhesion, hardness, impact resistance, etc.)
compared to cyclic aliphatic amines [54]. When certain epoxy resins are employed in a coating, the best system
performance, including toughness, is primarily attained by integrating an appropriate crosslinker that imparts
the optimal amount of rigidity or flexibility to the cured network. In addition to functionality considerations, it
makes sense to choose, for example, DDS (Figure 2.2f) with aromatic rings or particularly BAF (Table 2.2h) with
stacked aromatic rings or the like as a curative for a given epoxy resin package of FBEs when a higher Tg is desired
for heat-resistant applications, while selecting dihydrazides (Figure 2.2c) with aliphatic chains or the BPA-based
phenolics (Figure 2.6d) with a linear- or para-structure or the analogous as a crosslinker when flexibility is more

56
2 Epoxy Curing Agents
important to end users. Regardless, allied compositions and formulations are always validated through conducting
quantitative DOEs of resin and crosslinker combinations.
Similarly, hydrophobic (i.e., water repulsion) crosslinkers are generally preferred over hydrophilic (i.e., water
affinity) ones, if compatible with epoxies (that are hydrophobic to varying degrees and hydrophobicity gener-
ally increases with MWs, as discussed in Chapter 1), for electrical and electronics applications in which mois-
ture resistance, cured film permeability, and dielectric properties (such as low-dielectric constant and tangent
loss) are crucial, in particular. Fundamentally, a hydrophilic surface refers to a water droplet’s receding angle
θR < 90∘, switching to hydrophobicity if θR > 90∘, as a result of water’s high-surface tension; superhydrophobicity
is defined as an advancing angle θA ≥145∘with no affinity for water [55]. Hydrophobic moieties are typically
non-polar hydrocarbons, cyclohexyls, phenyls, and mixtures thereof; the hydrophobicity of these fractions rises
as their chain lengths grow. The basicity of amines affects their water solubility, particularly in acidic environ-
ments. Hydrophobic amine curing agents, such as those containing ortho-alkyl substitutions (Figure 2.16b) [56],
imply that the cured structure upon completion of epoxide-amine reactions allows for improved water or mois-
ture repellence even at elevated service temperatures. Many epoxy curatives are considered and/or tested to be
hydrophobic, including, amongst others, fluorene amines (Table 2.2h), fluorene phenolics (Table 2.4d), silicone
amines (Table 2.2i), fluorinated amines (Table 2.2j), PPP-BPs (Table 2.4e), FEVEs (Figure 2.9e), and Zeffle GK-570
equivalents (Daikin Chemicals).
As with epoxy resins, the selection of appropriate hardeners is situation- and formulation-dependent and driven
by performance. For instance, the hardeners required for 1- and 2-component (1/2K) epoxy liquid and powder
coatings are considerably different. In general, it is safe to follow technical common sense; for example, aliphatic
and cycloaliphatic amines and certain amine adducts are suitable for clearcoats; dihydrazides are preferred over
DICY for lower temperature cure and better flexibility due to their lower melting points and more flexible CH2
chains, respectively; aromatic amines such as 4,4-DDS are hardeners in favor of arguably higher Tg formulations;
and phenolics over amines are obviously better choices for acid-resistant applications because phenolics’ Ph-OH
functions are weakly acidic in nature. There are unquestionably additional variables and parameters that must
be concurrently taken into account, such as adhesion to a specific substrate, customer-friendly cure schedules,
compatibility, and latency.
Debrief C Reactivity and effectiveness of catalysts
In contrast to how epoxy resins and hardeners are measured, EWs are no longer an applicable term for describing
catalysts or their reactivity because a catalyst remains unchanged stoichiometrically and in mass at the end of cure
reactions. Empirically, nucleophilicity, MWs, structures including steric effects, solubility, and compatibility are all
important considerations. In practice, no single catalyst is suitable for all reactions, so screening and determination
of a catalyst for an intended formulation is always necessary. In epoxy coatings excluding those by UV radiation,
imidazoles (such as Tables 2.5d/e/f) and tertiary amines (such as Tables 2.5a/b/c) are typically more effective
catalysts than others.
In general, a catalyst accelerates the rate of reaction but has no effect on the yield of the reaction. However,
catalysts in epoxy systems alter the yield’s overall composition due to a substantial increase in epoxy etherification
relative to epoxy-hardener co-polymerization. From a kinetic standpoint, the primary function of catalysts is to
provide a low-energy threshold pathway for reactions to proceed more freely at a given cure cycle (i.e., a combina-
tion of temperatures and times). Reactivity and effectiveness of one catalyst or comparisons of multiple catalysts
at a given loading level by weight are universally measured by the cure rates (i.e., d𝛼
dt ) in terms of temperatures,
which are fundamentally governed by four kinetic parameters such as the pre-exponential factor (A, 1/sec for
a first-order reaction), the activation energy (Ea, J/mol), and the reaction orders (m and n) in accordance with
an autocatalytic model applicable to catalyzed epoxy formulations, as follows: d𝛼
dt = A•e
−Ea
RT •𝛼m(1 −𝛼)n. These key
model parameters can be determined numerically by performing DSC thermal characterization on formulation

Recaps and Highlights
57
specimens (refer to Chapter 5 for exclusive details). In general and qualitatively, an effective and efficient catalyst
will have either a low Ea value, a small m + n value, or both. Quantitatively, and without being constrained by
theory, when comparing the effectiveness of two or more catalysts in a particular formulation (where resins and
hardeners as well as their ratios are held constant), the catalyst with the lowest Ea and/or smallest m + n is the
most effective. In addition, completed kinetics in the form of ordinary differential equations (ODEs) allow formu-
lators to establish cure schedules, for example, at a temperature consistent with customer capacity, and to direct
further formulation modifications, for example, in terms of an exact gel time. Please note that a faster cure does not
necessarily equate to a better cure. Please also note that there is a maximum mass loading level for the catalysts in a
particular formulation; above this level, the additional quantity of catalysts ceases to accelerate the curing process.
Recaps and Highlights
According to a recent analysis by Future Market Insights Inc. [57], the global market for epoxy curing agents is esti-
