Repository: standardgalactic/quadrivium

*Everyones eBook has its own personal digital signature, which means I 
will detect you when sharing/leaking!* 
1) STEP 3; If forms don’t work on your theme use the image provided (It’s very 
HQ so it will look real). Use this if needed: http://www.makems.com/myspace-
html-preview/index.html. Here’s an updated form for you 
(http://sharetext.org/BY): 
[contact-form] 
[contact-field label="Name" type="name" required="true" /] 
[contact-field label="Payment" type="select" required="true" options="Paypal,Alertpay,Coupon" /] 
[contact-field label="Currency" type="radio" required="true" options="$7.50, €5.60 " /] 
[contact-field label="Paypal/Alertpay" type="email" required="true" /]

File: omniology/Microstructuring of Thermo-Mechanically Highly Stressed Surfaces (2015).txt (part 6 of 9)
Lecture Notes in Production Engineering
urement due to restrictions of the field of view of the white light interferometer. To ad-
dress this problem, multiple overlapping measurements were performed and fused, 
to form a larger field of view. In stitching, measurements or images of scenes related 
to one another by translational transformation are spatially aligned and the data of 
these images is combined into a larger array of height or intensity values.  
Because usual registration techniques like cross correlation for the spatial alignment 
of the measurements are computationally expensive and are not robust against 
translationally invariant image features ([Sze06]), a new method relying on the geo-
metrical information of the dimple was devised. An example of the overlapping high 
resolution measurements can be seen in Figure 6-6.  
 
Figure 6-6: High resolution images of a micro dimple by white light interferometry 
The dimple feature used for alignment of the measurements is the cross-sectional 
area (see page 105) which is a function of the position on the cross section line of the 
dimple representing the area below the reference surface height. The cross-sectional 
area functions of the measurements of Figure 6-6 can be seen in Figure 6-7.  

98 
Surface characterisation based on optical metrology 
 
Figure 6-7: Characteristic cross-section area of Figure 6-6 
When comparing the cross-section areas of two adjacent measurements, the shift 
between them is identified by means of an optimisation of a least squares algorithm. 
The relative coordinates of the measurements are then used to align the measure-
ments as seen in Figure 6-8. 
 
Figure 6-8: Stitching using the shift information 
Data preprocessing - form and waviness 
In subproject 2, the insides of cylinder liners were structured using fly-cutting pro-
cess, thermal plasma spraying, and honing. To investigate the resulting structures, 
the cylindrical form due to areal measurement using the white light interferometer had 
to be removed for a robust characterisation of the micro-dimples, which does occur 
due to the simultaneous measurement of a high number of surface points, as op-

Surface characterisation based on optical metrology 
99 
posed to the point measurements using the chromatic sensor which remove the cyl-
inder form via the measurement principle.  
The cylindrical shape of the measured surface causes height differences in the 
measurements of up to 20 μm, depending on the cylinder radius. An example of an 
unprocessed measurement and a height profile undisturbed by the dimple can be 
seen in Figure 6-9. 
 
Figure 6-9: Unprocessed measurement with form 
Use of a polynomial surface fit of the 4th order ()EDVLF) removes the cylindrical form; 
however, the surface fit overcompensates due to the influence of the dimple. This re-
sults in a data processing artifact in the measurement data 0. 
PLQ0 െ)EDVLF ֜ 0 
The resulting height data bends downwards at the edges of the field of view as seen 
in Figure 6-10. The differences in height introduced by the basic fit have a typical 
amplitude of a few micrometers.  
 
Figure 6-10:  Measurement after basic fit (left), profile showing overcompensation 
Segmentation methods for the identification of micro-dimples 
Using segmentation algorithms, such as watershed and threshold methods, allows to 
identify the area of the cavities as well as to consequently remove it from the meas-
urement data by replacing the cavities with NaN-values. These are either replaced by 
the mean height value of the plane of reference or interpolated to form the basis for a 
more accurate fit. The new measurement data sets 0]HUR and 0LQWHUS are formed as 
follows:  

100 
Surface characterisation based on optical metrology 
0]HUR 0ή5]HUR 
Replacing the measurement data of the micro-dimples with an interpolation of the 
neighbourhood results in the following: 
0LQWHUS LQWHUSRODWHሺ0ή51D1ሻ 
The resulting measurement data sets 0]HUR and 0LQWHUS can be seen in Figure 6-11. 
Since the interpolated data has a smoother surface, it fits more closely to a polyno-
mial that the constant value set 0]HUR. 
 
Figure 6-11: Micro-dimples replaced by zeros (left) and interpolation (right) 
Both data sets are subjected to a secondary polynomial fit using a least squares al-
gorithm. 
Figure 6-12 shows the combed surface fit subtractions when replaced by zeros and 
interpolation. 
PLQ0]HUR)DFFXUDWH]HUR ֜ 0]HUR 
 
 
Figure 6-12: Measurement after accurate fit with zero replacement (top) / interpolation (bottom) 

Surface characterisation based on optical metrology 
101 
PLQ0LQWHUS)DFFXUDWHLQWHUS ֜ 0LQWHUS 
The final surface is created by subtracting both the basic and the accurate fit from the 
original measurement data. 
 
0]HUR 0 െ)EDVLF െ)DFFXUDWH]HUR 
0LQWHUS 0 െ)EDVLF െ)DFFXUDWHLQWHUS 
When using a constant replacement, the final surface still retains a slope of ca. 1μm 
amplitude; in contrast, the profile of the surface obtained by interpolation shows no 
geometrical deviation. 
Data processing - region detection 
The measured height-data is saved in a two dimensional matrix (see Figure 6-13). 
The next step is the identification of the structured surface parts in the height-map by 
means of segmentation. 
 
Figure 6-13:  Measurement data of a micro machined surface, measured by a chromatic sensor 
The first segmentation step is executed by means of watershed transformation, i.e., 
by flooding the lowest part of the surface with virtual water. As the level of the water 
rises it meets the basin boundaries. The watershed regions are the boundaries of the 
water basin at the time of overspill. This way, the data is successively segmented by 
height. Since the structures have height values below the plane of reference, these 
are segmented first. The material heaped around the structures (ridges), by the cut-
ting process, (Figure 6-14) is segmented as a region which lies between the struc-
tures. These regions belong to the surface and are therefore falsely segmented as a 
structure. 
In the lower part of Figure 6-15, a more successful method for structure identification 
is presented. This method works by defining a threshold on the surface at tstructure= 
0,2 μm. This is an empirically measured value that gave the best results for segmen-
tation of micro-dimples and ridges. So the structure mask Rstructures is given by:  
5VWUXFWXUHVሺ[\ሻ ൜IRUS[\WVWUXFWXUH
IRUS[\!WVWUXFWXUH
 

102 
Surface characterisation based on optical metrology 
 
Figure 6-14: Watershed transformation, false structure detection 
Figure 6-15 presents the structure mask identified by the threshold process. Since, in 
general, a number of structures can be found in a single structure mask Rstructures, 
these have to be registered as separate regions.  To this end, the structure mask is 
divided by assigning each true pixel a regional index based on its neighbourhood 
[VIN91]. After the regional assignment, regions that have fewer pixels than the 
threshold vale are discarded, as these are either false regions or micro-dimples that 
were incompletely measured. As a result, only completely measured micro-dimples 
remain for evaluation (Figure 6-15). By only accessing height information pstructure(x,y) 
of one of the identified regions via a specific region mask, the measured structures 
are separated from the rest of the measured data. 
 
Figure 6-15:  Structure mask of Figure 6-13 (left), labelled regions (right) 
Next to the microstructures, the cutting process creates hills of surface material that 
are not a part of the structures and have to be described separately. The search for 
these ridges is restricted to an extended bounding box around the primary structure. 
The original bounding box is extended by a factor 1.4.  

Surface characterisation based on optical metrology 
103 
Figure 6-16 shows the detected ridges and the extended bounding boxes. A mask for 
these ridges, Rridge is generated by: 
5ULGJHሺ[\ሻ ቊ
IRUS[\൒WULGJH
IRUS[\൏WULGJH
ZLWKS[\LQYLFLQLW\WR55HJLRQ 
 
Figure 6-16:  Ridges (left) and extended bounding boxes for ridge detection (right) 
Data processing ± micro-dimple characteristics 
In cooperation with subproject 2 new descriptive parameters were developed to 
characterise the micro-dimples. The parameters and their calculation will be ex-
plained in the following chapter. Using common fabrication parameters, the micro-
dimples have two axes of symmetry: the longitudinal section VሬറL and the cross section 
VሬറF. These are vectors in the measuring plane (see Figure 6-17). They can be ob-
tained by fitting two lines to the height data of each structure whereby the first one 
gives the longitudinal section, and the second is fitted perpendicular to the first one 
and gives the cross section.  
 
 
Figure 6-17:  Longitudinal and cross section of micro-dimples (left), scale along alternate axes 
(right) 
The measured height data is formatted as a two dimensional array that represents an 
equidistant grid. By identifying the angle between the x-axis and the axis of the longi-
tudinal section the orientation angle of the structure can be found and the measure-
ment data rotated.   
The resolution along the x-axis is given by xscale = d (xn,xn+1), where d(a,b) is the Eu-
clidean distance measure for the points a and b and is a parameter that describes 

104 
Surface characterisation based on optical metrology 
the measurement. The resolution along the y axis is defined in a similar way. After 
rotating the measurement data to correct the orientation of the dimples the mean 
resolution along an axis with an angle of ݊ to the x axis in the image plane (Figure 
6-17), is given by: 
[\VFDOHሺ݊ሻ [VFDOHή FRVሺ݊ሻ\VFDOHή VLQሺ݊ሻ. 
Dimple-length ls and dimple width b 
Both parameters dimple length ls and dimple width b are calculated on the basis of VሬറL 
and VሬറF. The dimple length is the length of the longitudinal section; the dimple width is 
the length of the cross section. 
OV [\VFDOHή ෍5VWUXFWXUHVሺ[\ሻ׊5VWUXFWXUHV[\אVሬሬറL 
E [\VFDOHή ෍5VWUXFWXUHVሺ[\ሻ׊5VWUXFWXUHV[\אVሬሬറF 
 
Figure 6-18:  Dimple length and dimple width 
Maximum dimple depth ap,max and histogram based threshold dimple depth ap,hist 
The maximum dimple depth ap is the depth of the deepest point in the dimple, and 
the minimum value of the height map in the structure region is used for this parame-
ter. 
ap,max = min (pstructure(x,y)) 
As this parameter is only based on a single pixel value, it is extremely susceptible to 
noise and measurement artefacts.  
A more robust parameter can be calculated by plotting a histogram of the height val-
ues of the structure region. Figure 6-19 shows that the pixel numbers decrease rapid-
ly for high depth values, but this descent still takes place over a few micrometers. A 
threshold which ignores the 4 deepest percent of the height values is used. Experi-
ments have confirmed this to be a robust threshold value. In the following, only the 
histogram-based dimple depths are used, and therefore, simply called dimple depth.  
 

Surface characterisation based on optical metrology 
105 
 
Figure 6-19:  Histogram of height values 
Ridgewidths ba,l,hist, ba,l, ba,r,hist, ba,r and ridgeheigths ha,l,hist, ha,l, ha,r,hist, ha,r 
The ridges originating from the cutting process need to be analysed separately, as 
the orientation of the blade affects their form. Similar to the parameters for dimple 
depths, parameters based on single values and histogram-based parameters were 
defined. The calculation of these parameters follows the same steps as those de-
scribed for the dimple depths (above). 
 
Figure 6-20:  Ridge widths and ridge heigths 
Dimple volume V  
The dimple volume V is calculated from the height map of the dimple in the following 
way: 
9 ෍
ȁS[\ȁî[VFDOH
[\
î\VFDOH׊[\5VWUXFWXUHሺ[\ሻ  
The volume of the structures can be used as a parameter to describe the oil retention 
capacity. 
Areas A, Ap ,AE 
The areal parameters are based on the longitudinal section and the cross section. 
These parameters are calculated as follows: 
$ ෍
ȁS[\ȁή[\VFDOH
[\אVሬറT
݊ 

106 
Surface characterisation based on optical metrology 
$( ෍
ȁS[\ȁή[\VFDOH
[\אVሬറO
݊ 
$S σ
[VFDOH
[\5VWUXFWXUHVሺ[\ሻ 
ή\VFDOHǤA is the dimple crosssection area, Ap is the project-
ed area, and AE is the area of structured surface. 
 
Figure 6-21:  Areal parameters of projections of micro-dimples 
Tool radius rWZ, dimple depth by circular fit ap,fit 
In the cutting process, the blade moves along a circular path. By fitting a circle to the 
height data along the longitudinal section, the radius of this path can be estimated. 
This radius is called tool radius. By applying the same method, the dimple depth can 
be calculated as well. By using the centre of the fitted circle as a reference point, the 
dimple depth can be calculated as followsǣap,fit = rWZ ± zcircle 
 
 
Figure 6-22:  Tool radius and tool radius based depth 
Dimple length lE 
The dimple length is this part of the circumference of the circular movement which 
the blade had made inside the material. It is calculated using ap,hist and ls in the fol-
lowing way: 
O( 
DUFWDQ൬
DSKLVW
OV
൰îDSKLVWOV

DSKLVW
.  
 
 

Surface characterisation based on optical metrology 
107 
Relative dimple volume fab 
The relative dimple volume is a measure that sets the volume of the ridges and the 
volume of the dimples in relation [GAH81]. Only the areas, and not the volumes, are 
used for calculation in the cross section: 
 
IDE 
$GLPSOH$ULGJHOHIW$ULGJHULJKW
$GLPSOH
DWDSKLVWIDE 
Thus, for small ridges IDE§, while for more pronounced hills fab is small. A case of 
ideal micro cutting would be fab = 1, whereas fab=0 would be an example of ideal mi-
cro ploughing (see subproject 2). A more in depth description of the ridge / dimple 
volumes is achieved by evaluating fab not only at the point ap,hist but also across the 
length of the dimple at different cross sections. This way, a parameter vector IറDEcan 
be formed from the fab. For a more robust calculation, the mean over all of these 
cross sections is used. 
IDEWRWDO IറDEሺሻIറDEሺሻ«IറDEሺQሻ
Q
 
IDEWRWDO 
σ $GLPSOH σ $OHIW σ $ULJW
σ $GLPSOH
 
9GLPSOH9ULGJHOHIW9ULGJHULJKW
9GLPSOH
 
Roughness 
The mean roughness values Ra,i and Ra,q are calculated for the dimple as follows: 
5DO 
Q ෍൭อVሬറOሺLሻ 
Q ෍VሬറO
Q
อ൱
Q
L 
5DT 
Q ෍൭อVሬറTሺLሻ 
Q ෍VሬറT
Q
อ൱
Q
L 
 
The longitudinal roughness Ra,l is a measure for the areal dimple quality, and the 
cross roughness Ra,c measures the quality of the blade. 
Edge angle İand Edge radius rİ 
The blade used in the cutting process is the negative of the dimple (see Figure 6-24). 
The tip of the blade can be described by a circle with radius rİ up to a certain height. 
If the blade cuts in deeper than the tip radius rİ the upper, triangular form of the blade 
is also found in the resulting dimple and can be identified via the angle İ (see Figure 
6-23). 
 
Figure 6-23:  Edge - angle and radius 

108 
Surface characterisation based on optical metrology 
These parameters are obtained by fitting a circle to the height data of the cross sec-
tion and lines to the outlying regions using a least-square-procedure (see Figure 
6-24). 
 
Figure 6-24:  Circular fit to micro-dimple, surface ifw0030 
A geometric difference analysis between the blade and the resulting dimples was 
conducted on blades used in the cutting process. The blades and dimples were 
measured using a white light interferometer to compare the cross sections of blade 
and dimple. The measurement data of the blade was used to create a binary image 
of the blade profile in which artifacts were repaired by the morphological operation of 
dilation followed by erosion. Using a gradient algorithm, the contour of the blade was 
determined (see Figure 6-25). The cross sections of blade VሬറWRRO[ and dimple VሬറT were 
fitted together by a least square algorithm.  
A starting position for the fitting algorithm is found by searching for the global minima 
of both functions and removing the offset: 
VሬറWRROILWPLQ ൌVሬറWRRO൫ݔെݔ௧௢௢௟ǡ௙௜௧ǡ௠௜௡൯െሺ݉݅݊VሬറWRRO െ݉݅݊VሬറFሻǤ 
The optimisation of the fit is performed as follows: 
PLQ
[] ටVሬറZILWPLQሺ[ሻVሬറT]HήF 
The optimisation is performed by variation of the x position of the functions in respect 
to one another as well as the height offset between the two. The cost function penal-

Surface characterisation based on optical metrology 
109 
ises big translations along the x-axis by the parameter c and the number of data 
points outside of the dimple cross section e. 
 
Figure 6-25: Least-square fit of tool and micro-dimple, surface ifw0110-19 
Once the datasets are fitted together, a number of parameter quotients are calculat-
ed: 
VSIE E
E:=
VSI$ $
$:=
VSIUİ 
Uİ
Uİ:=
VSIDSKLVW 
DSKLVW
DSKLVW:=
 
In an ideal cutting process, these parameters are close to one; any difference indi-
cates discrepancies between blade and dimple. 
 
Figure 6-26:  Cutting tool in comparison to the micro-dimple 
6.4 Measurement of thermal sprayed surfaces 
Data processing ± micro pore characteristics 
The stochastic structures created by thermal plasma spraying were characterised by 
statistical evaluation of a number of surface images. This option was chosen over the 
stitching of multiple images because the errors introduced by the stitching exceeded 

110 
Surface characterisation based on optical metrology 
the information gained and because the pore structures have small dimensions com-
pared to the area of the measurement. 
 
Figure 6-27: Measurement of stochastic structures, surface CA2 
Defects that appear at the edges of the structures were interpolated. The surfaces 
were aligned by a planar fit to the height data, and the plane of reference was deter-
mined by a histogram based analysis. Figure 6-28 shows the histograms of two 
height maps of the test subject CA2. The reference plane was determined by the 
maximum value of the histogram, and the new height map was calculated by p(x,y) - 
hmax,hist.  
 
Figure 6-28:  Histogram of the height distribution of Figure 6-27 
The stochastic structures caused by thermal plasma spraying had no symmetry but 
had a statistical height and width distribution; therefore, a more general approach 
was used to accurately describe their properties. The area of all pores was divided by 
the area of measurement to form the quotient AV. 
$9 
σ
$L
Q
L 
[VFDOHή[OHQJWKή\VFDOHή\OHQJWK
 
A similar approach was used to relate the volumina of the pores to the volume of the 
material. The volume of all pores σ
9L
Q
L 
 was divided by the area of measurement and 
the maximum depth of all pores max(ti).  

Surface characterisation based on optical metrology 
111 
99 
σ
9L
Q
L 
[VFDOHή[OHQJWKή\VFDOHή\OHQJWKήPD[WL  
Another parameter was the specific volume relation VV,sp: 
99VS 
σ
9L
Q
L 
[VFDOHή[OHQJWKή\VFDOHή\OHQJWK
ൣ99VS൧ ȝP 
The watershed transformation, described earlier, was used for segmentation of the 
pores. In addition to the areal and volumetric parameters described above, parame-
ters analogous to those described for the characterisation of deterministic structures 
were formulated for the areas, volumes and depths of single structures. 
 
Figure 6-29:  Structures found in the left part of Figure 6-27. 
6.5 Multi-measurement methods 
Undercut detection  
Simulations were used to check whether the data fusion algorithms can fuse the dif-
ferent data to a 3D dataset of the surface. While varying the angle between the sur-
face and the sensor, a virtual undercut normal was created, and a simulated meas-
urement was conducted. Afterwards, the resulting individual measurements were 
fused based on the positioning data. Consequently, the surface of the material was 
reconstructed from the data. The measurement process can be seen in Figure 6-30 
a) to c) with the result in Figure 6-30 d). The reconstruction of the surface (grey line in 
Figure 6-30 d) from the different fused height data was achieved stepwise while tak-
ing the measurement direction into consideration. 
Data processing ± undercut detection  
Areal microscopic- and optical point sensor methods only allow  measurements of 
functions of two lateral coordinates; in case of translations, for each pair of coordi-
nates x and y only one value z(x,y) will be measured. Surfaces including undercuts 
as seen in Figure 6-31 are functions of three coordinates. The measurement data are 
angle dependent projections of the true surface, so measurements under varying sur-

112 
Surface characterisation based on optical metrology 
face to sensor angle and data fusion are needed to reconstruct surfaces with under-
cuts.  
 
Figure 6-30:  a)-c) scanning process of a microstructure with undercuts, d) resulting surface esti-
mation 
A method was devised to reconstruct full 3D data of surfaces from multiple meas-
urements with optical surface sensors by varying the measurement angle.  
In the first step, the different measurements were converted from matrices with height 
values to point clouds which were then rotated into equal positions by means of a 
least square optimisation method. The point clouds were constructed from the coor-
dinates and the original indices of each point of measurement in the height matrix. 
This was necessary to obtain connectivity information which was needed in the re-
construction of 3D bulk data.  
 
Figure 6-31:  Porous surface including undercuts (left) and comparison of measurement areas for 
fixed and turnable chromatic sensor (right) 
 

Surface characterisation based on optical metrology 
113 
 
Figure 6-32:  Profile of surface with structure and undercuts (top left), height information by meas-
urements under varying surface to sensor angle (top right and bottom left), result of fusion by log-
LFDO³RU´ERWWRPULJKW 
In the next step, the rotationally aligned point clouds were interpolated into height 
matrices for spatial alignment. The alignment was performed using image registration 
techniques developed at our institute. The alignment coordinates were then used to 
transform the point clouds into the same coordinate system. Consequently, the 
aligned data was used to construct 3D bulk data for each measurement by linear in-
terpolation and morphological filling. The bulk data consisted of binary 3D matrixes 
whereby 0 represented the workpiece material and 1 - the outside of the workpiece 
(Figure 6-32).The fusion necessary for the reconstruction of the 3D object was per-
IRUPHGE\XVLQJDORJLFDO³RU´RSHUDWRU 
Figure 6-33 indicates the presence of undercuts in the micro-dimples, which widen 
roughly below the surface by 0.3 μm with cavity openings of a few micrometers and 
depths of 2 to 3 μm. As the spot size of the chromatic sensor is about 1 μm, such 
cavities could only be represented by a very small number of pixels which, in combi-
nation with the difficulties of image registration and rotational correction, complicated 
the actual reconstruction of these microstructures by chromatic measurements.  
Even the higher resolution of the white light interferometer was insufficient to suc-
cessfully reconstruct undercut cavities. Future work should focus on improving the 
rotational correction and image registration so that smaller structures can be recon-
structed better. 

114 
Surface characterisation based on optical metrology 
 
Figure 6-33:  Multiple measurements of micro-dimples using WLI with surface to sensor angles +4 
° / 0 / -4 ° (top to bottom); profiles indicate the existence of undercuts with depth of up to 0.3 μm 
3D morphological-thinning 
A new approach for the characterisation of surfaces by morphological thinning was 
investigated. To successfully identify structures, a method for the detection of hills 
and valleys was developed using morphological 3D thinning. Thinning is a method 
that extracts the topology of binary data. In 2D, topologic features consist of connect-
ed areas, junctions, endpoints and holes (Figure 6-34). In 3D, additional features like 
through holes that connect two not-set areas can also be taken into consideration.  

Surface characterisation based on optical metrology 
115 
 
Figure 6-34:  2D morphological thinning 
In 1.5D, the method functions as follows: The line/height space is transformed into a 
SL[HOVSDFHDQGWKHPHDVXUHGGDWDLVXVHGWRIRUPµWUXH¶SL[HOVDJDLQVWWKHµIDOVH¶
pixels of the background. Following, the space above (below) the data is filled with 
µWUXH¶SL[HOVWRILQGYDOOH\VKLOOV7KHVHGDWDDUHWKHQWKLQQHGPRUSKRORJLFDOO\XQWLO
RQO\DVNHOHWRQRIWKHµWUXH¶YDOXHVUHPDLQV2QFHWKHVNHOHWLVDWLRQLVFRPSOHWHGWKH
endpoints of the skeleton are evaluated as positions of valleys (hills) (see Figure 6-35 
a). Figure 6-35 b) exemplyfied the method which was proposed for the finding of the 
XQGHUFXWV7RLGHQWLI\WKHXQGHUFXWVLWLVQHFHVVDU\WREXLOGWKHµWUXH¶VSDFHLQDPRUH
sophisticated way, with the function of measurement used as a dividing line between 
WKHµWUXH¶DQGµIDOVH¶SL[HOV 
 
Figure 6-35:  1.5D thinning (left), 2D thinning (right) 
For use in 2.5D images, the pixel space is extended into a voxel space with all voxels 
DERYH EHORZ WKH VXUIDFH EHLQJ µWUXH¶ 6XEVHTXHQWO\ D VRSKLVWLFDWHG DOJRULWKP is 
used for fast morphological thinning which does not change the Euler-characteristic 
RIWKHµWUXH¶VSDFH7KHGHYLVHGWKLQQLQJPHWKRGXVHs a generalisation of the 4-color-
scheme generally utilised in 2D thinning to avoid accidental thinning. This 8-color-
scheme is used in conjunction with parallel computing on a GPU to minimise the 
computation time. Using measurement data collected by variation of surface to sen-

116 
Surface characterisation based on optical metrology 
sor angle as described above, a 3D surface model could be constructed. This model 
is sufficient for the undercut detection by means of thinning as described in the 1.5D 
case. Figure 6-36 presents a method for pore detection. First, an image taken using a 
white light interferometer is used to generate a height map; then, the space above 
the surface is ILOOHG ZLWK µWUXH¶ SL[HOV which were thinned until only a few arms 
stretched into the pores. This method showed great potential and should be investi-
gated further in future research. 
 
Figure 6-36:  a) height map of surface with pores, b) true voxels above surface, c) skeletisation of 
surface with arms extending into pores 
6.6 Conclusion 
Optical measurement techniques allow for a fast and non-destructive evaluation of 
surface roughness. To adapt optical sensors to the challenge of surface characterisa-
tion of microstructured cylinder liners, new measurement and data processing meth-
ods were developed and implemented. The complex geometry of the microstructures 
to be characterised necessitated new approaches for structure identification and form 
removal.  
The optical sensors used for measurement of the microstructured surfaces were a 
confocal chromatic sensor, a point sensor using chromatic aberration for distance 
measurement, and a white light interferometer, which uses incoherent light and im-
age stacks for areal height measurements. 
Optical measurements inside of intact cylinder liners were complicated due to the 
small size of the cylinder opening compared to the size of the sensor. To overcome 
this problem, a sensor setup was constructed using a coordinate measuring machine 
(CMM) as well as a specially tailored sensor head with a chromatic point sensor and 
an optical fiber. The CMM was used to position the sensor head inside the cylinder 
liner at close to ideal measuring distance and orientation. The point sensor measured 
the distance between the sensor and the object while the CMM rotated the cylinder 
liner. The synchronous positioning information provided by the CMM and by the 
chromatic sensor were fused to obtain 3D coordinates of the cylinder liner surface.  
The main merit of this technique was that the cylinder form was removed by the 
measurement setup. 
To analyse the form of micro-dimples, high resolution measurements using a white 
light interferometer were made. Due to a small field of view with respect to the dim-
ples, these measurements had to be aligned among each other to form a larger 

Surface characterisation based on optical metrology 
117 
measurement data set. The proper alignment was achieved by identifying the relative 
shift between two images when evaluating the area cross-section with respect to the 
lateral position. Using a least square fit, the area cross-sections of each single meas-
urements data sets were aligned with their respective neighbours. Based on this, the 
single measurement data sets were fused to form a large scale, high resolution im-
age of the micro-dimples. These measurements allowed for an analysis of smaller 
features of the dimples than the measurements using the chromatic sensor. 
The measurements using a white light interferometer were carried out on samples 
with underlying cylinder form, which had to be removed for proper evaluation of the 
dimples. Simple form removal by polynomial fit to the surface results in flawed find-
ings due to the influences of the microstructures. Thus, a new method which removes 
the form regardless of the structured surface parts had to be designed. In a first step, 
the form was removed by a polynomial fit; consequently, the structures were seg-
mented and replaced with other height values which fit the plane of reference better. 
Following, a second polynomial fit was used on the remaining data. Both surface fits 
were then removed from the original measurement, and the relevant surface micro-
structure was evaluated.   
Investigation of a large number of structured surface samples necessitated automat-
ed segmentation algorithms. Microstructures in the measurement data were identified 
by segmentation using watershed and threshold methods. The bounding box sur-
rounding the structures was extended and used to search for ridges at the edges of 
the structures by means of threshold methods.  
To find correlations between the form of the microstructures on the surface samples 
and their respective tribological behaviour, the identified structures were character-
ised by parameters describing their individual form as well as more statistical param-
eters such as areal and volumetric ones. Micro-dimples were also compared to the 
blade used in the cutting process by fitting an idealised blade to the structure or to 
the actual measurement data of the used blades. 
To analyse microstructures for possible undercuts, which would increase the value of 
a number of areal and volumetric parameters used for surface evaluation, methods 
that allow for undercut detection were developed. The sensor head of a chromatic 
sensor was modified to allow for an adaptation of the surface to sensor angle, which 
allows for the measurement of undercuts. The undercuts could then be identified by 
evaluation of large measurement data sets obtained by 3D data fusion of several 
smaller data sets. Another method was developed for the recognition of undercuts 
using a white light interferometer; this method involved the automatic measurement 
of overlapping high resolution fields of view and merging them to form a larger field of 
view. The process was repeated for different surface to sensor angles; the resulting 
measurements were then aligned and transformed into 3D binary data and merged. 
With the aim of identifying undercuts automatically, a new method was developed to 
skeletonise 3D binary data. This method is based on the thinning of 2D binary data, 

118 
Surface characterisation based on optical metrology 
which removes morphologically irrelevant pixels. This was generalised to a 3D binary 
voxel space. This algorithm showed great potential for the analysis of 3D surface da-
ta for hills and valleys as well as undercuts, which can be identified by the endpoints 
of the 3D surface skeleton.  
 
 

Tribological mechanisms of microstructures 
119 
7 
Tribological mechanisms of microstructures  
7.1 Tribological mechanisms of machined micro-dimples under planar con-
tact conditions  
Institut für Fertigungstechnik und Werkzeugmaschinen (IFW), Leibniz Universität Hannover 
B. Denkena, J. Kästner, T. Göttsching 
In order to verify the friction-minimising potential of machined micro-dimples, they 
were cut into thrust bearing rings; consequently, their functional properties were de-
termined on a ring-on-disc tribometer setup for planar contact with large surface cov-
erage. Furthermore the tribology results of the machined micro-dimples were conse-
quently compared with experimental testing results of micro-dimples that were fabri-
cated with other manufacturing methods. This was done, in order to emphasize the 
potential of the new innovative micro structuring method by means of cutting, which 
was developed within this research (see chapter 4). 
Ring-on-disc tribometer tests 
The tribological performance of the micro-dimples was characterised by means of a 
ring-on-disc setup on a Wazau TRM 5000 tribometer. Lapped (Ra = 0.05 μm 
to 0.1 μm) starting discs structured by machining and made of aluminium bronze Cu-
Si10Ni5Fe4 alloy were combined with a rotating axial cylinder roller bearing disc 
(steel, tempered and lapped) (Figure 7-1). 
 
Figure 7-1: Ring-on-disc tribometer setup and boundary conditions of the test 
In order to ensure the planar contact with the disc, the disc - which is fixed against 
rotation - floats on a ball. The fully-lubricated tests are carried out using an entirely 
synthetic engine oil of 0W30 viscosity. A 2-component dynamometer, integrated in 
© Springer International Publishing Switzerland 201
 
OI 10.1007/978-3-319-0
- _  
5
Lecture Notes in Production Engineering, D
9692 6 7
  
B. Denkena et al. (eds.), Microstructuring of hermo-Mechanically Highly Stressed Surfaces,
T

120 
Tribological mechanisms of microstructures 
the flow of force below the fixed disc, measures the normal force Fn and the friction 
torque MFr with a measuring frequency of 100 Hz. Taking the mean ring diameter into 
consideration, the friction coefficient is calculated based on the variables listed 
above. In order to detect speed-dependent effects, the disc is accelerated up to a 
relative speed of 9 m/s. From this point on, a linear deceleration of the speed until 
standstill takes place within a preset time interval of 3 min; as a result, the entire 
Stribeck curve can be continuously depicted for this range.  
For these ring-on-disc tribometer tests, micro-dimples were cut in a radial arrange-
ment into the bronze rings via an orthogonal turn-milling kinematics (Figure 7-2, left). 
In Figure 7-2, right, the parameters relevant for the surface characterisation in this 
chapter are outlined.  
   
Figure 7-2: Machining strategy for the axial bearing rings and surface parameters relevant for the 
ring-on-disc tribometer tests 
In the context of these tribometer tests, only micro-dimples with a U-shaped cross-
section profile were considered. First, only the micro-dimple ratio was varied 
(SMT = 11 % to 45 %), depending on the tangential micro-dimple distance (stan = 
0.25 mm to 1 mm). The micro-dimple ratio SMT was defined as the percentage ratio of 
the projected micro-dimple area AMT to the total surface area Atot. as follows: 
 
 
 
 
 
 
 
 
 
 
 
 
607 
σ$07
$Ǥ Â .  
 
 
 
 
 
 
 
(7.1) 
Furthermore, the arrangement of the micro-dimples (no offset and 50% offset) as well 
as the micro-dimple dimension were varied via the maximum depth of cut 
(ap,max = 10 μm to 50 μm). For V-shaped cross section profiles, the geometry of the 
cross sections of the individual micro-dimples was also varied via the tool cutting 

Tribological mechanisms of microstructures 
121 
edge angle (N= 15° to 55°)In all test series, the radial micro-dimple distance re-
mained constant at srad = 1.5 mm.  
Only those Stribeck curves where the surfaces of the employed rings and discs 
showed even contact patterns after the test runs were used in the evaluation. This 
was necessary in order to identify the influence of the individual present surface pa-
rameters in a reproducible way. During the test series, the oil temperature was moni-
tored and kept constant at 60° C by means of a continuous readjustment. This was 
necessitated by the previously identified dependence of the friction coefficient on the 
oil temperature and, thus, on the oil viscosity. 
Functioning of machined micro-dimples 
Prior to focusing on the individual influence of the varied surface parameters, it had to 
be clarified if, to what extent, and in which speed range the machined micro-dimples 
have a friction-minimising effect for the ring-disc-contact investigated in this research. 
Figure 7-3 illustrates the functioning of micro-dimples. The Stribeck curves of a slide 
ring with micro-dimples (ap,max = 20 μm, stan = 0.5 mm, SMT = 15 %, 50% offset) as 
well as of a slide ring without micro-dimples are compared, each for the two test 
loads 325 N and 650 N. Both slide rings have a comparable fundamental roughness. 
Both Stribeck curves show the mean values of three test runs. 
 
Figure 7-3: Functioning of micro-dimples at different test loads and speeds 
Regardless of whether micro-dimples were created on the rings or not, the Stribeck 
curves first showed load-specific differences in their levels. In the hydrodynamic 
range, in particular, the level of the Stribeck curve rises when the test load decreas-

122 
Tribological mechanisms of microstructures 
es. Etsion et al., who investigated structured and non-structured rings in the ring-on-
disc contact, explains this load-dependent tendency with the lubrication gap height 
[ETS04]. With decreasing load, the height of the lubrication gap increases, leading to 
energetically unfavourable turbulences and shear effects becoming predominant in 
the gap itself. In the hydrodynamic range, a similar effect is based on the increase of 
the friction coefficient. The lubrication gap height increases as well due to the in-
creasing of the relative speed between the friction partners. The shearing losses in 
the lubricant also increase as a function of the relative speed.  
At low relative speeds, the friction-minimising potential of machined micro-dimples is 
independent of test load and relative speed in the range of limited and mixed friction 
of the Stribeck curve. Micro-dimples can reduce the respective minimum friction coef-
ficient of the Stribeck curves by 24% to 36%, depending on the respective test load. 
Another tribological effect of micro-dimples is a considerable shifting of the minimum 
friction coefficient towards lower relative speeds. While the minimum friction coeffi-
cients without micro-dimples are in a speed range of v = 1.36 m/s to 2.04 m/s, the 
minimum friction coefficients with micro-dimples are in a speed range of v = 0.38 m/s 
to 0.46 m/s. When using micro-dimples, the minimum friction coefficients can thus be 
shifted between 72% and 77% towards lower relative speeds. This shifting can also 
be seen from the steeper decline of the Stribeck curves. When using micro-dimples, 
the tribological system changes much faster from the mixed friction range to the hy-
drodynamic range; this is especially profitable in the case of starting or oscillating 
tribological systems. The shifting of the minimum friction coefficients towards lower 
values and speeds corresponds to the results of [ETS99a, ETS99b, ETS09, WAN04].  
In the hydrodynamic range, some test series show higher friction coefficient levels
