Repository: standardgalactic/quadrivium

*Everyones eBook has its own personal digital signature, which means I 
will detect you when sharing/leaking!* 
1) STEP 3; If forms don’t work on your theme use the image provided (It’s very 
HQ so it will look real). Use this if needed: http://www.makems.com/myspace-
html-preview/index.html. Here’s an updated form for you 
(http://sharetext.org/BY): 
[contact-form] 
[contact-field label="Name" type="name" required="true" /] 
[contact-field label="Payment" type="select" required="true" options="Paypal,Alertpay,Coupon" /] 
[contact-field label="Currency" type="radio" required="true" options="$7.50, €5.60 " /] 
[contact-field label="Paypal/Alertpay" type="email" required="true" /]

File: omniology/Printed Batteries_ Materials, Technologies and Applications.txt (part 6 of 14)
as paper, plastics and textiles, giving origin to the term “flexible electronics”. 
Typically, the most frequently used printing techniques for printed electronics 
are ink‐jet and screen‐printing [19], but related cost‐efficient and high‐
throughput production techniques such as solution‐processing techniques 
tates sufficiently high ionic conductivity in the bulk electrolyte, as well as a 
supply of cations to both cathode/electrolyte and anode/electrolyte interfaces 
to sustain fast charge–discharge processes [2]. Ion transport can take place 
through intrinsic conduction paths of the membrane or via impregnated liquid 
electrolyte. Separator/electrolyte compositions must be tuned to conduct ions 
easily, while simultaneously forming safe, impenetrable and electronically 
insulating barrier layers. In order to minimize the internal impedance of the 
battery, the separator should follow the contours of the relatively rough surface 
of the electrode materials. In addition, in rechargeable batteries the mem-
branes/electrolytes must have the high mechanical properties needed to with-
stand the changes in the electrode volumes during the operation of the cell.
For aqueous‐electrolyte batteries (nickel–cadmium, nickel–metal hydride, 
manganese‐dioxide, zinc‐silver oxide, zinc‐air, zinc‐mercuric oxide), with impreg-
nated NaOH‐ or KOH‐based alkaline electrolytes, the typically used materials for 
separators are: polyvinylchloride (PVC), polyamide (nylon), polypropylene (PP), 
regenerated cellulose (‘cellophane’), irradiated polyethylene, microporous poly-
propylene pretreated to increase hydrophilicity. For lead‐acid or carbon‐lead‐acid 
cells, the materials for separators are cellulose, polyvinyl chloride, organic rubber, 
polyolefin, glass, synthetic pulp and polyethylene‐silica composite.
4.1.1  Polymer/Gel Electrolytes for Aqueous Batteries
In the construction of aqueous‐electrolyte‐based rechargeable batteries, there 
is a major advantage in using a solid or gel electrolyte instead of a liquid elec-
trolyte, in terms of reliability, safety, easy design and processability. However, 
there have been only a few reports of a solid or gel electrolyte with high ionic 
conductivity for use in aqueous‐electrolyte‐based batteries. For example, in the 
zinc/carbon battery (Leclanché), a paper separator coated with gelling agent 
such as methylcellulose is used, which results in a gelled alkaline electrolyte 
absorbed into the paper separator.
The valve‐regulated lead‐acid battery (VRLA) is often referred to as a sealed 
and/or maintenance‐free lead‐acid battery. It differs from the conventional 
flooded lead‐acid battery in containing only a limited amount of electrolyte 
(“starved” electrolyte) absorbed in a separator or immobilized in a gel. The 
electrolyte is commonly immobilized by two methods. In the first, a highly 
porous absorbing mat, fabricated from microglass fibers, is partially filled with 
electrolyte, and acts as the separator/electrolyte reservoir. This is referred as 
“absorbed electrolyte”. In the second, referred to as the gelled‐electrolyte 
method, fumed silica is added to aqueous acid electrolyte, causing it to harden 
into a gel. The immobilization of the electrolyte allows the battery to operate in 
different orientations without spillage [3].

Printed Batteries
82
4.1.2  Electrolytes for Lithium‐ion Batteries
The high energy and power requirements of printed batteries suitable for diverse 
applications is one reason why a lithium‐ion technology should be preferred over 
other available types of battery. The electrolytes for lithium or lithium‐ion bat-
teries are based on nonvolatile, thermally and electrochemically stable aprotic 
solvents. The conductivity of the electrolyte should be at least 3 mS · cm−1 to 
make it practical. The most widely used salts are lithium hexafluorophosphate 
(LiPF6) and lithium tetrafluoroborate (LiBF4) [4]. In addition, a wide variety of 
alternative solvents as well as additives have been proposed, mainly aiming to 
improve the safety and compatibility of the electrolytes with high‐voltage cath-
odes. These include groups of co‐solvents with fluorinated alkyl carbonates, 
which enhance both electrode passivation and thermal stability, and non‐
flammable components such as organophosphorus compounds [5].
Currently developed high‐voltage (4.3 V) cathode materials are beyond the 
voltage window of typical carbonate‐based electrolytes; thus the organic elec-
trolyte undergoes apparently continuous oxidative decomposition during 
cycling and forms non‐passivating solid‐electrolyte‐interphase (SEI) films on 
electrodes. Some examples of additives for electrochemically stable high‐volt-
age electrolytes are biphenyl and other aromatic molecules such as propane-
sultone, butanesultone, etc.
In recent years, ionic liquids (ILs) as electrolyte additives or solvents, gel, 
hybrid, solid‐polymer and ceramic electrolytes have begun to progressively 
replace electrolytes based on organic solvents, mainly with the purpose of 
improving the safety and compatibility of the electrolytes with high‐voltage 
cathodes. ILs are characterized by unique properties, such as non‐flammabil-
ity; negligible vapor pressure; remarkable ionic conductivity; high thermal, 
chemical, and electrochemical stabilities; low heat capacity; and ability to dis-
solve inorganic (including lithium salts), organic, and polymeric materials. 
Viable lithium‐battery ILs are formed by alkyl imidazolium, saturated alkyl 
quaternary ammonium cyclic cations (pyrrolidinium, piperidinium) or acyclic 
(tetra alkyl ammonium) cations, in combination with hydrophobic perfluoro-
alkyl sulfonyl imide anions [4].
Gel electrolytes for lithium‐ion batteries are composed of a polymer host, 
solvent and lithium salt. Interacting strongly in liquid organic solutions, poly-
mers generally form chemically stable gel electrolytes [4]. Poly(vinylidenefluoride) 
(PVDF)‐based polymer electrolytes are the most common lithium‐ion gel elec-
trolytes. Because of the strongly electron‐withdrawing functional group (‐C‐F), 
PVDF can assist in greater ionization of lithium salts, thus providing a high 
concentration of charge carriers. Different approaches with the aim of 
decreasing the crystallinity of the PVDF matrix, and improving the mechanical 
properties and interfacial stability include: (1) use of branched PVDF‐HFP or 
PVDF–TrFE copolymers rather than linear PVDF monomers, (2) incorporation 

Polymer Electrolytes for Printed Batteries
83
of nanometric fillers such as BaTiO3, Al2O3, SiO2, and TiO2 and (3) addition of 
different polymeric components to obtain blend‐polymer hosts [4]. The first 
commercial GPE Li‐ion cell was based on PVDF‐hexafluoropropylene (HFP) 
copolymer electrolyte [6]. The conductivities of blend‐polymer systems are 
between 0.98 and 4.36 mS · cm−1 at 20 °C. The addition of poly(methyl meth-
acrylate) (PMMA) decreases the crystallinity and increases the pore size, poros-
ity, electrolyte uptake and ionic conductivity of PMMA‐PVDF gel‐polymer 
electrolyte [7]. Prasanth et al. [8] reported a polymer blend of PAN/PMMA/
polystyrene (PS) electrolyte for lithium‐ion batteries which have thermal stabil-
ity up to 295 ± 5 °C and ionic conductivity of about 4 mS · cm−1.
Polymers, such as poly(ethylene oxide) (PEO), which strongly interact with 
solvent, tend to form very stable gels with conventional organic electrolytes, 
but these are characterized by very poor mechanical properties. Gel‐polymer 
electrolytes based on high‐molecular‐weight PEO are sticky, highly viscous 
fluids with ionic conductivity above 0.1 mS · cm−1. In order to obtain the 
best compromise between high conductivity, homogeneity and dimensional 
stability, Choi et  al. [9] proposed a hybrid solid electrolyte consisting of 
PEO, LiClO4, a mixture of ethylene carbonate (EC), γ‐butyrolactone (BL) and 
poly(acrylonitrile) (PAN). The highest room‐temperature conductivity of 
2 mS · cm−1 is found for a hybrid film of 31PEO–9LiClO4 –50EC/BL–10PAN. 
This film has a conductivity similar to that of PAN‐based gel electrolytes, but 
with better dimensional stability.
Sony’s laminate‐type lithium‐ion batteries exploit hybrid‐polymer‐gel tech-
nology. The liquid organic electrolyte is locked within the polymer and kept 
in  a semi‐solid state. The replacement of the liquid electrolyte by a semi‐
solid  electrolyte results in more flexible battery shape, prolonged cycle life 
(1000 cycles with 90% high‐power capability after a year), higher energy den-
sity due to tighter package, and greater safety, less swelling and no leakage as 
compared to traditional lithium‐ion batteries [10].
Solid inorganic ceramic and polymer electrolytes (SPEs) have been inten-
sively studied as safe electrolytes for application in solvent‐free lithium‐ion 
rechargeable batteries. This is mainly motivated by their advantages, such as 
flame‐resistance and flexibility. Using solid instead of liquid electrolytes in bat-
teries simplifies encapsulation of battery components and hence increases 
shelf life and the range of operating temperatures [11]. Inorganic ceramics and 
organic polymers used for solid electrolytes in lithium‐ion batteries differ in 
their mechanical properties. The high elastic moduli of ceramics make them 
more suitable for rigid‐battery designs as in, for example, thin‐film‐based 
devices. Conversely, the low elastic moduli of polymers are useful for flexible 
battery designs. Conventional SPEs are prepared by dissolving a lithium salt in 
a polymer matrix, which, in some cases, also contains plasticizers and ceramic 
fillers. The polymer matrix must contain a Lewis base (e.g. one containing an 
ethylene oxide unit, –OCH2CH2–) to solvate the lithium salt. Over the past 

Printed Batteries
84
30 years, great efforts have been made to develop polymer matrices with various 
structures for improving ambient‐temperature ionic conductivity; however, 
up to now, progress on all‐solid‐state polymer electrolyte systems has been 
relatively slow. In fact, the lithium‐ion polymer battery (abbreviated variously 
as LiPo, LIP, Li‐poly, among others), is a rechargeable battery of lithium‐ion 
technology in a flexible pouch format. The electrolyte used in this type of bat-
tery is of the gel type. Electrochemical cells with solid‐polymer electrolytes 
have not reached full commercialization, and are still a topic of research [12].
Solid ceramic electrolytes have been employed primarily in thin‐film 
­batteries. One of the examples is amorphous material called LiPON (lithium 
phosphorous oxynitride), which is a nonstoichiometric material of lithium, 
phosphorus, nitrogen, and oxygen. This electrolyte has higher voltage stability 
than do organic polymer electrolytes, so the LiPON battery can accommodate 
higher voltage positive materials such as lithiated cobalt oxide or manganese 
oxide. Recently, Kato et al. [13] discovered that lithium superionic conductors 
Li9.54Si1.74P1.44S11.7Cl0.3 and Li9.6P3S12 showed the highest ionic conductivity (25 
mS · cm−1) reported for lithium‐ion, and high electrochemical stability versus 
lithium metal. Typical thin‐film ceramic‐based electrolyte materials used in 
current commercial variations of thin‐film all‐solid‐state batteries are depos-
ited in vacuum chambers by RF and DC magnetron sputtering and by thermal 
evaporation. In addition, many publications report exploring a variety of physi-
cal (PVD) and chemical vapor‐deposition (CVD) processes, such as pulsed‐
laser deposition, electron cyclotron resonance sputtering, and aerosol spray 
coating [14]. It should be mentioned that ceramic films are rigid and brittle and 
create poor electrode/electrolyte interfacial contacts, leading to high battery 
impedance. The methods of their fabrication are relatively slow and require 
expensive machinery [3]. The THINERGY® MEC220 battery, produced by 
Infinite Power Solutions®, is a solid‐state, rechargeable, thin‐film Micro‐Energy 
Cell (MEC). The active materials in the device include a lithium cobalt oxide 
(LiCoO2) cathode and a lithium‐metal anode; LiPON is used as a solid electro-
lyte [15]. While this battery is rechargeable and safe, its volumetric energy 
density (about 20Whl−1) and capacity per footprint (about 0.08mAh.cm−2) are 
lower by one order of magnitude than those of commercial lithium‐ion batter-
ies with liquid organic electrolytes.
4.2  ­Electrolytes for Printed Batteries
Currently, most printed batteries employ printed current collectors and printed 
electrodes sandwiching different membranes impregnated with liquid electro-
lytes [1, 16–19]. As in the conventional battery, high ionic conductivity via 
liquid‐soaked membrane and compatibility with electrode materials are 
the essential properties for enabling high performance of the printed battery. 

Polymer Electrolytes for Printed Batteries
85
The membrane/electrolyte should be mechanically strong and rigid enough to 
sustain any mechanical stress, shock or tear. In addition, it should have suffi-
cient flexibility to be able to bend or fold and conformally cover the electrode 
surface in order to avoid short‐circuiting between layers during application of 
the next layer or during operation of the battery. The membrane should also 
display a certain degree of porosity and be able to take up appropriate amounts 
of liquid electrolyte. The membrane/electrolyte must be adherent to the elec-
trode in order to avoid delamination and maintain the structural integrity of 
the printed battery. Very few publications appear in this field, with quasi‐solid 
polymer gel or hybrid (swollen) membranes the most studied. The approaches 
for preparation of the separator/electrolyte layer by printing methods are still 
under investigation and yet again very few procedures are available in the lit-
erature. Therefore, the major challenge in the fabrication of a completely 
printed battery is the development of electrolyte inks.
Up to now, various coating procedures for electrode materials have been 
developed, most of them relying on solution‐based processing. Direct, inkjet, 
screen or laser printing and stencil brush or spray painting are the most repre-
sentative of this class. Each technique was found to be suitable for a different 
application, classification being primarily according to the process scale at 
which it can be implemented [1]. For example, laser writing is suitable for 
microscale batteries, printing for centimeter‐scale, and painting for meter‐
scale power sources. All these techniques are considered to be applicable for 
the fabrication of electrolytes and are exemplified below.
4.2.1  Screen‐printed Electrolytes
Screen‐printing has been applied mainly to the fabrication of positive and 
negative electrodes for LIBs and supercapacitors. The technique is suitable for 
thin‐film as well as for thick‐film deposition and the lateral resolution is lim-
ited by the pattern mask. Doctor‐blade (DB) and bar coating are techniques 
derived from the screen‐printing approach [1]. DB coating is the most com-
monly used printing technique for depositing battery slurries in the large‐scale 
manufacturing of conventional batteries as well [20]. It is worth mentioning 
that the doctor‐blade coating is a blanket‐coating process, such that it cannot 
be used to pattern inks over substrate as is possible with direct‐writing meth-
ods such as inkjet printing or laser printing.
It is obvious that in order to fabricate a cell using printing technologies, all 
layer materials must be available as printing inks (pastes). The rheology 
requirements of screen‐printing inks (viscosity, shear stress and shear rate) are 
similar to those of the standard battery. The inks for the electrodes are com-
posed of active‐material powder (anodic or cathodic), a polymeric binder, 
ceramic powder (for enhancing the mechanical strength of the film), electri-
cally conductive materials (usually carbon‐based) and an ionic conductive salt. 

Printed Batteries
86
The ink formulation, depending on the required film thickness for each layer 
(anode, cathode), is chosen or developed on the basis of the requirements of 
the amount of deposited active material (required capacity, energy density, 
power density), electrical properties, electrode stability and electrolyte pene-
tration. The viscosity of the ink is one of the parameters that control the film 
thickness. High ink viscosity and low vapor pressure of the solvent will result 
in thick electrodes. All the above‐mentioned requirements are applicable 
to printed polymer electrolytes, in which the major component is dielectric 
polymer material.
Wright et al. [21] created a direct layer‐by‐layer printed zinc‐based second-
ary battery with an ionic‐liquid‐based gel‐polymer electrolyte to power micro‐ 
and meso‐scale devices. The inks for each of the cell components – cathode, 
anode, and electrolytes – are prepared separately. The cathode is composed of 
67% MnO2 and carbon‐based ink (6% acetylene black, 8% PVDF‐HFP). The 
anode is composed of either zinc foil, for half‐printed cells, or Zn (84%) and 
carbon ink (7% acetylene black, 9% PVDF‐HFP) similar to the cathode ink, for 
fully printed cells. The gel‐polymer electrolyte is composed of PVDF‐HFP per-
meated with the ionic liquid 1‐butyl‐3‐methylimidazolium trifluoromethane-
sulfonate ([BMIM][Otf]) and the salt zinc trifluoromethanesulfonate 
(ZnOtf) (67% ZnOtf:[BMIM][Otf], 1:6.5 mass ratio). The fully printed 
cells and half cells were manufactured with the use of stencil printing 
(anode and cathode) and doctor‐blade coating (GPE) [21]. On cycling, 
these layer‐by‐layer printed batteries exhibited significant improvements 
of discharge capacity, cycle life, and internal resistance over cells previously 
mechanically assembled by the researchers. These improvements are in 
large part due to the increased interfacial cohesion between layers, as 
shown in the  scanning‐electron‐microscopy (SEM) images (Figure 4.1), 
afforded by direct layer‐by‐layer printing [21]. The fully printed cells exhib-
ited average discharge capacities of 0.548 mAhcm−2, volumetric energy 
density of 8.20 mWhcm−3, and gravimetric energy density of 2.46 mWhg−2, 
with some cells achieving over 1000 cycles without failure.
4.2.2  Spray‐printed Electrolytes
Spray printing is used to deposit inks with a wide range of viscosities over vari-
ous surfaces. The method is based on an airbrush device, in which a high‐
velocity compressed carrier gas atomizes ink from a reservoir. The brush is 
directed towards the target substrate. There are a number of ways to control 
the thickness of a sprayed layer, which include opening the spray nozzle, and 
varying the pressure of the carrier gas, ink composition, and the number of 
spray passes. Spray deposition can be used to print a complete battery or cer-
tain layers of the battery. Spray printing is attractive for sequentially printing 
multiple inks that share a common solvent one on top of the other. Because of 

Polymer Electrolytes for Printed Batteries
87
Figure 4.1  Cross‐sectional SEM images of fully printed cells with thick and thin GPEs. Left: 
fully printed thick GPE cell; right: fully printed thin GPE cell [21].
the quick drying of spray‐deposited inks, multilayer films can be printed with-
out the necessity to wait for a layer to dry before printing the next layer [20].
Fabrication of battery electrodes and electrolytes by spray printing requires 
formulation of component materials into liquid dispersions (paints) which can 
be sequentially coated onto substrates to achieve the multilayer battery configu-
ration. The potential of the fully spray‐printed battery remained unfeasible until 
recently [22–24]. In 2012, Singh et al. [22] reported fabrication of full LIBs con-
sisting of LiCoO2 and Li4Ti5O12 by a spray‐printing process. The most important 
technological achievement of this work was the unique ability to coat the gel‐
polymer electrolyte, as this had been the bottleneck of the print‐ or paint‐based 
battery‐fabrication process [1]. The polymer separator paint was prepared by 

Printed Batteries
88
dispersing a 27:9:4 (by weight) mixture of KynarRex®‐2801, PMMA and fumed 
SiO2 in a binary solvent mixture of acetone and DMF (N,N‐Dimethylformamide). 
KynarRex was used because of its good solubility in low‐boiling‐point solvents 
and electrochemical stability over a wide voltage window [1], while PMMA was 
used to promote adhesion to a variety of substrates. Kynarflex‐PMMA separa-
tors fabricated from paints in acetone had good adhesion, but had a fibrous mor-
phology with very high porosity and excessive electrolyte uptake, which made 
them mechanically unstable. The authors found that by adding DMF to the paint, 
the micro‐porosity and electrolyte uptake could be tailored to make the separa-
tors mechanically robust upon electrolyte addition. This, however, reduced the 
ionic conductivity of the MGE (microporous gel electrolyte) by a factor of four at 
11% DMF content. A further addition of 10% (w/w) fumed SiO2 to the ink helped 
offset this loss in conductivity and gave the best compromise between mechani-
cal stability, porosity and ionic conductivity [22]. The membrane was deposited 
on the previously dried cathode by spraying polymer paint on the surface, which 
had been preheated to 105 °C, the glass‐transition temperature, Tg, of PMMA. 
During spraying it was necessary to deposit the first few coats slowly and allow 
them to dry, in order to create an interfacial adhesion layer. Without this step, the 
separator peeled off the substrate. Subsequent coats of polymer paint were then 
applied up to a final thickness of 200 µm. Full LIB cells were fabricated by sequen-
tially spraying the component paints on the desired surface with the use of an 
airbrush. The paints can be sprayed through a set of masks made according to 
the desired geometry of the device. A cross‐sectional SEM micrograph of a 
spray‐printed Li‐ion cell (Figure 4.2) [22] shows component layers of reasonably 
uniform thickness and well‐formed interfaces.
Connected in parallel, nine full lithium‐ion cells could store total energy of 
about 0.65 Wh, equivalent to a 6 Whm−2 footprint [22, 25] at a thickness of 
approximately 0.5 mm [1]. The capacities of eight out of nine cells fall within 
90% of the targeted capacity of 30 mAh, suggesting good process control over 
a complex device, even with manual spray painting. Further increasing the 
energy density could be achieved by making thicker active layers. The current 
cell retained approximately 90% of its capacity after 60 cycles with a coulombic 
efficiency of above 98% [20, 22]. This performance is still lower than that of 
conventional batteries with the same electrodes (Figure 4.3).
4.2.3  Direct‐write Printed Electrolytes
Direct writing (DW), also known as digital writing or digital printing, denotes 
a group of processes which are used to precisely deposit functional and/or 
structural materials onto a substrate in digitally defined locations. With DW, 
it  is possible to produce precise features from the nm‐ to the mm‐size, 
because of its conformal‐writing capability. The main types of inkjet printing 
processes, which are related to direct‐printing methods, are continuous and 
drop‐on‐demand (DOD). As with other printing methods, the final printed 

Figure 4.2  Cross‐sectional SEM micrograph of a spray‐painted full cell showing its 
multilayer structure, with interfaces between successive layers indicated by dashed lines for 
clarity (scale bar is 100 mm) [22].
3.0
160
120
80
Charge
Discharge
Capacity (mAh/g)
Capacity (mAh/cm2)
40
0
0
36
30
24
18
1
2
3
4
5
6
Cell number
Capacity (mAh)
–10%
+10%
7
8
9
10
20
30
40
50
60
70
0.0
0.5
1.0
1.5
2.0
2.5
Voltage (V)
Capacity (mAh/g)
(a)
(b)
(c)
Cycle number
2.0
1.5
0
40
80
30
30 20 2
1
20 2
1
120
160
Charge
Discharge
Figure 4.3  Charge–discharge curves for 1st, 2nd, 20th and 30th cycles (a) Specific capacity 
vs cycle numbers for the spray‐painted full cell (LCO/MGE/LTO) cycled at a rate of C/8 
between 2.72 and 1.5 V, (b) capacity of the different printed cells, showing 10% variation of 
the absolute capacity values (c) [20, 22].

Printed Batteries
90
shape strongly depends on the ink viscosity, which is a function of the molar 
mass of the polymer. The printing height depends on the final dried‐drop 
diameter, which is a function of the polymer concentration [26].
The choice of materials is exceptionally wide, ranging from metals and 
ceramics to polymers and biomaterials. The application of direct‐writing tech-
niques requires the development of ink‐like mixtures of the battery compo-
nents with proper colloidal properties in order to make them compatible with 
the printing machines [27–29]. Slurries used for the inks are typically com-
posed of a polymer, active electrode material and, if necessary, additives. The 
fraction of the solvent in the ink is kept to a minimum in order to prevent sedi-
mentation, and the active‐material particles are ball‐milled to reduce the aver-
age particle size [20]. To achieve homogeneous inks, rigorous mixing sequences 
of mechanical shaking and ultrasonication are implemented [30].
Rechargeable zinc/metal oxide (MnO2) battery utilizing an ionic‐liquid‐gel 
electrolyte, prepared by dispenser printing, is presented in [30–32]. Dispenser 
printing can be used to print inks over areas ranging from 100 mm2 to 1 m2 by 
drawing patterns in the form of repeated lines or drops. Because of the non‐con-
tact nature of dispenser printing, the ink can be printed over uneven surfaces, 
something that is not possible with other roll‐to‐roll printing methods. Reports 
on batteries fabricated with the use of dispenser printing have predominantly 
involved printing the active layers and polymer electrolyte onto glass substrates 
with pre‐patterned current collectors, formed by lithography [20].
PVDF‐HFP copolymer material is commonly used in batteries and superca-
pacitors because of its ability to remain structurally robust while absorbing large 
volumes of electrolytes [30]. The gel electrolyte [30–32] is composed of a 1:1 
mixture of PVDF‐HFP and 0.5 M solution of zinc trifluoromethanesulfonate 
(Zn (CF3SO3)2, ZnTf) salt dissolved in 1‐butyl‐3‐methylimidazolium trifluo-
romethanesulfonate (BMIM + Tf-) ionic liquid. This composition was found to 
have optimal mechanical integrity and ion‐transport properties. The viscosity 
of gel electrolytes is typically an order of magnitude greater than that of neat 
ionic liquids and both show Newtonian behavior with constant viscosities 
within the range of the shear rates applied (0–1 × 104 s−1) (Figure 4.4).
Therefore, the ionic conductivity of the room‐temperature gel (0.37 mS · cm−1) 
is an order of magnitude lower than that of the neat ionic‐liquid‐based electro-
lyte (2.4 mS · cm−1). However, the gel is considered fairly conductive compared 
to dry solid‐polymer PEO‐based electrolyte [33] (0.01 mS · cm−1) and glassy 
LiPON at room temperature electrolytes (<10μS.cm−1) [34]. To fabricate 
thin samples, the PVDF‐HFP‐based gels were printed on glass substrates with 
30‐gauge (150 µm inner diameter) needles, and dried on a hotplate at 60 °C for 
45 minutes. In [31] it was found that the resulting microstructure of the gels is 
scarcely affected by printing parameters such as needle dimension, film dimen-
sions, print speed and substrate material, and more dependent on the gel com-
position and post‐process conditions, such as the drying temperature. The test 

Polymer Electrolytes for Printed Batteries
91
105
104
103
102
100
101
Shear rate (1/sec)
Viscosity (cP)
102
103
Electrode slurry
Gel electrolyte
Ionic liquid
104
Figure 4.4  Viscosity behavior of the representative electrode, gel electrolyte and ionic 
liquid inks as a function of the applied shear rate [30–32].
cells were printed with 0.25 cm2 footprint areas and total thicknesses of between 
80 and 120 µm. Multiple films were successively deposited to form a stacked 
microbattery configuration. Electrolyte thickness varied from 15 to 30 µm [32]. 
As can be seen from the linear‐sweep voltamogram (Figure 4.5), the electrolytes 
are stable between 0 and 2.7 V with respect to zinc. This potential range is suf-
ficient for the battery operating between 1 V and 2 V [32].
The compatibility of the gel electrolyte with the zinc electrode is critical to 
the battery’s performance. It was found that the interfacial resistance between 
the electrode and the gel electrolyte increases rapidly within the first hours 
after assembly, and is stabilized in 24 hours (Figure 4.6). Cyclic‐voltammetry 
measurements show that the passivation layer does not block the reversible 
dissolution and deposition of zinc. Over many cycles, these reactions occur 
reversibly with similar current densities. Therefore, it can be concluded that 
zinc showed good compatibility with the gel electrolyte, and when cycled 
against a manganese‐dioxide electrode. The 0.25 cm2‐footprint cell exhibiting 
storage capacities of 0.98 mAh/cm2 ran over more than 70 cycles. Energy den-
sity of 1.2 m Whcm−2 was measured [30].
It is rather well established that the corrosive nature of traditional acidic and 
alkaline aqueous electrolytes, and challenges with shape changes at the zinc 
electrode–electrolyte interface have prevented commercial zinc‐based batter-
ies from being used as rechargeable [35]. The development of the gel ionic‐
liquid electrolyte has eliminated this disadvantage.
Thin and flexible Zn/MnO2 batteries printed and laminated on thin paper 
have already been commercialized by several companies (Blue Spark, Power 

Printed Batteries
92
10
8
6
4
2
0
0
5
10
15
20
25
30
24 hr
5 hr
1 hr
0 hr
Z–real (kΩ–cm)
Z–imaginary (kΩ–cm)
Figure 4.6  Electrochemical impedance plots of a cell after assembly [32].
4.5
0.75 M
0.5 M
0.3 M
0 M
4
3.5
3
2.5
2
1.5
1
0.5
0
–0.5
0
0.5
1
1.5
2
2.5
Potential vs Zn2+/Zn (V)
Current density (mA/cm2)
3
3.5
4
Figure 4.5  Electrochemical potential stability windows of ionic‐liquid electrolytes with 
0–0.75 M zinc salt concentrations [32].

Polymer Electrolytes for Printed Batteries
93
Paper, Enfucell, etc.) and are used for disposable applications including RFID, 
smart cards, microsensors, functional packaging and media, etc. [36]. Blue 
Spark, Power Paper and Enfucell batteries are carbon/zinc primary printed 
batteries with alkaline or neutral (zinc chloride) aqueous electrolyte.
Recent progress in the high ionic conductivity (10–3 S.cm−1) of zinc polymer 
electrolytes has enabled the production of fully printable cell structures that do 
not use a separator. The polymer electrolyte layer solidifies from solution during 
drying into a self‐supporting film after being deposited directly onto the under-
lying electrode. This approach simplifies the manufacturing process and also 
allows for a mechanically integrated cell stack, as each adjacent layer is bonded 
in a monolithic stack of successive solution‐printed layers. The method enables 
the creation of a cell stack that resists delamination and is robust under flexing, 
as has been shown by dynamic flexibility testing of these printed cells [35].
ZincPoly battery technology leverages cost‐effective, stable and earth‐abundant 
zinc and manganese‐dioxide battery electrodes that have been engineered to be 
printable and compatible with the novel high‐ion‐conductivity solid‐polymer 
electrolyte. Two‐hundred‐cycle rechargeability with less than 10% capacity 
loss was measured in the cell with printed zinc polymer electrolyte at a C/2.5 
discharge rate. This high cycling stability for a secondary zinc battery is thought 
to be due to stable plating of the zinc ions from the electrolyte during recharging, 
since metallic dendrites or mossy deposits are suppressed. Three‐dimensional 
anode‐interface growth can cause electrode short circuits and degrade cell‐
cycling stability. A scalable, large‐area print process has been developed for zinc 
polymer batteries. The process has been optimized with regard to print param-
eters, compositions and film thicknesses to reach target volumetric and areal 
energy densities and capacities [35]. Figure 4.7 from [35] shows continuous high‐
discharge‐rate data and ragone plot from 10 cm2 zinc polymer cells which can be 
used to power a BTLE (Blue Tooth Low Energy) wearable wireless sensor. These 
cells are fabricated with real impedances in the range of 2–5ohms at 1 kHz. In 
terms of capacity, less than 500 micron‐thick batteries based on this technology 
demonstrated capacities of above 5mAhcm−2 when discharged from 1.8 to 1 V.
Table 4.1 compares the capabilities of printed‐zinc‐polymer technology to 
lithium and conventional zinc primary technologies. Thin secondary zinc bat-
teries could be produced at approximately 50–60% of the cost of lithium‐polymer 
cells in the 50–100mWhcm−3 capacity range. The printed‐zinc‐polymer 
technology has been scaled to a production capacity of one thousand cell 
prototypes and is scheduled to be scaled to pilot production in early 2017.
Wright et  al. [18] demonstrate an on‐glass dispenser‐printed lithium‐ion 
battery with solid‐polymer electrolyte. The electrolyte contains LiCF3SO3N 
(LiTFSI) salt with butyl‐methylimidazolium [BMIM]+ and butyl‐methyl pyr-
rolidinium [BMPyrro]+ ionic liquid. These ionic liquids have been shown to 
form solid films or self‐standing gels in a mixture with PVDF, maintaining 
good ionic conductivity. The electrolytes were printed with the use of the 

Printed Batteries
94
homemade pneumatic printer [18]. The details are as follows: Pyrrolydinium‐
TFSI salts were mixed in 1:1 (w/w) PVDF powder. LiTFSI salt was added after 
formation of a viscous gel. The IL/PVDF/LiTFSI layer was applied on top of the 
anode with a 100 µm stainless‐steel needle. The gel was baked under a heat 
lamp for 10 minutes. By carefully controlling the dispenser pressure (40 to 70 
kPa) the 12 µm–thick layer was obtained. The printed polymer electrolyte 
exhibited electronic insulation, high ionic conductivity (2 × 10–3Scm−1 at 30 °C 
(Figure 4.8)) and mechanical stability [18].
100
10
1
0.1
2
1.8
1.6
1.4
1.2
1
0.8
0.6
0.4
0.2
0
0
0.5
1
1.5
Depth of discharge (mAh/cm2)
Cell potential (V)
2
2.5
1
10
100
Discharge power [mW]
Discharge energy [mWh]
(a)
(b)
Figure 4.7  (a) High‐discharge‐rate data from printed 350‐µm‐thick zinc polymer battery 
with more than 5C‐rate discharge capability. (b) Discharge curves at continuous currents 
(0.2, 0.5, 1, 2, 5, 10, 20 mA/cm2 (blue through gray) from printed zinc polymer cell (the data 
in (a) and (b) are obtained from different cells) [35].

Polymer Electrolytes for Printed Batteries
95
An inkjet‐printed zinc/silver battery has been reported with an energy den-
sity of 3.95mWh.cm−2 [16]. A battery was constructed by submerging a pair 
of  silver inkjet‐printed structures into an aqueous electrolyte of potassium 
hydroxide (KOH) with dissolved zinc oxide (ZnO) powder. The optimal molar-
ity of KOH and the concentration of dissolved ZnO were investigated. In order 
to replace liquid alkaline electrolyte, an alkaline gel electrolyte has been devel-
oped. The electrolyte composition is optimized with respect to polymer 
material (polyethylene oxide (PEO and methylcellulose)), polymer molecular 
weight, and KOH:H2O:PEO/cellulose ratio [37]. On the one hand, PEO is 
known as a poor ion‐conducting polymer at room temperature. The reported 
conductivities are in the order of 10−7 S.cm−1 [37]. On the other hand, PEO 
ionically crosslinks with sodium ion in alkaline electrolyte and reduces the 
Table 4.1  Summary of candidate flexible battery technologies.
Lithium ceramic 
composite and 
thin film lithium
Thin zinc carbon 
primary
Lithium polymer 
pouch cell
Printed zinc 
polymer
Format
Flex PCB 
laminate and 
semi‐rigid thin 
PCB and coated 
films
Assembled 
separator + printed 
components in 
sealed pouch 
laminate
Assembled 
electrolyte 
separators and 
electrodes in 
vacuum‐sealed 
pouch cell
Fully printed 
cell stack with 
laminated 
packaging
Energy 
Density 
in Thin 
Format
<50–150 Wh/L
<50–150 Wh/L
100–200 Wh/L
100–300 Wh/L
Cycle Life
>500 cycles
1
>500 cycles
200 cycles
Pulse 
Capability
3–10C
C/3 to C/20
1–5C
5–10C
Flexibility
Poor for 
vacuum 
deposited cells. 
OK for ceramic 
composite cells
Poor to fair. 
Package buckling 
an issue in some 
designs
Poor. Packaging 
failure, gas 
expansion and 
electrical failure
Good. 
Monolithic, 
flexible 
polymer‐based 
structure
Safety
Fair. Reduced 
leakage and 
expansion 
versus lithium 
polymer cells
Good. Low‐
toxicity and 
low‐reactivity 
anode and cathode 
materials
Poor. 
Flammability, 
reactivity, 
disposal 
concerns
Good. 
Low‐toxicity, 
low‐volatility 
electrolyte and 
low‐reactivity 
anode and 
cathode 
materials

Printed Batteries
96
corrosion of zinc. Methylcellulose was tested as one of the gel‐electrolyte 
­components on the basis of its use as a separator in alkaline battery systems. 
Alkaline gel electrolytes were fabricated by a two‐step method. First, a polymer 
solution was printed by extrusion on top of the electrodes. This was followed 
by pipetting the appropriate amount of potassium hydroxide solution [37]. 
A planar printed primary 2D silver/zinc battery with gel electrolyte was found 
to deliver areal energy density of 4.1 ± 0.3mWh.cm−2 [37].
Clarka et  al. developed a flexible zinc‐air battery that was produced by 
screen‐printing an anode based on zinc/carbon/polymer composite, and a 
vapor‐polymerized PEDOT cathode on two sides of photo‐quality paper [38] 
and applying a lithium chloride electrolyte between the two electrodes. For 
printing the electrolyte, an aliquot of the LiCl/LiOH solution was mixed with 
molten (∼60 °C) polyethylene glycol (PEG, MW 1500), in a 1:1 ratio by weight, 
to make 6 M LiCl:P(EO). Ethanol or butan‐1‐ol was added to obtain 10 mPa.s 
viscosity for inkjet printing [38]. To ensure sufficient coverage, eight layers of 
the electrolyte were printed on the substrate at a drop spacing of 20 µm and a 
cartridge temperature of 30 °C. Evaporation of the solvents caused the electro-
lyte to solidify. In other experiments, 8 M LiCl/LiOH electrolyte was formu-
lated without the addition of PEG, and ethanol or butan‐1‐ol was added to 
lower the solution viscosity for inkjet printing [38].
As already mentioned, printing of the electrolyte layer for the rechargeable 
printed battery is even more challenging than for the primary battery, since 
the electrolyte/membrane must withstand continuous volumetric changes of 
electrode materials occurring on charge/discharge and enable longevity of the 
–1.0
–1.5
–2.0
–2.5
–3.0
–3.5
–4.0
–4.5
–5.0
2.6
2.8
3.0
3.2
3.4
1000/T (K)
3.6
Conductivity (log(s/cm))
3.8
4.0
MBPyroTFSI
PVdF-MBPymoTFSI 1:1
PVdF-MBlMBF, 1:1
Figure 4.8  Ionic conductivity of PVDF/ionic‐liquid mixtures [18].

Polymer Electrolytes for Printed Batteries
97
battery. A printable paste formulation for the electrolyte has been developed 
in  [39]. In order to bring the 25% caustic‐potash‐solution electrolyte into 
screen‐printable form, different binder/solvent combinations and thickener 
agents were tested. This electrolyte paste then also acts as separator [39]. 
The specifications for the Zn/MnO2 cell are as follows: 20 × 20 mm2 electrode, 
1 mA charging/discharging current and 20mAh capacity. The capacity of the 
NiMH‐cell of the same size varies from 16 to 32mAh.
The major hurdles in formulating printable gel electrolytes that remain sta-
ble over the battery life are addressed by Gethin et al. [39]. The authors suggest 
a roll‐to‐roll (R2R) process for overcoming some of the challenges of fabrica-
tion of flexible printable wearable batteries. The electrodes were screen‐printed 
while the gel electrolyte was sandwiched between them. The screen‐printing 
process enabled the sequential deposition of current collector, electrode and 
separator/electrolyte materials on a polyethylene terephthalate (PET) substrate 
in order to form flexible and rechargeable electrodes for battery application. 
The anode and cathode were based on the conducting poly(3,4‐ethylenedioxy-
