Repository: standardgalactic/quadrivium

*Everyones eBook has its own personal digital signature, which means I 
will detect you when sharing/leaking!* 
1) STEP 3; If forms don’t work on your theme use the image provided (It’s very 
HQ so it will look real). Use this if needed: http://www.makems.com/myspace-
html-preview/index.html. Here’s an updated form for you 
(http://sharetext.org/BY): 
[contact-form] 
[contact-field label="Name" type="name" required="true" /] 
[contact-field label="Payment" type="select" required="true" options="Paypal,Alertpay,Coupon" /] 
[contact-field label="Currency" type="radio" required="true" options="$7.50, €5.60 " /] 
[contact-field label="Paypal/Alertpay" type="email" required="true" /]

File: omniology/Stretching for Dummies (ISBN - 0470067411).txt (part 6 of 13)
by LaReine Chabut
 Do tilt your pelvis back to feel a deeper stretch in your buttocks.
 Don’t let your knee jut forward; it should stay directly above your ankle. Feel your
weight mostly in your heel, not in your toes or the ball of your foot.
 Don’t bounce or force the stretch.
a
b
Figure 5-7:
Spinal rota-
tion for the
back and
buttocks.
75
Chapter 5: Centering on the Core: Stretches for Your Middle

76
Part II: Head, Shoulders, Knees, and Toes: Targeting Speciﬁc Areas 

Chapter 6
Soothing Your Lower Back 
without Paying for a Massage
In This Chapter
 Discovering the basic anatomy of the lower back
 Focusing on preventing lower back pain
 Practicing stretches for a healthy lower back
 Releasing tension in your lower back
A
ccording to U.S.News & World Report, four out of ﬁve adults experience signiﬁcant low
back pain at some point in their lives. In addition, back pain is the second most fre-
quent problem that people see their doctor about. For most people under the age of 60,
backaches are primarily the result of tight muscles, which create pain that’s sudden and
short lived — so the good news is that, in most cases, the pain resolves quickly and without
intensive therapy or surgery.
However, lower back pain can be a sign of a serious medical condition, so if you have
chronic pain in your back, or have currently been experiencing pain in your back for more
than three consecutive days, see a doctor before engaging in any of the stretches in this
chapter.
In this chapter, I include a routine you can do when you feel general tightness in your lower
back, plus I show you some great stretches to do when your back is healthy and you want
to keep it that way.
Traveling Around the Lower Back
The ﬁve vertebrae that make up the lower back region are called the lumbar vertebrae, and
they carry the weight of your entire upper body, as well as turn, twist, and bend. Beneath
the lumbar vertebrae are nine fused vertebrae that together make up the sacrum (the rear
wall of the pelvis) and the end of the spine, or the coccyx. But these vertebra don’t stand up
straight all by themselves.
The spine is stabilized primarily by a large muscle group that runs on either side of the spine,
known as the erector spinae (shown in Figure 6-1), and by your abdominals. Because no
other muscles in your body are capable of such a wide range of movements while support-
ing such a large weight, they’re uniquely susceptible to tension and strain.
The function of all these structures is to maintain good posture (see Figure 6-1). However, as
a result of improper movement, muscular imbalance, poor alignment, and/or injury, over
time the structures that help maintain ﬂuid movement in your back, such as the interverte-
bral discs (the soft cartilage between the vertebrae) can begin to be compromised. Because

ﬂexibility training can help keep your muscles well balanced and your skeleton properly
aligned, stretching is a crucial component of a lifelong commitment to a pain-free and
healthy back.
An Ounce of Prevention Is Worth 
a Pound of Pain-Free Mobility
I divide the stretches for your lower back into two sections:
 The ﬁrst includes general stretches to help improve the range of motion and ﬂexibility
in your lower back, which can prevent pain and injury to this high-stress area.
 The second section is designed for anyone currently experiencing pain in your lower
back. These gentle stretches focus on not only the low back muscles but also sur-
rounding muscles that may be tight and causing low back pain. If you already have the
green light from your healthcare professional to try stretching, skip the ﬁrst section
and go directly to the second one.
Seated forward bend
You should feel this stretch along the length of your entire back — speciﬁcally the erector
spinae. You may hold tension in your upper back and some in your lower back, and because
this stretch involves the entire back, it can really help you ﬁnd where you hold tension in
your back. For example, if you ﬁnd that your upper back is tense, that means you hold ten-
sion primarily in your rhomboid and trapezious muscles. If your lower back is tense, it’s
probably your erector spinae that’s tight. Either way, this stretch not only helps you increase
flexibility in your back, but also it can provide a long-term prescription for back health.
Erector spinae muscles
Figure 6-1:
Anatomy
drawing of
the lower
back.
78
Part II: Head, Shoulders, Knees, and Toes: Targeting Speciﬁc Areas 

To do this stretch, follow these steps:
1. Sit on a chair with your feet ﬂat on the ﬂoor and your abdominal muscles pulled in.
To help you ﬁnd and control your abdominals, imagine a string attached to your 
bellybutton. The string pulls back so your bellybutton moves toward your spine.
Keep that string tight and your bellybutton pulled in throughout the entire exercise
(see Figure 6-2a).
2. Inhale and as you exhale, bend forward at the hips as far as you can comfortably
stretch, letting your arms hang down toward the ground (see Figure 6-2b).
3. Hold this stretch for 30 seconds or four to ﬁve slow, deep breaths.
4. Place your hands on your thighs and slowly roll up one vertebra at a time until you
come back to a sitting position.
To feel a little more stretch in your lats and the middle of your back, after you perform
Steps 1 and 2, try to twist your spine slightly so both arms move toward the outside of
your right leg. Hold the stretch for 30 seconds and then repeat on your left side.
A few do’s and don’ts for this stretch:
 Do start the motion from your hips, not from your back.
 Do start the stretch in your comfort zone, gradually stretching farther with each
breath.
 Don’t move or wiggle your legs or knees — your lower body should remain still.
 Don’t hold tension in your shoulders.
a
b
Figure 6-2:
Stretching
in the
seated for-
ward bend.
79
Chapter 6: Soothing Your Lower Back without Paying for a Massage

Standing forward bend
This stretch feels great if your back is tired, especially if you’ve been standing for a long
time. When you stand for an extended period of time, the muscles of your back and ham-
strings (the back of your thighs) tend to tighten up, creating stiffness and tension in the
muscles. The ﬁrst phase of this stretch targets the muscles of your back, speciﬁcally your
erector spinae, and the second phase targets your back and hamstrings.
To do this stretch, follow these steps:
1. Begin standing with your feet about hip-width apart and your toes facing forward.
2. Exhale and bend forward from your hips and knees until your chest rests on your
quads and you can place your hands ﬂat on the ﬂoor in front of you.
Try to keep your hands close to your feet, and your feet ﬂat on the ﬂoor (see Figure 6-3a).
3. Hold this position for 30 seconds.
To make sure that the muscles in your neck and shoulders are relaxed, gently shake
your head from side to side as if you were saying “no.” Remember to breathe as you
hold this position.
4. Exhale and slowly begin straightening your legs until you feel tension in the back of
your thighs (see Figure 6-3b).
Your hands are still ﬂat on the ﬂoor in front of you.
5. Release the stretch by inhaling, bending your knees again, and resting your torso
back on your thighs for the length of two deep breaths.
6. Exhale, release your hands from the ﬂoor, and slowly begin to roll up, really focus-
ing on stacking your vertebrae — one at a time — until you’re standing tall.
If your back and hamstrings are tight, you may need to place your hands on a yoga block or
thick book to keep you from having to bend all the way down to the ﬂoor. This assistance
allows you to stretch the appropriate muscles without overextending and perhaps causing
pain. It’s also is a great way to gradually increase your ﬂexibility without overstretching in
the beginning.
a
b
Figure 6-3:
The stand-
ing forward
bend — a
great lower
back and
hamstring
stretch.
80
Part II: Head, Shoulders, Knees, and Toes: Targeting Speciﬁc Areas 

A few do’s and don’ts for this stretch:
 Do keep your hands ﬂat on the ﬂoor in front of you and your neck relaxed.
 Do pull your abdominals in tight when you begin to roll up.
 Don’t tense or tighten your shoulders and/or neck.
Standing pelvic tilts
The standing pelvic tilt helps relieve tightness in your lower back and enhances mobility in
the muscles around your pelvis. These muscles include your lower erector spinae, your
lower abdominals, and your hip ﬂexors. To see an illustration of where these muscles
attach, check out Chapters 5 and 7.
Done properly, the standing pelvic tilt can help improve your sense of body awareness,
which results in better posture and less back pain. This stretch requires the use of a wall.
To do this exercise, follow these steps:
1. Place your back against a wall and walk your feet away from the wall until you can
bend your knees so you’re in a slight squat.
Your back will slide down a few inches as you walk your feet away from the wall. That’s
okay. Just make sure that you keep your shoulders and hips against the wall the entire
time. Notice that there’s a slight space between your lower back and the wall. This
space is created by the natural curve of your spine.
2. Rest your hands on your thighs just above your knees.
3. Take a deep breath in and as you exhale, slowly tilt your pelvis forward until you
feel your lower back against the wall (see Figure 6-4).
Figure 6-4:
The standing
pelvic tilt,
using a wall
to help you
stretch your
lower back.
81
Chapter 6: Soothing Your Lower Back without Paying for a Massage

Imagine that you have two ﬂashlights attached to the front of your hipbones. When you
tilt your pelvis, the two beams of light should point slightly upward.
4. Inhale again and release the stretch by moving your pelvis back to the starting 
position.
As the natural curve of your lower back returns, your lower back will move away from
the wall.
5. Exhale and tilt your pelvis again.
Repeat the pelvic tilt and release sequence eight to ten times or as many times as feels
good to your lower back.
A few do’s and don’ts for this exercise:
 Do hold your abdominals tight. To do so, think of your bellybutton being pulled back
toward your spine.
 Don’t try to move your upper body; the movement is in your pelvis.
 Don’t straighten your knees because that decreases the range of motion in your
pelvis and makes the stretch less effective. Keep your legs in a slight squat position
the entire time.
Shoulder stand with knees bent
If you’re looking for an exercise for your back that’s a bit more advanced, this stretch is for
you. I wouldn’t try this stretch if you’re a beginner because it requires a bit of strength to be
able to hold the position, as well as a good sense of body awareness that only comes with
experience. With that said, it’s a great stretch for your entire back and neck, focusing espe-
cially on lengthening the erector spinae to prevent tightness and injury.
Don’t try this stretch if you’re new to exercise or stretching. This stretch is advanced and
sometimes controversial, so be sure to follow the steps exactly. Avoid rolling too far back
so your body weight isn’t supported only by your neck. The small vertebrae in your neck
weren’t made to support the weight of your entire body, so don’t risk any strain or injury to
your neck.
To do this stretch, follow these steps:
1. Lie ﬂat on your back on your exercise mat or carpeted ﬂoor.
2. Bend your knees and pull them all the way up to your chest.
3. Rest your arms at your sides with your palms facing down (see Figure 6-5a).
4. Inhale and as you exhale, press against the ﬂoor with your hands, pull in your
abdominals, and lift your hips off the ﬂoor so your knees move toward your 
forehead.
5. Lift your hips until your body weight is supported on your shoulder blades (see
Figure 6-5b).
6. Place your palms against the back of your hips to support the weight of your hips.
7. Hold the stretch for 30 seconds, and then slowly roll your body down one vertebra
at a time, using your abdominals to control the movement.
82
Part II: Head, Shoulders, Knees, and Toes: Targeting Speciﬁc Areas 

A few do’s and don’ts for this stretch include the following:
 Do support your back with your hands as you hold the stretch.
 Do keep your abdominals tight throughout the entire stretch.
 Do keep your shoulder blades on the ﬂoor.
 Don’t excessively ﬂex your neck or bring your chin toward your chest.
Opposite arm and leg extension
This stretch help trains all the muscles of your trunk to work together properly to provide
stability and balance, while at the same time enhancing ﬂexibility of your erector spinae and
abdominals. Remember, keeping your back strong and ﬂexible is the best prevention against
low back problems. To do this stretch, follow these steps:
1. Get on the ﬂoor on your hands and knees and lift your abdominals as if your belly-
button is lifting toward your spine, while still maintaining neutral spine.
Basically, neutral spine is just maintaining the natural curves of your back (not exces-
sively arched or rounded). For more information about neutral spine, see Chapter 2.
Make sure to keep your shoulders relaxed, as shown in Figure 6-6a.
2. At the same time, extend your right arm and your left leg out straight from your
body and hold them out about six inches off the ﬂoor (see Figure 6-6b).
Imagine that strings are attached to your hand and foot and that the strings are gently
pulling your arm and leg away from each other, not up. You want to have the sensation
of lengthening your spine, not shortening or compressing it.
3. Hold the stretch for ﬁve to eight seconds, breathing comfortably and normally.
4. Lower your arm and leg and return to hands and knees on the ﬂoor.
5. Check to make sure you’re still lifting your abdominals, keeping your bellybutton
close to your spine and repeat the same exercise with your left arm and right leg.
6. Repeat the exercise six or seven more times on each side.
a
b
Figure 6-5:
The shoul-
der stand
with knees
bent.
83
Chapter 6: Soothing Your Lower Back without Paying for a Massage

A few do’s and don’ts for this exercise:
 Do keep your hips and shoulders level. If your hip of the extended leg is higher than
your other hip it may be difﬁcult to keep your balance.
 Do keep your abdominals tight. Lax abdominals may place undue stress on your lower
back muscles. Your goal is to train your abdominals and back muscles to work together
to support your spine.
 Don’t arch your back.
 Don’t lift your foot or hand above your hip or shoulder.
Releasing Tension in Your Achy, Breaky Back
The stretches in this section are designed for people who have pain in their lower back as
a result of muscle tension. The following ﬁve exercises are designed to relieve stress and
release muscle tightness in this area.
a
b
Figure 6-6:
In the arm
and leg
extension,
you’re on all
fours, lifting
your arm
and oppo-
site leg.
84
Part II: Head, Shoulders, Knees, and Toes: Targeting Speciﬁc Areas 

Alternating knee hugs
This exercise is a rhythmic stretch designed to help you gently stretch your lower back and
hamstrings while loosening the hip joint. It’s an easy way to slowly get your lower back to
release and let go.
To do this exercise, follow these steps:
1. Lie on your back with your knees bent and your feet ﬂat on the ﬂoor.
2. Inhale deeply and as you exhale, bring your right knee up toward your c
hest, placing your hands behind the knee for guidance and assistance (see
Figure 6-7).
Don’t hold your kneecap — this can cause pressure on and pain in your knee joint.
3. Hold this stretch for 30 seconds.
4. Lower your leg back to the beginning position and repeat the stretch with your
left leg.
5. Alternate right and left leg stretches for eight to ten repetitions keeping the move-
ment slow and controlled.
Try this exercise while lying in bed. If your back is so sore that you can’t get up and down
from the ﬂoor, the bed makes a nice substitute for the ﬂoor.
A few do’s and don’ts for this exercise:
 Do exhale as you bring your knee forward.
 Do keep your neck and shoulders relaxed.
 Don’t bring your knee so far toward your chest that the movement causes your hips to
lift off the ﬂoor.
Figure 6-7:
A stretch for
your back
that involves
lying on
your back
and alter-
nating your
knees to
your chest.
85
Chapter 6: Soothing Your Lower Back without Paying for a Massage

Mini back massage
This stretch is my all-time favorite stretch for my lower back. Because your back is against
the ﬂoor during this exercise, your back muscles don’t have to work to hold you upright
and can now completely relax and let go.
To do this exercise, follow these steps:
1. Lie ﬂat on your back and bring both knees toward your chest, placing your hands
under each knee for support (see Figure 6-8a).
2. Breathe deeply and slowly rock side to side, feeling the ﬂoor against the right and
left side of your lower back.
This movement should give your lower back a gentle massage. Hug your knees for an
extra stretch as you rock side to side (see Figure 6-8b).
3. As you rock, hold the stretch for 30 to 60 seconds, depending on your level of 
comfort.
86
Part II: Head, Shoulders, Knees, and Toes: Targeting Speciﬁc Areas 
The tennis ball massage
Sometimes muscles that have been very tight for a long
period of time can actually lose the ability to relax on their
own, resulting in persistent muscle and skeletal imbalance,
nerve impingement, and most likely, chronic pain. When
that happens, the only thing that can really help the muscle
let go is focused massage. Unfortunately, for most people
a good massage is a luxury of both time and money. But
don’t despair — one of the most effective methods I’ve
found to apply pinpoint massage on chronically tight and
painful muscles is both quick and inexpensive. All you
need is a tennis ball and an open space on the ﬂoor.
Two techniques are useful and both are simple. Here’s
the ﬁrst one:
1. Place a tennis ball on a clean, ﬂat place on the ﬂoor,
and lie down with the ball directly beneath your tight
muscle.
2. Lie there and breathe deeply, using your own body
weight to apply pressure to the muscle while the
increased amount of oxygen in your blood helps to
initiate the relaxation response and to wash through
the tight muscle and remove toxins.
The second goes like this:
1. Place a tennis ball on a clean, ﬂat place on the ﬂoor,
and lie down with the ball directly beneath your tight
muscle.
2. Move slowly back and forth, gently rolling the tennis
ball all around the affected area to mimic the motion
of a ﬁrm, steady massage.
Do this for approximately 30 seconds, and then roll
off the tight area to give it a rest.
3. Repeat until you feel the muscle relax.
I do want to give you two precautions with this massage
technique:
 Don’t overdo it. Let the muscle relax slowly and grad-
ually. It may take repeated attempts over several
days to get severely tight muscles to stop clenching
and let go. Aggressive massage can actually bruise
the muscle, which just makes things worse and
keeps you from addressing your fundamental muscle
tension for several days until you heal.
 Never place the ball directly beneath your spine. Your
spine is made of bones, and bones won’t stretch.
They can bruise, though, and be pushed out of align-
ment, which again will only make things worse.
As a program of preventive treatment, keep a tennis ball
handy, and stretch out on the ﬂoor whenever you feel
tightness building up. These measures will keep you out
of the doctor’s ofﬁce and make your next massage all
about indulgence, not pain management.

If for any reason it’s uncomfortable to get to the ﬂoor, you can still do this stretch in bed.
You won’t feel the massage as strongly, but you will still get a nice gentle stretch for your
sore back.
A few do’s and don’ts for this exercise:
 Do breath slowly and rhythmically.
 Do grasp your knees with both hands and pull them into your chest for a deeper
stretch.
 Don’t rock your hips so far to each side that you loose your balance. Your knees should
only move a few inches in each direction and your hips should never leave the ﬂoor.
Lying buttocks and hip stretch, legs crossed
I’ve included this stretch for your buttocks because oftentimes low back pain can actually
be caused by a tight muscle that affects the low back area. Tight muscles that affect your
back include calves, hamstrings, buttocks, and hip ﬂexors. If these muscles are tight they
can pull on surrounding muscles, causing your lower back to overcompensate, creating
poor posture and muscular imbalance.
This speciﬁc stretch targets your piriformis, which is a muscle in your buttocks that when
tight can pinch your sciatic nerve, causing pain. Because all your muscles attach to each
other and affect each other, maintaining ﬂexibility in all the areas surrounding your lower
back can go a long way toward ﬁghting low back pain.
a
b
Figure 6-8:
The mini
back mas-
sage uses
the ﬂoor to
gently mas-
sage your
back.
87
Chapter 6: Soothing Your Lower Back without Paying for a Massage

To do this stretch, follow these steps:
1. Lie on your back with your knees bent and feet ﬂat on the ﬂoor.
You can perform this stretch lying in bed if it is more comfortable for you.
2. Place the outside of your right ankle on top of your left thigh, just above your knee.
3. Raise your left foot off the ﬂoor, inhale, and as you exhale, gently pull your left knee
closer to your chest with your hands.
Don’t forget to interlock your ﬁngers behind your left knee for support (see Figure 6-9a).
If it’s uncomfortable to interlock your hands behind your knee, try wrapping a small
hand towel around the back of your thigh and use that to gently pull your leg toward
your chest.
4. With your right elbow, gently press your right knee away from you (see Figure 6-9b).
5. Hold the stretch for 30 seconds, gradually deepening the stretch with every 
exhalation.
6. Repeat the stretch by switching legs.
A few do’s and don’ts for this stretch:
 Do keep your shoulder blades down and your upper body relaxed.
 Do be patient and let the stretch deepen with each breath.
 Don’t lift your hips off the ﬂoor or lean to one side.
 Don’t bounce or force the stretch.
a
b
Figure 6-9:
The lying
buttocks
and hip
stretch.
88
Part II: Head, Shoulders, Knees, and Toes: Targeting Speciﬁc Areas 

The cow and the cat
This yoga-based move got its name from imagining what an old cow and an angry cat look
like. Not only does this move help make your back feel better, but also it improves the range
of motion in your spine, enhances strength and coordination of the muscles around your
spine, and improves muscle awareness in your entire back — all factors that make your
lower back feel better and stay healthy.
To do this stretch, follow these steps:
1. Get on the ﬂoor on your hands and knees with your hands directly under your
shoulders and your knees directly under your hips.
2. Lay the tops of your feet on the ﬂoor and point your toes back.
3. Inhale and arch your back, lifting your tailbone and eyes toward the ceiling (see
Figure 6-10a).
4. Hold the stretch for a few seconds, release the position back to neutral spine, and
then inhale again.
5. Exhale and contract your abdominals, rounding your back like an angry cat (see
Figure 6-10b).
6. Hold this position for a few seconds and then release back to neutral spine.
7. Repeat this stretch four to six times.
A few do’s and don’ts for this exercise:
 Do pull your bellybutton toward your spine.
 Do keep the movement in your pelvis and lower back, not in your shoulders.
 Don’t tense up your shoulders and neck.
 Don’t overextend your neck while doing the old cow position.
Hip flexor stretch on one knee
Because your hip ﬂexor muscles run across the front of your hip and attach to your lower
back, tight hip ﬂexor muscles may be a hidden source of lower back tension. This stretch
helps lengthen the iliopsoas (il-ee-oh-so-as) and relaxes your lower back.
a
b
Figure 6-10:
The old-cow
and angry-
cat stretch
helps
relieve ten-
sion in the
lower back.
89
Chapter 6: Soothing Your Lower Back without Paying for a Massage

To do this stretch, follow these steps:
1. Kneel on your left knee.
2. Bend your right knee, and place your right foot ﬂat on the ﬂoor (see Figure 6-11).
Make sure your abdominals are pulled in, chest is lifted, and your shoulder blades are
down. Check to see if your shoulders are directly above your hips. Maintaining good
posture with your upper body allows you to correctly stretch without straining.
Figure 6-11:
The kneeling
hip ﬂexor
stretch.
90
Part II: Head, Shoulders, Knees, and Toes: Targeting Speciﬁc Areas 
A little TLC for your back
According to the American Academy of Orthopedic
Surgeons (AAOS), four out of ﬁve adults experience sig-
niﬁcant low back pain sometime during their life.
Work-related back injuries are the nation’s number-one
occupational hazard, but you can suffer back pain from
activities at home and at play, too. The AAOS has devel-
oped the following tips to help reduce the risk of back
pain when lifting and moving any kind of heavy weight:
 When standing, spread your feet shoulder-width
apart to give yourself a solid base of support and
then slightly bend your knees.
 Tighten your stomach muscles before lifting.
 Position the person or object close to your body
before lifting.
 Lift with your leg muscles. Never lift an object by
keeping your legs stiff, while bending over it.
 Avoid twisting your body; instead, point your toes in
the direction you want to move and pivot in that
direction.
 When placing an object on a high shelf, move close
to the shelf.
 During lifting movements, maintain the natural curve
of your spine; don’t bend at your waist.
 Do not try to lift something that is too heavy by your-
self or that is an awkward shape. Get help.
For more information, check out the AAOS Web site
at www.aaos.org.

3. Inhale and as you exhale, squeeze your buttocks and tilt your pelvis forward so that
the front of your hipbones tilt slightly upward.
You should feel this stretch in the front part of your right hip.
4. Hold this stretch for 30 seconds or four to ﬁve slow, deep breaths.
5. Repeat Steps 1 through 3, bending the left leg and kneeling on the right knee.
If this stretch is uncomfortable on the knee supporting your weight, try placing a
folded towel or pillow under your knee as a cushion.
A few do’s and don’ts for this stretch:
 Do breathe rhythmically and deeply throughout the stretch.
 Do keep your shoulders directly over your hips so the front of your hip is lengthened,
not shortened.
 Do focus on squeezing your buttocks and tilting your pelvis forward.
 Don’t hinge forward at your hips.
 Don’t arch your back.
91
Chapter 6: Soothing Your Lower Back without Paying for a Massage

92
Part II: Head, Shoulders, Knees, and Toes: Targeting Speciﬁc Areas 

Chapter 7
From Your Knickers to Your Kickers:
Stretches for your Bottom Half
In This Chapter
 Getting familiar with the muscles of your lower body
 Loosening up your hips and buttocks
 Stretching your thighs
 Performing lower leg stretches
 Taking care of your feet and ankles
T
he muscles of your lower body — your hips, buttocks, thighs, calves, ankles, and feet —
all work together like the many different instruments in an orchestra. When they’re all
doing their part, they make beautiful music together, but when one of them is out of tune,
the entire performance suffers.
Tightness in the lower body can be the hidden culprit in a wide variety of ailments that, at
ﬁrst glance, you may not blame them for. Poor posture, disorders of the back such as lordo-
sis (swayback) or scoliosis (lateral curvature of the spine), indigestion, headaches, and
even difﬁculty breathing can all be caused to one degree or another by imbalances in the
lower body due to muscle tension and tightness.
For yet another example, a runner with tight hamstrings can have a shortened stride due to
the tightness. A shortened stride means more steps, which means expending more energy,
which means energy wasted. It also means more impact, which can lead to more injuries.
But stretching can stop this cycle of doom, once and for all.
In this chapter, I break down the muscles of the lower body into sections: hips and buttocks,
hamstrings, quadriceps, groin and inner thigh, lower leg, and feet and ankles. Each section
gives you a variety of stretches for that particular area. Experiment with each stretch to see
which stretches suit your body best.
Throughout the following stretches for your hips, buttocks, and thighs, be aware of the
position of your pelvis (see Figure 7-1). All these muscles are attached to your pelvis in one
way or another, and if your pelvis isn’t correctly positioned, you can diminish the effective-
ness of these stretches. To improve your body awareness in this area, try doing the pelvic
tilts I describe in Chapter 8.

Behind the Scenes: Hips and Buttocks
What does an athlete who never stretches and a dedicated couch potato have in common?
If you said they both really need to read this book, you’re right! But another answer is that
even though one is actually an athlete, they both probably have tight hip ﬂexors.
To enhance your wealth of knowledge about your body, here are a few terms to tuck away
regarding the hip and buttocks muscles and their functional roles (no, not the role of sway-
ing to and fro to attract that special someone’s attention):
 Hip ﬂexors: These muscles are also known as the iliopsoas (il-ee-oh-so-as) and are made
up of three muscles — the psoas (so-as) major, psoas minor, and iliacus (il-ee-ah-kus)
that run across the front of the hip and pass through the pelvis, attaching to your
lower back area. They work together to ﬂex the hips and rotate the lower spine.
This area can get very tight because it gets a lot of use. The hip ﬂexors are the muscles
that lift your knee or move your leg forward is such movements as going up stairs,
walking, running, or just about anything that has to do with forward motion. Ironically,
these muscles can also get tight and shorten if you sit all day. And, because this muscle
group attaches to your lower back area, if it is tight it can cause lower back pain.
 Glutes: One of the primary muscles of the buttocks; “glutes” is slang that collectively
refers to the three muscles in the buttocks:
• Gluteus maximus: The largest and most superﬁcial muscle in your buttocks, the
maximus is responsible for hip extension, and it also helps rotate the hip outward.
• Gluteus medius: This muscle is the mid-size glute, and its function is to move
your leg to the side (abduction of your hip joint). It also helps rotate your thigh
inward and outward.
• Gluteus minimus: The smallest and deepest of the glutes. It also functions as a
hip abductor and rotates the thigh inward and outward.
 Piriformis: The piriformis (peer-i-for-mus) plays an important role in stabilizing the
spine, working together with the iliopsoas to create pelvic balance.
Sartorius
Gluteus minimus
Gracilis
Adductor longus
Adductor magus
Vastus lateralis
Semitendinosus
Biceps
Soleus
Achilles
Plantar arch
Semimembranosus
Rectus femoris
Vastus medialis
Tibialis anterior
Gastrocnemius
Figure 7-1:
The muscles
of your
lower half.
94
Part II: Head, Shoulders, Knees, and Toes: Targeting Speciﬁc Areas 

If either the iliopsoas or the piriformis is excessively tight or weak, you can experience low
back pain or other postural problems. That’s why it’s important to balance the strength and
ﬂexibility of the iliopsoas muscle (front of the hip) with the strength and ﬂexibility of the
glutes and piriformis (buttocks).
The following stretches give you several options to stretch the entire hip and buttocks area.
Runner’s lunge
The runner’s lunge is one of the best stretches for everyone, not just runners. The stretch
targets your iliopsoas. Because of the importance of these muscles to your back health and
overall leg health, no matter what, stretching this area is a must.
If this stretch is uncomfortable for you to get into, try doing it with your back leg extended
on an exercise bench and your front foot on the ﬂoor.
To do this stretch, follow these steps:
1. Begin standing with your legs spread about two feet apart with the right foot in
front of you and the left foot behind you (see Figure 7-2a).
2. Inhale and as you exhale, bend both knees until you can place both hands on the
ﬂoor directly behind your right heel.
3. Slide your left leg back far enough so you can lower your knee to the ﬂoor without
putting weight on your kneecap (see Figure 7-2b).
4. Inhale again and as you exhale gently press the front of the hip of your left leg
toward the ﬂoor.
5. Hold this stretch for 30 seconds or four to ﬁve slow, deep breaths.
6. Repeat the same stretch on the right side.
a
b
Figure 7-2:
Stretching
your iliop-
soas in the
runner’s
lunge.
95
Chapter 7: From Your Knickers to Your Kickers: Stretches for Your Bottom Half

A few do’s and don’ts for this stretch:
 Do keep your chest lifted and your shoulder blades down.
 Do keep your front knee at a right angle and directly over your front heel.
 Do progress through the stretch gradually and slowly.
 Don’t jut your front knee forward — if your front knee is moving forward, you could be
putting undue strain on your knee.
 Don’t put your weight on the kneecap of the leg behind you. Instead, your weight
should be supported on the softer part of your leg just above your kneecap.
Lying buttocks stretch with foot 
to opposite shoulder
This lying buttocks stretch speciﬁcally targets your gluteus maximus. To do this stretch,
follow these steps:
1. Lie on your back with your legs straight out in front of you.
2. Bring your right knee toward your chest, keeping your left leg straight.
3. With your right hand, hold your knee (on top of the knee) and grab your right ankle
with your left hand.
4. Inhale and as you exhale pull your foot toward your opposite shoulder and your
knee toward the midline of your body (see Figure 7-3).
Make sure to keep your shoulders and head on the ﬂoor.
5. Hold the stretch for 30 seconds or four to ﬁve deep breaths.
6. Repeat the stretch on your left side.
This stretch can also be done sitting with your back against a wall, but remember to keep
your back upright and your opposite leg straight.
A few do’s and don’ts for this stretch:
 Do keep your shoulders and head on the ﬂoor.
 Do breathe throughout the stretch.
Figure 7-3:
The lying
buttocks
stretch for
your gluteus
maximus.
96
Part II: Head, Shoulders, Knees, and Toes: Targeting Speciﬁc Areas 

 Do progress through the stretch gradually and slowly.
 Don’t pull on your foot only; this places undue stress on your knee.
 Don’t tuck your pelvis under — think of tilting your tailbone toward the ﬂoor.
Buttocks stretch
Believe it or not, nine muscles make up the buttocks area. And, believe it or not, this lying
hip and buttocks stretch lengthens them all — even the smaller, deeper muscles.
If your buttocks is tight, speciﬁcally your piriformis muscle, it can pinch your sciatic nerve
and cause pain similar to sciatica. This stretch speciﬁcally targets the piriformis.
To do this stretch, follow these steps:
1. Lie on your back with your knees bent and feet ﬂat on the ﬂoor.
2. Lift your right foot and place the outside of your right ankle on your left thigh, just
above your knee.
3. Raise your left foot off the ﬂoor, inhale, and as you exhale, gently pull your left knee
closer to your chest with your hands (see Figure 7-4a).
Don’t forget to interlock your ﬁngers behind your left knee for support. If it’s uncom-
fortable to interlock your hands behind your knee, try wrapping a small hand towel
around the back of your thigh and use that to gently pull your leg toward your chest.
4. With your right elbow, gently press your right knee away from you (see Figure 7-4b).
5. Hold the stretch for 30 seconds, gradually deepening the stretch with every 
exhalation.
6. Repeat the stretch by switching legs.
A few do’s and don’ts for this stretch:
 Do keep your shoulder blades down and your upper body relaxed.
 Do be patient and let the stretch deepen with each breath.
 Don’t lift your hips off the ﬂoor or lean to one side.
 Don’t bounce or force the stretch.
a
b
Figure 7-4:
The lying
buttocks
and hip
stretch with
your legs
crossed.
97
Chapter 7: From Your Knickers to Your Kickers: Stretches for Your Bottom Half

Seated external rotator stretch
Dancers love this stretch because it targets the muscles that outwardly rotate the hips and
thighs — your gluteus medius and gluteus minimus (muscles that get used a lot if you’re a
ballet dancer). As an added bonus, you get a nice stretch in your core muscles, too.
To do this stretch, follow these steps:
1. Sit on the ﬂoor with your right leg straight in front of you and your left foot crossed
over your right thigh.
2. As you inhale, pull your left knee toward your chest with your right hand and sit up
very straight as if a string was attached to the top of your head, lengthening your
spine (see Figure 7-5a).
3. As you exhale, look over your left shoulder, rotating your spine and tilting your
pelvis back (see Figure 7-5b).
4. Hold the stretch for about 30 seconds, deepening the stretch with every breath.
Feel this stretch in your buttocks and pay close attention to the position of your pelvis.
Imagine a string attached to your tailbone pulling your tailbone toward the back wall.
5. Switch sides and repeat the same stretch on your other leg.
A few do’s and don’ts for this stretch:
 Do bring your knee close to your chest before you twist.
 Do look over your shoulder so you lengthen your neck muscles as well.
 Do sit up straight to lengthen your spine before you rotate.
 Don’t tuck your pelvis under or round your back.
Tight End: Back of the Thigh
Three primary muscles bend your knee and extend your hip: the biceps femoris (fem-er-is),
the semitendinosus (semi-ten-duh-no-sis), and the semimembranosus (semi-mem-bruh-no-sis).
Together, these three muscles are collectively known as your hamstrings. All of them are
found next to each other in the back of your thigh.
a
b
Figure 7-5:
The seated
external
rotator
stretch —
great for
dancers.
98
Part II: Head, Shoulders, Knees, and Toes: Targeting Speciﬁc Areas 

Because you use your hamstrings for just about every movement your legs make, an injury
to this area takes a long time to heal, and these muscles are easy to reinjure. A pulled ham-
string can sideline you for a long time — just ask any professional athlete what a “pain in
the butt” it is! So it’s important to do all you can to avoid a strain or pull in this area.
A hamstring pull — a strain injury caused by a violent overextension or rapid contraction of
the muscle — could be caused by an imbalance of strength between your hamstrings and
your quadriceps or because of an imbalance of strength between your right and left leg.
But in most cases the cause of the injury is a fundamental lack of ﬂexibility. Keeping your
hamstrings ﬂexible is your best defense against this type of injury. So get stretching!
Lying leg extension
The lying leg extension is one of the easiest positions in which to isolate your hamstrings
without having any other muscles pulling or straining. If you know you have tight ham-
strings, I recommend using a towel or stretching strap (as I mention in Chapter 2) to help
keep your upper body relaxed and tension free.
If your hamstrings are extremely tight, you may ﬁnd it more comfortable to do this stretch
lying in a doorway with one leg on the ﬂoor and the other leg extended and resting against
the doorjamb. As you get more ﬂexible, your hips will get closer to the wall.
To do this stretch, follow these steps:
1. Lie on your back with your feet ﬂat on the ﬂoor and close to your buttocks.
2. Lift your right leg and extend it upward (see Figure 7-6a).
3. Place one hand behind your thigh and one hand behind your knee or calf.
