Repository: standardgalactic/quadrivium

*Everyones eBook has its own personal digital signature, which means I 
will detect you when sharing/leaking!* 
1) STEP 3; If forms don’t work on your theme use the image provided (It’s very 
HQ so it will look real). Use this if needed: http://www.makems.com/myspace-
html-preview/index.html. Here’s an updated form for you 
(http://sharetext.org/BY): 
[contact-form] 
[contact-field label="Name" type="name" required="true" /] 
[contact-field label="Payment" type="select" required="true" options="Paypal,Alertpay,Coupon" /] 
[contact-field label="Currency" type="radio" required="true" options="$7.50, €5.60 " /] 
[contact-field label="Paypal/Alertpay" type="email" required="true" /]

File: omniology/Volpp J. High-Power Laser Material Processing for Engineers 2025.txt (part 6 of 10)
rial properties, while the welded part can be used for its intended use afterward. 
NDT methods include ultrasonic NDT, radiography NDT, eddy current NDT, and 
magnetic particle NDT. Most commonly used for weld seam analysis are probably 
ultrasonic or X-ray computer tomography (CT) analyses. Ultrasound can be applied 
by an emitter at a certain location on the part to be tested. At another position located 
behind the feature to be measured, the receiver collects the spatially resolved ultra­
sound transferred. Based on the recorded data, conclusions about weld seams can 
be drawn. Since ultrasound transmits differently in different medium, the existence 
and locations of voids, pores, or even cracks can be evaluated. X-ray CT can be used 
to create 2D frames that show density differences in the material. When illumi­
nating the part from different angles, even 3D recreations can be achieved. These 
3D frames can show, e.g., inhomogeneities of mixing in the weld seam when mate­
rial with different densities is used. In addition, porosity is well visible with the 
additional information of pore dimensions and sizes.
3.7.3.2  Governing Welding Parameters
The process efficiency also defines the economic efficiency. On the one hand, this 
means that a fast process with low energy and material need is, in general, desired. 
On the other hand, the weld quality must be achieved, which is defined by the pro­
cess window of each welding task. The process window is the range of parameter 
sets usable to achieve the desired welding result. Individual parameters have an 
impact on the result, but in most cases, the interplay between parameters must be 
considered that the process is feasible and shows acceptable results. Due to relatively 
large number of parameters for laser welding processes, the impact of many parame­
ters is needed to be known to find a robust parameter set from the multi-dimensional 
impact possibilities.
However, often some parameters are pre-defined or restricted from technical rea­
sons, e.g., the kind of gas to be used or the maximum or minimum available laser 
power or robot movement speed. The most important window for laser processing, 
in general, and laser welding, in particular, is the relation between the laser power 
and the processing/welding speed (Figure 3.28). This relation defines the line energy 
which mainly defines the energy input into the material and thereby the dimensions 
of the resulting weld seam. For deep penetration welding processes, the lower energy 
input threshold is the energy needed to reach vaporization and the upper limit is the 
plasma formation. Another common upper limit for the achievable processing speed 
is, e.g., the humping that occurs at high welding speeds and can create increased 
numbers of pores or spatters.

90
High-Power Laser Material Processing for Engineers
The main welding parameters in laser beam welding are:
•	 Laser beam properties
•	 Wavelength: The wavelength is one factor to define the absorption of 
laser beam energy on the material’s surface.
•	 Laser beam spot size: The spot size on the material’s surface defines the 
interaction area and thereby the intensity of the laser beam.
•	 Divergence: The divergence defines the opening of the laser beam and 
thereby the sensitivity to misalignment on surface variations.
The impact of defocusing the laser beam during deep penetration 
welding is shown in Figure 3.29.
•	 Spatial intensity distribution: The intensity distribution within the laser 
spot defines the energy input distribution into the material.
•	 Polarization: Polarization can influence the direction-dependent absorp­
tion. However, many laser beams for macro-processing are randomly 
polarized.
FIGURE 3.28  Visualization of impacts of selected laser welding parameters.
FIGURE 3.29  Cross sections of deep penetration weld seams at varied focal position.

91
Laser Material Processes
•	 Inclination angle: In order to avoid back reflections of the reflected 
laser light back into the fiber, the laser optic is often slightly tilted. 
Depending on the process sensitivity, the asymmetry must be consid­
ered during process design.
•	 Laser power: The laser power defines the laser beam intensity on the sur­
face and the line energy. In a first approximation, the keyhole diameter 
during laser deep penetration welding is of similar dimension as the beam 
diameter on the surface.
•	 Welding speed: The welding speed is the relative movement between the 
laser beam and the work piece and defines the line energy. At low welding 
speeds, a higher energy input and, in general, wider/deeper weld seams are 
created.
Typical weld seam cross-sectional views are shown in Figure 3.30 at varied 
laser power and welding speed values. 
•	 Shielding gas:
•	 Type of gas: The kind of shielding gas can influence the protection 
possibilities of the processing zone against the ambient air and can also 
alter the process due to chemical reactions with the melt pool or by 
changing surface tension properties.
•	 Gas flow rate: Shielding gas flow rates should not be too weak and not 
too harsh as well. Too little flow can limit the shielded area and too high 
flow rates can create turbulences and thereby entrapment of ambient 
gases.
•	 Nozzle arrangement: Coaxial nozzles enable the direction-independent 
gas application, but require more effort for integration into the setup, 
FIGURE 3.30  Cross sections of deep penetration welded seams at varied laser power and 
welding speed values.

92
High-Power Laser Material Processing for Engineers
since the laser beam needs to be guided through its center. Lateral noz­
zles are more common, while different outlet shapes can be used that 
must be directed toward the processing zone.
•	 Material properties: Material properties define, among others, the absorp­
tion of laser energy and the weld seam geometry.
A comparison between two steels and an aluminum alloy is shown in 
Figure 3.31.
•	 Joint type and tolerances: The laser beam positioning and path planning 
depend on the joint type. Due to comparably small laser beam dimensions, 
the laser beam and the processing zone require correct and precise clamp­
ing for a robust and proper alignment throughout the processing.
3.7.4  Laser-Hybrid Welding
One variation in the laser welding technology is to combine heat sources and utilize 
their respective advantages in a combination. Laser-hybrid welding combines the 
laser process with an arc process (Figure 3.32). The laser can be either positioned 
leading or trailing to the arc. Typically, a trailing laser beam leads to better mix­
ing of the filler material applied by the arc process but requires more attention to 
positioning accuracy. Often, it is recommended to use a leading MIG or MAG 
process to avoid overheating of the melt pool and trailing if high material rates are 
necessary. Gas protection is used to avoid contamination with ambient gas from the 
arc nozzle.
Since the laser beam provides the possibility to create a local high energy input 
into the keyhole, deep weld seams can be achieved. The comparably wider heat input 
FIGURE 3.31  Cross sections of deep penetration weld seams at different welding speeds 
and materials.

93
Laser Material Processes
induced by the arc process decreases the sensitivity to joint tolerances and enables 
an easier bridging of gaps, but solely to relatively flat heat conduction melt pools 
(Figure 3.33). Therefore, the combination of both advantageous features is used.
In addition, the two processes have synergetic effects. Since the energy is coupled 
into the same melt pool, the energy input can be very efficient. At higher arc power, 
the melt pool temperature is in general higher, which typically increases the absorp­
tion of the laser beam and leads to a reduced laser energy needed to achieve the 
desired weld seam. At the same time, the energy for the phase transformation from 
solid to liquid (latent heat) is not required to be transferred by the laser beam since 
the melting has already been achieved by the arc energy input.
From another perspective, the local high temperatures created by the laser beam 
in the melt pool can increase the process stability. Since the arc searches and burns 
at the path of lowest resistance from the burner to the specimen, it typically finds 
varying entry points on the specimen or the melt pool. The induced hot areas by the 
local laser heating typically show the lowest resistance and provide a stable arc posi­
tion and process [Möl16].
Besides the mentioned advantages, compromises are necessary. Hybrid laser 
welding can be conducted at higher process speeds compared to conventional arc 
FIGURE 3.32  Sketch of a laser-hybrid welding arrangement.
FIGURE 3.33  Schematics of the weld seam appearances at different welding methods.

94
High-Power Laser Material Processing for Engineers
welding processes. However, the achievable processing speeds are lower compared 
to comparable laser welding processes. In addition, due to the use of two separate 
processes, the process is direction-dependent and requires additional effort for align­
ment and control.
Since two heat sources are active at the same time next to each other, the amount 
of variable process parameters increases, which influences the melt pool and process 
characteristics. The laser parameters include laser power, beam diameter, incident 
angle, polarization, and wavelength. The arc parameters are mainly voltage, current, 
and stick-out. They must be seen in combination with the typical welding parameters 
like gas properties and application, welding speed, material properties, and joint 
design. The increased number of variable parameters makes the process, in general, 
more complex and an additional effort to find working process windows is necessary. 
In addition, the use of two systems requires higher investment in the respective sys­
tems. Those systems must be usually automated, which can add costs for installation 
as well. The accessibility of the welding zone can be reduced when adding an arc 
torch to the process setup.
However, the method enables many process variations. It is possible to enable, 
e.g., two-sided welding and most joint configurations are possible to perform. Often 
a better weld quality with reduced spattering can be achieved using hybrid process­
ing compared to single processes. The larger penetration depths and welding speeds 
compared to arc processes in combination with reduced effort for edge preparation 
can lead to higher productivity (more melted volume per time compared to single 
processes), reduced lead times, and less distortion and post-treatment requirements. 
In addition, the application of filler wire enables the active influence on the weld 
metal composition and the more efficient gap bridging compared to the sole laser 
welding process.
3.7.5  Imperfections and Defects
The weld seam quality is of high importance for most welding tasks and must fit the 
standards applied. Standards define which and how many imperfections at which 
dimensions are acceptable. There are many imperfections that can occur during and 
after welding in the weld seam, and also in the surrounding base material due to the 
effects of heat conduction. Imperfections denote the existence of features that are 
irregular or inhomogeneous. They can become defects in case they are not acceptable 
with respect to the required properties. Typical imperfections include (Figure 3.34):
•	 Cracking (hot or solidification cracking and cold cracking),
•	 Porosity (process pores or gas pores),
•	 Inclusions (coatings, dirt, local element accumulations),
•	 Melt-driven shape changes (undercuts, lack of fusion, drop through, suck 
back, lack of penetration),
•	 Deformation (residual stresses), and
•	 Metallurgical transformations (in the weld seam and the heat-affected 
zone HAZ).

95
Laser Material Processes
Imperfections are commonly identified after the process either using destructive 
or non-destructive quality assurance methods. Probably the most common method is 
the preparation of cross-sectional cuts of weld seams that can be done perpendicular 
or along the welding direction. After grinding and polishing, microscopic visualiza­
tion can show the weld seam geometry, porosity, and cracks. A more detailed picture 
of the surfaces and surface chemical compositions can be achieved by scanning elec­
tron microscope (SEM) and X-ray diffraction (XRD), just to name a few possibilities. 
Non-destructive testing (NDT) can also include micro-CT analysis, while depending 
on the resolution of the system, even porosity distributions can be visualized.
Nowadays, online process monitoring is gaining more acceptance, which can rec­
ognize imperfections during the process. However, the acceptance in industry needs 
to be gained to trust the online monitoring data to guarantee the seam quality for 
the customer even without post-process testing. Typically, visual welding cameras 
are used to identify geometrical variations in the melt pool or to identify spattering. 
Thermal monitoring is used to recognize changing heat flow conditions that are vis­
ible in the surface, which can indicate the occurrence of, e.g., porosity formation or 
lack of fusion.
Imperfections can have many and often different origins. Some imperfections 
originate from phenomena occurring in the molten phase of the weld seam. These melt 
pool and keyhole dynamics can cause, e.g., spatters and initiate pore formation. This 
makes prediction of their occurrence from the sensor data often difficult. Machine 
learning, being more advanced, analyzes what indicators in the sensor data can lead 
to imperfections. In many cases, several sensor data in combination can support 
the decision-making of the machine learning algorithm to predict and potentially 
suggest counteractions by adapting the process parameters. Due to partially large 
amount of data produced by the single sensors, the data streams need to be reduced 
and analyzed immediately. Sensor fusion techniques that only process and analyze 
FIGURE 3.34  Typical imperfections and defects in and around a weld seam.

96
High-Power Laser Material Processing for Engineers
selected features from each sensor data are used. These techniques can support the 
acceptance of industry when imperfections are robustly and reliably detected and 
even healed without additional manual effort.
3.7.5.1  Spattering
Spatters are melt ejections originating from the melt pool that can be initiated by 
melt pool or gas dynamics. Depending on their origin and formation mechanism, 
spatters can have very small dimensions of nanoscale. They are formed, e.g., by 
shear forces of the exiting vapor on the keyhole walls and are transferred within the 
vapor until they slow down and distribute in the ambient atmosphere or condensate 
and accumulate to larger particles. On the other hand, spatter can show comparably 
large dimensions of milliscale. These ejections originate from melt pool instabilities 
due to the induced melt flow patterns that can overcome the restoring forces from the 
surface tension of melt pool. Melt pool instabilities can also be caused by chemical 
reactions, e.g., oxidation at insufficient gas protection or surface pollution. Typical 
causes for spatters can be, e.g., a too high energy input due to a high laser power or 
low welding speed (Figure 3.35).
Within the keyhole, the melt detachment mechanisms releasing small melt pool 
drops from the keyhole walls are assumed to originate from the pressure difference 
between the inside and outside of the keyhole and the induced shear forces due to the 
high-speed vapor striking the keyhole walls (Figure 3.36).
In a melt pool, surface waves are assumed to be able to build up inertia to over­
come surface tension and extract melt pool spatters, e.g., when eigenfrequencies 
are initiated. Local melt pool accelerations can be initiated also from sudden pres­
sure changes in the keyhole or keyhole movements, e.g., a keyhole collapse or local, 
temporary, directed vapor flows toward the rear melt pool. Due to the, in general, 
decreasing surface tension and viscosity at increasing temperatures, the detachment 
of melt drops becomes easier at higher temperatures. A lower surface tension leads to 
less counteracting forces to the melt pool inertia. Similarly, low viscosity encourages 
the melt flow, and less energy is needed to move the melt to form a drop or droplet.
Strategies to avoid spattering mainly aim to calm down the melt pool and avoid 
dynamic and high-velocity gas flows. This can be achieved with different methods 
FIGURE 3.35  High-speed image of a welding process.

97
Laser Material Processes
that provide more space to the melt to flow at lower speeds in the melt pool or give 
the vapor more space to expand. One possibility is the use of an additional gas flow 
directed toward the keyhole to widen the keyhole opening. The increased area and 
often the smoother keyhole opening can reduce the ejection speed of the metal vapor 
and even prevent the keyhole from collapsing. The smoother vapor outflow can 
reduce the shear forces and the vapor impact on the keyhole wall. Applied gases 
can also alter the surface tension of the melt pool surfaces. Higher surface tension 
can help to limit the melt dynamics. In addition, electromagnetic volume forces can 
be induced by electromagnets (e.g. [Gat12]) to stabilize the melt pool movements by 
inducing flow fields against the ejection direction of spatters. A simple mechanical 
method to suppress spatters is a melt support (e.g., ceramic plates) that are typically 
positioned on the root side of the welding sheets to form a barrier and can help to 
avoid root melt ejections.
Another possibility for process stabilization is laser beam shaping, which is 
largely available for high-power laser processes. Using multiple spot laser beams 
can induce wider and in turn calmer melt pools that create slower melt flows and 
thereby avoid ejections, e.g., double focus [Vol16b] or circular spots with additional 
rings have been shown to provide this effect. Refractive beam shaping promises 
reliable high-power beam shaping with mirrors or lenses [Las14]. Diffractive opti­
cal elements can be used as well [Liu04]. However, the impact of different beam 
shapes on welding processes is not yet completely understood since multiple effects 
are induced at the same time. When the energy input is changed, the keyhole shape 
must adapt, leading to varied energy absorption in depth and temperature distribu­
tions that alter the temperature-dependent material properties and the induced melt 
and vapor flows.
Several investigations have been performed to learn about the relation between 
the keyhole and melt pool characteristics and the melt ejections, e.g., the spatter 
amount has been evaluated in high-speed videos using a spatter tracking routine 
[Vol17]. Refractive beam shaping optics have been used to generate different spatial 
FIGURE 3.36  Sketches of spatter origins and ejection effects.

98
High-Power Laser Material Processing for Engineers
laser intensity distributions on the material’s surface, namely top-hat and donut pro­
files. Figure 3.37 shows the occurrence of spatters at different parameters, while the 
Gaussian beam shape shows the least number of spatters.
Beam shaping can also be done in beam propagation direction. A bifocal optic 
has been used to produce two beam waists along the laser optical axis (Figure 3.38a), 
while the additional high intensity of the second beam waist inside the keyhole can 
FIGURE 3.37  Spatter occurrence at different laser powers and welding speeds at different 
beam profiles.
FIGURE 3.38  Spatter occurrence at (a) bifocal beam shaping and (b) multi-focal beam 
shaping compared to a standard-optic welding process [Vol19a].

99
Laser Material Processes
stabilize the process [Vol16b]. In addition, a multi-focus optic (foXXus, Adloptica) 
has been used to produce either a two-waist laser beam with waists close to each 
other, four waists and two-waists close to each other (Figure 3.38b). Promising stabi­
lization effects have been observed when high-intensity regions are positioned inside 
the keyhole. It is assumed that the additional energy input increases the vaporization 
and helps avoiding the collapse of the keyhole that induces intense melt flows and 
ejections [Vol19a].
Another method to induce a melt pool stabilizing effect has been found when 
creating a so-called buttonhole. A buttonhole is a melt opening, which is larger com­
pared to a typical keyhole. The buttonhole is solely maintained by surface tension 
effects instead of the effect of vapor pressure in a keyhole. When the hole expands, 
it can form curved surfaces showing a catenoid shape. Such a shape is stable due to 
the surface tension contributions of the two curvatures. It has been shown that beam 
oscillation patterns [Cho20a] and static beam shaping [Vol21b] can initiate a keyhole 
elongation and create buttonhole. Calm melt pools and limited impact of vapor have 
been seen when welding in the buttonhole mode. A buttonhole is self-maintaining 
and can therefore form a hole in the material when the process is stopped.
3.7.5.2  Humping
The humping effect is a phenomenon where melt pool accumulations occur regularly 
on the weld seam surface. This phenomenon is typically created when long and flat 
melt pools are present during the processing. This is typically the case at very high 
welding velocities (e.g., [Tan20]). The effect is reproducible and is based on the sur­
face tension effect that accumulates melt to humps. The initiated melt flows toward 
the rear sections of the melt pool support melt accumulation. At high welding speeds, 
the melt pools can elongate and show very low depth. When a melt section in the rear 
part of the melt pool is separated from the melt provision from the processing zone, 
the remaining melt forms a droplet driven by the surface tension. After breakup, the 
melt pool elongates again until another droplet is formed. This process repeats regu­
larly and forms the droplet appearance in nearly constant distances.
3.7.5.3  Undercuts
Undercuts denote missing material on the weld seam surface (Figure 3.39). They can 
appear at the top and also on the root side of the weld seam. Possible reasons can be
•	 melt that is pushed into the joint gap due to thermal expansion of the join­
ing partners,
•	 the misalignment of the laser beam and the joining gap,
•	 a too high process velocity relative to the power level and material thick­
ness, or
•	 surface tension forming a round weld seam shape including material from 
the weld seam sides.
Undercuts can be accepted to a certain extent though they mark a reduction in weld 
seam thickness. The lack of material can reduce the weld seam strength compared 
to the expectations during load application. More importantly, sharp transitions and 

100
High-Power Laser Material Processing for Engineers
edges can be a structural notch. These are critical when applying dynamic load and 
can initiate, e.g., fatigue cracks. In addition, notches can be initiation and starting 
points of corrosion.
In general, undercuts can be avoided by providing enough material to fill the 
gaps and form rounded edges. This can be achieved by using enough filler material. 
When reducing the processing speed, the additional time for the melt to form round 
melt pools and wet edges can help avoid undercuts. When one-sided undercuts occur, 
realignment of the laser beam might solve the issue. In addition, magnetic support 
can help to hold the melt in place and avoid wavy melt pool surfaces. In order to 
increase spreading and wetting of the melt, surface active elements can be added as 
part of the filler wire to reduce the melt surface tension.
3.7.5.4  Incomplete Penetration
Incomplete penetration is a lack of material bonding, which reduces the weld seam 
cross-sectional connection. Some of the most typical joint configurations with incom­
plete bonding are shown in Figure 3.40. Even though the top view of the weld seam 
can look acceptable, a lack of material connection can occur underneath. These weld 
seams are also called “false friends”, since they appear to be sufficiently done, but 
the failure is not immediately visible. This is particularly critical when the lower 
sides of the weld seam are not visibly accessible or not tested, e.g., by NDT methods.
Possible reasons to initiate incomplete penetration can be changed melt flows 
that avoid the melt to flow into lower melt pool regions. This can be caused by oxi­
dation effects that change the surface tension and the Marangoni flow. Often, the 
energy input is too low to reach the required melting for full penetration or to create 
FIGURE 3.39  Schematic sketches of undercuts due to (a) thermal expansion and high pro­
cess velocities, (b) misalignment, and (c) surface tension.
FIGURE 3.40  Incomplete penetration defects at different joint configurations.

101
Laser Material Processes
sufficiently large melt pools. This can be caused by fluctuations of the laser power 
or a focal shift. Contaminations of the optics or in the shielding gas can be other 
reasons.
3.7.5.5  Porosity
Pores denote a lack of material and can therefore alter the mechanical properties of 
welded joints. However, often a certain number or a certain volume of small, spheri­
cal pores can be accepted to a certain extent depending on the material, application 
case, and used standards. Porosity can be categorized in two main categories based 
on the formation mechanisms, namely metallurgical and process pores.
3.7.5.5.1  Metallurgical Pores
Metallurgical pores are formed by the changing solubility of gases in the melt at dif­
ferent temperatures of the material. Typically, during cooling from the high process 
peak temperatures, the gas solubility decreases, and gas is extracted from the melt 
forming gas inside the melt pool. The gas bubbles can accumulate and form pores. 
Typically, they appear at the liquid-solid interface, where a lower gas pressure is 
required to start the formation of gas bubbles. Such metallurgical pores are typically 
comparably small and are often not critical toward global weld seam properties. 
Typical gases in the melt that induce pore formation during the cooling time are, e.g., 
nitrogen in austenitic steels or hydrogen in aluminum alloys (Figure 3.41). Sources of 
such gases are the ambient air including moist, oxides, or other surface layers on the 
material, and already trapped gas in the previously existing pores.
3.7.5.5.2  Process Pores
Process pores consist of trapped gas from the environment that is included in the 
melt pool during the processing. Compared to metallurgical pores, the gas that forms 
FIGURE 3.41  Example of hydrogen solubility in aluminum.

102
High-Power Laser Material Processing for Engineers
process pores does not come from the material solution but from the ambient atmo­
sphere. The entrapped gas forms gas bubbles inside the melt pool. In case, the gas 
cannot escape from the melt pool until solidification, a pore remains in the weld 
seam. Gas inclusions arise when a gas bubble can form and is surrounded by solidi­
fying material. Spherical pores (<0.2 mm diameter) exist in most fusion weld seams 
and usually spread homogeneously all over the weld seam. Small, spherical pores 
are often tolerable according to the standards. Critical pores are long, non-spherical, 
and large. These characteristics significantly reduce the connecting cross sections of 
the weld seams. Pores that solidify right on the material’s surface can also be seen as 
critical, since the material response to mechanical load can be affected, e.g., crack 
initiation can be caused.
Since entrapped gas bubbles in the melt pool have a lower density than the melt, 
gas bubbles can escape due to buoyancy forces and melt pool flows that can trans­
port the gas bubbles to the surface. In case there is enough time, and the melt flow 
patterns are not hindering their rise, the gas can escape. At higher density differ­
ences between the gas and melt, gas bubbles can rise faster. Since the density ratio is 
higher for iron compared to, e.g., aluminum, the probability of gas bubbles escaping 
is higher. In addition, oxide layers can hinder the bubble escaping. In general, larger 
gas bubbles can rise faster at lower melt viscosity.
Gas entrapment can happen when the melt is able to entrap and surround ambi­
ent gas. This can happen during heat conduction welding as well but is more likely 
to happen in deep penetration welding. In deep penetration welding, the keyhole is 
present and melt pool dynamics occurs.
Keyhole collapses support the creation of gas bubbles. Due to the pressure fluc­
tuations based on the keyhole dimension oscillations, ambient gas can be sucked into 
the keyhole for a short time even against the exiting vapor flows. Two basic effects 
of keyhole collapses are known that can surround the entrapped gas: (1) Keyhole 
collapse in a middle section and (2) bulging of the rear keyhole and detachment 
(Figure 3.42). In both cases, gas bubbles are formed in the melt pool, which can be 
trapped as pores after solidification.
FIGURE 3.42  Pore formation mechanisms within a keyhole during laser deep penetration 
welding.

103
Laser Material Processes
Further aspects that can impact the pore formation need to be considered. The 
type of shielding and ambient gas define the probability and severeness of poros­
ity, e.g., due to oxidation effects. Furthermore, surface contaminations, alloying ele­
ments, or coatings can change the process dynamics and can even provide gas to be 
entrapped. Zinc coatings can affect the process. Zinc has a lower vaporization point 
as the steel base material and forms additional gas pressure in the melt pool that can 
lead to increased dynamics, pore formation, and also spatter ejections. The produced 
gas is an additional source for gas being entrapped.
Also, the applied shielding gas flow can impact gas entrapment mechanisms. 
Effects and material properties that increase the process dynamics typically support 
creation of pores. A low viscosity of the material at high temperatures (e.g., alumi­
num alloys) or the vaporization of alloying elements increases temporal fluctuations 
of process dynamics, increasing the probability of a keyhole collapse. Porosity is 
most commonly found in aluminum or nickel alloys. Also, steels with medium and 
high C-content are affected.
Prevention mechanisms are based on
1.	enabling gas bubble escaping by
a.	 creating long melt pools to encourage the gas bubble movement to the 
melt pool surface,
b.	 a second treatment for re-melting (e.g., another re-melting with the laser 
beam).
2.	decreasing keyhole collapses by
a.	 laser power modulations,
b.	 filler wire use,
c.	 a gas flow directed toward the rear keyhole wall, and
d.	 magnetic stabilization.
3.	eliminating gas availability (e.g., by welding in low-pressure or vacuum 
conditions).
3.7.5.6  Cracking
Cracks are material separations that occur during (hot cracking or solidification 
cracking) or after the process (cold cracking). Their occurrence can reach from 
micro to macro dimensions and are typically not tolerated from a quality perspec­
tive due to their negative impact on the properties of a material. Cracks can occur at 
different positions within the weld seam and heat-affected zones. They can occur as 
inter- (through grains) and trans-crystalline (along grain boundaries) cracks.
3.7.5.6.1  Cold Cracking
Cold cracks occur after solidification of a material when local stress fields separate the 
material. They form due to three main factors: (1) Presence of hydrogen in the mate­
rial, (2) a brittle microstructure, e.g., martensite, and (3) stress concentration. This can 
happen right during the cooling phase but can also occur days after welding. Cold 
cracks can appear in the weld seam and the HAZ. Due to the formation mechanism, 
the surfaces of the cracked material parts appear to be rugged.

104
High-Power Laser Material Processing for Engineers
Cold cracking can often be reduced and avoided by
•	 pre-heating the material in order to reduce thermal gradients in the mate­
rial, thereby decreasing the creation of high stress concentrations,
•	 controlled cooling conditions (e.g., slow cooling by controlled temperature 
decrease),
•	 filler material addition to alter the chemical composition for grain refine­
ment or viscosity reduction (e.g., TiB2 in aluminum),
•	 widening the temperature field by increasing the line energy to lower the 
cooling rates and reduce the development of thermal stresses, or
•	 multi-layer welding to induce intrinsic pre- and post-heating.
3.7.5.6.2  Hot Cracking
Hot cracking appears during melt solidification in the mushy zone, where thermal 
stresses can lead to a separation of partly solidified material. Hot cracks typically 
show a smooth, round surface since the separation happens in partly liquid state and 
final solidification happens thereafter.
The mushy (partly melted) zone occurs due to constitutional undercooling induced 
by chemical elements in the alloy. For pure materials, there is one single melting 
point, while for alloys, solidification can happen within a temperature range. The 
alloy elements can increase the range between the liquidus and solidus temperatures. 
Therefore, a mushy zone can form, where parts of the mush is solid and some parts 
are still liquid. This means that grains start growing and form the lattice during solid­
ification. At the same time, the low melting elements accumulate in the remaining 
liquid. This leads to the effect of constitutional undercooling, continuously increasing 
the solidus temperature in the remaining melt. In addition, this leads to an inhomo­
geneous distribution of the elements in the weld seam after solidification. Therefore, 
alloying elements are mainly found on the grain boundaries. Due to thermal shrink­
ing of grains from liquid to solid state, cavities form between the solidifying grains. 
These cavities create low-pressure volumes that the liquid tries to fill by back feeding 
(Figure 3.43). However, the permeability of the already existing solid grain struc­
ture can be low and it avoids the back feeding to fill the cavities. Small grains sup­
port permeability, while larger grains tend to block back feeding. In case the loads, 
e.g., from clamping or thermal stresses due to shrinking are high enough, the partly 
FIGURE 3.43  Schematics of the grain growth in the mushy zone.

105
Laser Material Processes
solidified material can separate. Since the material is still partly liquid, the crack sur­
faces appear rounded due to surface tension.
The mushy zone dimensions and grain growth characteristics depend on the mate­
rial alloy and the local temperature gradients and solidification rates (Figure 3.44). 
Small grains can be initiated when grain initiators are present in the alloy, when the 
temperature gradient is high and the solidification rate is low.
When the difference between the liquidus and solidus temperatures and the vis­
cosity are high, cracks are more likely to occur. Hot cracks can occur as central weld 
seam cracks and as macro and micro cracks between dendrites.
Carbon, sulfur, and phosphorous as alloying elements in steel increase the risk of 
hot cracking, while manganese decreases the risk. Due to the typically larger range 
between solidus and liquidus temperatures in aluminum alloys, there is a high risk of 
cracking. High amounts of silicon and magnesium increase the crack susceptibility 
due to increased amounts of low melting phases.
Hot cracking can be reduced or avoided by
•	 changing the metallurgy (e.g., addition of grain refiners like titanium in the 
alloy),
•	 changing the geometry of the structure to avoid stresses, or
•	 thermal design by lowering the cooling rate and shrinking tensions (e.g., by 
pre-heating the specimen or local heat sources) or energy input design by, 
e.g., beam shaping (e.g., beam oscillation to create a wider melt pool).
3.8  LASER BEAM CUTTING
3.8.1  Introduction
Laser cutting has been already invented at TWI, Cambridge (UK) in 1967 and is 
categorized into the separation processes. Laser cutting is still the most industrially 
used high-power laser technology since it is comparably easy to use and can be used 
for many materials. High process velocities and good cut quality can be achieved. 
Due to low-energy input compared to competing cutting processes, a small heat-
affected zone can be achieved. The laser cutting heads are typically mounted on 
robot or CNC-machines, while cutting of sheets is the most common application for 
various industries. Both CO2 and YAG lasers are possible to be used. Conductive 
FIGURE 3.44  Temperature gradient and solidification rate at an exemplary melt pool in 
top view.

106
High-Power Laser Material Processing for Engineers
sensors are often installed to measure and control the distance of the gas nozzle and 
the material to be cut. All materials that absorb the used laser beam and can establish 
a local melt pool are, in general, feasible to be used for laser cutting. Materials for 
laser beam cutting in industrial production are mainly metals (40%) and polymers 
(30%), followed by ceramics (18%) and ceramic composites (12%). The ejection of 
the melt is achieved by an impulse using gas pressure directed toward the melt pool 
or the laser-induced recoil pressure. In gas cutting, the directed gas outflow from 
a gas nozzle is used to create pressure on the melt pool, which is positioned close 
above the material. Inert gases and oxygen are typically used as cutting gases.
3.8.2  Process Principle
The principle of laser cutting is based on the local melting of a material and exhaust 
of the molten material by either a directed gas jet or laser ablation (Figure 3.45). 
Typically, high intensity laser beams, often in focal position, are used to generate 
melt pools. The high intensity of laser beams enables the creation of deep and narrow 
impacts, similar to deep penetration welding processes. This mode can be achieved 
when overcoming the deep penetration threshold of the material. However, during 
cutting, the molten volume does not remain as a trailing melt pool as it is intended for 
laser beam welding. The typical cut front is formed that is illuminated by the laser 
beam. Similar to keyhole welding, during laser cutting, a downward movement of 
the melt on the vaporizing front is observed. This melt flow can support the ejection 
of melt when gas supported cutting is applied or can be the main driver and force to 
expel molten droplets from the cut front root side.
The cut front allows a high-energy input and the creation of a deep melt pool to 
achieve the cutting of even thick sheets. The energy input must balance the main heat 
loss due to heat conduction, while the process velocity enables the movement of the 
laser beam relative to the material and a continuous exhaust of the material.
The energy input into the material takes place due to Fresnel absorption on 
the created cut front and side walls. Multiple reflections can occur and increase 
FIGURE 3.45  Principle sketch of the laser cutting process.

107
Laser Material Processes
the total absorbed energy depending on the keyhole shape. When the cut front is 
shaped to enable the laser beam rays to reflect toward a side wall of the molten 
pool, multiple reflections and absorption can support the energy input. However, 
the multiple reflection and absorption effect is less efficient compared to laser deep 
penetration welding since there is no rear wall that can absorb the reflected rays.
