Repository: standardgalactic/quadrivium

*Everyones eBook has its own personal digital signature, which means I 
will detect you when sharing/leaking!* 
1) STEP 3; If forms don’t work on your theme use the image provided (It’s very 
HQ so it will look real). Use this if needed: http://www.makems.com/myspace-
html-preview/index.html. Here’s an updated form for you 
(http://sharetext.org/BY): 
[contact-form] 
[contact-field label="Name" type="name" required="true" /] 
[contact-field label="Payment" type="select" required="true" options="Paypal,Alertpay,Coupon" /] 
[contact-field label="Currency" type="radio" required="true" options="$7.50, €5.60 " /] 
[contact-field label="Paypal/Alertpay" type="email" required="true" /]

File: omniology/Welding Robots Technology System Issues and Applications - J Norberto Pires.txt (part 6 of 10)
Welding Robots
observe during the welding process and thus, a model-based mapping must be 
made to be able to control the weld. In this context, a model-based approach may 
transform a parameter or set of parameters not directly observable by the sensor 
into the known set of parameters which can be calculated from a model of the 
welding process using the information of the sensor. However, the welding process 
includes many interrelated parameters with included tolerances, which means that 
such models will predict a number of data not observed directly and with a degree 
of uncertainty. In practice, such models work better close to defined nominal data 
where process conditions are similar to those anticipated in the WPS. In the same 
way, actions to control the process are usually defined by a combination of a set of 
parameters which together counteract deviations from specifications defined in the 
WPS. In general, such a set of parameters are not unique and there are in most 

 
Sensors for Welding Robots 
75 
 
cases several possibilities to control the welding process and fulfill requirements 
defined in the WPS.  
 
It should be noted here that the concept of specifying the weld to be produced 
within a WPS document is a method to define a procedure to, in a consistent and 
reliable way, work out the welding process. It should include information about the 
actual weld to produce, like joint geometry and material, but also joint preparation, 
consumables like shielding gas composition and flow, and welding wire, and 
nominal operating parameters and the productivity and quality to achieve. In most 
cases, however, we can only measure some of the parameters needed and from the 
available observations make judgments on how to control the process to reach the 
specifications defined in the WPS.  
 
In this way, the WPS is both a specification of the functional specifications of the 
weld (quality, productivity) and operating data (nominal operating parameters) to 
reach the specifications. To use sensors, however, means to measure the real 
process, extract features from these measurements and, through a control action, 
override these pre-set parameters in order to achieve the functional specifications, 
where quality and productivity issues have to balance each other on a case by case 
basis. For a typical case, nominal operating data is defined based on specified weld 
quality and productivity. This is used to pre-set data of the welding power source 
and to instruct the robot to generate the trajectory in accordance with defined 
velocity, welding torch orientation with respect to the weld joint and the distance to 
the weld joint. If a sensor is used which through a feed-back loop will alter one or 
several of these settings, the WPS should include allowed tolerances for all 
nominal data. This is also the case if sensors are used for the purpose of monitoring 
the robotic welding operation. 
 
3.1 Sensors for Technological Parameters 
Technological parameters include voltage, current and wire feed speed. In this 
section sensors to measure those parameters are reviewed. 
 
3.1.1 Arc Voltage 
The measurement of the arc voltage should, in principle, be made as close to the 
welding arc as possible. The current is delivered to the wire at the contact tube and 
this could be assumed to be a good measuring point for arc voltage. However, there 
is a voltage drop between the contact tube and the wire tip where the arc starts of 
about 0.3 V, depending on the process characteristics [1]. In practice, it is difficult, 
if not impossible in a production environment, to measure the true arc voltage. This 
is also the case for measuring the voltage at the contact tube in the weld torch, and 
a better and more reliable way is to measure the voltage on the wire inside the wire 
feeding system. As the wire does not carry a current between the feeder and the 

76 
Welding Robots 
 
contact tube the voltage at the wire feeder will be the same as that at the contact 
tube. It must be noted that measurements are made within an environment that uses 
high currents, usually in the range of 150-500 A, and if wires used for sensors are 
placed in the wrong way, this can result in substantial induced voltages with 
corresponding reading errors. 
 
3.1.2 Welding Current 
Basically there are two types of sensors for measuring the welding current: Hall 
Effect and Current Shunt. 
 
3.1.2.1 Hall Effect Sensor 
 
The Hall Effect sensor consists of a circular core of cast iron through which the 
cable that carries the current flows. The device itself is placed in the gap in the iron 
core which in turn consists of a doped silicon plate with two pairs of connecting 
cables. The first pair feeds the device with a current and the device then responds 
by delivering a signal on a second pair of cables which is proportional to the 
magnetic field and thereby the current. The benefit of the Hall Effect device is that 
it is a non-contact sensor and does not interfere with the current of the welding 
power source. The sensor is limited in bandwidth which is usually in the order of 
100 kHz or more and a typical slew rate is 50 A/μs This is usually sufficient and 
will, provided the data read I/O channels are designed in accordance with the 
specification of the sensor, result in a rise time of less than 1% of the peak pulse 
time during pulsed GMA welding.  
 
3.1.2.2 Current Shunt 
 
The principle is to let the current flow through a resistor and measure the voltage 
drop across it, as if measuring a current with a multimeter. The method is simple 
but has some drawbacks. The resistor must be kept low and hence the voltage 
signal measured will be small and sensitive to noise. 
 
3.1.3 Wire Feed Speed 
The wire feed speed is a major parameter to control to achieve a stable welding 
process. The welding power source is in most cases controlled to produce a 
constant voltage and the preset parameters are usually voltage and current. 
However, in reality, a current will represent a certain wire feed speed and the 
common method is to apply a constant value of voltage and wire feed speed and let 
the current adjust itself accordingly. A higher wire feed speed will produce a 
higher arc current that will deposit the wire faster and vice versa with a smaller 
value of the wire feed speed. Modern welding power sources have various control 

 
Sensors for Welding Robots 
77 
 
schemes, but the general principle is to keep the voltage at a preset constant value. 
As a result, the current will vary during the process as a result of changes in the 
environment of the arc welding process, like changes in the distance from the weld 
torch to the work-piece. 
 
These changes can occur as a result of the movement of the robot or geometrical 
variations in the weld joint. However, changes of speed can also originate from the 
wire feeder system and in the end produce poor results with respect to quality.  
 
The wire is fed through a conduit and the wire feed speed is generated by a feeding 
unit. The unit usually has driving wheels that feed the wire through the conduit at a 
specified speed. In normal robot systems, the wire feed unit is mounted on the 
robot arm rather close (the order of 1 m) to the weld torch, giving a reliable push-
feed of the wire during the welding process. However, in some cases, longer 
conduits must be used and since the wire diameter must be slightly less than the 
inner diameter of the conduit, a varying wire speed will result during welding when 
the conduit is bent and twisted. In practice, a push-pull wire feed system should be 
used to counteract this problem. 
 
Measuring the wire feed speed is a big problem and for laboratory purposes 
custom-made solutions can be build that measure the speed at the contact tube. A 
more realistic approach in a production system is to measure the controlled speed 
of the drive wheel of the feeder unit. However, this must be complemented with 
securing the functionality and reliability of the feeder system as its robustness is 
important for the resulting quality of the welds. 
 
3.2 Sensors for Geometrical Parameters 
Sensors for geometrical parameters must be able to obtain information about the 
weld that relates to the geometry of the weld joint. This information is of great 
importance in order to both perform seam tracking and use this information for 
quality control of the weld. This can be done in many ways but in most cases, a 
seam tracker is able to extract some information about the weld joint besides the 
target positions for the weld joint during welding. Examples of such data include 
deviations from a nominal path, orientation changes and gap size.  
 
To apply sensors in robotics welding means, in general, to use the sensors during 
welding. In some cases sensors can be used to measure the position and orientation 
of the weld joint or work-piece before welding. In such cases, different location 
techniques can be applied in a similar way as for locating any work-piece such as 
image recognition or binary sensors to detect the position of some plates of the 
work-piece. 
 
The challenge, however, is to use sensors during welding. Due to the harsh 
environment with high temperature, intensive light and high currents, purpose built 

78 
Welding Robots 
sensors must be applied. The most common use of sensors are (i) optical sensors 
that use a laser light source on the weld joint under study and a sensor with a 
narrow bandwidth filter to extract the information of interest, and (ii) through-arc 
sensing that uses the electrical parameters from the arc together with knowledge 
about the motion of the weld torch which is controlled by the robot. 
3.2.1 Optical Sensors 
Optical sensors use the following basic principle for detecting the weld joint during 
arc welding; (i) a laser beam that is projected in a scanning motion across the seam 
and (ii) a CCD-array that is used to measure features of the weld joint in 
combination with a laser stripe. Variations of this method are in use and, as an 
example, the laser stripe may not be a linear line on the weld joint but circular 
instead. In such a case, the sensor is more flexible to detect weld joints in corners 
from one location of the torch, or point of view of the sensor. To measure the 
distance, the method of triangulation is used which is of great importance in 
welding, see Figure 3.1. 
Figure 3.1. The working method of the triangulation method [2]

 
Sensors for Welding Robots 
79 
 
A laser beam is focused on an object, and then the reflection from the object as 
seen from a lens in the laser sensor is determined by the distance between the 
sensor and the object. If the object is close to the sensor then the angle between the 
outgoing beam and the reflection through the focusing lens of the detector is large, 
while it is small if the object is farther away. The detection of the distance between 
the sensor and object is made by focusing the incoming beam on a detector, in 
most cases a CCD array. Depending on which of the pixels of the array are 
illuminated, it is possible to calculate the distance to the object. 
 
Depending on the weld joint preparation and geometrical shape, the laser beam can 
produce reflections like mirrors. Consider for example a V-groove weld joint 
where the laser light will produce several reflecting positions but with different 
intensities depending on the surfaces of the weld joint. Therefore, these sensors 
must have real time image processing capabilities to filter out reflections that do 
not belong to the point of interest. It should be noted in this context that highly 
reflective materials may cause problems during welding and a real test may be 
needed to verify the functionality. 
 
 
 
Figure 3.2. Scanning principle of a seam tracking combined with the triangulation method 
[2] 
 
The basic functionality of a triangulation sensor is to measure the distance to the 
spot of the object the beam is pointing at. In some cases this can be useful, e.g. to 
control the height during an operation of a robotized process like welding or 
cutting. But the general use of triangulation in welding is for seam tracking and 
this requires measuring the weld joint geometry. This is achieved through a 
scanning technique of the beam across the weld joint, see Figure 3.2. During the 

80 
Welding Robots 
 
scanning, the sensor acquires a two-dimensional picture of the joint profile as an 
array of 2D coordinates. When the robot is moving, a weld joint geometrical model 
can be made that contains a full 3D description of the joint which is created during 
the welding operation when the sensor is moved along the joint.  
 
If a laser stripe is projected onto the object and sensed by a 2D CCD array, the 
image information can be used directly without moving the robot. This is a 
technique that is useful if the stripe is circular and aimed at a corner. Then, the 
corner and its walls can be located from one position of the robot only, compared 
with the more time consuming traditional technique of measuring the location of 
one wall at a time.  
 
In most cases, optical seam trackers based on triangulation are used to keep the 
robot “on track” with the weld joint during welding in real time. However, these 
sensors have a capability for more than that, and information that can in most cases 
be achieved that include joint volume, gap size, misalignment, tack welds, etc. This 
information is useful for adaptive feed-back control of both the welding power 
source and the robot to perform the task in accordance with the predefined 
specifications of the welds to be produced. As an example, the travel speed of the 
welding gun defined by the robot can be controlled with respect to the gap of the 
weld and the welding power related parameters in combination.  
 
 
 
Figure 3.3. Illustration of a typical laser scanner sensor [3] mounted ahead of the welding 
torch  
 
If the gap varies, there are a few things to control: (i) the metal deposition should 
be done in a way to obtain a constant weld shape, (ii) a large gap is sensitive for 
burn-through and a control action could be to lower the travel speed together with 

 
Sensors for Welding Robots 
81 
lower wire feed speed (weld current), (iii) a too low current may however result in 
a lack of fusion and cracking in the weld and to keep a higher current a weaving 
motion of the welding torch can be applied to avoid the problem with burn-
through. This shows that the control scheme needs to consider many issues, of 
which some are boundary conditions and some are counteracting each other, 
leading to new ways to perform the weld operation. 
In robotic welding of thicker plates, the welding is usually performed in several 
passes, e.g. one root pass and additional passes to fill up the weld joint. In such 
cases, the use of a tracking sensor can be applied in several ways. Normally, 
tracking is applied for the root pass. During this operation the robot records the 
weld path and subsequent passes can be overlaid with respect to the first path based 
on the actual weld joint geometry.  
Figure 3.4. Typical standard joint types. Left column: fillet and corner joint. Right column:
lap, butt and V-groove joint [3]

82 
Welding Robots 
 
A laser-based seam tracker is typically mounted on the weld torch and has the weld 
joint in its field of view some distance ahead in the weld path direction, see Figure 
3.3. This means that the robot must use one degree of freedom to keep the sensor in 
alignment with the weld joint during welding or, alternatively, use a separate 
motion so that the sensor can rotate around the weld torch to maintain the 
alignment relationship between the sensor and the weld torch. It should also be 
noted that the seam tracking sensor must measure and deliver target positions of 
the weld torch continuously and that these must be time stamped and stored in a 
buffer for later use by the robot controller. 
 
In order to use the data from the laser scanner, weld joint features must be 
extracted from the image and a target position must be determined which is stored 
in the input buffer to the robot controller. The feature extraction algorithm is 
dependent on the weld joint to detect and is defined beforehand. Examples of 
different weld joint types are shown in Figure 3.4. 
 
 
 
Figure 3.5. Example of the steps of feature extraction of the segmentation process: (1) 
outlier elimination from the scan, (2) line segmentation generation based on the specific 
joint template, (3) join the line segments, and (4) validate against templates and tolerances 
[3] 

 
Sensors for Welding Robots 
83 
 
The feature recognition process includes the following basic tasks: (i) identification 
and elimination of outliers, (ii) contour generation of the weld profile and 
generation of line segments based on predefined templates, (iii) merging line 
segments, and (iv) validation of joint parameters so that they are within predefined 
tolerances and match the joint template, see Figure 3.5. 
 
From a control point of view, seam tracking is usually performed with full 
compensation of the position error measured. Seam tracking is typically only 
performed using a nominal path. The nominal path is the assumed trajectory of the 
weld joint and during tracking, the robot controller receives new target positions 
from the sensor and the robot controller overrides the nominal path by changing 
the position of the TCP while keeping a constant orientation. This has some 
benefits and drawbacks. The benefits are that, given a nominal path, it is rather 
straightforward to verify the ability of the robot to follow the path with some minor 
changes while keeping the orientation constant. This means that issues related to 
joint limits, singularities and possible collisions are minimized. Drawbacks are that 
the user must define and program a nominal path.  
 
If, instead, the robot is only instructed where to start and where to end, it must be 
able to follow the path measured by the sensor on the fly. This put some additional 
requirements on the robot system as it must be able to calculate the trajectory 
including both target positions and orientations of the weld torch. In doing so, the 
robot might easily get into control problems for the specific task that is related to 
close to singular areas, joint limit and collisions with the work-piece. However, the 
benefits high and more flexible control of seam tracking can be obtained using 
available sensors. 
 
In order to use the sensor data and let the robot follow the measured and generated 
trajectory, the target data from the buffer of target positions must be filtered. A 
suggested method is to use about five target positions and generate a polynomial 
curve for x, y and z and a vector tangent at the current position. This is useful for 
several reasons: (i) a generalized description of the weld joint makes it easy to 
reuse the generated trajectory for calibration purposes, (ii) the generated trajectory 
can be used as a nominal path for subsequent weld passes, (iii) the vector tangent 
can be used for subsequent target positions even if target drop-outs occur such as at 
tack welds and (iv) the vector can be compared with the current trajectory vector 
and from that an optimal orientation of the weld torch can be calculated with 
respect to the weld joint as measured by the laser scanner. 
 
Typical operating data of a laser scanner is a scan sweep frequency of 10-50 Hz. If 
we assume a welding speed of 20 mm/s, this means about one sweep per mm 
during welding. This is in most cases more than sufficient. However, new welding 
processes such as laser welding will increase the welding speed considerably and 
for high requirements careful analysis and trials must be made. The accuracy of the 
laser scanner is high and is better than 0.1 mm. However, it should be noted that 
single scan sweeps may generate outliers as the weld joint and the environment 
during welding generate severe disturbances. 

84 
Welding Robots 
 
 
From a practical point of view, laser scanners are accurate and robust sensors that 
meet most requirements within the welding process. However, they must be 
mounted on the weld torch and take up some space. They also put additional 
requirements on programming and positioning of the robot and the weld torch. 
Laser scanning sensors are also still relatively expensive and if alternative methods 
can be used like through-arc sensing as described in the next section, they are 
usually preferred. 
 
3.2.2 Through-arc Sensing 
Seam tracking using a weaving motion and the arc itself as the sensor, sometimes 
referred to as through-arc sensing, was introduced in the 1980s. The principle 
behind the method is to make use of the change in current when the distance 
between the contact tube and the work-piece varies. The underlying principle is 
relatively easy and cost-effective to use and is a common sensor for tracking 
methods in robotic welding based on gas metal arc welding and related processes, 
like flux-cored arc welding, submerged arc welding, etc. According to [4], the 
approximate relationship between arc voltage (U), arc current (I) and the contact 
tube to work-piece distance (l) is expressed by 
 
U = E, EE,El 
 
 
 
 
3.1

where the constantsE - E are dependent on factors like wire, gas and the 
characteristics of the welding power source. In most cases, the welding power 
source is set up to maintain a constant voltage and thereby a more stable welding 
process. Thus, when the value l varies, the arc current I will also change, mainly as 
a proportional change with opposite sign. This can be used in mechanized welding 
and specifically in robotized welding to perform a weaving motion during welding. 
When doing so for a weld joint as shown in Figure 3.6, the distance between the 
weld torch and the weld joint will vary during the weaving motion and so will the 
current. Hence, a longer contact tube to work-piece distance will result in a lower 
arc current than a shorter distance, given that all other parameters are the same. 
This can be utilized during an overlayed weaving motion, normally a sinus or 
triangular type of motion, but more complex motions also exist. 
 
In practice, the current is measured using a Hall Effect sensor or a current shunt. A 
low-pass filter is used to depress noise from the signal. From a control point of 
view, sensor data can be analyzed continuously using template matching or only at 
the turning points using differential control. Due to the relatively low accuracy of 
the sensor data regarding precision, etc., a differential control is in most cases 
sufficient. This should be seen in the context that the sensing principle needs a few 
mm weaving amplitude to be able to measure a reliable change and difference in 
arc current. It also indicates that achievable tolerance are restricted for those cases 
which can accept a weaving motion, which produce a wider weld rather than a 

 
Sensors for Welding Robots 
85 
 
straight motion. However, in medium to thick plates this is usually not a problem 
(thicknesses above about 3 mm).  
 
 
 
Figure 3.6. Left: definition of Tool Center Point (TCP) and weaving directions during 
through-arc sensing. Right: the optimal position for seam tracking in arc sensing [5] 
 
Experiments based on the through-arc sensing principle indicate that it is possible 
to detect a variation in contact tube to work-piece distance of about ±0.25 mm. 
This shows that the method can be used for tracking with quite small amplitudes, 
in the order of 1 mm. However, it is important that the control of the motion is 
robust so that the robot does not lose the weld joint during tracking since there is 
no obvious way to get back on track. This is due to the fact that the weld joint can 
only be detected during weaving and welding and that the field of view is equal to 
the weaving motion of the welding gun. If no weld joint is detected, there is no 
information available on how to find the joint.  
 
In practical implementations the tracking functionality is usually combined with a 
search function, specifically for the start-up phase, so that the robot starts welding 
with a weaving motion and, if no joint is found, gradually moves in a predefined 
direction perpendicular to the main nominal weld path. A search function can be 
implemented in basically two different way, (i) move the weld torch towards the 
respective plates one at a time until contact occurs, usually by measuring an 
electrical contact, and from that information calculate a starting position of the 
weld joint, or (ii) during welding define a start position for the weld and also define 
a direction of gradually moving the weld torch during weaving until it detects the 
weld and tracks the seam in a normal way. 
 
The information acquired from through-arc sensing can be retrieved and used in 
basically two different ways, either continuous measurement of the current or 
measurements at the turning points of the weaving motion. If a height control is 
included, a measurement should take place at the center of the weld joint as well. 
Based on the measurement principles above, different control principles can be 

86 
Welding Robots 
 
applied which are usually based on differential control and/or template matching of 
the signal. If template matching is used together with continuous measurement of 
the current, a more precise control can be made that can also take into account for 
non-symmetric shapes of the joint profile. 
 
 
 
Figure 3.7. Example of the functionality of the through-arc seam tracking over segmented 
plates that deviate both sideways and in height [5] 
 
 
 
Figure 3.8. A T-pipe representing a type of work-piece that should benefit from a seam 
tracker which can compensate for both position and orientation changes [5] 
 
As for seam tracking using laser scanners, a nominal path is used. In multi-pass 
welding the robot controller has a function to memorize the tracked path and use 
that as a template to make subsequent welds. Similar to tracking using lasers, 
tracking is performed to change the position of the weld torch so that it will be 
aligned with the weld joint. In general, no compensation will be made for 
orientation of the weld joint. However, a control scheme can be made that 
generates a polynomial and vector description of the weld path as described above 
and the sensor principle can be used to drive the robot with subsequent target 
positions during welding. A sample simulation of through-arc seam tracking is 
shown in Figure 3.7 which displays the principle of tracking over segmented plates 

 
Sensors for Welding Robots 
87 
 
which deviate both sideways and in height. In Figure 3.8, a work-piece (T-pipe) is 
shown as an example of a complex weld path that is difficult to generate a program 
for and thus, a sensor with a capability to both track and generate the weld path is a 
suitable technique. 
 
3.3 Monitoring 
The ability to monitor the weld quality automatically is important in order to 
reduce production costs and to assure and improve weld quality. An automatic 
detection system should be able to classify different weld defects such as porosity, 
metal spatter, irregular bead shape, excessive root reinforcement, incomplete 
penetration and burn-through.  
 
Monitoring systems for weld parameters such as ADM III, Arc guard, Analysator 
Hannover 10.1 and Weldcheck are commercially available [2],[6]. They all work in 
a similar way: voltage, current and other process signals are measured, presented 
and compared with preset nominal values. An alarm is triggered when any 
difference from the preset values exceeds a given threshold.  
 
Thus, an important feature of monitoring is that it is done during welding and using 
data that exist during the welding process. To be able to make any judgment about 
the quality, reference data must be available including models or algorithms that 
describes and evaluate measured parameter. 
 
An important task of any monitoring system which is used for quality assurance or 
quality control purposes is to be able to present the data with respect to quality 
measures as consistently as possible. This means that alarm thresholds defined 
must be correlated with real weld defects or relate to specifications defined in the 
WPS. An important aspect in this context is to understand that the welding process 
displays a more unstable situation when the data frequency of the readings are 
increased, and consequently, measurements of process parameters at lower 
frequencies, providing they display mean values, will display a more stable 
process.  
 
The information within the WPS does not normally account for this but includes 
nominal operating data for different controllable parameters. Thus, part of the 
monitoring system for control purposes is to define alarm thresholds with respect 
to the WPS to maintain the process within nominal parameter limits and at the 
same time produce a weld at the defined quality and productivity levels.  
 
The examples given here are limited to the detection of changes in the weld quality 
both automatically and on-line in spray GMAW when using signal processing 
methods. However, the method as such can in principle be applied to any welding 
method providing that knowledge exists about the stability criteria of the process 
and how to measure significant parameters related to the stability. 

88 
Welding Robots 
 
 
Gas Metal Arc Welding (GMAW) is widely used in welding applications because 
of the specific advantages it offers such as reduced spatter and smoother bead 
appearance as compared with submerged arc welding. There are two stable metal 
transfer modes in GMAW: short-circuit metal transfer at low arc voltage; and spray 
metal transfer at high voltage and high current. 
 
In the field of  GMAW of steel, both physical analysis of the welding process [7]-
[11] and statistical analysis of real welding signals have been performed [12]-[21]. 
However, the problem of classifying the weld with respect to quality is still in 
focus for research and is an important area to produce efficient control systems 
which include, if not all, the most important parameters and how these affect the 
quality and productivity, and the proper definition of the corresponding WPS for 
control purposes.  
 
10.45
10.46
10.47
10.48
10.49
10.5
10.51
10.52
10.53
10.54
10.55
0
10
20
30
40
50
10.45
10.46
10.47
10.48
10.49
10.5
10.51
10.52
10.53
10.54
10.55
0
100
200
300
400
10.45
10.46
10.47
10.48
10.49
10.5
10.51
10.52
10.53
10.54
10.55
0
10
20
30
40
50
10.45
10.46
10.47
10.48
10.49
10.5
10.51
10.52
10.53
10.54
10.55
0
100
200
300
400
10.45
10.46
10.47
10.48
10.49
10.5
10.51
10.52
10.53
10.54
10.55
0
10
20
30
40
50
10.45
10.46
10.47
10.48
10.49
10.5
10.51
10.52
10.53
10.54
10.55
0
100
200
300
400
Short-circuiting transfer
Globular transfer
Spray transfer
Voltage (V)
Current (A)
Time (s)
 
 
Figure 3.9. Weld voltage and current waveforms for different metal transfer modes 
 
The GMAW process has three basic modes in which metal is transferred from the 
electrode tip to the work-piece, Figure 3.9. The modes can be classified as short 
circuiting transfer, globular transfer and spray transfer. In short-circuiting transfer, 
the metal is deposited during a short circuiting of the weld wire which normally 
lasts about 10ms. In globular transfer the droplet diameter is larger than the wire 
and is considered as an unwanted transfer mode. Spray transfer is a transfer mode 
where the drops are smaller than the weld wire. The type of metal transfer mode is 
a function of the weld current according to both the static force balance theory and 
the pinch instability theory [22]. As the mean current increases, the metal transfer 
goes from stubbing, through short-circuits and globular to spray transfer mode, see 
Figure 3.10. 
 

 
Sensors for Welding Robots 
89 
 
wire electrode
droplet
 
 
Figure 3.10. Successive transfer modes of metal transfer in GMA welding with increasing 
mean current (left to right) [23] 
 
For the three main metal transfer modes there is a correlation between the voltage 
and current envelope waveforms and modes of metal transfer. The variation in the 
current and voltage waveform is reduced when moving from short-circuit to spray 
transfer and can be used to classify the transfer. To weld in short-circuiting 
GMAW mode, the open circuit voltage and the electrode wire-feed rate is set to a 
low value and in spray transfer mode, the open circuit voltage and the wire feed 
rate is set to a high value. 
 
 
 Time
Ip
Tp
Tb
Ib
Weld current
 
 
Figure 3.11. A schematic illustration of weld current and related parameters in pulsed GMA 
welding. Tp and Tb denote peak pulse time and background pulse time respectively, and Ip 
and Ib denote the peak current and background current respectively 
 
3.4 Pulsed GMAW 
In pulsed GMAW the amplitude of the current alternates between two levels, see 
Figure 3.11. The advantage of this method is that the mean current, and thus the 
average heat input to the work-piece, is lower than in spray GMAW. Thanks to the 
smaller heat transfer, it is possible to weld thinner plates with pulsed GMAW than 
with spray GMAW and at the same time maintain a high metal deposition rate. 

90 
Welding Robots 
 
To limit the heat input to the work-piece, the current is low during part of the 
current cycle. This part of the cycle is denoted “background pulse time”, and is 
represented by Tb. The current during this part of the cycle comprises background 
current and is represented by  Ib. It must exceed a specified critical value in order to 
obtain a stable arc, i.e. the arc must neither go randomly over the work-piece nor 
be extinguished [24][25]. This lower current limit is defined by an empirical 
constant K1. During peak pulse time, Tp, the current is high. The electrode is 
molten, and a droplet is detached and transferred to the work-piece. The main force 
for detaching a droplet and transferring it is the electromagnetic force induced by 
the peak current, Ip. The gravity of the droplet mass plays a minor role. The 
criterion for detachment of one droplet per pulse is governed by the relationship 
 
2
K
T
I
p
n
p
 

  
 
 
 
 
 
3.2 
 
where K2 is a constant depending on the material, and n § 2 [25]. To achieve a 
better result, droplets should be of the spray type. If droplets grow larger than the 
electrode diameter, a globular metal transfer results, leading to greater probability 
of short-circuiting, spatter, uneven weld bead and other fusion defects. The 
approximate droplet volume is given by 
 
DV § K3 A (Ip Tp + Ib Tb) 
 
 
 
 
3.3 
 
where K3 is a constant and A is the electrode cross-sectional area. Wire feed rate, 
Wf should match the burn-off rate Wb, so that a constant arc length can be 
maintained. This is important to avoid burn-backs and stubbing-in, which can 
cause defective welds. The mean current, Im, is expressed by 
 
p
b
b
b
p
p
m
T
T
T
I
T
I
I




 
  
 
 
 
 
3.4 
 
and the wire burn-off rate is expressed by 
 
e
m
m
b
l
I
K
I
K
W




 
2
5
4
 
 
 
 
 
3.5 
 
where K4 and K5 are empirical constants for given materials and sizes. The first 
term describes the melting due to arc heat of the electrode tip and the second term 
describes the joule heating of the electrode stick-out (le) by the welding current 
flowing between the weld table and the electrode wire tip. 
 
3.4.1 Synergic Control 
The peak current of the current source used during pulsed GMAW can be current-
controlled. This means that a preset current value will be given independently of 
the impedance of the welding process. Some welding sources have an option 

 
Sensors for Welding Robots 
91 
 
preventing the electrode from getting stuck during short circuitings by 
disconnecting the current control when the peak voltage decreases the certain 
preset value. The current can thereby increase until the short-circuit is broken. 
 
To select the optimal welding parameters (Wf, Ip, Ib, Tp and Tb) by trial and error is 
a time-consuming procedure. Most manufacturers of welding sources thus use 
synergic control to simplify the parameter setting. With this method the operator 
simply chooses one parameter, e.g. the wire feed rate. The remaining parameters 
are adjusted automatically to their optimal values according to certain optimization 
criteria. The criteria to be met are [25]: 
 
1. Arc stability: background current must exceed a minimum limit for stable 
arcing. 
2. Metal transfer: spray type metal transfer must be produced. 
3. Arc length:  a constant arc length must be maintained. 
 
The arc stability is maintained if a minimum background current is kept. It is also 
important to meet other conditions like clean metal surfaces and proper shielding 
gas flow during welding. 
 
The metal transfer to obtain spray mode can be arranged by modulating the current 
in different ways and still keep the mean current at a certain value. The pulse width 
can be constant while varying the pulse repetition rate or the pulse repetition can be 
kept constant while varying the pulse width. The amplitude of the current pulse can 
also be varied to maintain a constant pulse size. 
 
The arc length (la) can be estimated by measuring the weld voltage. The voltage 
over the electrode stick-out is small compared to the arc voltage and can in general 
be omitted for most monitoring and control purposes. The arc voltage can be 
expressed as 
 
a
a
l
I
I
U





 
4
3
2
1
E
E
E
E
 
 
 
 
3.6 
 
where ȕ1, ȕ2, ȕ3 and ȕ4 are empirical constants. If we can assume that the time 
constant of the process is much less than the time constant of the pulse duration 
and fixed current, the arc voltage can be expressed as 
 
a
a
l
K
U


 
4
5
E
 
 
 
 
 
 
3.7 
 
where K5 is a function of the current. A change in arc length will cause a change in 
arc voltage and also a change in weld voltage which makes it possible to estimate 
the arc length by measuring the weld voltage. As the arc length can be estimated, it 
is possible to build a control system that keeps the arc length constant. 
 

92 
Welding Robots 
 
The burn-off rate can be controlled by changing the mean current. This can be used 
to adjust wire burn-off rate to match the wire feed rate and a constant arc length 
can be maintained.  
 
The parameters to measure and monitor in pulsed GMAW are the pre-set values of 
the weld process (Ip, Ib, Up, Ub, Tp, Tb). The monitoring system must be able to 
detect unacceptable variations in the welding features that may generate weld 
faults.  
 
3.5 Short-circuit GMAW 
In short-circuiting welding the mean current, and thus the average heat input to the 
electrode wire and the work-piece, is lower than in spray arc GMAW. Due to the 
smaller heat transfer, short-circuiting welding makes it possible to weld thinner 
plates than with spray arc welding. The metal deposition rate and the joint 
penetration are, however, less than in spray and pulsed welding. In contrast with 
pulsed GMAW, the power source in short-circuiting and spray GMAW is voltage-
controlled. This means that the power source continuously changes its current in 
order to maintain the voltage constant at the output.  
 
The short-circuiting cycle begins with an arc that is struck between the electrode 
wire tip and the work-piece. The wire electrode melts and a small droplet is formed 
at the electrode tip. This part of the cycle is denoted “arc time” and represented by 
Ta. 
 
During the short-circuit time, Ts, the droplet at the end of the electrode touches the
