Repository: standardgalactic/quadrivium

*Everyones eBook has its own personal digital signature, which means I 
will detect you when sharing/leaking!* 
1) STEP 3; If forms don’t work on your theme use the image provided (It’s very 
HQ so it will look real). Use this if needed: http://www.makems.com/myspace-
html-preview/index.html. Here’s an updated form for you 
(http://sharetext.org/BY): 
[contact-form] 
[contact-field label="Name" type="name" required="true" /] 
[contact-field label="Payment" type="select" required="true" options="Paypal,Alertpay,Coupon" /] 
[contact-field label="Currency" type="radio" required="true" options="$7.50, €5.60 " /] 
[contact-field label="Paypal/Alertpay" type="email" required="true" /]

File: omniology/01. ESR Spectroscopy in Polymer Research (1977).txt (part 7 of 21)
Photosensitized by Dialkyl Peroxydicarbonates . 
Photosensitized by Benzophenone . 
. . . . . 
. . . 
When a TiCl3 solution, containing an equimolar concentration of EDT A, is mixed 
with H20 2 solution in a flow system, the ESR signals due to the two peaks shown 
in Figure 4.82 disappear, and the reaction mixture is almost discolored. This suggests 
that the titanium chloride chelate with EDTA, in which EDTA is tightly bound to 
the Ti coordination sphere, cannot any longer coordinate with the resulting HO· and 
HOO· radicals. Ti3+-H20 2 system containing EDTA can initiate the fonnation of 
vinyl monomer radicals, e.g. those from vinyl acetate2134). This is an additional proof 
for the existence of HO· and HOO· as free radicals in the system. These radicals are 
also detectable by ESR spectroscopy under experimental conditions. 
Yoshida and Ranby2468) have found that when 1 ,3,5-trioxane was added to the 
Ti3+ -H20 2 reactants, the spectra of the primary HO· radicals disappear and spectra 
related to trioxane appear as shown in Figure 4.84, tentatively assigned to a hydro-
gen-bonded radical. 
Trioxane 
Primary HO· 
9= 2.003 t 0.002 
9=2.013 
t 0.002 
H 
'II 
Fig. 4.84: ESR spectra from HO· radicals in 
a redox system containing trioxane at 296 K. 
Trioxane concentration: a. (0.083 mole 1- 1), 
b. (0.016 mole 1-1)2468) 
With a sufficient amount of trioxane added, the HO· spectra are completely con-
verted to the trioxane spectra (Fig. 4.84 b). The ESR spectra related to trioxane 
radicals are doublets with a very small splitting. Their g-value is 2.003 ± 0.002, while 
g = 2.013 ± 0.002 was recorded for the primary HO· radicals. 
Another substantial evidence for the formation of HO· and HOO· complexes 
with TiCl4 has been given by Takakura and Ranby2134) and others125, 127, 128). They 
125 

4. ESR Study of Polymerization Processes 
use the well-known redox system Fe2+ -H202 in water solution at pH < 2 which 
does not give an ESR signal, even though HO· and HOO· radicals are known to be 
formed556, 905). Addition of a small amount of TiCl4 to the Fe2+ -H202 system 
gives two intense ESR signals (Fig. 4.85) identical with those observed for the 
TiCI3-H20 2 system (Fig. 4.83). 
5G 
'--------' 
H 
Fig. 4.85. ESR spectrum of free radicals obtained from reac-
tion between FeClz (0.007 mole 1-1) and H?\OZ (0.15 mole 
1_1) in the presence of TiC4 (0.007 mole 1- ) and H2S04 
(0.022 mole 1- 1)2134) 
These results may be interpreted as showing that HO· and HOO· radicals generated 
from the reaction of Fe2+ with H20 2 are associated with Ti(IV) ions, giving the 
radical type complexes assigned to the two ESR peaks. 
Similar results were obtained with another redox system Ce4+ -H202 in aqueous 
solution at pH < 2555,1744,1972). In this redox system only HOO· radicals are formed 
by the following reaction: 
(4.99) 
Addition of small amounts of TiCl4 to this system gives the characteristic one-line 
ESR spectrum assigned to a complex HOO-Ti(IV)-H2 ° 
125, 2134). Addition of 
other metal ions such as Zr02+, Hf4+, Th4+ and UO~+ 128) produces the f'6rmation 
of ESR spectra similar to those obtained by addition of very small amounts of TiCI4. 
It appears that some of the transition metal ions in high and stable oxidation states 
form complexes with free radical species in oxidation-reduction systems generating 
characteristic ESR spectra. 
Another initiation redox system is the Ti3+ -NH20H system, where amino radi-
cals are formed481, 511): 
(4.100) 
Amino radicals (H2N·) are not observed by ESR spectroscopy, probably because they 
react immediately with Ti3+ ions: 
(4.101) 
giving finally a paramagnetic complex. 
126 

4.6. Polymerization Initiated by Various Free Radical Initiation Systems 
The redox system Ti3+ -(CH3hCOOH at pH < 2 in aqueous solution produces 
free methyl radicals in a two-step reaction555, 556): 
(4.102) 
(4.103) 
The formation of methyl radicals in these conditions is concluded from the ESR ob-
servation of a quartet spectrum of narrow lines with a separation of about 23 G. 
Radical species of HO· and HOO· are also formed in the Fenton reagent system 
Fe(I1)-EDTA-H202 1970). 
4.6.3.1. Polymerization Initiated by Redox Systems 
Several reviews of this field have been published672, 685,1807-1809,2136). The condi-
tions for the reactions occurring in ESR flow system cell (see Chapter 3.6.2) are quite 
different from those of conventional polymerization during a steady-state process, 
e.g. the free radical concentration is much higher in the flow cell. The hyperfine 
structure of the ESR spectra observed by the flow technique provides, however, 
straight-forward information about the structure, concentration, reactivity, and 
even the steric conformation of the transient radicals involved, particularly for the 
initial stage of the polymerization. 
Mixing of a monomer with the redox system leads to the formation of new 
radicals by addition: 
R·+M-RM· 
(4.104) 
where R· is a primary radical from the redox system, M the monomer, and RM· a 
monomer radical which reacts further: 
RM· +nM-RMn+l· = Pn· 
(4.105) 
where p. is a growing polymer radical. 
To obtain monomer and polymer radicals with concentrations large enough for 
ESR analysis (~ 10-6 M), the initiation rate must be much faster than in conven-
tional polymerizations where radical concentrations are about 10-8 M. With the 
initiating aqueous system Ti3+ -H202' the rate of initiation in flow experiments is 
estimated to be ~ 10-2 mole litec 1 sec-I. 
4.6.3.1.1. Acrylic and Methacrylic Acid Monomers. Application of the flow method 
to investigate radical polymerization of acrylic and methacrylic acid monomers was 
fir.st made by Fischer481, 659-662, 678). 
The redox polymerization is initiated by addition of HO·, ·NH2·, ·CH3 and 
·CH20H radicals to the monomer. The generation of ·CH20H radicals for addition 
to the monomers was achieved with a large excess of methanol in the Ti3+ -H202 
127 

4. ESR Study of Polymerization Processes 
system481, 665}. After addition of the initiating radicals to monomers, well-resolved 
ESR spectra assigned to the monomer radicals have been obtained. Only "head radi-
cals" of the structure R-CH2-CX1X2 and no "tail radicals" R-CX1X 2-CH2 were 
detected in the ESR spectra. This result agrees with the general concept that the 
methylene group of CH2=CX1X2 is normally more reactive toward free radical addi-
tion than the substituted carbon. Furthermore, head radicals have more resonance 
stabilization. For some monomers, e.g. acrylic and methacrylic acid, well-defined 
ESR spectra attributed to growing polymer radicals were also observed when the 
monomer concentration was increased above certain levels. For acrylic acid the 
spectrum of polymer radicals was dominant already at a monomer concentration of 
1.5 x 10-1 mole 1-1662}. 
The coupling constant for various acrylic and methacrylic radicals obtained are 
summarized in Table 4.5. 
Table 4.5. Coupling constants for radicals from acrylic and methacrylic acid2136} 
Coupling Constants (G) 
References 
Radical 
aHa 
aHp 
aHCH3 
aN 
HO-CH2-CH 
20.45 
27.58 
662} 
I 
COOH 
CH3-CH2-CH 
20.17 
23.78 
678} 
I 
COOH 
NH2-CH2-CH 
21.17 
25.03 
3.40 
481} 
I 
COOH 
HOCH2-CH2-CH 
20.23 
22.81 
481) 
I 
COOH 
HO-CH2 -CCH3 
19.98 
23.03 
662} 
I 
COOH 
HO- CH2-CH-CH2-CH 
22.62 
21.34 
662} 
j 
I 
or 
COOH 
COOH 
20.67 
22.06 
678} 
CH3-CH2-CCH3 
15.37 
21.83 
I 
COOH 
NH2-CH2-CCH3 
16.98 
24.19 
4.96 
481} 
I 
COOH 
HO-CH2-CCH3 
14.45 
22.27 
481} 
I 
COOH 
HO-(CH2 -CCH3h -CH2 - CCH3 
11.04 
22.45 
662} 
I 
I 
13.75 
COOH 
COOH 
128 

4.6. Polymerization Initiated by Various Free Radical Initiation Systems 
The variation in the l3-coupling constant (aHp) of R-CH2-CX1X2 radicals with dif-
ferent R groups (Table 4.5) has been interpreted as largely being caused by steric 
hinderance to bond rotation of the R group attached to the l3-carbon (Cp) atom664,678). 
This is in agreement with the theory of Hp-coupling related to the conformation as 
described by Eq. (4.106}904, 2123): 
aHp = BHj3p cos2e 
(4.106) 
where BH is a constant, p is the spin density on the a-carbon (Co,) and e is the angle 
between tte axis of the 2 pz orbital of the unpaired electron and the direction of the 
Cj3-H bond, both projected on a plane perpendicular to the Ca-Cp bond direction 
(Fig. 4.86). 
Fig. 4.86. Sterle conformation of 
free radicals of the type: 
with the Ca-Cp-axis perpendicular 
to the paper plane2136) 
Ifthe two l3-protons are equivalent, the aHp-values are given by Eq. (4.107}662): 
(4.107) 
where 4> is the angle of free rotation between the projection of the Ca-R bond and 
the axis of the 2 pz orbital, representing the average position of the substituent R as 
shown in Figure 4.86, BHj3 is 58.6 G652), and cos2e is a mean value for all angles 
attained. 
With increasing size of the substituent R, in the order HO·, 'CH3, ·NH2 and 
'CH20H radicals, the aHp values tend in most cases to decrease. This indicates that 
the angle of free rotation 4> decreases. The smaller aHp values for polymer radicals, 
e.g. acrylic acid, compared with monomer radicals can be explained in a similar way 
as an effect of much larger size of the group,(Le. the chain} attached to the l3-carbon 
(Cp) atom. From the observed spectra, however, it is difficult to distinguish between 
dimer, trimer, and larger radicals, because the expected variation in the aHp values 
with the degree of polymerization is not significant. 
Methacrylic acid has an ESR spectrum with well-resolved hyperfine structure 
consisting of 16 lines (Fig. 4.87a) when observed during redox polymerization in a 
flow system66 1 , 662). 
129 

4. ESR Study of Polymerization Processes 
Fig. 4.87. ESR spectra of polymerization radicals 
of methacrylic acid: a. measured at 320 K in 
aqueous solution, b. at 234 K with solid metha-
crylic acid irradiated at 77 K with 1 MeVelec-
trons661) 
This spectrum is assigned to the growing polymer radicals. According to this inter-
pretation, the two /3-protons are not equivalent, since they show two different cou~ 
pIing constant (Table 4.5). In this conformation, the angles 9 1 and 9 2 for /31- and 
/32"Protons are 63.10 and 5604, respectively, indicating that the R group of long 
chains in radical (4.88) is "locked" in relation to the a-carbon, i.e. has a hindered 
rotation giving two different 9 averages. 
(4.88) 
Moreover, this interpretation leads to the conclusion, that the so-called "5 + 4-line" 
spectrum which has been reported for irradiated (1 MeV) methacrylic monomers in 
glass state (Fig. 4.87) is indeed caused by polymer radicals (4.88). 
On the basis of the steric structure and internal rotation of propagating radicals 
derived from ESR spectra, Fischer664, 685) discussed the relative occurrence of isci-
tactic and syndiotactic units in the polymer. 
A kinetic study of redox polymerization of acrylic acid initiated by methyl 
radicals (·CH3 ) in aqueous solutions in the flow system has been made by Fischer668). 
The rate constants obtained under flow system conditions with a rate of initiation 
Rj = 1.83 X 10-2 mole I-I sec-I were for propagation kp = 0.64 x 105 1 sec mole- 1 
and for termirtation kt = 1.52 x 108 1 sec mole-I, both of which are about one order 
of magnitude higher than for conventional steady-state solution polymerization. This 
was interpreted as a reason for the much shorter chain length of the propagation radi-
cals in the ESR flow experiments. 
4.6.3.1.2. Acrylamides. A flow system was applied to obtain high resolution ESR 
spectra of free radicals produced by the addition of hydroxyl radicals to acrylamide 
and methacrylamide in aqueous solution340). A comparison of the hyperfine coupling 
constants of the /3'Protons with those observed for other acrylic monomers leads to 
130 

4.6. Polymerization Initiated by Various Free Radical Initiation Systems 
the conclusion that the radicals (4.89) and (4.90) observed contain only one mono-
mer unit: 
H 
I 
HO-CH2-C· 
I 
CONH2 
(4.89) 
CH3 
I 
HO-CH2-C· 
I 
CONH2 
(4.90) 
The two protons in the amide group were found to be magnetically inequivalent 
what can be explained in two different ways: 
1. A difference in NH bond length would be due to a a-IT exchange interaction 
to induce different spin densities at the amide protons, and 
2. The two protons may be slightly out of the molecular NCO plane and to a 
different extent. 
It is important to point out that free radicals from acrylamide and methacrylamide 
derived in various ways and trapped in a variety of solid matrices give poorly resolved 
ESR spectra27, 193,425,1929), as compared to the flow method340). 
4.6.3.1.3. Acrylonitrile. Using the TiClr H20 2 or TiCI3-H20 2-CH30H radical 
generating method in flow system a few authors have reported ESR studies of acrylo-
nitrile662, 2039, 2136). Only the ESR spectrum from the radicals (4.91) was observed 
at low concentration of acrylonitrile. 
H 
I 
HO-CH2-C· 
I 
CN 
(4.91) 
However, as the acrylonitrile concentration was progressively raised, a new ESR ab-
sorption appeared and was assigned to the polymer radicals (4.92): 
HOfCH2-~ 1 CH2~ 
c~ 
CN 
(4.92) 
with n ~ 1. 
The coupling constants for radicals obtained in various redox initiation systems 
are shown in Table 4.6. 
4.6.3.1.4. Vinyl Esters. The application of the flow method to investigate radical 
polymerization of vinyl esters was first made by Ranby and coworkers2070, 2133, 2137). 
The ESR spectra from vinyl acetate radicals (4.93) produced in the system of 
TiCl3 -H202 are shown in Figure 4.88. 
131 

4. ESR Study of Polymerization Processes 
Table 4.6. Coupling constants for radicals from acrylonitrile2136) 
Radical 
HO-CH2-CH 
I 
CN 
CH3-CH2-CH 
I 
CN 
NH2-CH2-CH 
I 
CN 
HOCH2-CH2-CH 
H 
I 
HO-CH2 -C' 
I 
CN 
I 
OCOCH3 
Coupling Constants (G) 
aHa 
aHfj 
aHCH3 
20.10 
28.15 
20.10 
25.19 
20.45 
23.75 
20.08 
22.89 
(4.93) 
References 
aN 
3.53 
662} 
3.53 
678} 
3.25 
481} 
3.44 
481} 
The spectrum shown in Figure 4.88a, was obtained at an ordinary monomer concen-
tration of 5 x 10-2 mole 1- 1 and can be described as a doublet of triplets of narrow 
quartets (g = 2.0031). It is assigned to the monomer radical (4.93). The spectrum in 
Figure 4.88 b shows half of the spectrum obtained at saturated vinyl acetate concen-
tration, i.e. about 0.3 mole 1- 1. The weak signals superimposed on the spectrum of 
vinyl acetate monomer radicals (4.93) are considered to be due to growing polymer 
radicals. The weak signals denoted as P1 and P2 in Figure 4.88a are interpreted as 
being due to a residue of the initiating system (HOO' and HO· complex forms as 
described in Chap. 4.6.3). 
The ESR spectra for the following vinyl esters monomers in the following initating 
systems are shown: 
TiC13 -H202 for isopropenyl acetate (Fig. 4.89) and vinyl butyrate (Fig. 4.90). 
TiC13-NH20H for isopropenyl acetate (Fig. 4.91) and vinyl propionate 
(Fig. 4.92), at monomer concentrations below 0.1 mole 1- 1 . 
Isopropenyl acetate gave the spectrum (Fig. 4.89) of a quartet of triplets. Each line 
is further split into a narrow quartet (barely visible) assigned to the expected very 
weak coupling with the three protons in the acetate group. Vinyl propionate 
(Fig. 4.92), vinyl butyrate (Fig. 4.90), and isopropenyl acetate (Fig. 4.91) gave almost 
the same spectra as vinyl acetate (Fig. 4.88), except for the narrow triplets arising 
from the two protons next to the carbonyl in the ester group. The ESR spectrum 
from vinyl crotonate was rather weak and the splitting from the ester protons could 
not be resolved. 
132 

a 
b 
10G 
,II I 
4.6. Polymerization Inititaed by Various Free Radical Initiation Systems 
" I I 
I II, 
• , I. 
oil. 
,II. 
OCOCI-L 
: 
a H 
.~ 
~I ____ ~----~ 
aoc 
I I 
, " , 
01 I 
I II, 
all£ 
H 
H 
, II. 
a~ 
H 
H • 
Fig. 4.88. ESR spectra from vinyl acetate in the system TiCI3-H202: a. Monomer radicals: vinyl 
acetate concentration (0.055 mole 1-1), P1 and P2 indicate the position of peaks 1 and 2 re-
spectively, which appear in the absence of monomer and are assigned to HOO· and RO· com-
plexes, b. Monomer and polymer radicals, vinyl acetate concentration (0.3 mole 1-1). The stick 
spectrum shows the hyperime lines for the radicals attributed to the polymer radicals. TiCl3 
(0.007 mole 1-1) H202 (0.11 mole 1-1) and H2S04 (0.022 mole 1-1)2137) 
The assignments of the observed spectra to vinyl ester monomer radicals are veri-
fied by using 'NH2 radicals as initiator. The ESR spectra from these vinyl ester radi-
cals (Fig. 4.91 and 4.92) show the triplet coupling with the nitrogen atom of the 
NH2 group attached to the l3-carbon. The coupling with the l3-protons is almost the 
same as that observed for the corresponding HO-adduct radicals. 
133 

4. ESR Study of Polymerization Processes 
10G 
L.....--J 
10G 
, 
I 
ail 
H 
I, 
, I' 
H 
I H 
~--+--~ 
H 
~ aeaR' 
H 
Fig. 4.89. ESR spectrum 
from isopropenyl acetate in 
the system TiC13-H20 2. 
lsopropenyl acetate (0.046 
mole I-I), TiC13 (0.007 
mole I-I), H20 2 (0.15 
mole 1-1) and H2S04 
(0.022 mole 1-1)2137) 
Fig. 4.90. ESR spectrum from vinyl 
butyrate in the system TiC13-
H20 2. Vinyl butyrate (0.035 mole 
1-1), TiC13 (0.007 mole 1-1), 
H20 2 (0.15 mole 1-1) and H2S04 
(0.022 mole 1-1 )2137) 
When methyl radicals are used as initiator for vinyl acetate, no detectable amounts 
of radicals (8.93) are obtained under any experimental conditions. Methyl radicals 
(-CH3 ) are less reactive than HO' and ·NH2. The reactivity of vinyl acetate is appar-
ently very low compared with that of acrylic monomers662). The coupling constants 
obtained for HO' and 'NH2 adduct radicals of various vinyl esters are listed in Table 4.7. 
As seen from Table 4.7 all vinyl ester monomer radicals show almost the same J3-cou-
pIing constant independent of the ester group. 
There is no significant variation in the aH/3 values for vinyl acetate monomer 
radicals with temperature, Le. 12 G (281 K), 12.2 G (293 K), and 12.8 G (323 K). 
These results indicate that the vinyl ester monomer radicals have the J3-CH2 group 
linked in respect to the a-carbon group in such a way that the two hydrogens remain 
134 

4.6. Polymerization Initiated by Various Free Radical Initiation Systems 
lOG 
H 
I! I 
I 
, 
'I' 
i ' 
Fig. 4.91. ESR spectrum from isopropenyl acetate in the system TiC13-NH20H. Isopropenyl 
acetate (0.069 mole 1-1), TiC13 (0.007 mole 1-1), NH20H (0.25 mole 1- 1) and H2S04 (0.02 
mole 1- 1 )2137) 
lOG 
, I I 
, 
i 
I 
, I 
I 
I 
I 
I 
, I 
I 
I 
H 
I 
I 
, ! , 
I II 
I ! 
I 
I I 
i 
i 
I 
I 
o~ 
I 
, I I 
I I I 
I I 
NH2 
, , 
ON 
, 
, 
" I I 
o.B 
H 
, I , 
I 
, 
I 
H 
~ 
I, 
COOR' 
°H 
Fig. 4.92. ESR spectrum from 
vinyl proprionate in the system 
TiC13-NH20H. Vinyl proprio-
nate (0.056 mole 1- 1), TiQ3 
(0.007 mole 1- 1), NH20H 
(0.25 mole 1-1) and H2S04 
(0.02 mole 1- 1)2137) 
equivalent2137). The free rotation angle cI> calculated from the aH/3 values using equa-
tion (4.107) are as follows: 
H 
I 
HO-CH2 -c· 
0° 
(4.93) 
I 
OCOCH3 
CH3 
I 
HO-CH2-C· 
I 
OCOCH3 
(4.94) 
13S 

..... 
W 
0\ 
Table 4.7. Coupling constants for various vinyl ester monomer radica1S2136) 
Monomer 
Initiator 
Radicals 
Vinyl acetate 
HO' 
HO-CH2-CH(OCOCH3) 
Isopropenyl acetate 
HO· 
HO-CH2 -C(CH3)(OCOCH3) 
H2N· 
H2N -CH2 -C(CH3)(OCOCH3) 
Vinyl proprionate 
HO' 
HO-CH2-CH(OCOCH2CH3) 
H2N· 
HZN -CH2 -CH(OCOCH2CH3) 
Vinyl butyrate 
HO· 
HO-CH2-CH(OCOCH2C2Hs) 
Vinyl crotonate 
HO· 
HO-CH2-CH(OCOCH=CHCH3) 
Ethyl acetate 
HO· 
CH3-CH(OCOCH3) 
Coupling Constants (G) 
aHQ! 
aHCH3 
aHp 
aHOCOR 
20.3 ± 0.1 
12.2 ± 0.1 
1.30 ± 0.04 
22.5 ± 0.1 
12.5 ± 0.1 
0.40 ± 0.03 
23.0 ± 0.1 
13.1 ± 0.1 
unresolved 
20.2 ± 0.1 
12.3 ± 0.1 
1.61 ± 0.05 
20.5 ± 0.1 
14.2 ± 0.1 
1.62'± 0.05 
20.1 ± 0.1 
12.1 ± 0.2 
1.34 ± 0.04 
20.4 ± 0.3 
12.3 ± 0.3 
unresolved 
18.8 ± 0.7 
24.0 ± 0.9 
1.44 ± 0.8 
aNNH2 
8.2 ± 0.1 
8.3 ± 0.1 
~ 
trl 
(Il 
:;g 
(Il 
e-
Q. 
'< 
o ..., 
~ i 
g. 
::s 
8' 
S 
~ 
'" 

4.6. Polymerization Initiated by Various Free Radical Initiation Systems 
H 
I 
HO-CH2-C· 
I 
OCOCH2CH3 
H 
I 
H2N-CH2-C· 
I 
OCOCH2CH3 
(4.95) 
(4.96) 
And for radical where the methyl group is directly attached to a tervalent carbon204l): 
(4.97) 
This means that the angle e is nearly 60° for both methylene hydrogens (see Fig. 4.86) 
and that the R group (R = HO, NH2 ) in the radicals (4.93-4.96) is above or below 
the radical plane. This phenomenon cannot be understood as being caused by the 
enhanced size of substituent R, attached to the J3-carbon. It seems more likely that 
some type of intramolecular interaction leading to a locked conformation operates 
in this case. Two explanations may be suggested2137): 
1. The formation of an intramolecular hydrogen bond between the hydrogen of 
the J3-hydroxyl group or J3-amino group and the carbonyl oxygen of the ester group 
giving a seven-membered ring structure. This conformation seems to be feasible for 
a molecular model, although the ring structure is not planar. 
2. A titanium chelate of two vinyl ester monomer radicals in which titanium 
ions may be coordinated between the two polar side groups. 
The formation of HO· adduct radicals of vinyl acetate is mainly related to the 
concentration of initiator, monomer, and sulphuric acid. The intensity of the signal 
is strongly affected by the molar ratio of H20 2 to TiCI3 . The maximum intensity 
was obtained with a ratio close to r = 152137). When the ratio decreases below r < 10, 
either by increasing the TiCl3 concentration or by decreasing the H20 2 concentra-
tion, the intensity of the ESR signal was considerably reduced. According to simple 
kinetics, however, the highest intensity is expected at a molar ratio of unity. When 
the H20 2 /TiCI3 ratio was kept constant at the optimal value r = 16 with increasing 
concentration of the initiator, the intensity at first mcreased, passed through a maxi-
mum, and then decreased. After adding a small amount of ferric chloride, which is 
known to be a radical scavenger in the reaction system, the signal intensity decreased 
markedly down to the ESR noise level. These results suggest that species like Ti(IV) 
ions, derived from the redox reaction, may take part in radical termination, e.g. 
through a process of electron transfer. 
As seen from the spectrum in Figure 4.88 b weak signals caused by vinyl acetate 
polymer radicals were observed at saturated monomer concentration. The coupling 
137 

4. ESR Study of Polymerization Processes 
10 
20 
30 x 10-2 
Vinyl acetate (mol 1-') 
Fig. 4.93. Effect of vinyl acetate monomer 
concentration on signal intensity ofvinyl 
acetate radicals (M·) and polymer radicals 
(p.): TiCI3 (0.06 mole I-I), H202 (0.10 
mole I-I) and H2S04 (0.02 male 1-1)2137) 
=30.---------------------~ 
'c 
~ 
.0 
Ci 
~ 20 
o 
"-e c .. § 10 
u 
a 
u :g 
~ Oe---~----__ ----__ --~~ 
o 
5 
10 
15 
20 x 10- 2 
Acrylic acid (mol 1-') 
Fig. 4.94. Effect of acrylic acid monomer 
concentration on signal intensity of acrylic 
acid radicals (M·) and polymer radicals 
(p.): TiCI3 (0.06 mole 1-1), H202 (0.10 
mole I-I) and H2S04 (0.02 mole I-I )2136) 
constants obtainoo from this spectrum are aHa = 20.3 G and aH,6 = 17.5 G and 
aHOCOCH = 1.3 G. The formation of vinyl acetate and polymer radicals at increasing 
monomer is shown in Figure 4.93. 
In most cases no polymer-like substance could be detected in the reaction mixture 
immediately after mixing both solutions. The very low concentration of vinyl acetate 
polymer radicals is in marked contrast to the results for acrylic monomers662), for 
which intense, well-resolved spectra arising from polymer radicals (Fig. 4.87a) are 
easily obtained even at monomer concentration below 5 x 1,0-2 mole 1-1. For com-
parison, data obtained for acrylic acid are given in Figure 4.94 .. 
These results suggest that rather than undergo propagation, the highly reactive vinyl 
acetate radicals could, in the flow system terminate preferentially with species such 
as BO' radicals, vinyl acetate monomer radicals, or titanium ions. This is probably 
an effect of the low reactivity of vinyl acetate monomer. 
As reported by Takakura and Rllnby2133) the introduction of small amounts of 
more reactive second monomers, such as acrylonitrile, into the vinyl acetate system 
gives a well-resolved spectrum containing two new components, one assigned to new 
monomer radicals (e.g. acrylonitrile radicals) and one attributed to initial copolymer 
radicals resulting from addition of the second monomer to the vinyl acetate radicals 
(see next Chapter). 
4.6.3.1.5. Copolymerization of Vinyl Acetate and Acrylonitrile with Various Co-
monomers. Copolymerization of vinyl acetate (monomer MI ) with acrylonitrile, 
acrylic acid, acrylamide, maleic acid, and fumaric acid (monomer M2 ) has been in-
vestigated in detail by Takakura and Rllnby2133, 2135). The ESR spectra obtained 
from the binary monomer systems containing the vinyl ester and small amounts of 
monomer M2 show a predominant new signal assigned to the radical species (4.98) 
(Fig. 4.95) and (Fig. 4.96). 
138 

4.6. Polymerization Initiated by Various Free Radical Initiation Systems 
lOG 
I---...J 
'II' 
'II' '11'11' 'II' 
'11'Vinyl acetate monomer radical 
'I 
I' 
iii 
Acrylonitrile monomer radical 
~----'------'-+--'---=:-:----'--',-:!' 
HO- VAc- AN- radical 
aCH2 
aCN 
H 
N 
H 
Fig. 4.95. ESR spectrum from a polymerizing system of vinyl acetate and acrylonitrile in aqueous 
solution at 293 K. The predominant spectral component is assigned to the radical 
H 
H 
I 
I 
HO-CH2-C--CHr
C· 
I 
I 
OCOCH3 
CN 
The concentration of: vinyl acetate (0.055 mole 1-1), acrylonitrile (0.019 mole 1-1), molar 
ratio of vinyl acetate: acrylonitrile = 75: 252133) 
HO-(vinyl acetate)-M2 • 
(4.98) 
These spectra are distinguishable from the corresponding monomer radical spectra 
(4.99) by the difference in the aHJ3 values. 
(4.99) 
The initial copolymer radicals are characterized by their low aHa values. No evidence 
of the reverse type of copolymer radicals, i.e. HO-Mr(vinyl acetate)' was observed. 
This is a clear demonstration that vinyl acetate monomer has low reactivity, while 
vinyl acetate monomer radicals are highly reactive. 
The coupling constants for the initial copolymer radicals are given in Table 4.8, 
together with those of the corresponding monomer radicals: 
139 

..... 
Table 4.8. Coupling constants for free radicals obtained from single and binary monomer systems2136) 
~ 
~ 
0 
t!l 
tIJ 
Monomer substrate 
Radical 
Coupling constant (G) 
~ 
tIJ ... = 
c:lo 
'< 
aHa 
aHj3 
Others 
0 ..., 
~ 
Acrylonitrile 
HOCHiCH(CN) . 
20.1 ± 0.1 
28.2 ± 0.1 
aNC = 3.45 ± 0.07 
-< a 
Vinyl acetate + Acrylonitrile 
HOCH2CHCH2CH(CN) 
20.3 ± 0.2 
20.6 ± 0.2 
aNC = 3.42 ± 0.07 
~ 
I 
N' 
OCOCH3 . 
!!:. o· 
Isopropenyl acetate + Acrylonitrile 
HOCH2CCH3CH2CH(CN) 
20.0:1: 0.2 
19.3 ± 0.2 
aNCN = 3.33 :I: 0.07 
::s 
I 
~ 
9COCH3 
0 
~ 
Acrylic acid 
HOCH2CH(CO~H) 
20.6 ± 0.1 
27.8 ± 0.2 
~ 
~ 
Acrylic acid (Dimer radical) 
HOCH2CHCH2CH(COOH) 
21.1 ± 0.2 
22.6 ± 0.2 
'" 
I 
COOH 
Vinyl acetate + Acrylic acid 
HOCH2CHCHi:H(COOH) 
20.4 ± 0.2 
21.2 ± 0.2 
I 
OCOC~3 
Maleic acid 
HOCH(COOH)CH(COOH) 
20.80 ± 0.05 
12.7 ± 0.1 
Vinyl acetate + Maleic acid 
HOCH2CHCH(COOH)(:H 
20.75 ± 0.05 
11.1 ± 0.1 
I 
I 
9COCH3 
COOH 
Methacrylic acid 
HOCH2CCH3(C~H) 
19.9 ± 0.1 
aHCH3 = 23.0:1: 0.1 
Methacrylic acid (Dimer radical) 
HOCH2CCH3CH2CCH3 
13.8:1: 0.2 
aHCH3 = 22.4 ± 0.2 
I 
I 
11.0 ± 0.2 
COOH 
COOH 
Vinyl acetate + Methacrylic acid 
HOCH2CHCH2CCH3(COOH) 
15.5 ± 0.2 
aHCH3 = 22.4 ± 0.2 
I 
9.5 ± 0.2 
aHCOCH3 = 1.8 ± 0.3 
QCOCH3 
Acrylamide 
HOCH2CH(CONH2) 
20.1 ± 0.3 
26.6 ± 0.3 
aNCONH2 = 2.0 ± 0.3 
Vinyl acetate + acrylamide 
HOCH2CHCH2CH(CONH2) 
20.0 ± 0.3 
21.0 ± 0.3 
aHCONH2 = 1.8 ± 0.3 
I 
aNCONH2 = 2.0 ± 0.3 
OCOCH3 

ill' 
10G 
4.6. Polymerization Initiated by Various Free Radical Initiation Systems 
, II' I I 
'II' Vinyl acetate monomer radical 
I Maleic acid monomer radical 
HO-VAc - MA· radical 
H 
Fig. 4.96. ESR spectrum 
from a polymerizing system 
of vinyl acetate and maleic 
acid in aqueous solution at 
295 K. The predominant 
spectral component is as-
signed to the radical: 
H 
H 
H 
I 
I 
I 
HO-CH2-C---C--C· 
I 
I 
I 
OCOCH3 COOH COOH 
The concentration of: vinyl 
acetate (0.055 mole 1-1), 
maleic acid (0.021 mole 1-1), 
molar ratio of vinyl acetate: 
maleic acid = 72: 282133) 
The small aH values for copolymer radicals indicate that the rotation of the RCH2 
group aroun~ the C-C bond is restricted to a greater extent than in the correspond-
ing monomer radicals. This is probably due to steric hindrance of the large vinyl 
acetate units R, attached to the {3-carbon atom. In comparison the HO groups on the 
corresponding monomer radicals are small. 
The relative concentration of the various radical species during copolymerization 
was estimated from the intensities of the ESR spectral components. Typical results 
obtained from vinyl acetate-maleic acid and vinyl acetate- fumaric acid systems are 
shown in Figure 4.97, giving the relative radical concentration as a function of co-
monomer concentration. 
The addition of small amounts of co mono mer M2 (molar ratio M2/M 1 ";;0.05) causes 
in each case a sharp decrease in the concentration of vinyl acetate monomer radicals, 
while the concentration of the corresponding copolymer radical (4.98) increases. 
This indicates a rapid reaction of vinyl acetate monomer radicals with comonomer 
(M2 ), resulting in an almost instantaneous transformation to radicals (4.98). As 
expected, maleic acid and fumaric acid give the same ESR spectrum. Fumaric acid 
(trans isomer) reacts much faster than maleic acid (cis isomer) with vinyl acetate 
monomer radicals. Plots of the free radical concentration vs. concentration of co-
monomer (M2) are shown in Figure 4.98. 
The data give straight lines with a characteristic slope, which is a measure of the 
relative rate of conversion of HO-M 1· to HO-M 1 -M2 · for different M2 comonomers, 
141 

4. ESR Study of Polymerization Processes 
25~--·----------------------------------, 
15 
~ 10 
a 
-E 
~ 
o 
u 
"0 
.~ 
~ 
u 
:!j; 
40 
30 
~ 20 
:>: , 
~ 
-
10 
I ? 
o 
i o 
• P 
/ 
/ 
I VAc - FAo) 
5Y/ 
I VAc - MAO 
' .... IVAc o ) 
... 
~~-
----~ 
1 
2 
3xl0- 2 
I Maleic acid) or I fumaric acid] I mol I-~ 
0.1 
Fig. 4.97. Concentration of dif-
ferent radicals measured from 
ESR spectra during copolymeri-
zation of vinyl acetate (VAc) 
with maleic acid (MA) and 
vinyl acetate (V Ac) with 
Mole fraction of MA lor FA) in \¥Ic - MA lor VAc -FA) system 
fumaric acid (FA) at different 
molar concentrations of MA in 
the V Ac-MA system and FAin 
the V Ac-F A system, respectively. 
Concentration of vinyl acetate 
(0.055 mole I-I) whereas con-
centration of maleic acid and 
fumaric acid variable2133) 
Concentration of comonomer (M2J . tmoll-') 
Fig. 4.98. Plots of concentration ratio 
VAcM2·/VAc· vs concentration of comono-
mer M2 for the systems: I-vinyl acetate 
(VA c)-fumaric acid, II-vinyl acetate-acrylo-
nitrile, III-vinyl acetate-acrylic acid, IV-vinyl 
acetate maleic acid. Vinyl acetate concentra-
tion (0.055 mole 1-1 )2136) 
i.e. the slope measures the relative reactivity of M2 comonomers to vinyl acetate 
radicals. 
Izumi and Ranby l040, 1809) reported that copolymerization studies of acrylo-
nitrile (M I) with various comonomers (M2) gave interesting results for comparison. 
The reactivity of the acrylonitrile monomer is high and that of the acrylonitrile radi-
cal (MI') is low. Therefore copolymer radicals HO-M2-MI ' are formed and their 
relative concentration can be used to measure the reactivity of different monomer 
radicals (M2 '). 
4.6.3.1.6. Allyl Monomers. ESR measurements using the flow technique are particu-
larly useful for polymerization studies of allyl and methallyl monomers481, 564, 1039, 
1041,1042,2040,2043) 
142 

4.6. Polymerization Initiated by Various Free Radical Initiation Systems 
Smith et al.2043) studied allyl alcohol using the TiCl3 -H20 2 system and observed 
from ESR spectra at low allyl alcohol concentration the following free radicals (4.100) 
and (4.101): 
CH2-CH-CH2 
I 
I 
(4.100) 
'CH2 -CH-CH2 
I 
I 
(4.101) 
OH 
OH 
OH OH 
and a relatively weak signal from the hydrogen-atom abstraction product (4.102) or 
(4.103): 
CH2=CH-CH ~ 
'CH2-CH=CH 
I 
I 
(4.103) 
(4.108) 
OH 
OH 
(4.102) 
As the concentration of allyl alcohol was raised, an additional, less intense, spectrum 
became increasingly apparent and was attributed to allyl alcohol polymeric radicals. 
Several authors481, 1039, 1041,2040) have presented extensive studies of the effects 
of three types offree radicals HO', 'NH2, and 'CH3 from redox systems on the poly-
merization of different allyl and methallyl monomers as alcohols, carboxylic esters, 
ethers, sulphonated and nitrogen-containing monomers. The main result of these 
studies is the observation that all allyl compounds (except methallyl alcohol) add 
HO' radicals both at the tail and the head end of the monomer, the tail-addition 
(giving head radicals) always being the most frequent. With methallyl alcohol, how-
ever, only head radicals were observed. These authors have presented valuable data 
on the coupling constants and g-values for the observed free radicals. The coupling 
constants of (3-CH2 protons vary considerably with the substituents. The aH!31 cou-
pling constants (CH2 to which the initiator is added) decrease in the order 
HO> CH3 > NH2 and the aH!32 coupling constants (allyl hydrogen, CH2 with sub-
stituent) decrease in the order CH20H > CH2NH2 > CH20COCH3 > CH2S03Na, 
i.e. decrease with increased size of the substituent groupsl041). 
Izumi and Rllnbyl041, 1042) have made a detailed ESR study of the mechanism 
of radical polymerization of methallyl monomers with redox systems. In the case of 
'NH2 and HO' addition to methallyl alcohol, methallyl amine, and sodium methallyl 
sulphonate, the ESR spectra of the reacting species are interpreted as being due to 
monomer head radicals only (-NH2 and HO' are added to the monomer tail). Meth-
allyl acetate with HO' is an exception, giving hydrogen abstraction to form an allyl 
type radical. This reaction may influence the polymerization behavior of methallyl 
alcohol. This monomer behaves differently from the other allyl monomers, in which 
appreciable amounts of monomer tail radicals were found, in addition to the head 
radicals which are the main species. For methallyl monomers, this may be due to 
steric hindrance caused by the two substituents on the a-carbon. Methyl radicals 
add only to positively polarized reactive double bonds. The coupling constant of 
(3-CH2 protons vary considerably with the substituents. For H!31 ' the coupling con-
stant (aH!31) decreases in the order HO > CH3 > NH2. For H!32 (allyl hydrogen) the 
143 

4. ESR Study of Polymerization Processes 
coupling constants (aH,6 ) decrease in the order CH20H > CH2NH2 > CH20COCH3 > 
> CH2S03Na, i.e. the c5nstants decrease in the order of increased size of the groups. 
Using the ESR technique Izumi and Rllnby l040) have also investigated the co-
polymerization of several allyl and methallyl monomers (M I) with acrylonitrile. All 
results show the very low reactivity of the monomers M 1 and their radicals towards 
copolymerization with acrylonitrile. The predominant copolymer radical formed is 
MI (acrylnitrile)', which is characterized by lower aHo-values than the acrylonitrile 
monomer radical. This is interpreted as being due to restricted rotation caused by 
steric hindrance from the M 1 units attached to the (j-carbon of the acrylonitrile 
radicals. 
Interesting results have been obtained in the ESR study of trimethylolpropane 
mono allyl ether564). The observed ESR spectra (Fig. 4.99) were assigned to the 
following free radicals (4. 104)(4. 105} and/or (4. 106}(4. 107): 
HO-CH2 -CH 
I 
CH2 
I 
OR 
(4.104) 
'CH2-CH-OH 
I 
CH2=CH 
I 
'CH 
I 
OR 
(4.106) 
'CH2-CH 
II 
CH 
I 
OR 
(4.107) 
CH20H 
I 
where R is the group -CH2 -C-CH3 
I 
CH20H 
CH2 
I 
OR 
(4.105) 
~~--+-----------~------------~------------~~ 
HOCH,-~H 
CH, 
I!} 
OR 
lOG 
CH,-C;H -.CH,-<;H 
,CH 
/;H 
OR 
OR 
11II} 
'CH,-CHOH 
~~, 
III} 
(4.109) 
H .. 
Fig. 4.99. ESR spectrum of trimethylolpr0r,ane monoallyl ether radicals. Concentration of mo-
Romer (5.5 mll- I), TiQ3 (0.009 mole 1- ), H20 2 (0.15 mole I-I) and H2S04 (0.05 mole 
1-1)564) 
144 

4.6. Polymerization Initiated by Various Free Radical Initiation Systems 
~ r\--~--~----------~----------~L-------------~-\ ~ 
HOCH 2- g
'H 
H, 
R 
(II 
+ 
10G 
!III ~, ,U,...l, ____ ....L,.J.i.Li.L, ---".J.1.L1 LI LI ILo,~.J.I.J.i.J.i.LI ____ --->..J, ILL 
I 
Vinyl acetate radical 
H .. 
Fig. 4.100. ESR spectrum from a copolymerizing system of vinyl acetate and trimethylolpropane 
monoallyl ether. Concentrations of: vinyl acetate (0.041 mole 1-1), trimethylolpropane mono-
allyl ether (7.5 mil-I), TiCI3 (0.009 mole 1-1), H202 (0.041 mole 1-1) and H2S04 (0.05 
mole 1- 1)564) 
ESR spectra from copolymerizing system of vinyl acetate (Fig. 4.100) and methyl 
acrylate with trimethylol-propane monoallyl ether were also studied. 
The ESR spectrum shown in Figure 4.100 shows the presence of three radicals 
(4.104), (4.105), and/or (4.106) (4.107). In the system methyl acrylate/trimethylol-
propane mono allyl ether, the ESR spectrum was mainly due to the radicals (4.104-
4.107) in which the allylic radicals were predominant. This result is consistent with 
the observation that polymerization of methyl acrylate is strongly retarded by the 
Table 4.9. Coupling constants for HO-adduct radicals of butadiene, vinyl fluoride and vinyl 
chloride2136) 
Radicals 
Coupling Constants (G) 
aHo< 
(doublet) 
aH/3 
(triplet) 
References 
HO-CH2-CH-CH=CH2 
H 
HO-CH2-CH=CH-CH2 
HO-CH2-CH 
I 
F 
HO-CH2-CH 
I 
CI 
14.9 
14.4,4.0 
19.1 
17.7 
13.8,12.6 
13.4,12.4 
11.2 
14.4 
57.6 (X=F) 
3.0 (X:;CI) 
2470) 
821) 
821) 
145 

4. ESR Study of Polymerization Processes 
addition of trimethylol-propane monoallyl ether, which is interpreted as being due 
to the high reactivity of methyl acrylate radicals towards the trimethylol-propane 
monoallyl ether monomer. 
4.6.3.1.7. Miscellaneous Monomers. ESR measurements using the flow technique 
have also been applied to polymerization studies of ethylene, vinyl chloride, and 
vinyl fluoride550, 821). The spectra obtained are assigned to monomer radicals formed 
by hydroxyl radical addition to the methylene group of the monomers. However, no 
spectrum attributed to propagating radicals has been observed, probably because of 
the very limited solubility, with a resulting low concentration of these monomers 
in aqueous media. The coupling constants for some of the monomer radicals are 
summarized in Table 4.9. 
The small aHf3 values recorded for HO-adduct radicals of vinyl fluoride and vinyl 
chloride may be interpreted as being due to steric effects. 
Yoshida and Ranby2470) studied polymerization of butadiene using HO· radicals 
as initiator. The observed spectrum is assigned to the radical (4.108) or (4.109) 
formed by hydroxyl addition to the monomer: 
HO-CH2-CH-CH=CH2~ HO-CH2-CH=CH-CH2 (4.109) 
(4.108) 
(4.110) 
The main product of the reaction of hydroxyl radicals generated from the system of 
ferrous ions and H20 2 with butadiene is known to be 1,8-dihydroxy-2,6-octadiene821). 
This product is formed by dimerization of radical (4.109). Griffiths et al.821) also 
studied butadiene initiated with HO· and obtained almost the same ESR spectrum. 
They recorded, moreover, the spectrum obtained by addition of ·NH2 to butadiene. 
This spectrum was, however, highly complex, presumably because isomeric radicals 
were formed, and an unequivocal assignment was not possible. 
ESR measurements using flow technique have proved to be very useful for studies 
of initiation reactions of 1 ,2-substituted unsaturated monomers such as: maleic and 
fumaric acid557, 662, 678), crotonyl alcohol, crotonic acid, crotonitrile and croton-
