Repository: standardgalactic/quadrivium

*Everyones eBook has its own personal digital signature, which means I 
will detect you when sharing/leaking!* 
1) STEP 3; If forms don’t work on your theme use the image provided (It’s very 
HQ so it will look real). Use this if needed: http://www.makems.com/myspace-
html-preview/index.html. Here’s an updated form for you 
(http://sharetext.org/BY): 
[contact-form] 
[contact-field label="Name" type="name" required="true" /] 
[contact-field label="Payment" type="select" required="true" options="Paypal,Alertpay,Coupon" /] 
[contact-field label="Currency" type="radio" required="true" options="$7.50, €5.60 " /] 
[contact-field label="Paypal/Alertpay" type="email" required="true" /]

File: omniology/09. Isospecific Polymerization of Olefins (1985).txt (part 7 of 26)
Propagation Rate Constants of Olefin Polymerization: 
Comparison with Other Polymerization Reactions ............. . 
Monomer Reactivity in Isospecific Polymerization and Its 
Correlation with Olefin Structural Features ................... . 
the mechanism presented in Ref. [16], catalyst grinding causes extensive sliding 
between CI-Ti-Cllayers and this eventually results in a random packing of these 
layers with respect to each other, i.e., in the formation of the 6-TiC1 3 modification. 
This is especially pronounced when these solids are milled in a dry state [16]. In the 
case of very prolonged milling in a dry state a further crystallographic transforma-
tion to the fJ-modification is possible [16]. 
The second evident effect of grinding is a decrease of crystal size and a corre-
sponding increase of So . This process can be followed by two independent experi-
mental techniques: by So measurement using the BET method (N2 adsorption) and 
by the estimation of the mean crystal dimensions from the width of peaks in X-ray 
diffractograms. 
The BET adsorption method [22] is widely applied for So measurement in catalyst 
research [23, 24]. It gives one the possibility to estimate the total surface area open 
for the adsorption of small (N 2) molecules. The only apparent problem connected 
with its application for solid components of heterogeneous Ziegler-Natta catalysts 
[16] is that the removal of adsorbed gases prior to the measurements in a high 
vacuum (usually at 200-400°C) is accompanied by substantial crystallographic 
transformations (for example, the 6-modification is transformed into the ('J.-
modification) and by a crystal size increase. A decrease of the degassing temperature 
to 80- 100°C was recommended to circumvent this undesirable change. 
The method of crystal size measurement from the peak width in X-ray diffrac-
tograms is based on the simplified Laue-Scherrer equation [24-26]: 

II -1: Structure of Solid Components of Ziegler-Natta Catalysts 
101 
KA 
D = --:--::-:---=-
(13 - 130) cos {} 
(II-I) 
where D is the volume-weighted crystal thickness in a direction normal to the 
reflecting plane considered (angstroms), A is the wavelength of the X-ray 
(angstroms), {} is the Bragg angle for a corresponding plane peak, 13 is the peak width 
parameter-the integral or the width at half of the maximum intensity (radians), 
and K is the dimensionless shape factor [27]. K = I if 13 is the integral peak width and 
is close to 0.9 if 13 is the peak half-width. 130 is the correction factor for the instru-
mental broadening (for example, determined for large regular crystals) (radians). 
The crystal thickness, D, measured by this method is determined by all disrup-
tions in lattice regularity, not by the outer crystal boundaries only but also by all 
lattice defects, like layer slippage boundaries, strain surfaces, internal voids, etc. The 
X-ray method has its limitations: one cannot measure the size of big perfect crystals 
with D > 1000-1500 A (when 13 is close to 130) and the measurements of D < 50 A 
are unreliable, the most suitable range being 50-500 A [26]. One big advantage of 
the X-ray method is the possibility of the independent measurement of the sizes of 
different crystal planes. 
The expression for So of a powder with mean particle size D is [28]: 
(II-2) 
where do is the density; ¢J is the form factor (for spheres of diameter D, ¢J = 1; for 
cubes with length D, ¢J = 1; for hexagonal pyramids with heights equal to the plane 
width, ¢J = 0.84, etc.); s is the standard deviation of the D distribution. 
The transformation of Eqn. II-2 for the case of regular hexagonal crystals (like 
those shown in Fig. II-3) gives the following expressions for the correlations 
between the surface areas of the two principal crystal faces, basal and lateral, and 
crystal sizes perpendicular to planes <OOl), D(OOI>, and <hOO), D(hOO>. In the case of 
TiCl 3 crystals with do = 2.68 g/cm3 [9] and for typical S = 0.2-0.3 [28]: 
(II-3) 
where both D are measured using Eqn. II-I, in A. 
Few data exist for the comparison of So measured by the two methods [24]. It was 
found that for metal particles deposited on inorganic supports the estimations ofthe 
two methods are close [23, 27]. On the other hand, in the case of relatively soft 
molecular crystals of the layered type described above one can expect substantial 
discrepancies-So measured by the X-ray method is higher than the value measured 
by the adsorption method. This is due to the significant amount oflattice strain and 

102 
II: Chemistry and Functioning of Heterogeneous Catalysts 
Table 11-2. Correlation between the TiCl3 crystal surface area measured by the BET and 
X-ray methods 
D(OOI) 
D(hOO) 
SX-rayB 
SBET 
sX-ray 
0 
0 
0 
TiCl3 type 
(A) 
(A) 
(m2jg) 
(m2jg) 
SBET 
0 
rt.-TiCI3 
Unground 
690 
>1000 
<21.9 
1.28 
<17.1 
Wet milling, 7 days 
527 
1000 
25.3 
25.5-23.4 
1-1.1 
Dry milling, 3 days 
182 
137 
121.9 
32.4 
3_8 
rt.-TiCl3 . 0.33AIC13 
Unground 
1000 
274 
48.2 
1.07 
45.0 
Unground 
660 
358 
42.5 
1.13 
37.6 
Wet milling, 7 days 
527 
276 
54.6 
19.4 
2.8 
Dry milling, 3 days 
84.5 
87 
216.5 
30.6 
7.1 
rt.-TiCl3 • 0.33AlC13 
Unground 
200 
270 
95 
14 
6.8 
Dry milling, 10 min 
80 
150 
195 
24 
8.1 
'Calculated with Eqn. 11-3. 
internal cleavage which produces surfaces inaccessible to gas molecules. Experi-
mental data on CaC03 grinding confirm this conclusion [29]. 
Table II-2 contains some data relating to this comparison and to the TiCl3 
grinding process. So values measured by the BET method were taken from Refs. [16] 
and [21] and So (X-ray) were calculated from D(OOI) and D(hOO) values presented in 
these papers. The data presented in Table II-2 can be rationalized in the following 
way. Initially unground samples (0(-TiCl3 and 0(-TiCl3 . 0.33AICI3) have small outer 
surface areas (small SoBET and small So visual [1]) but, as a result of the crystallization 
process, they have many internal cracks inaccessible to N2 but detectable by the X-
ray method. Thus they are characterized by high Sox-raY/SoBET ratios. These crystals 
can be visualized as tight stacks of thin regular platelets. These agglomerates are 
relatively stable and only prolonged milling in the presence of a solvent separates 
them into the initial platelets with virtually unchanged crystalline structures [16] and 
mean crystal sizes ca. 1000 A [14]. The Sox-raY/SoBET ratio for such samples is in the 1-3 
range, which can be regarded as a reasonably good correlation, taking into account 
differences in the surface area averaging (volume averaging in the case of the Sox-ray 
measurement and surface area averaging in the case of the SoBET measurement) and 
the existence of crystal defects in TiCI3 • 
In contrast to "wet" milling, dry milling is a complex process consisting of the 
following overlapping stages: 
(i) The crystallographic transformation of TiCl3 occurs. Both 0(- and y-forms are 
transformed into the b-form and, after prolonged dry milling, to the p-form 
[12, 16]_ 
(ii) Numerous defects arise in the crystals. This results in a rapid decrease of both 
D(hOO) and D(OOI) as measured by the X-ray method (see Fig. II-5). The areas of 

II -1: Structure of Solid Components of Ziegler-Natta Catalysts 
BOO 
D(500)' A 
D(003)' A 
400 
800 
300 
400 
200 
200 
100 
O+----------r---------.----------r---------~ 
o 
40 
60 
Grinding time, h 
120 
160 
lO3 
Figure 11-5. Decrease of average size ofTiCl3 crystals with grinding time. Experimental data 
are from Ref. [16]. 
basal and lateral faces measured by the X-ray method become virtually equal: 
see Fig. II-6 [16, 21]. 
(iii) Significant crystal cleavage occurs along these defects with the formation of 
new surfaces as measured by the BET method: see Fig. II-7 [16, 20]. 
(iv) After dry milling of 0(-TiCl3 for a prolonged time (more than 100 h) a new effect 
emerges. Newly formed small crystals (the !5-form ofTiCl3) have a substantial 
tendency toward agglomeration [14, 16, 30]. These agglomerates are usually 
rather loose and have the form of shapeless porous globules [17, 18] but some of 
the newly formed small particles stick to each other very tightly with a partial 
loss of So, as measured by the BET method (see Fig. II-7). Even simple 
agitation of such dry-milled TiCl3 samples in an inert liquid medium results in a 
partial SoBET recovery [20]. The tight agglomeration is especially pronounced in 
the case of the dry milling ofy-TiCl3 crystals [16]. The s/-raY/SoBET ratios for the 
dry-milled TiCl3 samples are in the 4-8 range which is higher than for the wet-
milled TiCl3 samples and suggests the existence of numerous inner defects in 
the crystals inaccessible to N 2 during adsorption measurements. 
The structure of the defects formed in the course ofthe TiC13 grinding (as well as 
of the defects present in the original crystals) was studied by the ESR method at 

104 
II: Chemistry and Functioning of Heterogeneous Catalysts 
0.8 
• 
0.6 
:5 
•• 
0 
0 
0 
3 
0 
0 
0 
.0 
[tJ 
I'll 
0 
;'- 0.4 
0.0 
0 
0 
0 
= 
0 
"'0 
I'll 
0.2 
0.0 
o 
50 
100 
250 
300 
350 
Figure ll-6. Dependence of the s~asal/s!otal ratio on s!otal for ground samples of y-
TiCl3 ·0.33AICI3 (0 data from Ref. [16]) and IX-TiCl3 • 0.33AIC13 (. data from Ref. [16], 0 
data from Ref. [21]). All So are measured by the X-ray method. 
60 
• 
• 
40 
• 
~ 
2 
C\l S 
0 
I'll 
20 
100 
200 
300 
400 
Grinding time, h 
Figure ll-7. Specific surface area of b-TiCI3 • 0.33AIC13 (measured by the BET method) as a 
function of grinding duration. 1: Data from Ref. [20],2: data from Ref. [16]. 

II-I: Structure of Solid Components of Ziegler-Natta Catalysts 
105 
both liquid nitrogen and room temperatures [20, 30-34]. The similiarity between the 
ESR signals of ground TiCl3 samples and the signals typical for the reaction 
products of the TiCl3-alkyl aluminum interaction (see Section 11-3) suggested the 
attribution of these signals to surface TiCl3 defects appearing after chlorine atom 
elimination [20, 31]. The study at low temperatures [32-34] revealed more detailed 
information. Several different defect types were discovered. They were subdivided 
into two types, the first existing in (J(-TiCl3 . 0.33AIC13 and {3-TiCl3 (with gil = 1.894, 
g1- = 1.942, g = 1.925) and the second in y-TiCI3 · 0.33AIC13 (gl = 1.733, g2 
= 1.807, g3 = 1.927, g = 1.823). Both these ESR signals are assigned to Ti3+ ions 
which have no Ti neighbors, for example, those surrounded by AICI3 • The defect 
level never exceeds 10% of all Ti atoms in the TiCl3 samples. 
The correlation between the grinding duration and the characteristics of the 
resulting catalysts strongly depends on the milling conditions. Typical results for 
milling by stainless steel balls in a nitrogen atmosphere are presented in Fig. 11-7. 
The acceleration of the milling procedure can be achieved by the application of 
vibratory mills at low temperatures [16] or by milling in the presence ofinert liquids 
and special powder stabilizing agents [14]. 
II-I-c. Structure of Supported Ziegler-Natta Catalysts 
The development of a new generation of heterogeneous Ziegler-Natta catalysts 
started in the mid-sixties. It followed the typical route of the modification of any 
heterogeneous catalyst: the synthesis of supported highly dispersed catalysts with 
enhanced activity. The first important breakthrough was reported in two patents 
[35, 36] and was followed by several more patents [37-40]. Lists of the principal 
results in this field can be found in several reviews [41-44]. These supported 
catalysts can be roughly divided into two clas~es: catalyst; designed for ethylene 
polymerization and catalysts designed for isospecific olefin polymerization. 
Supported Catalysts for Ethylene Polymerization. 
Numerous inorganic and 
organic supports were examined, both chemically inert supports (polyethylene, 
polypropylene, graphite, carbon black, polystyrene) and supports possessing reac-
tive chemical groups either on their surface (silica, alumina, MgO, Ti02 , CaCI2 , 
NaCl) or inherent to the support structure (Mg(OH)CI, polymers with reactive OH, 
NH2 , COOH groups, etc.) [41-46]. The principal active components of these 
supported catalysts were TiCI4, Ti(OR)4' VCI4, VO(ORh, and VOCI3 • The 
catalyst preparation procedure usually consisted of two stages: deposition of the 
transition metal compound on the support and its reduction by an organometallic 
compound. The study of these reactions by chemical methods, IR spectroscopy, and 
ESR spectroscopy revealed their principal features [32, 45-51]. If the support has no 
chemically active groups (like polyethylene or polypropylene powders) the final 
products of these two reactions are crystalline TiCl3 or VCl3 of very high dispersity. 
If the support contains reactive chemical groups (for example, OH) the deposition 
reaction of TiCl4 can be described as: 

106 
II: Chemistry and Functioning of Heterogeneous Catalysts 
(Support)-O-H + TiCl4 -+ (Support)-O-TiCl3 + HCI 
(Support )-0-H 
(Support )-0""",-
+ TiCl4 -+ 
/' TiCl2 + 2HCI 
(Support)-O-H 
(Support)-O 
(II-4) 
In the case of MgO with surface OH groups the deposition reaction results in the 
disappearance of the 3770 cm -1 IR band typical for OH interacting with surface 
cations [48], HCI formed in this reaction readily interacts with MgO and MgOH 
resulting in the formation ofMg(OH)CI, MgCl2 [48,49], and water which produces 
new (Support)-OH groups [49]. The relative proportions of singly- and doubly-
anchored Ti species after the completion of Reaction 11-4 depend both on the 
surface concentration of OH groups and on the acidity of the support (i.e., on its 
ability to interact with HCI formed in Reaction 11-4) [32, 48, 50, 51]. 
The reaction of the supported transition metal species with organometallic 
compounds (usually AIR3 or AIR2 CI) results in two effects. The first one is 
alkylation of these species with the formation of transition metal-carbon bonds 
(studied by IR spectroscopy) [47, 48, 50, 51]: 
./"'" (Support)-0-TiCI2R + AIR2CI 
(Support)-O-TiCl3 + AIR3 
-"""(Support)-0-AIR2 + TiCl3R 
The second reaction is the reduction of various alkylated products of Ti4+ to Ti3+ 
species (observed in ESR spectra) and even to Ti2+ species. 
The overall effect of these two reactions is the breaking of nearly all (Support) 
-0-Ti anchor bonds and the formation of highly dispersed TiCl3 crystals 1 [32, 
47,50]. The X-ray study of these species showed that the structure of the TiCl3 crys-
tals depends on the Ti concentration and the reaction temperature. High activity of 
these supported catalysts is attributed to high So values ofTiCl3 and to the existence 
of numerous crystal defects. The small amount of isolated Ti3+ ions found in some 
supported catalysts has no apparent effect on their catalytic activity [32]. 
A comparison of the polymerization activity of conventional TiCI4, TiCl3-based 
catalysts, and these supported catalysts for ethylene polymerization showed [41-44, 
46, 52] that the latter exhibit 20-100 times greater activity i.e., polyethylene yield per 
unit amount of transition metal under similar reaction conditions. This was at-
tributed both to the increased number of active centers (see Section II-6) and to the 
direct influence of the support on their reactivity. The same is true for many Ti- and 
V-based catalysts supported on polymers with functional groups [45]. Apparently 
the simplest supported catalysts for olefin polymerization were obtained by the 
direct deposition of TiC14 (from heptane solution at lOODC), or by either TiC13 or 
Ti2(S04h deposition (from aqeuous solutions at 20DC) on such generally used 
supports as Si02, y-A1203' or Y-zeolite with subsequent heating of the resulting 
1 Similar TiCI3 crystals are formed when TiCI4 is allowed to interact with organometallic compounds in 
the presence of Si0 2 [32]. 

II -1: Structure of Solid Components of Ziegler-Natta Catalysts 
107 
solids under vacuum at 100-500°C for 3-6 h [53]. These solids by themselves can 
polymerize olefins at 65-75°C. Their activity was attributed to the formation of 
Ti3+ species on the catalyst surface which was proved by the ESR method. 
Isospecific Supported Catalysts for Olefin Polymerization. 
Supported Ziegler-
Natta catalysts of the type described in the previous section usually perform poorly 
when used for propylene and other a-olefin polymerizations: they produce up to 
30-40% of an amorphous material of little commercial value. Attempts to modify 
the catalysts by the selective poisoning of aspecific centers were mostly unsuccessful: 
an increase in crystalline polymer content was usually obtained but it was accom-
panied by a drastic activity decrease [43]. 
A significant breakthrough in this field was obtained by achievements discussed 
in several patents [54-56]. The general scheme of the catalyst synthesis consists of 
two steps [55, 56]: 
Step 1. Support preparation 
I 
I' 
I" 
MgC12 + electron-
donor compound 
MgC12 + ROH + electron-donor 
compound + organoaluminum 
compound2 
RMgCl + AIRC12 
Ball-milling 
Consecutive treatment 
Interaction 
(40-70°C, 50-120 h) (20-80°C, 1-2 h) 
in inert solvent 
'~------------------~v--------------------~/ 
Support with So = 100-150 m2jg. 
Step II. Catalyst preparation 
Support + TiCI4 3,3' (80-135°C, ca. 2 h) 
'~------------~v--------------~ 
Active solid component. [Ti] = 1.3-2.2 weight %, So = 150-200 m 2jg. 
The first step is the preparation of an activated support with a lattice structure 
similar to that of TiC13 . The most suitable solids for the support are anhydrous 
MgC12 or MgBr2 with H20 contents less than 1 wt. %. Several alternative processes 
for their activation were developed: (a) thorough prolonged grinding in a pure state, 
in the presence of electron donors (esters of aromatic acids, ethers, diamines) at 
[MgX2] : [donor] ratios from 2 to 15 or in the presence of TiC14 ; (b) chemical 
activation of MgX2 by electron-donor compounds or organic compounds with 
2 In some cases steps I and I' can be used consecutively for the support preparation [57]. 
3 In Ref. [58] two consecutive treatments with TiCl4 were proposed. They were separated by washing of 
the solid catalyst with a halogenated hydrocarbon, i.e., with CCI4 • 
3'The two steps can be combined if MgCl 2 is ball-milled in the presence of TiCl4 [281, 282]. 

108 
II: Chemistry and Functioning of Heterogeneous Catalysts 
active hydrogen (i.e., alcohols); or (c) the synthesis of highly dispersed MgXz via 
reactions of Grignard reagents with halogen-containing compounds. Activated 
supports formed in these processes are typically fine powders with high So and 
deformed crystal lattices that contain numerous defects which manifest themselves 
in a strong asymmetric widening of X-ray diffractogram lines similar to that 
described above for the ground TiCl3 samples [55, 56, 59-61, 281, 282]. The 
formation of a new crystalline phase on the MgClz surface after its interaction with 
electron donors was also reported [61]. 
The second step of the catalyst preparation consists of supporting a tetravalent 
titanium derivative (preferentially TiCI4 ) on this activated solid. This reaction is 
usually carried out in liquid TiCl4 at 80-135°C for several hours. The catalysts are 
subsequently filtered, thoroughly washed with a hydrocarbon (hexane, heptane), 
and dried. These catalysts are fine powders of dark gray or yellow color with So in 
the range of 150-200mz/g. They contain 1.3-2.2 weight % ofTi and 62-69% ofCl. 
Titanium compounds in these catalysts are strongly bound to the surface and 
cannot be extracted either by liquid hydrocarbons or liquid TiCI4 . Most of the 
titanium remains in a tetravalent state (from 44 to 62% [57]). However, both 
titration data and the presence of signals in their ESR spectra show that some of 
these adsorbed species contain Ti3+ (from 28 to 47% [57]). If one assumes that one 
titanium-containing molecule occupies 30-40 A z on the catalyst surface then the Ti 
content in a monolayer on a support with So ~ 150-200 m?/g corresponds to 3-5 
weight % ofTi, i.e., a substantial fraction of the support is covered by Ti-containing 
products. The surface structure of these solids resembles that of 15-TiCl3 [62]. 
These supported catalysts when combined with pure AlEt3 exhibit very high 
activity in propylene polymerization, more than twenty times higher than conven-
tional 15-TiCI3. However, the polymers contain up to 50% of an amorphous atactic 
fraction [63]. On the other hand, if a mixture of AlEt3 and an organic compound-
an electron donor-is used at [AlEt3] : [Donor] ratios of 2.5-7, usually 3, the 
amorphous fraction content decreases to 2-7% while the catalyst activity remains 
high both in the absence and presence of Hz [55, 56]. Isospecificity of these catalysts 
does not depend on polymerization duration [283]. 
AlEt3 rapidly interacts with all organic compounds which are used as electron 
donors, especially at the increased temperatures that are typical for polymerization 
experiments, with the formation first of 1 : 1 AlEt3-donor complexes and later of 
ethylaluminum alkoxides (in the case of esters, ketones, aldehydes), alkylaluminum 
amides (in the case of amines), or salts (in the case of organic acids). These 
compounds in combination with unreacted organoaluminum compounds form 
very effective co-catalysts for isospecific olefin polymerization. The behavior of 
these mixed co-catalysts is discussed in detail in Section II-5 in connection with 
poisoning and modification of heterogeneous Ziegler-Natta catalysts. 
In Ref. [54] another method is described for the preparation of a highly active 
catalyst suitable for alpha-olefin polymerization. The preparation consists of three 
principal stages: 
(i) Reduction of TiCl4 by an organoaluminium halide (preferably AlEtzCl) under 
mild conditions (in hydrocarbon solution at 0-20°C for several hours) with the 

11-2: Formation of Active Centers of Heterogeneous Ziegler-Natta Catalysts 
109 
formation of P-TiCI3 crystals containing ca. 0.3 mol of an aluminum com-
pound (mostly AICI3) with very low So, ca. 1 m2/g. 
(ii) Treatment of this P-TiCl3 with a complexing agent, an organic compound with 
electron-donor characteristics, i.e., an ether, thioether, thiol, amine, amide, 
ketone, or ester. This treatment is carried out in an inert medium at 0-80°C and 
at a [Donor]/[Ti] molar ratio of 0.5-2.5. It results in the partial inclusion of the 
complexing agent in the solid, which retains its low So. 
(iii) Treatment of the product of the previous stage with TiCl4 either in a pure state 
or in a concentrated (30-40%) hydrocarbon solution at 60-80°C for 1-3 h 
with the subsequent removal of soluble reaction products. 
This last treatment is accompanied by structural and morphological changes of 
P-TiCI3 • The prolonged heating results in the transformation of P-TiCI3 into ~­
TiCl3 and in the development of high So (75-200 m2/g) even ifno catalyst grinding 
was applied. The solid particles formed are characterized by a specific morphology 
featuring the existence of very small crystallites with the basal and lateral faces 
having dimensions from 50 to 100 A. They are agglomerated into particles with a 
diameter of 0.1-0.3 micron. The solids also exhibit other features typical of highly 
dispersed b-TiCI3 : broad peaks in their X-ray diffractograms and substantial par-
ticle porosity, higher than 0.2 ml/g. These small particles are further agglomerated 
into large (15-50 microns) relatively uniform particles with apparent densities ca. 
0.8 g/ml. 
The solids obtained in this procedure make, in combination with AlEt2CI, 
excellent catalysts for olefin polymerization exhibiting both high activity ('" 8.4 
X 104 g/gTiCI, at 70°C) and high stereospecificity: the amount of amorphous 
polymer formed is 2-5% in the case of propylene polymerization carried out under 
typical conditions. A comparison of this catalyst synthesis procedure with that for 
the supported catalysts containing MgCl2 shows many similar stages (the treatment 
with electron-donor organic compounds, the treatment with TiCl4 at increased 
temperatures) and it suggests that the catalyst synthesis described in Ref. [54] 
represents in effect the formation of a supported catalyst containing TiCl4 in which 
the support is ~-TiCl3 instead of MgCI2. It is quite conceivable that in this catalyst 
both the products ofTiCl4 transformation (in its reaction with electron donors) and 
the initial TiCl3 contribute to the catalytic activity. Two principal differences 
between catalysts as prepared in procedures described in Refs. [54-56] are: the 
elimination of the stage of the support grinding in Ref. [54] (but it is absent also in 
Step l' in Ref. [55]) and the application of AlEt2 CI as a co-catalyst in Ref. [54] 
instead of the AlEt3-electron donor combination employed in Refs. [55] and [56]. 
11-2. 
Formation of Active Centers of Heterogeneous Ziegler-Natta 
Catalysts 
Isospecific active centers of heterogeneous Ziegler-Natta catalysts are formed in 
the course of the interaction between solid catalyst components MClx (TiCI3 , VCI3 , 
CrCI3 , TiCI4/Si02, TiCI4/MgCI2, etc.) and organometallic compounds, usually 

110 
II: Chemistry and Functioning of Heterogeneous Catalysts 
organoaluminum compounds. The only important exception is TiCl2 which pro-
duces isospecific active centers without any additives, by interaction with olefin 
monomers. The apparent simplicity of the reaction generating active centers (only 
two components of a well-known structure are involved, the reaction is easily 
reproduced over a wide temperature and concentration range, the active centers in 
some cases are very stable, etc.) has been deceptive. In spite of numerous efforts 
during the last twenty-five years many details of this reaction and the chemical 
composition of the active centers remain unknown. Moreover, substantial attempts 
to study these active centers by various spectroscopic methods, like IR spec-
troscopy, ESR, etc. (see Section 11-3), which have proved so important and helpful 
in other fields of heterogeneous catalysis, gave very modest results. 
When unground samples of a-TiC13 (like that shown in Fig. 11-3) or VCl3 are 
treated with a solution of an organometallic compound (for example, AIEt3 or 
AlEt2 CI) in a hydrocarbon medium no apparent change in the crystalline compo-
nent was observed under a microscope: the crystals do not split and the only change 
noted was that their sharp edges become somewhat rounded [64]. On the other 
hand, when initially ground TiCl3 samples are treated with the same solutions their 
porous secondary particles usually disintegrate into very small primary particles 
[65]. However, both types of these products, either those remaining intact or those 
that have disintegrated, produce the same isotactic polymers and it can be assumed 
that the process of catalyst particle disintegration is not a vital part of isospecific 
center formation. One can suppose that this dispersion of secondary particles of 
ground <>-TiCl3 effects an increase in the number of active centers but does not 
influence their structure. 
Early chemical studies of the MCl3-organometallic compound interaction 
showed that this interaction is not vigorous. For example, significant Ti3+ -+ Ti2+ 
reduction in the a-TiCI3-AlEt3 system takes place only at high temperatures 
(> 100°C) and AlEt2CI does not reduce a-TiC13 in the 50-100°C range at all [66]. 
These findings, combined with the general observation of easy olefin polymeriz-
ation with these catalytic systems over a wide temperature range, supported the 
earlier view that the real active centers of isospecific olefin polymerization are 
organometallic compounds adsorbed on the TiCl3 surface. However, more detailed 
chemical studies revealed some definite although limited chemical reactions be-
tween MCl3 and organometallic compounds. 
As the first step in the examination of this interaction it is pertinent to study the 
interaction between an organometallic compound and ScCI3, a nonreducible crys-
talline analogue of TiCl3 or VCl3 which has the same crystalline structure as a-
TiCI3. The interaction between solid ScCl3 and ZnEt2 in isooctane medium at 20°C 
was studied by radiotracer (65Zn, 14C) methods [67]. Chemical analysis of the solid 
product formed after the 2-h interaction showed that it contains both carbon 
atoms (",,2 x 10-3 equivalent of ethyl groups per mole of ScCI3) and Zn. The 
[Et] : [Zn] ratio in this product was in the 2.7-5.6 range. This means that not only 
ZnEt2 adsorption on the ScCl3 surface takes place but that chemical interaction 
between ScCl3 and ZnEt2 occurs, i.e., an alkylation reaction: 
(11-5) 

11-2: Formation of Active Centers of Heterogeneous Ziegler-Natta Catalysts 
111 
All experimental data on the interaction between catalytically active MCl3 and 
organometallic compounds can be divided into two groups: (a) studies of the 
interaction in "dry" systems, i.e., in the absence of any solvent (the organometallic 
compound being admitted to the MCl3 crystals as a gas phase); and (b) studies of 
this interaction in an inert solvent suspension. 
ll-2-a. Interaction between Catalysts and Co-catalysts in the Gas Phase 
A careful and exhaustive examination of the "dry" interaction between catalysts 
and co-catalysts (mainly between tX-TiCl3 and AIMe3) has been conducted [68-70]. 
The first stage of the interaction between finely ground tX-TiC13 (So = 139-158 
m2jg) and AIMe3 vapor is a fast exchange reaction between the TiCl3 surface 
(mainly basal faces consisting entirely of chlorine atoms, see Fig. II-I) and AIMe3. 
This results in the appearance of chloro-organoaluminum compound in the gas 
phase: 
(11-6) 
This reaction is analogous to that of ScCl3 alkylation (Reaction 11-5). The rate of 
this reaction rapidly decreases with time [70], which is a characteristic of many 
topochemical processes. 
Another reaction which accompanies Reaction 11-6 is the fixation of or-
ganoaluminum compounds on the TiCl3 surface. It has been assumed [68-70] 
that only AIMe3 (but not AIMe2CI formed in Reaction 11-6) interacts with the 
surface and is adsorbed on it. If this inference is correct the balance between the 
amounts ofTi atoms on the TiCl3 surface, Al atoms, and Me groups indicates that 
the principal product of Reaction 11-6 has an average composition Ti2CIsMe, i.e., 
for every two Ti atoms on the surface (both together initally having three chlorine 
atoms situated above them in a layer, see Fig. II-I) one has now a methyl group. 
These metal-alkyl bonds on the TiCl3 surface do not exist for a long time. Most of 
them (63% in 155 s, 77% in 1180 s) interact further with AIMe3 resulting in the 
formation of complexes with the average composition Ti2CIsAIMe4, i.e., the 
complexation reaction takes place. These two reactions, those of alkylation and 
AIMe3 complexation, jointly result in a significant heat evolution, about 10 kcal per 
mole of the organoaluminum compound involved [71]. The Ti2CIsAIMe4 com-
plexes decompose slowly with methane evolution (approximately two molecules per 
each complex) and with the formation of products TiCI2AIC2.3Hs.2 [68, 
69]-TiCl2AIC2H4 [70]. 
Careful chemical and structural examination of these surface complexes showed 
that they most probably can be approximated by structural formula 11-7 
(11-7) 

112 
II: Chemistry and Functioning of Heterogeneous Catalysts 
in which both methyl groups are connected to an Al atom and one of the Ti atoms is 
apparently reduced to the 1 + valency. One of the methyl groups is sterically 
exposed on the TiCl3 surface and has substantial reactivity: it can be exchanged with 
other organometallic compounds, for example, AI(CD3h, whereas the second 
methyl group is sterically hindered and does not participate in the exchange reac-
tion. Complexes II-7 cover all basal planes of IX-TiCl3 and according to Ref. [68, 69, 
72, 73] they are not catalytically active when exposed to a gaseous monomer 
(propylene). 4 
In a similar reaction between r/.-TiCl3 and AlEt3 vapor at 65°C most of the AlEt3 
is transformed after 60 min into AlEt2 CI due to an alkylation reaction similar to 
Reaction 11-6. Both proposed surface complexes, Ti2Cl5Et and Ti2C15AlEt4 , de-
compose more easily in the reduction reaction than the corresponding methyl 
derivatives. The principal products of the reduction reaction are ethane and ethyl-
ene [68.69,71]. Evolving ethylene usually polymerizes on the active centers formed 
in the TiCI3-AIEt3 reaction [74-76]. 
II-2-b. 
Interaction between Catalysts and Co-catalysts in Hydrocarbon 
Suspension 
Chemical aspects of the interaction between MCl3 and organometallic compounds 
have been studied by many authors [33, 71,77-84]. Interaction between IX-TiCI3 and 
a hydrocarbon solution of AIR3 (AlEt3, Ali-Bu3) at [AIR3] : [TiCI3] ratios of2-2.5 
results in a rapid transfer of some chlorine atoms into the solution (in the form of 
AIR2 CI), i.e., a rapid exchange reaction takes place similar to that found in the 
"dry" systems (Reaction 11-6) [33, 78-82]: 
(11-8) 
The conversion in this reaction depends strongly on three parameters: So of 
TiCI3, the concentration of AIR3 in solution, and temperature. When unground 
TiCl3 samples with low So were used and the temperature did not exceed 70°C, the 
amount of chlorine released in solution was not high and increased slowly with time 
(see Fig. II-8). If one compares the amount of chlorine atoms which went into 
solution (0.3-0.5% of all CI in IX-TiCI3 with So = 4.8 m 2jg at 30-70°C) and the 
fraction of chlorine atoms on the TiCl3 surface5 (ca. 0.4%), it is evident that 
practically all surface chlorine atoms are removed even in the first few minutes of the 
interaction and that significant destruction of the crystal surface subsequently takes 
place as the additional chlorine is released. The substantial increase of chlorine 
release at 90°C for such samples (see Fig. 11-8) after'" 1 h of reaction approximately 
coincides with the beginning of catalyst deactivation. This is typical even for stable 
4The problem of active center location on a catalyst surface is discussed in Section II-6. 
5 Approximate formulas for the calculation of the surface CI and Ti content are: [Cllsudaoo = O.079So (%); 
[Til,"".cc = O.157So (%) where So is in m2/g. 

11-2: Formation of Active Centers of Heterogeneous Ziegler-Natta Catalysts 
113 
15 
--o--L-~----o--~~::~~~=======--": 
o+-____________ ,_~----------,_------------,30oC 
o 
~ 
~ 
M 
time, min 
Figure II-So Release of CI in solution (in the form of AIEt2CI) during the interaction of 
unground oc-TiC13 (So = 4.8 m2jg) and AlEt3 in heptane suspension. Experimental data are 
from Ref. [74)]. 
catalysts of low activity and is accompanied by catalyst dispersion: So increases 
from ca. 5 to 12.2 m2/g [79]. 
When finely ground TiCl3 samples (So = 145.5 m2/g) are treated with AIR3 
solution the quantity of chlorine released in solution is larger than that for the 
unground samples for two reasons: (a) the higher surface area of the ground samples 
makes a larger amount of surface chlorine available for reaction (12% for So = 150 
m2/g); and (b) the finely ground TiCl3 samples have increased reactivity. For such 
TiCl3 samples, all surface chlorine atoms are released in solution even at 1O-30°C 
and at 70°C up to 50% of all chlorine atoms in the TiCl3 samples become linked with 
Al in the form of AlEt2CI (see Fig. II-9). The admittance of monomer into the 
system and the beginning of polymerization decreases the amount of chlorine 
released to 20-30% but does not halt it completely. 
Thus the first difference between the "dry" and suspension systems in the case of 
the TiCI3-AIR3 interaction involves the conversion in Reactions II-6-II-8: only 
33% of all surface CI is removed from the TiCl3 surface in "dry" systems even in the 
case of highly dispersed TiCl3 samples whereas in suspension at least all surface CI 
atoms are removed practically at once. The same effect was found in the reaction 
between VCl3 and Ali-Bu3 [85, 86]. A similar reaction takes place between TiCl3 and 
AIEt2 CI but the amount of surface CI exchanged in this case is more difficult to 
measure due to the problem of the small change in the [AI] : [CI] ratio in AlEt2 CI 

114 
II: Chemistry and Functioning of Heterogeneous Catalysts 
50 
+.---------:----+ 
. 7rl"C 
"'" 
+/ 
._ 
..... 
~ ~o 
.-
5IJOC 
'-' 
<:; 
/ 
--~ 
.., 30 :,y. . -
• __ 
w 
JOOC 
-I! 
~ 20 
+ 
,..---"'--
f'" 
au 
IOOC 
10 
°0~--~----2r---~----r---
3 
~ 
-1ime (hrs) 
Figure 11-9. Release ofCI in solution during the reaction between ground TiCl3 (S. = 145.5 
m2jg) and AlEt3 at different temperatures. CTiCI, = 16.3 mmoljliter, CAIEt, = 41.6 mmolj 
liter. Reprinted from Ref. [78] by permission of John Wiley & Sons, Inc. 
solution [83, 84]. Reaction 11-8 leaves alkyl groups bound to Ti or V atoms on the 
catalyst surface. Their amount was estimated (after washing out organoaluminum 
products adsorbed on the surface) by the application of Ale4C2Hsh [77]-see 
column 5 in Table 11-3. 
The second chemical reaction in suspension systems is also similar to that found 
for "dry" systems: organometallic compounds are fixed on the catalyst surface [77, 
79-82]. The amount of these adsorbed products depends on the reaction conditions. 
When they are mild, only 1.2-2.9% of all Ti atoms bear aluminum complexes [82] 
which are most probably situated on the catalyst surface. When reaction tempera-
ture is high (90-110°C), this amount increases to 24% (unground a-TiCI3 , 90°C, 
4 h) [81] or even to 43% (finely ground a-TiCI3 , 50°C, 4 h) [79]. These are conditions 
Table 11-3. Interaction between cx-TiC13 and AW 4C2HshX· 
Type of 
Period of 
Mole C2Hs per mole ofTiCl3 
organoaluminum 
Temp., 
interaction 
After removal 
Transferred 
compound 
°C 
(h) 
Solvent 
of AIEt2X 
to polymer 
AlEt3 
-18 
0.5 
heptane 
1.7 x 10-2 
(interaction 
-18 
3 
heptane 
4.5 x 10-2 
9.3 X 10-3 
with ground 
20 
0.5 
benzene 
4.8 x 10-2 
10.1 X 10-3 
TiCI3) 
46 
0.5 
benzene 
1.77 x 10-2 
10.5 X 10-3 
70 
0.5 
benzene 
1.05 x 10-2 
10.8 X 10-3 
100 
0.5 
toluene 
0.3 x 10-2 
3.0 X 10-3 
AlEt2Cl 
70 
0.5 
heptane 
0.3 x 10-2 
3.1 X 10-3 
(ground TiCI3) 
AIEt3 
70 
0.5 
heptane 
0.5 x 10-2 
0.2 X 10-3 
(unground TiCI3) 
a Reproduced from Ref. [77] by permission of Academic Press, Inc. 

11-2: Formation of Active Centers of Heterogeneous Ziegler-Natta Catalysts 
115 
characteristic for significant catalyst deactivation and they can result in a substan-
tial transformation of the catalyst crystalline structure, particle agglomeration, and 
a decrease in So [79]. 
The estimation of the [R] : [AI] ratio in these complexes is very vague (both Ti and 
adsorbed Al species contain alkyl groups) but usually the ratio between the total R 
content (Et, i-Bu, etc.) and the amount of adsorbed Al is 1.5-2.3 [80-82], i.e., the 
adsorbed aluminum species are most probably AlEt2 CI or even AlEtC12. The direct 
experimental confirmation of this conjecture was presented in Ref. [71]. When [3-
TiCl3 was formed in the reaction between TiCl4 and AlEt3 (heptane, 30°C, 30 min), 
separated from the liquid phase, and dried at 40°C, it contained a significant 
amount of adsorbed organoaluminum compounds which could be removed from 
the TiCl3 surface by repeated washings using pure heptane as a solvent. The first 
washings contained AlEtz CI and in the course of the tenth washing AlEtCl2 was 
removed from the surface. These washings did not destroy Ti-Et bonds on the 
catalyst surface: the washed solid retained catalytic activity (see Section II-4-d). 
The third important catalyst reaction in suspended systems is gas evolution. 
When AlEt3 is applied the evolving gas is mostly ethane and in the case of Ali-Bu3 
both isobutane and isobutene are formed [33, 8S, 86]. The amount of the gases is 
significant: in the case of the Ali-Bu3-<5-TiCI3 system at 30°C the molar ratio
