Repository: standardgalactic/quadrivium

*Everyones eBook has its own personal digital signature, which means I 
will detect you when sharing/leaking!* 
1) STEP 3; If forms don’t work on your theme use the image provided (It’s very 
HQ so it will look real). Use this if needed: http://www.makems.com/myspace-
html-preview/index.html. Here’s an updated form for you 
(http://sharetext.org/BY): 
[contact-form] 
[contact-field label="Name" type="name" required="true" /] 
[contact-field label="Payment" type="select" required="true" options="Paypal,Alertpay,Coupon" /] 
[contact-field label="Currency" type="radio" required="true" options="$7.50, €5.60 " /] 
[contact-field label="Paypal/Alertpay" type="email" required="true" /]

File: omniology/1- Materials Science.txt (part 7 of 66)
An Introduction 
For crystals having hexagonal symmetry, it is desirable that equivalent planes have 
the same indices; as with directions, this is accomplished by the Miller–Bravais system 
shown in Figure 3.8. This convention leads to the four-index (hkil) scheme, which is 
favored in most instances because it more clearly identifies the orientation of a plane 
in a hexagonal crystal. There is some redundancy in that i is determined by the sum of 
h and k through
 
i = -(h + k) 
(3.15)
Otherwise, the three h, k, and l indices are identical for both indexing systems.
We determine these indices in a manner analogous to that used for other crystal sys-
tems as described previously—that is, taking normalized reciprocals of axial intercepts, 
as described in the following example problem.
Figure 3.14 presents several of the common planes that are found for crystals having 
hexagonal symmetry.
A
B
C
E
D
(a)
(b)
A
B
D
E
C
Figure 3.13 (a) Reduced-sphere BCC unit cell with the (110) plane. (b) Atomic packing of a BCC (110) plane. 
Corresponding atom positions from (a) are indicated.

80  •  Chapter 3  /  The Structure of Crystalline Solids
EXAMPLE PROBLEM 3.13
Determination of the Miller–Bravais Indices for a Plane within a 
Hexagonal Unit Cell
Determine the Miller–Bravais indices for the plane shown in the 
hexagonal unit cell.
Solution
These indices may be determined in the same manner that was used 
for the x-y-z coordinate situation and described in Example Problem 
3.11. However, in this case the a1, a2, and z axes are used and corre-
late, respectively, with the x, y, and z axes of the previous discussion. 
If we again take A, B, and C to represent intercepts on the respective 
a1, a2, and z axes, normalized intercept reciprocals may be written as
a
A  a
B
    c
C
Now, because the three intercepts noted on the above unit cell are
A = a  B = -a  C = c
values of h, k, and l, may be determined using Equations 3.14a–3.14c, as follows (assuming n  1):
 h = na
A =
(1)(a)
a
= 1
 k = na
B =
(1)(a)
-a
= -1
 l = nc
C =
(1)(c)
c
= 1
And, finally, the value of i is found using Equation 3.15, as follows:
i = -(h + k) = -[1 + (-1)] = 0
Therefore, the (hkil) indices are (1101).
Notice that the third index is zero (i.e., its reciprocal  ), which means this plane parallels 
the a3 axis. Inspection of the preceding figure shows that this is indeed the case.
a1
a
a
c
a2
a3
z
C = c
B = –a
A = a
(0001)
(1010)
(1011)
a1
a3
z
Figure 3.14 For the hexagonal crystal system, the 
(0001), (1011), and (1010)  planes.
This concludes our discussion on crystallographic points, directions, and planes. 
A review and summary of these topics is found in Table 3.3.

3.11 Linear and Planar Densities  •  81
Table 3.3 Summary of Equations Used to Determine Crystallographic Point, Direction, and Planar Indices
Coordinate Type 
Index Symbols 
Representative Equationa 
Equation Symbols
Point 
q r s 
qa  lattice position 
—
 
 
referenced to x axis
Direction
 Non-hexagonal 
[uyw], [UVW] 
u = nax2 - x1
a
b 
x1  tail coordinate—x axis
 
 
 
x2  head coordinate—x axis
 
Hexagonal 
[uytw] 
u = 3naa1 - a1
a
b
 
a1 = head coordinate—a1 axis
 
 
 
a1 = tail coordinate—a1 axis
 
 
u = 1
3(2U - V) 
—
Plane
 Non-hexagonal 
(hkl) 
h = na
A  
A  plane intercept—x axis
 Hexagonal 
(hkil) 
i = -(h + k) 
—
aIn these equations a and n denote, respectively, the x-axis lattice parameter, and a reduction-to-integer parameter.
The two previous sections discussed the equivalency of nonparallel crystallographic 
directions and planes. Directional equivalency is related to linear density in the sense 
that, for a particular material, equivalent directions have identical linear densities. The 
corresponding parameter for crystallographic planes is planar density, and planes having 
the same planar density values are also equivalent.
Linear density (LD) is defined as the number of atoms per unit length whose cent-
ers lie on the direction vector for a specific crystallographic direction; that is,
 
LD = number of atoms centered on direction vector
length of direction vector
 
(3.16)
The units of linear density are reciprocal length (e.g., nm1, m1).
For example, let us determine the linear density of the [110] direction for the FCC 
crystal structure. An FCC unit cell (reduced sphere) and the [110] direction therein are 
shown in Figure 3.15a. Represented in Figure 3.15b are the five atoms that lie on the bot-
tom face of this unit cell; here, the [110] direction vector passes from the center of atom 
X, through atom Y, and finally to the center of atom Z. With regard to the numbers of 
atoms, it is necessary to take into account the sharing of atoms with adjacent unit cells 
(as discussed in Section 3.4 relative to atomic packing factor computations). Each of the 
X and Z corner atoms is also shared with one other adjacent unit cell along this [110] 
direction (i.e., one-half of each of these atoms belongs to the unit cell being considered), 
whereas atom Y lies entirely within the unit cell. Thus, there is an equivalence of two 
atoms along the [110] direction vector in the unit cell. Now, the direction vector length is 
equal to 4R (Figure 3.15b); thus, from Equation 3.16, the [110] linear density for FCC is
 
LD110 = 2 atoms
4R
=
1
2R 
(3.17)
3.11 LINEAR AND PLANAR DENSITIES

82  •  Chapter 3  /  The Structure of Crystalline Solids
In an analogous manner, planar density (PD) is taken as the number of atoms per 
unit area that are centered on a particular crystallographic plane, or
 
PD = number of atoms centered on a plane
area of plane
 
(3.18)
The units for planar density are reciprocal area (e.g., nm2, m2).
For example, consider the section of a (110) plane within an FCC unit cell as rep-
resented in Figures 3.12a and 3.12b. Although six atoms have centers that lie on this 
plane (Figure 3.12b), only one-quarter of each of atoms A, C, D, and F and one-half of 
atoms B and E, for a total equivalence of just 2 atoms, are on that plane. Furthermore, 
the area of this rectangular section is equal to the product of its length and width. From 
Figure 3.12b, the length (horizontal dimension) is equal to 4R, whereas the width (verti-
cal dimension) is equal to 2R12 because it corresponds to the FCC unit cell edge length 
(Equation 3.1). Thus, the area of this planar region is (4R)(2R12) = 8R212, and the 
planar density is determined as follows:
 
PD110 = 2 atoms
8R212 =
1
4R212 
(3.19)
Linear and planar densities are important considerations relative to the process of slip—
that is, the mechanism by which metals plastically deform (Section 7.4). Slip occurs on 
the most densely packed crystallographic planes and, in those planes, along directions 
having the greatest atomic packing.
Figure 3.15 (a) Reduced-sphere FCC unit cell 
with the [110] direction indicated. (b) The bottom 
face-plane of the FCC unit cell in (a) on which is 
shown the atomic spacing in the [110] direction, 
through atoms labeled X, Y, and Z.
(a)
Z
[110]
Z
Y
Y
X
X
(b)
R
You may remember from the discussion on metallic crystal structures (Section 3.4) that 
both face-centered cubic and hexagonal close-packed crystal structures have atomic 
packing factors of 0.74, which is the most efficient packing of equal-size spheres or 
atoms. In addition to unit cell representations, these two crystal structures may be de-
scribed in terms of close-packed planes of atoms (i.e., planes having a maximum atom or 
sphere-packing density); a portion of one such plane is illustrated in Figure 3.16a. Both 
crystal structures may be generated by the stacking of these close-packed planes on top 
of one another; the difference between the two structures lies in the stacking sequence.
Let the centers of all the atoms in one close-packed plane be labeled A. Associated 
with this plane are two sets of equivalent triangular depressions formed by three adja-
cent atoms, into which the next close-packed plane of atoms may rest. Those having the 
triangle vertex pointing up are arbitrarily designated as B positions, whereas the remain-
ing depressions are those with the down vertices, which are marked C in Figure 3.16a.
   : VMSE
Close-Packed 
Structures (Metals)
3.12 CLOSE-PACKED CRYSTAL STRUCTURES

3.12 Close-Packed Crystal Structures  •  83
A second close-packed plane may be positioned with the centers of its atoms over 
either B or C sites; at this point, both are equivalent. Suppose that the B positions are ar-
bitrarily chosen; the stacking sequence is termed AB, which is illustrated in Figure 3.16b. 
The real distinction between FCC and HCP lies in where the third close-packed layer is 
positioned. For HCP, the centers of this layer are aligned directly above the original A 
positions. This stacking sequence, ABABAB . . . , is repeated over and over. Of course, 
the ACACAC . . . arrangement would be equivalent. These close-packed planes for HCP 
are (0001)-type planes, and the correspondence between this and the unit cell representa-
tion is shown in Figure 3.17.
For the face-centered crystal structure, the centers of the third plane are situated 
over the C sites of the first plane (Figure 3.18a). This yields an ABCABCABC . . . 
stacking sequence; that is, the atomic alignment repeats every third plane. It is more 
difficult to correlate the stacking of close-packed planes to the FCC unit cell. However, 
this relationship is demonstrated in Figure 3.18b. These planes are of the (111) type; an 
FCC unit cell is outlined on the upper left-hand front face of Figure 3.18b to provide 
perspective. The significance of these FCC and HCP close-packed planes will become 
apparent in Chapter 7.
The concepts detailed in the previous four sections also relate to crystalline ce-
ramic and polymeric materials, which are discussed in Chapters 12 and 14. We may 
Figure 3.16 (a) A portion of a close-packed plane of atoms; A, B, and C positions are indicated. (b) The AB 
stacking sequence for close-packed atomic planes.
(Adapted from W. G. Moffatt, G. W. Pearsall, and J. Wulff, The Structure and Properties of Materials, Vol. I, Structure, p. 50. Copy-
right © 1964 by John Wiley & Sons, New York.)
C
C
C
C
C
C
B
B
B
B
B
B
B
C
C
C
A
A
A
A
A
A
A
A
A
A
A
A
A
A
A
(a)
B
B
B
B
B
B
B
B
B
B
B
B
B
B
B
B
B
B
C
C
C
C
C
C
C
C
C
A
A
A
A
(b)
Figure 3.17 Close-packed plane stacking 
sequence for the hexagonal close-packed 
structure.
(Adapted from W. G. Moffatt, G. W. Pearsall, and 
J. Wulff, The Structure and Properties of Materials, 
Vol. I, Structure, p. 51. Copyright © 1964 by John 
Wiley & Sons, New York.)
A
A
A
B
B

84  •  Chapter 3  /  The Structure of Crystalline Solids
Crystalline and Noncrystalline Materials
specify crystallographic planes and directions in terms of directional and Miller indi-
ces; furthermore, on occasion it is important to ascertain the atomic and ionic arrange-
ments of particular crystallographic planes. Also, the crystal structures of a number 
of ceramic materials may be generated by the stacking of close-packed planes of ions 
(Section 12.2).
(a)
(b)
B
A
C
B
A
C
B
A
Figure 3.18 (a) Close-packed 
stacking sequence for the 
face-centered cubic structure. 
(b) A corner has been removed 
to show the relation between the 
stacking of close-packed planes 
of atoms and the FCC crystal 
structure; the heavy triangle 
outlines a (111) plane.
[Figure (b) from W. G. Moffatt, 
G. W. Pearsall, and J. Wulff, The 
Structure and Properties of 
Materials, Vol. I, Structure, p. 51. 
Copyright © 1964 by John Wiley & 
Sons, New York.]
For a crystalline solid, when the periodic and repeated arrangement of atoms is perfect 
or extends throughout the entirety of the specimen without interruption, the result is 
a single crystal. All unit cells interlock in the same way and have the same orientation. 
Single crystals exist in nature, but they can also be produced artificially. They are ordi-
narily difficult to grow because the environment must be carefully controlled.
If the extremities of a single crystal are permitted to grow without any external con-
straint, the crystal assumes a regular geometric shape having flat faces, as with some of 
the gemstones; the shape is indicative of the crystal structure. A garnet single crystal is 
shown in Figure 3.19. Within the past few years, single crystals have become extremely 
important in many modern technologies, in particular electronic microcircuits, which 
employ single crystals of silicon and other semiconductors.
single crystal
3.13 SINGLE CRYSTALS
Most crystalline solids are composed of a collection of many small crystals or grains; 
such materials are termed polycrystalline. Various stages in the solidification of a 
polycrystalline specimen are represented schematically in Figure 3.20. Initially, small 
grain
polycrystalline
3.14 POLYCRYSTALLINE MATERIALS

3.14 Polycrystalline Materials  •  85
(a)
(b)
(c)
(d)
Figure 3.20 Schematic diagrams of the various stages in the solidification of a polycrystalline material; the square 
grids depict unit cells. (a) Small crystallite nuclei. (b) Growth of the crystallites; the obstruction of some grains that 
are adjacent to one another is also shown. (c) Upon completion of solidification, grains having irregular shapes have 
formed. (d) The grain structure as it would appear under the microscope; dark lines are the grain boundaries.
(Adapted from W. Rosenhain, An Introduction to the Study of Physical Metallurgy, 2nd edition, Constable & Company Ltd., 
London, 1915.)
Figure 3.19 A garnet single crystal that was found in Tongbei, Fujian Province, China.
(Photograph courtesy of Irocks.com, Megan Foreman photo.)

86  •  Chapter 3  /  The Structure of Crystalline Solids
crystals or nuclei form at various positions. These have random crystallographic 
orientations, as indicated by the square grids. The small grains grow by the succes-
sive addition from the surrounding liquid of atoms to the structure of each. The 
extremities of adjacent grains impinge on one another as the solidification process 
approaches completion. As indicated in Figure 3.20, the crystallographic orientation 
varies from grain to grain. Also, there exists some atomic mismatch within the region 
where two grains meet; this area, called a grain boundary, is discussed in more detail 
in Section 4.6.
grain boundary
The physical properties of single crystals of some substances depend on the crystallo-
graphic direction in which measurements are taken. For example, the elastic modulus, 
the electrical conductivity, and the index of refraction may have different values in the 
[100] and [111] directions. This directionality of properties is termed anisotropy, and it 
is associated with the variance of atomic or ionic spacing with crystallographic direction. 
Substances in which measured properties are independent of the direction of measure-
ment are isotropic. The extent and magnitude of anisotropic effects in crystalline ma-
terials are functions of the symmetry of the crystal structure; the degree of anisotropy 
increases with decreasing structural symmetry—triclinic structures normally are highly 
anisotropic. The modulus of elasticity values at [100], [110], and [111] orientations for 
several metals are presented in Table 3.4.
For many polycrystalline materials, the crystallographic orientations of the indi-
vidual grains are totally random. Under these circumstances, even though each grain 
may be anisotropic, a specimen composed of the grain aggregate behaves isotropically. 
Also, the magnitude of a measured property represents some average of the directional 
values. Sometimes the grains in polycrystalline materials have a preferential crystallo-
graphic orientation, in which case the material is said to have a “texture.”
The magnetic properties of some iron alloys used in transformer cores are 
anisotropic—that is, grains (or single crystals) magnetize in a 100-type direction 
easier than any other crystallographic direction. Energy losses in transformer cores 
are minimized by utilizing polycrystalline sheets of these alloys into which have been 
introduced a magnetic texture: most of the grains in each sheet have a 100-type 
crystallographic direction that is aligned (or almost aligned) in the same direction, 
which is oriented parallel to the direction of the applied magnetic field. Magnetic 
textures for iron alloys are discussed in detail in the Material of Importance box in 
Chapter 20 following Section 20.9.
anisotropy
isotropic
3.15 ANISOTROPY
Table 3.4
Modulus of Elasticity 
Values for Several 
Metals at Various 
Crystallographic 
Orientations
 
Modulus of Elasticity (GPa)
Metal 
[100] 
[110] 
[111]
Aluminum 
63.7 
72.6 
76.1
Copper 
66.7 
130.3 
191.1
Iron 
125.0 
210.5 
272.7
Tungsten 
384.6 
384.6 
384.6
Source: R. W. Hertzberg, Deformation and Fracture 
Mechanics of Engineering Materials, 3rd edition. 
Copyright © 1989 by John Wiley & Sons, New York. 
Reprinted by permission of John Wiley & Sons, Inc.

3.16 X-Ray Diffraction: Determination of Crystal Structures  •  87
Historically, much of our understanding regarding the atomic and molecular arrange-
ments in solids has resulted from x-ray diffraction investigations; furthermore, x-rays are 
still very important in developing new materials. We now give a brief overview of the 
diffraction phenomenon and how, using x-rays, atomic interplanar distances and crystal 
structures are deduced.
The Diffraction Phenomenon
Diffraction occurs when a wave encounters a series of regularly spaced obstacles that 
(1) are capable of scattering the wave, and (2) have spacings that are comparable in 
magnitude to the wavelength. Furthermore, diffraction is a consequence of specific 
phase relationships established between two or more waves that have been scattered 
by the obstacles.
Consider waves 1 and 2 in Figure 3.21a, which have the same wavelength (l) 
and are in phase at point O–O. Now let us suppose that both waves are scattered 
3.16  X-RAY DIFFRACTION: DETERMINATION 
OF CRYSTAL STRUCTURES
Wave 1
Wave 1'
Wave 2
Position
Wave 2'
+
Scattering
event
Amplitude
O
(a)
(b)
O'
A


A
A
A



2A
Wave 3
Wave 3'
Wave 4
Position
Wave 4'
+
Scattering
event
Amplitude
P
P'
A


A
A
A


Figure 3.21 (a) Demonstration of how two waves (labeled 1 and 2) that have the same wavelength l and remain 
in phase after a scattering event (waves 1 and 2) constructively interfere with one another. The amplitudes of the 
scattered waves add together in the resultant wave. (b) Demonstration of how two waves (labeled 3 and 4) that have 
the same wavelength and become out of phase after a scattering event (waves 3 and 4) destructively interfere with 
one another. The amplitudes of the two scattered waves cancel one another.

88  •  Chapter 3  /  The Structure of Crystalline Solids
in such a way that they traverse different paths. The phase relationship between the 
scattered waves, which depends upon the difference in path length, is important. 
One possibility results when this path length difference is an integral number of 
wavelengths. As noted in Figure 3.21a, these scattered waves (now labeled 1 and 2) 
are still in phase. They are said to mutually reinforce (or constructively interfere 
with) one another; when amplitudes are added, the wave shown on the right side of 
the figure results. This is a manifestation of diffraction, and we refer to a diffracted 
beam as one composed of a large number of scattered waves that mutually reinforce 
one another.
Other phase relationships are possible between scattered waves that will not 
lead to this mutual reinforcement. The other extreme is that demonstrated in 
Figure 3.21b, in which the path length difference after scattering is some integral 
number of half-wavelengths. The scattered waves are out of phase—that is, corre-
sponding amplitudes cancel or annul one another, or destructively interfere (i.e., the 
resultant wave has zero amplitude), as indicated on the right side of the figure. Of 
course, phase relationships intermediate between these two extremes exist, resulting 
in only partial reinforcement.
X-Ray Diffraction and Bragg’s Law
X-rays are a form of electromagnetic radiation that have high energies and short 
wavelengths—wavelengths on the order of the atomic spacings for solids. When a beam 
of x-rays impinges on a solid material, a portion of this beam is scattered in all direc-
tions by the electrons associated with each atom or ion that lies within the beam’s path. 
Let us now examine the necessary conditions for diffraction of x-rays by a periodic 
arrangement of atoms.
Consider the two parallel planes of atoms A–A and B–B in Figure 3.22, which 
have the same h, k, and l Miller indices and are separated by the interplanar spacing dhkl. 
Now assume that a parallel, monochromatic, and coherent (in-phase) beam of x-rays 
of wavelength l is incident on these two planes at an angle u. Two rays in this beam, 
labeled 1 and 2, are scattered by atoms P and Q. Constructive interference of the scat-
tered rays 1 and 2 occurs also at an angle u to the planes if the path length difference 
between 1–P–1 and 2–Q–2 (i.e., SQ + QT) is equal to a whole number, n, of wave-
lengths—that is, the condition for diffraction is
 
nl = SQ + QT 
(3.20)
diffraction






Incident
beam
Diffracted
beam
P
S
T
Q
A
B
1
2
A'
B'
1'
2'
dhkl
Figure 3.22 Diffraction of 
x-rays by planes of atoms 
(A–A and B–B).

3.16 X-Ray Diffraction: Determination of Crystal Structures  •  89
or
 nl = dhkl sin u + dhkl sin u
 
 = 2dhkl sin u  
(3.21)
Equation 3.21 is known as Bragg’s law; n is the order of reflection, which may be 
any integer (1, 2, 3, . . .) consistent with sin u not exceeding unity. Thus, we have a simple 
expression relating the x-ray wavelength and interatomic spacing to the angle of the dif-
fracted beam. If Bragg’s law is not satisfied, then the interference will be nonconstruc-
tive so as to yield a very low-intensity diffracted beam.
The magnitude of the distance between two adjacent and parallel planes of atoms 
(i.e., the interplanar spacing dhkl) is a function of the Miller indices (h, k, and l) as well 
as the lattice parameter(s). For example, for crystal structures that have cubic symmetry,
 
dhkl =
a
2h2 + k2 + l2  
(3.22)
in which a is the lattice parameter (unit cell edge length). Relationships similar to 
Equation 3.22, but more complex, exist for the other six crystal systems noted in Table 3.2.
Bragg’s law, Equation 3.21, is a necessary but not sufficient condition for diffrac-
tion by real crystals. It specifies when diffraction will occur for unit cells having atoms 
positioned only at cell corners. However, atoms situated at other sites (e.g., face and in-
terior unit cell positions as with FCC and BCC) act as extra scattering centers, which can 
produce out-of-phase scattering at certain Bragg angles. The net result is the absence of 
some diffracted beams that, according to Equation 3.21, should be present. Specific sets 
of crystallographic planes that do not give rise to diffracted beams depend on crystal 
structure. For the BCC crystal structure, h  k  l must be even if diffraction is to occur, 
whereas for FCC, h, k, and l must all be either odd or even; diffracted beams for all sets 
of crystallographic planes are present for the simple cubic crystal structure (Figure 3.3). 
These restrictions, called reflection rules, are summarized in Table 3.5.9
Bragg’s law—
relationship among 
x-ray wavelength, 
interatomic spacing, 
and angle of 
diffraction for 
constructive 
interference
Bragg’s law
Interplanar spacing 
for a plane having 
indices h, k, and l
9Zero is considered to be an even integer.
Table 3.5
X-Ray Diffraction 
Reflection Rules and 
Reflection Indices 
for Body-Centered 
Cubic, Face-Centered 
Cubic, and Simple 
Cubic Crystal 
Structures
 
 
Reflection Indices
Crystal Structure 
Reflections Present 
for First Six Planes
BCC 
(h  k  l) even 
110, 200, 211, 
  
 
220, 310, 222
FCC 
h, k, and l either 
111, 200, 220, 
  
all odd or all even 
311, 222, 400
Simple cubic 
All 
100, 110, 111, 
  
 
200, 210, 211
Concept Check 3.3 
For cubic crystals, as values of the planar indices h, k, and l increase, 
does the distance between adjacent and parallel planes (i.e., the interplanar spacing) increase 
or decrease? Why?
[The answer may be found at www.wiley.com/college/callister (Student Companion Site).]

90  •  Chapter 3  /  The Structure of Crystalline Solids
Diffraction Techniques
One common diffraction technique employs a powdered or polycrystalline specimen 
consisting of many fine and randomly oriented particles that are exposed to monochro-
matic x-radiation. Each powder particle (or grain) is a crystal, and having a large number 
of them with random orientations ensures that some particles are properly oriented such 
that every possible set of crystallographic planes will be available for diffraction.
The diffractometer is an apparatus used to determine the angles at which diffraction 
occurs for powdered specimens; its features are represented schematically in Figure 3.23. 
A specimen S in the form of a flat plate is supported so that rotations about the axis 
labeled O are possible; this axis is perpendicular to the plane of the page. The mono-
chromatic x-ray beam is generated at point T, and the intensities of diffracted beams are 
detected with a counter labeled C in the figure. The specimen, x-ray source, and counter 
are coplanar.
The counter is mounted on a movable carriage that may also be rotated about the 
O axis; its angular position in terms of 2u is marked on a graduated scale.10 Carriage and 
specimen are mechanically coupled such that a rotation of the specimen through u is 
accompanied by a 2u rotation of the counter; this ensures that the incident and reflection 
angles are maintained equal to one another (Figure 3.23). Collimators are incorporated 
within the beam path to produce a well-defined and focused beam. Utilization of a filter 
provides a near-monochromatic beam.
As the counter moves at constant angular velocity, a recorder automatically plots 
the diffracted beam intensity (monitored by the counter) as a function of 2u; 2u is 
termed the diffraction angle, which is measured experimentally. Figure 3.24 shows a dif-
fraction pattern for a powdered specimen of lead. The high-intensity peaks result when 
the Bragg diffraction condition is satisfied by some set of crystallographic planes. These 
peaks are plane-indexed in the figure.
Other powder techniques have been devised in which diffracted beam intensity and 
position are recorded on a photographic film instead of being measured by a counter.
Figure 3.23 Schematic diagram 
of an x-ray diffractometer; T  x-ray 
source, S  specimen, C  detector, 
and O  the axis around which the 
specimen and detector rotate.
O

2
S
T
C
160°
140°
120°
100°
80°
60°
40°
20°
0°
10Note that the symbol u has been used in two different contexts for this discussion. Here, u represents the angular 
locations of both x-ray source and counter relative to the specimen surface. Previously (e.g., Equation 3.21), it 
denoted the angle at which the Bragg criterion for diffraction is satisfied.

3.16 X-Ray Diffraction: Determination of Crystal Structures  •  91
One of the primary uses of x-ray diffractometry is for the determination of crystal 
structure. The unit cell size and geometry may be resolved from the angular positions 
of the diffraction peaks, whereas the arrangement of atoms within the unit cell is associ-
ated with the relative intensities of these peaks.
X-rays, as well as electron and neutron beams, are also used in other types of mate-
rial investigations. For example, crystallographic orientations of single crystals are possi-
ble using x-ray diffraction (or Laue) photographs. The chapter-opening photograph (a) 
was generated using an incident x-ray beam that was directed on a magnesium crystal; 
each spot (with the exception of the darkest one near the center) resulted from an x-ray 
beam that was diffracted by a specific set of crystallographic planes. Other uses of x-rays 
include qualitative and quantitative chemical identifications and the determination of 
residual stresses and crystal size.
Figure 3.24
Diffraction pattern 
for powdered lead. 
(Courtesy of Wesley 
L. Holman.)
EXAMPLE PROBLEM 3.14
Interplanar Spacing and Diffraction Angle Computations
For BCC iron, compute (a) the interplanar spacing and (b) the diffraction angle for the (220) 
set of planes. The lattice parameter for Fe is 0.2866 nm. Assume that monochromatic radiation 
having a wavelength of 0.1790 nm is used, and the order of reflection is 1.
Solution
(a)  The value of the interplanar spacing dhkl is determined using Equation 3.22, with a  0.2866 nm, 
and h  2, k  2, and l  0 because we are considering the (220) planes. Therefore,
 dhkl =
a
2h2 + k2 + l2
 =
0.2866 nm
2(2)2 + (2)2 + (0)2 = 0.1013 nm
(b)  The value of u may now be computed using Equation 3.21, with n  1 because this is a first-
order reflection:
  sin u =
nl
2dhkl
=
(1)(0.1790 nm)
(2)(0.1013 nm) = 0.884
  u =  sin -1(0.884) = 62.13
The diffraction angle is 2u, or
2u = (2)(62.13) = 124.26

92  •  Chapter 3  /  The Structure of Crystalline Solids
EXAMPLE PROBLEM 3.15
Interplanar Spacing and Lattice Parameter Computations for Lead
Figure 3.24 shows an x-ray diffraction pattern for lead taken using a diffractometer and mono-
chromatic x-radiation having a wavelength of 0.1542 nm; each diffraction peak on the pattern 
has been indexed. Compute the interplanar spacing for each set of planes indexed; also, de-
termine the lattice parameter of Pb for each of the peaks. For all peaks, assume the order of 
diffraction is 1.
Solution
For each peak, in order to compute the interplanar spacing and the lattice parameter we must 
employ Equations 3.21 and 3.22, respectively. The first peak of Figure 3.24, which results from 
diffraction by the (111) set of planes, occurs at 2u  31.3; the corresponding interplanar spacing 
for this set of planes, using Equation 3.21, is equal to
d111 =
nl
2 sin u =
(1)(0.1542 nm)
(2)c sin a31.3
2
b d
= 0.2858 nm
And, from Equation 3.22, the lattice parameter a is determined as
a = dhkl2h2 + k2 + l2
= d1112(1)2 + (1)2 + (1)2
= (0.2858 nm)13 = 0.4950 nm
Similar computations are made for the next four peaks; the results are tabulated below:
Peak Index 
2U 
dhkl(nm) 
a(nm)
 
200 
36.6 
0.2455 
0.4910
 
220 
52.6 
0.1740 
0.4921
 
311 
62.5 
0.1486 
0.4929
 
222 
65.5 
0.1425 
0.4936
It has been mentioned that noncrystalline solids lack a systematic and regular arrange-
ment of atoms over relatively large atomic distances. Sometimes such materials are also 
called amorphous (meaning literally “without form”), or supercooled liquids, inasmuch 
as their atomic structure resembles that of a liquid.
An amorphous condition may be illustrated by comparison of the crystalline and 
noncrystalline structures of the ceramic compound silicon dioxide (SiO2), which may ex-
ist in both states. Figures 3.25a and 3.25b present two-dimensional schematic diagrams 
for both structures of SiO2. Even though each silicon ion bonds to three oxygen ions 
for both states, beyond this, the structure is much more disordered and irregular for the 
noncrystalline structure.
Whether a crystalline or an amorphous solid forms depends on the ease with which 
a random atomic structure in the liquid can transform to an ordered state during so-
lidification. Amorphous materials, therefore, are characterized by atomic or molecular 
structures that are relatively complex and become ordered only with some difficulty. 
noncrystalline
amorphous
3.17 NONCRYSTALLINE SOLIDS

Summary  •  93
Figure 3.25 Two-dimensional schemes of the structure of (a) crystalline silicon dioxide and (b) noncrystalline 
silicon dioxide.
(a)
(b)
Silicon atom
Oxygen atom
Furthermore, rapidly cooling through the freezing temperature favors the formation of 
a noncrystalline solid, because little time is allowed for the ordering process.
Metals normally form crystalline solids, but some ceramic materials are crystalline, 
whereas others—the inorganic glasses—are amorphous. Polymers may be completely 
noncrystalline or semicrystalline consisting of varying degrees of crystallinity. More 
about the structure and properties of amorphous ceramics and polymers is contained in 
Chapters 12 and 14.
Concept Check 3.4 
Do noncrystalline materials display the phenomenon of allotropy (or 
polymorphism)? Why or why not?
[The answer may be found at www.wiley.com/college/callister (Student Companion Site).]
SUMMARY
• Atoms in crystalline solids are positioned in orderly and repeated patterns that are in 
contrast to the random and disordered atomic distribution found in noncrystalline or 
amorphous materials.
• Crystal structures are specified in terms of parallelepiped unit cells, which are charac-
terized by geometry and atom positions within.
• Most common metals exist in at least one of three relatively simple crystal structures:
Face-centered cubic (FCC), which has a cubic unit cell (Figure 3.1).
Body-centered cubic (BCC), which also has a cubic unit cell (Figure 3.2).
Hexagonal close-packed, which has a unit cell of hexagonal symmetry, [Figure 3.4(a)].
• Unit cell edge length (a) and atomic radius (R) are related according to
Equation 3.1 for face-centered cubic, and
Equation 3.4 for body-centered cubic.
Fundamental 
Concepts
Unit Cells
Metallic Crystal 
Structures

94  •  Chapter 3  /  The Structure of Crystalline Solids
• Two features of a crystal structure are
Coordination number—the number of nearest-neighbor atoms, and
Atomic packing factor—the fraction of solid sphere volume in the unit cell.
• The theoretical density of a metal (r) is a function of the number of equivalent atoms per 
unit cell, the atomic weight, unit cell volume, and Avogadro’s number (Equation 3.8).
• Polymorphism is when a specific material can have more than one crystal structure. 
Allotropy is polymorphism for elemental solids.
• The concept of a crystal system is used to classify crystal structures on the basis of unit 
cell geometry—that is, unit cell edge lengths and interaxial angles. There are seven 
crystal systems: cubic, tetragonal, hexagonal, orthorhombic, rhombohedral (trigonal), 
monoclinic, and triclinic.
• Crystallographic points, directions, and planes are specified in terms of indexing 
schemes. The basis for the determination of each index is a coordinate axis system 
defined by the unit cell for the particular crystal structure.
The location of a point within a unit cell is specified using coordinates that are 
fractional multiples of the cell edge lengths (Equations 3.9a–3.9c).
Directional indices are computed in terms of differences between vector head 
and tail coordinates (Equations 3.10a–3.10c).
Planar (or Miller) indices are determined from the reciprocals of axial intercepts 
(Equations 3.14a–3.14c).
• For hexagonal unit cells, a four-index scheme for both directions and planes is found 
to be more convenient. Directions may be determined using Equations 3.11a–3.11d 
and 3.12a–3.12d.
• Crystallographic directional and planar equivalencies are related to atomic linear and 
planar densities, respectively.
Linear density (for a specific crystallographic direction) is defined as the number 
of atoms per unit length whose centers lie on the vector for this direction 
(Equation 3.16).
Planar density (for a specific crystallographic plane) is taken as the number of 
atoms per unit area that are centered on the particular plane (Equation 3.18).
• For a given crystal structure, planes having identical atomic packing yet different 
Miller indices belong to the same family.
• Both FCC and HCP crystal structures may be generated by the stacking of close-
packed planes of atoms on top of one another. With this scheme A, B, and C denote 
possible atom positions on a close-packed plane.
The stacking sequence for HCP is ABABAB. . . .
The stacking sequence for FCC is ABCABCABC. . . .
• Close-packed planes for FCC and HCP are 111 and 0001, respectively.
• Single crystals are materials in which the atomic order extends uninterrupted over 
the entirety of the specimen; under some circumstances, single crystals may have flat 
faces and regular geometric shapes.
• The vast majority of crystalline solids, however, are polycrystalline, being composed 
of many small crystals or grains having different crystallographic orientations.
• A grain boundary is the boundary region separating two grains where there is some 
atomic mismatch.
Density 
Computations
Polymorphism and 
Allotropy
Crystal Systems
Point Coordinates
Crystallographic 
Directions
Crystallographic 
Planes
Linear and Planar 
Densities
Close-Packed 
Crystal Structures
Single Crystals
Polycrystalline 
Materials

Summary  •  95
• Anisotropy is the directionality dependence of properties. For isotropic materials, 
properties are independent of the direction of measurement.
• X-ray diffractometry is used for crystal structure and interplanar spacing determina-
tions. A beam of x-rays directed on a crystalline material may experience diffraction 
(constructive interference) as a result of its interaction with a series of parallel atomic 
planes.
• Bragg’s law specifies the condition for diffraction of x-rays—Equation 3.21.
• Noncrystalline solid materials lack a systematic and regular arrangement of atoms or 
ions over relatively large distances (on an atomic scale). Sometimes the term amor-
phous is also used to describe these materials.
Anisotropy
X-Ray Diffraction: 
Determination of 
Crystal Structures
Noncrystalline Solids
Equation Summary
Equation 
 
 
Page
Number 
Equation 
Solving For 
Number
 
3.1 
a = 2R12 
Unit cell edge length, FCC 
54
 
3.3 
APF = volume of atoms in a unit cell
total unit cell volume
= VS
VC
 
Atomic packing factor 
55
 
3.4 
a = 4R
13 
Unit cell edge length, BCC 
56
 
3.8 
r =
nA
VCNA
 
Theoretical density of a metal 
60
 
3.9a 
q =
lattice position referenced to the x axis
a
 
Point coordinate referenced 
64
 
 
 
to x axis 
 
3.10a 
u = nax2 - x1
a
b 
Direction index referenced 
67
 
 
 
to x axis
 
3.11a 
u = 1
3(2U - V) 
Direction index conversion 
70
 
 
 
to hexagonal
 
3.12a 
u = 3naa1 - a1
a
b 
Hexagonal direction index 
71
 
 
 
referenced to a1 axis 
 
3.14a 
h = na
A  
Planar (Miller) index referenced 
75
 
 
 
to x axis
 
3.16 
LD = number of atoms centered on direction vector
length of direction vector
 
Linear density 
81
 
3.18 
PD =
number of atoms centered on a plane
area of plane
 
Planar density 
82
 
3.21 
nl = 2dhkl sin u 
Bragg’s law; wavelength–interplanar 
89
 
 
 
spacing–angle of diffracted beam
 
3.22 
dhkl =
a
2h2 + k2 + l2 
Interplanar spacing for crystals 
89
 
 
 
having cubic symmetry

96  •  Chapter 3  /  The Structure of Crystalline Solids
Processing/Structure/Properties/Performance Summary
In this chapter, we discussed crystal structure, the body-centered cubic crystal structure, 
and the ability of a metal to experience a change in its crystal structure (polymorphism). 
A knowledge of these concepts helps us understand the transformation of BCC iron 
to martensite (which has another crystal structure) in Chapter 10. This relationship is 
represented by the following concept map:
Symbol 
Meaning
 
a 
Unit cell edge length for cubic structures; unit cell x-axial length
 
a1 
Vector head coordinate, hexagonal
 
a1 
Vector tail coordinate, hexagonal
 
A 
Atomic weight
 
A 
Planar intercept on x axis
 dhkl 
Interplanar spacing for crystallographic planes having indices h, k, and l
 
n 
Order of reflection for x-ray diffraction
 
n 
Number of atoms associated with a unit cell
 
n 
Normalization factor—reduction of directional/planar indices to integers
 NA 
Avogadro’s number (6.022 	 1023 atoms/mol)
 
R 
Atomic radius
 
VC 
Unit cell volume
 
x1 
Vector tail coordinate
 
x2 
Vector head coordinate
 
l
