Repository: standardgalactic/quadrivium

*Everyones eBook has its own personal digital signature, which means I 
will detect you when sharing/leaking!* 
1) STEP 3; If forms don’t work on your theme use the image provided (It’s very 
HQ so it will look real). Use this if needed: http://www.makems.com/myspace-
html-preview/index.html. Here’s an updated form for you 
(http://sharetext.org/BY): 
[contact-form] 
[contact-field label="Name" type="name" required="true" /] 
[contact-field label="Payment" type="select" required="true" options="Paypal,Alertpay,Coupon" /] 
[contact-field label="Currency" type="radio" required="true" options="$7.50, €5.60 " /] 
[contact-field label="Paypal/Alertpay" type="email" required="true" /]

File: omniology/Chronic Fatigue Syndrome for Dummies (ISBN - 0470117729).txt (part 7 of 19)
by Susan R.Lisman,MD,
I’m really, really tired.” These statements are just too general. Fatigue is a
very common complaint heard by clinicians, but it frequently doesn’t disrupt
a person’s life to the same degree that CFS does. How bad is your fatigue?
What is its “personality”?
One of the written questionnaires that your doctor might use to rate your
fatigue is the Multidimensional Fatigue Inventory, or, as we doctors like to 
call it, the MFI-20. This questionnaire consists of 20 questions in five fatigue
categories:
 General fatigue
 Physical fatigue
 Reduced activity
 Reduced motivation
 Mental fatigue
Each question has a rating scale of 5, from not true, sometimes true, and true.
(See Figure 6-1 for a sampling of this test.)
no, that
is not
true
I feel tired
yes,
that is
true
no, that
is not
true
I think I do a lot in a day
yes,
that is
true
no, that
is not
true
When I am doing something,
I can keep my thoughts on it
yes,
that is
true
no, that
is not
true
Physically I can take on a lot
yes,
that is
true
Figure 6-1:
Sample
Multi-
dimensional
Fatigue
Inventory
(MFI-20).
98
Part II: Teaming Up with Treatment Professionals 

Painting Your Diagnostic Portrait
You may have heard the saying, “It’s not the quantity that counts, but the
quality.” Unfortunately, when it comes to testing for CFS, what counts is usu-
ally a combination of both.
CFS has many layers and can’t be diagnosed with a single test. So when you
visit your doctor, be prepared to spend time taking a battery of tests, from
interviews, question and answers, blood tests, and more — all of which may
take several preliminary visits, or trips to a laboratory or radiologist. When it
comes to diagnosis, the tests and questionnaires have three goals:
99
Chapter 6: Working with Your Doctor to Sort Out Your Symptoms
Here today . . . still here tomorrow
Jon was in college when he came down with
CFS. He had been infected with a flu that had
been spreading around the campus. Most of his
fraternity brothers recovered after two weeks,
tops. But Jon continued to have a sore throat
and low energy beyond those 14 days. In fact,
Jon’s symptoms got worse. He was depressed,
his muscles ached, and he was so tired that he
had to take two incompletes. By the time
Christmas break came along, he couldn’t wait to
go home and go to bed. Joining his friends on a
skiing trip they’d planned wasn’t even an option
for him.
Jon went to his family’s doctor, toting along the
records from the college infirmary, which stated
he had Epstein-Barr. But blood tests didn’t indi-
cate that he had the virus, although the doctor
couldn’t rule out the possibility that he’d had
Epstein-Barr at one time. At first, the doctor
diagnosed Jon as being overworked and
stressed — a common-enough malady in col-
lege kids. He recommended bed rest for the
whole time Jon was home. He also referred Jon
to a psychotherapist who could help him cope
better with school.
But Jon tossed and turned; he couldn’t sleep.
But he couldn’t stand up, either. When he tried
to get up to go to the bathroom, he’d feel shaky
and dizzy. Therapy wasn’t doing any good either.
Jon couldn’t focus enough to talk — or to listen.
His parents were worried sick and brought their
son to the hospital. Fortunately, a young resi-
dent there recognized the symptoms of CFS.
She suggested that Jon immediately make an
appointment with a specialist she knew.
However, it took several visits for even the spe-
cialist to determine whether he had CFS — it’s
that hard to diagnose! After a battery of differ-
ent tests, Jon’s new doctor decided to treat his
symptoms: pain killers for muscle and joint
aches, an antidepressant for his depression,
and a gentle exercise and structured sleep pro-
gram that provided relief without overexertion.
Within another two months, Jon started to see
improvement: His sleep was better, and he no
longer felt as sore all over.
By the time Jon graduated from college, two
years later, he felt so good that it was hard to
believe he’d ever been sick. Maybe it was his
age, maybe his constitution, his genetic make-
up, or the fact that he got help early in his ill-
ness, but Jon never experienced that same
degree of illness again.

 Ruling out other causes for your symptoms (such as thyroid disease,
Lyme disease, and so on)
 Determining how severe your symptoms are and how they’re affecting
your life
 Determining appropriate treatment
This section details exactly what those tests are and which ones are the most
important for your doctor to administer.
Because CFS can mimic many other conditions, resisting the urge to self-
diagnose your symptoms is important. Many people have thought they had
CFS when in actuality they had another illness that needed different treatment.
Self-diagnosis not only doesn’t help, but it can also make you sicker. However,
you can share your knowledge about CFS and speculations that it could be CFS.
You have to keep your perspective when it comes to CFS testing. The process
itself can be very lengthy, and getting a diagnosis takes patience on your
part. If one test is inconclusive, another test may be ordered. Your doctor
may also want to retest you to see whether you get the same results. In other
words, the testing process can take months — and, in some cases, years — to
be diagnosed. The important thing is that you’re getting treatment for your
symptoms while the doctor is determining a diagnosis. Unfortunately, even
with the best of efforts, a diagnosis can remain elusive no matter how many
tests you take.
Your medical and family history
When you have your initial doctor visit, the first thing you should be asked to
do is fill out a medical and family history questionnaire. In fact, the reception-
ist will likely give you the form to fill out when you check in with her.
Your doctor then meets with you first in her office, where she goes over your
history and asks specific questions to fill in any blanks. (Some offices have a
physician’s assistant who does the interview and then gives it to the doctor
during your exam.) Some of the things you can expect in taking a history
include questions about the following:
 Your past health. Most people are familiar with those lists of diseases,
everything from asthma to urinary tract infections, that have Yes and No
boxes for you to check off.
 Your mental health. Although depression and other mental disorders
are on your Yes or No list of conditions, you may be asked for more
details, especially because your doctor wants to rule out any psycholog-
ical causes for your symptoms.
100
Part II: Teaming Up with Treatment Professionals 

 Recent illnesses. Because so many different conditions may result in
CFS, informing your doctor about anything — from minor ailments such
as a “bug” to more serious conditions like fibromyalgia — is important.
 Armed service. If you served in the United States armed services, your
symptoms may possibly be a result of Gulf War Syndrome, or other bat-
tles where chemicals may have been used.
 Your lifestyle. The way you live affects your health. Are you the out-
doors type? Are you a person who is more at risk of getting bitten by a
tick? Do you live near woods? Do you work in a hospital? Do you sleep a
lot as part of your routine? Do you work every day? Do you party too
much?
 Your travel history. Did you visit a foreign country in the weeks before
your illness began? Were the sanitary conditions in the country ade-
quate? Do you recall being bitten by an insect or having a rash while you
were there?
 Your sexual history. Have you or your partner had unprotected sex with
other people in the weeks or months before your illness began?
 Allergies and chemical sensitivities. To eliminate chemical sensitivity
as a diagnosis, your doctor may ask you about any detergents, soaps, or
perfumes that make you break out in a rash or cause a sore throat, or
any chemicals you’re exposed to at work.
 Your family. No, your doctor doesn’t want to pry, but the fact is that, for
better or worse, you inherit more from your family than their blue eyes
and ability to throw a ball. If your mother or father had been diagnosed
with CFS, you, too, may be more vulnerable. On the other hand, if some-
one in your family had, say, Epstein-Barr, your doctor may be more
inclined to see whether that was the cause of your fatigue leading to CFS.
Your family history doesn’t involve your third cousin Alice or your great
Uncle Morris on your father’s side. Your immediate family means your
parents, your grandparents, and your siblings, although your doctor
may want to know about your first aunts and uncles as well.
When you meet with your doctor for the first time, your doctor also ask you
some more unusual questions. The purpose of these questions is to make an
accurate diagnosis. These questions may include:
 Since you’ve fallen ill, how would you describe a typical day?
 What are your usual activities and routines, at home and on the job?
 Do you exercise? How do you feel afterwards?
 What are your three greatest problems or fears about your symptoms?
 What kind of specific goals are you looking for in treatment?
101
Chapter 6: Working with Your Doctor to Sort Out Your Symptoms

Your doctor may also call you the next day to follow up and see how you are.
A basic physical
After your family and medical history has been taken, you are given a basic
physical examination, which includes checking the glands around your neck,
taking your blood pressure, and looking at your eyes, nose, and throat. Blood
may also be drawn for routine testing, ruling out other conditions, and deter-
mining any viral connection. These elements of an initial exam are all normal
and necessary.
Key medical tests for CFS
Here’s a list of the most common tests given to a person who is suspected of
having CFS:
 Complete blood count (CBC) and blood chemistry: These all-inclusive
blood tests confirm that your kidneys and liver are functioning well, that
your blood sugar is normal, and that protein levels are good, among
other things. They can help rule out anemia, leukemia, and other blood
disorders, as well as collagen vascular diseases.
What’s a collagen vascular disease? Basically, this term is medical-ese for
autoimmune diseases that work away at the collagen (which, in addition
to making your skin smooth, is responsible for the structure and
strength of your tendons, cartilage, and other connective tissues) in
your body. These disorders include lupus and rheumatoid arthritis.
102
Part II: Teaming Up with Treatment Professionals 
When does another illness not exclude CFS?
Sometimes a cigar, as they say, is still a cigar.
You may have a diagnosis of an imitator disease
(such as fibromyalgia), but still have CFS at the
same time. You may find yourself in this type of
situation when:
 None of your other conditions can be con-
firmed via any diagnostic test.
 You’re currently being treated successfully
for the other condition — but still have CFS
symptoms.
 A different condition was diagnosed and
treated before the onset of your CFS.
 Physical examinations, blood tests, or imag-
ing tests (such as x-rays or CT scans) are
inconclusive.

 Thyroid function study: This test checks whether your thyroid function
is normal. An abnormal result can be the reason for your fatigue and
muscle pain.
 Sedimentation rate: This test can determine whether you have any
inflammation, infection, or lupus in your body via a urine test.
 Urinalysis: This test can also exclude some infections, kidney disease,
and lupus (and other collagen vascular disorders).
 CT scan and/or MRI: These examinations are both imaging tests. A CT
(computerized tomography) scan is a sophisticated X-ray. A CT scan gives
high-quality detail of specific areas of the body and can help your doctor
rule out some brain disorders, back problems, or issues with your joints.
An MRI (or magnetic resonance imaging) is even more sophisticated. It
can come up close and personal and is particularly helpful in determin-
ing whether your fatigue is caused by multiple sclerosis (MS) by high-
lighting the lesions in your brain. Two or more of a certain kind of lesion
in your brain means MS (hence, the word multiple).
People have complained that an MRI makes them feel claustrophobic,
but listening to music in earphones or taking an anti-anxiety medication
beforehand can help ease the feeling. Open MRIs are also available,
which make claustrophobia obsolete. If tight spaces concern you, be
sure to talk to your doctor about your options before committing to 
an MRI.
 Ultrasound: An ultrasound (or sonogram) uses sound waves to show an
organ on a nearby screen. In CFS, an ultrasound can be useful to deter-
mine whether you have any inflammation (which may signal an autoim-
mune disease — or another reason for your symptoms), or any
problems with your colon, gall bladder, or stomach, all of which can
cause pain (and all of which could rule out CFS).
Some doctors also suggest the tilt table test. This lengthy test is used exclu-
sively to see whether you have orthostatic intolerance (a fancy name for prob-
lems standing or sitting upright for more than a few minutes at a time,
particularly a dizzy, faint feeling). In this test, you’re first wired up to an elec-
trocardiogram (ECG) machine and a blood pressure cuff and intravenous line.
(In case you have a reaction, the doctor administering the test needs to be
able to give you medicine quickly via the line.) After all is in place, a baseline
in the supine position is measured. The table you’re on then tilts head-up 30
degrees for five minutes. Another measurement and ECG is taken during this
time. The table then moves you up to a 60-degree angle (you’re strapped in
place) for 45 minutes while your blood pressure, heart rate, and ECG are
monitored.
103
Chapter 6: Working with Your Doctor to Sort Out Your Symptoms

Filling out questionnaires
Part of the testing process requires you to fill out a variety of questionnaires.
Pretty painless, if you ask me. Check out the following list of questionnaires
your doctor may recommend:
 Short Form McGill Pain Questionnaire: You use a pen and a preprinted
form for this test. See Figure 6-2 for an example.
 A sleep quality questionnaire: Although a variety of sleep tests are out
there, your doctor can cut to the chase with the CDC Brief Sleep
Questionnaire, which easily helps your doctor discover your sleep pat-
terns and quality.
The Pittsburgh Sleep Quality Index is a comprehensive self-rated ques-
tionnaire that offers a picture of your sleep patterns, your sleep quality,
and your sleep habits. This questionnaire is used primarily for older
adults in whom sleep may be a problem in and of itself.
Because restless sleep can be a symptom of CFS as well as a cause of
fatigue, being able to determine whether your fatigue was brought on by
lack of sleep, increased because of lack of sleep, or caused by your lack
of sleep is important for your doctor’s diagnosis. Therefore, a dialogue
with your doctor, where she asks direct, often very specific questions
and you answer honestly, is crucial.
 The SF-36 Health Assessment Tool: Because CFS is so difficult to pin-
point, this general health questionnaire can be a valuable tool not only
to help your doctor diagnose your condition, but also to help you clarify
104
Part II: Teaming Up with Treatment Professionals 
In her shoes
Orthostatic intolerance (OI) has nothing to do
with fallen arches and those supports people
put in shoes. It may be a symptom of CFS, as
well as being a condition in its own right. In fact,
studies show that up to 97 percent of people
diagnosed with CFS have OI, especially if
they’re young. Two types of OI are associated
with CFS, both of which can be diagnosed with
a simple test: taking your blood pressure while
lying down, then while standing up. In people
with CFS, the OI is delayed. It takes a few min-
utes before you feel faint or your heart begins
to race. OI also results in poor blood circulation
if you have CFS. The two OIs of CFS are
 Neurally mediated hypotension (NMH) is a
sudden drop in blood pressure when you
stand up. The drop usually causes an
increase in CFS symptoms.
 Postural orthostatic tachycardia syndrome
(POTS) is a sudden rapid heart rate (read:
pulse) within ten minutes of standing up.
You may also hear POTS called chronic
orthostatic intolerance, or COI.

and organize your physical, emotional, and mental symptoms, as well as
your state of well-being. And, when charted over time, it can also help
show a pattern of symptoms that do — or don’t — respond to treatment.
 The Patient Health Questionnaire (PHQ-9): Developed by Pfizer Inc.,
this simple, useful questionnaire asks nine questions that can help a
doctor determine whether you may be clinically depressed — and if that
depression is directly related to your CFS.
 Beck Depression Inventory: Although this test can be important to
determine the scope and depth of your depression, administering it ini-
tially isn’t important. You know if you’re depressed — and the other
tests your doctor administers are enough to validate that claim. It is pri-
marily given if your depression gets worse or doesn’t improve with treat-
ment, only then should you take this test.
Questioning the tests being 
performed on you
Every doctor has her own protocol — what is unnecessary to one physician
may be considered extremely necessary to another. One doctor’s “normal”
can be another doctor’s “Are you crazy??” The types of tests your doctor
wants you to take all comes down to your doctor’s experience, preference,
and results she’s witnessed.
Scrutinize all tests with a certain degree of common sense in mind. True,
diagnosing CFS takes a battery of tests, but at a certain point, you may sus-
pect that more is being done than absolutely necessary. The best way to see
whether you’re being overtested, undertested, or used as a guinea pig with-
out your prior knowledge is by speaking up. Ask your doctor what she’s
doing. Ask why she thinks the test is necessary.
A diagnostic test doesn’t have a set price. The cost of each test can vary from
state to state, laboratory to laboratory, and doctor to doctor. In order for you
to determine how much out-of-pocket money you have to pay (if any), I
advise that you call your insurance company before having any tests done to
see what the insurance company covers and what it doesn’t.
Some insurance companies still don’t recognize CFS as a bona fide illness. If
your coverage doesn’t pay for certain tests or you don’t have any insurance
coverage, you may have to work out a payment schedule with your doctor.
Sometimes you can negotiate costs to decrease your out-of-pocket expenses —
it’s worth asking. The important thing to remember here is to go in with your
eyes open. In other words, don’t let the bill that comes in the mail be a shock.
105
Chapter 6: Working with Your Doctor to Sort Out Your Symptoms

Throbbing
Shooting
Stabbing
Sharp
Cramping
Gnawing
Hot-Burning
Aching
Heavy
Tender
Splitting
Tiring-Exhausting
Sickening
Fearful
Punishing-Cruel
I. Pain Rating Index (PRI):
 
 
The words below describe average pain. Place a check mark (3) in the column that
 
 
represents the degree to which you feel that type of pain.
II. Present Pain Intensity (PPI)–Visual Analog Scale (VAS).
Worst
possible
pain
No
pain
0
0
0
0
0
0
0
0
0
0
0
0
0
0
0
None
1
1
1
1
1
1
1
1
1
1
1
1
1
1
1
Mild
2
2
2
2
2
2
2
2
2
2
2
2
2
2
2
Moderate
3
3
3
3
3
3
3
3
3
3
3
3
3
3
3
Severe
No pain
Mild
Discomforting
Distressing
Horrible
Excruciating
III. Evaluate over all intensity of total pain experience.
 
 
Place a check mark (3) in the appropriate column:
0
1
2
3
4
5
Evaluate
Figure 6-2:
Sample
Short Form
McGill Pain
Question-
naire.
106
Part II: Teaming Up with Treatment Professionals 

Seeking a Second Opinion When 
Your Doctor Doesn’t Work Out
The fact is that doctors are there to help you. Seeing a doctor isn’t like want-
ing to join a sorority or a bridge club. You don’t have to worry whether she
likes you. Sure, you want a good rapport with your doctor, but you don’t have
to (and shouldn’t want to!) be best friends with her. What all this leads up to
is this: If your doctor isn’t giving you the help you need, if you aren’t getting
better, then you need to find someone else. Be honest.
A good doctor will wholeheartedly agree and, many times, refer you to a CFS
specialist if one is in your area. Sometimes, working with an open-minded
doctor who is willing to take the time to partner with you on a diagnosis and
treatment plan can help lead to an outcome as successful as a “specialty”
professional. Friends, colleagues, support groups, and hospitals are all good
resources for finding a doctor that fits your needs. (See Chapter 5 for more
in-depth information on finding a physician.)
107
Chapter 6: Working with Your Doctor to Sort Out Your Symptoms

108
Part II: Teaming Up with Treatment Professionals 

Chapter 7
Crafting Your Medical
Treatment Plan
In This Chapter
 Looking at the different medicines used to treat CFS symptoms
 Considering alternative therapies in combination with your medical treatment
E
verybody is different. Some people have no problem swallowing a half
dozen pills each day, while other people cringe at the thought of it. Some
people have a higher pain threshold while others feel the “ouch” every time
they bump into a wall. Some people have hormonal problems along with their
CFS — and still others don’t. Many possible routes lead to a variety of CFS
symptoms, and you can find an equal number of medical treatments.
A successful treatment plan usually focuses on the following four areas:
 Medications for symptomatic relief
 Psychological therapies for possible emotional and psychological fac-
tors and to treat emotional and psychological issues that arise from CFS
 Lifestyle adjustments to accommodate for fatigue and other incapacitat-
ing symptoms
 Light exercise and other activities to prevent deconditioning and
increase muscle strength and tone and promote energy conservation
This chapter shows you how to proceed with putting these approaches to
work and setting up your own treatment plan.
Instead of asking yourself, “What’s right for me?”, ask yourself (and your
doctor), “How do I relieve my fatigue/pain/nausea/depression?” or whatever
symptom for which you want to find relief. The more specific you are about
your symptoms, the more effective your treatment can be.

Soothing Your Symptoms with
Effective Medications
Today, physicians usually treat the symptoms of CFS along with symptoms
from other conditions you may have, which can mean several different types
of medication. For example, if you developed CFS symptoms following Lyme
disease, your doctor may treat both concurrently. The same goes for a bad
flu or depression.
In addition to what ails you, your doctor needs to know how serious your
symptoms are — and if they can be treated with lifestyle changes rather than
with medication.
To make some order out of your symptom chaos, doctors tend to look at pri-
mary symptoms, which are incapacitating ills such as restless sleep, pain,
fatigue, headaches, and confusion. Some of the facts doctors must take into
account when deciding on medicinal treatment for you are the following:
 Your sensitivity to medications, especially those that make you sleepy.
 Your allergies, if any, to certain medicines, such as penicillin.
 Avoiding overmedication: Some antidepressant medicines, for example,
not only treat your moods, but can also alleviate your pain and help with
sleep, so additional pain medicine may not be necessary.
 Any herbs, supplements, or vitamins you may be taking that, combined
with your prescribed medicine, can either cause harm or enhance the
prescribed medicine.
Starting out slowly is often best — and that includes medication. Because
patients with CFS have a lot of symptoms similar to known side effects of
some medications, your doctor may have you start out small and increase
doses slowly — and only until the problem is treated. An even better option,
your doctor may decide to use medicines that combine treatments for more
than one problem. That way, you can kill two birds with one stone and save
some money, too.
In this section, I go over the primary symptoms of CFS and what your doctor
can prescribe to ease your discomfort.
Cranking up your energy 
level with stimulants
Fatigue can cause more than restless sleep. It can also have a lot to do
with the lack of energy you have throughout the day. If you find yourself
110
Part II: Teaming Up with Treatment Professionals 

staggering from room to room, unable to get dressed and get to work, and
so exhausted that your daily routines are compromised, your doctor may
suggest a stimulant to get you through the day. Table 7-1, courtesy of
www.cfids.org, shows stimulants that some clinicians reportedly have
prescribed to treat CFS.
Persons with CFIDS generally don’t tolerate standard, “usual” doses of
many medications. It is advisable to start at lower than usual dosages and
gradually increase to therapeutic range, not to exceed FDA-recommended
amounts.
Table 7-1
Commonly Prescribed Stimulants
Medication 
Medication 
Common 
Additional 
Chemical Name
Brand Name
Side Effects
Information
Phentermine HCl
Fastin; Adipex-P; 
Overstimulation; 
Potential psycho-
Ionamin; Oby-Cap constipation; 
logical addiction; 
diarrhea; sleep 
multiple potential 
problems; high 
drug interactions
blood pressure
Methylphenidate HCl
Ritalin; Ritalin-SR
Sleep problems; 
Caution in patients 
nervousness; 
with anxiety dis-
abdominal pain; 
orders; potentially
abnormal heart 
addictive; several 
beat; blood pres-
potential drug 
sure changes; 
interactions
drowsiness
Dextroamphetamine 
Dexedrine
Excessive 
Potential drug 
sulfate
restlessness; 
dependence; 
overstimulation; 
multiple drug 
sleeplessness; 
interactions 
rapid heart rate
possible
Modafinal
Provigil
Headache; 
May interfere with 
dizziness; blurred 
birth control medi-
vision; insomnia; 
cines; potentially 
changes in thinking; habit-forming; 
nervousness; 
persons with 
difficulty controlling mitral valve 
body movements
prolapse and other
cardiovascular dis-
eases should avoid
use of this drug
111
Chapter 7: Crafting Your Medical Treatment Plan

Stimulants aren’t appropriate for just feeling tired – and they aren’t for
everyone. They can significantly interfere with sleep and rest and should be
prescribed only after your sleep patterns have been studied and treatment
addresses any existing sleep disorders like sleep apnea. As with many med-
ications used to treat CFS, they appear to help some people, yet make other
people feel worse.
Narcolepsy is an illness in its own right, a chronic neurological disorder in
which your brain is unable to regulate your sleep-wake cycles. In addition to
swift urges to sleep during the day (including actually falling asleep for sev-
eral seconds, minutes, or even hours), people with narcolepsy may even
have rare symptoms such as sudden loss of voluntary muscle control (cata-
plexy), vivid hallucinations, and even short-term paralysis. Your physician
will determine, based on symptoms, if you need tests to determine if you
have this condition.
Muting your aches and pains
You may want to sing, “Pain, pain, go away, come again some other day,” but
without the right treatment, your little song is just a play on words. The fol-
lowing are the five types of CFS pain:
 Deep pain occurs in the muscles.
 Arthralgias pain describes pain in the joints.
 Headache pain in CFS is often described as “pressure-like.”
 Allodynia pain indicates that the skin feels sore when touched.
 Neuropathic or nerve pain is experienced as a constant burning or
“pins-and-needles” sensation.
In this section, you get the real scoop for keeping these pains in the neck
(and other places) away. A list of different pain medications doctors pre-
scribe, courtesy of www.cfids.org, is shown in Table 7-2. Read on for
more details.
The medications in Table 7-2 have not been studied and approved for use
specifically in people with CFS. This list is comprised of FDA-approved stan-
dard drugs used for pain management and may have been prescribed by
physicians treating people with CFS.
112
Part II: Teaming Up with Treatment Professionals 

Table 7-2
Pain-Relief Medications
Medication 
Medication 
Common 
Additional 
Chemical Name
Brand Name
Side Effects
Information
Aspirin
Bayer; Ecotrin; 
Nausea; heartburn
Buy over-the-
various others
counter
Ibuprofen
Advil; Motrin
Abdominal pain 
Buy over-the-
or discomfort
counter
Acetaminophen
Tylenol; Panadol; 
Allergy-like rash, 
Possible food and 
Aspirin-Free 
itching, etc.
drug interactions
Anacin
Propoxyphene 
Darvocet-N; 
Drowsiness; 
Mild narcotic: 
napsylate plus 
Darvon 
nausea
dependence 
acetaminophen
Compound 65
possible
Naproxen
Naprosyn
Abdominal pain; 
Food and drug 
indigestion
interactions
Morphine sulfate
MS Contin; 
Anxiety; 
Narcotic:
Oxycontin; 
depression; 
dependence 
Oramorph
constipation
possible
Hydrocodone 
Vicodin; Anexia; 
Dizziness; 
Narcotic: 
bitartrate plus 
Co-Gesic; 
nausea; 
dependence 
acetaminophen
Hydrocet; Lorcet; 
sedation
possible
Lortab; Zydone
Pentazocine HCL 
Talwin
Confusion; 
Drug dependence 
plus aspirin
dizziness; 
possible
disorientation
Oxycodone HCl 
Percocet; 
Sedation; 
Narcotic: 
plus acetaminophen
Roxicet; Tylox
dizziness; nausea
dependence 
possible
Ketoprofen
Orudis; Actron; 
Abdominal pain;
Drug and food 
Orudis KT; 
stomach ulcers; 
interactions
Oruvail (extended 
changes in kidney 
release)
function
Hydromorphone HCL
Dilaudid
Drowsiness; 
Narcotic: 
anxiety; fear; 
dependence 
constipation
possible
113
Chapter 7: Crafting Your Medical Treatment Plan

Table 7-2 (continued)
Medication 
Medication 
Common 
Additional 
Chemical Name
Brand Name
Side Effects
Information
Meperidine HCL
Demerol
Dizziness; 
Narcotic:
light headedness; 
dependence 
nausea
possible
Piroxicam
Feldene
Stomach ulcers 
Drug and food 
and bleeding; 
interactions
abdominal pain
Treating aches and pains with NSAIDs
The first line of defense in treating CFS-related pain is the NSAIDS, nonsteroidal
anti-inflammatory drugs — those over-the-counter (OTC) medications, such
as ibuprofen (Advil and Motrin), naproxen (Aleve), and plain, old aspirin.
Prescription NSAIDS may also be recommended. They work by attacking
prostaglandins, chemicals in your body that cause inflammation and create
pain. Unfortunately, these same prostaglandins may also cause indigestion,
which means stomachaches, heartburn, and possible ulcers.
Many OTC NSAIDs contain more than just their anti-inflammatory ingredi-
ents. Some combine cough, migraine, or allergy-reducing agents as well. So
don’t take two different NSAIDs at the same time! Combining the different
pills can cause more gastric upsets. You want to keep your NSAIDs pure.
In order for you to have pain relief, many doctors recommend taking your
NSAID with an antacid, like Tums or Rolaid. Some people have found the side
effects lessen when they take their pill with food.
You may have heard talk about COX-2 inhibitors — a newer prescription-
strength NSAID that doesn’t cause stomach upsets — such as celecoxib
(Celebrex). While these newer prescription-strength NSAIDS are very effec-
tive in reducing pain and inflammation, studies have found that they may
also increase the risk of heart attack and stroke. These studies have also
concluded that the same severe side effects can occur with large doses of
the nonselective over-the-counter brands as well. Always check with your
doctor before taking any NSAID and make sure he supervises your intake.
Suppressing depressing pain with amitriptyline
Believe it or not, antidepressants can treat more than emotional pain. Studies
have shown that a particular antidepressant, amitriptyline, can ease physical
114
Part II: Teaming Up with Treatment Professionals 

pain — and even help you sleep. Amitriptyline (brand name: Elavil) is one of
the earliest types of antidepressants, created way back in the 1950s, and is a
tricyclic antidepressant. Lower doses of amitriptyline are given for CFS pain.
Tricyclic isn’t the three-wheeled bicycle you got on your third birthday. It’s a
scientific term for a particular classification of antidepressants that have three
connecting atoms in their molecular structure — which works on the chemi-
cal norepinephrine in the brain that has been known to cause depression.
Other tricyclic antidepressants that also work like amitriptyline are doxepin
(Adapin), desipramine (Norpramin), and nortriptyline (Pamelor). So if
amitriptyline doesn’t work for you, others may.
A word of caution: These other types of tricyclic antidepressants may also
make orthostatic intolerance worse, so people with CFS who have orthostatic
instability should take them with care.
Going old-school with opiates
When you hear the word opiate, do you picture a dark, smoky room, oriental
rugs, and hookahs? Although opium dens really did exist in London, China,
and other places, the opiates you take for your CFS pain have nothing smoky
about them.
Opiates duplicate your body’s own pain-blocking properties — those chemi-
cals in the brain and spinal cord, such as endorphins, that block pain signals
in the nervous system. The opiates used in clinical settings are quite effec-
tive, but may also be addictive. Morphine, codeine, and oxycodone are all
opiates often used in hospitals and as short-term painkillers after surgery.
Some opiates, such as morphine, can release histamines — those same cul-
prits that are released during allergic reactions and why antihistamine medi-
cines are effective. The result of taking opiates can be a rash or hives. Taking
an antihistamines such as Benadryl may reduce symptoms due to hista-
mines. Other side effects of opiates can include dry mouth, stomachaches,
and constipation.
You can relieve constipation caused by opiates by eating a diet rich in fiber,
drinking prune juice, taking a fiber supplement (such as Metamucil) or a
stool softener, and drinking at least eight glasses of water a day.
After several days of use, opiates can cause physical dependence. This depen-
dence isn’t technically an addiction because you aren’t craving the stuff — but
you must taper off the medication to avoid withdrawal symptoms, such as a
stomachache, chills, rapid heart rate, diarrhea, goose bumps, sweats, runny
115
Chapter 7: Crafting Your Medical Treatment Plan

nose, and even more body aches and pains. If you’re concerned that you’re
becoming dependent on any type of opiate, be sure to talk to your doctor
right away. (For more on opiates and addiction, see the nearby sidebar.)
Treating your pain with over-the-counter pills
Looking for the right pain medication on a pharmacy shelf is like looking at
the many different brands of yogurt in the dairy section of the supermarket.
You see extra-strength, migraine-strength, decongestants, and sleep aids, not
to mention plain, old, tried-and-true aspirin — both generic and popular
brands.
Over-the-counter NSAIDs, such as Motrin and Aleve, are one choice that can
relieve pain symptoms. But they can also cause stomach upset. (See the previ-
ous section on NSAIDs for more info.) Another choice is the analgesic (pain
relief) medicine called acetaminophen (such as Tylenol and aspirin-free
Anacin). These analgesics can help relieve your pain, but they won’t do much
for your inflammation. But if you have an ulcer or can’t tolerate NSAIDs, they
may do the job. They won’t cause stomach problems, but you can have too
much of a good thing. Taken in excess, acetaminophen can cause liver prob-
lems. Be sure to talk to your doctor about the right dosage for you.
An over-the-counter drug may help alleviate your symptoms, but it won’t
cure your illness. But making life even a little easier is, well, priceless.
116
Part II: Teaming Up with Treatment Professionals 
Myth: All (opiate) roads lead to addiction
Yes, opiates can become addictive. You only
have to watch one of the cop shows on televi-
sion to see how people will kill for oxycodone
(such as Percocet, Tylox, or Oxycontin). But,
believe it or not, most people don’t become
dependent on the opiates when taking them to
treat pain. In fact, less than 1 out of every 100
people become addicted when taking opiates
for pain. How do you know if you’re in danger of
abusing your medication? Here are some warn-
ing signs:
 Constant use and compulsive need — even
if it harms you
 Avoiding doctor visits
 Cravings that don’t stop until you take the
drug
 Stealing, wheedling, and forging prescrip-
tions
 Behaving as if the only thing in the world is
that drug

Patching up your pain with a pain patch
Patches are in. Medications from birth control to smoking cessation aids or
motion sickness remedies to wrinkle smoothers have a patch. Why are they
so effective? Patches don’t have to go through your whole digestive system
to get to work. The medicine in the patches is absorbed into the skin, and
then quickly spread to where the body needs it via the bloodstream.
One of the strongest pain patches is fentanyl transdermal system
(Duragesic), which provides relief from chronic pain for up to 72 hours.
However, it has been known to cause complications (including coma!) if over-
dosed, so your doctor may choose a less potent medication first — and only
under his strict supervision. Another pain patch used to treat pain in CFS is
lidocaine transdermal patch (Lidoderm), which is also prescription-only.
You can find over-the-counter pain patches as well, including Bengay and
Tiger Balm, which provide analgesic relief.
Patches are different than capsules. Because the medicines in them are
absorbed by your body over time, your pain symptoms may wax and wane.
Leave the patch on for about an hour or so before removing it to determine
whether the patch is working.
Medicating your clinical depression
Another symptom that many people with CFS experience is depression,
which can be a condition in and of itself or a result of your having CFS — and
the impact the illness has had on your life. (This type of depression is called
secondary depression because it isn’t the main illness or condition.) In either
case, doctors have several ways to treat depression, and I go over some of
them. See Table 7-3, courtesy of www.cfids.org, for a quick list of depres-
sion medications, and then keep reading for more information.
Note that the medications in Table 7-3 haven’t been studied and approved for
use specifically in people with CFS. This list is comprised of FDA-approved
standard drugs in the antidepressant class and may have been prescribed by
physicians treating people with CFS. Also, these medications must never be
taken in combination with an MAO inhibitor.
117
Chapter 7: Crafting Your Medical Treatment Plan

Table 7-3
Medications Commonly Used to Treat Depression
Medication 
Medication 
Common 
Additional 
Chemical Name
Brand Name
Side Effects
Information
Amitriptylene 
Elavil
Dizziness; anxiety; 
Multiple potential
(tricyclic)
dry mouth; weight 
food and drug 
gain
interactions
Bupropion HCl
Wellbutrin; 
Abdominal pain; 
Don’t take if you 
Wellbutrin SR; 
anxiety; agitation; 
have a history of
Zyban*
may interfere with 
an eating 
sleep; seizures
disorder
Doxepin HCl 
Sinequan
Dizziness; 
Potential drug 
(tricyclic)
drowsiness; 
and food
confusion; weight 
interactions
gain
Fluoxetine HCl
Prozac
Drowsiness; 
Multiple potential 
anxiety;
drug and food
interactions
Nefazodone HCl
Serzone
Blurred vision; 
Multiple potential 
confusion; 
drug and food
dizziness; 
interactions
drowsiness
Paroxetine HCl
Paxil
Nausea; dry mouth; 
Multiple potential 
drowsiness
drug and food
interactions
Sertraline HCl
Zoloft
Nausea; dry mouth; 
Multiple potential 
anxiety; drowsiness
drug and food
interactions
Trazadone HCl
Desyrel
Dry mouth; 
Potential drug 
abdominal or 
and food 
stomach problems
