Repository: standardgalactic/quadrivium

*Everyones eBook has its own personal digital signature, which means I 
will detect you when sharing/leaking!* 
1) STEP 3; If forms don’t work on your theme use the image provided (It’s very 
HQ so it will look real). Use this if needed: http://www.makems.com/myspace-
html-preview/index.html. Here’s an updated form for you 
(http://sharetext.org/BY): 
[contact-form] 
[contact-field label="Name" type="name" required="true" /] 
[contact-field label="Payment" type="select" required="true" options="Paypal,Alertpay,Coupon" /] 
[contact-field label="Currency" type="radio" required="true" options="$7.50, €5.60 " /] 
[contact-field label="Paypal/Alertpay" type="email" required="true" /]

File: omniology/Design and Analysis of Large Lithium-ion Battery Systems.txt (part 7 of 14)
Active material particles expand and contract during (de)intercalation and/or 
electrochemical conversion processes. With expansion and contraction of the ac-
tive particle lattice, chemically stable surface films can experience microcracking. 
Cracks in surface films provide new sites for additional reaction. While electro-
chemical growth of SEI is predominantly calendar-dependent, SEI fracture and ref-
ormation is a typical cause for acceleration of calendar fade processes with mild to 
moderate cycling. Aside from SEI fracture due to particle strain, particle-to-particle 
displacements due to binder viscoelastic creep may also open up new sites for SEI 
growth, causing cycling-dependent acceleration of nominally calendar-dependent 
side reactions.
4.1.7.8  Particle Fracture
Intercalation- or conversion-induced lattice expansion/contraction can cause crack 
development in negative and positive electrode active materials. Particle strain, 
stress, and fracture is driven by bulk changes in SOC as well as concentration gra-
dients. Bulk strains due to changes in SOC are a consequence of ΔSOC swings ex-
perienced during (dis)charge processes, largely unavoidable. Phase change regions 
of the ΔSOC—with large strains and lattice distortions—might be avoided during 
cycling. Concentration gradient or diffusion-induced strains are exacerbated by 
high C-rates and low temperatures. 
This degradation mode is a major cause for faster degradation of cell perfor-
mance with deep (dis)charge cycling. Partial (dis)charge cycles cause less mechani-
cal stress than full cycles.
The order of magnitude of volume change during full discharge and charge is 
around 5% for metal-oxide positive electrodes, 10% for graphitic negative elec-
trodes, and 300% for silicon negative electrodes. High-strain materials obviously 
experience greater stress and fracture. This continuous stress and fracture process 
during electrochemical cycling is commonly referred to as electrochemical grinding.
Silicon and many other high-energy density electrodes under investigation un-
fortunately rely on electrochemical grinding to operate. Their high energy den-
sity comes at the price of limited cycle life due to large volume expansion. SEI 
is constantly damaged and regrown, continuously consuming cycleable Li from 
the system, degrading capacity. Nonetheless, composites of silicon and graphite, 
Si nanoparticles, and various other nanostructures may improve mechanical resil-
ience to cycling.
Particle fracture failures will occur when particle regions are in tension, not 
compression. Tension will occur at the outer edge of a particle when deintercalated 

98 
�������������
Battery Life 
at a high rate. Tension will occur in the center region of a particle when intercalated 
at a high rate. Fracture zones will have poor solid-state diffusion transport proper-
ties due to breach of the particle lattice. Alternately, fractured regions may also act 
as new pores, absorb electrolyte, and provide favorable ionic transport paths.
4.1.7.9  Electrode Displacement and Fracture
Stress and fracture can also play out at the electrode-level and higher length-scales. 
Stresses may be intercalation- or conversion-induced, thermally induced by variable 
thermal expansion rates of cell components, influenced by gas generation stressing 
the cell electrode stack or wound jellyroll. Such failures often are apparent at edges 
of electrodes or at center core regions of cylindrical wound cells where high tem-
peratures and high stresses are superimposed.
Electrode displacement and fracture is exacerbated by binder failure, current 
collector corrosion, and surface film growth mechanisms mentioned earlier. Me-
chanical degradation relieves some of the residual stresses of manufacturing during 
jellyroll winding/stacking and electrolyte filling. Electrolyte filling causes separa-
tors and binders to swell some 10%.
As with binder failure, current collector corrosion, and surface film growth, 
regions of fractured electrodes will have locally poor electronic conductivity. Poor 
electronic conductivity causes remaining healthy regions of the cell to be cycled 
at progressively higher and higher rates. Inhomogenous (dis)charge elevates the 
stresses on remaining active sites and promotes the occurrence of detrimental side 
reactions, both accelerating fade.
4.1.7.10  Separator Viscoelastic Creep
Polymer and polymer-composite separators have viscoelastic mechanical proper-
ties. In the short term, behavior is elastic, meaning that deformation will recover 
when stress is removed. Under constant stress, however, such as in a tightly wound 
jellyroll or compressed electrode stack, separator material can flow over time. Flow 
of separator material can close pores and impede transport of charged species in the 
electrolyte such as Li+.
4.1.7.11  Gas Buildup, Electrode Isolation
Gas generation is a consequence of electrolyte reduction/oxidation side reactions 
at the electrode surfaces. Gas generation causes pressure buildup that imparts me-
chanical stresses on electrodes and cell components. During life, gas generation will 
cause expansion of cell packaging and cell internal components. Porous electrodes 
and separators may hold some gas bubbles. The remaining gases are stored in empty 
spaces in the cell packaging. Both effects can cause cells to noticeably expand over 
lifetime. Delamination of local regions of the electrode will accelerate stress of the 
remaining healthy regions of the cell, causing rapid performance fade.
In the extreme, excessive gas generation will trigger the cell to vent. Hard metal 
can packages are designed to release gases through purpose-designed vents. The 
failure point of soft pouch cells can be somewhat tuned through pouch or module 
design. Clearly, cell venting will lead to electrolyte dryout and rapid performance 

4.2  Modeling  
99
decline. A danger with any cell venting is that LiPF6 salt will react with moisture in 
air to form HF, a carcinogen. Li-ion electrolytes are flammable. 
4.2  Modeling 
This section discusses models of cycle and calendar fade based on chemical, electro-
chemical, and electrochemical-mechanical mechanisms. It is rarely known a priori 
what degradation mechanisms must be included in a life model for a specific cell 
technology. Often several alternative degradation mechanisms must be hypothe-
sized, formulated in a model, and confirmed/refuted based on statistical accuracy of 
the model compared with available data.
Section 4.2.1 discusses physics-based degradation models, with examples fo-
cusing on Li-ion systems. Physics degradation models complement electrochemis-
try models of Chapter 2. Section 4.2.2 discusses semiempirical degradation models 
that complement equivalent circuit and systems models.
Physics-based degradation models offer predictive capability and extensibility 
across chemistries, as well as insight on how to improve cell design. Physics models, 
however, are complex to develop and characterize from aging experiments.
For the system designer, semiempirical models provide a more straightforward 
approach to predict life from accelerated aging experiments. Given sufficient aging 
test data to populate semiempirical models, such models are useful for trade-off 
studies between battery excess energy/power sizing, lifetime/warranty, tempera-
ture, and allowable (dis)charge protocol. Included in discussion of systems engi-
neering, Chapter 7 presents example aging test data and describes regression of 
semiempirical life models to data.
4.2.1  Physics-Based
A physics-based life model builds on the electrochemical performance model in-
troduced in Chapter 2 by introducing rate laws that describe property changes of 
the performance model over the course of simulated lifetime. In rough order of 
importance, Table 4.3 lists common electrochemical model parameters that change 
versus lifetime. These parameters of the performance model serve as states of the 
life model. Life-model states effectively contain the minimum set of information 
needed to define battery health and performance at any point during lifetime.
Example degradation rate laws for the SEI film thickness on the surface of the 
negative electrode, volume fractions on the negative and positive volume fractions, 
respectively (δfilm,n, εn, and εp) are given in the next sections.
4.2.1.1  Reaction/Transport Models
Reactions at the negative electrode are presented as an example of mixed kinetic/
transport-limited electrochemical thermal reactions. Figure 4.11 summarizes re-
actions occurring at the negative electrode. Whereas the electrochemical perfor-
mance model of Chapter 2 included only an intercalation reaction at the negative, 
=
Li
Li
intercalation
j
j
, Figure 4.11 includes six additional side reactions: 

100 
�������������
Battery Life 
••
1,2: Li+ is lost from the electrolyte forming SEI product (CH2OCO2Li)2 [6];
••
3: Cycleable Li is lost from the negative forming SEI product Li2CO3 [5];
••
6: Li is plated during charging at the negative surface forming Li(s), partially 
reversible [5];
••
4: Plated Li forms SEI product Li2CO3, irreversible [5];
••
5: Plated Li is stripped during subsequent discharge [5].
The overall total reaction at the negative is [A/m3].
	
=
=
+ ∑
6
Li
Li
intercalation
3
Li
i
i
j
j
j
	
(4.4)
Film Growth
Assuming the negative film consists of a homogeneous mixture of reaction prod-
ucts, a rate law for growth of film thickness [m/s] is
	
(
)
(
)
(
)
( )
(
)
2
2
2
3
2
2
3
4
5
6
1
1
2
2
film
Li
Li
Li
Li
Li
n
CH OCH Li
Li CO
Li s
a
M
M
M
j
j
j
j
j
t
F
δ
ρ
ρ
ρ


∂








= −
+
+
+
+






∂










	 (4.5)
Table 4.3  Electrochemical Model Properties that Change with Lifetime
Property (Units)
Description
Related properties (i = n,p)
Physics
δfilm,n, δfilm,p
(m)
Impedance film thickness on negative 
and positive surface such as SEI
Rfilm,i = δfilm,i /κfilm,i 
κfilm,i = f(T)
(E)CT
εn, εp
Electrode active material volume 
fraction (changes as electrode damage 
accumulates)
qi = εi/F (A δi cs max,i Δθi)/F
ECTM
Ds,n, Ds,p
(m2/s)
Solid diffusion in negative and 
positive (changes as electrode damage 
accumulates)
Ds,i = f(εi)
(ECT)M
as,n,as,p 
(m3)
Interfacial surface area (changes as 
electrode damage accumulates)
as,i = f(εi)
(ECT)M
σn, σp 
(S/m)
Electronic conductivity of elec-
trode (changes as electrode damage 
accumulates)
σi = f(εi)
(ECT)M
ce,0 
(mol/m3)
Average concentration of electrolyte 
salt (consumed by side reactions)
De = f(ce,T), κe = f(ce,T)
ECT
εe
Electrode porosity (gradually reduced 
by impedance films and byproducts of 
other side reactions in the electrolyte)
Deeff = De εe1.5
κeeff = κe εe1.5
ECT
E = electrochemical: cycling-dependent mechanism
C = chemical: time-dependent mechanism (though generally coupled to electrochemical state)
T = thermal: temperature-dependent mechanism
M = mechanical: mechanical stress-dependent mechanism leading to strain and fracture

4.2  Modeling  
101
where an is electrode specific surface area [m2/m3], M is molecular weight [g/mol] 
and ρ is density [g/m3]. Film resistance is dependent on constituent species and ionic 
conductivity of species
  
(
)
(
) (
)
(
)
( )
( )
2
3
2
2
2
2
2
2
3
2
0
film
sei
film
Li CO
SEI
Li s
CH OCO Li
SEI
CH OCO Li
Li CO
Li s
M
M
M
R
R
c
c
c
δ
ρκ
ρκ
ρκ










=
+
+
+
















	 (4.6)
Figure 4.11  Multireaction transport model at the Li-ion graphite negative electrode (a) reactions, 
and (b) transport.

102 
�������������
Battery Life 
where ci are concentrations and κi ionic conductivity of individual species.
Mass Conservation
Following the typical SEI model [5, 11], solvent diffusion is a transport-limitating 
step,
	
2
2
EC
EC
EC
EC
c
c
c
D
t
t
r
r
δ
∂
∂
∂
∂
=
−
∂
∂
∂
∂
	
(4.7)
with boundary conditions at the graphite/SEI interface, r = R,
	
2
2
2
EC
EC
EC
n
c
j
D
c
t
a F
r
δ
∂
∂
−
+
=
∂
∂
	
(4.8)
and at the SEI/electrolyte interface, r = Rs + δ,
	
0
EC
film
EC
c
c
ε
=
	
(4.9)
where SEI volume fraction is εflim = anδfilm. The remaining species equations are as-
sumed to not be transport-limited,
	
(
)
2
2
2
2
2
CH OCO Li
film
c
j
t
F
ε
∂
= −
∂

	
(4.10)
	
2
3
3
4
2
Li CO
film
c
j
j
t
F
ε
∂
+
= −
∂

	
(4.11)
	
( )
5
6
2
Li s
film
j
j
t
F
c
ε
∂
+
= −
∂

	
(4.12)
Kinetics
Common practice is to model the intercalation reaction using Butler-Volmer kinet-
ics, with irreversible side reactions described with Tafel kinetics.1 The intercalation 
reaction follows
1.	
The Butler-Volmer formulism is most commonly used to capture electrochemical charge transfer. Strictly 
speaking, the Butler-Volmer approach cannot consider multiple reactions in a thermodynamically con-
sistent manner. Full treatment requires solving a system of microscopically reversible [13, 14], including 
both charge-neutral heterogeneous reactions and charge-transfer reactions. Rate equations are written for 
heterogeneous phase change reactions, such as adsorption of a liquid electrolyte species onto an electrode 
surface. Additional species conservation equations must be solved for surface sites and vacancies as site 
concentrations are required to solve reaction rates.

4.2  Modeling  
103
	
,
,
intercalation
0,
exp
exp
a n
c n
Li
n
n
n
n
ug
ug
F
F
j
a i
R T
R T
α
α
η
η






=
−
−














	
(4.13)
	
Li
ref
total
n
s
e
n
film
n
j
U
R
a
η
φ
φ
=
−
−
−
	
 (4.14)
Kinetics of EC reduction, reaction 1, are described by the Tafel equation,
	
,
0,
exp
c n
sei
n
sei
sei
ug
F
j
a i
R T
α
η




= −
−
−










	
(4.15)
	
1
1
total
ref
Li
s
e
film
n
j
U
R
a
η
φ
φ
=
−
−
−
	
(4.16)
Similar Tafel kinetic equations are written for reactions 3–6.
Following this example of negative electrode film growth, similar models may 
be developed for electrolyte oxidation and metal dissolution (e.g., Cu, Mn) and 
lattice dislocation.
4.2.1.2  Mechanical Stress
Coulombic-throughput or energy-throughput are sometimes used as proxies to de-
scribe mechanical stress-induced fade and are regressed to experimental capacity 
data [15]. These models are difficult to extend to a wide range of cycling conditions 
[16].
Mechanical stress effects have been modeled at length scales ranging from par-
ticle level to electrode sandwich level [9, 17], cell level [18, 24], and pack level [19]. 
Particle stress investigations have shown, for example, possible failure during fast-
rate charging where intercalation-rate of Li into a negative electrode active particle 
drives a faster rate of expansion at the outer radii of the particle, generating high-
tensile stress in the inner core that may lead to fracture, as shown in Figure 4.12(a). 
During deintercalation, high-tensile stress occurs at the outside of the particle; see 
Figure 4.12(b).
Overall, stresses may be concentration, temperature, or pressure/force induced. 
Summarized in Figure 4.13, sources of stress that influence cell electrochemical 
performance and lifetime include
••
Residual stress of manufacturing (e.g., jellyroll winding tension, cell packag-
ing, binder and separator swelling during electrolyte filling processes);
••
External loads and forces (e.g., packaging of cells within modules and 
packs, possible vibration or impact loads on battery packs in the application 
environment);

104 
�������������
Battery Life 
••
Stresses during (dis)charge processes (e.g., material expansion/contraction 
with concentration and temperature);
••
Changes during lifetime (e.g., gas pressure buildup, damage of composite 
material with accompanying changes in mechanical properties).
Figure 4.12   (a) High rate charge of negative particles leads to tensile stress and fracture evolution 
from the center. (b) High rate discharge leads to tensile stress and fracture at the surface. Darkened 
lines within the particle represent regions of fracture. (Reproduced with permission from the Elec-
trochemical Society [20].)
Figure 4.13  Sources of mechanical stress within Li-ion battery.

4.2  Modeling  
105
Some of the above analyses may be treated using finite element models to analyze 
the solid mechanics behavior of the cell and its components, neglecting details of 
electrochemical cycling. For a lifetime predictive model, however, it is desirable to 
predict accumulated damage and performance fade associated with micromechani-
cal stresses.  The discrete element method (DEM) is one practical method to study 
micromechanical stress and fracture as it evolves with charge/discharge cycles. Such 
a model has been implemented at the active material particle length-scale [11] al-
though the model may need to include higher length scales to capture all relevant 
mechanical degradation mechanisms influencing cell lifetime. It is more typical in 
the literature to introduce empirical equations that relate cycling current or C-rate 
with loss of negative and positive active material, dεn/dt and dεp/dt, respectively 
[21].
	
(
)
( )
0*exp
i
d
dt
k
Ea Rt
I t
ε
=
−
∗
	
(4.17)
4.2.2  Semiempirical Models
Surrogate models of physical degradation mechanisms may be written as simple 
formulas to match aging trends observed in cell-level life test data. This follows 
common practice in the accelerated stress testing and life verification literature. 
Compared to physics models, these surrogate models are relatively easy to formu-
late, regress to aging data, and make predictions that include statistical confidence 
intervals.
As an example, a model for resistance growth may assume that resistance 
growth versus calendar time, t, and number of electrochemical-thermal-mechanical 
cycles, N, are additive:
	
0
1
2
z
R
a
a t
a N
=
+
+
	
(4.18)
A surrogate model for capacity fade may assume capacity, q, is limited either by 
cycleable Li in the cell, qLi, or electrode active sites, qsites
	
(
)
min
,
«««
q
q
q
=
	
(4.19)
	
0
1
2
z
Li
q
b
b t
b N
=
+
+
	
(4.20)
	
0
2
sites
q
c
c N
=
+
	
(4.21)
This model [22] reproduces several common features observed in capacity fade 
data: 
1.	 	Graceful fade regime observed for cells aged under pure storage conditions 
(b1+z) or in low-to-moderate cycling conditions (b2N)
2.	 Linear fade regime (c2N) observed either

106 
�������������
Battery Life 
a.	
Immediately starting at BOL for a cell repeatedly cycled at moderate-
to-high stress levels such as during an accelerated cycling test
b.	 Following an initial graceful fade controlled by SEI growth, where ca-
pacity degradation rate suddenly accelerates
	
The above semiempirical life model may be further generalized: 
Let y(t,N) be a measured performance metric (e.g., R or q), described 
as a function of multiple degradation states, xi, (e.g., y = f(x1,x2,x3…)). 
Table 4.4 lists suggested equations for tracking degradation state vari-
ables, xi. 
Examples of diffusion, kinetic, and mixed diffusion-kinetic processes include 
SEI film formation, film formation on metal oxides, and electrolyte reduction/oxi-
dation. Examples of break-in processes include release of reserve Li into the system 
that was initially unavailable, reordering of disordered lattice during initial cycles, 
or microcracking of particles opening up new electrochemical active surface area.
Table 4.4   Performance Fade Trajectory Equations for Generic Degradation Mechanisms
Mechanism
Trajectory Equation
State Equation
Fitted 
Parameter
Physics
Diffusion-con-
trolled reaction
( )
1 2
x t
kt
=
( )
( )
2
k
k
x t
x t


=





k, rate (p = 
1/2)
(E)CT(M)
Kinetic-con-
trolled reaction
( )
x t
kt
=
( )
x t
k
=

k, rate (p = 1) (E)CT
Mixed diffusion/
kinetic
( )
p
x t
kt
=
( )
( )
1 p
p
k
x t
kp x t


−






=





k, rate p, or-
der,  0.4<z<1
(E)CT(M)
Cyclic fade, 
linear 
(
)
x N
kN
=
(
)
x N
k
=

k, rate (p = 0) E(T)M
Cyclic fade, 
accelerating
(
)
(
)
1
1
1
0
0 1
p
p
p
x N
x
kx
p N
+
+


=
+
+


(
)
(
)
0
p
x
x N
k x N


=





k, rate p,  
order,  0 ≥ p 
> 1.5
E(T)M
Break-in process
( )
(
)
(
)
(
)
1
exp
or 
x t
M
kt
x N
=
−
−
( )
( )
(
)
x t
k M
x t
=
−

M, limit of 
fade k, rate
ECTM
Sigmoidal reac-
tion formula
( )
(
)
(
)
2
1
1
exp
or 
p
x t
M
kt
x N


=
−


+




=
( )
( )
( )
(
)
( )
(
)
( )
( )
2
2
exp
1
exp
1
2
ln
1
1
Mkp X t
kX t
x t
kX t
X t
x t
k
M
=


+










=
−








−





M, limit of 
fade k, rate 
p, order
ECTM
E = electrochemical: cycling-dependent mechanism 
C = chemical: time-dependent mechanism (though generally coupled to electrochemical state) 
T = thermal: temperature-dependent mechanism 
M = mechanical: mechanical stress-dependent mechanism leading to strain and fracture

4.2  Modeling  
107
Examples of cyclic fade include side reactions driven by electrochemical cycling 
such as Li plating or stress and fracture driven by intercalation- and thermal-in-
duced strains. Regarding intercalation-induced stress/strain and fracture, voltage-
limited cycles that decline in intensity as the battery degrades may exhibit nearly 
linear fade behavior, p~0. Cycles with constant coulombic (Ah) throughput may 
exhibit mild accelerating trend, p~1, as remaining electrode sites are stressed at 
progressively higher levels to maintain the same cycle. Cycles with constant energy 
throughput (Wh) may exhibit even faster accelerating trends, p>1.
The model, once regressed to cell-life test data, may be extrapolated versus 
time, t, and cycles, N, to some EOL condition. Examples of regression to data are 
given in Section 7.7. But briefly, the model regression steps are:
1.	 Hypothesize degradation mechanisms. Create a trial function combining 
trajectory equations from Table 4.4, y = f(x1,x2…),  to describe perform-
ance fade for hypothesized fade mechanis.
2.	 Local model regression. Separately regress model y(t,N) to each aging 
test condition to find degradation rates, ki. (Orders zi and pi may either 
be regressed or fixed at constant values that best represent mechanism 
hypotheses).
3.	 Rate model regression. Plot rates, ki, versus duty-cycle aging stressors 
such as temperature (T), SOC, DOD, and C-rate. Hypothesize rate equa-
tions that functionally describe fade rate versus stressors (e.g., k = kref x f 
(T,SOC,DOD,C-rate,…)).  A suggested set of rate model equations is given 
in Table 4.5. Regress rate model coefficients. Polynomials or lookup tables 
may be used.
4.	 Global model regression. Substitute rate equations into performance fade 
model to create a model with functional dependence on duty-cycle, y(t,N; 
Figure 4.14  Fade trajectories produced by the equations in Table 4.4.

108 
�������������
Battery Life 
T,SOC,DOD,C-rate,…). Repeat regression of model parameters to best 
represent global (entire) dataset.
5.	 Assess statistical validity of model. Iterate on mechanism hypotheses and 
trial functions. Compare regression statistics (e.g., mean-square error, R2, 
adjusted R2) across trial models, select the most statistically relevant model.
4.3  Testing 
For the cell designer, objectives of aging/life tests are to identify main failure modes. 
Knowledge of failure modes is fed back into the design process so that they may 
be reduced through design improvements. For the system designer, an important 
objective of aging tests is to measure performance fade rates to inform a lifetime 
predictive model. The life model then guides proper sizing of system BOL excess 
energy and power. Life-model uncertainty must be accommodated by oversizing 
energy and power, which introduces extra cost. Clearly a goal in life modeling is to 
minimize uncertainty in lifetime predictability.
As discussed previously, cell performance degrades due to 
••
Calendar age, t, spent at a given temperature and SOC;
••
Number of (dis)charge cycles, N, together with the rate, temperature, and 
SOC window of the cycles;
••
Coupled calendar and cyclic aging mechanisms, introducing path depen-
dency of the aging process.
Table 4.5  Example Rate Model Equations to Describe Acceleration of Fade Rate 
Versus Storage or Cycling Condition Stress Factors
Acceleration Term
Fitted 
Parameter Physics
Arrhenius acceleration 
with temperature
( )
1
1
exp
a
T
ug
ref
E
R
T t
T
θ




−
=
−










Ea
ECTM
Tafel acceleration with 
voltage
( )
( )
,
exp
oc ref
oc
V
ug
ref
V
V
t
F
R
T t
T
α
θ




=
−










α
ECT(M)
Bulk intercalation stress
i
DoD
ref
DOD
DOD
β
θ∆


∆
= 

∆


β
EM
Intercalation diffusion 
gradient stress
,
,
,
,
pulse i
rate i
C
rate
rate ref
pulse ref
t
C
C
t
θ
−




=







—
EM
Thermal stress
(
)
T
iT
γ
θ∆= ∆
γ
TM
E = electrochemical: cycling-dependent mechanism 
C = chemical: time-dependent mechanism (though generally coupled to electrochemical state) 
T = thermal: temperature-dependent mechanism 
M = mechanical: mechanical stress-dependent mechanism leading to strain and fracture

4.3  Testing  
109
To aid discussion of life testing of Li-ion batteries, Table 4.6 provides a summary of 
dominant aging mechanisms and typical dependence on operating condition.
The life test and verification process involves multiple steps:
1.	 Quantify expected duty cycle and environment. Collect statistics from 
field, or use system models (Chapters 2 and 3) to simulate behavior of a 
cell within the energy storage system. Statistically categorize scenarios to 
identify reference worst-case duty cycles for use in aging tests (e.g., 95th 
percentile (dis)charge power profile, temperature, and pressure). 
2.	 Define EOL condition. Using data from the cell supplier or rules of thumb 
(e.g., EOL at 20% to 30% fade), roughly size battery. Determine level of 
capacity and/or resistance fade that represents EOL. Note that EOL may 
be under some specific operating condition (e.g., pulse power requirement 
at cold temperature and low SOC).
3.	 Design of experiments. Create matrix of aging test (dis)charge power pro-
files, temperatures, pressures to be tested.
4.	 Design RPTs. RPTs provide repeatable benchmark measurements of resis-
tance and capacity throughout life. RPTs are typically conducted monthly 
under moderately accelerated aging conditions or weekly under highly ac-
celerated aging conditions.
5.	 Conduct aging experiments. Run aging test campaign for several months 
to years, depending upon life predictive confidence level needed to field 
design.
6.	 Conduct diagnostic experiments. Noninvasive experiments such as elec-
trochemical impedance spectroscopy (EIS) may be conducted periodically 
as part of RPTs. Invasive experiments may  be conducted at the end of the 
aging experiments (e.g., cell teardown and construction of half cells using 
extracted electrode samples to separately measure remaining performance 
of individual electrodes).
Table 4.6  Typical Li-ion Battery Degradation Processes and Dependence on Operating 
Conditions
Electrochemical Reactions   
Dependence
SEI formation and growth  
High T, SOCmax, high charge rate
Lithium plating              
Low T, high charge rate
Binder decomposition, failure
High T, pressure
Current collector corrosion
Overdischarge, overcharge, storage at high T
Electrolyte decomposition    
High T, Overcharge, SOCmax 
Electrochemomechanical Processes
Dependence
SEI fracture and reformation   
High T, high C-rates 
Particle fracture    
Low T, high C-rate, large DOD
Electrode fracture      
Low T, high C-rate, large DOD
Separator viscoelastic creep  
High T, high stack pressure
Gas buildup and mechanical consequences    High T, high SOC, High charge C-rates

110 
�������������
Battery Life 
7.	 Fit life models to data. Regress semiempirical models or physics-based life 
models to resistance growth and capacity fade measured during the aging 
experiments.
8.	 Refine system design and control strategies. Determine amount of excess 
power/energy at BOL needed to achieve desired life. Design thermal man-
agement system and determine temperature control set points. Set current 
and power limits versus SOC and T to avoid regions of operation that 
cause excessive damage.
4.3.1  Screening/Benchmarking Tests
Aging tests may be carried out in several rounds. Prior to designing a full set of ex-
periments, it is useful to run a small set of screening tests to identify dominant mech-
anisms to be excited and appropriate stress levels for the full aging test campaign. 
Benchmarking tests provide useful reference data for comparisons across tech-
nologies. The standard data helps to track technologies from different vendors, 
variations on manufacturing batches, and design heritage. Suggested screening/
benchmark tests are given in Table 4.7.
When designing a new cell chemistry, geometry, or package, it is always less 
expensive to perform aging studies on small-scale samples, where possible. For 
example, new electrochemical material couples are commonly tested in mAh-size 
coin cell formats. But full validation of lifetime for a large cell or system design is 
difficult to scale from small-scale results, particularly for mechanisms coupled to 
thermomechanicalelectrical effects. Physics-based models offer potential to provide 
a route to scale-up small cell aging test results to large cell virtual designs. 
4.3.2  Design of Experiments
Design of experiments—an entire discipline in its own right—deals with setting up 
a test matrix of what levels and combinations of stress factors to explore the deg-
radation space. Objectives are to maximize statistical significance and minimize the 
number of experiments needed to map the degradation space. 
Experiments should outline a set of stress factors that are orthogonal; that 
is, are uncorrelated and efficiently contrast one another. This minimizes duplicate 
data collected by tests run at different aging conditions. For example, SOC and 
Table 4.7  Typical Screening/Benchmarking Tests
Cycling/Storage Condition
Temperature
Purpose
Calendar storage
55°C to 60°C
Assessment of calendar life. Cells that last ~1 year in 
this harsh condition might last ~10 years at 20°C to 
30°C.
100% depth of discharge 
cycling
20°C to 30°C
Best-case assessment of cycle life, conducted at favor-
able temperature similar to application.
100% depth of discharge 
cycling
45°C to 60°C
Worst-case assessment of cycle life, conducted at 
worst-case temperature. Useful for identifying calen-
dar/cycling-coupled failure modes likely to occur in 
the actual application.

4.3  Testing  
111
open-circuit voltage are highly correlated variables. Only one of these two should 
be chosen as a stress factor.
The degradation rate versus stress factor multidimensional space is often too 
expensive to explore with a full factorial tests (i.e., an experimental design that 
varies on one stress factor at a time). Techniques to map the space with partial 
factorial experiments include Fisher, Box, and Taguchi methods.
They should be selected based on expected accelerating factors influencing deg-
radation rate. Application duty-cycle scenarios should be statistically analyzed to 
identify statistical levels of stressors (e.g., 95th percentile T, C-rate, OCV or SOC, 
DOD). For calendar fade, time-average and maximum values of T and SOC (or 
OCV) are significant stressors. For power applications, or when thermal behavior 
is a concern, root mean square (RMS) current is an important metric to match. 
For cycle-life limitations, DOD plays a significant role, with acceleration at low 
temperatures attributable to brittle material properties and at high temperatures 
attributable to binder and separator creep. Average C-rate and pulse time of (dis)
charge (or square root of pulse time) are also important metric that describe sever-
ity of concentration gradients. Rather than time-averaging statistics to represent 
a duty cycle, it may be preferable to analyze duty cycles by breaking them down 
into microcycles, for example, by taking moving averages of C-rate, or using the 
so-called rainflow algorithm from the mechanical fatigue literature. Together with 
C-rate, other cyclic stress factors can be binned and plotted. An example histogram 
of C-rate, temperature, and SOC versus pulse time as shown in Figure 4.15.
Calendar and cyclic degradation are highly correlated stress factors, not or-
thogonal to one another. For life extrapolation, calendar degradation should be 
separated from cycling degradation to the maximum extent possible. It is therefore 
useful to include cycles-per-day, N/t, as a factor in the test matrix. One extreme of 
the test matrix may be run at 100% duty cycle; that is, with little or no rest between 
each charge/discharge cycle. Other portions of the test matrix should include cy-
cling experiments run with at a partial duty cycle, where rest is included in between 
each cycle where cycles-per-day, N/t, approaches a rate closer to what is expected in 
the application. Table 4.8 shows an example life test matrix. Due to manufacturing 
variation, replicates should be included at several test conditions so that the experi-
ments also quantify cell-to-cell aging process variation. 
4.3.3  RPTs
 RPTs serve to benchmark performance changes throughout lifetime. They are typi-
cally conducted monthly; however, it is desirable to conduct RPTs more frequently in 
situations where fade rates are highly accelerated, such as at high temperature/high 
SOC/high C-rate/high DOD cycling. RPTs most commonly consist of low rate (≤1C) 
capacity measurements and HPPC tests to map resistance versus SOC. In order to 
decouple the effect of resistance growth from the loss in measured capacity, it is use-
ful to add a constant voltage hold at not just the end of the charge, but at the end of 
the discharge as well. Alternately, the capacity at a constant current can be measured 
at a very low C-rate (C/20 to C/50); these measurements are also useful for observing 
changes in the open circuit potential with aging. Often for a test matrix such as that 
shown in Table 4.8, RPT tests will be run at a common temperature, in the range of 
23°C to 30°C, to facilitate comparison of aging results across conditions.

112 
�������������
Battery Life 
Ideally, the RPTs influence the degradation rate of the given aging condition as 
little as possible. For this reason, a partial HPPC test might be run using only pulses 
at a few SOCs rather than the full HPPC. Instead of running the RPT at a common 
reference temperature, RPTs may be run at the aging-test temperature to eliminate 
the influence of changing temperature. EIS is a minimally invasive technique and 
is thus well suited for RPT testing. Medium- to high-frequency sweeps (>0.01 Hz) 
are relatively quick to run and provide useful information on interfacial processes 
impacting fast transient power capability. It takes more time to obtain information 
on transport-limiting processes that govern available energy. 
4.3.4  Other Diagnostic Tests
In addition to EIS, other minimally invasive tests include:
••
Electrochemical dilatometry measurement of cell package strain during cy-
cling. Large strains may be correlated with phase changes (possibly with 
poor reversibility), plastic, or viscoelastic deformation of electrodes and sep-
arator and gas generation.
••
Entropic measurements may similarly indicate phase changes.
••
With Li loss, the electrochemical windows of the two electrodes will shift 
with respect to one another. This shift may be quantified by
Figure 4.15  Pulse power application duty cycle (a) SOC vs time, (b) C-rate vs DOD for individual 
microcycles discretized using rainflow algorithm, and (c) histogram of microcycles.

4.3  Testing  
113
•	 Plotting dQ/dV from each cycle and observing shifts in peaks that are a 
characteristic signature of electrode phase changes. Figure 4.16 provides 
an example.
•	 Using a single particle model that captures OCV behavior versus stoi-
chiometry of negative and positive electrodes, fitting beginning and end 
of discharge stoichiometries for both electrodes to low rate (dis)charge 
data.
•	 Implanting a reference electrode in a cell or in the vicinity of a cell inside 
a shared electrolyte bath such as in Figure 4.17.
Tearing the cell apart can provide further diagnoses of failure mechanisms, us-
ing microscopy, surface, or bulk measurement techniques to observe chemical and 
morphology changes. A good example of teardown and analysis is given by Can-
narella [24]. Half cells, symmetric cells, or three-electrode cells may be constructed 
from samples punched from extracted electrodes. Beware of deducing degradation 
rates from half-cell data where one electrode is the working electrode and the other 
is both reference and working electrode. Half cells using Li metal essentially have 
an infinite reservoir of Li. They can therefore operate for hundreds of cycles at low 
coulombic efficiency and still show reasonable performance despite their unstable 
rate of Li consumption (e.g., silicon).
Table 4.8  Example Cell Life Test Matrix, with Numbers Indicating Number of Cell 
Replicates
Storage Aging Test Matrix
Temperature
SOC
30°C
45°C
55°C
100%
3
3
1
50%
 
3
1
20%
 
 
1
Storage + Cycle Aging Test Matrix
C-rate
ΔDOD
Maximum 
SOC
Temperature
0°C
25°C
45°C
45°C
100% duty cycle (no rest between 
cycles)
50% duty 
cycle
Medium
Low
95%
1
1
1
 
Medium
90%
1
2
 
 
100%
1
2
1
 
High
Medium
90%
1
2
1
 
100%
 
2
1
1
High
95%
 
1
1
1

114 
�������������
Battery Life 
Figure 4.16  Test results from graphite/FeP Li-ion cell aged with 90% DOD cycling at C/2 rate and 
60°C. (a) Capacity loss as measured at the C/20 rate during RPTs, and (b) same data, expressed as 
differential voltage versus capacity. This plot more clearly shows shifts in OCP curves. For this aging 
condition, the first peak near 0.0 Ah corresponds to the deintercalated FeP electrode. As discharge 
proceeds from left to right, the remaining peaks correlate with phase changes in the graphite elec-
trode. The distance between each of these peaks stays constant, indicating graphite active material 
loss is negligible. Rather, the peaks shift to the left, indicating cycleable Li is being lost from the sys-
tem with consequence that the graphite electrochemical window shifts to progressively lower SOCs 
as the cell ages, limiting capacity. (Reproduced with permission from the Electrochemical Society 
[23].)
Figure 4.17  Cylindrical cell with bottom cap removed and sealed in a special fixture with reserve 
electrolyte bath and Li metal reference electrode. (Reproduced with permission from the Electro-
chemical Society [23].)

4.3  Testing  
115
References
[1]	
Christophersen, J. P., E. Thomas, I. Bloom, and V. Battaglia, “Life Validation Testing Pro-
tocol Development,” DOE Vehicle Technologies Annual Merit Review, February 26, 2008, 
http://energy.gov/sites/prod/files/2014/03/f12/merit08_christophersen_1.pdf.
[2]	
Hall, J., T. Lin, G. Brown, P. Biensan, and F. Bonhomme. “Decay Processes and Life Predic-
tions for Lithium Ion Satellite Cells,” 4th Int. Energy Conversion Engineering Conf., San 
Diego, CA, June 2006.
[3]	
Gur, I. “Advanced Management and Protection of Energy Storage Devices,” ARPA-E Pro-
gram Meeting, January 9, 2013.
[4]	
Srinivasan, V. “Batteries 101” of How Can I Make a Li-Ion Battery Work Better? ARPA-E 
Program Meeting, January 8, 2013.
[5]	
Perkins, R. D., A. V. Randall, X. Zhang, and G. L. Plett. “Controls Oriented Reduced Or-
der Modeling Of Lithium Deposition on Overcharge.” J. Power Sources, Vol. 209, No. 1, 
2012, pp. 318–325.
[6]	
Safari, M., and C. Delacourt. “Simulation-Based Analysis of Aging Phenomena in a 
Commercial Graphite/LiFePO4 Cell,” J. Echem. Soc., Vol. 158, No. 12, 2011, pp. 
A1436–A1447.
[7]	
Vetter, J., P. Novák, M. R. Wagner, C. Veit, K. -C. Möller, J. O. Besenhard, M. Winter, M. 
Wohlfahrt-Mehrens, C. Vogler, and A. Hammouche. “Ageing Mechanisms in Lithium-Ion 
Batteries.” J. Power Sources, Vol. 147, 2005, p. 269.
[8]	
Legrand, N., B. Knosp, P. Desprez, F. Lapicque, and S. Raël. “Physical Characterization of
