Repository: standardgalactic/quadrivium

*Everyones eBook has its own personal digital signature, which means I 
will detect you when sharing/leaking!* 
1) STEP 3; If forms don’t work on your theme use the image provided (It’s very 
HQ so it will look real). Use this if needed: http://www.makems.com/myspace-
html-preview/index.html. Here’s an updated form for you 
(http://sharetext.org/BY): 
[contact-form] 
[contact-field label="Name" type="name" required="true" /] 
[contact-field label="Payment" type="select" required="true" options="Paypal,Alertpay,Coupon" /] 
[contact-field label="Currency" type="radio" required="true" options="$7.50, €5.60 " /] 
[contact-field label="Paypal/Alertpay" type="email" required="true" /]

File: omniology/Fundamentals and Applications of Organic Electrochemistry - Toshio Fuchigami et al. (Wiley, 2015).txt (part 7 of 9)
2
counter anion (activated cation A in Eq. 6.22),
which readily reacted with F−to provide the
fluorinated phthalide in good to excellent yield.
(6.22)
The viscosity of ionic liquid fluoride salts is
higher than that of ordinary organic solvents,
therefore the mass transport of substrates to
the anode surface from the bulk liquid is slower
than in organic solvents, which is unfavourable
for electrolytic reactions.
As mentioned in section 6.11, it is known that
ultrasonication
greatly
enhances
mass
transport from bulk to electrode surface. This
effect can also be applied to an ionic liquid
system as the efficiency of anodic fluorination
in
ionic
liquid
fluoride
salts
is
markedly
increased, as shown in Eq. 6.23 [62]. Notably,
anodic
difluorination
of
ethyl
α-(phenylthio)acetate proceeds efficiently even
in readily oxidizable ionic liquid, Et3N-3HF,
which is not suitable for difluorination.
291

(6.23)
In
neat
ionic
liquid
fluoride
salts,
the
nucleophilicity of fluoride ions is rather low,
resulting in poor fluorination yields. It has been
demonstrated that ether solvents like DME
enhance the nucleophilicity of fluoride ions, but
DME is rather easily decomposed [63]. In
contrast, PEG and even its oligomer are stable
against anodic oxidation, and it was found that
the addition of only about 3% PEG oligomer to
the reaction system greatly improved the yield
due to its ability to coordinate the counter
cations of fluoride ions, as shown Eq. 6.24 [64].
(6.24)
Severe passivation of the anode often occurs
even in ionic liquid HF salts. Use of mediators
292

is effective to solve the problem, but product
separation becomes complicated. Fuchigami
and co-workers have developed a novel indirect
anodic
fluorination
system
employing
a
task-specific ionic liquid with an iodoarene
moiety as the mediator in HF salts [65]. The
mediator improved the reaction efficiency for a
variety of electrochemical fluorinations (Figure
6.23) and remained intact in the ionic liquids
after the product extraction process for reuse in
subsequent runs.
Figure
6.23
Electrochemical
fluorination
using task-specific ionic liquid with mediator
In addition, a polymer-supported iodobenzene
(PSIB) mediator is also effective for indirect
anodic fluorination in HF salts [66]. In this
case, the iodobenzene moiety pendent from the
solid
polymer
support
cannot
be
directly
oxidized, therefore a double mediator system is
necessary. As shown in Figure 6.24, anodic
oxidation of Cl−gave Cl+, which reacted with
293

the iodobenzene moiety to form PhI+Cl. This
species then captures a fluoride ion to give the
hypervalent
[(chloro)(fluoro)iodo]
benzene
moiety. The hypervalent iodine moiety thus
generated
oxidizes
the
substrate
and
consequently the starting PSIB is recovered.
The recovered PSIB mediator is reused in
subsequent runs, maintaining a good yield
(about 90%) of the fluorinated product.
Figure
6.24
Electrochemical
fluorination
using a polymer-supported mediator
6.8.6.3 Electropolymerization
Mattes's
group
and
Fuchigami's
group
independently
achieved
the
electrooxidative
polymerization
of
pyrrole,
thiophene
and
aniline
in
different
ionic
liquids
[67–69].
Mattes's
group
used
1-butyl-3-methylimidazolium tetrafluoroborate
and
hexafluorophosphate
([bmim]BF4
and
[bmim]PF6)
for
electropolymerization
of
pyrrole
and
aniline.
They
found
that
the
π-conjugated polymers thus obtained are highly
stable and can be electrochemically cycled in
294

ionic liquids up to a million times [67]. In
addition,
because
the
polymers
have
cycle-switching speeds as fast as 100 ms, they
can be used as electrochromic windows and
numeric
displays.
Furthermore,
it
was
demonstrated that polyaniline prepared in this
way
is
highly
useful
for
electrochemical
actuators. A 10-mm length of 59-µm diameter
wet-spun polyaniline emeraldine base (EB)
fibre is treated with trifluoromethanesulfonic
(triflic)
acid
to
form
the
corresponding
emeraldine salt (ES) fibre, which has high
conductivity of 300 S cm−1. The fibre with ES
structure is reduced with two electrons at about
−0.4 V vs. Ag/Ag+ in ionic liquid [bmim]BF4 to
form leucoemeraldine (LE), and LE is oxidized
at about +0.8 V vs. Ag/Ag+ to form original ES,
as shown in Figure 6.25. Thus, by oxidation and
reduction,
the
cation
of
the
ionic
liquid,
[bmim],
is
expelled
and
incorporated,
respectively. The strain is therefore contractile
when the polymer is oxidized from the fully
reduced LE state to ES, and expansive upon
reduction (Figure 6.25). In lifetime tests of the
fibre,
both
electroactivity
and
electromechanical actuation continue without
significant decrease (<1%) in either stress or
strain
for
10,000
redox
cycles
because
anhydrous ionic liquid is used as a solvent. The
π-conjugated
polymer
in
an
ionic
liquid
electrolyte system is therefore highly promising
for electrochemical mechanical actuators.
295

Figure 6.25 Principle of an electrochemical
actuator
Fuchigami's group employed [emim]OTf for
electrochemical polymerization [68,69]. They
found that the polymerization of pyrrole in
ionic liquid proceeds much faster than that in
conventional
media
like
aqueous
and
acetonitrile
solutions
containing
0.1
M
[emim]OTf
as
a
supporting
electrolyte.
Interestingly, as shown in Table 6.5, the surface
of
the
polypyrrole
film
prepared
in
neat
[emim]OTf is so smooth that no grains are
observed, and both the electrochemical capacity
and
the
electroconductivity
are
markedly
increased
when
the
polypyrrole
and
polythiophene films are prepared in the ionic
liquid.
This
may
be
attributable
to
the
extremely
high concentration
of anions
as
dopants, which results in a much higher doping
level.
As
described
above,
polymer
films
prepared in the ionic liquid have a higher
296

electrochemical density and highly regulated
morphological structures, and therefore they
have
possible
uses
as
high-performance
electrochemical capacitors, ion-sieving films,
ion-selective electrodes, matrices for hosting
catalyst particles and so on.
Table 6.5 Physical properties of polypyrrol and
polythiophene films prepared electrochemically
in various media
Polymer
Media
Roughness
factora
(dimensionless)
Electro-chem
capacitance (C
cm−3)
Polypyrrole
H2O
3.4
77
Polypyrrole
CH3CN
0.48
190
Polypyrrole
[emim]OTf 0.29
250
Polythiophene CH3CN
8.6
9
Polythiophene [emim]OTf 3.3
45
aStandard deviation of thickness.
Anodic
polymerization
of
3-(p-fluorophenyl)thiophene was also carried
out in [emim]NTf2 and the resulting polymer
film was also found to be very smooth [70].
Furthermore,
electrosynthesis
of
poly(3,4-ethylenedioxythiophene)
(PEDOT)
and polyphenylene in ionic liquids has been
reported [71,72].
297

An ionic liquid is a recyclable medium for
organic
synthesis,
which
is
one
of
the
pronounced characteristics of ionic liquids.
However, when an ionic liquid is used as
electrolytic medium, decomposition of the ionic
liquid itself often occurs at a counter electrode.
This is a big problem when the ionic liquid is
recycled.
In
the
case
of
electrochemical
polymerization, however, this problem can be
solved using cyclic potential-scanning oxidative
polymerization. In this polymerization method,
monomer is oxidized to form polymer film,
which deposits on the electrode. Additionally,
the deposited polymer itself is oxidized and
reduced repeatedly during alternately anodic
and cathodic scanning. During reduction at the
working
electrode,
anodic
oxidative
polymerization of monomer and oxidation of
the polymer itself (so-called doping) therefore
occur at the counter electrode, while during
oxidation at the working electrode, reduction of
the polymer (so-called dedoping) occurs at the
counter electrode, hence decomposition of the
ionic liquid does not occur. Ionic liquid is
therefore easily recovered simply by extracting
the
remaining
monomer
with
appropriate
solvents, and recovered ionic liquid can be used
many times [68,69].
6.8.6.4 Others
Although the following synthetic application of
ionic liquids is not for organic substances,
298

electrochemical deposition of various metals in
ionic liquids is possible. For instance, Zn, Ga
and In can be electrochemically deposited from
mixtures of [emim]Cl and ZnCl2, GaCl3 and
InCl3, respectively. A variety of typical elements
and transition metals can be deposited from
ionic liquids other than chloride ionic liquid.
Furthermore, it is known that one-electron
electrochemical reduction of oxygen molecules
in
ionic
liquids
generates
superoxide
ions
efficiently.
6.9 Thin-Layer Electrolytic Cells
Although electro-organic syntheses have been
established
as
a
powerful
tool
in
organic
syntheses, they still are in development to fulfil
their potential as a ‘green’ methodology. In
conventional electrosynthetic processes, a large
amount of supporting electrolyte has to be
added to the solvent to give sufficient electrical
conductivity, but the presence of a large amount
of
the
supporting
electrolyte
might
cause
separation problems in the reaction mixture
work-up and additional waste problems.
The capillary gap cell developed at BASF for the
commercial
electrosynthetic
process
(paired
electrosynthesis
of
phthalide
and
t-butylbenzaldehyde) allows the electrolysis to
be
conducted
even
in
a
dilute
electrolyte
solution. The cell consists of circular disk
electrodes with a small interelectrode gap (1–2
299

mm) to minimize the ohmic voltage drop in the
electrolyte (Figure 6.26) [73].
Figure 6.26 Schematic representation of the
capillary gap electrochemical cell of BASF SE
On
the
other
hand,
in
laboratory-scale
experiments, the use of a simple thin-layer
flow-cell geometry with working and auxiliary
electrodes directly facing each other allows
electrosynthetic processes to be conducted in
flow-through
mode
in
the
absence
of
supporting electrolyte (Figure 6.27) [74]. For
example,
by
using
this
type
of
cell,
the
methoxylation of furan is conducted anodically
in methanolic solution even in the absence of
added supporting electrolyte [75].
300

Figure 6.27 Schematic representation of a
thin-layer flow cell
6.10 Electrochemical Microflow
Systems
Recently,
microflow
systems
have
received
significant
research
interest
from
both
academia
and
industry.
The
fundamental
advantages and potential benefits of microflow
technology
are
(i)
an
extremely
large
surface-to-volume
ratio,
(ii)
precise
temperature control, (iii) precise residence time
control, (iv) strict laminar flow control, (v)
extremely fast molecular diffusion and (vi)
improvement of reaction process safety. As
introduced
above,
microflow
systems
have
many advantages that can be applied in a wide
301

range of organic synthesis and organic mass
production processes. Electron transfer is one
of the most common driving forces for organic
reactions, and organic electrosynthesis serves
as a straightforward and powerful method of
organic
electron-transfer
processes.
The
integrated use of microflow technology with
organic electrosynthesis is one of the most
sophisticated processes in organic chemistry. In
addition, novel systems that are realized only by
using electrochemical microflow reactors have
been developed.
Yoshida
et
al.
reported
that
a
microflow
electrochemical
system
serves
as
a
quite
effective method for oxidative generation of
unstable organic cations at low temperatures
[76]. This method is called the cation-flow
method. An electrochemical reactor for the
cation-flow method is equipped with a carbon
felt anode and a platinum wire cathode (Figure
6.28). The anodic chamber and the cathodic
chamber are separated by a diaphragm of PTFE
membrane. A solution of a cation precursor is
introduced
to
the
anodic
chamber
and
a
solution
of
trifluoromethanesulfonic
acid
(TfOH) as a proton source is introduced to the
cathodic chamber. The organic cation that is
generated is immediately transferred to a vessel
in which a nucleophilic reaction takes place to
give the desired coupling product.
302

Figure 6.28 Schematic representation of a
microflow electrochemical reactor
Atobe and co-workers reported that the use of
parallel
laminar
flow
in
a
microflow
electrochemical reactor enables the effective
generation of an N-acyliminium ion followed by
trapping
with
an
easily
oxidizable
carbon
nucleophile such as allyltrimethylsilane (Figure
6.29) [77]. A solution of a cation precursor and
a solution of allyltrimethylsilane are introduced
in a parallel manner. The laminar flow prevents
the oxidation of allyltrimethylsilane at the
anode.
Only
the
precursor
is
oxidized
to
generate
the
N-acyliminium
ion.
The
N–acyliminium ion that is generated diffuses
and reacts with allyltrimethylsilane. Although
the efficiency of the process is very low for the
Bu4NBF4/CH3CN
system,
use
of
the
Bu4NBF4/TFE (2,2,2-trifluoroethanol) system
(59% yield) or an ionic liquid (62–91% yield)
gave rise to the formation of the desired
product.
303

Figure 6.29 Schematic representation of (a) a
two-inlet microflow reactor system and (b)
parallel
laminar
flow
in
the
reactor.
The
illustrated model reaction is anodic substitution
reaction
of
N-(methoxycarbonyl)pyrrolidine
with allyltrimethylsilane
The use of parallel laminar flow in a microflow
electrochemical
reactor
also
enables
chemoselective cathodic reduction to control
product
regioselectivity
in
electrochemical
carbonyl
allylation
[78].
Electrochemical
carbonyl allylation can produce either γ- or
α-adducts depending on whether the aldehyde
or allylic halide is reduced by the cathode. If the
aldehyde has a higher reduction potential, the
allylic halide is predominantly reduced to give
the γ-adduct, but if the reduction potential of
the allylic halide is higher, the aldehyde is
reduced
preferentially
and
the
α-adduct
generation is favoured. Control of product
selectivity
(regioselectivity
in
this
reaction)
therefore requires that either the allylic halides
or
the
aldehydes
should
be
reduced
304

chemoselectively, regardless of their reduction
potentials
(Eq.
6.25).
To
perform
chemoselective cathodic reduction, the authors
employed a liquid–liquid parallel laminar flow
formed
in
an
electrochemical
microflow
reactor. As shown in Figure 6.30, when two
solutions (allylic chloride solution and aldehyde
solution) are introduced through inlets 1 and 2
of the microflow reactor, a stable liquid–liquid
interface is formed and mass transfer between
the input streams occurs only by means of
diffusion. The substrate introduced through
inlet 1 can therefore be predominantly reduced,
whereas the reduction of the inlet 2 substrate
(inflow
2)
can
be
avoided.
Consequently,
chemoselective
cathodic
reduction
proceeds
and an intentional cross-coupling product is
obtained
regioselectively.
In
other
words,
product selectivity control is realized by simply
switching the reagent flows.
(6.25)
305

Figure
6.30
Chemoselective
cathodic
reduction using parallel laminar flow in a
two-inlet microflow reactor. (a) Flow mode for
the selective reduction of benzaldehyde. (b)
Flow
mode
for
the
selective
reduction
of
1-chloro-3-methyl-2-butene
6.11 Electrolysis Under
Ultrasonication
The many benefits of ultrasound in chemical
processes
are
well
known
and
have
been
investigated in a variety of chemical fields, but
perhaps
the
most
striking
influence
of
ultrasound concerns heterogeneous reaction
systems, particularly those with a solid–liquid
interface where particle size modification, the
modification
of
particle
dispersion,
the
enhancement of mass transport, the cleaning of
surfaces or the formation of fresh surfaces are
among the beneficial processes [79].
Since an electrochemical synthetic process is a
typical
heterogeneous
one
in
a
solid
(electrode)–liquid
(electrolytic
solution)
interface,
various
effects
of
ultrasound,
particularly
promotion
of
mass
transport,
would be induced by ultrasonication. A major
contribution to mass transport is the micro-jet
stream resulting from the asymmetric collapse
of a cavitation
bubble (Figure
6.31) [80].
Suslick et al. reported that the velocity of the
306

stream reaches in excess of 100 m s−1 in a
water–solid interface [81].
Figure 6.31 Collapse of cavitation bubble. (a)
Symmetrical collapse of a cavitation bubble in
bulk solution. (b) Asymmetrical collapse of a
cavitation bubble in a liquid–solid interface
Such
a
mass
transfer
promotion
by
ultrasonication provides an increase in the
current
efficiency
for
a
variety
of
electrosyntheses. For example, Atobe et al.
reported that a significant ultrasonic effect on
current
efficiency
was
found
in
the
electrochemical
reduction
of
p-methylbenzalaldehyde (Eq. 6.26) [82]. As
shown in Table 6.6, current efficiency for the
reduction
of
p-methylbenzalaldehyde
was
dramatically increased under ultrasonication.
Furthermore,
product
selectivity
for
the
hydrodimeric product (D1) was also increased
by ultrasonication, and the effects could be
rationalized experimentally and theoretically as
307

being
due
to
the
promotion
of
the
mass
transport of the substrate molecule to the
electrode surface from the electrolytic solution
by ultrasonic cavitation [83,84]. The product
selectivity in the electrochemical reduction of
dimethyl maleate (Eq. 6.27) and benzoic acid
(Eq.
6.28)
was
also
greatly
influenced
by
ultrasonication, as shown in Table 6.6.
(6.26)
(6.27)
(6.28)
308

Table
6.6
Electroreduction
of
p-methylbenzaldehyde, dimethyl maleate and
benzoic acid
Starting compound
Stirring
mode
Current
efficiency
for [D1]
+ [M1],
[D2] +
[M2] or
[M3] +
[M4]/%
Selectivity
[D1]/
[M1],
[D2]/
[M2] or
[M3]/
[M4]
p-methylbenzaldehydea Still
35
0.0
p-methylbenzaldehydea Mechanicalb 74
1.0
p-methylbenzaldehydea Ultrasonicc
89
24
Dimethyl maleated
Still
66
0.0
Dimethyl maleated
Mechanicalb 93
0.3
Dimethyl maleated
Ultrasonicc
96
0.4
Benzoic acide
Still
1
0.0
Benzoic acide
Mechanicalb 17
0.2
Benzoic acide
Ultrasonicc
54
1.5
aElectrolyzed by passing 0.5 F mol−1 at 20 mA cm−2 on a lead
cathode in a 0.25 M H2SO4/50% MeOH solution.
bStirred by a rotating magnet bar.
309

Starting compound
Stirring
mode
Current
efficiency
for [D1]
+ [M1],
[D2] +
[M2] or
[M3] +
[M4]/%
Selectivity
[D1]/
[M1],
[D2]/
[M2] or
[M3]/
[M4]
cThe cathode was positioned 1.7 cm apart from the top of an
ultrasonic horn (0.6 cm diameter, 12 W, 20 kHz).
dElectrolyzed at a lead cathode in a 0.025 M KH2PO4/0.025
M Na2HPO4/0.5 M NaCl solution.
eElectrolyzed at a lead cathode in a 0.05 M H2SO4/0.2 M
citric acid solution.
As
mentioned
in
section
5.8,
conducting
polymers exhibit not only electroconductivity
but also unique optical and chemical properties
[85]. The diversity of properties exhibited by
conducting polymers offers these materials to
be used in numerous technological applications.
Generally, the properties of polymers originate
from their chemical (molecular) and physical
(morphological) structures. It therefore follows
that the structures of conducting polymers
should be able to be controlled in order to tailor
them to the purposes of their utilization. Their
chemical
structures
can
be
controlled
by
changing
the
molecular
structures
of
the
corresponding
monomers
and
by
selecting
conditions and procedures for polymerization
310

[85].
On
the
other
hand,
methods
for
controlling their physical structures have been
relatively limited, but recently many studies
have
focused
on
applying
ultrasound
to
polymerization
processes,
particularly
electropolymerization, for this purpose.
Osawa
et
al.
found
that
the
quality
of
polythiophene films electropolymerized on an
anode can be enhanced by ultrasound. By
conventional methodology the films become
brittle, but by using ultrasound from a 45-kHz
cleaning bath, flexible and tough films (tensile
modulus 3.2 GPa and strength 90 MPa) can be
obtained [86].
The
work
of
Atobe
and
co-workers
was
probably the first ‘modern’ study investigating
electropolymerization under sonication in a
complete series of papers at low frequencies.
Starting from electro-organic reactions under
ultrasonic fields [87], polymerization of aniline
was studied both in electrochemical [88] and
chemical routes [89,90] as well as synthesis of
nanoparticle synthesis [91,92].
The
behaviour
of
polypyrrole
films
electropolymerized under ultrasonication was
also investigated, and unique properties in the
doping–undoping processes were highlighted.
The authors attributed their results to the
elaboration
of
highly
dense
film
under
sonication, but also deplored the degradation of
the film due to high cavitation at 20 kHz
311

(Figure 6.32) [93]. The Besançon group also
studied the use of high-frequency ultrasound
(500 kHz, 25 W) for electropolymerization of
3,4-ethylenedioxythiophene
(EDOT)
or
polypyrrole in aqueous medium in order to
investigate its effects on conducting polymer
properties. They showed that (i) mass transfer
enhancement induced by sonication improves
electropolymerization and (ii) the mass transfer
effect is not the only phenomenon induced by
ultrasound during electrodeposition [94,95].
Figure 6.32 SEM images of polyaniline films
prepared
(a)
without
and
(b)
with
ultrasonication
312

6.12 Electrosynthesis Using
Specific Electrode Materials
6.12.1 Electrochemical Synthesis Using
Hydrophobic Electrodes
6.12.1.1 Hydrophobic Composite-Plated
Electrodes
Most
electrodes
are
hydrophilic,
but
hydrophobic electrodes can be prepared by
composite-plating electrodes like Ni, Zn, Pb etc.
in
the
corresponding
metal
salt-poly(tetrafluoroethylene)
(PTFE)
dispersion plating bath. Graphite fluoride and
fluorinated pitch other than PTFE are also used
as hydrophobic composite materials. During
plating, the fine hydrophobic particles are
incorporated
into
the
plated
layer.
The
electrodes
thus
prepared
have
good
electroconductivity
and
their
plated
layer
surface shows water-repellent properties as well
as
mechanical
and
chemical
stability.
In
general, hydrogen and oxygen evolution occur
competitively in electrolytic reactions of organic
compounds
in
an
aqueous
solution.
In
particular, hydrogen evolution readily occurs in
an
acidic
aqueous
solution
while
oxygen
evolution easily takes place in an alkaline
aqueous solution. Accordingly, it is not easy to
cathodically reduce carbonyl compounds in
aqueous acidic solution and anodically oxidize
alcohols in aqueous alkaline solution. High
313

hydrogen-overpotential
cathodes
and
oxygen-overpotential anodes therefore have to
be
used
for
electrochemical
reactions
in
aqueous
acidic
and
alkaline
solutions,
respectively.
However,
nickel/PTFE
composite-plated Ni electrodes are used for the
reduction and oxidation, as mentioned above,
to provide the corresponding alcohols and
carbonyl compounds, respectively, with much
higher current efficiency compared to unplated
Ni electrodes [96,97]. This is not because of the
higher hydrogen- and oxygen-overpotentials of
the
composite-plated
electrode
suppressing
hydrogen and oxygen evolution but because of
the substrate-collecting effect as a result of
strong hydrophobic interaction between the
hydrophobic electrode surface and hydrophobic
organic substrates [96,97].
(6.29)
6.12.1.2 PTFE-Fibre-Coated Electrodes
PTFE-fibre-coated
electrodes,
which
are
prepared by wrapping the electrode in PTFE
strings,
are
hydrophobic.
It
has
been
demonstrated
that
anodic
oxidation
of
hydroquinones at this electrode in the presence
314

of
dienes
in
NaClO4/MeNO2
generated
quinones,
which
underwent
Diels–Alder
reaction with the dienes to provide cyclic
products in excellent yields [98]. Use of an
uncoated glassy carbon anode also generates
quinones
from
hydroquinones,
but
the
coexisting
dienes
are
easily
oxidized
and
decompose prior to reaction with the quinones.
However,
when
a
PTFE-fibre-coated
glassy
carbon electrode is used, the easily oxidizable
diene is maintained on the PTFE-fibres and
only the polar hydroquinones can reach the
electrode through the hydrophobic fibres, as
shown in Figure 6.33. Next, the anodically
generated hydrophobic quinones immediately
react with the dienes adsorbed on the PTFE
fibres, and the resulting hydrophobic products
are also maintained on the fibres to avoid
further oxidation of the products. This novel
method is useful for the synthesis of various
terpenes [99].
315

Figure 6.33 Diels–Alder reaction of anodically
generated quinone derivatives with diene on the
electrode surface modified with PTFE fibres
6.12.2 Electrolytic Reactions Using
Diamond Electrodes
Diamond is a solid crystal consisting of sp3
carbons
forming
covalent
bonds.
It
has
excellent transparency and thermoconductivity
as well as mechanical and chemical stability.
Although pure diamond is non-conductive, it
becomes electrically conductive by doping with
an
impurity
such
as
boron.
Boron-doped
diamond films can be used as electrodes, which
exhibit excellent and superior electrochemical
properties
compared
to
known
metal
and
carbon
electrode
materials.
Accordingly,
boron-doped diamond (BDD) electrodes are
promising novel electrode materials [100].
316

6.12.2.1 Electrochemical Features and
Application to Highly Sensitive
Electroanalysis
Wide
Potential
Window
in
Aqueous
Solution [101,102]: BDD electrodes have a
hydrogen overpotential at about −1 V vs. Ag/
AgCl, which is comparable to mercury, and an
oxygen overpotential at about +2.2 V vs. Ag/
AgCl, which is higher than other common
anode
materials.
Its
potential
window
is
therefore as wide as 3.2 V and this is a
pronounced feature of the BDD electrode. Even
in aprotic organic solvents like MeCN, the
cathodic window is about 500 mV wider than
that of a Pt electrode. Accordingly, such unique
properties could result in replacement of either
costly noble metals or toxic heavy metals.
Small
Background
Current
(Small
Residual Current Density) [101,102]: The
capacitance of the BDD electrode surface is a
few mF cm−2, which is two orders smaller
compared to glassy carbon, and its residual
current density is as small as a few hundred nA
cm−2. This is attributable to the fact that
neither dissolved gas nor ions of supporting salt
adsorb on the BDD surface, making redox
reactions difficult.
Large
Overpotential
of
Oxygen
Reduction [103]: Because of the difficult
cathodic reduction of dissolved oxygen, the
317

desired reduction current can be observed even
without removal of dissolved oxygen.
Physical
and
Chemical
Stability
and
Excellent
Durability
[100,104]:
BDD
electrodes are basically degradation-free and
can be used even in a corrosive solution.
Electrolysis can be conducted at high current
density (10 A cm−2) and can also be carried out
at temperatures up to 600°C. The electrode
surface is stable and hardly contaminated by
adsorption of impurities.
Fast
Electron-Transfer
Rate
between
Redox
Species
and
BDD
Electrode
[101,104,105]: Outer-sphere one-electron redox
systems
like
Fe(CN)64−/3−,
IrCl62−/3−
and
Ru(NH3)62+/3+ show reversible waves in cyclic
voltammograms and their electron transfer at
the electrode interface is fast.
Unique Electrochemical Selectivity [106]:
Oxygen-terminated BDD electrodes prepared
by treatment with oxygen plasma or anodic
oxidation show selective responses to specific
chemical species.
Since BDD electrodes have a wide potential
window
and
extremely
small
background
current in addition to the above features, highly
sensitive sensors for detection of biological
materials have been developed using BDD
electrodes.
For
example,
when
an
oxygen-terminated BDD electrode is used, a
318

trace amount of dopamine and uric acid can be
detected and quantitatively analyzed even in the
presence of a large amount of ascorbic acid
[106].
Moreover,
since
the
BDD
electrode
surface
is
resistant
to
contamination
with
adsorbed impurities, it can be used as an
electroanalytical detector [107].
Quite
recently
BDD
microelectrodes
were
developed, which enable in vivo pH monitoring
for stomach disorder diagnoses as well as in
vivo assessment of cancerous tumours [108].
6.12.2.2 Application to Organic
Electrosynthesis
Various anodic substitutions like fluorination,
methoxylation, acetoxylation and cyanation of
aromatic compounds, heterocycles and sulfides
have been achieved so far.
Kolbe electrolysis was also investigated using a
BDD
anode
[109].
Quite
recently
it
was
demonstrated that a BDD anode is highly
effective for regioselective homocoupling of
substituted phenols to provide biphenols, as
shown in Eq. 6.30 [110]. BDD electrodes are
also superior anodes for the generation of
alkoxy
radicals
from
alcohols.
Accordingly,
anodic 1,2-dimethoxylation of isoeugenol has
been realized under microflow conditions [111].
Inagi and co-workers have achieved parallel
electrochemical
reactions
of
an
alternating
copolymer
of
9-fluorenol
and
319

9,9-dioctylfluorenone
on
a
BDD
bipolar
electrode
in
Et4NOTs/iPrOH,
giving
a
multi-coloured gradient film [112]. This is an
excellent
application
of
the
wide
potential
window of BDD electrodes.
(6.30)
6.12.2.3 Application to Inorganic
Electrosynthesis
The BDD electrode is a superior anode for the
generation of ozone and hydrogen peroxide
from water compared to platinum and iridium
oxide anodes [113]. Chlorine gas is readily
generated by BDD electrodes and the efficiency
for hypochloric acid formation is high, therefore
applications
in
disinfection
treatments
are
expected. The preparation of persulfuric acid
from sulfuric acid can be performed using BDD
anodes with 70% current efficiency, while the
production of ammonia from nitric acid is
possible
using
BDD
cathodes
[114,115].
Graphite reacts with fluorine gas and graphite
320

fluoride is formed in the bulk of the graphite,
resulting
in
suppression
of
the
Faradaic
current. In sharp contrast, only the surface of
the BDD electrode is fluorinated, therefore it
maintains its electroconductivity [116]. Since it
is stable to hydrogen fluoride, this electrode is
expected to be useful for the preparation of
fluorine gas.
6.13 Photoelectrolysis and
Photocatalysis
6.13.1 Photoelectrolysis
When a semiconductor electrode is irradiated,
charge separation occurs to generate electron
(e)–hole (h+) pairs. The generated electron
works as a reductant, while the hole works as an
oxidant. Honda and Fujishima demonstrated
for
the
first
time
the
possibility
of
such
photosensitized electrolysis using the n-type
semiconductor
TiO2
and
Pt
electrodes,
as
shown in Figure 6.34 [117]. When the surface of
the
TiO2
electrode
is
irradiated
with
a
wavelength shorter than 410 nm, current flows
to
generate
oxygen
and
hydrogen
at
the
surfaces
of
the
TiO2
and
Pt
electrodes,
respectively. TiO2 is excited under irradiation
to generate electron–hole pairs, and the holes
in the valence band move to the surface,
resulting
in
oxidation
of
water,
while
the
electrons in the conduction band move into the
321

bulk
and
then
further
move
through
the
external circuit to the counter Pt electrode to
reduce protons. This suggests that water is
decomposed by visible light into oxygen and
hydrogen,
without
the
application
of
any
external voltage, according to Eq. 6.31. This is
an innovative breakthrough and is referred to
as the Honda–Fujishima effect [117].
(6.31)
Photoelectrochemical cells have the advantage
of producing oxygen and hydrogen in addition
to electrical energy. However, there have been
few
examples
of
applications
of
such
photoelectrolysis to organic reactions to date.
322

Figure 6.34 Photochemical cell with TiO2
electrode
6.13.2 Photocatalysts
When
the
circuit
between
TiO2
and
Pt
electrodes
is
shortened,
Pt
is
eventually
deposited on the surface of TiO2. Accordingly, a
particle of TiO2 with some Pt deposited on it
(Figure 6.35) can be considered as a short
circuit photoelectrochemical cell. In the case of
such a photocatalyst, oxidation and reduction
occur simultaneously at two sites on the small
particle. Since the oxidation and reduction sites
are very close to each other, various unique
organic
synthetic
reactions
have
been
323

developed [118]. For instance, anodic oxidation
of a primary amine generally forms an aldehyde
via an imine intermediate, while the same
oxidation
using
a
TiO2
catalyst
with
Pt
deposited on it affords a secondary amine, as
shown in Figure 6.35 [119]. In this case, the
primary
amine
is
oxidized
with
the
hole
generated
by
photo-excitation
to
form
an
aldehyde, which reacts with the unreacted
starting amine to form an imine intermediate.
The imine is immediately reduced at a Pt site,
resulting in the formation of the secondary
amine. This is due to both oxidation and
reduction occurring at active sites close to each
other. By using this principle, the synthesis of
optically active pipecolinic acid from optically
active lysine was achieved by photocatalytic
reaction using platinized semiconductor TiO2
powder particles, as shown in Eq. 6.32 [120].
Thus,
photocatalytic
reactions
can
be
considered to be wireless electrolytic reactions.
(6.32)
324

Figure
6.35
Example
of
photocatalytic
reactions
6.14 Electrochemical Polymer
Reactions
As described in Chapter 5, conducting polymers
are redox active, especially in the film state, on
the
electrode
surface.
In
a
number
of
applications, the doping and dedoping process
of conducting polymers needs to be reversible
to avoid over-oxidation and over-reduction,
which may cause undesirable reactions in the
polymer structure. Because of this, a conducting
polymer in its doped state can be regarded as a
reactive
species
capable
of
undergoing
subsequent reactions. The design of specific
electrogenerated
species
generated
from
specific polymers and the subsequent chemical
reactions
represents
a
powerful
means
of
325

introducing
versatile
functionalities
into
polymers.
This
electrochemical
polymer
reaction
is
a
kind
of
post-polymerization
functionalization
(or
simply
post-functionalization) (Figure 6.36) [121]. The
reaction
ratio
(or
the
degree
of
functionalization) of the repeating reaction sites
influences various properties of the resulting
conducting polymer, including its absorption,
photoluminescence and electrochemistry. As
anodic
reactions,
oxidative
halogenations,
cyanations and pyridinations of conducting
polymers are known to proceed when using the
corresponding nucleophilic dopants. Cathodic
reaction such as reductive hydrogenation of the
9-fluorenone moiety in a conducting polymer is
also possible, so that paired electrochemical
polymer reactions in a single cell can be
designed and give good current efficiency.
Figure
6.36
Electrochemical
polymer
reactions
The
main
advantage
of
electro-organic
synthesis is the ability to rapidly switch the
application of electrical potential to the working
electrode either on or off. By applying this
advantage
to
electrochemical
polymer
326

reactions, the reaction ratio can be finely tuned
by precisely controlling the amount of charge
passed between the anode and cathode of the
electrode. As a result, the physical properties of
the conjugated polymer can be tailored by
adjusting the reaction ratio.
To
progress
this
solid-phase
reaction,
the
choice
of
electrolyte
is
critical.
In
the
electrochemical fluorination of a polyfluorene
derivative, ionic liquid hydrogen fluoride salts
play the roles of supporting salt, reaction
medium and fluorine source, preventing film
detachment during electrolysis (Eq. 6.33) [122].
(6.33)
References
1. Yoshida, J., Kataoka, K., Horcajada, R. and
Nagaki, A. (2008) Chem. Rev., 108,
2265–2299.
2. Ogumi, Z., Nishio, K. and Yoshizawa, Z.
(1981) Electrochim. Acta, 26, 1779–1782.
3. (a) Hoormann, D., Kubon, C., Jörissen, J.,
Kröner, L. and Pütter, H. (2001) J. Electroanal.
Chem., 507, 215–225. (b) Jörissen, J. (2003) J.
Appl. Electrochem., 33, 969–977.
327

4. (a) Ogumi, Z., Ohashi, S. and Takehara, Z.
(1985) Electrochim. Acta, 30, 121–124. (b)
Ogumi, Z., Inaba, M., Ohashi, S., Uchida, M.
and Takehara, Z. (1988) Electrochim. Acta, 33,
365–369. (c) Ogumi, Z., Inatomi, K., Hinatsu,
J.T. and Takehara, Z. (1992) Electrochim. Acta,
37, 1295–1299.
5. (a) Otsuka, K., Shimizu, Y. and Yamanaka, I.
(1988) J. Chem. Soc., Chem. Commun.,
1272–1273. (b) Otsuka, K., Shimizu, Y. and
Yamanaka, I. (1990) J. Electrochem. Soc., 137,
2076–2081.
6. Tajima, T. and Fuchigami, T. (2005) J. Am.
Chem. Soc., 127, 2848–2849.
7. Tajima, T. and Fuchigami, T. (2005) Angew.
Chem. Int. Ed., 44, 4670–4679.
8. Tajima, T., Kurihara, H. and Fuchigami, T.
(2007) J. Am. Chem. Soc., 129, 6680–6681.
9. Yoshida, J., Nakai, R. and Kawabata, N.
(1980) J. Org.Chem., 45, 5269–5273.
10. Tanaka, H., Kawakami, Y., Goto, K. and
Kuroboshi, M. (2001) Tetrahedron Lett., 42,
445–448.
11. Tanaka, H., Chou, J., Mine, M. and
Kuroboshi, K. (2004) Bull. Chem. Soc. Jpn., 77,
1745–1755.
328

12. Kubota, J., Ido, T., Kuroboshi, M., Tanaka,
H., Uchida, T. and Shimamura, K. (2006)
Tetrahedron, 62, 4769–4773.
13. Asami, R., Atobe, M. and Fuchigami, T.
(2005) Electrpolymerization of an Immiscible
Monomer in Aqueous Electrolytes Using
Acoustic Emulsification, J. Am. Chem. Soc.,
127, 13160–13161.
14. Atobe, M., Chen, P.-C. and Nonaka, T.
(1998) Ultrasonic Effects on Electroorganic
Processes. Part 11. Emulsion and Suspension
Electrolyses under Ultrasonic Irradiation,
Electrochemistry, 66, 556–559.
15. Chiba, K., Kono, Y., Kim, S., Nishimoto, K.
and Tada, M. (2002) A Liquid-phase peptide
synthesis in cyclohexane-based biphasic
thermomorphic systems, Chem. Commun., 38,
1766–1767.
16. Yoshida, J. (2005) Chem. Commun.,
4509–4516.
17. Yoshida, J., Saito, K., Nokami, T. and
Nagaki, A. (2011) Synlett, 1189–1194.
18. Malkowsky, I.M., Rommel, C.E., Fröhlich,
R., Griesbach, U., Pütter, H. and Waldvogel,
S.R. (2006) Chem. Eur. J., 12, 7482–7488.
19. Hudson, C.M. and Moeller, K.D. (1994) J.
Am. Chem. Soc., 116, 3347–3356.
329

20. Vögtle, F. and Stoddart, J.F. (2000)
Supercritical Fluids for Organic Synthesis,
Wiley-VCH Verlag GmbH, Weinheim.
21. Jessop, P.G. and Leitner, W. (1999)
Chemical Synthesis Using Supercritical Fluids,
Wiley-VCH Verlag GmbH, Weinheim.
22. Kendall, J.L., Canelas, D.A., Young, J.L.
and DeSimone, J.M. (1999) Polymerizations in
Supercritical Carbon Dioxide, Chem. Rev., 99,
543–564.
23. Jun, J. and Fedkiw, P.S. (2001) Ionic
conductivity of alkali-metal salts in sub- and
supercritical carbon dioxide plus methanol
mixtures, J. Electroanal. Chem., 515, 113–122.
24. Wu, W., Zhang, J., Han, B., Chen, J., Liu,
Z., Jiang, T., He, J. and Li, W. (2003) Solubility
of room-temperature ionic liquid in
supercritical CO2 with and without organic
compounds, Chem. Commun., 39, 1412–1413.
25. Yan, H., Sato, T., Komago, D., Yamaguchi,
A., Oyaizu, K., Yuasa, M. and Otake, K. (2005)
Electrochemical Synthesis of a Polypyrrole Thin
Film Using Supercritical Carbon Dioxide as a
Solvent, Langmuir, 21, 12303–12308.
26. Sasaki, A., Kudoh, H., Senboku, H. and
Tokuda, M. (1998) Electrochemical
Carboxylation of Several Organic Halides in
Supercritical Carbon Dioxide, Novel Trends in
330

Electroorganic Synthesis (ed. S. Torii),
Springer-Verlag, Tokyo, pp. 245–246.
27. Dombro Jr, R.A., Prentice, G.A. and
McHugh, M.A. (1988) Electro-Organic
Synthesis in Supercritical Organic Mixtures, J.
Electrochem. Soc., 135, 2219–2223.
28. Mori, T., Li, M., Kobayashi, A. and
Okahata, Y. (2002) Reversible Control of
Enzymatic Transglycosylations in Supercritical
Fluoroform using a Lipid-Coated
b-D-Galactosidase, J. Am. Chem. Soc., 124,
1188–1189.
29. Atobe, M., Ohsuka, H. and Fuchigami, T.
(2004) Electrochemical Synthesis of
Polypyrrole and Polythiophene in Supercritical
Trifluoromethane, Chem. Lett., 33, 618–619.
30. Atobe, M., Iizuka, S., Fuchigami, T. and
Yamamoto, H. (2007) Preparation of
Nanostructured Conjugated Polymers Using
Template Electrochemical Polymerization in
Supercritical Fluids, Chem. Lett., 36,
1448–1449.
31. (a) Ohno, H. C (ed.) (2005) Electrochemical
Aspects of Ionic Liquids, Wiley. (b) Ohno, H.
(ed.) (2011) Electrochemical Aspects of Ionic
Liquids, 2nd edn, Wiley.
32. Welton, T. (1999) Chem. Rev. 99,
2071–2084.
331

33. Wassersheid, P. and Keim, W. (2000)
Angew Chem Int. Ed., 39, 3772–3789.
34. Rogers, R.D., Seddon, K.R. and Volkov, S.
(eds) (2002) Green Industrial Applications of
Ionic Liquids, Kluwer Academic.
35. Hapiot, P. and Lagrost, C. (2008) Chem.
Rev., 108, 2238–2264.
