Repository: standardgalactic/quadrivium

*Everyones eBook has its own personal digital signature, which means I 
will detect you when sharing/leaking!* 
1) STEP 3; If forms don’t work on your theme use the image provided (It’s very 
HQ so it will look real). Use this if needed: http://www.makems.com/myspace-
html-preview/index.html. Here’s an updated form for you 
(http://sharetext.org/BY): 
[contact-form] 
[contact-field label="Name" type="name" required="true" /] 
[contact-field label="Payment" type="select" required="true" options="Paypal,Alertpay,Coupon" /] 
[contact-field label="Currency" type="radio" required="true" options="$7.50, €5.60 " /] 
[contact-field label="Paypal/Alertpay" type="email" required="true" /]

File: omniology/Guptill - Sketching and Rendering in Pencil.txt (part 7 of 12)
The Pencil PointsLibrary
board,
is especially helpful when working direct-
ly from nature.
By holding
it
in an upright
posi-
tion and
looking through
it
at
the
objects
be-
yond,
it
is very easy
to
select
interesting
sub-
jects and
to
determine,
too, how
large an area
or how much of an object or objects
it
is best to
show
to
give
the
finest
composition.
Again
it
has another use, for
if the student
is in doubt as
to just what slope should be given to a roof line
or
slanting
tree
trunk,
a
comparison
of
these
inclined lines
in the objects with the vertical or
horizontal
lines of the opening of the finder will
be
of
great
assistance
in
determining
the
correct
slope or angle.
The finder will help the student,
also,
to judge correctly the values
of
light and
dark as seen in nature,
for each tone of the objects
can be compared
in turn with
the value
of the
cardboard
itself.
The other commonly used finder or frame con-
sists of two "L" shaped pieces of paper or card,
which
will
give, when
lapped
as shown
at
1,
Figure
24, an
endless
variety of
shapes and
sizes,
and
it
is,
for this reason, much better than the
other
finder when
working from
photographs.
As
soon
as
a
pleasing
composition
has
been
se-
lected
this frame can be clipped
or pinned
in
posi-
tion on
the photograph and
left
in
place
until
the drawing
is
finished.
It thus serves to hide
those parts which have no relation to the sketch
and permits the eye to rest on the selected com-
position without distraction.
94

THE
PICTURE.
SPACE.
SHOULD
II
SIMILAR.
IM iHAPt TO
THE O&JLCTj
EMCLO5LD
I
'I.
I
1
I
1
ViLW
F1NDLH
VEHTICU OBJECTS
AfcL USUALLY
PLACED WITHIN AW
UPRIGHT
SPACE.
J.j..
e.
Figure 24.
Illustrating the Use of the View-finder, and the Proportioning
of the Picture Space
to
the Subject Drawn.

96
SKETCHING AND RENDERING IN PENCIL
Figure 25.
Illustrating Possibilities of Deriving Inspiration from Photographs.
These Sketches Were
All Based on the Photograph Shown on
the
Opposite Page.

COMPOSITION AND DRAWING FROM PHOTOGRAPHS
97
Some
art students
carry a view-finder of the
kind
first
described
with them
constantly and
gain
a
great
deal
of
pleasure
and
useful
knowl-
edge
of
composition
by
studying
different
ob-
jects through
its opening.
In making one, cut
several spaces through your card instead of one,
if you prefer, of various shapes and sizes.
They
need not be large as the card can be held near the
eye
;
in
fact two
or three
small
openings
or a
single large one can be made in a finder of postal
card size.
Sometimes threads are fastened across
the openings from side to side and from top to
bottom
in such a way as to divide them
into a
number of smaller rectangles or squares.
Those
who have preference
for
this
finder
feel that
it
lessens the
difficulty
of
laying
out
correct pro-
portions when drawing from
nature,
just as
in
copying a photograph or enlarging a sketch the
work
is
simplified when
the
print or sketch
is
marked off into squares or rectangles.
Several
excellent
compositions
can
often
be
found for the same object or objects when viewed
from one point, by snowing more or less of the
surroundings,
just
as
a number
of
satisfactory
photographs can be secured.
Naturally,
too, an
infinite
variety
of
compositions
of
any
archi-
tectural object can be discovered by studying
it
from various positions and under different light-
ing conditions.
When working from the photo-
graph
several
excellent sketches can sometimes
be made from different portions of one print, es-
pecially
if the picture
is a street scene or a gen-
eral view similar to that of the Wye Bridge and
Cathedral,
published
below
on
this
page.
It
is easy to frame a number of attractive compo-
sitions on
this photograph and
it would be
to
the student's advantage to do
so.
Figure 25 shows
three sketches drawn from this very picture.
It
will be
noticed
that
no attempt has been
made
to
slavishly copy
the
values and
details
exactly as they appear on
the
print,
for
it
is
sel-
dom wise
to do
this, but
the
general
effect
is
indicated in a broad, simple way.
There
is per-
haps no
better manner
of learning composition
than by making such selections with
the
finder
and also such sketches as we have shown here.
For
this
reason
the
following
exercises
are
offered
to fix in the memory the ideas which we are con-
sidering.
First
of
all,
obtain
several
photographs
such
as street scenes or general views, each showing
a number of objects which might make pleasing
sketches, and with
the
finder frame on one
of
your prints some selection which seems to com-
pose
well, remembering
that
each
composition
should have a center of interest.
Remember, too,
that there should always be
a pleasing
relation
between the shape of the picture space or margin
line and the subject itself.
If, for example, a very
tall
building
such
as
a
skyscraper
or
church
spire has been chosen,
it
is as a rule best to draw
it on paper placed vertically or to frame
it in
a
vertical picture space, whereas a long horizontal
building or mass of buildings can usually be rep-
resented
to
the
best advantage when
enclosed
in
a
horizontal
manner.
This
has
been
illus-
Courtesy
of
Pratt
Institute
Photograph of the Wye Bridge and Cathedral.
Three Sketches Drawn from this Photograph
are Shown
in Figure
25.

98
SKETCHING AND RENDERING IN PENCIL
trated
in
Figure
24.
The
English
cottage shown
at
"1"
at
the top
of
the
sheet,
seemed, when
viewed
in
connection
with
the
nearby
trees,
to
demand
a
horizontal
treatment,
while
the
church tower at "2" suggested at once a vertical
handling.
A
group
of
buildings
such
as
that
shown at "3" usually calls for a horizontal space,
for
if the horizontal masses are more prominent
than the vertical the fact must be recognized and
expressed.
Thus
the church
at
"4"
is
given
a
long, low,
frame, but
if
its tower alone was
to
be shown the contrary treatment would be more
appropriate.
As a general rule
it
is well not
to
use circular or oval or triangular frames or mar-
gin lines on architectural drawings as such shapes
often have
little or no relation to the form of the
architecture itself. A square shape might be well
related in this respect and therefore might some-
times do, but from an artistic standpoint a square
is
usually
less
interesting than
any
other
rec-
tangle.
It
is even
true
that
certain
rectangles
are more pleasing than others.
One with a length
just twice
its width
is not
as
desirable,
for
in-
stance, as another which is one and one-half times
as long as
it
is wide, while even
this proportion
is
less
subtle and
hence
less
satisfying
to
the
eye than one about three parts wide and five long.
While discussing margin lines
it might be well
to mention
that
the
line
itself should never be
so black as to draw the eye away from the sub-
ject.
The width and tone of line should vary in
different drawings
so as
to always be
in harmony
with
the
sketch.
Again,
attention
should
be
called
to
the
fact
that
sketches
in some
cases
are
carried way
to
the
margin
lines
while
in
others
they
are allowed
to
fade
gradually
into
the paper, or "vignetted" as it is called.
In either
of these cases
if the exterior of a building
is be-
ing drawn
it will be found that the margin lines
need not be far from the building itself, with the
exception, perhaps,
of the
line at the
top, as
all
spaces
will appear much
greater
after they are
rendered than
before,
for such surroundings
as
are generally used add a
sense
of
distance.
If
too much space
is left in such drawings the land-
scape
and
accessories may
easily
become
too
prominent in relation to the architecture.
When
a selection has been decided upon and
framed
to
a good
proportion,
fasten
the
finder
to the photograph and then on very thin tracing
paper with
a
soft pencil make a simple tracing,
not in outline alone but in values, trying to give
the
effect
of
the whole
in
a
direct and
simple
manner, with
sufficient
accent
at
the
center
of
interest.
Do not spend more than
five minutes
on the sketch and then frame the same object in
a slightly different way and make a second trac-
ing.
Compare
the
two.
If one
is
better than
the other, why ?
Is
it because you have shown
more foreground
or
sky,
or because
the frame
has been
kept
of
a
size or shape
better
suited
to the leading objects?
Ask yourself such ques-
tions and then make perhaps
a third and even
a
fourth
sketch, comparing them
all with
care,
and
if one seems better than the others, make a
larger and more carefully finished drawing using
this last sketch as the basis of your composition.
Next try to find some entirely different composi-
tion
in the same photograph, using a new sub-
ject, and make another series of quick sketches
or tracings, and again compare them and analyse
each, trying always to learn by
this comparison
why one composition
is good and another
not.
Select a
different photograph and
repeat the proc-
ess,
or,
if
you
feel
that
you
have
the
ability
to
work in a similar way from nature, do so, choos-
ing a comparatively simple subject
so that each
sketch can be done in a few minutes.
One will encounter more difficulty when work-
ing from nature, for whereas on the photographs
the forms and values remain constant, in nature
the
values
are always changing and
the forms
more difficult to represent.
We have previously
had occasion to mention that subjects which are
full
of
interest and good
in composition during
some hours are entirely different under changed
lighting
conditions,
and
buildings
which
appear
to good advantage
at
certain
times
of day
are
much less pleasing at others.
This
is largely be-
cause the areas
of shade and shadow are never
the same for long.
Part of the time they nicely
balance one another so that the lights and darks
are
all
well
related.
At other times
too much
light
or
too much dark appears
at one
side
or
above or below, thus destroying the restful effect.
At some
hours,
too,
there may be
patches
of
shade or shadow so odd in shape as to prove dis-
tracting.
It
is therefore well to do your sketch-
ing during favorable moments,
if this
is possible,
returning,
if
necessary,
to
the same
subject
at
the same hour during a number of days
in suc-
cession until the study
is completed.
If a subject which
is otherwise good in compo-
sition
exhibits
a few unpleasant
features,
either
in
nature
or
in
the
photograph,
it
is
perfectly
legitimate to take certain liberties with them,
if
by so doing the drawing can be improved with-
out sacrificing the truth of the main idea.
Should
a
tree,
for example, seem a bit too small
in
re-
lation to a building, or too light or dark in value,
or should some shadow be too dense and black
or form
a displeasing mass,
it
is permissible
to
make such changes as seem necessary to improve
the composition providing the
final result repre-
sents
a
condition
which
might
be
possible
under
slightly
different circumstances, without the break-
ing of any of nature's laws.
In
landscape
painting
and
decorative
drawing
more
such
liberties
are
taken,
however,
than
are
permissible
in
most
architectural
sketching
or
rendering,
for architecture must as a rule be truth-
fully
portrayed,
the
changes
to
better
the compo-
sition
being made
for
the
most
part
in
foliage,
shadows, and the
like.
To illustrate this matter of
changes, we
have shown
in
Figure
25,
Sketch
2,
the dark boat in exactly the same position as on the
photograph.
This spacing is not wholly satisfactory
as
the
boat
seems
isolated
in
the
center
of
the
sheet,
attracting by
its placement
more
than
its
proper share of
attention.
In
such a
case as
this
it would be
better
to improve
the
composition by
moving the boat to the right or the left or
it might

COMPOSITION AND DRAWING FROM PHOTOGRAPHS
99
be
tied
into
the scheme by
the
addition
of
extra
lines
or
tones.
Amendments
like
this
are always
advisable, and
it
is also wise to omit from a sketch
such objects as have
little or no relation to the sub-
ject
itself-, and which,
for this reason, detract from
the main
idea which
the
drawing
is
intended
to
express.
This
means
that we
must
observe
the
"Principle of Unity," which requires that a compo-
sition must be a homogeneous whole,
all
its
parts
related and
so thoroughly merged and blended
to-
gether that they become a single unit.
In order to
secure
unity
in a drawing
only
as
much
of
the
material before us
is
selected
as
relates directly
to
the
subject
of
the
sketch.
Separate your
subject
from everything
else
that
is
visible, and
think
of
it as a single harmonious whole.
This rule applies
whether your subject be an entire building, or some
portion
such
as a dormer
window
or
some
still
smaller
detail,
a door knocker, for example.
Once
you have determined which of the ideas
are
to be
rejected as irrelevant, you must decide on the
rela-
tive importance of those which have been accepted
as
essential,
for
unity
in
a drawing depends
not
only on
the
selection
or
rejection
of
material but
on
its emphasis or subordination as well, for unless
each
detail
is
given
just
the amount
of
attention
that
is proportionate
to
its importance,
the compo-
sition
will not count as a complete and
satisfactory
unit.
Failure
to give
sufficient emphasis or accent
to the leading parts of a drawing causes
a
loss of
force
to
the
entire
composition and
in
the
same
way
neglect
to properly
subordinate
the unimpor-
tant
parts
leads
to confusion and
complication.
To
further
illustrate
this
principle
of
unity
let
us consider some simple objects found
in everyday
use.
An
ink-bottle,
a turnip and
a
vase
of
roses
might
be arranged
into
a
pleasing composition
so
far as variety of form and size and value are con-
cerned, but unity would always be lacking
in
sucli
a group
for these
objects
are
not
sufficiently
well
related
by
use
to
ever become
a
satisfying
single
whole.
It would be
equally
difficult
to compose
a
coal
scuttle, a hair brush and
a
cut
glass
pitcher,
but a comparatively simple matter
to form an ex-
cellent composition of
a
loaf of bread
partly
sliced,
with knife, plate,
etc., or of a garden trowel, flower
pot and package
of
seeds.
Fortunately
nearly
all
objects of an
architectural
nature
are
so
closely
related
that
little
difficulty
is
experienced
in
find-
ing things which go well together, so the delineator
of architecture has much less trouble
in this respect
than does the painter of
still
life.
Unity
in archi-
tectural
work
is
often
injured,
however,
because
certain
accessories a-e
too important
in
relation
to
the
architecture
itself.
It
is
not
inappropriate
to
show an automobile at the
curb
before
a Colonial
doorway,
but
if
it
is
indicated
so
large
in
size or
made so conspicuous
in any manner that
it detracts
from the doorway
it then prevents a perfect unity
in the sketch.
It
is mainly
for
this reason that in
rendering architectural drawings such accessories are
often left in what sometimes seems to the beginner an
unfinished
state.
Trees are shown in a conventional
and inconspicuous manner, clouds
are often
either
omitted
or only
lightly
indicated and shadows
are
simplified-
This
brings us
to
a
discussion
of
the
"Principle of
Balance" which
is
so
closely
related
to the principle of unity as to be really a part of
it
;
in
fact without balance there can be no
unity,
for
by
balance we
mean,
as
the
name
implies,
the
equilibrium or restfulness that
results from having
all the parts of a composition so arranged that each
receives
just
its correct share of
attention.
Every
part of a picture has a certain attractive force which
acts upon
the
eye
and
in
proportion
to
its own
power to
attract
it detracts from every other part.
If we find our interest in a drawing divided between
several parts,
if certain tones or
lines seem too
in-
sistent
or
prominent,
we know
that
the composi-
tion
is
lacking
in
balance and
likewise
lacking
in
unity as
well.
It
is impossible to give concise and
definite
rules
for
obtaining
balance
in
drawings,
mainly
for
the
reason
that
the
attractive
force
of
each
portion
of
a drawing depends on an
infinite
number of circumstances
which
are
variable.
A
short, straight line drawn near the center of a clean
sheet of paper has
a power
to
catch and
hold
the
eye.
Let
a
figure
"6"
or some
other curved
line
be drawn
near
the
straight
one and
even
though
they are of equal
size the curved line will prove the
more powerful attraction of the two.
In the same
way
a
star-shaped
form
or
a
triangle
has
more
strength
to
attract
than
a
square
or
rectangle
of
like
area.
This power
depends
not
entirely
on
shape, however, but on the value of
light and dark
as well.
Draw two squares on paper,
side by
side,
the one dark and the other
light and
if the paper
is
white the dark square will exert the strongest force
but
if the paper
is black the white square will jump
into
prominence.
Again,
the
attractive power
of
an
object
varies
in proportion
to
its proximity
to
other
objects.
If,
for
example,
a man
is shown
at small
scale
in a standing or
sitting position near
the center of the
sheet he
will receive considerable
attention
if by himself, but
if surrounded by other
objects he
will seem much
less
noticeable.
Then,
top, a moving object or one which suggests motion,
will
be
more
prominent
than
a
similar object
in
repose.
Let
a man
be shown
running and
he
is
seen far more quickly than
if he
is at
rest.
Objects
near the edges of the sheet or in the corners usually
arrest
the eye more
quickly,
too, than they would
if near the middle of the paper.
These examples
are
sufficient
to show
the
diffi-
culty
of attempting
to give
definite
directions
for
obtaining good balance.
The best suggestion we can
offer
is
that
the
student make
first of
all, as soon
as a drawing has been blocked out in
its main pro-
portions, a preliminary sketch such as we have de-
scribed. A painter
is able to make many corrections
in his work as he progresses, until excellent balance
in every part
is gained,
but
in
pencil
sketching,
where the nature of the medium and the limitation
of time demand that the work be done very directly
and with few changes,
it
is
difficult to make
well
balanced drawings
unless
the
artist or student has
had
considerable
practice
or
unless
preliminary
studies
are made.
Almost
invariably such
studies
save time and give results in the end that more than
justify the labor spent on their preparation.
Then,

100
SKETCHING AND RENDERING
IN PENCIL
Figure 26.
Illustrating Some of the Principles of Composition
in Examples
of
Various
Character.

COMPOSITION AND DRAWING FROM PHOTOGRAPHS
101
by way of additional precaution, as the
final sketch
progresses
set
it away
from
you
at
intervals
or
turn
i
upside down
or on end
or even
reflect
it
in a mirror so as to see
it in a reversed or changed
position.
When
so viewed the balance should
still
be good, and
if not the necessary adjustments should
be made.
If some part seems too prominent either
tone
it down
or accent other parts until balance
is
restored.
These
principles
of unity and balance which we
have
described
all
too
briefly
are most
important
as they apply
to
all forms of drawing and
design,
but we must leave them to offer a few suggestions
which
relate
especially
to
architectural work.
First
of
all,
in making drawings
of
architecture
strive
for an
effect
of
restfulness and
repose.
A
painter
of
birds and
animals
or
of
marine views
often
desires
an
appearance
of
motion,
but
care
must be taken not to suggest much movement when
drawing architecture,
for each building should look
permanent and solid and should appear to rest firmly
on
the
ground.
Avoid,
therefore,
any
effect
of
violent wind or of speeding automobiles or hurry-
ing
people.
If persons
are
indicated
it
is
well
to
have them walking
quietly
into
the
picture
or ap-
proaching
the
center
of
interest,
for
if
they
are
shown walking away from
the center towards
the
margin
line
the
eye
follows them and
the
balance
is thus disturbed.
There are, of course, exceptions
to
this.
If many people are shown, as
in
a
street
scene, they may be represented as going
in
all
di-
rections,
for the
sense
of motion
in one
direction
will be offset by that
in the other.
Figures of any
sort greatly injure a drawing, however, unless they
are
well drawn and
naturally arranged
into
effec-
tive groups, and so should either be omitted entirely
or represented well.
Figure 26
is designed to show certain displeasing
effects often found in architectural drawings, which
it
is best to try to avoid.
A reference to Diagram
1
will disclose that the foremost corner of the house
is
equi-distant from the two end margin
lines.
It
is seldom advisable to place a building in
this posi-
tion,
a
possible
exception
being a tower which
is
absolutely
symmetrical.
Diagram
3
illustrates
the
same
point,
while Diagram
5
applies
the
idea
to
an
interior, and
in both of these the effect
is some-
what
unpleasant.
Do
not,
then,
divide the picture
space
into two equal parts by having some impor-
tant line directly in the center.
Look again
at Dia-
grams
1, 3 and
5 and you will find that the horizon
line
or
eye
level
towards
which
all
the
receding
horizontal lines seem to vanish
is just one-half way
from top
to bottom of the picture
space, and
this
division
is
unsatisfactory,
too,
and
better
results
are obtained when the horizon or eye level
is either
above or below the center of the sheet.
In the same
way the sketch of the bridge at
3, Figure 25, would
be
better
if
the top
line of
the bridge was not
so
near the
center,
for here
the
picture
space
is
also
divided
into two nearly
equal
parts
by
this
line.
Again,
it
is
usually
well
to avoid many
opposing
lines of the same
slant or angle,
for variety
is
al-
ways desirable.
In Diagram
1 the lines at A, B, C
and D are
all of equal pitch.
This leads to monot-
ony.
The same
fault
is found
in
3 and
5.
It
is
better
to
so
place
the
building on
the
sheet
as
to
avoid
these
difficulties
and
Diagrams
2.
4 and
6
are
better
in placing than
1, 3 and
5.
Diagram 3
has other
faults.
First the perspective
is so violent
that
the building has the unstable
effect
of
resting
on
its lower
corner, and
the
crossed
lines
of
the
streets form too conspicuous a pattern with a tend-
ency
to
draw
the
eye
away
from
the
building
towards points A and B.
Diagram 4 has
a more
pleasing variety of masses and
the
interest
plainly
centers
in the main
building.
Diagram
5 shows a
fault
in that the two
visible wall surfaces are equal
in
size and shape, as are also the ceiling and
floor,
and
here,
too, there
is no
real center
of
focus,
for
the
eye jumps back and
forth between A and
B.
Diagram
6
is
better,
for
the
interest
undoubtedly
centers
at A, and even though there
is an impor-
tant mass at B
it
is toned down
so as to seem un-
important.
The
floor, too, has been made larger
in
mass than the ceiling, but the advantage thus gained
is
largely
lost,
for the rug
is unfortunately of
the
same
size on the drawing as the
visible portion of
the ceiling, so that this sketch could be
still further
improved by adding either more rug or more
ceil-
ing.
Diagram
7
shows
that when
a
room
is
so
turned
that we
are
looking
directly
at
one
of
its
walls
or
is placed
in
"parallel
perspective"
as
this
is
called,
similar
faults
may
develop.
Here
the
main
surfaces
are
all
monotonous,
the
interest
is
divided and the drawing made
still more unpleasant
because the receding lines exactly meet the margin
lines at the corners.
At 8 an attempt has been made
to avoid some of the
difficulties of Diagram
7.
The
little sketch of the dormer
is shown
to
illus-
trate an
important matter
of
composition.
When
drawing
small
details
care must
always
be
taken
that they do not seem to be merely suspended in the
air.
They should appear instead to be
attached to
a solid background or support, and one of the best
means of giving this impression
is by allowing each
sketch
to
fade out gradually
into
the
sheet,
show-
ing enough of the adjacent surroundings to give the
whole a sense of
stability and
strength.
If
at
all
essential, we
might
go on
with many
suggestions on composition
similar to
these which
we have given, but
if
the student
is interested and
really serious he
will take the time to
obtain addi-
tional
ideas
from
such books
as we have
recom-
mended.
The
student
is urged
to make drawings
of his own to illustrate and make clear
in his mind
any of the principles he acquires, for unless he does
so
it
is probable
that many
of them
will be
soon
forgotten.

!
;
!
J
il
.
.
C-A
Q
J
"8
"3
S
^

Chapter VI.
GRADED TONES
CAREFUL
observation and study of objects in
nature,
as
well
as
those
contrived
by
man,
will
reveal one
fact
of
the
greatest
value
to
the student of drawing, and this
is that although
not a little of the beauty of such objects depends
on
color, on
profile and on the proportions of
the
various parts into which they are divided, more
of
it than we usually suppose
is caused by the
varying
light and shade
and
especially by
the
gradation
of
tones from
light
to dark
or from
dark to light.
There
are,
to
be
sure, some
objects
which
seem
to have no gradation of tone, each surface
being apparently
of
one
value
throughout, but
in
spite
of
such
exceptions
there
are
far more
"graded"
tones
in
nature
than
"flat"
tones
of
uniform appearance, and
it
is certainly true that
a graded tone has more interest and variety than
one of exactly the same value in every part.
It naturally follows that in representing nature
by
drawings,
graded
tones
usually
prove
of
greater value
to the
artist than do those which
are
flat.
Almost any object can be represented
satisfactorily
by
graded
tones,
whereas
many
objects,
especially
those which
are
rounded
or
curved, cannot be made to appear correct
if
flat
tones alone are used. We can, for example, make
a pleasing drawing of a square box, and,
if we
wish, have every tone graded.
It
is impossible,
on the other hand, to nicely represent a sphere
or an object of spherical form by the use of
flat
tones
only, unless we
resort
to a succession
of
small adjacent
flat
tones, each
slightly
different
in value from
its neighbor, and such a combina-
tion really
is, after
all, a graded tone.
If we try
to portray a sphere by drawing
its outline as at
"1,"
Figure
27, we
fail
to
give
our
picture
any
effect of convexity of form, and shading the en-
tire circle with a flat tone as at "2" gives no bet-
ter
result.
It
is only when we copy as well as
we can
the
gradations found on
such
surfaces
in
nature, as we have done
at
"3," that we ap-
proach
the
desired
effect.
In
fact we would
not
even recognize a sphere when placed before us
were
it not for this subtle grading of
its surface
tones, for without these gradations
it would ap-
pear simply as a
flat circular disk.
In the case
of
the
cylinder
and
cone
and
similar
rounded
forms
it
is perhaps a bit less
difficult to suggest
their shapes on paper without recourse to graded
tones
providing they
are drawn
in
perspective,
for when so drawn their forms can be fairly well
indicated even
in
outline.
If
a
real
feeling
of
solidity and roundness
is desired, however,
it can
best be obtained by the use of graded tones.
If
such
objects
are shown
in
elevation,
instead
of
perspective,
it
will
be
found
that
these
tones
are
absolutely
essential
for
their
successful
repre-
sentation.
Take for example the cylinder which
is shown
in
elevation
at
"4,"
Figure
27, drawn
in
outline
only.
In
this
form
it
appears
as
a
rectangle and seems
flat.
A smooth tone added
as at "5" is of no help, and
it is only when we use
the grades as at "6" that we get the real appear-
ance of roundness.
Now
just
as
the
surfaces
of
cylinders
and
spheres and
such
geometric
forms
depend
largely
on gradation of tone for a pleasing effect,
so,
in
architecture too, much of the beauty of the mould-
ings and ornament depends on similar gradations.
After all, the mouldings are mainly combinations
of curved surfaces, and
if these curves are pleas-
ingly designed the light and dark will be graded
in a satisfactory manner.
In fact these gradations
on mouldings so nicely express the profiles which
cause them that we are often able to judge the
curve of each moulding at a glance even though
its profile is not visible.
If the light
is favorable
we
are
usually
able
to name
every member
com-
posing
a
cornice
and
tell
its
exact
form
without
once
seeing
its
true
profile.
One
of
the main
reasons why a designer works so hard to produce
a
good
profile
for
a
cornice
or
similar
group
of mouldings is that he is seeking the most pleas-
ing arrangement of light and shade and shadow
possible, and knows
that an
excellent
profile
is
important, not as a thing in
itself, for
it
is seen
in
its true form only
at the corners or breaks in
a building, but as a means of obtaining the most
satisfactory
results
in
light and
shade.
A poor
profile usually means a poor cornice.
At
"7,"
"8," "9" and
"10," Figure
27, are
four
sketches
of
typical
architectural
mouldings,
drawn
in elevation, and with their tones graded.
For convenience their profiles have been shown
but even
if these had been omitted
it would not
be
difficult
to
visualize
the
correct
curves.
It
should be borne
in mind, however, that without
the use of graded tones
it would be impossible
to produce such effects of curvature.
Now just as
it is necessary to use graded tones
for
a
truthful
expression
of
the
curved
surfaces
of mouldings, they are obviously needed also
in
the representation of other rounded surfaces such
as those which we
so often
find
in ornamental
work.
Most ornament,
in
fact,
consists so largely
of curved surfaces of every possible shape that
it
would be very
difficult to represent
it on paper
without the use of some graded tones.
At "11,"
Figure
27,
is a drawing of a
rosette, nearly every
103

104
SKETCHING AND RENDERING IN PENCIL
surface of which
is curved, and therefore repre-
~sented by grades of light and dark.
Certainly an
object of such gradual curvature as
this can be
successfully
portrayed
only
by
equally
subtle
gradations of its values.
Balusters, columns, archways, round towers and
all
sorts
of
similar
architectural
objects
and
de-
tails require a certain amount of graded shading.
At ."12"
and
"13,"
Figure
27,
a
baluster
and
a
capital are shown.
Even though drawn in eleva-
tion the rounded effect is very evident.
Had they
been done
in
perspective
less
care would
have
been
needed
in
the
shading
to
express
roundness,
but
for architectural purposes
it
is
often neces-
sary
to work
in
elevation
and
therefore
these
sketches have been done in that manner to prove
that
it is not essential to show objects in perspec-
tive when a feeling of projection and curvature is
required.
In order to
illustrate the points under discus-
sion
in
the
clearest
possible manner
the draw-
ings
on
Figure
27
have
been
done
with
very
evenly graded
tones,
for by
this means
the
values
as
found
on
the
objects
themselves
could
be
more accurately represented than by
the use of
tones
built up
of separate
lines.
As
a
general
rule, however, such smooth tones are not needed,
for much
the same
effect can
be
arrived
at by
forming them of lines just touching, in the usual
manner,
and
the
result
is
less
mechanical
or
photographical
and
hence
more
desirable.
At
"14" a few suggestions are offered for the forma-
tion of graded tones by individual strokes.
(It
is
suggested that the student make a few drawings
similar to these on
this
plate, trying some with
the smooth tone and others with a more sketchy
handling.)
It
should
be remembered
that
although
the
exact form which the gradation
of
a tone takes
depends
largely on
the curve
of the
surface,
it
really owes
its
effect to the
light which causes
it
to be
visible.
If we had no
light
the most
perfect mouldings would be
lost
in
darkness
if we have too much
light their beauty
is
often
destroyed.
The
author
has
in
mind
a
certain
coffered
ceiling
of
unusual
beauty.
After
this
ceiling had been
in existence
a number of years
and had been much admired,
it was decided
to
install a new indirect lighting system in the room,
and this was done.
The system was so arranged
that the light was uniformly distributed over the
ceiling in such a way that nearly
all of the shade
and shadow was
destroyed.
The
lighting
en-
gineers pronounced
the
job
a
perfect
one,
but
from an artistic standpoint the effect of the ceil-
ing was ruined
; the mouldings and
detail were
barely
visible
while
the
few shadows
that
re-
mained
took
weird and
grotesque
shapes
of
a
most bewtldering nature.
In this case too much
light, or rather light
distributed
in too uniform
a manner, destroyed the
effect.
This
all goes to
prove that even a beautiful curve may lose much
of its value through unfavorable
lighting, and
it
shows also that the gradation of tone on any given
moulding or curve varies with changes
in
light.
Spheres and
cylinders, for example, do not
ap-
pear the same at
all times and hence cannot al-
ways be represented in the same way.
It should
be remembered,
too, that the gradation
of tone
on any given form, take a cylinder for example,
depends not a
little on
the nature of the
material
of which the object is made.
A study of a num-
ber of cylinders of equal size and of various ma-
terials such as wood, plaster, polished white mar-
ble, sandstone, red granite, brass, silver, etc., will
reveal, even under the same conditions, a surpris-
ing difference
in
the values and the method
of
gradation
of
the
tones.
Those
cylinders
with
highly polished surfaces will show a greater com-
plication
of values and much sharper and more
sudden contrasts, as a rule, mainly because their
surfaces
serve
as
curved mirrors
to
reflect
dis-
torted images
of
other
objects.
Such
surfaces
usually have
brilliant
highlights
in
spots while
those of the wood or plaster or other dull appear-
ing
objects
will
not
only
lack
these
highlights
but
will
show
throughout
a more
simple
and
gradual change
in
tone.
It
is because
of such
conditions
as
these
that
there
can
be
no
definite
rules
given
as
to just how such
objects should
be represented.
Observation
and
study
will
give
the student the desired knowledge.
We
have, up
to
this point, spoken mainly
of
graded tones as found on curved surfaces, yet
it
should be realized that smooth
flat surfaces often,
appear to grade from one part to another.
Prove
this to yourself by observing objects around you.
It
is especially true that on surfaces indoors, where
the
light
is
frequently coming from
a number
of
sources and
is
all
more
or
less
diffused, we
find many
tones which
are
graded.
A
ceiling,
for
instance,
often
appears
light
at
one
side and
dark at the other, but
it
is
in the shadow tones
especially that we
find a great amount of grad-
ation.
As a rule the shadows of objects indoors
seem
the
darkest and
have
the
sharpest edges
near the
object casting them.
A
chair
leg,
for
example,
usually
casts
a dark shadow where
it
touches the
floor, but
this shadow
softens
as
it
gets
farther
from
the
leg
and
soon
disappears.
The
little sketch of the pencil touching the paper
at
"1,"
Figure
28,
was
made
to
illustrate
this
point,
the
shadow
being
the
darkest
at
"A,"
softening as the
light becomes more diffused to-
wards
"B."
In
brilliant
light,
such
as
bright
sunshine, the opposite effect
is often found.
Let
an
object
project
from
the
wall
like
the
little
cornice shown at "4" and the lower edge of the
shadow as
at "B" frequently seems sharper and
darker than the edge nearer the object as at "A."
Such an effect is as a rule only an optical illusion
for unless there
is something to cause a strong
reflection
of
light into the upper portion of the
shadow
the
tone
is
usually
of
equal
value
throughout.
The effect of darkness towards the
lower edge
is due to the fact that sunlight
is so
extremely
brilliant that when
it
falls on a
light
wall
or
similar
surface
it
produces
a value
so
bright
that
it
is impossible
for us
to
correctly
represent it on paper, and so when a shadow tone
cast by some
object
similar
to
the
cornice
at
"4" falls on this bright surface the tone appears,

GRADED TONES
105
4-
10 ^
A-
c
fffltt
WIB!
Figure 28.
Some Applications of Graded Tones.

106
SKETCHING AND RENDERING IN PENCIL
'o
o
w
ft,
ft.
k.
.55

GRADED TONES
107
in
its relation to the bright surface, darker than
it really
is.
A shadow may be a medium gray
if compared with black but
if
its lower edge
is
thrown into sudden and sharp contrast with ex-
tremely
brilliant
light
it
often
seems
actually
black.
In drawing shadows,
therefore,
there
is
a legitimate reason
for such
a gradation
as we
have shown
in
the
sketch
"4,"
as
this method
causes the white of the paper to appear brighter
than
it otherwise would, and therefore
to more
correctly represent the
sunlit
surface.
The
ligh'.er
shadow tone above
also gains, by
this gradation,
a
quality
of
depth and
transparency.
There
is another use
for graded tones which
is
of
the
greatest importance and
this
is
to
so
employ them as to give a sense
of distance and
of detachment or separation of one object from
another.
We
can perhaps
best explain
this by
reference to sketches
"5," "6" and
"7," Figure
28.
Objects
in
nature,
even when
they
are
of
the
same value, can usually be
easily distinguished
one from another because of differences of color
or by their motion or in a number of other ways.
In
photographs,
such
objects,
if
(he
values
of
light and shade are the same or nearly the same,
often seem lost or indistinct.
Sketch
"5," made
from a photograph, shows at "A" just the condi-
tion which we describe
; the roof tone and wall
tone lack detachment
it
is hard to distinguish
one from the other.
In sketch "6" this same wall
tone
has been
graded back
to
light from dark
and at "A" the roof has been darkened.
The re-
sult gives us a much greater feeling of separation
the roof seems to come nearer to us and the
wall
tends
to
recede
as
it
should.
The edge
at "B"
still appears
just as sharp
as
it
did before
the wall was lightened towards "A,"
in just the
same way that edge "C"
in diagram "3" seems
as sharp or even sharper than the same edge
in
diagram "2" (because in "2" the edge "D" detracts
from "C" to a greater extent than
it does
in "3").
We therefore have about the same
relative con-
trast
in
sketches "5" and "6" between
(he wall
in
light and
the
wall
in
shade,
so
that
sketch "6"
is
not injured
in any way because of the changed
values
at
"A."
Sketch
"7"
is
another
and
very
emphatic
illustration
of the use
of graded tones
in
securing
detachment,
the
chimney
being
light-
ened towards the bottom and the roof darkened
towards
the top
in order
to gain
a
sharp con-
trast.
This method brings the roof forward and
carries the chimney back, and so gives an effect
of distance.
The idea
is, therefore, a useful one
to remember as
it can be applied
in many
dif-
ferent places in nearly every drawing.
In sketch
"1,"
for
instance,
the
horizontal
line
is
softened
as
it
goes behind
the
pencil,
thereby
bringing
the pencil forward.
Sketch
"8"
shows
a
similar
application
of
a
graded tone, for by darkening the cornice shadow
towards
the
nearest
corner
of
the
house,
that
corner
actually
seems
to
come
nearer.
This
method
is of even more value when
the wall
is
turned at a sharper angle, making the foreshort-
ening more acute.
Graded tones are of the greatest assistance
in
forcing the eye to any given portion of a drawing,
and
the
little diagrams "A" and "B,"
sketch "9,"
show two
methods
of
bringing
attention
to
a
desired
spot,
in
this
case
the dark
circle.
The
sketches really explain themselves.
Method "B"
is perhaps the stronger one for the dark tone at
"C"
in
sketch "A"
detracts
from
the
spot
itself.
Of
the two
little window
sketches
below,
the
second carries out the same idea represented by
method "B," the dark shadow taking the place of
the dark spot
in
the diagram.
The eye here
is
forced to the bright upper portion of the window.
The
first window sketch shows
in place of such
strong
contrast
a more
gradual
grading
from
dark at the top down to light.
Occasionally
it
is necessary to apply the idea
of separation or detachment
to such accessories
as fences and tree trunks.
In sketch 10 the fence
is so graded as to bring
it light against the two
