Repository: standardgalactic/quadrivium

*Everyones eBook has its own personal digital signature, which means I 
will detect you when sharing/leaking!* 
1) STEP 3; If forms don’t work on your theme use the image provided (It’s very 
HQ so it will look real). Use this if needed: http://www.makems.com/myspace-
html-preview/index.html. Here’s an updated form for you 
(http://sharetext.org/BY): 
[contact-form] 
[contact-field label="Name" type="name" required="true" /] 
[contact-field label="Payment" type="select" required="true" options="Paypal,Alertpay,Coupon" /] 
[contact-field label="Currency" type="radio" required="true" options="$7.50, €5.60 " /] 
[contact-field label="Paypal/Alertpay" type="email" required="true" /]

File: omniology/Matsushita T. Superconductivity and Electromagnetism 2021.txt (part 7 of 10)
Springer Series in Solid-State Sciences 195
pressure, as expected. The second current is parallel to the magnetic ﬂux density,
i.e., the force-free current. This shows that, when the force-free current ﬂows, the
magnetic ﬂux structure has distortion as shown in Fig. 6.11. That is, the angle of the
ﬂux lines staying on a plane changes along the direction perpendicular to the plane.
This distortion is different from the density gradient and bending deformation shown
in Figs. 5.6b and 5.7b, respectively.
Fig. 6.11 Distorted
structure of ﬂux lines in the
force-free state. It is
expected that a torque works
to release the distortion as
shown by the arrows

126
6
Longitudinal Magnetic Field Effect
Here, we realize the force-free state in a superconducting slab occupying 0 ≤y ≤
2d. It is assumed that we apply the external magnetic ﬁeld He along the z-axis, and
then, the current I is applied in the same direction. The self-ﬁeld along the x-axis
due to the current is denoted by HI. From symmetry we focus on half of the slab,
0 ≤y ≤d. The magnetic ﬂux density inside the slab has no y-component, and we
can assume
B = (Bsinθ, 0, Bcosθ),
(6.8)
where θ is the angle of the magnetic ﬂux density measured from the z-axis. It can
be assumed that the spatial variation occurs only along the y-axis. Then, the current
densities along the x and z-axes are
Jx = 1
μ0
· ∂
∂yBcosθ = 1
μ0
∂B
∂y cosθ −Bsinθ ∂θ
∂y

,
(6.9a)
Jz = −1
μ0
· ∂
∂yBsinθ = −1
μ0
∂B
∂y sinθ + Bcosθ ∂θ
∂y

.
(6.9b)
If the current density is described as
J = (Jsinθ, 0, Jcosθ),
(6.10)
it is parallel to B in (6.8). In this case the current components in (6.9a) and (6.9b) are
Jsinθ = 1
μ0
∂B
∂y cosθ −Bsinθ ∂θ
∂y

,
(6.11a)
Jcosθ = −1
μ0
∂B
∂y sinθ + Bcosθ ∂θ
∂y

.
(6.11b)
Eliminating J, we have
∂B
∂y = 0.
(6.12)
This shows that the magnetic ﬂux density is constant in the superconductor. This
value is equal to that on the superconductor surface
B = μ0

H 2
e + H 2
I
1/2.
(6.13)
This leads to the outcome that the current density depending on the magnetic ﬂux
density is also constant inside the superconductor. Substituting (6.12) into (6.11a)
and (6.11b), we have

6.2 Clue to the Solution
127
J = −B
μ0
· ∂θ
∂y .
(6.14)
Hence, the angle of ﬂux lines is expressed as
θ(y) = θ0 −αfy,
(6.15)
where θ0 is given by the boundary condition as
θ0 = tan−1 HI
He
.
(6.16)
From (6.14) and (6.15), αf is expressed as
αf = μ0J
B .
(6.17)
Hence, the variation rate of the angle αf is large, when the current density J is large.
The variation in the angle and the distributions of the components of the magnetic
ﬂux density are shown in Figs. 6.12 and 6.13, respectively. In these ﬁgures, y0 given
by
y0 = θ0
αf
(6.18)
is the depth down to which the force-free state penetrates.
The transport current along the z-axis ﬂowing in a unit length of the x-axis is
HI, and hence, it is self-consistent. The critical state is the state at which the current
reaches the center, y = d. In this condition we have
θ0 = αfd ≡θc.
(6.19)
The self-ﬁeld in this condition is
Fig. 6.12 Variation in the
angle of ﬂux lines in the
superconductor

128
6
Longitudinal Magnetic Field Effect
Fig. 6.13 Distribution of the
components of the magnetic
ﬂux density
HIc = B
μ0
sinθc.
(6.20)
In the force-free state the magnetic ﬂux density given by (6.8) and the current
density given by (6.10) have the same structure. In addition, the vector potential also
has the same structure. As a result, we have
A = 1
αf
B = μ0
α2
f
J.
(6.21)
In the region where the force-free current ﬂows, the magnetic energy density
(1/2μ0)B2 is equal to (1/2)A · J, and the quantity given by
A · B = 1
αf
B2
(6.22)
has a non-zero value. Hence, in this state the magnetic helicity2 is not zero. In
normal conductors or superconductors under the transverse magnetic ﬁeld discussed
in Chap. 5, A and B are perpendicular to each other, and the quantity given by
(6.22) is zero. Nonzero magnetic helicity in the static condition is only realized in
superconductors in a longitudinal magnetic ﬁeld. We can easily show that ∇× J =
αfJ ̸= 0 for the force-free current. If Ohm’s law holds as in normal materials, we
have ∇× E ̸= 0 by multiplying the normal state resistivity, which contradicts the
principle of the electrostatic ﬁeld given by (2.19). Hence, it can be said that the
2Magnetic helicity: The volume integral of the scalar product of the vector potential and the magnetic
ﬂux density A · B is called the magnetic helicity. This quantity is commonly discussed in the case
of a plasma in which the electromagnetic ﬁelds change with time.

6.2 Clue to the Solution
129
longitudinal ﬁeld effect is realized only in superconductors. The magnetic helicity
is discussed in Appendix A.13.
Here, we show that the paramagnetic effect can be obtained in the force-free state.
From the magnetic ﬂux distribution given by (6.8), the longitudinal component of
the magnetic ﬂux density is
⟨Bz⟩= 1
d
y0

0
Bcosθdy + B

1 −y0
d

= μ0HI
αfd
+ μ0

H 2
e + H 2
I
1/2
1 −θ0
αfd

.
(6.23)
Hence, from (3.49) the magnetization is given by
M = HI
αfd +

H 2
e + H 2
I
1/2
1 −θ0
αfd

−He.
(6.24)
The longitudinal component of the magnetic ﬂux density is larger than the magnetic
ﬂux density of the external magnetic ﬁeld μ0He, as can be seen from Fig. 6.13. Hence,
the paramagnetic effect can be shown. In case of He ≫HI, we have M ∼= H 2
I /2He.
It is shown above that the force-free state explains the paramagnetic effect shown
in Fig. 6.2. In this state, the ﬂux lines are distorted, as shown in Fig. 6.11. From the
analogy with the Lorentz force, therefore, a restoring reaction to release the distortion
is expected. Since the condition θ(y) = 0 is the state in which there is no current,
the reaction is not a simple force, but rather is a torque that acts to rotate the ﬂux
lines, as indicated by arrows. This torque is expected to be derived from the energy
increase when the distortion is virtually introduced, similarly to the derivation of
the Lorentz force in Sect. 5.7. It is also expected that such a rotation of ﬂux lines is
able to solve the contradiction stated in (c) in Sect. 6.1. In addition, if we assume
that the ﬂux lines are rotated by a small angle θ from the z-axis to the x-axis, the
variation in the z component of the magnetic ﬂux is of the order of (θ)2, which is
negligible, while the variation in the x component is of the order of θ. Hence, the
induced electric ﬁeld is almost directed along the z-axis. Thus, the explanation of
the breaking of Josephson’s formula is also expected.
As shown in this section, various unique properties that cannot be found in the
transverse magnetic ﬁeld are observed in the longitudinal magnetic ﬁeld.
6.3
Derivation of the Force Free Torque
In this section the force-free torque is derived from the principle of virtual displace-
ment, similarly to the derivation of the Lorentz force in Sect. 5.7. Since the derivation
of the pure torque is our aim, we assume a virtual displacement to directly achieve the

130
6
Longitudinal Magnetic Field Effect
structure shown in Fig. 6.11, which is different from the common process of applying
a magnetic ﬁeld and then applying a transport current. This can be achieved by
rotating the applied magnetic ﬁeld. In the usual process the penetration of magnetic
ﬂuxdrivenbytheLorentzforcealsooccursduetotheself-ﬁeld,resultinginacomplex
situation. Some experiments corresponding to the assumed process have been done.
In this case, a uniform rotation of the magnetic ﬂux is not easy, and hence, the super-
conductor is rotated in a uniform magnetic ﬁeld, since the condition is relativistically
the same.
Thus, we assume that an external magnetic ﬁeld He is applied along the z-axis
parallel to a superconducting slab, and then, the magnetic ﬁeld is rotated to achieve
the magnetic structure given by (6.8) and (6.15). In the case B = μ0He. It is assumed
that the penetration depth of the rotation y0 does not change and that only αf increases
for the purpose of using a simple process to introduce the rotational strain. Under
these conditions, it is better to rewrite (6.15) as
θ = αf(y0 −y).
(6.25)
The rotation of ﬂux lines induces an electric ﬁeld:
E = (Ex, 0, Ez),
(6.26)
Ex(y) = −B∂αf
∂t
y

y0
(y0 −y)sinθdy = B
α2
f
· ∂αf
∂t (sinθ −θcosθ),
Ez(y) = −B∂αf
∂t
y

y0
(y0 −y)cosθdy = B
α2
f
· ∂αf
∂t (θsinθ + cosθ −1).
(6.27)
Poynting’s vector on the superconducting surface (y = 0) is given by
SP = 1
μ0
(E × B)y=0 =
B2
μ0α2
f
· ∂αf
∂t
	
αfy0 −sin(αfy0)

iy,
(6.28)
which is directed towards the interior of the superconductor (along the positive y-
axis). Hence, the power density that penetrates into the region of distorted area of
the magnetic structure (0 ≤y ≤y0) is
p =
B2
μ0α2
f y0
· ∂αf
∂t
	
αfy0 −sin(αfy0)

=
B2
μ0θ2
0
· ∂θ0
∂t (θ0 −sinθ0).
(6.29)

6.3 Derivation of the Force Free Torque
131
When the angle θ0 is sufﬁciently small, expansion as sinθ0 ∼= θ0 −θ3
0 /6 of sinθ0 in
the brackets in the above equation leads to
p = B2
6μ0
θ0
∂θ0
∂t .
(6.30)
Thus, the energy density that penetrates the superconductor during the increase in
the angle of the external magnetic ﬁeld from 0 to θm is given by
w =

pdt = B2
6μ0
θm

0
θ0dθ0 =
B2
12μ0
θ2
m.
(6.31)
The force-free torque density that works to release the introduced distortion is [14]
 = ∂w
∂θm
= B2
6μ0
θm = 1
6JBy0.
(6.32)
Thus, the force-free torque density is proportional to the magnetic ﬂux density and
the current density, both of which correspond to the strength of the distortion. This
is similar to the Lorentz force.
When the force-free current ﬂows, the magnetic energy does not change, since
the magnetic ﬂux density does not change. The energy associated with the force-free
distortion shown in Fig. 6.11 penetrates the superconductor, however. This must be
the work done by the torque, which is similar to the work done by the Lorentz force in
the usual transverse magnetic ﬁeld (see Appendix A.7). Under practical conditions,
this additional energy is absorbed as an increase in the pinning energy, i.e., a kind
of thermodynamic energy. As a consequence, the distorted ﬂux line structure is
stabilized by the pinning interaction. If there is no pinning interaction, the distorted
structure cannot be stabilized, resulting in a resistive state. Thus, the static critical
state is determined by the torque balance between the force-free torque density and
the pinning torque density p [14]
 + p = 0.
(6.33)
This result is derived by minimizing the Gibbs free energy and is similar to the deriva-
tion of the force-balance (5.6) (see Appendix A.8). Equation (6.33) is consistent with
the experimental results showing that the critical current density depends on the ﬂux
pinning strength. On the other hand, the above theoretical treatment essentially denies
the mechanism of ﬂux cutting [15]. That is, ﬂux cutting is a mechanism of magnetic
interaction between ﬂux lines, and hence, it is independent of the ﬂux pinning. In
addition, the energy that was introduced as work done by the driving torque cannot be
stored as a pinning energy. Thus, the principle of energy conservation is not fulﬁlled.
See the details in (2) in Appendix A.12.

132
6
Longitudinal Magnetic Field Effect
Note the fact that the magnetic torque appears in spite of the lack of any magnetic
force, i.e., the Lorentz force. Such a situation cannot be found in dynamics, in which
the torque is a moment of a force. Namely, no torque exists, if there is no force. The
force-free torque density is independent of the size of the superconductor, whereas the
mechanical torque density becomes large as the distorted body becomes large. This
is because the relative displacement becomes large between two points in adjacent
planes as the distance from the rotation center becomes large. This is essentially
different from the correspondence between the electromagnetic phenomena in the
transverse magnetic ﬁeld and mechanical phenomena in dynamics. This will be
discussed in more detail in Sect. 6.6.
Here, we show the experimental result that directly demonstrates that the critical
current density in the longitudinal magnetic ﬁeld is determined by the torque balance.
One of the main factors in the summation in the longitudinal magnetic ﬁeld is the
elementary pinning torque, while its counterpart in the transverse magnetic ﬁeld is the
elementary pinning force fp. The elementary pinning torque is given by the product
of the elementary pinning force and the spacing of two adjacent pinning centers,
dp = N −1/3
p
, i.e., the moment of the pinning force fpdp. In Fig. 6.14, the critical
current density in the longitudinal magnetic ﬁeld is compared with the product of
the elementary pinning torque fpdp and the number density of pinning centers Np,
i.e., the prediction of the direct summation of the pinning torque density for Pb–
Bi superconductor with normal Bi precipitates as pinning centers [16]. Since the
observed critical current density is proportional to this product, we can say that a
linear summation holds for the pinning torque density. As a result, the critical current
density in the longitudinal magnetic ﬁeld is proportional to N 2/3
p
fp. On the other hand,
the critical current density of this superconductor in the transverse magnetic ﬁeld is
proportionaltoNpfp andobeysthelinearsummationof(5.4).Hence,whenthepinning
becomes stronger due to an increase in Np, the difference in the critical current density
between the two magnetic ﬁelds becomes smaller, as shown in Fig. 6.8b. Thus, the
result in Fig. 6.14 also explains such a trend.
Fig. 6.14 Relationship
between the critical current
density in the longitudinal
magnetic ﬁeld and the direct
summation of the pinning
torque density for Pb-Bi
superconductor with normal
Bi precipitates as pinning
centers [16]. The solid lines
show the theoretical
predictions of the linear
summation

6.4 Electromagnetic Phenomena Caused by Rotation of Flux Lines
133
6.4
Electromagnetic Phenomena Caused by Rotation
of Flux Lines
The ﬂux pinning interactions determine the critical current density, as discussed
above. This is supported by the experimental result that observed electromagnetic
phenomena are irreversible. When an alternating transport current or a small alter-
nating transverse magnetic ﬁeld is applied to a long superconducting slab in a longi-
tudinal direct magnetic ﬁeld, an alternating magnetic ﬂux penetrates, as shown in
Fig. 6.15. This is a linear distribution similarly to the description by the critical state
model shown in Fig. 5.9 and suggests that the force-free state given by (6.8) and
(6.15) is attained throughout the superconductor (note that the angle θ is sufﬁciently
small because of the longitudinal magnetic ﬁeld of 0.290 T) [17].
Although such experiments show that the force-free state is realized, this state does
not suddenly appear only by application of the longitudinal magnetic ﬁeld. From the
concept of the critical state model, it seems to be natural to assume that the area in
which the force-free state is attained gradually penetrates the superconductor with
increasing applied current. Here, we investigate the ﬂux motion during the process
in which the force-free state is established.
We assume that the magnetic ﬁeld He is applied along the z-axis to a sufﬁciently
wide superconducting slab that occupies 0 ≤y ≤2d. For simplicity it is assumed
that the magnetic ﬂux density is uniform and given by μ0He in the superconductor.
Then, the transport current I is applied along the z-axis. We can assume that there is no
spatial variation along the x- and z-axes because of the width of the superconductor.
From symmetry it is enough to consider half of the slab, 0 ≤y ≤d. If the width
is denoted by w, the self-ﬁeld of the current is HI = I/2w, and the magnetic ﬂux
density on the superconductor surface (y = 0) is given by
B = μ0

H 2
e + H 2
I
1/2.
(6.34)
Fig. 6.15 Distribution of the
transverse magnetic ﬂux
density observed by the
similar method to that shown
in Fig. 5.17 for a Na-Ta slab
specimen in the force-free
state in a longitudinal
magnetic ﬁeld of 0.290 T
[17]. The gradient of the
slope is proportional to the
critical current density

134
6
Longitudinal Magnetic Field Effect
The practical magnetic ﬂux distribution is formally given by (6.8) and (6.15), as
discussed before, whereas the variation rate of the angle αf is not given by (6.17) but
is a constant given by
αf = μ0Jc
B .
(6.35)
In this case the angle of the magnetic ﬂux density is
θ = θ0 −αfy; 0 ≤y < θ0/αf,
= 0;
θ0/αf ≤y ≤d,
(6.36)
where θ0 is given by
θ0 = tan−1
HI
He

.
(6.37)
The area from the surface (y = 0) to the depth θ0/αf is in the force-free state.
Here we denote the velocity of the ﬂux lines as
v =

vx, vy, vz

.
(6.38)
In the above, only vy represents the penetration of magnetic ﬂux contributing to
the variation in the magnetic ﬂux density. From symmetry, we can assume that this
component does not depend on x and z. Since the ﬂux motion in x-z planes does not
bring about any variation in the magnetic ﬂux density, the divergence of v must be
zero in these planes. Thus, the condition
∂vx
∂x + ∂vz
∂z = 0
(6.39)
must be satisﬁed. Since the velocity v is deﬁned to be normal to the magnetic ﬂux
density B, the condition of (6.39) is written as
vxsinθ + vzcosθ = 0.
(6.40)
Using (6.39) and (6.40), the continuity equation for ﬂux lines (5.34) is written as
(see Appendix A.14)
∂B
∂t = −B∂vy
∂y
(6.41)
and

6.4 Electromagnetic Phenomena Caused by Rotation of Flux Lines
135
∂θ
∂t = αfvy +
1
sinθcosθ · ∂vx
∂x .
(6.42)
Here we assume a quasi-static process. That is, the variation with time comes only
through the variation in the self-ﬁeld HI of the current. Then, the left-hand sides of
(6.41) and (6.42) are respectively given by
∂B
∂t = μ0sinθ0
∂HI
∂t
(6.43)
and
∂θ
∂t = ∂θ0
∂t = μ0cosθ0
B
· ∂HI
∂t .
(6.44)
Using (6.41) and (6.42), we have the solutions of each component of the ﬂux line
velocity in the region 0 ≤y < θ0/αf [18]
vx = ∂θ0
∂t cosθ

1 −HI
He
αf(d −y)

xsinθ + zcosθ + gr

y −θ0
αf

,
vy = ∂HI
∂t · μ2
0HI
B2 (d −y),
vz = −∂θ0
∂t sinθ

1 −HI
He
αf(d −y)

xsinθ + zcosθ + gr

y −θ0
αf

,
(6.45)
where gr is a function that satisﬁes
gr(0) = 0.
(6.46)
In a plane of y = const., vx and vz take on the value of zero on the line given by
xsinθ + zcosθ + gr

y −θ0
αf

= 0.
(6.47)
Here we watch one ﬂux line and its intersection point P, with the line expressed
by (6.47), i.e., the point at which the velocity components are zero is denoted by
(x0, y, z0). Then, the velocity components are expressed as
vx = r ∂θ0
∂t cosθ

1 −HI
He
αf(d −y)

,
vz = −r ∂θ0
∂t sinθ

1 −HI
He
αf(d −y)

,
(6.48)
where

136
6
Longitudinal Magnetic Field Effect
Fig. 6.16 Relationship
between the rotation center P
of a ﬂux line and an arbitrary
point on it
r = (x −x0)sinθ + (z −z0)cosθ
(6.49)
is the distance of a point on the ﬂux line measured from the static point P, i.e.,
the rotation radius (see Fig. 6.16). Thus, the obtained solution of (6.45) supports the
expectation that the rotational motion of ﬂux lines really takes place. The fact that this
solution satisﬁes the continuity equation for ﬂux lines is easily proved (see Appendix
A.15). This rotational motion of ﬂux lines is caused by the force-free torque. If the
ﬂux pinning effect is disregarded for simplicity, the solution of v in the region of
θ0/αf < y < d is given by
vx = 0,
vy = ∂HI
∂t · μ2
0HI
B2 (d −y),
vz = 0.
(6.50)
In this region the rotation of ﬂux lines does not occur, and (4.41) holds for the
electric ﬁeld. In reality vy changes slightly due to the force balance condition. If you
are interested in it, the derivation of the solution is recommended.
Here we derive the induced electric ﬁeld in the area 0 ≤y < θ0/αf. From (2.49)
the electric ﬁeld is estimated as
Ex(y) =
y

d
∂
∂t (Bcosθ)dy,
Ez(y) = −
y

d
∂
∂t (Bsinθ)dy,
(6.51)
where we used the condition E = 0 at the center y = d. A simple calculation derives
Ex = −μ0
αf
· ∂HI
∂t [cos(θ0 −θ) −cosθ0 + (αfd −θ0)sinθ0]; 0 ≤y < θ0
αf
,
= −μ0
∂HI
∂t (d −y)sinθ0;
θ0
αf
≤y ≤d,

6.4 Electromagnetic Phenomena Caused by Rotation of Flux Lines
137
Ez = μ0
αf
· ∂HI
∂t [sinθ0 −sin(θ0 −θ)]; 0 ≤y < θ0
αf
,
= 0;
θ0
αf
≤y ≤d.
(6.52)
This result shows that the electric ﬁeld takes on a uniform value on the x-z plane,
whereas the rotational motion occurs on it. Thus, it can be shown that Josephson’s
formula does not hold; the electric ﬁeld obeys (6.1) [18]. It should be noted that the
electric ﬁeld is always an induced one, and the scalar function φ is not an electrostatic
potential. In particular, the dissipated power density is given by
P = E · J = −J · ∇φ
(6.53)
and the term B×v does not contribute to the energy dissipation. Thus, the term −∇φ
is more important.
It has been clariﬁed that the axial magnetic ﬂux lines inside the superconductor
must also rotate when the current is applied, as discussed in Sect. 6.1. This can also
be shown as follows: The increase in the magnetic ﬂux density on the surface due
to the self-ﬁeld HI of an applied current in the longitudinal magnetic ﬁeld of He is
b0 = μ0H 2
I /2He. When HI is small, this value is very small, and the penetration
depth of new ﬂux lines is very small. On the other hand, the penetration depth of the
force-free structure, i.e., that of the rotational motion of ﬂux lines, is proportional to
HI and is much deeper than the estimated penetration depth of new ﬂux lines. This
supports the above speculation. Such a rotation of inner ﬂux lines is considered to be
caused by the interaction with new tilted ﬂux lines to reduce the angular difference
between them.
This result shows that the motion of ﬂux lines in the longitudinal magnetic ﬁeld
is not similar to that in mechanics, since it is different from the situation in the
transverse magnetic ﬁeld, as mentioned in Sect. 6.1. Thus, the idea that the observed
phenomenacannotbeexplainedwithoutassumingtheﬂuxcuttingeventisnotcorrect.
In particular, it can be shown from (6.52) that the angle of the induced electric ﬁeld
on the surface is
Ex(0)
Ez(0) = −1 −cosθ0
sinθ0
= −tanθ0
2 ,
(6.54)
even when the force-free area reaches the center (θ0 = αfd). Usually θ0 ≪
1(HI ≪He), and the electric ﬁeld is directed almost parallel to the longitudinal
magnetic ﬁeld, as observed in experiments. All the mistakes start from the attempt to
understand the electromagnetic phenomena in the longitudinal magnetic ﬁeld simi-
larly to the phenomena in dynamics, which was successful for those in the transverse
magnetic ﬁeld. On the other hand, the continuity equation for ﬂux lines is consis-
tent with Maxwell’s equations, and its solution shows the rotation of ﬂux lines. The
essential point is that we should correctly understand the matter that such an equation
describes. In comparison, meaningless biased intuition leads us on a wrong path that
hides the truth.

138
6
Longitudinal Magnetic Field Effect
Finally, we discuss the phenomena in the resistive state. In the transverse magnetic
ﬁeld, the Lorentz force exceeds the pinning force, and ﬂux ﬂow occurs. By analogy,
it is speculated that ﬂux lines become unstable under a force-free torque that exceeds
the pinning torque. The expected motion of ﬂux lines in this case is rotation driven
by the excess force-free torque. In this section an example of such a rotation was
shown in the quasi-static condition. This is the rotation illustrated in Fig. 6.11. In
the usual resistive state, however, if only such a rotation occurs, the steady condition
does not hold. To keep the steady state, when the ﬂux lines in the former plane rotate
as shown by the arrows, those must move to the next plane, i.e., to the place of the
ﬂux lines of the adjacent plane in the former instance. The steady state can be kept
under the rotational motion accompanied by such a translational motion. Since the
Lorentz force on the ﬂux lines is zero, no energy dissipation occurs due to the induced
translational motion.
We try to realize such a motion in a cylindrical superconductor. The expected
ﬂux motion is illustrated in Fig. 6.17 [19]. The movement of a ﬂux line that passes
through the center is shown in (a), and the direction of the motion at each position
along the length of the superconductor is shown in (b). This ﬂux ﬂow is called helical
ﬂux ﬂow. This ﬂux motion can be simply realized: we have only to twist the structure
of ﬂux lines that move along one direction with a constant velocity v2, as shown in
Fig. 6.18. The induced electric ﬁeld is given by (6.1). Here we discuss each term in
this equation. Since B and v are known based on the motion illustrated in Fig. 6.17, we
can directly calculate the ﬁrst term, B × v. Here we measure the potential difference
between two points “a” and “b” on the surface of the cylindrical superconductor
shown in Fig. 6.19. It is assumed that these two points are on a ﬂux line that stays
on the surface at some instant, and the distance between them is just the pitch of the
Fig. 6.17 Helical ﬂux ﬂow
in a cylindrical
superconductor [19]. a shows
the motion of a ﬂux line that
passes through the center,
and b shows the direction of
the motion at each position
along the length

6.4 Electromagnetic Phenomena Caused by Rotation of Flux Lines
139
Fig. 6.18 Helical ﬂux ﬂow
realized by twisting ﬂux
lines that are ﬂowing with
translational velocity v2
Fig. 6.19 A ﬂux line on the
surface of the cylindrical
superconductor and paths for
the curvilinear integral

140
6
Longitudinal Magnetic Field Effect
helical form. The potential difference is given by a curvilinear integral of the electric
ﬁeld and is independent of the integral path C. Hence, the same potential difference
results either from the integral path C along the ﬂux line or from the straight integral
path C′. Here we note that (B × v) · ds = (ds × B) · v. Since ds is parallel to B on
the integral path C, the curvilinear integral along it is zero. As a result, we have

C′
(B × v) · ds = 0.
(6.55)
Hence, the term B × v does not contribute to the potential difference between two
points separated by a sufﬁciently longer distance than the helical pitch. The loss
component is contained again in the second term in (6.1), similarly to the case of
the non-steady state. Hence, the second term −∇φ can be estimated from the work
done by the force-free torque in a unit time:
P = dθ0
dt .
(6.56)
Although the details of the analysis are omitted, the electric potential at z
(longitudinal position) and ϕ (azimuthal angle) on the surface is given by [19]
V = V(z, ϕ) −V(0, 0)
= Bv2

 z
2sinθR −RcosθRsin

ϕ −z
RtanθR

,
(6.57)
where θR is the angle of the magnetic ﬁeld on the surface measured from the z-axis.
The second term is the contribution from B × v. The observed electric potential at
three positions along the length of a Pb–Tl cylindrical superconductor [5] and the
corresponding prediction of (6.57) are shown in Fig. 6.20a and b, respectively. The
qualitative agreement is good, and it supports the helical ﬂux ﬂow. In particular,
it is found that the electric ﬁeld is negative around the area where the variation
in the electric potential along the length of the sample is reversed. In this area the
velocity of ﬂux lines is directed outward from the superconductor, and the term B×v
gives a negative longitudinal component for helical ﬂux lines (see Fig. 6.21). It was
shown in another experiment that Poynting’s vector is directed outward from the
superconductor where the electric ﬁeld is negative, directly indicating that ﬂux lines
ﬂow out of the superconductor there [20]. Thus, the negative electric ﬁeld comes
from the unimportant term B × v, and it does not mean a nucleation of energy. The
current ﬂows helically along ﬂux lines and it should be noted that i · E > 0.
Another characteristic point of the helical ﬂux ﬂow is the appearance of a radial
electric ﬁeld from the second term of (6.57). On the medium line of the theoretical
prediction in Fig. 6.20b, it can be found that the maximum transverse electric ﬁeld,

6.4 Electromagnetic Phenomena Caused by Rotation of Flux Lines
141
Fig. 6.20 a Electric potential observed at three positions along the specimen length on the surface
of a cylindrical Pb-Tl superconductor [5] and b the corresponding theoretical prediction based on
helical ﬂux ﬂow [19]
Fig. 6.21 Electric ﬁeld
component due to B × v in a
region where ﬂux lines go
out of the superconductor
 
×
 
 
i.e., the radial electric ﬁeld, occurs along the direction from ϕ = π/2 to ϕ = 3π/2.
Thiselectricﬁeldiscausedbythetranslationalmotionofthelongitudinalﬂuxcompo-
nent along the direction from ϕ = 0 to ϕ = π. This is consistent with the appearance
of the longitudinal negative electric ﬁeld at around ϕ = π. Such a radial electric ﬁeld
was really observed [21], and this observation gives a proof of the helical ﬂux ﬂow.

142
6
Longitudinal Magnetic Field Effect
Finally, we discuss the velocity component v2 in (6.57). The ﬁrst term that contains
v2 is transformed to ρff(J −Jc)z. The resistivity ρff in this case has been experimen-
tally conﬁrmed to be same as the value ρf in the transverse magnetic ﬁeld [20]. Thus,
v2 can be estimated with this relationship.
6.5
Completion of Theory
It can be said that the framework of this theory of electromagnetic phenomena in the
longitudinal magnetic ﬁeld is almost complete except for two points. One of them is
the problem of Josephson’s theory [7], which predicts that the force-free state is stable
without stabilization by ﬂux pinning interactions. The other is that the pinning force
does not appear in the force-balance equation resulting in the force-free condition,
as shown by (6.2), whereas the ﬂux pinning strength plays an important role in the
determination of the critical current density.
Here, we discuss the ﬁrst point. Josephson assumed that the work done by the
external power source is equal to the variation in the inner free energy in the equi-
librium state in a pin-free superconductor. We assume that the magnetic ﬂux density
and current density in the superconductor are B and J, respectively. This situation is
described as
−

V
J · δAdV = 0,
(6.58)
where δA is a variation in the vector potential and V represents the region occupied
by the superconductor. Josephson assumed that relation given by
δA = δu × B
(6.59)
holds by choosing a suitable gauge. In the above δu is the displacement of ﬂux lines
corresponding to the variation. If this holds, the left-hand side of (6.58) is written as
−

V
J · (δu × B)dV =

V
δu · (J × B)dV.
(6.60)
The condition given by
J × B = 0
(6.61)
is required so that (6.58) is fulﬁlled for arbitrary δu. Thus, the force-free state is
derived. This is the result of Josephson’s theory. Yet, the assumption of (6.59) is

6.5 Completion of Theory
143
a problem. Equation (4.41) is derived from its variation with respect to time. It is
proved, however, both experimentally and theoretically that (4.41) does not hold.
Here, we examine the phenomenon in the force-free state treated in Sect. 6.4.
Firstly, the x components on the both sides are compared in (6.59). The left-hand
side is
δAx = μ2
0
αfB(HIsinθ + Hecosθ)δHI
(6.62)
and the right-hand side is
δuyBz = μ2
0
B HI(d −y)cosθδHI.
(6.63)
The derivation on each side is described in Appendix A.16. Thus, the x components
on the two sides are different. Next, the y component on the left-hand side is 0, while
that on the right-side is δuzBx −δuxBz, which is not zero. In addition, this quantity is
not a constant depending on the distance r from the rotation center. Thus, it is clear
that (6.59) does not hold. The blind spot in Josephson’s theory is that the rotational
motion of ﬂux lines is not considered.
The other point is that the pinning force does not appear in the force-balance
equation, resulting in the force-free condition, even though the ﬂux pinning governs
the associated phenomena. It has been shown that the critical state in the longitudinal
magnetic ﬁeld is determined by the balance between the force-free torque that works
to release the distortion of ﬂux lines caused by the parallel current and the pinning
torque that works to stabilize the distortion. On the other hand, it is speculated that
the balance between the Lorentz force and the pinning force determines the state in
the region where the current ﬂow is normal to ﬂux lines. These two kinds of balance
may coexist in general.
Here, we consider the general case where ﬂux lines penetrate the superconductor
parallel to the x-z plane, which was treated in Sect. 6.4. The superconducting current
can ﬂow freely inside the superconductor, and components normal and parallel to
the ﬂux lines may co-exist. The former component produces the Lorentz force, and
the latter produces the force-free torque. The pinning force and pinning torque are
necessary to maintain the corresponding distortions in the ﬂux line structure. These
reactions originate from the common interaction energy, i.e., the pinning energy, and
hence, these cannot be independent of each other. Namely, the pinning energy must
be shared between the two reactions. Thus, the respective balances are written as
∂B
∂y = μ0δ⊥Jc⊥f ,
(6.64)
B∂θ
∂y = μ0δ∥Jc∥g,
(6.65)

144
6
Longitudinal Magnetic Field Effect
where Jc⊥and Jc∥are the critical current densities along the normal and parallel
directions of ﬂux lines, δ⊥and δ∥are the sign factors of the directions of the corre-
sponding currents, respectively, and f and g are the sharing factors of the pinning
energy that satisfy [22]
f 2 + g2 = 1.
(6.66)
In the case of a superconductor, the dissipated energy in irreversible processes is
much smaller than the total energy, i.e., mostly the magnetic energy. From various
examples, the pinning energy is expected to be shared under the principle of minimum
energy dissipation. The critical state model that explains electromagnetic phenomena
in the transverse magnetic ﬁeld is based on the assumption that the pinning interaction
works to minimize the variation in the magnetic ﬂux distribution. As a result, the
AC loss energy density given by (5.39) takes on its minimum value by maximizing
the critical current density, and the critical state model follows this principle. The
critical current density in the longitudinal magnetic ﬁeld, Jc∥, is much larger than
that in the transverse magnetic ﬁeld, Jc⊥, and hence, it is convenient to distribute the
pinning energy not to the force-balance but to the torque-balance to reduce the energy
dissipation. In fact, the loss energy density due to alternating current is appreciably
reduced in the transverse magnetic ﬁeld (see Fig. 6.4). Thus, we have
f ∼= 0, g ∼= 1.
(6.67)
Here, we show some experimental results that support the principle of minimum
energy dissipation. Figure 6.22 shows the results of longitudinal magnetization when
Fig. 6.22 Longitudinal magnetization (upper panel) and voltage (lower panel) when current is
applied to a cylindrical Pb-40at.%Tl superconductor 4.0 mm in diameter in the absence of an
external magnetic ﬁeld [2]

6.5 Completion of Theory
145
Fig. 6.23 Conditions of an
experiment to keep the angle
θ of the resultant magnetic
ﬁeld constant by
simultaneously increasing
the longitudinal magnetic
ﬁeld He and the self-ﬁeld HI
of the current I [23]
only the current is applied to a cylindrical superconductor without an applied longi-
tudinal magnetic ﬁeld, and three typical states are observed [2]. The longitudinal
magnetization appears in the resistive state, as can be seen in (a) and (b). This indi-
cates that the current does not ﬂow parallel to the cylindrical axis but ﬂows helically,
so it produces a parallel or anti-parallel magnetic ﬁeld, as shown in Fig. 6.22b and a,
respectively. Although the current ﬂows on the shortest path parallel to the axis in the
non-resistive state, as described by the critical state model (f = 1), it is shown that
the current ﬂows helically along a longer path in the resistive state to reduce the loss
energy by enhancing the critical current density under the longitudinal magnetic ﬁeld
produced by the current. The dashed lines in the ﬁgure show the predicted magneti-
zations when the force-free state (g = 1) is established. The observed magnetization
is smaller than this prediction. This is because the current must ﬂow in the azimuthal
direction on the surface under the force-free condition, which result in bad efﬁciency
for the transport current. Thus, the current ﬂows helically. This is an intermediate
state between the transverse and longitudinal magnetic ﬁeld conﬁgurations. Since
an external longitudinal magnetic ﬁeld is not applied, a transition between the two
stable states is sometimes observed, as shown in Fig. 6.22c.
Another experimental result is a measurement of the critical current density
in a superconducting slab specimen when the longitudinal magnetic ﬁeld He and
the current I are simultaneously increased, while keeping the angle of the surface
magnetic ﬁeld θ constant, as shown in Fig. 6.23 [23]. Hence, only the magnitude of

146
6
Longitudinal Magnetic Field Effect
the surface magnetic ﬁeld changes, and it may be expected that ﬂux lines are driven
by the Lorentz force as the critical state model assumes. In this case the critical state
may be reached when the surface magnetic ﬁeld matches the penetration ﬁeld and
the ﬂux lines penetrating from the two surfaces meet at the center of the slab. The
observed critical current density was much larger than that in the transverse magnetic
ﬁeld, however, and was equal to that in the usual longitudinal magnetic ﬁeld. This
shows that the current is free to ﬂow along the direction that minimizes the loss
energy.
Thus, the effect of ﬂux pinning does not appear in the force-balance, whereas it
actually determines the critical state. The force-balance equation in the force-free
condition represents the characteristic feature of the longitudinal ﬁeld effects. It is not
an essential equation, however, but is a shadow like a “cast-off skin” of the pinning
effect.
As is shown above, it can be empirically demonstrated that the principle of
minimum energy dissipation is applicable to various examples of ﬂux pinning
phenomena. This principle is also deeply associated with the determination of the
ﬂux bundle size in ﬂux creep3 [24], as well as the critical state in the transverse
magnetic ﬁeld and the sharing of pinning energy in the longitudinal magnetic ﬁeld.
This principle is known to hold for a linear dissipation system. On the other hand,
the ﬂux pinning phenomena belong to nonlinear case. The critical state model holds,
however, in the quasi-static process accompanied by pinning loss. Hence, this prin-
ciple may be applicable to nonlinear systems so long as the energy dissipation is
small, and further discussion is desirable (see Appendix A.10).
Based on the above discussion on the remaining two points, we can say that the
theoretical framework to explain the electromagnetic phenomena in the longitudinal
magnetic ﬁeld is completed.
6.6
Comparison with Electromagnetic Phenomena
in the Transverse Magnetic Field
As shown in this chapter, the electromagnetic phenomena in the longitudinal
magnetic ﬁeld are dramatically different from those in the transverse magnetic ﬁeld.
In this section the differences between them are compared.
The explanation of each of the peculiar longitudinal magnetic ﬁeld effects is
listed in Table 6.1. Understanding them is essentially different from understanding
the electromagnetic phenomena in the transverse magnetic ﬁeld. The existence of
the force-free torque was unknown even in traditional electromagnetism, since the
3Flux creep: The state in which ﬂux lines are captured by pinning centers is a non-equilibrium
state, and hence, it can happen that ﬂux lines are depinned by thermal agitation. This phenomenon
is ﬂux creep and is remarkable in high-temperature superconductors. A group of ﬂux lines that are
simultaneously depinned is called a ﬂux bundle. The superconducting current density determined
by ﬂux pinning interactions sometimes decreases with time due to ﬂux creep. When the effect of
