Repository: standardgalactic/quadrivium

*Everyones eBook has its own personal digital signature, which means I 
will detect you when sharing/leaking!* 
1) STEP 3; If forms don’t work on your theme use the image provided (It’s very 
HQ so it will look real). Use this if needed: http://www.makems.com/myspace-
html-preview/index.html. Here’s an updated form for you 
(http://sharetext.org/BY): 
[contact-form] 
[contact-field label="Name" type="name" required="true" /] 
[contact-field label="Payment" type="select" required="true" options="Paypal,Alertpay,Coupon" /] 
[contact-field label="Currency" type="radio" required="true" options="$7.50, €5.60 " /] 
[contact-field label="Paypal/Alertpay" type="email" required="true" /]

File: omniology/Microstructuring of Thermo-Mechanically Highly Stressed Surfaces (2015).txt (part 7 of 9)
Lecture Notes in Production Engineering
when micro-dimples are cut into the surface. This is explained by the fact that micro-
dimples represent an additional surface roughness which can lead to additional en-
ergetically unfavourable turbulence in the lubricant film, particularly in case of high 
relative speeds between the friction partners. 
Influence of micro-dimple ratio on friction coefficient and minimum friction co-
efficient 
In the following, the tangential micro-dimple distance was varied between 
stan = 0.25 mm and 1 mm by means of the speed ratio during the turn-milling process. 
The variation of this surface parameter was combined with a variation of the micro-
dimple ratio in a range of SMT = 11% and 45%. In Figure 7-4, top, the Stribeck curves 
for the different micro-dimple ratios are shown, and the corresponding minimum fric-
tion coefficients are explicitly given. The results show that the friction coefficient de-
creases with an increasing micro-dimple ratio. At the same time, the minimum friction 
coefficient declines continuously. Compared with a non-structured surface, the mini-
mum friction coefficient can be reduced up to 50% by means of a micro-dimple ratio 
of 45%. A clear tendency whether the minimum friction coefficient is shifting with the 
micro-dimple ratio towards lower speeds cannot be observed.  

Tribological mechanisms of microstructures 
123 
 
Figure 7-4: Influence of the micro-dimple ratio on the characteristic of the friction coefficient and 
the minimum friction coefficient 
Reducing the friction coefficient in dependence on the micro-dimple ratio corresponds 
to the work of [LAG00, SCH05, WOE06]. The reduction is explained by the fact that 
the number of micro pressure peaks in the contact area increases simultaneously 
with the number of micro-dimples and, thus, with the total contact pressure. Uehara 
and Wakuda also found out that the friction coefficient increases again when micro-
dimple ratios rise extremely [UEH03, WAK03]. In their opinion, this tendency can be 
explained by the fact that the decrease of the micro-dimple ratio leads to a decrease 
of the contact ratio of the examined surface. This decreasing contact ratio leads to a 
higher surface pressure which results in reduced lubrication gap heights and, conse-
quently, in increased mixed friction ratios. However, the tendency of the friction coef-

124 
Tribological mechanisms of microstructures 
ficient to rise again with the micro-dimple ratio could not be verified for the variation 
range of this research work.  
Influence of micro-dimple arrangement on friction coefficient and minimum 
friction coefficient 
The tribological examinations also focused on the arrangement of micro-dimples, dis-
tinguishing between no offset and 50% offset (Figure 7-5, right). Both types of struc-
tures had identical tangential and radial micro-dimple distances and dimensions and, 
as a result, the same micro-dimple ratios.  
The tribological differences between these two structure variations are shown in Fig-
ure 7-5. Despite identical micro-dimple densities and dimensions, structures without 
offset show a continuously lower friction coefficient level throughout the complete 
speed range when compared to those with 50% offset,. The Stribeck curve is shifted 
DOPRVWLQSDUDOOHOE\DQDYHUDJHRIǻ = 0.006 towards the lower friction coefficients. 
Considering the minimum friction coefficient, micro-dimples arranged with no offset 
lead to reduced friction coefficients of 63%, whereas the 50% offset structure shows 
a reduced friction coefficient of 20%. Both structure variations exhibit a comparable 
shifting of the minimum friction coefficient towards lower speeds. 
 
Figure 7-5: Influence of the micro-dimple arrangement (no offset/50% offset) on the characteristic 
of the friction coefficient) 
The different levels of the Stribeck curves for the two structure variations are due to 
the radial coverage of successive micro-dimples. If there is no offset, an exact radial 
coverage of successive micro-dimples arranged with a tangential distance of stan is 

Tribological mechanisms of microstructures 
125 
reached. In case of 50% offset, successive micro-dimples are radially offset by half of 
the radial distance, in the present case by 0.75 mm, so that an exact coverage can 
only be reached with the next but one micro-dimple. Thus, compared to the struc-
tures without offset, the distance between two micro-dimples is doubled. In the range 
of the minimum friction coefficient, in particular, a similar tribological effect seems to 
exist when using a structure without offset. This effect was observed when increasing 
the micro-dimple density. It can be concluded that both the number of micro-dimples 
on a surface element and their arrangement on the element affect the pressure build-
up and the resulting friction properties.  
Influence of micro-dimple dimensions on friction coefficient and minimum fric-
tion coefficient  
Prior to the experimental phase of this project, it was deliberated that apart from the 
number and the arrangement of micro-dimples, their dimensions would influence the 
friction properties as well. Thus, the micro-dimple dimensions were varied by means 
of the maximum depth of cut ap,max. Figure 7-6 compares the Stribeck curves for U-
profile geometries with maximum micro-dimple depths between ap,max = 10 μm 
and 50 μm. Moreover, in Figure 7-6, middle, the minimum friction coefficients as well 
as the micro-dimple volumes are plotted depending on the micro-dimple depth. 
Depending on the micro-dimple dimensions, the friction coefficient level decreases 
over the complete speed range almost in parallel to the reduced micro-dimple dimen-
sions. Compared to a non-structured surface, the lowest micro-dimple depth of 
ap,max = 10 μm allows a reduced minimum friction coefficient of 85%. Furthermore, 
the minimum friction coefficient shifts with decreasing micro-dimple dimensions to-
wards lower relative speeds. In Figure 7-6, the minimum friction coefficients as well 
as the corresponding micro-dimple volumes are plotted depending on the micro-
dimple depth. It can be seen that both variables follow a similar exponential growth, 
indicating that differing minimum friction coefficients are primarily caused by the vol-
ume of the micro-dimples. 
In the hydrodynamic range, micro-dimple dimensions show an influence on the fric-
tion coefficient level. On average, this level decreases with smaller micro-dimple di-
mensions. This tendency can be explained by the fact that due to their smaller di-
mensions (depth, area, volume) as well as their smaller effective tool cutting edge 
angle, smaller micro-dimples produce less turbulence in the lubrication gap. Howev-
er, there are also limits in dependence on the micro-dimple dimensions. If the micro-
dimples are too large, as is the case with a maximum micro-dimple depth of 
ap,max = 50, the friction coefficient level clearly exceeds the one of a non-structured 
surface (in this case by 66%). At this point, micro-dimples cause an increase in fric-
tion. The reason for such an increase in the minimum friction coefficient towards 
larger micro-dimple dimensions can be seen in the reduced pressure build-up. 
[UEH04] proved as well that increased micro-dimple dimensions lead to a decrease 
in their friction-minimising potential. In his opinion, this is because larger micro-dimple 
dimensions allow an easier oil transport from the dimples to the lubrication gap, coun-

126 
Tribological mechanisms of microstructures 
teracting the pressure build-up in the micro-dimple. [GAH09] postulates that exces-
sively deep surface structures can even lead to a collapse of the lubricant film; he 
identifies this as the reason for the noticeably high friction coefficient level at a micro-
dimple depth of ap,max= 50 μm. 
 
Figure 7-6: Influence of the micro-dimple depth on the characteristic of the friction coefficient and 
the minimum friction coefficient 

Tribological mechanisms of microstructures 
127 
The described effect of depth could be observed for all examined micro-dimple cross 
section geometries. In Figure 7-6, bottom, the minimum friction coefficients are plot-
ted depending on the micro-dimple depth for U profiles, rectangular profiles, sym-
metrical and asymmetrical V profiles. It can be seen that, on average, the minimum 
friction coefficients rise almost linearly, depending on the micro-dimple depth. The 
values measured for the different micro-dimple cross section geometries are overlap-
ping; thus, at this point, no general statement can be made concerning the geometry 
flow. However, the used V-profile geometries clearly show level differences, which 
are examined in the following parts of this paper.  
Influence of micro-dimple geometry on friction coefficient and minimum fric-
tion coefficient  
The systematic variation of the micro-dimple cross section geometry was carried out 
by means of the flank angle between N = 15 ° and 55 ° (Figure 7-7).  
 
Figure 7-7: Influence of the flank angle on the characteristic of the friction coefficient and the min-
imum friction coefficient 

128 
Tribological mechanisms of microstructures 
All other geometry parameters, including the opposite tool cutting edge angle, were 
kept at a constant level. When creating micro-dimples, the flank angle was set by 
means of the angle N. 
The friction coefficient level decreases towards smaller flank angles over the com-
plete speed range. At a flank angle of N = 15 °, the friction coefficient level of the non-
structured disc is slightly lower compared to the microstructured disc for the hydrody-
namic range. This is due to the fact that micro-dimples with smaller flank angles pro-
duce less turbulence in the lubricant. 
In the range of limited and mixed friction, a clear tendency can be observed as well. 
In Figure 7-7, bottom, the minimum friction coefficient is plotted depending on the 
flank angle declines continuously towards smaller flank angles. At a flank angle of 
N = 15 °, the minimum friction coefficient can be reduced by up to 79% compared to 
the non-structured surface. This tendency is due to the fact that micro-dimples with 
smooth flanks favour pressure build-up since, due to their geometry, they provide a 
tapered lubrication gap. This supports the hydrodynamic contact pressure build-up. 
No clear tendency that the minimum friction coefficient shifts with smaller flank angles 
towards lower relative speeds can be observed. 
Conclusion 
In this chapter, the friction-minimising potential of machined micro-dimples as well as 
the influence of the micro-dimple arrangement, dimension and geometry on friction 
characteristics under planar contact conditions was systematically evaluated. At low 
relative speeds, the friction-minimising potential of machined micro-dimples is inde-
pendent of test load and relative speed in the range of limited and mixed friction of 
the Stribeck curve. Apart from reduced minimum friction coefficients, micro-dimples 
also lead to a significant shift of the coefficient towards lower relative speeds. These 
tendencies are additionally amplified by the high micro-dimple ratio characteristic of 
the no offset arrangement, by small micro-dimple dimensions as well as by a flank 
angle tapered in the speed direction of the sliding partner. During testing, with the 
creation of micro-dimples, the minimum friction coefficient could be reduced by up to 
79% and shifted by 77% towards lower relative speeds. The effects which were iden-
tified indicate that machined micro-dimples support hydrodynamic pressure build-up 
between the friction partners under planar contact conditions, which is in accordance 
with the findings of the contemporary state-of-the-art research. 
The friction-minimising effect of micro-dimples in the range of low sliding speeds can 
be used especially efficiently for starting plain bearing systems. Plain bearings in a 
combustion engine as for example crankshaft, camshaft and big end bearings are po-
tential fields of application for micro-dimples. Since automatic start-stop systems 
have gained popularity, tribological stressed componets in combustion engines pass 
through the mixed friction range much more often than before, thus, offering an 
enormous application potential for friction-minimising microstructures. 

Tribological mechanisms of microstructures 
129 
7.2 Tribological mechanisms of microstructured thermally sprayed surfaces 
Institut für Werkstoffkunde (IW), Leibniz Universität Hannover 
Fr.-W. Bach, K. Möhwald, M. Erne, C. Hübsch, H. J. Maier 
The potential friction-reducing properties of thermally sprayed coatings were exam-
ined on a pin-on-disc tribometer. For these experiments, the pins were coated and 
tested against a cast iron and a hardened-steel disc, respectively. The contact is 
comparable with the pairing piston ring/liner surface [LAN87]. 
Pin-on-disc experiments 
The tribological behaviour of various coatings with different porosity was investigated 
by means of a pin-on-disc testing machine on the tribometer TRM 5000 (Wazau 
GmbH, Berlin). The specimens were coated on steel substrates and ground and elec-
trochemically polished for the experiments. The pins were floats on a ball and locked 
to prevent rotation so that a complete surface contact was ensured (Figure 7-8). The 
samples were tested against a counter disc of cast iron (test series Fe/Mo 50-50 and 
FeCr13) or hardened steel (test series FeCr13/Mo 50-50 and Mo/NiCrBSi 75-25) in a 
motor oil bath. 
 
Figure 7-8: Pin-on-disc tribometer setup and boundary conditions of the test 
In contrast to the tribological tests of the machined micro-dimples, the pin-on-disc 
setup was selected for the experiments with the thermal spray coatings. Ring-on-disc 
experiments with the FeCr13/Mo-coatings showed that plane-parallel contact surfac-
es of the specimen could not be easily manufactured: The coating of the rings lead to 
thermally induced distortions and, thus, a uniform surface contact could not be en-
sured. All experiments took place under full lubrication with fully synthetic motor oil 
with a viscosity of 0W30. In the first experiments with the Fe/Mo 50-50 and the 

130 
Tribological mechanisms of microstructures 
FeCr13 coatings, the influence of the normal force and the engine oil temperature 
were investigated. The samples were tested with forces of 100 N, 200 N, 300 N, and 
400 N - which correspond to loading pressures of 1.25 MPa, 2.5 MPa, 3.75 MPa, and 
5 MPa - and with oil at room temperature (RT), 60 °C, 90 ° C, and 120 °C. For the 
studies on the FeCr13/Mo and Mo/NiCrBSi coatings, a force of 300 N and an oil tem-
perature of 60 °C were chosen. A 2-component dynamometer, integrated below the 
fixed disc, was used to measure the normal force FN and the friction torque MFr with a 
measuring frequency of 100 Hz. The friction coefficient was calculated based on 
these variables, considering the mean ring diameter (Figure 7-9). 
Friction force at rotation: 
ܨோൌܯி௥
ݎ 
Friction coefficient at rotation: 
Ɋ ൌܨோ
ܨே
 
loading pressure: 
݌ൌܨே
ܣ଴
 
Figure 7-9: Schematic illustrating the pin-on-disc setup with relevant variables 
For the experiments, various test speeds were chosen to detect speed-dependent 
effects and to determine the behaviour of the coating in the three states of friction 
(contact, mixing, and liquid friction). The counter disc was quickly accelerated to 8 
m/s and 10 m/s, and within 5 min, decelerated to 0 m/s. As a result, a Stribeck curve 
which shows the measured friction coefficient as a function the relative speeds could 
be created. The speed represents the lubricating gap height between the friction 
partners that result from the different speeds, oil viscosity, and pressures [CZI10]. 
The pins were placed into the specially prepared bearing with sample holders for pins 
(see Figure 5-20) for the coating in order to obtain results that are relevant for actual 
applications of internal coatings. For the Fe/Mo 50-50 and FeCr13 coatings, the 
Taguchi L9-plan (see Table 5-3) was used so that for each spray material, nine dif-
ferent coatings were applied. For the FeCr13/Mo 50-50 and Mo/NiCrBSi 75-25 coat-
ings, the full factorial spray plan was used, wherein the spray distance and the cur-
rent rating were varied (see Table 5-13).  
Tribological properties of the Fe/Mo 50-50 coatings 
Overall, the individual Stribeck curves of the Fe/Mo 50-50 coatings lie in a very nar-
row friction-coefficient interval. The following figure shows the Fe/Mo 50-50 - coatings 
at room temperature and a load of 100 N. In the field of hydrodynamic friction, the 
curves are positioned close to each other because in this region, the two sliding part-
ners are separated by a lubricant film.  

Tribological mechanisms of microstructures 
131 
Figure 7-10:  Stribeck curves of the Fe/Mo 50-50 coatings at room temperature and a load of 100 
N. 
As a comparison to the Fe/Mo 50-50 coatings, a steel substrate (X153CrMoV12) was 
tested with the same diameter. At nearly all loads and temperatures, the predominat-
ing effect is that the coatings provide better friction behaviour. In particular, the range 
of mixed friction, which occurs at low speeds, is relevant to the evaluation of wear. An 
early change of mixed friction in the hydrodynamic state of the liquid friction is desir-
able since, in this state, the two friction partners are separated by a sliding lubricating 
gap. This means that the occurring friction as well as the associated wear is minimal 
[CZI10]. At low loads (100 N), the differences between the steel specimen and the 
coatings are not very pronounced, but the coatings exhibit less friction at the individ-
ual speeds even if the reference changes at slightly lower speeds than the average 
value of the coatings in the hydrodynamic region. First, if the load increases, an im-
provement of the coatings can be detected. The coatings exhibit different frictional 
properties as a function of various loads and temperatures. Figure 7-11 and 7-12 
show the friction properties of the coatings in comparison to the steel reference sam-
ple. The coatings are represented by three curves; each of the curves corresponds to 
the average, minimum, and maximum friction coefficient, respectively. The improve-
ment of friction in comparison to the reference sample can be promoted by several 
factors. The porosity of the coatings possesses an oil retention capacity that favours 
a hydrodynamic pressure at low speeds by separating the two sliding partners faster 
[BAR05]. Additionally, secondary phases, such as magnetite or wustite, which were 
detected in Fe/Mo 50-50 coatings offer further potential for decreasing friction: they 
act as a solid lubricant and exhibit friction-reducing properties [VEN09, BAR05]. 

132 
Tribological mechanisms of microstructures 
Figure 7-11:  Stribeck curves of Fe/Mo 50-50 coatings and a steel reference sample (RT, 100 N) 
The influence of the load on the tribological properties is graphically presented in 
Figure 7-12. At a load of 400 N (5 MPa), the friction coefficients of the coatings are 
closer together than at lower loads. Furthermore, there is a significant improvement 
of the tribological properties compared to the uncoated steel reference. The transition 
from the mixed friction to the liquid friction occurs at lower speeds and lower friction 
coefficients. 
 
Figure 7-12:  Stribeck curves of Fe/Mo 50-50 coatings and a steel reference sample (RT, 400 N). 
In contrast to the machined micro-dimples, no direct correlation between the friction 
and the porosity or structure depth could be recognised over all loads and oil tem-
perature ranges studied. However, the porosity, in the sense of microstructures, ex-
hibits much smaller micro-dimples and the structures with large volumes are propor-
tionally smaller so that the machined micro-dimples have a significantly higher total 
volume of cavities. In these investigations, other factors - such as surface roughness, 
wear patterns, and thermal properties of the materials used - have not been consid-

Tribological mechanisms of microstructures 
133 
ered, but the samples were prepared identically and were assumed to have equal 
surface conditions. 
Tribological properties of the FeCr13 coatings 
The FeCr13 coatings were made analogously to the Fe/Mo 50-50 coatings and were 
identically prepared and tested. The run of the individual Stribeck curves of the 
FeCr13 coatings also lies within a narrow interval (figure 7-13). 
Figure 7-13:  Stribeck curves of the FeCr13 coatings at 60 °C oil temperature and a load of 100 N 
No direct correlation between the friction behaviour and the porosity or structure 
depth could be discerned. Nonetheless, surface analysis of the subproject 4 "Surface 
characterisation based on optical metrology" in connection with the friction coeffi-
cients of FeCr13 coatings reveal that there is, indeed, a friction dependency on the 
porosity - if a porosity threshold of about 200 μm² is set, i.e., if pores having a smaller 
area are hidden. At almost any speed, low friction coefficients are obtained at a high 
pore volume [HUE11]. However, other parameters - such as roughness and loading 
pressure - are not considered in this context. Nevertheless, the tendency that an in-
crease of the micro-dimples proportion may favour the development of the hydrody-
namic pressure corresponds to the results of the machined micro-dimples. 
Figure 7-14 shows that, in comparison to the Fe/Mo 50-50 coatings, the reference 
sample exhibits lower friction coefficients than some of the FeCr13 coatings, espe-
cially at lower loads. Similarly, the FeCr13 coatings switch to the state of the mixed 
friction into the hydrodynamic state at lower speeds. At higher loads and higher oil 
temperatures, the coatings show lower friction coefficients than the uncoated steel 
sample, independently of the speed. The following figure shows the tribological be-
haviour of FeCr13 coatings compared to steel sample with an oil temperature of 60 ° 
C and a load of 100 N. 

134 
Tribological mechanisms of microstructures 
Figure 7-14:  Stribeck curves of FeCr13 coatings and a steel reference sample (60 °C oil tempera-
ture, 100 N). 
The tribological tests at 60 °C oil temperature show that, with increasing load, the 
steel sample reveals a higher friction coefficient in comparison to the coatings. 
Overall, the FeCr13 coatings exhibit slightly higher friction coefficients than the Fe/Mo 
50-50 coatings. The differences may be due to the secondary phases, which are as-
sumed to act as solid lubricants. In fact, in the FeCr13 coatings, the detected iron ox-
ide magnetite exhibits positive tribological characteristics which are almost equal to 
those of wustite.  
Tribological properties of the FeCr13/Mo 50-50 coatings 
In the studies of the FeCr13/Mo 50-50 coatings, which were also used for the other 
tribological tests, several aspects that can have an effect on the tribological behav-
iour of the pin specimens were studied. Therefore, round specimens with a diameter 
of 10 mm were made of S235 and coated afterwards. Before and after the experi-
ments, the surfaces of the pin specimens were measured using a confocal optical 
microscope VHX-1000 (Keyence, Neu-Isenburg). These measurements aimed to de-
termine whether, during the experiments, the entire pin surface or only some of its 
areas were in contact with the counter disc. Different areas can result in different sur-
face pressures, and thus, cause different behaviour. Before the experiments were 
carried out, three roughness profiles were measured on each pin by an optical 
roughness instrument and averaged. The values are listed in Table 7-1. 
 
 

Tribological mechanisms of microstructures 
135 
Table 7-1: Roughness values of the FeCr13/Mo 50-50 coatings 
 
Ra in μm 
Rz in μm  
Rmax in μm 
FeCr13/Mo-01 
0.32 
3.58 
7.40 
FeCr13/Mo-02 
0.38 
11.82 
4.52 
FeCr13/Mo-03 
0.27 
2.49 
4.86 
FeCr13/Mo-04 
0.31 
2.74 
4.55 
FeCr13/Mo-05 
0.43 
3.40 
5.32 
FeCr13/Mo-06 
0.34 
3.27 
5.66 
FeCr13/Mo-07 
0.36 
2.90 
4.79 
FeCr13/Mo-08 
0.54 
4.12 
5.77 
FeCr13/Mo-09 
0.45 
2.46 
3.99 
GJS-400 
0.35 
2.39 
4.13 
In general, the roughness values of the coatings and the cast iron sample are similar; 
however, the coatings exhibit slightly higher values due to their porosity. Moreover, in 
these experiments, the Stribeck curves of the coatings are within a narrow interval. 
Figure 7-15 shows that, in the case of the Fe/Mo 50-50 experiments, the coated 
samples generally comprise the turning point of the mixed friction in the hydrodynam-
ic friction samples at lower speeds. In addition, the minimal friction coefficient is lower 
than for the cast iron reference. The following figure also shows the mean (sample 
FeCr13/Mo-01 was excluded) as well as minimum and maximum friction coefficients. 
Figure 7-15:  Stribeck curves of FeCr13/Mo 50-50 coatings and a cast iron reference sample (60 
°C oil temperature, 300 N) 

136 
Tribological mechanisms of microstructures 
Moreover, with this coating system, no significant differences between the individual 
coatings could be observed. However, sample 1 is characterised by a curve which 
differs from those of the other samples (Figure 7-16). The friction coefficients for each 
speed are much higher than those for the rest of the coatings and the reference 
sample. In addition, the Stribeck curve of the coating FeCr13/Mo-01 exhibits an atyp-
ical course in the hydrodynamic friction state, as its friction coefficient does not in-
crease again at higher speeds. Normally, the increase at higher velocities is caused 
by high shear forces in the engine oil [CZI10]. 
 
Figure 7-16:  Comparison between sample FeCr13/Mo 50-50 and the mean friction coefficient of 
the coatings 
A comparison of the pin surfaces after the tribological tests reveals that the contact 
area of the sample FeCr13/Mo-01 is considerably smaller than the contact areas of 
the other samples. Figure 7-17 provides a comparison between the contact areas of 
the FeCr13/Mo-01 and the FeCr13/Mo-03 samples. In the latter, the contact surface 
(red dotted line) comprises almost the entire pin surface; only the edge region does 
not show hints of wear, which indicates crowning of the pins due to the preparation 
process. 
 
Figure 7-17:  Comparison of the wear tracks of the FeCr13/Mo-01 and the FeCr13/Mo-03 samples 
after tribological testing 

Tribological mechanisms of microstructures 
137 
In this series of samples, the major factors influencing the friction were examined. 
Using three selected samples, the different friction coefficients of the coatings are 
discussed. Figure 7-18 shows three FeCr13/Mo 50-50 coatings compared to the cast 
iron reference. In this case, the sample with the lowest porosity (FeCr13/Mo-05) has 
the best frictional properties, whereas the sample with the highest porosity 
(FeCr13/Mo-04) provides the turning point into the hydrodynamic friction state at 
higher speeds. 
 
Figure 7-18: Selected Stribeck curves of the FeCr13/Mo 50-50 coatings 
However, the sample FeCr13/Mo-04 exhibits the lowest roughness of all three coat-
ings. Thus, the sample FeCr13/Mo-04 combines the two conflicting factors high po-
rosity and low roughness, so there are other factors that have a decisive influence on 
the friction coefficient. When considering the wear marks on the surface, it can be 
seen that, after the experiments, all three layers are characterised by different con-
tact surfaces (Figure 7-19). The sample with the best frictional properties has the 
largest contact surface, while the sample with the smallest contact surface has a 
highest friction coefficient. 
 
Figure 7-19:  Comparison of the wear tracks of sample FeCr13/Mo-04, -05, -08 and the GJS-400 
sample after the tribological experiments 
 
 

138 
Tribological mechanisms of microstructures 
Tribological properties of Mo/NiCrBSi: 
The tribometer pins of the Mo/NiCrBSi 75-25 coatings were measured by means of 
confocal light microscopy before and after the experiments, similar to the FeCr13/Mo 
50-50 samples, in order to examine the real surface during the tribological loading. 
For this purpose, three roughness profiles were recorded and averaged for each 
sample (Table 7-2). 
Table 7-2: Roughness values of the Mo/NiCrBSi 75-25 coatings 
 
Ra in μm 
Rz in μm  
Rmax in μm 
Mo/NiCrBSi-01 
0.47 
4.63 
8.55 
Mo/NiCrBSi-02 
0.47 
4.21 
8.77 
Mo/NiCrBSi-03 
0.61 
5.86 
11.38 
Mo/NiCrBSi-04 
0.57 
4.83 
10.32 
Mo/NiCrBSi-05 
0.33 
3.20 
5.23 
Mo/NiCrBSi-06 
0.27 
2.46 
3.94 
Mo/NiCrBSi-07 
0.37 
3.36 
6.58 
Mo/NiCrBSi-08 
0.66 
5.36 
8.43 
Mo/NiCrBSi-09 
0.37 
3.17 
6.87 
GJS-400 
0.35 
2.39 
4.13 
Overall, the curves exhibit a tribological behaviour similar to that of the other coating 
materials. The comparison between the Mo/NiCrBSi 75-25 coatings and the cast iron 
reference also shows an improvement of the frictional properties of the coatings. In 
the field of hydrodynamic friction, the reference and coating system have almost the 
same friction coefficient. Nonetheless, the turning point from the mixed friction to the 
state of hydrodynamic friction occurs at lower speeds, as is the case with the other 
coating systems. The mean, as well as the minimum and maximum, friction coeffi-
cients are shown in Figure 7-20. 

Tribological mechanisms of microstructures 
139 
Figure 7-20:  Stribeck curves of Mo/NiCrBSi 75-25 coatings and a cast iron reference sample (60 
°C oil temperature, 300 N). 
In the case of this coating material, no direct correlation between the porosity and the 
friction could be discerned directly. Thus, three curves were selected as an example, 
and their impact factors - analysed. Figure 7-21 shows three curves with different po-
rosities. The sample with the highest porosity, Mo/NiCrBSi-03, has the lowest friction 
coefficient, whereas the sample with the lowest porosity, Mo/NiCrBSi-09, has a high-
er friction coefficient at a low speed and changes into the state of liquid friction at a 
higher speed. By comparison, sample Mo/NiCrBSi-06, which has nearly the same po-
rosity as Mo/NiCrBSi-09, exhibits improved friction properties. Therefore, it can be 
assumed that, even in this coating system, the porosity plays a subordinate role. 
 
Figure 7-21:  Selected Stribeck curves of the Mo/NiCrBSi 75-25 coatings 
When compared to the FeCr13/Mo 50-50 coatings, the contact surface of the pins in 
this sample series has an important influence on the friction behaviour. Figure 7-22 
shows the pin surfaces of the three samples. Once again, the sample with the lowest 
contact surface, Mo/NiCrBSi-09, is characterised by the highest friction coefficients, 

140 
Tribological mechanisms of microstructures 
and the sample with the largest contact area, Mo/NiCrBSi-03, shows the lowest fric-
tion coefficients. 
 
Figure 7-22:  Comparison of the wear tracks of sample Mo/NiCrBSi-03, -06, and -09 sample after 
the tribological experiments 
Conclusion 
Through all experiments, the coatings exhibit enhanced frictional properties as com-
pared to uncoated steel or cast iron surfaces. Both molybdenum and chromium ox-
ides cause a significant increase in hardness. This can also lead to a positive effect 
regarding the frictional properties [MOK82]. In addition, secondary phases, such as 
magnetite and wustite, improve the friction characteristics as these can act as solid 
lubricants [VEN09]. In comparison to the reference samples, the potential for using 
the microstructures to build up a hydrodynamic pressure and additionally use the mi-
crostructures as an oil retention capacity can be exploited by thermal spray coatings 
[BAR05]. Due to the lamellar structure of the coatings, a new microstructured surface 
with the same properties is exposed after wear. After the experiments in the motor oil 
bath, which were followed by a cleaning, oil residue remained in the cavities while the 
reference samples could be cleaned completely. Experiments at different loads and 
oil temperatures showed that, at low loads, the differences between the friction coef-
ficients of the uncoated steel sample, the iron-molybdenum mixture, and the chromi-
um steel coatings are minimal. Due to the coatings, significant improvements can be 
observed at increasing loads only. The coatings which were made by an internal 
coating process also showed enhanced properties in comparison to an uncoated cast 
iron sample. This is due to their switch in the range of the liquid friction at a lower 
speed. This can also lead to a positive effect regarding the frictional properties 
[MOK82]. No significant differences between the single coatings of a material, which 
exhibit different porosities, could be discerned. Therefore, it can be assumed that the 
amount of porosity does not influence the reduction of friction directly. Micrographs of 
the pins, which were taken after the tribological experiments, reveal that sometimes 
different frictional behaviour can be explained by the different sizes of the contact 
surfaces during the experiments. With decreasing contact surfaces, the surface pres-
sure increases. Brush marks after the experiments reveal the abrasive wear charac-
ter of the coatings. 
 
 

Tribological mechanisms of microstructures 
141 
7.3 Tribological mechanisms of microstructured surfaces under dragged 
conditions 
Institut für Maschinenelemente und Konstruktionstechnik (IMK), Universität Kassel 
G. Knoll, A. Rienäcker, S. Brandt, H. Fast 
Piston ring friction results for hybrid cylinder liners  
Within this subproject, hybrid surface topographies were experimentally investigated 
with the piston ring friction test rig, which was first used within the scope of subproject 
³0HWKRGVDQGPRGHOVIRUWKHGHVLJQRIPLFURVWUXFWXUHV´. Hybrid surface structures 
are structures which exhibit deterministic and stochastic patterns at the same time. 
The fundamental idea in identifying the tribological properties of hybrid structures is 
to characterise deterministic and stochastic effects separately. For this purpose, two 
liners were friction-tested on the piston friction test rig. In a first step, both liners were 
coated at IW and then friction tested. In a second step, both liners were structured at 
IFW and then friction tested a second time. 
 
Figure 7-23: Friction force measurements of hybrid surface structures at the piston-ring friction 
test rig 
Figure 7-23 shows speed and load dependent friction force values for hybrid surface 
structures. It is apparent that structured surfaces exhibit small advantages with re-
spect to friction; however, no significant friction reduction can be discerned from the 
measurements shown. 
Tribological test results for structured and coated cylinder liners  
To determine the friction properties of coated surfaces at high speeds, the rotational 
friction measurement test rig (RRV) was used. In this test facility, the tested liner ro-
tates around a piston ring carrier pressing three ring segments, each 120° apart, with 
a known force to the liner surface. The rig was designed to maintain high constant 
speeds over long periods of time; for this purpose, the axial motion of the piston ring 
was transformed into a rotational motion. To ensure realistic material combinations 
and contact conditions, specially designed ring segments and liners were used. 

142 
Tribological mechanisms of microstructures 
 
Figure 7-24: Design of the SRV and RRV tribometric test rig 
The influence of the porosity of the coated surfaces on the friction behaviour was de-
termined by means of the RRV rig. Cylinder liners were coated with variable porosi-
ties by IW (see Figure 7-25). 
 
Figure 7-25:  Porosity values for cylinder liners (Coating by IW) 
Figure 7-26 shows the friction coefficient in relation to the sliding speed for different 
cylinder liners.The presented friction values are similar to each other even though, 
compared to the other liners, liners dfg_2 and dfg_9 show significantly lower friction 
values. The results shown here, however, are not conclusive because grooves from 
honing are considered to overlay the test results. 
Zylinderbuchsensegment
Kolbenringsegment
SRV
RRV
piston ring segment
liner segment

Tribological mechanisms of microstructures 
143 
 
Figure 7-26:  RRV-test results for variable porosities (coating by IW) 
Wear investigations 
This work aimed to determine the influence of the microstructures on the wear. SRV-
tribometer tests were conducted on stochastic and deterministic micro patterns and 
compared to a reference probe. The test conditions - kept constant for all tests ± 
were as follows. 
Test Conditions: 
x Normal Force = 100 N 
x Frequency = 50 Hz 
x Temperature = 100 °C 
x Stroke = 1 mm 
x Oil grade = 5W30 
Precise measurements of the surface topography were essential for the success of 
the investigations. Thus, after a predetermined time period, the test specimen had to 
be dismounted from the test rig, measured, re-mounted, and tested once again. Fig-
ure 7-27 compares the test results for deterministically structured surfaces to that for 
a reference specimen without micro-dimples. All probes were fabricated from the 
same material, and their surfaces were structured at IFW. The results for the struc-
tured surfaces remain similar to each other but differ significantly from the wear re-
sults of the reference probe. This means that the wear increases when the number of 
micro-dimples increases.  

144 
Tribological mechanisms of microstructures 
 
Figure 7-27:  SRV-wear results for structured surfaces 
Figure 7-28 shows the wear measurements for coated surfaces relative to the refer-
ence probe. When compared to the reference, coated samples exhibit very good 
wear resistance. This result can be used in further work on the combination of sur-
face micro-structuring and coating so that both friction and wear can be optimised.  
 
Figure 7-28:  SRV-wear results for coated surfaces 
Derivation of a wear model 
The derivation of a theoretical wear model was a major objective of this work. A non-
linear regression was used to derive a functional relationship between wear depth 
and test time for structured surfaces as an optimum fit to test results. The model 
function chosen, a hyperbolic tangent, is capable of capturing the increased wear 
during initial running-in, along with a subsequently decreased wear rate as present in 
the test data. For long wear tests, this function would need to be complemented by a 
linear function in time to cover the constant slope wear behaviour, typically seen after 
the running in phase is completed. 

Tribological mechanisms of microstructures 
145 
 
Figure 7-29:  Theoretical wear model 
Conclusion 
To quantify the potential for lower friction of hybrid surface structures, tests were 
conducted on a piston ring friction test rig. The test results indicate that structured 
surfaces are characterised by lower friction coefficients. 
The influence of porosity on friction was tested by means of the RRV test rig; howev-
er, the test results could not identify a significant difference between the friction be-
haviour of honed and structured surfaces. 
Tests were carried out to determine the influence of the surface structuring and coat-
ing on the wear characteristics. The test results indicate a significant increase in wear 
for structured surfaces relative to the surface of the reference and the coated sam-
ples. In addition, a regression analysis was employed to develop a theoretical wear 
model that can be refined in future work. 
 
 

146 
Test of cylinder liner under fired engine conditions 
8 
Test of cylinder liner under fired engine conditions 
Institut für Technische Verbrennung (ITV), Leibniz Universität Hannover 
F. Dinkelacker, H. Ulmer 
8.1 Objective and approach
