Repository: standardgalactic/quadrivium

*Everyones eBook has its own personal digital signature, which means I 
will detect you when sharing/leaking!* 
1) STEP 3; If forms don’t work on your theme use the image provided (It’s very 
HQ so it will look real). Use this if needed: http://www.makems.com/myspace-
html-preview/index.html. Here’s an updated form for you 
(http://sharetext.org/BY): 
[contact-form] 
[contact-field label="Name" type="name" required="true" /] 
[contact-field label="Payment" type="select" required="true" options="Paypal,Alertpay,Coupon" /] 
[contact-field label="Currency" type="radio" required="true" options="$7.50, €5.60 " /] 
[contact-field label="Paypal/Alertpay" type="email" required="true" /]

File: omniology/Stretching for Dummies (ISBN - 0470067411).txt (part 7 of 13)
by LaReine Chabut
Try to keep your leg straight but remember to stay in your comfort zone.
4. Inhale and as you exhale gently pull your leg closer toward your shoulders (see
Figure 7-6b).
Remember to keep your shoulders on the ground. Feel the stretch deepen with every
exhale until you’ve reached the deepest point of the stretch.
5. Hold the stretch for 30 seconds or four to ﬁve slow, deep breaths.
6. Repeat the stretch on your other leg.
a
b
Figure 7-6:
The lying leg
extension.
99
Chapter 7: From Your Knickers to Your Kickers: Stretches for Your Bottom Half

Your goal is to feel the stretch in the back of your thigh, not to get your knee to your nose.
It’s important to anchor your hips to the ﬂoor, not to tuck your pelvis under or round your
back. Don’t worry about how far down your leg gets; just feel the stretch in your hamstring.
A few do’s and don’ts for this stretch:
 Do breathe as you hold the stretch.
 Do progress through the stretch gradually.
 Do lie comfortably on the ﬂoor with your arms and shoulders relaxed.
 Don’t tuck your hips under or lift them off the ﬂoor.
 Don’t bend your knee.
Standing stretch with foot on chair
If getting on the ground is uncomfortable or inconvenient for you, try out this hamstring
stretch. You can use a chair or bench or even a fence if you’ve just ﬁnished running out-
doors. Just make sure that where you place your foot is no higher than your hips.
To do this stretch, follow these steps:
1. Stand up straight with your feet ﬂat on the ﬂoor and your abdominals lifted.
2. Lift your right leg and rest it on a chair or bench straight in front of you.
Keep your hips squared to the front and both legs straight (see Figure 7-7a).
3. Inhale and as you exhale, lean forward from your hips and feel the stretch deepen
in the back of your thigh (see Figure 7-7b).
Avoid rounding or bending your back.
4. Hold the stretch for 30 seconds or four to ﬁve slow, deep breaths.
5. Repeat this stretch on the other leg.
a
b
Figure 7-7:
Stretching
your ham-
strings in a
more com-
fortable
position.
100
Part II: Head, Shoulders, Knees, and Toes: Targeting Speciﬁc Areas 

One trick I use to get a muscle group to relax is to contract the opposing muscle group.
Try contracting your quadriceps (the muscles in the front of your thigh) while you stretch
your hamstrings (the back of your thigh). This can help relax your hamstrings while you
hold this stretch, and if your hamstrings are relaxed you get a deeper stretch.
A few do’s and don’ts for this stretch:
 Do breathe as you hold the stretch.
 Do progress through the stretch gradually.
 Do tilt your pelvis back, not under.
 Don’t round or bend at your waist; hinge at the hips and keep your back straight.
Modified hurdler stretch
You may remember the hurdler stretch from PE class, sitting on the grass with your bent
knee twisted behind you. Fitness folks now know that that extreme position can put a lot of
stress on your knee. I hope you ﬁnd this modiﬁcation more comfortable and less risky. You
also get the added beneﬁt of stretching your back and calf muscles, too.
This stretch is more comfortable and effective to perform by using the aid of a towel or
stretching strap (see Chapter 2 for more details on straps).
To do this stretch, follow these steps:
1. Sit on the ﬂoor with your right leg straight out in front of you, your left leg bent
inward at a comfortable angle, and your arms to your sides (see Figure 7-8a).
2. As you exhale, hinge forward at the hip, keeping your right leg straight and your
foot relaxed.
3. Reach forward toward your toes as far as you can without bending your knee.
If your right knee begins to bend or your upper back begins to tighten and get tense, you
have gone too far. See Figure 7-8b for a visual of this stretching motion. You can also imag-
ine your tailbone moving toward the back of the room and your heel reaching toward the
front of the room. This visualization should help you lengthen the back of your leg from
both directions. Your tailbone should be reaching back as you hinge forward at the hips.
4. Breathe deeply and hold the stretch for 30 seconds.
Deepen the stretch with each breath by tilting your pelvis back, lifting your chest, and
ﬂexing your foot so your toes are moving toward your shoulders.
5. Switch sides and repeat the same stretch on your other leg.
a
b
Figure 7-8:
The modi-
ﬁed hurdler
stretch that
doesn’t hurt
your knees.
101
Chapter 7: From Your Knickers to Your Kickers: Stretches for Your Bottom Half

If you have trouble keeping your shoulders and neck relaxed, try hooking a towel or 
stretching strap (described in Chapter 2) around the ball of your foot and then gently
pulling on the ends of the towel/strap. Don’t get discouraged if your chest is nowhere near
your leg. As long as you’re feeling a good deep stretch in the back of your thigh, you’re
doing great!
A few do’s and don’ts for this stretch:
 Do gently hinge forward at your hips with your eyes looking forward.
 Do keep your knee straight, and try to keep the back of your knee on the ﬂoor.
 Do keep your back straight, not rounded, and don’t tense your shoulders.
 Don’t bounce or force the stretch.
 Don’t look down at your knee; look at the ﬂoor in front of your toes.
Forward Thinking: Front of Thighs
The front of your thigh is a group of four muscles that work together known as the quadri-
ceps (called quads for short): the rectus femoris, vastus lateralis, vastus medialis, and the
vastus intermedius. Their main function is to extend your knee, so that means that they get
used a lot. If these muscles get excessively tight, they can pull unevenly on your knee joint,
which can cause knee pain. The stretches in this section show you how to stretch and
lengthen your quads.
Ankle to buttocks, on your side
Give yourself a kick in the buttocks (literally) with this quad stretch. Okay, it’s really not
that hard. This stretch has you lying on your side, and contains two unique features: It’s one
of the most accessible quad stretches to get into, and after you’re in it, proper form is easy
to maintain. I recommend this stretch if you’re new to stretching.
To do this stretch, follow these steps:
1. Start by lying on your right side with your knees bent close to your chest.
2. Rest your right arm comfortably in a bent position underneath your head (to sup-
port your head) — see Figure 7-9a.
3. Grab the top of your left foot and gently pull your ankle back toward your buttocks
(see Figure 7-9b).
You should feel the stretch in the front of your thigh. If you squeeze your buttocks,
you can increase the stretch, but don’t let your hips roll back. Always keep your hips
stacked on top of each other, and focus on bringing the knee back. Don’t force your
heel toward your buttocks, which can put undue pressure on your knee joint.
4. Hold the stretch for 30 seconds, and then repeat the stretch with your right leg and
lying on your left side.
102
Part II: Head, Shoulders, Knees, and Toes: Targeting Speciﬁc Areas 

A few do’s and don’ts for this stretch:
 Do breathe as you hold the stretch.
 Do squeeze your buttocks and slightly tuck your pelvis under to deepen the stretch.
 Do keep your bottom knee bent for balance.
 Don’t jam your heel toward your buttocks.
 Don’t hold your breath.
 Don’t lift the knee — try to keep your inner thighs touching each other.
Heel to buttocks, facedown
If your quads are stiff or sore after a workout, try this stretch as a cool-down to further
stretch and relax your muscles.
a
b
Figure 7-9:
Stretching
your quads
in a side-
lying ankle
to buttocks
stretch.
103
Chapter 7: From Your Knickers to Your Kickers: Stretches for Your Bottom Half

To do this stretch, follow these steps:
1. Lie on the ﬂoor, facedown with both legs straight out behind your body and your
left hand at your side.
2. Make a ﬁst with your right hand and rest your forehead on your ﬁst.
3. Bend your left knee and raise your heel toward your buttocks.
4. Reach back with your left hand and grab the top of your left foot and hold the foot
in place (see Figure 7-10).
If you have difﬁculty reaching the top of your foot, grab the back of your heel, ankle, or
even the hem of your pant leg. But don’t pull down on your foot. Instead, just rest your
foot in your hand as you focus on pressing your hip to the ﬂoor. This should keep the
stretch in your quads, not in your knee joint.
5. Inhale and as you exhale squeeze your buttocks and gently press your hip toward
the ﬂoor.
Avoid letting your left knee move out to the side as you reach for it with your left hand.
Try to keep your knees as close together as you can; this position avoids misalignment,
which can cause stress to your knee joint.
6. Hold the stretch for 30 seconds or four to ﬁve slow, deep breaths.
7. Repeat Steps 1 through 6 with your right leg.
A few do’s and don’ts for this stretch:
 Do keep your head down and resting on your ﬁst.
 Do breathe to relax into the stretch.
 Do keep your knees together and squeeze your buttocks.
 Do focus on pressing your hip toward the ﬂoor.
 Don’t focus on bringing your foot to your buttocks.
Standing stretch, knee toward buttocks
This stretch is a great standing stretch that targets your quads. Because this stretch is done
standing, it’s probably the most practical and convenient stretch to do after you’ve been
exercising outdoors because you won’t need to lie down on the wet grass or muddy ground.
To do this stretch, follow these steps:
Figure 7-10:
A good
stretch for
your quads.
104
Part II: Head, Shoulders, Knees, and Toes: Targeting Speciﬁc Areas 

1. Stand up tall and place your right hand on a stable surface.
The surface can be a chair, wall, doorway, or fence — anything that’s sturdy and helps
you keep your balance during this stretch.
2. Inhale and lift your left knee toward the sky and grab hold of your left ankle (or top
of your foot) with your left hand (see Figure 7-11a).
3. Exhale and slowly lower your left knee and gently move your left foot toward your
left buttocks (see Figure 7-11b).
Try to keep the inside of your thighs touching and focus on moving your knee back,
not forcing your foot to touch your buttocks. To really feel this stretch correctly, try to
tuck your pelvis under and think about your tailbone moving toward the ﬂoor.
4. Hold this stretch for 30 seconds or about four to ﬁve slow, deep breaths.
5. Repeat the stretch with the right leg.
To make this exercise one for balance as well, try to let go of the stable surface and see if
you can hold your balance as you continue to stretch your quadriceps.
A few do’s and don’ts for this stretch:
 Do stand up tall with your chest lifted, abs in, and shoulder blades down to help you
feel the stretch correctly and practice good posture, too!
 Do tilt your pelvis under.
 Don’t put undue stress on your knee by forcing your foot to touch your buttocks.
 Don’t let your knee move to the side; keep the insides of your legs touching.
a
b
Figure 7-11:
The stand-
ing quad
stretch.
105
Chapter 7: From Your Knickers to Your Kickers: Stretches for Your Bottom Half

Becoming Master of Your Inner Thighs
Five muscles make up the area commonly known as the groin. These muscles are the adduc-
tor longus, adductor brevis, adductor magnus, gracilis, and pectineus. To simplify things,
just call them your adductors or inner thigh muscles. Like your hamstrings, these muscles
are involved in almost every movement of your legs, and if they’re tight, they may be prone
to injuries, which are awkward to treat. Your best bet to avoid this difﬁcult and painful situa-
tion is not only to keep these muscles strong but also to stretch them regularly.
Standing groin stretch
Your adductors are the muscles that run along your inner thighs and groin. Although there
are many different ways to stretch your adductors, this stretch is probably the easiest way
to stretch your entire groin area without tensing your neck, shoulders, and back.
Grab a chair for this exercise — and make sure that the chair is sturdy and stable. No rolling
ofﬁce chairs for this stretch!
To do this stretch, follow these steps:
1. Stand next to a chair and raise your leg that’s closest to the chair to place your foot
on the seat of the chair.
Make sure to keep your hips and shoulders facing forward, as shown in Figure 7-12a.
2. Exhale slowly as you bend forward and lower your hands toward the ﬂoor.
Check out Figure 7-12b for the visualization of this stretch. Let gravity do the work —
you shouldn’t have to. If you feel too much strain, place one hand on the seat of the
chair to give you a little more control over the stretch.
3. Gradually deepen the stretch with every exhale as you hold this stretch for 30 seconds.
Shake your head “no” to make sure that you aren’t holding tension in your neck.
4. Roll up slowly and repeat the stretch with your other leg.
a
b
Figure 7-12:
Standing
forward
bend with
chair.
106
Part II: Head, Shoulders, Knees, and Toes: Targeting Speciﬁc Areas 

A few do’s and don’ts for this stretch:
 Do tilt your pelvis back so you feel the stretch a little deeper in your groin.
 Don’t rush!
 Don’t bounce or force the stretch because those motions can cause the muscles to
tighten up rather than relax and lengthen.
Seated straddle stretch
Even though this is a common stretch, because of the complexity of all the muscles
involved it’s not an easy stretch to do properly. Your hamstrings, back, and inner thighs
must all work together to perform this stretch with good form. If any of these areas are tight
the effectiveness of the stretch can be compromised.
To do this stretch, follow these steps:
1. Sit on the ﬂoor with your legs straight and your feet as far apart as possible.
2. Place your hands behind your hips and sit up very tall.
Keeping your hands behind your hips helps you keep your spine lifted and straight,
allowing you to stretch your back, inner thighs, and hamstrings without creating ten-
sion in your shoulders and upper back.
3. Move your hips forward an inch or two until you feel the stretch along both inner
thighs (see Figure 7-13a).
4. Inhale, and as you exhale, lean slightly forward, tilting your pelvis back (see
Figure 7-13b).
5. Hold the stretch for 30 seconds or four to ﬁve slow, deep breaths.
If keeping your back straight and your hips tilted back is difﬁcult, try performing this
stretch while sitting on a pillow or folded towel or blanket. By raising your hips off the
ﬂoor, some stress on your hamstrings will ease, allowing you to focus on your inner 
thighs.
a
b
Figure 7-13:
The seated
straddle
stretch.
107
Chapter 7: From Your Knickers to Your Kickers: Stretches for Your Bottom Half

A few do’s and don’ts for this stretch:
 Do keep your knees and toes facing upward toward the ceiling.
 Do tilt your pelvis back as you lift your chest.
 Do breathe deeply through the entire stretch.
 Don’t place your hands in front of you unless you can keep them there without round-
ing your spine or tucking your pelvis under.
 Don’t bounce this stretch.
Putting Your Best Foot (And 
Lower Leg) Forward
Your lower leg is basically made up of the area between your knee and ankle — speciﬁcally
your calf and shin. Many little muscles make up your calf, but the two muscles I 
think you should be aware of are your gastrocnemius (gas-trok-nee-mee-uhs) and your 
soleus (soh-lee-uhs). The gastrocnemius pretty much deﬁnes your calf and the soleus is the
smaller muscle under your gastrocnemius). These two muscles do most of the work of point-
ing your foot downward, including pushing off when you walk, run, or jump. Because these
muscles attach to your heel with your Achilles tendon, if these muscles are excessively
tight, they can put undue stress on your Achilles tendon, and you know what happened
to Achilles!
Standing calf stretch
Wearing high heels and standing for long periods of time can tighten and shorten your calf
muscles, which over time can actually cause lower back pain. This stretch helps keep you
limber if you’re one of the many who wear heels regularly or stand all day. Try to ﬁnd a
moment several times during the day to stretch your calves (if you’re wearing heels, take
them off ﬁrst!).
To do this exercise, follow these steps:
1. Face a wall or sturdy surface and stand one foot away with your feet together.
2. Lean forward and place your hands directly on the wall in front of you.
3. Move your left foot back as far as you can while still keeping your heel on the ﬂoor.
4. Bend the right knee slightly but keep the left knee straight.
Try to keep your toes pointing directly forward in line with your heel. The more you
turn your toes outward, the less effective the stretch for your calf.
5. Take a deep breath in, and as you exhale, gently press your hips forward, keeping
your left heel on the ground (see Figure 7-14a).
6. Hold the stretch for several deep breaths and then slightly bend your left knee with-
out lifting your heel off the ﬂoor (see Figure 7-14b).
By bending your knee you stretch an additional muscle in your calf, which is important
for ankle ﬂexibility.
7. Repeat this stretch with your right leg.
108
Part II: Head, Shoulders, Knees, and Toes: Targeting Speciﬁc Areas 

A few do’s and don’ts for this exercise:
 Do keep your toes and heel in line.
 Do keep your heel on the ﬂoor.
 Do breathe deeply and rhythmically throughout the stretch.
 Don’t round your back — keep your neck, shoulders, back, hips, and rear leg in
one line.
Achilles tendon stretch on one knee
One of the more common severe injuries of the weekend warrior is a torn or ruptured
Achilles tendon. This type of injury can only be treated with surgery and/or prolonged
immobilization in a cast. Trust me; neither option is any fun at all. Keeping this area ﬂexible
and strong is a good preventive approach to keep the injuries and the doctors away. (Who
needs apples? Just stretch!)
To do this stretch, follow these steps:
1. Kneel on one knee with your hips back on your heel and your other foot ﬂat on the
ﬂoor next to your knee (see Figure 7-15a).
2. Place your hands on the ﬂoor in front of you and inhale; as you exhale shift your
body weight forward, keeping your heel on the ﬂoor as you lean forward (see
Figure 7-15b).
You should feel the stretch in your Achilles tendon in your front leg.
4. Hold this stretch for 30 seconds or four to ﬁve slow, deep breaths.
5. Repeat this stretch on your other leg.
a
b
Figure 7-14:
Relieving
calf pain
with the
standing
calf stretch.
109
Chapter 7: From Your Knickers to Your Kickers: Stretches for Your Bottom Half

A few do’s and don’ts for this stretch:
 Do keep your eyes looking down toward your ﬁngers.
 Do keep your weight moving forward past your toes.
 Do keep your hips over your back foot.
 Don’t lift your back heel off the ﬂoor.
 Don’t force or bounce the stretch.
Kneeling shin stretch
Probably the most common injury to your shin area is called shin splints. Shin splints
happen for many reasons: overuse, working out on a hard surface, fallen arches in your feet,
and even lack of ﬂexibility. Try this next stretch to keep this area lengthened and ﬂexible.
Skip this stretch if you have bad knees because the exercise may be uncomfortable for you.
To do this stretch, follow these steps:
1. Kneel on a carpeted ﬂoor or mat with your toes pointed backward.
2. Lower your hips and sit on top of your heels (see Figure 7-16a).
3. Inhale and as you exhale grab the top of your left foot and gently pull it toward your
buttocks (see Figure 7-16b).
4. You should feel this stretch in your left shin.
a
b
Figure 7-15:
The Achilles
tendon
stretch on
one knee.
110
Part II: Head, Shoulders, Knees, and Toes: Targeting Speciﬁc Areas 

5. Hold the stretch for a few seconds and release.
6. Repeat this stretch a few more times on your left side and then switch sides, repeat-
ing the stretch an equal number of times on the right.
If this position is uncomfortable or creates pain in your knees because of lack of range of
motion, try rolling a towel and placing it behind your knees and under your buttocks. Also,
make sure you’re on a comfortable mat or carpet while performing this stretch.
A few do’s and don’ts for this stretch:
 Do sit on your heels.
 Do lift your abdominals while you lift your foot and maintain the natural curve of your
spine.
 Don’t allow your buttocks to sit on the ﬂoor between your heels — it creates stress on
your knees.
On your hands and knees: Bottom of foot stretch
Flexible and limber feet and ankles can absorb the pounding of walking, running, and jump-
ing more efﬁciently than if your feet and ankles are tight and rigid. This stretch targets the
muscles that run along the entire bottom of your feet. It doesn’t beat a foot massage, but if
you’re prone to cramping in your feet you should do this stretch every day.
a
b
Figure 7-16:
Preventing
shin splints
with the
kneeling
shin stretch.
111
Chapter 7: From Your Knickers to Your Kickers: Stretches for Your Bottom Half

To do this stretch, follow these steps:
1. Begin with your hands and knees on the ﬂoor (all-fours position).
2. Flex your feet so your toes are moving toward your knees (see Figure 7-17a).
3. Inhale and gently move your hips back and down toward your heels and move your
heels up, toward your hips (see Figure 7-17b).
You should feel this stretch on the bottom of your feet.
4. Hold the stretch for 30 seconds by using deep breathing to help you sink gradually
deeper into the stretch.
A few do’s and don’ts for this stretch:
 Do move your hips back toward your heels.
 Do focus on lifting your heels as you gently press the balls of your feet toward the ﬂoor.
 Do lift your bellybutton toward your spine.
 Don’t hold your breath.
Lying ankle circles
This exercise is designed to loosen up the muscles around your ankles and to increase cir-
culation in your feet and lower legs. To do this exercise, follow these steps:
1. Lie on your back with your left leg straight out in front of you and your right knee
lifted toward your chest.
2. Inhale, and as you exhale, circle your right ankle clockwise four to eight times.
3. Reverse the circle counterclockwise for four to eight rotations (see Figure 7-18).
If it’s more comfortable, bend your opposite knee while you circle your ankle.
a
b
Figure 7-17:
A foot
stretch in
the all-fours
position.
112
Part II: Head, Shoulders, Knees, and Toes: Targeting Speciﬁc Areas 

A few do’s and don’ts for this exercise:
 Do keep your upper back, neck, and shoulders relaxed and tension free while you focus
on your ankle.
 Do make your ankle circles slow and mindful.
 Don’t grip your feet or crunch your toes.
Figure 7-18:
Lying ankle
circles.
113
Chapter 7: From Your Knickers to Your Kickers: Stretches for Your Bottom Half
In case you always wanted to do the splits
Two kinds of splits — forward splits and straddle or side
splits — are both considered advanced stretches
because they require extreme ﬂexibility in your ham-
strings, hip ﬂexors, quads, and adductors. Keep in mind
that doing the splits isn’t necessary for everyday life.
Gymnasts, cheerleaders, dancers, and advanced ath-
letes in martial arts or ﬁgure skating are really the only
ones who need that much ﬂexibility. If your goal is to feel
better and move more freely, then just stick to the exer-
cises in this chapter.
Is trying to do a split a good idea or a bad idea? For gen-
erations, many have regarded achieving a perfect split
as the height of ﬂexibility, but because of its allure, it has
enticed many people unprepared for the demands of the
stretch into an uncomfortable and possibly harmful posi-
tion. Perhaps the real question isn’t whether to attempt
the stretch, but why? To do the splits properly requires a
real investment of time and discipline, and if you’re not
performing in Cirque du Soleil, it might not be worth the
payoff. Nevertheless, if doing the splits is something
you’ve always wanted to do, follow these guidelines:
1. Warm up!
2. Perform individual stretches for your hamstrings,
quads, and inner thighs (see examples in this chapter).
Make sure these areas are warm and limber before
you make your ﬁrst attempt.
3. Begin kneeling on one leg and place your opposite
foot out in front of you ﬂat on the ﬂoor.
4. Slowly slide the knee beneath you backward as far
as you can.
Notice that your front leg gradually extends. Find your
comfort zone and stay there for a few deep breaths.
5. Inhale and as you exhale, see if you can move the knee
back a little farther and take the stretch a little deeper.
6. Hold the stretch for 30 seconds and then release the
stretch by coming back to the starting position.
7. Try the stretch again and repeat two or three times —
each time trying to go a little deeper and getting
your legs straighter.
Don’t expect to be able to do a perfect split right away.
It will take weeks of slowly and progressively increasing
your range of motion in the split position. As with any
stretch, perform this one slowly and carefully and pay
attention to form. In a perfect split, both legs must be
straight, both hips must face forward, and the buttock of
your front leg should be on the ﬂoor. You probably won’t
get it the ﬁrst time you try, but you can gradually get a
little farther every day. Don’t be discouraged.
It’s really fun to do something you thought was impossi-
ble, and many of you may think it’s impossible to do a
perfect split. But you never know until you try.

114
Part II: Head, Shoulders, Knees, and Toes: Targeting Speciﬁc Areas 

Chapter 8
Total-Body Stretch Routines
In This Chapter
 Practicing deep breathing exercises
 Performing a ten-minute, total-body routine, using basic stretch exercises
 Adding additional stretches when you have more time
I
n this chapter I’ve designed a total-body stretching routine that helps teach you body
awareness and presents a selection of basic, effective stretches for the entire body in the
most accessible, comfortable position possible. The sense of body awareness you develop
in this total-body series stays with you always.
If you’re just starting a stretching program and this chapter is your ﬁrst stop, be patient and
give yourself time to work up slowly (which means only do what feels comfortable to you).
The single most important thing you need to keep in mind when beginning a stretching pro-
gram is to be patient. Rome wasn’t built in a day and neither were your muscles — relaxing
your tight muscles and getting comfortable with stretching takes longer than a day.
Getting to Your Whole Body in Just Ten Minutes
The total-body routine in this section progresses through three stages:
 Breathing is the most fundamental of all stretching techniques. Breathing helps your
muscles relax, which makes your stretches more effective. If your body has any ten-
sion, then your muscles won’t stretch to their full potential.
 Correct body alignment is important for good posture and to prevent injury. The total-
body routine helps you ﬁnd and maintain a neutral spine (keeping your hips, buttocks,
and back all in one straight line) to assist in proper alignment. This stretching routine
also helps you strengthen your shoulders and upper back so you can stand up tall and
proud.
 Stretching all the major muscle groups leads to whole-body wellness, and this routine
helps you slowly progress through a sequence of stretches designed to concentrate on
all those major muscle groups — from your top to the bottom. Just start at the begin-
ning of this routine and work your way through each stretch as prescribed below.
Each stage above is a building block. For instance, after you master the proper technique
for breathing, you then use your breath to relax so you can focus on enhanced body aware-
ness throughout the following stretches.
In addition, this total-body routine is full of ACD stretches — Anyone-Can-Do stretches (or
at least that’s what I call them). This sequence of stretches gently allows you to increase
your awareness of your body and the way it feels, while helping you get more comfortable
with the basic stretches.

Follow this ten-minute routine every day, and on days you have a little extra time, add the
last set of ten stretches, under “When You Just Can’t Get Enough: Ten More Minutes of
Stretching,” later in this chapter, for a comprehensive 20-minute routine.
Deep breathing exercise
The purpose of this simple breathing exercise is to focus on your breathing so when you
actually do start stretching, you relax and your muscles are tension free.
If you close your eyes during this exercise you may have more luck clearing your mind of
other thoughts. Now is not the time to think about what you’re having for lunch or whom
you may have forgotten to call. This time is for thinking only about your body, your breath-
ing, and your movement.
To do this exercise, follow these steps:
1. Lie on your back on the ﬂoor with your knees bent and your feet ﬂat on the ﬂoor.
Take a moment to feel neutral spine — the natural curve of your back as you lie on the
ﬂoor.
2. Place your hands on your lower abdomen (see Figure 8-1), and inhale deeply
through your nose and feel your rib cage expand as you ﬁll your lungs with air.
3. As you exhale, push the air out through your nose or mouth.
Feel your rib cage shrink back to its original size.
4. Repeat this exercise ﬁve times.
A few do’s and don’ts for this exercise:
 Do keep your lower back on the ﬂoor during this exercise.
 Do keep your body relaxed and free of tension.
 Don’t forget to feel your rib cage with your hands as it expands and shrinks.
Figure 8-1:
Deep
breathing
exercise
lying on the
ﬂoor.
116
Part II: Head, Shoulders, Knees, and Toes: Targeting Speciﬁc Areas 

Lying pelvic tilts
This exercise is designed to help you discover body awareness in the hip and pelvis area —
which is responsible for many everyday movements like climbing stairs and maintaining
your balance. And this stretch not only warms up the muscles around the pelvic girdle but
also helps you ﬁnd and maintain neutral spine.
To do this exercise, follow these steps:
1. On a comfortable surface such as a carpeted ﬂoor or a stretching mat, lie on your
back with your knees bent and your feet ﬂat on the ﬂoor or mat.
2. Inhale deeply and as you exhale, tip your pelvis upward so you feel your lower back
gently pressing against the ﬂoor (see Figure 8-2a).
Keep your upper body relaxed and tension free. Focus on moving only your pelvis.
3. Release back to neutral spine (see Figure 8-2b).
4. Repeat this exercise eight to ten times.
A few do’s and don’ts for this exercise:
 Do keep your upper back on the ﬂoor.
 Do keep your neck and shoulders relaxed.
 Don’t squeeze your buttocks when you tilt.
a
b
Figure 8-2:
Lying pelvic
tilts to warm
up your
pelvic girdle
muscles.
117
Chapter 8: Total-Body Stretch Routines

Lying arm circles
The purpose of this exercise is to teach you how to increase body awareness by stabilizing
your shoulder girdle (the area surrounding the shoulder) and maintaining neutral spine
when you move your arms. This stretch also warms up your shoulders and prepares you for
the upper body stretches to come.
To do this exercise, follow these steps:
1. Lie on your back with your knees bent and your feet ﬂat on the ﬂoor with your arms
at your sides.
2. Take a deep breath and lift your arms above you on the ﬂoor (see Figure 8-3a).
3. As you exhale, lower your arms back to your sides in a circular pattern as if you
were lying in the snow and making a snow angel (see Figure 8-3b).
4. Repeat this exercise eight to ten times.
A few do’s and don’ts for this exercise:
 Do keep your neck long and relaxed.
 Do keep your shoulder blades down as you lift your arms overhead.
 Don’t arch your back or move your rib cage as you lift your arms.
a
b
Figure 8-3:
Lying arm
circles.
118
Part II: Head, Shoulders, Knees, and Toes: Targeting Speciﬁc Areas 

Lying spinal rotation with bent knees
I love this exercise because it’s one of the simplest ways to increase or maintain range of
motion in the trunk, hips, and buttocks areas. Flexibility in these areas is crucial for func-
tional ﬁtness — being in shape for everyday life!
To do this exercise, follow these steps:
1. Lie on your back and bring your knees to your chest and extend your arms out from
your sides (see Figure 8-4a).
2. Take a deep breath in and as you exhale, slowly lower your legs to one side until
they reach the ﬂoor, keeping your arms ﬂat on the ﬂoor (see in Figure 8-4b).
Be sure to keep the opposite shoulder blade and your head on the ﬂoor.
3. Hold this stretch for about 30 seconds, taking several deep breaths as you relax into
the stretch.
4. Slowly lift your knees back to center and repeat the same stretch on the other side.
Do’s and don’ts for this exercise include the following:
 Do keep your shoulders down and relaxed.
 Don’t hold your breath.
a
b
Figure 8-4:
Lying spinal
rotation for
range of
motion in
your trunk.
119
Chapter 8: Total-Body Stretch Routines

Lying neck stretch
This simple stretch is one of the easiest ways to help relieve tension in your neck and 
shoulders.
You need to be very gentle with this stretch — deﬁnitely no forcing the stretch or yanking
on your neck.
To do this exercise, follow these steps:
1. Lie on your back with your knees bent and your feet ﬂat on the ﬂoor.
2. Interlock your ﬁngers behind your head (see Figure 8-5a).
3. Take a deep breath in and as you exhale, slowly lift your head with your hands,
bringing your chin toward your chest (see Figure 8-5b).
Be sure to keep both shoulder blades on the ﬂoor and lift only your neck. Because of
where the muscles of your upper back and neck are attached, you diminish the effec-
tiveness of this stretch if you lift your shoulder blades off the ﬂoor.
4. Hold this stretch for about 30 seconds, taking several deep breaths as you relax into
the stretch.
5. Release the stretch and lower your head back to the ﬂoor.
6. Repeat this stretch two to three times.
a
b
Figure 8-5:
Lying neck
stretch for
releasing
neck and
shoulder
tension.
120
Part II: Head, Shoulders, Knees, and Toes: Targeting Speciﬁc Areas 

A few do’s and don’ts for this exercise:
 Do keep your knees bent and your feet ﬂat on the ﬂoor.
 Do keep your shoulder blades anchored to the ﬂoor and only lift your head.
 Don’t put too much pressure on your neck with your hands; they should only nudge
your head forward.
 Don’t hold your breath.
Standing hamstring stretch with chair
You feel this stretch in the back of your thighs, which are commonly called your hamstrings.
This area is tight for a lot of people, so if you’re one of these folks, take your time and really
relax into the stretch. Go grab a sturdy chair for this exercise.
To do this exercise, follow these steps:
1. Stand with your feet about hip-width apart and your hands on the seat of the sturdy
chair in front of you.
2. Inhale deeply, and hinge from the hips, lowering your upper body toward the chair
(see Figure 8-6a).
3. Inhale again and as you exhale, try to lower your body even more by bending your
elbows (see Figure 8-6b).
As you become more ﬂexible, try to lower your elbows to the seat of the chair.
4. Hold this stretch for 30 seconds.
You feel a deeper stretch behind your thighs and in the back of your knees if you keep
your back ﬂat and tilt your pelvis toward the ceiling.
5. Bend your knees and roll your upper body up to a standing position.
a
b
Figure 8-6:
Loosen
those tight
hamstrings
with the
standing
hamstring
stretch and
a chair.
121
Chapter 8: Total-Body Stretch Routines

A few do’s and don’ts for this exercise:
 Do remember to take several deep breaths during the 30 seconds.
 Do keep your knees straight.
 Don’t round your back.
 Don’t tuck your hips under.
Standing inner thigh stretch with chair
Although you can stretch your inner thigh area in many different ways, this stretch is proba-
bly the easiest way to stretch your groin area without tensing your neck, shoulders, and back.
To do this stretch, follow these steps:
1. Stand next to a chair.
2. Raise your leg that’s closest to the chair and place your foot on the seat of the chair.
Make sure to keep your hips and shoulders facing forward, as shown in Figure 8-7a.
3. Exhale slowly as you bend forward and lower your hands toward the ﬂoor.
Check out Figure 8-7b for the visualization of this stretch. Let gravity do the work for
you. If you feel too much strain, place one hand on the seat of the chair to give you a
little more control over the stretch.
4. Gradually deepen the stretch with every exhale as you hold this stretch for 30 seconds.
Shake your head “no” to make sure that you aren’t holding tension in your neck.
5. Roll up slowly and repeat the stretch with your other leg.
Never bounce or force the stretch. This actually can cause the muscles to tighten rather
than relax and lengthen.
a
b
Figure 8-7:
Standing
inner thigh
stretch
with chair.
122
Part II: Head, Shoulders, Knees, and Toes: Targeting Speciﬁc Areas 

A few do’s and don’ts for this stretch:
 Do tilt your pelvis back so you feel the stretch a little deeper in your groin.
 Do keep your arms and shoulders relaxed and just let gravity gently deepen the
stretch.
 Do keep your standing leg straight.
 Don’t rush!
Standing quad stretch with support
The front of your thigh is made up of four muscles known as the quadriceps. You probably
know them as the “quads.” To stretch these muscles, which are important for climbing
stairs and lifting heavy things, follow these steps:
1. Stand up tall with your right hand on a sturdy chair or wall.
2. Bend your left knee and raise your heel toward your buttocks.
3. Reach with your left hand and grab hold of your heel (see Figure 8-8a).
4. Inhale deeply and as you exhale, slowly lower your bent knee until it is even or side
by side with your other knee (see Figure 8-8b).
Try to keep the inside of your thighs touching and focus on moving your knee back,
not forcing your foot to touch your buttocks. To really feel this stretch correctly, try to
tuck your pelvis under and think about your tailbone moving toward the ﬂoor.
5. Hold this stretch for 30 seconds or about four to ﬁve slow, deep breaths.
6. Repeat the same stretch on your right leg.
To make this stretch more challenging, let go of the chair or wall and you’ll be improving
your balance while you stretch your quads.
a
b
Figure 8-8:
Standing
quad stretch
with support.
123
Chapter 8: Total-Body Stretch Routines

A few do’s and don’t for this stretch:
 Do stand up tall with good posture.
 Do keep your standing knee slightly bent
 Don’t compress your knee by pulling your heel to your buttock.
 Don’t pull your heel to the outside of your hip.
Standing chest stretch
This simple chest stretch can be done anywhere and should be done several times a day,
especially if you ﬁnd yourself sitting a lot. It helps keep your chest muscles from tightening
up and can prevent that hunched-over look.
To do this stretch, follow these steps:
1. Stand up tall and clasp your hands together by your buttocks and behind your back
(see Figure 8-9a).
If you have difﬁculty getting your hands together behind your back, try holding the end
of a small towel in each hand.
2. Take a deep breath and as you exhale, gently straighten your arms and lift your
hands up toward the ceiling and away from your back (see Figure 8-9b).
Lift as high as you can while still standing tall. Be sure not to bend over.
3. Hold this stretch for 30 seconds.
a
b
Figure 8-9:
Standing
chest
stretch.
124
Part II: Head, Shoulders, Knees, and Toes: Targeting Speciﬁc Areas 

A few do’s and don’ts for this stretch:
 Do stand up tall with good posture.
 Do keep your knees slightly bent.
 Don’t tense or lift your shoulders.
 Don’t hold your breath.
When You Just Can’t Get Enough: 
Ten More Minutes of Stretching
When you get comfortable with the stretches in the previous sections and you have a little
more time, try adding on a few more stretches from this section to make a comprehensive
20-minute routine.
