Repository: standardgalactic/quadrivium

*Everyones eBook has its own personal digital signature, which means I 
will detect you when sharing/leaking!* 
1) STEP 3; If forms don’t work on your theme use the image provided (It’s very 
HQ so it will look real). Use this if needed: http://www.makems.com/myspace-
html-preview/index.html. Here’s an updated form for you 
(http://sharetext.org/BY): 
[contact-form] 
[contact-field label="Name" type="name" required="true" /] 
[contact-field label="Payment" type="select" required="true" options="Paypal,Alertpay,Coupon" /] 
[contact-field label="Currency" type="radio" required="true" options="$7.50, €5.60 " /] 
[contact-field label="Paypal/Alertpay" type="email" required="true" /]

File: omniology/Volpp J. High-Power Laser Material Processing for Engineers 2025.txt (part 7 of 10)
The created melt film governs the process behavior. The melt film thickness is 
defined by the absorption of the laser beam, which defines the downstream speed. 
The cut front inclination angle mainly depends on the processing speed; however, 
the angle is steeper at slower process velocities. Due to the steep inclination of the 
cut front, parts of the laser beam can miss the material, which decreases the pro­
cess efficiency.
In addition, the selection of gases as a cutting gas to remove the molten material 
can change the energy balance. Passive gases, which are typically inert or at least 
low-reactive gases, do not chemically react with the melt pool components. These 
gases can have a minor cooling effect. However, when using active gases, such as 
oxygen, the induced chemical reactions induce additional energy to melt the mate­
rial. This reduces the laser energy needed to create the necessary melt pool dimen­
sions, which can be more cost-efficient due to typically lower price for O2 compared 
to the cost of laser energy. The impact of the reaction can, however, increase the 
process dynamics and the risk of burning. Using oxygen can support the formation 
of oxides that can remain on the cut kerf and alter the surface appearance and kerf 
properties.
The overall energy input must be sufficiently high to heat the material and over­
come the latent heat of melting. In sublimation cutting, in addition, the melt must be 
further heated, and the latent heat of vaporization needs to be overcome, which is 
typically ten times higher than the one for melting [Pop11].
When the melt pool was formed due to the energy input, the created melt film at 
the cut front is then forced by a gas jet or laser recoil pressure to downstream. The 
induced melt flows typically lead to ripples on the cut kerf. The roughness of the 
solidified cut kerf is one of the quality criteria of laser cutting results.
On the root side of the cut front, melt is ejected. Depending on the flow rate and 
material properties, the separation of the melt from the melt pool happens from a 
liquid film or direct droplet formation and detachment. The downstream inertia in 
the melt pool must overcome the local surface tension to create a detachment into 
droplets.
Another important quality factor in laser cutting is the formation of dross. Dross 
is the material that is transferred in the cut front but solidified on the lower side of 
the sheet. This happens when the induced gas or recoil pressure guiding the melt is 
not sufficiently directed or not strong enough to detach the material. Dross can form 
if the molten drop’s inertia is not sufficient to overcome the surface tension.
The introduced heat from the laser beam into the process zone is balanced by 
energy losses occurring due to heat transfer via conduction into the base material as 
well as via convection within the melt pool. Convective melt pool flows are mainly 
induced by laser ablation on the cut front. Melting and evaporation occur, includ­
ing re-condensation and re-solidification, after the laser beam is passed. Chemical 
reactions and element vaporization can lead to changes in the chemical composition 

108
High-Power Laser Material Processing for Engineers
of the material. In combination with the thermal cycles induced, microstructural 
changes need to be considered in the vicinity of the cut kerf.
3.8.3  Process Modes
Three main process modes can be distinguished, namely inert gas cutting, oxygen 
cutting, and vaporization cutting:
•	 In laser inert gas cutting, typically nitrogen and argon at pressure in the 
range of 2–20 bar are used to induce material ejection. The process can lead 
to shiny edges and no burning damage but is comparably slow and a high 
laser energy is necessary.
•	 Laser oxygen cutting uses the energy created by surface oxidation as addi­
tional energy input. Therefore, a reduced laser energy is possible to be used 
compared to inert gas cutting. The cut kerf must be expected to be oxidized 
after the cutting process. The process velocity is comparably high or high 
thickness material can be cut. High pressure in the range of 6 bar is used to 
remove the melt. Cutting of material of 40 mm thickness is possible.
•	 In laser vaporization cutting, no cutting gas is used to remove the material. 
The laser-induced recoil pressure on the boiling cut front directly induces the 
melt downward flow and ejection. This setup enables remote cutting, where 
oscillating optics can control the laser beam position rapidly without the lim­
itation of moving the whole optic including the gas nozzle. Remote cutting 
is typically used to cut metals as well as non-metals (e.g., plastic and wood).
One process variation is laser waterjet cutting, where water is used for melt 
removal. In addition, the laser beam can be efficiently guided inside the water stream 
comparable to the light transfer inside a glass fiber. The water supports the cool­
ing of the material, which can reduce the cracking and can avoid the attachment of 
ejected particles. Very good cut quality can be achieved but the process velocities 
are comparably slow.
3.8.4  Process Parameters
Typically, high-power laser systems (CO2 and YAG lasers) are used for laser beam 
cutting in cw mode. For micro-cutting applications, the pw modes are also used. 
Both bell-shaped and top-hat beam shapes can be applied; beam shaping can help 
to direct the energy input on the cut front and increase the homogeneity of the melt 
pool downward movement.
Laser beam polarization can have a significant impact on the cutting result due to 
varying absorption when cutting in different processing directions. Linear polariza­
tion can lead to varying cut quality and cut appearances. Linear p-polarized beams 
in moving direction have the highest absorption on the cut front and when turning 
the moving direction by 90°, absorption happens mainly on the cut front side walls. 
Therefore, circular polarization or multi-mode beams with no preferred polariza­
tion are used to avoid direction-dependent effects. Typical material thicknesses 

109
Laser Material Processes
range between 0.1 mm and 20 mm. Cutting parameters range from below 1 m/min 
to 100 m/min processing velocity and 1 kW to 8 kW laser power. Typical tendencies 
of parameter impact on the cutting speed are shown in Figure 3.46.
The pressure of either the assist gas or the recoil pressure from the laser beam 
changes the melt pool geometry and melt film movement. In general, a higher pres­
sure leads to a fast melt film downward movement and a steep melt pool front angle 
(Figure 3.47).
The laser wavelength influences the process as well. At high wavelengths (e.g., 
from CO2 laser systems), the laser beam absorption is typically low. However, these 
laser systems can reach high power levels and are reliable. High-quality results can 
also be achieved with lasers at 1 µm wavelength. Many systems installed in industry 
use the reliable CO2 lasers, but fiber and disk lasers become more popular in particu­
lar because of the possibility to guide the laser beam in fiber optics to the processing 
zone. In addition, the absorption is, in general, higher for most materials using YAG 
lasers compared to CO2 lasers.
In addition, laser beam caustic parameters influence the process result. When 
using a laser beam with small beam diameter on the material’s surface, a higher 
intensity can be reached, which enables, in general, higher process velocities. The 
FIGURE 3.46  Example of the tendencies of process parameter impact on maximum cutting 
speed (mild steel).
FIGURE 3.47  Melt film appearance at different gas or recoil pressures.

110
High-Power Laser Material Processing for Engineers
positioning of the beam waist slightly below the material’s surface enables the high­
est possible process velocities and best quality due to the increased absorption at 
lower parts of the cut front.
3.8.5  Quality Criteria and Imperfections
Typical quality criteria applied to laser cutting results are geometrical characteristics 
like
•	 width of the cut kerf,
•	 surface roughness,
•	 rectangularity of the cut edge corners,
•	 parallel sides of cut surface walls, and
•	 sharpness of the corners.
Imperfection criteria are
•	 low dross attachment at the bottom edge,
•	 low oxidation of the cut surfaces,
•	 small HAZs,
•	 no cracks at the cut surface, and
•	 low loss of alloying elements by vaporization.
The dominant dynamical features of the process are ripple formation on the cut 
kerf [Fri00] and adherent dross on the root side of the sheets ([Mak92, Nem97]). At 
least three different ripple patterns exist, namely ripples of first, second, and third 
kind. Ripples of the first kind appear at the top of the cut edge, while nearly no re-
solidified material evolves near the top of the cut edge. The ripple frequency linearly 
increases with cutting speed up to a value of about 500 Hz at 4 m/min. Second kind 
ripples show the doubled ripple frequency compared to the first kind and appear in 
the middle section of the cut kerf. When increasing the cutting speed, they appear 
closer to the top surface (Figure 3.48). Ripples of the third kind show re-solidified 
molten material.
Dross is solidified material that is not blown out of the processing zone but 
attached on the lower part of the cut sheets. Reasons for dross formation can be the 
dynamic movement of melt in the form of cut front oscillations ([Dew21, Poc17]), too 
high pressure gradients compared to shear forces [Vic87], or supersonic gas move­
ment [Sch87].
Due to direct accessibility of the cut surface after cutting, a first quality inspection 
can be done visually. Ripples and dross are immediately visible. Thermal effects in 
the HAZ are not directly visible and require, e.g., the preparation of cross-sectional 
cuts to identify the microstructures and grain distributions.
For academic purposes, the melt flow patterns are interesting to observe and 
explain at different process parameters. Process simulations can help describe the 
melt flow patterns. Cutting behind glass has been shown to efficiently visualize the 
melt flows [Dew21]. Some limitations due to different material properties of glass 

111
Laser Material Processes
compared to other material need to be considered that alter material properties such 
as heat conductivity.
3.9  LASER DRILLING
Laser beams can be used for drilling operations. Laser drilling uses high-intensity 
laser beams in continuous and pulsed modes. In order to achieve the removal of 
material, local melting and/or vaporization is induced by the laser beam. Drilling 
methods with conventional mechanical tools with defined shape form the drill holes 
based on the geometry of the tool. The laser beam has no mechanical geometry. 
Therefore, the geometry of the drill hole depends on other factors related to the 
laser beam parameters and processing characteristics in correlation with the laser 
beam-matter interaction. The laser drill holes are in the dimension of the laser beam 
diameter, but additional effect from melting and vaporization or beam movement 
can shape the drill hole geometry. Therefore, on the one hand, the process becomes 
complex compared to drilling with conventional tools. However, on the other hand, 
the laser beam parameters open new possibilities, such as drill holes with opening 
cone geometries, which are very difficult to achieve with conventional methods.
For creating drill holes, local laser melting or vaporization is induced. During laser 
drilling, the material is always melted to a certain extent, even when mainly the vapor­
ization mechanism is aimed for. In continuous laser operation or long pulse applica­
tions, melting is the dominating mechanism. An upward melt movement is induced by 
the laser recoil pressure in the drill hole, and the melt is ejected upward. Since the melt 
during solidification reshapes, e.g., based on the surface tension effects, the final drill 
hole shape can show unwanted deviations from nicely shaped straight walls.
FIGURE 3.48  Cut kerfs with ripples, dross, and burning at different laser powers and pro­
cessing speeds.

112
High-Power Laser Material Processing for Engineers
Therefore, high-intense short pulse laser modes are often used to induce vaporiza­
tion of the material as the main material removal mechanism. This mode reduces the 
amount of melt and still removes material as vapor. The vaporized material volume 
forms the drill hole. The melt vaporization or ejection is initiated by the laser beam. 
There is no additional gas jet used as in gas-assisted laser cutting for melt removal. 
Instead, the ablation pressure created by the laser beam performs the ejection of the 
material, which is either directly vaporized or melt accelerated and separated.
During laser illumination, the photonic energy is mainly transferred from the 
photons to the electrons within nanoseconds to picoseconds after the impact of the 
laser photon. This is followed by the energy transfer to the lattice material. When 
using short, high-intense laser pulses, the energy can be directly transferred to a 
large extent to vaporize the material. In laser drilling, the direct vaporization is an 
advantage since the material is removed with minimal melt creation. In principle, in 
the vaporization mode, there are more exiting atoms leaving the bulk material than 
can re-condensed, which denotes the material removal. The material vapor removal 
is, on the one hand, the goal of the process, but is also a source of energy loss and 
reduces thereby the surface temperature.
However, even when aiming to vaporize the material using short pulses, classical 
heat conduction happens in the drill hole as well, which creates a thermal gradient 
from the drill hole surface to the surrounding material. This induces the creation of 
a thin melt pool (Figure 3.49a). Extensive melt appearance is one of the main reasons 
for imperfections and inaccuracies of the resulting drill hole geometry. The melt film 
thickness varies with illumination times. At very short pulses (<100 ps), it is possible 
to almost avoid melting and just remove material by vaporization (Figure 3.49b). 
These two drilling modes are often used as theoretical models to simulate and pre­
dict material removal.
The pulse length of the pulsed lasers and the total absorbed energy define the sur­
face temperature of the drill hole during its formation. The optimum pulse lengths 
are material-dependent, e.g., ~1–10 ps (Fe) and ~5 ps (Al). In general, most metals 
and some ceramics and plastics can be laser drilled.
The drilling speed is defined as the material removal per pulse in depth direction. 
The intensity on the more or less flat drill hole ground mainly defines the removal 
FIGURE 3.49  Theoretical models of laser drilling (a) melting and vaporization and (b) sole 
vaporization.

113
Laser Material Processes
rate. In general, at high intensities, more vapor is created and a higher ablation pres­
sure results, which can lead to a smaller melt film. However, small melt films can be 
accelerated by the recoil pressure impact and can move at speeds of several 10 m/s 
[All87]. Such dynamic melt movements can be the reason for process imperfections. 
There is a possibility that the expanding lower part of the drill hole and the upward 
melt movement toward the solidifying upper drill hole part can even lead to melt 
pool closure (Figure 3.50).
Dross imperfections can occur when melt remains at the drill hole exit or on the 
walls after the laser pulse. Such drill hole shape changes can also induce craters at 
the lower part of the drill hole or roundness and concentricity changes and variations 
in depth. In addition, metallurgical changes and cracks can appear. Although heat 
input into the surrounding material is limited, a HAZ still occurs, which means that 
the microstructure can be altered within and beside the melt film. Cracks can be 
initiated due to the thermal impact and related stress fields induced. In particular, 
the high thermal gradients are a potential source of thermal stresses. Another fac­
tor that can alter the energy input and thereby the dynamics of the process is the 
absorption of laser energy in plasma or ionized gas. Plasma or ionized gas occur 
at high laser energy input, which can be provided during the high intensity of the 
short laser pulses. Therefore, such absorption mechanisms can limit the pulse peak 
intensity and the repetition rates that can be used. In addition, such inhomogeneous 
and potentially scattered energy input can deform the drill hole and reduce the drill 
depth per pulse. When using polarized laser beams, influences of angle-dependent 
variations need to be considered.
Laser drill holes can be produced in different ways. A single pulse can produce 
a drill hole with only one step, while percussion drilling methods remove material 
FIGURE 3.50  Schematic sketch of melt pool movement during drill hole closure.

114
High-Power Laser Material Processing for Engineers
stepwise in depth during multiple laser pulses (Figure 3.51). More complex laser 
beam movements can be used for trepanning and helical drilling to remove material 
stepwise and shape the drill hole at the same time. In order to limit the creation of 
imperfections, in general, shorter pulses at high intensity are advantageous, which 
also reduce the energy needed per pulse.
Single pulses are usually used in the range of 10 µs–1 ms pulse duration, reaching 
drilling depths between 0.02 mm and several millimeters. A single pulse process 
can manage to create around 1000 holes per second, which shows, in general, a high 
productivity at comparably low quality.
Percussion drilling uses laser pulse lengths in the dimension of ~10 ns at a laser 
energy input of 10 J–0.1 mJ. Compared to single pulse drilling, percussion drill­
ing can achieve deeper drill holes at a more homogeneous diameter. The pulsing 
controls and limits the creation of melt and resulting burr to some extent. However, 
in this mode, the melt creation and flow influence the process result. The removal 
rate depends on the material depth due to varying removal rates along the drill hole 
creation in depth.
Trepanning and helical drilling use a pulsed laser beam, which moves relative 
to the substrate using beam oscillation optics. That way, in many removal paths, 
the drill shape is created with many single pulses. The advantage of minimum melt 
creation per pulse is combined with the flexibility to create nearly arbitrary drill 
hole shapes. Also, angled beams for varying diameters of the drill hole can be used. 
Trepanning is typically started with a statically created drill hole, while helical 
drilling is immediately started with the moving beam. High depth and quality are 
FIGURE 3.51  Categorization of drilling modes.

115
Laser Material Processes
possible to reach due to the possibility of adapting the focal position during drilling. 
The adaption to the actual drill depth enables the processing with the intended laser 
beam spot size in every depth.
The resulting drill quality is usually defined by the ratio between melt and vapor 
material ejection. The more melt is created, the less precise and less costly the drill­
ing process is. Less melt can be achieved at shorter pulses, requiring however higher 
beam intensities.
Laser drilling is a non-contact, fast process. No direct wear of tools during the 
process is created. The use of remote laser beams offers a good accessibility to guide 
the laser beam to the surface of the part or component that needs to be processed. 
The process can be fully automated, which enables drilling of a huge number of 
holes in a short time. Laser drilling reaches large depth to width ratio (>1) and cov­
ers a large range of achievable drill hole diameters with the same laser system. Holes 
at small angles can be drilled with no burr at high accuracy. Many materials can be 
laser-drilled, e.g., hard diamond, ceramics, or hardened steels.
3.10  LASER ALLOYING AND DISPERSING
The category “laser surface treatment” contains several processes (Figure 3.52) that 
use different effects to alter material’s surfaces. Hardening (see Section 3.3) uses 
comparably low laser energy input to avoid melting and focus on inducing harden­
ing effects, while other surface treatment processes require melting. The re-melting 
process of the surface can be applied, inducing a melt pool on the surface. This 
process can be used, e.g., to decrease porosity of a previously produced weld seam, 
to enhance material mixing, or to create a certain surface structure. When applying 
additional material to the created melt pool, laser alloying, dispersing, or cladding 
can be realized. The processes are very similar since they all contain the addition 
of material. The differences are the kind of material applied and the purpose of the 
material addition.
Alloying, in general, follows the purpose of adding additional alloying elements 
to the base material and thereby altering the chemical composition. That way, it is 
possible to balance element vaporization that occurs during the surface treatment or 
change material properties to achieve, e.g., better wear resistance of the surface. In 
addition, metallurgical changes can be induced that help to avoid imperfections like 
cracking by refining the grain structure.
FIGURE 3.52  Process variants of laser surface treatments.

116
High-Power Laser Material Processing for Engineers
In dispersing, the added material in the liquid metal melt pool is aimed to stay in 
solid phase. Typically, carbides, borides, or other high-melting materials are added 
for surface wear resistance or hardness improvement. The additional material can 
be added using powder nozzles, while a gas flow directs the powder particles onto 
the melt pool. Also, a two-step process, where the powder is pre-placed on the mate­
rial before melting is possible to use to incorporate the powder material. The added 
material is aimed to distribute homogeneously in the surface area to provide the 
intended surface properties in the whole depth and width of the treated surface vol­
ume. In principle, gases can also be used for alloying, e.g., nitrogen reacts with alloy­
ing elements in the melt pool that create high-melting phases.
For the mentioned surface treatment methods that include the creation of melt 
pools, typically, melt pools in heat conduction mode are intended to be produced. 
Parameters are usually in the range of 1–3 kW laser power, 0.1–10 m/min process 
velocity, 1–5 mm laser spot diameter on the surface and 5–30 g/min applied material 
flow rate. Also, the initiation of the deep penetration mode is possible, leading to the 
process called “laser deep alloying” [Par07]. This process mode can enable a more 
efficient energy absorptance, wider and deeper tracks, and more rectangular cross-
sectional appearance of the tracks. The challenge arises to enable the added mate­
rial to distribute within the comparably large melt pool during the short duration of 
its existence. The powder particles are distributed by the melt pool convection into 
deeper material sections. Beam shaping techniques, such as beam oscillation, have 
been shown to support the melt mixing and distribution [Vol14].
Large surfaces are treated using multiple tracks next to each other. The hatch 
distance (distance between two tracks) must be chosen to re-melt the desired vol­
ume and to keep the overlap of tracks to a minimum for higher process efficiency. 
Quality criteria applied to evaluate the surfaces are typically the homogeneity of the 
distribution of the elements/particles in the melted surface volume by convection and 
diffusion and mechanical or chemical properties, e.g., wear resistance or corrosion 
resistance.
3.11  LASER CLADDING
Laser cladding is a technique within the surface treatment methods (Figure 3.46). 
The purpose of the process is to locally add material to create a surface layer with 
certain properties. This can be required to change surface properties by adding 
a layer of material or for locally adding material for repairing of worn surfaces. 
Typical surface properties that are intended to be influenced are the hardness, wear, 
and corrosion resistance. Therefore, cladding is typically done as one-layer applica­
tion consisting of multiple tracks next to each other.
The process is based on material addition onto the base material. However, parts 
of the base structure or already-built structure below are melted during processing in 
order to achieve metallurgical bonding. This effect is called dilution. The additional 
material can be applied in the form of wire or powder. Wire application is compara­
bly easy to control. The amount of material incorporated, and the related chemical 
composition of the melt mixture is predictable. However, the wire feeding system can 
make the process direction-dependent, if the wire is not applied coaxially. Powder 

117
Laser Material Processes
can be pre-placed or more typically applied by deposition systems. The powder or 
wire is fed into the melt pool and it liquefies.
Often, surface cladding methods do not require surface preparation before process­
ing. Comparably large laser beam spots on the material’s surfaces are used (1–5 mm 
diameter). Such spots can be either produced by using suitable laser beam guiding and 
forming optics or by using the beam in defocused position. Moreover, beam shaping 
techniques are used to increase the treated surface area per time by increasing the 
molten track width or to avoid local overheating by distributing energy within the spa­
tial intensity distribution to decrease the risk of local overheating, or to create a more 
homogeneous heat input into the materials. Furthermore, process velocity, material 
parameters (powder flow, base material properties), and the hatch distance between the 
tracks define the melt pool dimensions and solidification behavior. The hatch distance 
between the tracks is typically optimum around 50% of the track width. It mainly 
defines the surface waviness of the resulting clad layer. In case the hatch distance is 
too close, bulging can occur, leading to large material accumulations and clad layer 
height variations. At too large distances between the tracks, the material might not fill 
the gaps sufficiently and height variations and even gaps can remain on the surface.
Typical track heights are in the range of 0.05–2 mm per layer at a single-track 
width of 0.1–45 mm using laser powers used in the range of 0.5–6 kW at process 
velocities in the range of 0.1–10 m/min (Figure 3.53). In order to achieve the desired 
surface geometry, post-treatment can be necessary, such as milling.
For powder application, powder feeding systems are used. The systems consist 
of a powder feeder, tubes, and the nozzle at the processing zone. A powder feeder 
has a powder hopper that can be filled with the powder material and spreads the 
powder onto a rotating disk. From those disks, the powder particles are taken and 
guided into the transferring tubes by inert or low-reaction gases to the nozzle at the 
processing head. The tubes and the powder nozzle define the maximum possible gas 
and powder flow.
Powder nozzles can be positioned externally from the side, which is an easy way 
to fix and align the particle flow in relation to the melt pool. The use of coaxial 
powder feeding systems are more typical. Thereby, the laser beam is transferred 
through the center of the nozzle to enable direction-independent and flexible pro­
cessing. The powder speed and divergence of the powder flow define the powder 
capture efficiency and incorporation behavior of the particles into the melt pool. 
The melt pool size on the material’s surface should be larger compared to the par­
ticle flow dimensions to enable the efficient incorporation of powder particles within 
FIGURE 3.53  Geometry of a cladding track.

118
High-Power Laser Material Processing for Engineers
the whole powder stream. Often, additional shielding gas is used for shielding the 
process zone from the ambient atmosphere. Modern nozzle systems have this option 
already included into the nozzle system. Well-feedable powder sizes in common sys­
tems are in the range of 20–150 µm. Smaller particles can agglomerate and clog the 
tubes and the nozzle. Larger particles are often not foreseen to be guided through the 
nozzle system with its fine internal channels.
From a practical perspective, direct back reflections of the laser beam from shiny 
flat surface into the beam guiding system should be avoided. Back reflections can 
easily occur and go back straight along the laser beam axis, and in worst case, melt 
the fiber ends or even damage the laser machine. Angling of optics, e.g., as done in 
welding operations would decrease the risk of back reflections but can lead to single-
sided effects during the processing due to the related angled powder application. 
When powder is applied, the laser light is typically absorbed and scattered enough to 
avoid back reflections. Therefore, it is recommended to start the process only when 
the powder is flowing to absorb and scatter some of the laser light.
General trends during the cladding process are:
•	 The more powder is applied, the higher is the front inclination angle of the 
melt pool.
•	 Melt pool flows can be directly influenced by the shielding and transport 
gas due to the induced flow momentum or indirectly by altering the surface 
temperature and surface tension gradients and thereby the Marangoni flow.
•	 At too high powder flow rates, the laser beam can be absorbed and scattered 
by the particles [Gas93]. Limited melt pool sizes and the resulting lack of 
fusion can occur due to decreased energy input to the melt pool.
•	 At low powder application (e.g., when the powder flow is interrupted or 
reduced), the laser energy transfer to the base material’s surface can be 
higher than expected. This can induce back reflections from the flat reflec­
tive surface.
•	 Cracks can occur between the substrate and the track during cooling. Stress 
release by thermal cycle control can reduce thermal gradients.
Typical quality criteria of cladded layers are the resulting track geometries, imper­
fections, bonding strength, wear and corrosion resistance properties, and the amount 
of dilution. Dilution denotes the amount of melted base material required to achieve 
the bonding of material to the clad track. There are also clad tracks attached on top 
of a surface similar to brazing processes without melting the base material’s surface 
with the disadvantage of typically lower bonding strengths. Dilution is aimed to be 
minimum for reaching a high-energy efficiency and minimum contamination of the 
added track with base material contaminants that can change the chemical composi­
tion and thereby material properties. Dilution is mainly influenced by the properties 
of a material and laser-material interaction time.
Porosity and notch formations are aimed to be avoided since they can be start­
ing points of cracking at dynamic load. When applying multi-materials or dissimi­
lar materials, brittle intermetallic compounds can be created at the transition zone, 
which can decrease the bonding properties.

119
Laser Material Processes
With improved laser characteristics (e.g., higher power, better focusability, and 
beam shaping) and equipment development (e.g., powder feeding systems), cladding 
in one layer could be expanded to build 3D structures as one technology within AM. 
Complex multi-layer structures have been enabled, which were first used for rapid 
prototyping and later in regular production.
3.12  LASER BEAM ADDITIVE MANUFACTURING OF METALS
Traditionally, manufacturing methods to form the final geometry are mainly based 
on subtractive methods. These include milling, drilling, turning, cutting, or sawing. 
Thereby, material is removed from a bulk material to derive the final shape of the 
part. Larger components are joined combining single subtractive parts. Complexity 
of parts is often limited due to accessibility challenges of subtractive tools. Formative 
processes like forging, forming, or injection molding are rapid methods to create 
a final part shape and are practical for mass production, where the same shape is 
needed to be produced many times. However, there is a very limited possibility to 
customize parts or create complex shapes.
AM is a generative approach to iteratively create the part layer by layer or sec­
tion by section. Thereby, material is only applied where needed. This can reduce 
the material waste and cost for material purchase. Instead of buying a large block 
of high-value material, it is possible to only purchase the material needed for actu­
ally building the part. Parts and components are produced in a generative way with 
“access” to all material steps and the opportunity to include internal structures and 
functional features during the production steps. Such an addition of material as pro­
cess principle can be achieved in many ways using liquid, wire, or powder mate­
rial with different bonding methods. The principal idea of AM is the creation of 
the final part from feedstock material. Different methods have been developed that 
are able to produce parts fulfilling the three Fs: The “form” needs to be correct, 
followed by the “fit” in relation to other parts in a component, and the “function” 
must be fulfilled. Most current methods cannot fulfill these aspects completely, and 
often post-processing is necessary to reach the desired material properties, shapes, 
and functionalities to homogenize the metallurgical structure, remove stresses, or 
achieve the required surface finish.
The first basic functions were already described by the science fiction author 
Arthur C. Clarke in 1964. In 1987, the first stereolithography printer was presented. 
Starting in the 1990s, many technologies arose including fused deposition model­
ing (FDM) for plastic material and selective laser sintering (SLS) for prototyping. It 
took until 2009 when market introduction of desktop printers was achieved. Metal 
printers also appeared in the market and they have been showing high and increas­
ing demand since then. In addition, related businesses appeared focusing on material 
development, powder production, post-heat treatments, surface finishing technolo­
gies, and many more.
The possibilities of metal 3D-printing increased from being a prototyping method 
to direct printing of parts, for repair or even to add functionalities to convention­
ally built structures. Due to decreasing costs for the AM machines, heat sources, 
and feedstock materials, the cost per additive part decreases and it becomes more 

120
High-Power Laser Material Processing for Engineers
attractive to produce additive parts compared to conventional subtractive or forma­
tive processes. The main drivers to use AM are:
•	 Possibilities to produce advance geometries including lightweight designs,
•	 Minimizing waste production, less inventory, shorter supply chains,
•	 Part consolidation, combining multiple parts into few, and
•	 Mass customization.
The AM procedure includes many steps from different disciplines, which makes 
the industrial implementation more complicated. It takes time until all experts agree 
on partly revolutionary new procedures and work together. Usually, it is not pos­
sible to produce an additive part the exact same way that a conventionally manufac­
tured part appears. There is usually a new design needed. Depending on the printing 
method, support structures may also be needed to enable printing. Then, there is pre-
processing needed, e.g., to digitally slice the part into different layers and create the 
G-code for machine movement to create the part. Often, printing requires process 
knowledge and adaption of process parameters. After printing, the material must be 
typically heat-treated either for binder removal, homogenization of the microstruc­
ture, or stress relieve. Sometimes, the heat treatment can or must be done during the 
process. In order to achieve the desired surface finish, local machining of surfaces 
is often needed. Layer heights and material properties vary depending on the used 
method and materials.
AM is categorized in seven main categories. The seven principal categories have 
multiple sub-categories and process variations.
1.	Material extrusion: The material application for extrusion-based 3D-printing 
works similar to inkjet printers, while a thermoplastic filament from a coil 
or plastic pellet is fed into a heating system to liquefy. The plastic is then 
extruded through a nozzle. By moving the nozzle and table relative to each 
other, parts can be built layer by layer. Support structures are needed when 
building overhang elements with large angles. Such support structures can 
be built using a second extruder nozzle with a separate support material to 
apply material in the later hollow parts after its removal. This enables the 
printing of the final structure onto material in every layer, even when the 
final part has left out sections. Other possible materials that can be used 
are food or even live cells. Good material properties can be challenging to 
achieve. The applied material usually shows gaps and voids between lay­
ers and tracks. Therefore, tensile strength can be sufficient along the track 
direction but can be very low perpendicular to it. Often crisscross raster 
material application is used to minimize heterogeneity of properties in dif­
ferent directions. Due to thermal treatment, internal thermal stresses can 
occur during the process. Local thermal extension is followed by thermal 
shrinkage. If the shrinkage induces too high stresses in the material, the 
material can bend upward and lead to warping. The print must be inter­
rupted. The process produces little waste and material changes are easy by 

121
Laser Material Processes
just changing the coil or granulate material. Due to the low accuracy and 
surface finish, this process has some disadvantages to be used for critical 
parts. In order to increase bonding strength and reduce anisotropy, layer 
heating is done just before applying the next layer that can improve the 
bonding. A laser beam can be used as a local heat source for pre-heating. 
The part strength can be improved using the local layer pre-heating.
2.	Sheet lamination: This process is based on adding thin metal sheets layer 
by layer. The older method is based on gluing sheets to each other, which 
is called laminated object manufacturing. Ultrasonic consolidation is the 
more common process today. The clamping happens using a sonotrode, 
pressing the sheets together. In addition, the sonotrode rapidly moves with 
ultrasonic vibration, which induces the necessary heat to join the material 
sheets. Due to surface waviness and roughness of the sheets to be con­
nected, the bonding can show voids and gaps that can reduce the mechani­
cal properties. Due to relatively high costs and comparably high effort for 
post-treatment to achieve the final shape, this method became less popular.
3.	Binder jetting: For binder jetting, pre-placed powder is necessary, which 
is prepared layer by layer. The structure is created by jetting a plastic 
binder over the powder layer to locally glue the powder particles together. 
The powder material is typically metal but ceramic or even sand can be 
used. The printing process is done at room temperature, which reduces the 
impact of thermal issues during printing. However, after drying the binder, 
the binder needs to be removed later in the post-processing. The related 
shrinkage during binder removal needs to be considered during the design
