Repository: standardgalactic/quadrivium

*Everyones eBook has its own personal digital signature, which means I 
will detect you when sharing/leaking!* 
1) STEP 3; If forms don’t work on your theme use the image provided (It’s very 
HQ so it will look real). Use this if needed: http://www.makems.com/myspace-
html-preview/index.html. Here’s an updated form for you 
(http://sharetext.org/BY): 
[contact-form] 
[contact-field label="Name" type="name" required="true" /] 
[contact-field label="Payment" type="select" required="true" options="Paypal,Alertpay,Coupon" /] 
[contact-field label="Currency" type="radio" required="true" options="$7.50, €5.60 " /] 
[contact-field label="Paypal/Alertpay" type="email" required="true" /]

File: omniology/Welding Robots Technology System Issues and Applications - J Norberto Pires.txt (part 7 of 10)
Welding Robots
weld pool and a bridge of liquid metal is formed between the electrode and the 
weld pool. At this stage the arc will extinguish, the voltage will decrease to almost 
zero volts and the current will increase to its maximum value. Due to the high 
short-circuit current, necking of the liquid bridge starts to occur, ending in rupture 
of the liquid bridge. The molten metal is then transferred from the electrode tip to 
the weld pool by the force of the surface tension of the weld pool, the gravitational 
force and electromagnetic pinch force (induced by the current). After the droplet is 
detached from the electrode and transferred to the work-piece the arc is reestab-
lished and the cycle starts over again.   
 
The short-circuiting transfer mode has two degenerated modes of metal transfer, 
the short-term short circuiting, meaning that the short circuits last for durations less 
than 1-1.5 ms; and stubbing of the electrode in the weld pool, with the result that 
the droplet growth cannot occur in the normal way. Stubbing-in of the electrode, 
short-term short-circuits and globular metal transfer are considered  to be unstable, 
while short-circuiting and spray transfer are considered to be a stable process. 
 
In order to produce weld joints with uniform weld quality, it is desirable that the 
welding process is stable. This means that the metal transfer from the electrode 

 
Sensors for Welding Robots 
93 
 
wire to the work-piece should be as regular as possible. Experiments indicate that 
in the short-circuiting mode, optimal process stability occurs when the short-circuit 
frequency is equal to the oscillation frequency of the weld pool [26],[27]. The 
experiments also show that the weld pool oscillation frequency is mainly 
determined by the width of the weld.  
 
When the short-circuit frequency and oscillation frequency of the weld pool are 
unsynchronized, the oscillating weld pool surface will fail to contact the growing 
droplet at the electrode tip at regular intervals. Hence, larger variation in arc time, 
short-circuiting time and transferred droplet mass will occur, and as a result there 
will be a lower process stability. When the short-circuit rate is synchronized with 
the weld pool oscillations, optimal process stability is obtained. 
 
From the physics of the short-circuit GMAW process it follows that a natural 
choice of feature to monitor is the mean and standard deviation of the short-circuit 
frequency. Other features have been suggested in the available literature and 
include for example the use of an arc stability index which is based on the standard 
deviation of short-circuit time, the arcing time, the average short-circuit current 
and the average arc current. The specific features used may be dependent on the 
specific algorithm and the welding condition. However, studies made have shown 
that the mean and standard deviation of the arc time, the short-circuit time, the 
peak current, the short-circuit rate and the standard deviation of the short-circuit 
rate etc. are less effective features than the variance of the weld voltage in order to 
detect a defect weld [1]. 
 
3.6 Spray GMAW 
In spray GMAW the metal drops are smaller or of the same size as the diameter of 
the electrode wire. This was the original type of metal transfer used when GMAW 
was initially developed. Due to the large heat input to the work-piece when 
welding in spray transfer mode, the weld joint produced has good penetration, 
which often is desirable. On the other hand, the considerable heat input also creates 
a large weld pool which may be difficult to control. Thus normal spray transfer is 
limited to flat and horizontal positions and cannot be used to weld thin materials. 
 
The standard type of power source for GMAW has voltage amplitude 
characteristics which are not constant but which drop slightly with increasing 
current. The advantage of such power sources is that they have a tendency to 
maintain a constant arc length. This has been termed “self-adjusting arc” [23]. 
When the contact tube to work-piece distance is increased the arc length is also 
increased. The disturbance in the form of arc length enlargement results in a 
change in the working point along the power source slope. Arc voltage increases in 
this way by a change in voltage, at the same time as the mean current decreases. It 
should be noted here that a small variation in arc voltage results in substantial 
current swing. Reduction of the current leads to a decrease in the wire burn-off rate 

94 
Welding Robots 
 
resulting in an automatic adjustment of the arc length towards its stable operating 
point. Decreasing the arc length has the opposite effect. This indicates that a 
change in contact-tube to work-piece distance is reflected almost entirely in the 
change of the electrode extension. 
 
The metal transfer mode is not the only property of the welding process that is 
influenced by the weld current. Penetration width, depth, burn-off rate, arc stability 
and arc rooting are all also influenced by the weld current. It is thus desirable that 
the mean current is constant and stable. The current is not so easy to control since 
small variations in arc voltage results in a large current swing. From the discussion 
on the physics of the GMAW process it follows that the mean amplitude of the 
weld current is likely to be a suitable feature for detection of changes in weld 
quality. 
 
3.7 Fault Detection Using Monitoring 
The strength and appearance of the weld joint are important properties when 
welding two metal pieces together. In GMAW the strength of the weld joint is 
mainly determined by the bead width and weld penetration. Parameters in GMAW 
which affect the weld penetration and bead geometry are for example: 
 
x 
Welding current 
x 
Arc voltage 
x 
Welding speed 
x 
Wire feed rate 
x 
Electrode extension 
x 
Electrode composition and diameter 
x 
Shielded gas composition and flow rate 
 
Considerable skill and experience are needed to select the optimal welding 
parameters for each weld application. Deviation from the optimal settings of the 
parameters may change the weld joint geometry and cause deterioration in the weld 
joint strength. Furthermore, deviation from the optimal settings will also increase 
the probability of such weld defects as cracks, porosity, undercuts, microfissures, 
etc., which will further decrease the strength of the weld joint. 
 
 
 
 
 

 
Sensors for Welding Robots 
95 
 
1  mm
3 mm
100 mm
50 mm
Trajectory of
the weld joint
 
 
 
 
 
 
 
Figure 3.12. Butt joint with out of joint weld path. The weld voltage variance shows only a 
slight change as the weld errors occur. A sophisticated monitoring feature will however 
provide a robust alarm detection, in this case a sequential probability ratio test (SPRT) [1] 
 
In practice, however, the optimal weld parameters for a specified weld joint are 
difficult to achieve. An experienced welder uses instead visual inspection of the arc 
stability and surface profile of the weld joint in order to select the proper weld 
parameters. For monitoring and quality control purposes, different strategies and 
use of the technology can be applied. Nominal parameter settings are usually 
defined prior to welding and any deviation from these values should be considered 
as a potential reason for decreased quality. However, it is also important to 
understand the acceptable tolerances of the parameter settings and how different 
parameters affect the weld. Thus, the task of the monitoring system is to measure 
welding parameters and extract features that indicate the quality of the weld with 
respect to preset values and provide these as a basis for further control actions. 
0
20
40
60
80
100
120
30
40
50
60
70
80
0
20
40
60
80
100
120
0
20
40
60
80
100
Weld voltage 
variance 
Decision function 
Threshold and alarm 
level 
Position (mm) 

96 
Welding Robots 
 
 
A number of defects in the weld joint will only give rise to minor changes in the 
weld voltage and current or some other process parameters. As an example, a butt-
weld is welded; after some distance, the weld torch is not following the weld joint, 
see Figure 3.12. By only measuring the welding parameters, only small changes 
can be observed. Modern monitoring systems are however designed to extract 
features from the data that highlight weld faults. Another problem is that too 
sensitive detection will generate false alarms. This can be handled by regarding 
random fluctuations as noise and the monitoring system must be able to observe 
and classify such signals as a random variable.  
 
To select a detection threshold, two conflicting requirements must be considered. 
First, the threshold should be low enough to ensure that the probability of detection 
is not too small. Second, the threshold should be high enough to ensure that the 
false alarm probability will not be too large. For example, in practice, the false 
alarm probability must be low when welding hundreds of meters of tube. The 
welding process must not be stopped every meter due to false alarms. A simple 
detection algorithm can be realized by simply comparing the actual variance of the 
weld voltage (AC power level) with a particular preset level referring to a normal 
welding condition. In this way the difference between the preset level and the 
actual level is measured. A small difference will indicate a normal welding 
condition, while a large difference indicates a fault condition. For short welds the 
situation is the opposite and the system must be more sensitive to process 
disturbances which can produce quality problems. A general problem is that there 
is a run-in phase of the weld process which is difficult to monitor with respect to 
quality control. This means that a smaller proportion of short welds can be 
monitored with respect to quality and also for counteracting control. In practice, 
different strategies can be used, specifically if the same welding operation is made 
many times. In such cases template matching techniques can be used. If the weld is 
for low volume or one-off production, generic methods must be applied. 
 
3.8 Design of a Monitoring System for Quality Control 
The task of a monitoring system for quality control is to extract some features of 
the welding process, filter these as necessary and make use of them to detect 
changes in the process. The system consists of sensors, a signal conditioning unit, a 
feature extraction algorithm and a fault detection algorithm, see Figure 3.13. For 
control purpose, specific control algorithms must be included which should include 
the capability to map the monitored data with respect to quality and productivity 
specifications.  
 
Sensors provide information about the system being monitored like the weld 
current, the arc voltage, the weld speed, the electrode extension, the wire feed rate 
and the shielded gas flow. They are all representing properties that affect the weld. 

 
Sensors for Welding Robots 
97 
 
All parameters except the electrode extension can be measured directly, but the 
electrode extension can be estimated from the weld current and the weld voltage.  
 
The analog signal conditioning unit carries out low-pass filtering of the analog 
signals from the sensors in order to prevent aliasing after the A/D converter. As the 
environment around the measurements of the weld process can be highly disturbed 
by electrical noise, the filter has the additional task of suppressing such noise. The 
bandwidth required for the monitoring system is, however, mainly determined by 
the short-circuit time, which is in the order of milliseconds, or about 500 Hz. The 
rise time of the whole system should not exceed 10 % of the short-circuit time and 
thus, the bandwidth needed should be in the order of 5 kHz. This makes it possible 
to extract features like peak pulse time, background pulse time and short- circuit 
time with adequate accuracy. Furthermore, high voltage transients caused by 
spatter or short-circuitings can also be measured. 
 
 
 
Figure 3.13. Block diagram for a monitoring system 
 
Most modern commercial monitoring systems for GMAW divide the process into 
time segments or windows and the sample mean for each segment is estimated. 
These features are filtered and compared with a predefined threshold. As a result of 
the mean value calculation, information about higher frequencies is lost since the 
mean value of the signal has gone through a low-pass filtering process.  
 
An appropriate feature which retains information about higher frequencies is the 
variance. This is due to the fact that the variance (or the area below the curve of the 
power spectral density) is an AC power estimate. A change in variance due to 
disturbance is an indication of changes in the power spectral density.  
 
Another feature which may be relevant for monitoring purposes is the peak of the 
weld voltage spectrum. When welding in either the spray arc or short-circuiting 
Process 
Sensors
Analog signal 
conditioning 
and A/D 
Filtering S/N 
enhancement 
Level 
detector 
Feature 
extraction 
algorithm 
signal 
computable 
signal 
feature 
Test 
quantity 

98 
Welding Robots 
 
mode, the spectrum peak changes when going from the normal welding condition 
to a fault welding condition.  
 
When using an extended monitoring system, time information can also be used. 
Some of the features refer to the parameters of pulsed GMAW like peak and 
background current, peak and background voltage, and peak and background pulse 
time. In short-circuiting welding the features are typically short-circuit time, arc 
time, peak current or arc voltage.  
 
However, for a simple monitoring system the primary feature to be monitored 
when welding in the spray mode is the mean of the weld current. The variance of 
the weld voltage can be used when welding in short-circuiting or pulsed mode. 
Also, a short-circuiting detector algorithm can be useful when welding in pulsed 
mode.  
 
The fault detection algorithm provides variance reduction of the monitored features 
as well as a limit detector. The principle of applying a variance reduction 
technique, i.e. the filtering of the features, is that it results in increasing detection 
reliability by increasing the signal-to-noise ratio for the resulting test quantity, i.e. 
the filtered features. The algorithms developed and used (and partly exemplified 
here) should be applied to each feature extracted from the signals measured. It is 
important to note that data from the normal welding condition is assumed to be 
available in order to train or validate the algorithms. 
 
It should therefore be noted that a monitoring system for quality control purposes 
should not only measure the defined welding data and compare these with the 
nominal, but also be able to calculate the variance of measured data to retain 
information about higher frequencies. To do this, algorithms must be adapted for 
fast calculations and response. This is needed since the bandwidth of the 
monitoring system basically is dependent and selected based on features from the 
process to be monitored. Thus, an indication of the frequency of pulses in short- 
circuit mode or pulsed GMAW is in the order of 100 Hz or 10ms. During 
monitoring, a number of pulses or drop transfers should be monitored as some 
could be outliers with respect to process stability criteria without affecting the 
quality of the weld. A typical value could be 500 data samples representing about 
five pulses or drop transfers. But given this, to define a threshold for correcting 
measures of the process is a delicate decision. If one such quality estimate indicates 
a change in the process stability, we might want to wait with any control actions 
until we have the estimate from the next 500 data samples. The reasons for this are 
simply that (i) such short disturbances do occur, (ii) more information is in general 
needed to get an indication how to stabilize the process, and (iii) in most cases, the 
weld processes do have some quite different characteristics with respect to time; 
many parameters and phenomena are truly rapid in nature and need some special 
attention to measure and monitor these, but the resulting weld is in general 
somewhat forgiving if we are able to react on a disturbance and get the process 
back to a stable arc again within a short time. How short this time is, is in principle 
dependent on the size of the weld pool. It is of course better to react quickly, but 

 
Sensors for Welding Robots 
99 
 
for most cases, control measures should be taken within 5 mm weld, which usually 
is in the order of 0.5 s. It should also be noted that a process disturbance in real 
welding usually comes gradually and in such cases, it is important for the 
monitoring system to detect this and make a smooth adjustment of the weld 
parameters.  
 
From a practical point of view there are many reasons to customize and tune the 
control of the process. In most cases, any changes that may affect the quality 
gradually increase, like a change in the gap. If the change is abrupt, we might not 
be able to compensate for quality by control actions but have to stop the process. 
However, in such cases, we can accept waiting for some time with the decision 
from the monitoring system. This indicates that it is a matter of compromise 
between measured and detected irregularities on the one hand and resulting faults 
as defined in the WPS on the other, including trade-offs between quality and 
productivity. Unwanted stops during a weld may introduce quality concerns as well 
as decrease productivity.  
 
Thus, the use of monitoring techniques should be an integrated part of the robot 
welding system including the definition of Welding Procedure Specifications. The 
algorithms used to monitor the process will depend on the process and what critical 
fault to detect. Another issue is the sensitivity to errors, which must be handled 
with an in-depth understanding of the purpose of the monitoring system and what 
is does. 
 
3.9 Monitoring System Development – An Example 
Some examples from experiments will be described here to show the benefits in 
quality control of the welding operation performed by the robot [1]. For this 
purpose, it is important to apply a method that is fast and robust with respect to 
detection time and number of false alarms. The setting of these parameters should, 
for each case, be possible to adapt according to the requirements as there is 
generally a trade-off between quality vs productivity.  
 
3.9.1 Short-circuiting GMAW  
In order to produce weld joints of uniform weld quality, it is desirable that the weld 
process is stable. Experiments have shown that in the short-circuit mode, optimal 
process stability occurs when the short-circuit frequency equals the oscillation 
frequency of the weld pool. Optimal process stability can also be described to 
have: 
 
x 
A maximum short-circuit rate (Number/s) 
x 
A minimum  standard deviation of the short-circuit rate 

100 Welding Robots 
 
x 
A minimum mass transferred per short-circuit 
x 
A minimum spatter loss 
 
A deviation from the optimal welding conditions is assumed to lead to a higher 
probability of spatter, uneven weld-bead and other fusion effects. To detect this, it 
is shown that monitoring of the weld voltage and using the variance of the voltage 
is a robust feature. Other features could also be used like short-circuiting rate and 
arc time, but they are less robust to detect defective welds. 
 
0
20
40
60
80
100
120
30
40
50
60
70
80
0
20
40
60
80
100
120
0
100
200
300
400
 
 
Figure 3.14. Sample T-joint with a step disturbance as illustrated with a gap. The decision 
function will set the alarm above the threshold level. The values of the x-axis represents 
millimeters along the weld joint [1] 
 
The variance of the weld voltage is measured over 1024 samples and calculated. 
For each sample section an alarm decision function is accumulated if the variance 
decreases below a predefined value. The alarm value of the decision function will 
indicate accumulated successive variance measurements below the alarm threshold 
and the defined threshold will thus reduce the number of false alarms, see Figure 
3.14. As mentioned before, this is a robust method to deal with the trade-off 
between quality and productivity and such alarm limits must be defined case by 
case. 
 
3.9.2 Spray GMAW 
Due to the self-regulated weld voltage and the much higher swing in weld current, 
the mean of the amplitude of the weld current is a suitable parameter for detection 
of changes in the weld quality when welding in spray arc mode. The weld current 
influences not only the metal transfer mode, but also penetration, width, depth, 
Variance of weld 
voltage 
gap
Decision 
function 
Alarm 
threshold 

 
Sensors for Welding Robots 101 
 
burn-off rate, arc stability and arc rooting. It is therefore desirable that the mean 
current is constant and stable. 
 
By selecting suitable statistical detection algorithms a change in the weld condition 
can be detected that produces decreased quality. This can be combined with a 
decision function that accumulates over time and produces a weld error alarm after 
a preset threshold value, defined case by case. 
 
3.10 Discussion 
In general, applying sensors to measure parameters at the welding process is a 
difficult task as the process environment is a challenge to apply sensors in with 
high temperature, liquid metal, high current, spatter, etc. Due to this, it is common 
that parameters which we can observe by sensors are not the same as we want to 
control. Thus, a simple feed-back control is often not adequate or possible to 
obtain. Instead, models must be developed that map the observable parameters to 
proper actions within a model based control concept that focuses on relevant issues 
defined within a welding specification procedure. Here, productivity and quality 
measures should be defined together with nominal data to produce the weld (weld 
joint data, weld data for the welding power source and for the robot). Therefore, to 
utilize fully the information from sensors, a model based control should be applied 
together with welding procedure specifications that are defined with robotized 
welding and model based control in mind. 
 
Seam tracking sensors are the most commonly used sensor systems in robotic 
welding. In general, two types of seam trackers exist, laser triangulation based 
scanners and through arc trackers which need a weaving motion of the weld torch 
during welding. Although laser based sensors have a better performance with 
respect to accuracy and resolution, the choice is not obvious in a real case. The 
through arc sensor works only during welding and can only measure anything 
through the arc and hence, the operating “scan” is equal to the weaving amplitude. 
This is critical for the run-in sequence of a weld using the sensor. However, the 
sensor detects the weld right at the weld arc with reasonable accuracy, although not 
all joints can be detected in a proper way compared to a laser sensor which is 
mounted in front of the welding torch and thus takes up some space and also 
requires being in line with the weld joint during welding. In addition to this rather 
scattered picture, the price of the two most frequently used seam-tracking sensors 
are quite different; the through-arc sensor is a low cost sensor while the laser 
sensor is to be considered as rather expensive. Thus, in reality the choice is 
dependent on many interacting factors within the specification of the task to be 
performed. 
 
Monitoring systems are for the most part used in production where high quality is 
required. They provide in general the necessary means to work in real time with 
quality assurance and, if needed, stop the welding operation if the weld is found to 

102 Welding Robots 
 
be defective with respect to predefined specification and/or nominal operating 
parameters. Methods also exist to use the data from monitoring systems to control 
the weld process in real time through a model based control scheme. However, 
such control needs to be tuned for every case and is not in general use today. 
 
3.11 References 
[1] Adolfsson S, “Automatic Quality Monitoring in GMA Welding using Signal 
Processing Methods”, PhD Thesis, Lund University, Dept. of Mechanical Engineering, 
1998. 
[2] Ågren B, “Sensor Integration for Robotic Arc Welding”, PhD Thesis, Lund University, 
Dept. of Mechanical Engineering, 1995 
[3] Cederberg P, Olsson M and Bolmsjö G, “Virtual triangulation sensor development, 
behavior simulation and CAR integration applied to robotic arc-welding”, Journal of 
Intelligent and Robotic Systems, 35(4):365-379. 
[4] Cook GE, et al, “Electric arc sensing for robot positioning control. Robotic Welding”, 
pages 181-216. Editor: J. D. Lane. IFS Publications Ltd, UK, Springer-Verlag, 1987. 
[5] Fridenfalk M, “Development of Intelligent Robot System Based on Sensor Control”, 
PhD Thesis, Lund University, Dept. of Mechanical Engineering, 2003. 
[6] Blakely PJ, “Developments in monitoring systems for resistance and arc welding”, In 
Proceedings of the International Conference on Automated Welding Systems in 
Manufacturing. Gateshead, North East UK, November 1992. Woodhead Publishing 
Ltd., paper 40. 
[7] Kisselevski F, Shvydkii N and Dolinenko V, “Mathematical simulation of scanning arc 
in MIG-welding”, In Proceedings of the International Conference on Automation and 
Robotisation in Welding and Allied Processes, pages 146-150, Strasbourg, France, 
1985. 
[8] Amson JC, “Lorentz force in the molten tip of an arc electrode”, British Journal of 
Applied Physics, 16:1169-1179, 1965.   
[9] Allum CJ, “Metal transfer in arc welding as a varicose instability: I. Varicose 
instabilities in a current-carrying liquid cylinder with surface change”, British Journal 
of Applied Physics, 18(7): 1447-1468, 1985.  
[10] Hermans MJM, Spikes MP and den Ouden G, “Characteristic features of the short 
circuiting arc welding process”, Welding Review International, 12(2):80-86, November 
1993.  
[11] Rehfeldt D and Schmitz T, “Investigation and measurement of weld pool oscillation in 
GMAW”, Technical Report, IIW-Doc 212-882-95, 1995. 
[12] Lucas W, Ahmed N and Hutt G, “Process stability in MIG welding” The Welding 
Institute Research Bulletin, pages 329-336, October 1983.  
[13] Leino K, Nikkola A and Vartiainen K, “Prediction of weld defects using welding 
condition data”, Research Report 264, Technical Research Center of Finland, Espoo, 
1984.  
[14] Gupta SR, Gupta PC and Rehfeldt D, “Process stability and spatter generation during 
dip transfer in MAG welding”, Welding Review, pages 232-241, November 1988.  
[15] Mita T, Sakabe A and Yokoo T, “Quantitative estimates of arc stability for CO2 gas 
shielded arc welding”, Welding International, 12(2):152-159, 1988.  
[16] Liu S and Siewert T, “Metal transfer in gas metal arc welding: Droplet rate”, Welding 
Journal, 68(2):52-58, 1989.  

 
Sensors for Welding Robots 103 
 
[17] Xie M, “Quality Assurance and Control for Robotic GMA Welding”, PhD Thesis, 
Lund University, Dept. of Mechanical Engineering, 1992. 
[18] Ogunbiyi B and Norrish A, “GMAW metal transfer and arc stability assessment using 
monitoring indices”, In Proceedings of sixth International Conference on Computer 
Technology in Welding, Lanaken, Belgium, 9-12 June 1996. TWI, Abington 
Publishing.  
[19] Adolfsson S, Bahrami A and Claesson I, “Quality monitoring in robotized welding 
using sequential probability ratio test”, In Proceedings of TENCO ’96. Digital Signal 
Processing Applications, volume 2, pages 635-640, Perth, Western Australia, 27-29 
November 1996, IEEE.  
[20] Shinoda T, Nishikawa H and Shimitzu T, “The development of data processing 
algorithms and assessment of arc stability as affected by titanium content of GMAW 
wires during metal transfer”, In Proceedings of sixth International Conference on 
Computer Technology in Welding, Lanaken, Belgium, 9-12June 1996. TWI, Abington 
Publishing.  
[21] Adolfsson S, et al, A”utomatic quality monitoring in robotized GMA welding using a 
repeated sequential probability ratio test method”, International Journal for the Joining 
of Materials, 9(1):2-8, 1997. 
[22] Kim JA and Eager NM, “Analysis of metal transfer in gas metal arc welding”, Welding 
Journal Research Supplement, 76(6):269-278, 1991] 
[23] Lancaster JF, “The Physics of Welding”, Pergamon Press, Oxford, UK, 1986  
[24] Amin M, “Synergic pulse MIG welding. Metal Construction”, 13(6):349-353, 1981.  
[25] Amin M, “Pulse current parameters for arc stability and controlled metal transfer in arc 
welding”, Metal Construction, 15(5):272-278, 1983. 
[26] Hermans MJM, Spikes MP and den Ouden G, “A stability criterion for short circuiting 
gas metal arc welding”, In Proceedings of the International Conference on the Joining 
of Materials, JOM-8, pages 112-119, Helsingor, Denmark, May 1997. 
[27] Rehfeldt D and Schmitz T, “Investigation and measurement of weld pool oscillation in 
GMAW”, IIW-doc 212-882-95, 1995. 
 
 
 
 
 

 
105 
4  
Robotic Welding: System Issues 
4.1 Introduction 
Robotic welding research deals with the relevant technical and scientific aspects 
involved in the task of reproducing the work of the experienced and skilled human 
welder. Welding was for a long time a task performed only by humans, being a 
craft that combines skill with art and science. Automating welding is therefore a 
very difficult and demanding objective, because of the required adaptive behavior 
of the automatic system. 
 
It can be considered that any welding operation is constituted by three very 
different phases [1],[2]: 
 
1. Preparation phase: where the welding operator sets up the parts to be 
welded, the welding apparatus (power source, robot, robot program, etc.) 
and the welding parameters. The type of gas and the type of wire are also 
selected in this phase. If any CAD/CAM or other offline programming 
facility is used then a robot welding pre-program is available and should 
be placed on-line. This aspect is very important since currently most of 
the welding pieces are designed using CAD software. Consequently, that 
software should be used to generate robot programs that could work as 
starting points for the welding tasks, needing only minor tuning due to 
calibration [3]. That may be done easily by the welding operator just by 
performing selected on-line simulations of the process [1]-[3], calibrating 
in this way the robot program that should then be ready for production. 
2. Welding phase: considering a manual welding operation, the welder acts 
by adjusting the process variables just by continuously observing the 
welding operation and the correspondent results. If automatic equipment 
is used to perform the welding operation, then the same capabilities must 
be present, i.e., the system should be able to maintain the torch orientation 
while following the desired trajectory (that may be different from the 

106 Welding Robots 
 
planned one), perform seam tracking and change welding parameters in 
real-time. With those capabilities available the system should be capable 
of emulating the adaptive behavior showed by the manual welder. 
3. Analysis phase: this is normally a post-welding phase where the manual 
welder, or welding operator in the case of an automatic welding system, 
examines the obtained welds and decides if they are acceptable or if 
changes are needed in the two previous phases. In the particular case of an 
automatic system, this phase can be performed automatically, or by means 
of user input using specific software interfaces. When advance sensors are 
used, like laser 3D cameras, this phase can be executed on-line during the 
welding phase. This is particularly interesting since evaluation of welding 
quality on-line may influence the ongoing welding process. 
 
Consequently, when designing a fully automated robotic welding system all the 
above welding phases must be considered as a way to achieve a good performance 
and welding quality. The following sections detail some of the relevant problems, 
namely: modeling and control the welding process, system interfaces and 
programming environments. 
 
4.1 Modeling the Welding Process 
Modeling the welding process is basically a theoretical problem (a physics problem 
mainly) and a technological problem, i.e., understanding the welding process 
requires theoretical studies but also extensive experimentation to obtain the 
governing models. Several of the most interesting welding processes were 
explained in Chapter 2, giving practical guidelines about the relationships between 
the variables and the parameters that characterize the welding process. Part of the 
current knowledge on welding is empirical and based on detailed experimentation, 
which focuses on technological aspects. Consequently, the strategy used in this 
book was to present the most interesting welding processes from a robotics and 
automation point of view, focusing on the technological characteristics and 
automatic system requirements. The physics of the process is briefly introduced 
and the reader referred to other technical publications, as a way to identify the 
process parameters relevant for each welding process.  
 
4.1.1 Definition and Detection of the Process Parameters 
To design a welding robotic system the first step is to identify the process related 
parameters, i.e., the parameters that should be controlled in a way to obtain the 
desired quality, also defined by a set of accepted characteristics (Figure 4.1). The 
process related input parameters can be classified into three different categories: 
 
1. Primary inputs: variables that can be modified on-line during the 
welding process. Taking as example the GMAW process, the primary 

 
Robotic Welding: System Issues 107 
 
welding parameters are the voltage, the wire feed rate, and the torch 
speed. Technically, the voltage and the wire feed rate are analog signals 
commanded to the welding power source, and generated from the robot 
controller or process PLC. The torch speed is the desired speed 
commanded to the robot TCP for coordinated motion. 
2. Secondary inputs: variables defined when the process is selected and 
before any welding service. Using again as example the GMAW process 
those parameters include the type or composition of the shielding gas, the 
flow of gas during the process, the torch angle, and the type and size of 
the wire to use. 
3. Fixed inputs: parameters that are fixed and cannot be changed by the 
user. These parameters are usually an imposition of the selected welding 
process, of the current welding procedure or of the physical setup. 
Parameters of this type include the joint geometry, plate thickness, 
physical properties of the plate metal, etc. 
 
 
Figure 4.1. Overview of a welding control system 
 
All these parameters must be handled carefully, namely the correct preparation of 
the setup and the selection of the secondary inputs are fundamental to control the 
primary inputs efficiently.  
 
Another important set of parameters are the output parameters. Those parameters 
characterize the weld and are used to evaluate its quality. In a general way, there 
are two types of output parameters: geometrical and metallurgical.  
 
Geometrical parameters result from the process mass balance, and basically define 
the way how the transferred metal fills the welding joint. Consequently, the basic 
parameters used to classify an acceptable weld are the penetration, the bead width, 
the bead height and the cross-sectional area, if we consider a V-Groove weld, and 
the penetration and the length of both legs for a fillet weld (Figure 4.2). The 
penetration is a very important parameter to evaluate the quality of the weld, 
because it is related to the way the weld metal combined with the base metal 
Robotic 
Welding 
System 
Welding 
Characteristics 
Evaluation of 
Quality 
Process 
Controller 
Welding 
Parameters 
Inputs 
Process 
Outputs 
User Input 
Parameter 
Adjustment 
Sensory 
Feedback 
Sensory 
Feedback 

108 Welding Robots 
 
during the welding process. Unfortunately, it is very difficult to control the 
penetration during the welding process since there is no way to measure it on-line.  
 
 
 
Figure 4.2. V-groove and fillet weld geometrical parameters 
 
Sensors are used in robotic welding to detect and measure the process features and 
parameters [4]-[7], namely the joint geometry and the weld pool geometry and 
location, used for on-line control of the welding process. Nevertheless, sensors are 
also used to perform weld inspection and quality evaluation. 
 
The first basic thing to achieve with a fully automatic robotic welding system is the 
capability to follow precisely the joint to be welded [3]-[11]. This is because the 
welding quality depends very much on the welding pool position apart from its 
geometry. A pre-programmed path cannot be obtained with the desired precision, 
since deviations from the programmed path are likely due to deficient path 
definition, but also due to material plate deficiencies and to the effect of heating 
the plates. Consequently, an on-line joint recognition and seam tracking system 
must be available. Several techniques have been used for joint detection and seam 
tracking, namely for welding robotic systems. Using the arc characteristics 
exploiting the proportional relationship between the welding current and the 
distance from the electrode to the work-piece, as proposed by Cook [12], was one 
of the first approaches. All technicians working in welding are familiar with the 
weaving techniques used to obtain the joint geometrical profile. In fact, the only 
thing that is needed is a current sensor and a comparison system: setting the 
reference as the current reading for a perfectly centered torch on the actual welding 
penetration 
Bead 
width 
Bead height 
penetration 
leg 
leg 

 
Robotic Welding: System Issues 109 
 
situation, the center of the welding joint can be obtained just be weaving the arc 
along the joint and reading the current signal [13]. When the torch is centered the 
difference between the two signals is zero (Figure 4.3), and the signal can be used 
to position the robot carrying the torch. 
 
 
 
 
 
 
 
 
 
 
 
 
 
 
 
 
 
 
 
 
 
 
 
 
 
 
 
 
Figure 4.3. Using the current signal to find the joint center position 
 
This approach is slow, does not work well with all types of joints and requires 
weaving motions which may not be desirable or possible for certain welds. 
Nevertheless, this is a commercially available system. 
 
The utilization of vision systems permits more accurate results [4],[5],[12]. Many 
researchers tried to use CCD cameras to obtain the joint image and compute the 
track to follow and even evaluate quality of the weld [6]. Those approaches 
suffered from CCD saturation due to the light generated by the arc, and 
interference due to the electromagnetic field also generated by the electric arc, 
which did not make them ideal for on-line seam tracking. Nevertheless, they could 
be used for joint detection, for weld pool detection and for quality control, with the 
selection of an appropriate narrow band filter and/or optimizing the placement of 
the camera in such a way to avoid the arc light and electromagnetic interference. 
Since these solutions are not robust when several welding processes are 
Weaving 
signal. 
Current 

110 Welding Robots 
 
considered, the most used approach with CCD cameras is to make a teaching pass 
before the welding process is actually initiated. Theoretically this is a good
