Repository: standardgalactic/quadrivium

*Everyones eBook has its own personal digital signature, which means I 
will detect you when sharing/leaking!* 
1) STEP 3; If forms don’t work on your theme use the image provided (It’s very 
HQ so it will look real). Use this if needed: http://www.makems.com/myspace-
html-preview/index.html. Here’s an updated form for you 
(http://sharetext.org/BY): 
[contact-form] 
[contact-field label="Name" type="name" required="true" /] 
[contact-field label="Payment" type="select" required="true" options="Paypal,Alertpay,Coupon" /] 
[contact-field label="Currency" type="radio" required="true" options="$7.50, €5.60 " /] 
[contact-field label="Paypal/Alertpay" type="email" required="true" /]

File: omniology/01. ESR Spectroscopy in Polymer Research (1977).txt (part 8 of 21)
Photosensitized by Dialkyl Peroxydicarbonates . 
Photosensitized by Benzophenone . 
. . . . . 
. . . 
aldehyde557, 662,821,1043,2039), and copolymerization of these monomers with 
acrylonitrile 392). 
Smith et al.2036) investigated the addition of hydroxyl radicals to several oximes: 
acetaldoxime, acetoxime, and 2,3-butadienone monoxime in flow system. The basic 
reaction in two steps may be represented as follows: 
(CH3h C=N-OH + ·OH --+ (CH3h C-N-OH 
(4.110) 
I 
OH 
(CH3hC-N-OH ---+ (CH3h-C-NH-O· 
(4.111) 
I 
I 
OH 
OH 
In each case a J3-hydroxy nitroxide radical (A. 111) is formed. 
146 
(4.111) 
(4.112) 

4.7. Anionic Polymerization 
In conclusion the flow technique combined with ESR spectroscopy is an ex-
tremely powerful method, because it allows direct observations and measurements 
of the radical formation in the initiation stage of redox reactions in polymerization. 
The method also allows the characterization of several free radicals simultaneously 
present, which is important, e.g. in copolymerization studies. 
4.7. Anionic Polymerization 
4.7.1. Introduction 
Two types of anionic polymerization are of special interest for ESR study: 
1. Alkali metal initiated anionic polymerization: 
R 
I 
CH2 =C+ + 
I 
R 
alkali metal (M) 
propagating cation 
(U, Na, K) 
R 
I 
----+) -CH2 -C- + M+ 
I 
R 
where M+ represents here the positive counterion ("Gegenion"). 
(4.113) 
2. Anion radial initiated anionic polymerization: The transfer of an electron from 
an "electron donor" (D or D-) to monomer (M) ("acceptor") (anion radical initiation): 
D+M--D+ +M:-
D- +M--D+M:-
(4.114) 
(4.115) 
where M:- represents the "primary radical ion" formed in the "electron transfer 
process": 
(01"'" 
Na + 
"'-
Q 
o 
00-
+ 
Na+ 
(0-) 
(0"",[ 
- - '1 
"'- I 
Q 
+ 
'CH-CH2 = CH-CH2 
(0) 6 
6 
(M;-) 
(4.112) 
(4.116) 
(4.117) 
The primary radical-ion (M:-) is neither a conventional radical nOr a carbanion and 
its structure may be represented by two resonating forms (4.112), which implies 
that one end of M:- acts as a radical while the other acts as a carbanion (or vice versa) 
(4.117). By addition of one monomer molecule to M:- a dimer is formed, possessing 
one "true" radical end and one "true" carbanion end: 
147 

4. ESR Study of Polymerization Processes 
(4.118) 
(4.112) 
(4.113) 
There is no interaction between these two centers. Such a dimer can result in further 
polymerization of a dual character. The radical end might grow according to a radi-
cal mechanism, while the carbanion end as an anionic polymerization. Monomeric 
radical ions (M-=-) may also dimerize and form dicarbanions (4.114): 
(4.119) 
which may continue to grow by the anionic mechanism only. 
A large number of radical anions have been prepared by reducing the parent 
hydrocarbon with alkali metals 749,1052,1350,1687,1827,2119). ESR studies of radi-
cal ions e.g. of benzene and toluene formed in reactions with Na or K metal mirrors 
in the presence of crown ethers, have been reported 1180). Panayotov et al. 1695) found 
experimental evidence for the formation of the anion radical of benzene as a product 
of the interaction between benzene and potassium in the presence of poly( ethylene 
oxide). The ESR spectrum of a fresh "red" colored solution is shown in Figure 4.101. 
Fig. 4.101. ESR spectrum 
of the "red" solution of 
benzene and potassium in 
the presence of poly(ethyl-
ene oxide)1695) 
Fig. 4.102. ESR spectrum of the "brown-green" solution 
obtained after UV irradiation of the "red" solution (see 
Fig. 4.101)1695) 
Under UV-light the red solution changes to brown-green giving a new ESR spectrum 
(Fig. 4.102). 
148 

4.7. Anionic Polymerization 
The interpretation is that the benzene anion radical (4.115) passes into the more 
stable biphenyl anion radical (4.116): 
[0 r [o-or 
(4.120) 
(4.115) 
(4.116) 
ESR spectroscopy of radical ions is given in several monographs2o, 109,259,1072) and 
will not be discussed in detail here. Only a few examples directly attributed to ionic 
polymerization will be given. 
4.7.2. ESR study of Ion Pairs, Free Ions and Electron·transfer Reactions 
The structure of ion pairs and free ions in solution and the mechanism of electron-
transfer reactions between a radical ion and the corresponding molecule, pose some 
of the most interesting problems concerning the relationship between reactivities 
and structures of radical ions in solutions. 
Weissman et al. 17, 93) have shown that the original hyperfme lines of radical an-
ions split into multiples on their association with cations possessing nuclear spin. The 
magnitude of the new hyperfine splitting constants may yield valuable information 
about the location of the cation within the pair, and the width and shape of the lines 
may reveal details of the dynamic processes involving these species2136). 
Weissman and his coworkers1064, 2385, 2482) have been among the fIrst to estab-
lish methods for measuring the rapid rates of electron-transfer reactions by ESR. 
As an example they have shown that the rate of electron exchange between the 
naphthalenide radical ions and naphthalene depends on the state of ionic association 
of the radical ions. The rate of electron transfer can be determined from the broaden-
ing of ESR lines at slow and at fast exchange rate limits. Figures 4.103 and 4.104 
in 
'" 
~ 0.4 
I 
<I 
0.3 
0.2 
0.1 
10 
11 
12 
iNixl0 3 imol) 
Fig. 4.103. Dependence of ESR line 
width ..1H on naphthalene concentra-
tion [N] in the slow exchange N·- + N 
~N 
+ N·- in hexamethylphosphoro-
amide952) 
149 

4. ESR Study of Polymerization '.' 
5 
2 
o 
568 
1/1 Nl 
Fig. 4.104. Dependence of ESR line width dH on 
1/[Nl (Compare Fig. 4.103) in the fast exchange 
N;- + N·~N + N·- in hexamethylphosphoro-
amide952) 
show typical plots of ~H(G) vs [N] derived from experiments performed at a slow 
(4.103) and a fast (4.104) exchange limit, respectively, for the electron-transfer reac-
tion between naphthalenide radical anions and naphthalene molecules in hexamethyl-
phosphoramide 952). 
. 
The surrounding of an ion pair by solvent molecules is dependent on the nature of 
both the pair and the solvent and also on the temperature. The hyperfine splitting 
constant (aM), calculated from the ESR spectra of paramagnetic ion pairs, usually 
increases at higher temperatures. The structure of an ion pair may be nearly fixed at 
a certain temperature ("static model"). This means that the position of a cation with 
respect to the anion in the pair and the locations of the surrounding solvent molecules 
do not deviate substantially from their average configuration. The fluctuations are 
rapid with a frequency greater than 1010 sec- 1 952, 2120). 
In some systems ion pairs may have two or more distinct structures, i.e. two or 
more distinct patterns produced by the pair and the neighboring solvent molecules 
may coexist, each pattern lasting for a relatively long time (_10- 10 s) ("dynamic 
model"). The observed properties of the system again depend on temperature, as 
well as on the lifetime of each type of ion pair. For example, two sets of lines may 
be seen in the ESR spectrum of paramagnetic ion pairs, if they form two distinct 
and slowly interconverted types. The usual broadening, coalescence, and subsequent 
sharpening of the lines should be observed as the temperatures rises and the rate of 
interconversion increases. The distinction between the two models (static and dy-
namic) of ion pairs is not easy when only one splitting constant (aM) is deduced 
from the ESR spectrum. 
Hirota et al.947, 948) have investigated ESR spectra of alkali salts of naphthalenide 
and anthracenide ions and reported that the dynamic model of ion pairs shows a 
characteristic dependence of aM on temperature. Thus, for equilibrium of: ion 
pair (I) ~ ion pair (II), the related equilibrium constants can be calculated from the 
experimental data if aMI and aMu' pertaining to the individual ion pairs, are tem-
perature-independent. The dynamic model predicts also dependence of the width 
of the ESR lines on Mz (atomic number) of the cation 948). 
The character of ion pairs may be modified either by varying the solvent or the 
temperature of the solution. Szwarc et al.952) have shown that it is also possible to 
modify the character of an ion at constant temperature in a virtually unchanged 
150 

4.7. Anionic Polymerization 
Fig. 4.105. ESR spectrum of sodium naph-
thalenide (N'-Na+) in tetrahydropyran at 
300 K9 52) 
medium, by the addition of small amounts of agents, e.g. polyadenate ethers (glymes) 
which strongly interact with the ion pairs. 
The ESR spectrum of sodium naphthalenide (N7" Na +) in tetrahydropyran is 
shown in Figure 4.105. 
The hyperfine lines of naphthalenide are split into quadruplets by the presence of 
23Na. The magnitude of the respective splitting varies from about 1.4 G at 320 K to 
1.0 G at 236 K (Table 4.10). 
Table 4.10. Temperature dependence of hyperfine splitting constant of Na 
in tight ion pair and in the glymated pair in tetrahydropyran952) 
Temp. K 
aNa (tight pair), 
aNa (glymated pair) 
K 
G 
G 
316 
1.37 
0.39 
300 
1.23 
0.39 
297 
1.19 
0.39 
279 
1.16 
0.33 
275.5 
0.23 
270.5 
0.17 
258 
1.08 
241 
1.01 
0.0 
235.5 
1.01 
0.0 
On the addition of tetraglyme (-0.24 M) the aNa is greatly reduced. The ESR spec-
trum at room temperature is shown in Figure 4.106. 
The relevant splitting constant (aN a) is about 0.4 G. Lowering the temperature of 
the solution reduces aNa still further, and at 236 K the four lines merge into one 
(Table 4.10). Thevariation of line width permits calculation of the rate constant of 
interconversion. 
151 

4. ESR Study of Polymerization 
5G 
Fig. 4.106. ESR spectrum of N:-, G, Na+ in tetrahydropyran in the presence of 0.24 mole 1-1 
tetraglyme at 300 K9S2) (see text) 
• f 
f 
Fig. 4.107. Low-field wing of ESR spectrum of N·-, Na+ in tetrahydrofuran at 300 K: a. in the 
absence of tetragylme, b. in the presence of 0.006 mole 1-1 tetraglyme9S2) 
At room temperature and for intermediate concentrations of glyme, two sets of 
lines were recognized in the spectrum; those characteristic of qIe "tight" pairs present 
in the pure tetrahydropyran, and those identified as the lines of the glymated pairs 
which were observed in the presence of an excess of glyme (Fig. 4.107). 
The lines cOrresponding to the glymated pairs are marked in Figure 4.107 b by arrows. 
In this system the following equilibrium occurs: 
k 
N:- Na+ + G...2.-:. N:- (G)Na+ 
k2 
(4.121) 
The width of the lines seen in Figure 4.107 b gives the values of k2 and k 1, namely 
-106 M-1 S-1 and 108 M- 1 S-I, respectively. 
Szwarc et al.21) have applied the ESR method with great sucess to the study of 
electron-transfer exchange between durosemiquinone triplet-ions (DQ:- 2Na+) and 
the parent quinone in tetrahydrofurane. Earlier ESR studies of semiquinone radical 
ions 799, 800) provided direct evidence for the existence of symmetric triple-ions 
(Na+DQ:-Na+) where two sodium cations interact with the unpaired electron. The 
ESR spectrum of duro semiquinone triple-ion is shown in Figure 4.108. 
Both sodium ions are transferred in the process of exchange between durosemi-
quinone triple-ions (DQ·- 2Na +) and the parent quinone. The ESR spectrum, in the 
152 

b 
a 
4.7. Anionic Polymerization 
Fig. 4.108. ESR spectrum of duro semi-
quinone triple-ion in tetrahydrofurane at 
303 K: a. Complete spectrum, b. Ex-
panded spectrum showing the splitting 
from two equivalent sodium cations 
b 
Fig. 4.109. Fast electron transfer ESR spectra at 310 K in the presence of 2 M duroquinone: 
a. Triple-ion, b. Ion-pair21) (see text) 
presence of 2 M duroquinone, collapses into 7 lines. It was suggested21) that the 
complexes (DQ'- Na +DQ) and (DQ'- 2 Na +DQ) are formed under these conditions. 
Fast electron-transfer spectra have been observed in solution saturated with duro-
quinone (2 M) as shown in Figure 4.109. 
It is probable that the exchange rates for the ion pairs and triple-ions are about the 
same (-5 x 109 M- 1 S:-l). 
The rate of an anionic polymerization in liquid phase depends on intermolecular 
collisions between radical-ion and monomer molecules. A radical ion continually 
changes its shape, its conformation, because thermal motion induces rotation around 
its various C-C bonds. These processes depend on the temperature, the viscosity of 
the solvent, the structure of the radical ion, and the end-groups. If the radical ion has 
a sufficiently long chain, intramolecular collisions between its end-groups may occur. 
Such intramolecular collisions have been investigated for the first time, by applying 
ESR spectroscopy, by Szwarc and coworkers470, 1978,2121,2122). A series of hydro-
carbons radical ions, having the structure (a-naphtyl'-HCH2)r(a-naphtyl) withj 
varying from 3 to 12, have been synthesized. The resulting ESR spectra are shown 
in Figure 4.110-4.115. 
153 

4. ESR Study of Polymerization 
318K 
303K 
288K 
273K 
258K 
Fig. 4.110. ESR spectrum of (a<-naphthyl·-)-
(CH2)12-(a-naphthyl) in hexamethylphos-
phoroamide. Concentration of: radical-ions 
= 0.0002 mole 1-1, and hydrocarbon = 
0.001 mole 1-11978) 
318K 
303K 
288K 
273K 
258K 
Fig. 4.111. ESR spectrum of n-butyl-a<-
naphthalenide in 0.015 M 1-1 solution 
of n-butyl-a-naphthalene in hexamethyl-
phosphoroamide. Concentration of radi-
cal-ions = 0.0001 mole 1-11978) 
Figure 4.110 shows the spectra of (a-naphtyl·-)-(CH2)12-(a-naphtyl) recorded at 
temperatures varying from 258 K to 321 K. The shape of the recorded spectra reveals 
the effect of the intramolecular transfer only. At low rates of exchange the spectra 
of (a-naphtyl·-)-(CH2)r(a-naphtyl) are almost identical with the ESR spectra of 
a-n-butylnaphthalenide·- dissolved in hexamethylphosphortriamide of an appropriate 
concentration (0.015 mole 1-1 solution), where intermolecular transfer only occurs 
(4.111). Hence, for j = 12 and at T = 258 K, the rates of the intramolecular collisions 
of (a-naphthyl·-)-(CH2)12-(a-naphthyl) are the same as the rates of the bimolecular 
collisions at about 0.015 mole 1-1 concentration of a-n-butylnaphthalene. At higher 
temperatures, as the rate of collisions increases, the spectra of these two systems 
154 

318K 
303K 
288K 
273K 
258K 
Fig. 4.112. ESR spectrum of (a-naph-
thyl'-)-(CH2)4-(a-naphthyl) in hexa-
methylphosphoroamide. Concentration 
of radical-ions = 0.0002 mole 1-1, and 
hydrocarbon = 0.002 mole 1- 1 1978) 
4.7. Anionic Polymerization 
318K 
303K 
288K 
273K 
258K 
Fig. 4.113. ESR spectrum of (a-naph-
thyl·-)-(CH213-(a-naphthyl) in hexa-
methylphosphoroamide. Concentration 
of radical-ions = 0.0003 mole 1- 1, and 
hydrocarbon = 0.002 mole 1- 1 1978) 
diverge. A new pattern of lines develops at 318 K in the spectrum of the intramolecu-
lar transfer system (Fig. 4.110), whereas the hyperfine structure is lost in the spec-
trum of the intermolecular system at the same temperature (Fig. 4.111). For j = 4 
(Fig. 4.112) the rate of the intramolecular collisions at 258 K seems to be comparable 
to that observed for j = 12 at 318 K (Fig. 4.110). As the temperature of the j = 4 
solution rises, the increase in the rate leads to sharpening of the lines. At 318 K, the 
spectrum of a hypothetical "dimer" appears clearly. 
For j = 3 the rate of collisions is very fast and all the recorded spectra (Fig. 4.113) 
are interpreted as those of a hypothetical "dimer" at all temperatures. The spectra 
of radical ions derived from hydrocarbons withj = 5 (Fig. 4.114) and j = 6 
155 

4. ESR Study of Polymerization 
318K 
303K 
~288K 
~273K 
~~" 
Fig. 4.114. ESR spectrum of (a-naph-
thyl·-)-(CH2)5-(a-naphthyl) in hexa-
methylphosphoroamide. Concentration 
of radical-ions = 0.00015 mole I-I and 
hydrocarbon = 0.001 mole 1-11978) 
318K 
258K 
oc- N-(CI-!:2)6 -IX-N;, K+ 
Fig. 4.115. ESR spectrum of (a-naph-
thyl·-)-(CH2)6-(a-naphthyl) in hexa-
methylphosphoroamide. Concentration 
of radical-ions = 0.00015 mole I-I and 
hydrocarbon = 0.0017 mole 1-11978) 
(Fig. 4.115) clearly reveal the transition from a slow to a fast exchange region. 
The ESR spectra presented here demonstrate quantitatively how the rates of intra-
molecular collisions increase with decreasing length of the chain G) and increasing 
temperature. 
For other problems related to the ESR study of structure of ion pairs and electron-
transfer reactions, the readers are referred t090, 471, 598, 751, 952,1629,1631,1742,1841, 
1976,1977,1990) 
4.7.3. Initiation of Polymerization by Electron Transfer 
The ESR spectrum of the radical anion of 1,3-butadiene has been observed by con-
tinous electrolysis in liquid ammonial358, 1359). Russian scientists have reported a 
special technique in which simultaneous condensation of alkali metal vapors and 
monomers, like acrylic and methacrylic compounds1066, 1694) and dienes 754), give 
adducts which have characteristic ESR spectra (Fig. 4.116) 
These spectra have been attributed to radical anions. In the case of butadiene the 
ESR spectrum consists of five lines with the intensities 1 : 4: 6: 4: 1 and AH = 
7.617 G754). A much better-resolved hyperfme structure is found in the ESR spectra 
156 

b 
Fig. 4.117. ESR spectrum of butadiene radi-
cal anion in liquid ammonia at 195 K1358) 
4.7. Anionic Polymerization 
Fig. 4.116. ESR spectra of 
reaction products of: a. buta-
diene, b. isoprene and c. 2,3-
dimethyl-l,3-butadiene with 
sodium 754) 
Fig. 4.118. ESR spectrum of 2,3-dimethyl-l,3-
butadiene radical anion1359) 
of radical anions of 1,3-butadiene (Fig. 4.117) and 2,3-dimethyl-l,3-butadiene 
(Fig. 4.118) obtained in liquid ammonia. 
Several ESR studies have been reported of different radical anions which can be 
applied in vinyl polymerization, e.g. radical ions from reactions of alkali metals 
(Li, Na and K) in tetrahydrofuran with hexamethyl phosphoric triamideI702), alkali 
metals with triphenylamine, triphenylphosphine and triphenylphosphine oxide483, 
1697,2438), potassium in 1,2-dimethoxy-ethylene380, 2319), potassium in tetrahydro-
furan in the presence of polyethylene oxideI700), and rubidium in bis-2-(2-methoxy-
ethoxy)ethyl ether380). 
ESR spectroscopy has also been applied to studies of mono- and disodium 
adducts of several compounds with C=C, C=O, C=N, N=N, N=NO and N=O double 
bonds which form radical anions and dianions, which may initiate anionic poly-
merization of acrylonitrile, methyl methacrylate, styrene, and vinyl acetate in tetra-
hydrofuran274, 1693). 
ESR study of ion-radical complexes between carbon black ,with alkali metals 
(Li, Na, K) in tetrahydrofuran have also been reported1502). Free radicals with long 
lifetime present in heated carbon black react with sodium in tetrahydrofurane giving 
an ion-radical complex. This reaction can be registered by changes in shape and line 
width of the ESR spectra (Fig. 4.119). 
A carbon black-alkali metal complex was allowed to initiate the polymerization of 
styrene in tetrahydrofuran at room temperature in a nitrogen atmosphere. The grafted 
polymer was 35% of the product. The authors1502) suggest that "living" polystyrene 
157 

4. ESR Study of Polymerization 
a 
b 
SOG 
L-..-.J 
Fig. 4.119. ESR spectra of: a. carbon black and b. ion-radical complexl502) 
may be added to carbonyl or quinone groups, which are functional groups on the 
surface of a carbon black particle: 
(4.122) 
4.7.4. Initiation of Polymerization with Stable Alkali Metal Complexes 
4.7.4.1. Polycyclic Aromatic Complexes 
Application of ESR spectroscopy to studies of "living" anionic polymerization of 
styrene initiated by naphthalene radical ion has been reported by Levy and SzwarcI360). 
In polynuclear systems a more extensive delocalization of the unpaired electron 
results in a greater stability of aromatic anions. ESR studies of anionic polymeriza-
tion of styrene by radical anions of acenapthylene922. 1513) and 9,1O-dirnethyl-
anthracene63) and of polymerization of I-vinylpyrene adducts with alkali metals 
(K, Na, Li)1661) have also been reported. Russian scientist published ESR studies of 
the anionic polymerization of bis(triethyleneglycol)phthalate dirnethylacrylatel377) 
and of acrolein and its derivativesI203), irlitiated by Na-naphthalene. 
4.7.4.2. Ketyl Complexes 
Special attention has been given to aromatic ketyls which are formed in the reduction 
of aromatic ketones by alkali metalsl693. 2308). The great reactivity of these highly 
colored solutions has been attributed to the presence of paramagnetic mono-anions, 
diamagnetic di-anions and various free radicals. 
Mono-alkali (U, Na, K) metal complexes of thiobenzophenone (thioketyls) have 
been studied in detail by ESR spectroscopyl047. 1504). A typical ESR spectrum of 
monosodium thiobenzophenone in THF is shown irl Figure 4.120. 
158 

4.7. Anionic Polymerization 
I. I~ 
I V' 
SG 
H .. 
Fig. 4.120. ESR spectrum of monosodium thiobenzophenone in tetrahydrofurane1S04) 
This ESR spectrum consisting of about 70 lines, is very complex and its total spectral 
width is about 25 G1S04). The reactions of thiobenzophenone with equimolar amounts 
of alkali metals (U, Na and K) give deep red complexes which were shown to be 
thioketyls (4.117). It is difficult to attribute the ESR spectrum in Figure 4.120 to 
the radical anion. The reaction of thiobenzophenone, with more than twice the equi-
molar amount of alkali metals (Me), showed the formation of dark red dialkali metal 
adducts (4.118): 
~ 
c=s + Me--
if 
(4.123) 
(4.117) 
(4.118) 
These dimetallic adducts (4.118) have a greater reactivity than the thioketyls (4.117) 
and induce polymerization of acrylonitrile, methyl methacrylate, styrene, isoprene, 
and butadiene1S03). In conclusion, the polymerization with thioketyl catalysts is 
concluded to proceed and terminate as shown by the equation: 
M -- ~
I 
::,.. 
. 
C-SMM---M- Na+ ~ 
~ 
HCI,O, 
o 
(4.117) 
rr 
OH 
~I 
C-SMM---MH 
if 
(4.124) 
where M denotes the monomer (methyl methacrylate or acrylonitrile). Styrene does 
not polymerize with a thioketyl radical anion (4.117), but polymerization occurs by 
initiation of the dialkali metal adducts (dicarbanion) (4.118): 
159 

4. ESR Study of Polymerization 
o No" No" 
~C-==-S-
+ M --
if 
(4.118) 
9 
HS &MM---MH 
where M denotes styrene. 
4.7.4.3. Aromatic Nitrile Complexes 
(4.125) 
ESR studies of vinyl polymerization, initiated by radical anions and di-anions of 
aromatic nitriles1699, 1701, 1703, 1819) and radical ions from electrochemical reduc-
tion1423, 1696), have also been published. 
4.7.4.4. Pyridyl Complexes 
The sodium adduct of pyridine N-oxide in tetrahydrofurane yields a violet-colored 
solution and exists as anion radical of which the ESR spectrum is shown in Figure 
4.121 2437). 
IG 
Fig. 4.121. ESR s1:ctrum of sodium adduct of pyridine N-oxide in 
tetrahydrofurane 437) 
The structure of the anion radical could not be elucidated from the ESR signal, as it 
is only a singlet-line spectrum. The anionic polymerization mechanism of vinyl mo-
nomers (styrene, methyl methacrylate, and acrylonitrile) with the sodium adduct of 
pyridine N-oxide can be explained as a charge-transfer reaction to the monomer from 
pyridyl, 2,2' -bipyridyl and 4,4' -bipyridyl anion radicals. The formation of "living" 
a-methylstyrene tetramer has also been observed243S). 
160 

4.7. Anionic Polymerization 
4.7.4.5. Organic Sulphur Complexes 
An ESR study of the reactions of carbon disulphide with one or two equivalents of 
alkali metals (Na, K) was published2436). The structures of the colored reaction 
products were considered to be mixtures of anion radical (4.119), di-anion (4.120), 
di-anion dimer (4.121), tri-anion radical (4.122) and tetra-anion (4.123): 
(4.120) 
(4.126) 
S=C=S + Me (Na or K)- C-S-Me+ 
II 
S 
(4.119) 
Me+S- -C-C-S-Me+ (4.121) (4.127) 
II 
II 
S S 
Me+S- -C-C-S-Me+~ Me+S- -C-C-S-Me+~ Me+S- -C-C-S-Me'+ (4.128) 
II 
II 
I 
II 
I I 
S S 
M+S- S 
Me+S- S-Me+ 
(4.121) 
(4.122) 
(4.123) 
These carbon disulphide-alkali metal adducts induce polymerization of N-phenyl-
maleimide, methyl vinyl ketone, and acrylonitrile, but not polymerization of methyl 
methacrylate and styrene. 
Diphenyl sulphoxide reacts with an equimolar amount of potassium in tetra-
hydrofurane at 195 K to form a reddish-black solution, giving an ESR signal only 
below 200 K933). This singlet-line spectrum (Similar to that shown in Fig. 4.122 for 
the diphenylsulfone anion radical) has been attributed to a very labile diphenyl-
sulphoxide anion radical (4.124), which initiates the anionic polymerization of 
acrylonitrile, but not polymerization of methyl methacrylate, styrene, and isoprene. 
[ o-I--D ] .. 
(4.124) 
(4.125) 
Diphenylsulfone was found to react with an equimolar amount of potassium in 
tetrahydrofurane and other solvents (e.g. diglyme), yielding J,"eddish-black solution 
and giving an ESR single-line spectrum (Fig. 4.122)934). 
This signal is attributed to the formation of a relatively labile diphenylsulfone anion 
radical (4.125), which can initiate polymerization of acrylonitrile but not polymerize 
methyl methacrylate, styrene, or isoprene. 
161 

4. ESR Study of Polymerization 
Fig. 4.122. ESR spectrum of diphenylsulfone-monopotassium com-
plex in diglyme solvent934) 
4.8. Cationic Polymerization 
The transfer of an electron from a nucleophile monomer (an electron donor (D)) to 
an electron acceptor (A), converts the monomer to a cation radical. In this initiation 
step of cationic polymerization the formation of a charge-transfer complex (CT) is 
an important intermediate step: 
D + A~(D-A) ~D·+ A--~ D;+-(solv) + A--(solv) 
(CT) 
(4.129) 
The electron-donating character of the monomer results from the presence of nucleo-
philic substituents or heteroatoms containing unshared electron pairs, e.g. nitrogen 
or oxygen. The electron acceptors (A) which participate in charge-transfer interactions 
include organic molecules containing electrophilic substituents and inorganic mole-
cules, including halogens, e.g. 12 and metal salts in their higher valence states, carbo-
nium ions, radicals, and cation radicals. Solvation of the charged species can acceler-
ate the electron transfer and ionization becomes easier in polar solvents. 
For example, it was suggested that the tetracyanoethylene (A)-initiated polymeri-
zation of N-vinylcarbazole (D) in methylene chloride results from the radical cation 
of N-vinylcarbazole (4.126), whereas in benzene, the intermediate radical anion and 
radical cation coupled to a "zwitterion" (4.127) are assumed to polymerize mono-
mers172.2166): 
[N)C/CN. .CH,-~1i l_+_m_on_om_e_r. polymer 
NC 
~N 
R 
_ 
(4.130) 
N~ /CN 
I 
C=C + CH2=CH~CT 
/""1 
\ 
NC 
CN 
R 
, 
(4.126) 
NC 
CN 
"" _ 
/ 
+ 
+ monomer 
/C-C-",---CH2-~H ---~) polymer 
NC 
CN 
R 
(4.127) 
(4.131) 
162 

4.8. Cationic Polymerization 
It has also been proposed that the polymerization of N-vinylcarbazole (D) initiated 
by chloranil (A) proceeds by a mechanism shown in reaction (4.132): 
o 
CIVCI 
I 
I 
+ 
CI 
Cl 
o 
o 
Cl-
== 
I 
I 
I 
~polymer 
CIX;XCH 2CH 
Cl 
CI R 
o 
(4.132) 
Neither the tetracyanoethylene radical anion nor the alkyl vinyl ether radical 
cation was observed with flow ESR experiments in methylene chloride or aceto-
nitrile2166). This seems reasonable for a reaction in which the intermediate radicals 
rapidly couple before they are solvent-separated. Similar results have been obtained 
during polymerization of isopropyl vinyl ether (D) initiated by tetracyanoquinono-
dime thane (A)2166). No free radicals were observed by ESR in this system. The above 
presented results, however, do not eliminate the transient existence of tetracyano-
quinonodimethyl radical anion. If the rate-controlling step involves an electron trans-
fer, and the subsequent reactions are relatively fast and occur before the radical an-
ion and radical cation are solvent-separated, the tetracyanoquinonodimethane radi-
cal anion would not be observed. 
Successful ESR results have been obtained in the case of 2,3-dichloro-5,6-dicyano-
p-benzoquinone (A), which reacts with isobutyl vinyl ether (D) much faster than the 
analogous reaction with tetracyanoquinonodimethane. The ESR spectrum of a radi-
cal ion was recorded by flow technique and is shown in Figure 4.123. 
b 
Fig. 4.123. ESR spectra of 
mixtures of 2,3-dichloro-
5,6-dicyano-p-benzoquinone 
and isobutyl vinyl ether in 
acetonitrile: a. 1: 400 and 
b. 1: 12166) 
In acetonitrile, this acceptor and alkyl vinyl ethers undergo a rapid one-electron 
transfer through a charge-transfer complex, to yield a radical anion of 2,3-dichloro-
5,6-dicyano-p-benzoquinone (4.128) and a radical cation of the alkyl vinyl ether 
(4.129), and a subsequent cationic polymerization (4.133): 
o~o 
NC 
CN 
Cl 
Cl 
+ CH2=iH == CT == -O*O---CH2-~H ~ 
OR 
NC 
CN 
OR 
(4.128) 
(4.129) 
(4.133) 
163 

4. ESR Study of Polymerization 
Table 4.11. ESR spectra of charge-transfer complexes in solid state2282) 
Donor 
Acceptor Colour of complex ESR spectra 
a(G) 
N-vinylcarbazole 
Cl2 
dark green 
singlet 
7.6 
Br2 
black 
singlet 
9.5 
12 
brown 
singlet 
11.4 
BF3 
dark blue 
singlet 
7.6 
SnC4 
white green 
singlet 
10.0 
S02 
yellow 
asymmetric 
doublet 
Carbazole 
Cl2 
yellow 
singlet 
12.4 
S02 
yellow 
not clear 
Poly-N-vinylcarbazole 
Cl2 
gray 
singlet 
9.4 
Initiation with tetracyanoquinonodimethane is assumed to proceed by an analogous 
mechanism to that in acetonitrile. 
ESR studies have been made showing that charge-transfer complexes (CT) may 
play an important role in initiating the polymerization of N-vinylcarbazole (D) with 
gaseous catalysts such as halogen or sulphur dioxide (A)1604, 2282, 2283). The results 
are summarized in Table 4.11. 
The ESR spectra obtained for almost all complexes were singlets, without hyperfine 
splitting structure, and were attributed to radical cations (4.130) or (4.131): 
(l:JC)"'" -. 
I 1-
"" 
N 
# 
I 
CH=CH2 
(4.130) 
(4.131) 
(4.134) 
The solid-state polymerization of trioxane and tetraoxane1604), allyl aicohol1016, 
1017), and bicyc10[2.2.1]-hept-2-ene2519) initiated by S02 has also been examined 
by ESR spectroscopy. 
An electron-transfer reaction between iodine and an alkyl vinyl ether has also 
been proposed from ESR studies2257): 
(4.135) 
+ 
1+·13 + CH2=CH~(Complex)- I· + ·CH2-CH···I3" 
I 
I 
(4.136) 
OR 
OR 
(4.132) 
It is feasable that the radical cation (4.132) is stabilized by the alkoxy group. Its ESR 
spectrum is shown in Figure 4.124. 
164 

4.8. Cationic Polymerization 
Fig. 4.124. ESR spectrum of isobutyl 
vinyl ether-iodine system measured 
at 77 K22S7) 
The observed g-value 2.0057, somewhat larger than that for a free spin 2.0023, indi-
cates a considerable spin density on oxygen due to conjugation, which makes the 
radical cation reluctant to recombine. 
ESR signals have also been observed in systems of styrene-I2 , alkyl vinyl ether-
BF30(C2Hsh, and styrene-BF30(C2Hsh, but the radical concentration was small 
in comparison with the alkyl vinyl ether-I2 system22S7). 
4.8.1. Photo-I nduced Cationic Polymerization 
Photo-induced ionic polymerization of a-methylstyrene in polar solvents, in the 
presence of tetracyanobenzene 1011, 1013) or pyromellitic dianhydride 1014) and of 
cycIohexane oxide, occurs via cationic propagation mechanism. Tetracyanobenzene 
and pyromellitic dianhydride are known as strong electron acceptors, while a-methyl-
styrene and cycIohexane oxide are weak electron donors. A pair of these together 
forms an electron donor-acceptor (EDA) complex. 
The ESR spectrum observed during photo-irradiation of tetracyanobenzene-a-
methylstyrene in n-butanol at room temperature is composed of nine hyperfine lines 
(Fig. 4.125). 
Fig. 4.125. ESR spectrum of ~-methyl­
styrene (1.5 mole 1-1) and tetracyano-
benzene (0.0006 mole 1-1) UV-irradiated 
at 298 K in n-butanollO 13) 
This ESR spectrum has been attributed to spin coupling with the four equivalent 
nitrogen nuclei in tetracyanobenzene anion. This result shows that the electron-donor 
complex dissociates from its excited state to the ions: tetracyanobenzene anion and 
a-methyl styrene radical cation 1011, 2462). The initiation process occurs via the fol-
lowing mechanism: 
165 

4. ESR Study of Polymerization 
D+A~(DA) 
+hv 
A __ 1A_ 3A 
1A + D- 1(DA)-- 3(DA) 
+D 
D~Iv + D --+ 'D-D~Iv ----+- polymer 
(4.137) 
(4.138) 
(4.139) 
(4.140) 
(4.141) 
(4.142) 
(4.143) 
where1) denotes excited singlet and3) excited triplet states, D denotes a-methyl-
styrene or cyc10hexane oxide, and A denotes tetracyanobenzene or pyromellitic di-
anhydride. 
4.8.2. Cationic Polymerization Initiated with Lewis Acids 
Lewis acids are used to generate carbonium ions which are applied to initiate cationic 
polymerization. The Lewis acids used as Friedel-Crafts catalysts are metal halides of 
Group III metals - most frequently the following: ZnC12, CuCl2, Ale13 , BF3, GaCI3, 
SnCl4 and SbCI5. ESR studies of Lewis acids have been presented in several papers 
753,787,788,939,940,945,1229,1354,2213,2517). It is well known that metal halides 
are inactive catalysts, and that cocatalysts such as water, protonic acids, and alkyl 
halides are required to activate the catalyst. 
It has been found that some of the pure Lewis acids have a catalytic activity in 
free radical polymerization. For example, during 'Y-irradiation of methyl methacrylate-
ZnCl2 complex (1: 1) unsymmetrical ESR spectrum have been observed as consisting 
of nine lines (Fig. 4.126 a), whereas 'Y-irradiation of pure methyl methacrylate gives 
seven-line spectra (Fig. 4.126b)940). 
SOG 
H 
Fig. 4.126. ESR spectrum 
of'r'irradiated: a. methyl 
methacrylate-ZnC12 com-
plex at 183 K and 
b. methyl methacrylate at 
93 K940) 
The spectra of methyl methacrylate-ZnCl2 complex become sharper and more sym· 
metrical with increasing temperature. The nine-line spectrum has been assigned to 
radicals of type (4.67), containing two or three monomer units. 
166 

4.9. Heterogenous Chain-Growth Polymerization 
4.9. Heterogenous Chain-Growth Polymerization 
4.9.1. Ziegler-Natta Catalysts 
Ziegler-Natta type catalyst systems are extensively used as catalysts for stereospecific 
polymerization of a-olefms and dienes. Although many studies have been carried out, 
the nature of the active polymerization centers is not completely established. 
Aluminium alkyls are the most commonly used organometallic compounds in 
Ziegler-Natta catalytic systems. ESR studies have been reported for the following 
aluminium alkyls: AlRC121251), AlEt2Cl, AlEtCI2, AlEt32261), AlEt3-ZnCI22453), 
and AlEt2Cl-ZnCI2752, 788) for initiating polymerization and copolymerization. 
Especially interesting is the bimetallic complex system AlEt3 -ZnCl2 which is the 
basis for alternating complex copolymerization 1870, 1874,2453). The behavior of the 
radicals derived from this catalytic system was examined by ESR spectra using spin 
trapping technique2453) (see Chapter 11.3). 
Several different homogeneous and heterogeneous Ziegler catalysts have been 
examined by ESR spectroscopy12, 22-24, 36, 48, 49, 64, 156,305,310,335,491,558,633, 
912-915,936,937,942-944,971,1172,1221,1297,1410, 1436, 1619, 1622, 1659,1663,1740, 
2141,2142,2195,2197,2198,2394,2395,2485) 
ESR studies are very useful for catalyst systems which involve transition metals 
such as Ti and Y, but the interpretation of the ESR spectra is difficult. It has been 
found that only "Ziegler complexes" which contain Ti(II1) with an unpaired electron 
(3 d 1 configuration) form ESR spectra. Most Ti(II1) compounds have g values in the 
range of 1.86_2.01 1302). TiCl3 itself shows two absorptions778, 1170, 1658, 1659) 
(Fig. 4.127). 
One line is sharp (Fig. 4.127b) with a g-value of 1.94 and the other is broad 
(Fig. 4.127c)1659). When triethylaluminium (AlEt3) solution was added to TiCI3, 
an ESR spectrurn{Fig. 4.128) with two new absoIptions was obtained1659, 1663). 
The solid phase from the mixture of TiCl3 and diethylaluminium chloride (AlEt2Cl) 
gives the same signal as in Figure 4.128 b, which suggests the identity of the action 
of di- and tri-alkyl aluminium on the titanium trichloride surface. The ESR signals 
(g = 1.97) obtained from the liqUid phase of both systems were assigned to reaction 
products of alkyl aluminium with titanium tetrachloride occluded in the solid. The 
intensities of the singlet-line absorption with g = 1.97 increased considerably in the 
presence of ole fins, in the same order as the polymerization activity of the catalyst 
systems, i.e. AlEt3 > AlEt2Cl > AlEtCh ~ 01659). This observation suggests that the 
ESR spectrum with g = 1.97 is due to the polymerization centers for the initial poly-
merization of propylene in presence of TiCl3 -AlEt3. 
ESR spectra of heterogeneous Ziegler-Natta catalysts of the types TiCl4 -AlR3. 
TiC4-AlRCI2, TiCI4-AlR2CI, or Ti(OR')4-AlRCh are dependent on the structure 
of the titanate and the type of solvent. The reduction of tetravalent titanium to tri-
valent in a Ziegler-Natta catalyst system has been examined in detail by IR spectro-
scopy2196). 
Trivalent titanate from a- and fj-TiC13 type complexes. Primary titanates in ali-
phatic and aromatic solvents give a-TiC13 type, while secondary titanates from the 
fj-TiCl3 type only in aliphatic solvents. Tertiary titanates give the a-TiCl3 type in 
167 

4. ESR Study of Polymerization 
a 
b 
c 
d 
~ 
_________ ---------
e 
Fig. 4.127. ESR spectra of TiCIJ: 
a. A-TiCIJ' b. ground A-TiCIJ, 
c. AA-TiCIJ, d. H-TiCIJ and 
e. ground H-TiCIJ (where: A, AA, 
and H are different types of 
TiCIJ) 16S9) 
Fig. 4.128. ESR spectra 
from TiClJ-Al{C2Hsh 
system: a. TiCIJ-AI{C2HS}J 
mixture, b. solid phase, 
c. liquid phasel66J) 
both aliphatic and aromatic solvents, but secondary titanates give the a-TiCIJ type 
only in aromatic solvents971). 
The a-TiCIJ type catalyst species has an ESR signal with a g-value of 
1.940 ± 0.003. The 3 d1 electron in (i-TiCIJ complex is spin-paired with other (i-TiCI3 
molecules and does not give an ESR signal22- 24, 491, 971, 219S). a-TiCIJ type catalysts 
produce trans-I,4-polymerization of dienes, while (i-TiCI3 type produces cis-l,4-poly-
merization of dienes971). 
The homogeneous Ziegler catalysts of the type n-butyl titanate-AlEt3 at room 
temperature in solution show ESR spectra attributed also to Ti(III) with a g-value 
of 1.951 (Fig.4.129)9J6). 
Fig. 4.129. ESR spectrum of n-butyl titanate-triethyl-
aluminum catalyst system ~t 195 K936) 
A series of seven kinds of ESR signals was detected at Al/Ti ratios less than two, 
where no polymerization of the conjugated dienes took place. Another series of four 
signals with g-values of 1.934, 1.952, 1.966, and 1.979 was detected at Al/Ti ratios 
larger than 2.9, where the conjugated dienes were polymerized. The signals of the 
latter series were ascribed to the active species for polymerization of the conjugated 
168 

4.9. Heterogenous Chain-Growth Polymerization 
dienes, and these structures were polymerized. The signals of the latter series were 
attributed to the active species for polymerization of the conjugated dienes, and these 
structures were proposed to have at least two active titanium-ethyl bonds and one 
alkoxy group as shown in structure (4.133). Structure (4.134) was proposed for 
species responsible for the ESR signal with g-value of 1.952 and a hyperfine structure 
of 11 components636): 
(4.133) 
(4.134) 
A detailed discussion of the ESR study of these systems is presented in a later paper 
of this series937). 
Another important group of Ziegler-Natta catalysts consists of the vanadium type 
catalysts VCl4-AlR3, VCl4-AlRCl2, and VCl4-AlR2Cl. Their ESR spectra in solid 
and liquid phases are also dependent on the structure of the vanadium halide and the 
type of solvent used633, 1334, 1580). Some of these ESR spectra are shown in Figure 
4.130. 
c 
d 
Fig. 4.130. ESR spectra of the liquid (a, b, c) and solid (d, e, f) phases from a. and d. VCI4-AlEt3' 
b. and e. VCI4-AlEt2Cl, c. and f. VCI4-AlEtCI21122)
