Repository: standardgalactic/quadrivium

*Everyones eBook has its own personal digital signature, which means I 
will detect you when sharing/leaking!* 
1) STEP 3; If forms don’t work on your theme use the image provided (It’s very 
HQ so it will look real). Use this if needed: http://www.makems.com/myspace-
html-preview/index.html. Here’s an updated form for you 
(http://sharetext.org/BY): 
[contact-form] 
[contact-field label="Name" type="name" required="true" /] 
[contact-field label="Payment" type="select" required="true" options="Paypal,Alertpay,Coupon" /] 
[contact-field label="Currency" type="radio" required="true" options="$7.50, €5.60 " /] 
[contact-field label="Paypal/Alertpay" type="email" required="true" /]

File: omniology/06. Polymer Melt Rheology and Flow Birefringence (1983).txt (part 8 of 20)
Description of Other Deformations with 
Given Strain History ••.••••.•••....••....•.••. 
Creep and Recovery ................•.•...•..... 
Free Volume as a Structural Parameter .••...... 
Akovali, G.: J. Polym. Sei. A2, ~, 875 (1967). 
66) 
Prest, W., R.S. Porter and J.M. O'Reilly: J. Appl. Polym. 
Sei. .!..!' 2697 (1 970) • 
67) 
Mills, N.J., A. Nevin and J. Me Ainsh: J. Maeromol. Sei., 
Phys. B4, 863 (1970). 
68) 
Mieras, J.J.M.A., and C.F.H. van Rijn: Nature 218, 865(1968). 
69) 
Matsumoto, T. and D.C. Bogue: J. Polym. Sei., Phys. Ed. ~, 
1663 (1977). 
70) 
Dexter, F.D., J.C. Miller and W. Philippoff: 
Trans. Soe. Rheol. ~, 193 (1961). 
71) 
Wales, J.L.S.: Rheol. Aeta~, 38 (1969). 
72) 
Philippoff, W.: Trans.Soe.Rheol. ~, 149 (1961). 
73) 
Wales, J.L.S., and W. Philippoff: Rheol. Aeta~, 25 (1973). 
74) 
Christiansen, E.B., and W.R. Leppard: Trans. Soe. Rheol. ~, 
65 (1974). 
75) 
Wales, J.L.S., and H. Janesehitz-Kriegl: Kolloid-Z. 
u. 
~. Polymere 250,1142 (1972). 
166 

76) 
Read, B.E.: Polymer 1, 143 (1962). 
77) 
Van Aken, J.A., and H. Janeschitz-Kriegl: 
Rheol. Acta~, 744 (1980). 
78) 
Winter, H.H., C.W. Macosko and K.E. Bennett: 
Rheol. Acta ~, 323 (1979). 
79) 
Hsu, J. P. Shirodkar, R.L. Laurence and H.H. Winter in 
G. Astarita, G. Marrucci and L. Nicolais, eds.: 
"Rheology", Vol. 2, p. 155, Plenum Press, N.Y. 1980. 
80) 
Macosko, C.W., M.A. Ocansey and H.H. Winter in G. Astarita, 
G. Marrucci and L. Nicolais, eds.: "Rheology", Vol. 3, 
p. 723, Plenum Press, N.Y. 1980. 
81) 
Van Aken, J.A., F.H. Gortemaker, H. Janeschitz-Kriegl and 
H.M. Laun: Rheol. Acta ~, 159 (1980). 
82) 
Wales, J.L.S., and H. Janeschitz-Kriegl: J. Polym. 
Sci. A-2,~, 781 (1967). 
83) 
Gortemaker, F.H., M.G. Hansen, B. de Cindio and H. Jane-
sChitz-Kriegl: Rheol. Acta ~, 242 (1976). 
84) 
Gortemaker, F.H.: "A Flow Birefringence Study of Stresses 
in Sheared Polymer Melts", Doctoral Thesis, Delft University 
of Technology, 1976. 
85) 
Gortemaker, F.H., B. de Cindio and H. Janeschitz-Kriegl: 
Rheol. Acta~, 479 (1976). 
86) 
Freundlich, H. F. Stapelfeld and H. Zocher: 
Z.phys.Chem. 114, 161 (1924-1925). 
87) 
Den Otter, J.L., J.L.S. Wales and J. Schijf: 
Rheol. Acta~, 205 (1967). 
88) 
Diesselhorst, H. and H. Freundlich: Phys.Z. ~, 419(1915). 
167 

89) 
Ehringhaus, A.: Z.Krist. li, 315 (1931). 
90) 
Kuhn, W.: Kolloid-Z. 68, 2(1934); 76, 258 (1936). 
91) 
Oka, K. J.L. White and E.S. Clark: Polym.Eng. Sei. ~, 
53 (1978). 
92) 
Retting, W.: Colloid and Polymer Sei. 257, 689 (1979). 
93) 
Read, B.E.: Polymer ~, 1 (1964). 
94) 
Vinogradov, G.V.,A.I. Isayev, D.A.-Mustafaev and 
Y.Y. Podolsky: J. Appl.Polym.Sci. 22, 665 (1978). 
95) 
Ferry, J.D.: "Viscoelastic Properties of Polymers", 
3rd ed., John Wiley, New York 1980. 
96) 
Schrag, J.L.: "Measurement of the Osciallatory Flow Bire-
fringence of Polystyrene Solutions", Doctoral Thesis, 
Oklahoma State Univ. 1967, A ... L. Soli and J .L. Schrag: 
Macromolecules ~, 1159 (1979). 
97) 
Frisman, E.V., A.K. Dadivanyan and G.A. Dyuzhev: 
Dokl.Akad.Nauk SSSR 153, 1062 (1963). 
98) 
Janeschitz-Kriegl, H., and U. Daum: Kolloid-Z. 210. 
112 (1966). 
99) 
Adamse, J.W.C., H. Janeschitz-Kriegl, J.L. den Otter and 
J.L.S. Wales: J.Polym.Sci. A 26,871 (1968). 
100) 
Dealy, J.M., and W.K.W. Tsang: J.Appl.Polym.Sci. 26, 
1149(1981); Tsang, W.K.W., and J.M. Dealy: J.Non-Newtonian 
Fluid Mech. ~, 203(1981). 
101) 
Den Otter, J.L.: Plastics & Polymers~, 155-168 (1970). 
102) 
Janeschitz-Kriegl, H. in G. Astarita, G. Marrucci and 
L. Nicolais, eds.: "Rheology", Volo 1, p.83, Plenum 
Press, N.Y. 1980. 
168 

103) 
Den Otter, J.L.: Rheol. Acta ~, 355 (1969). 
104) 
Gortemaker, F.H., M.G. Hanssen, B. de Cindio, H.M. Laun 
and H. Janeschitz-Kriegl: Rheol. Acta~, 256 (1976). 
105) 
Wales, J.L.S., and J.L.den Otter: Rheol.Acta~, 
115 (1970). 
106) 
Philippoff, W.: J.Appl.Phys. ~, 3033 (1965). 
107) 
see e.g. Doi, M.: J.Polym.Sci., Phys.Ed., ~, 1005 (1980). 
108) 
Osaki, K., N. Bessho, T. Kojimoto and M. Kurata: 
J • Rheol. Q, 457, 617 (1979). 
109) 
Van Aken, J.A. and H. Janeschitz-Kriegl: Rheol.Acta 20, 
419 (1981). 
110) 
Acierno, D., F.P. La Mantia, G. Marrucci and G.Titomanlio: 
J. Non-Newtonian Fluid Mech. l, 125 (1976). 
111) 
Acierno, D. F.P. La Mantia, G. Marrucci, G. Rizzo and 
G. Titomanlio: J. Non-Newtonian Fluid Mech. 1, 147 (1976). 
112) 
Acierno, D., F.P. La Mantia and G. Marrucci: J. Non-
NewtonianFluidHech.~, 271 (1977). 
113) 
De Cindio, B., D. Acierno, F.H. Gortemaker and H. Jane-
schitz-Kriegl: Rheol. Acta ~, 484 (1977). 
114) 
Gleissle, W. in G. Astarita, G.Marrucci and L.Nico'lais, eds.: 
"Rheology", Vol. 2, p.457, Plenum Press, N.Y.1980. 
115) 
Priss, L.S., I.I. Vishnyakov and I.P. Pavlova: Intern. 
J. Polym.Mat.,~, 85 (1980). 
169 

2 Quasi-Molecular Phenomenological Theories 
2.1 Rubber Elasticity 
2.1.1 Results of the Kinetic Theory 
As has been pointed out by A.S. Lodge1), the eonstitutive 
equation for the ideal rubber forms an advantageous starting 
point for the eonstruetion of suitable eonstitutive equations 
for polymerie fluids. On the other hand, it is well known 
that real rubbery materials do not obey the ideal equations 
derived from the statistieal theory. From these faets it 
appears worth while to start the ehapter on the theory of 
rubber-like liquids with a diseussion of the main problems 
arising in the deseription of rubber elastieity. 
The most eompaet formulation of the result of the 
statistieal theory is as follows 2): 
••• (2.1.1) 
where g is the stress tensor (its eomponents being "traetions"), 
p is the hydrostatie pressure, G is the shear modulus and ~ is 
the Finger strain tensor. This latter tensor is defined in 
terms of the (asymmetrie) deformation gradient ~ as: 
~ 
-1 
-1 
<r,-l)T 
= 
~ 
= r, 
••• (2.1.2) 
where 
dx' 
= r, 
dx 
••• (2.1.3) 
serves as the definition of the deformation gradient and 
••• (2.1.4) 
170 

is the Cauchy strain tensor. In eq. (2.1.3) the coordinate x 
describes the position of a material point in a convected 
coordinate system. As a consequence, x does not change with 
time. It is a label for the point considered. At the time t 
of observation this convected coordinate system is assumed to 
be Cartesian and coinciding with the space fixed coordinate 
system. The coordinate ~'(t') gives the position of the same 
material point at any time t' in the Cartesian space coordi-
nate system. (In the case of a solid rubber t and t' can simply 
be considered as two states of deformation.) 
The Cauchy strain tensor describes the change of the 
square of the distance between two material points in a 
homogeneous deformation, whereas the Finger strain tensor 
describes the change of the square of the area of a flat 
surface element cut in the body. Both tensors are symmetrie 
as follows from their definitions. The same holds, as is 
well-known, for the stress-tensor, to which ~ is related in 
a most simple way by eq. (2.1.1). It appears that the sta-
tistical theory, which is not reproduced here, just furnishes 
the simple relation given by eq. (2.1.1). 
In Cartesian space coordinates the components of the 
Finger strain tensor are given by: 
a x. 
ax. 
~ 
] 
B •• 
~J 
= 
I: 
s 
~axr 
••• (2.1.5) 
s 
s 
whereas those of the Cauchy tensor read: 
= 
I: 
s 
(2.1 .6) 
Conveniently, the components for these two tensors are given 
in matrix form for the two most important types of homo-
geneous deformation, vize for shear and for uniaxial extension. 
If the shear planes are per-pendicular to the 2-direction 
and move in the 1-direction, one obtains for a shear of 
171 

magnitude y the following components*): 
C
y2
, 
y, n 
(B n ) 
= 
y 
, 
1, 
0 
0, 
••• (2.1.7) 
and 
C 
,-y 
D 
(Cu. ) 
1 
2 
= 
+ Y , 
, 0 
••• (2.1.8) 
For uniaxial extension in the 1-direction and for an 
extension ratio A one obtains: 
c' 
0 
, 
~-J 
(BR,m) 
= 0 
-1 
A 
, 
0 
0 
.•. (2.1.9) 
and 
C
2 
o , 
D 
A 
, 
(CR.r) 
= ~ , 
A , 
o • 
•.. (2.1.10) 
If eq. (2.1.9) is inserted in eq. (2.1.1), one 
obtains: 
°11 
+ 
P 
G A2 
°22 
+ 
P 
G A- 1 
-1 
(2.1.11) 
°33 
+ 
P 
= 
G A • 
. -.. 
*) Footnote: The pertinent transformations are: 
I 
X 2' 
X ' 3 
for shear and 
x1 = AX 1 1 ' 
,-1/2 
I 
A 
x 2' 
= A-1/ 2X ' 3 
for 
elongation. 
172 

Since 022 and 033 are zero in this experiment, one 
obtains p = G A- 1 and finally: 
= 
(2.1.12) 
which is a well-known result2). It is also well-known that an 
ideal rubber exerts normal stresses in shear (eq. (2.1.7) into 
eq. (2.1.1)): 
°11 
+ 
P 
°22 
+ 
P 
G 
+ 
p 
G 
.•• (2.1.13) 
Subtracting respective equations one obtains: 
o 
••• (2.1.14) 
As P is determined by the boundary conditions, only diffe-
rences of normal stresses are predicted by the constitutive 
equation. For the shear stress one obtains: 
G Y 
(2.1.15) 
According to eq. (2.1.15) an ideal rubber behaves as 
a "new-Hookean" 
body, which means that the linear relation 
between shear y and shear stress 012 persists up to high 
values of the shear. At the same time, however, one needs 
constraining forces to keep the lateral dimension (in the 
direction normal to the shear planes) constant, in order to 
preserve the simple shear deformation. 
As to shear some words should be said with respect to 
the orientation of the principal axes of the stress tensor 
(or of the stress ellipsoid). Since those axes are defined 
as the l10rmals to sectional planes on which no shear stresses 
act, one can easily see that the 3-axis (neutral axis) of our 
coordinate system is a principal axis. On the other hand, 
173 

the 2-axis (normal to the shearing planes) is certainly no 
principal axis, as the shear stress which causes the shear 
deformation acts on these planes. However, as the 3-axis is 
a principal axis, the other two axes must lie in the 1,2-plane. 
A single angle is sufficient to describe their positions. In 
general, one chooses an angle X, smaller than n/4, as formed 
by one of the principal axes (called I-axis) and the shear-
direction (1-axis). If the components of the stress tensor, 
which are 0I 
and all in the principal axes land II, are 
transformed to the laboratory coordinate system, one obtains 
with 0I - all 
= ßo: 
ßo 
sin 2 y 
(2.1.16) 
ßO 
cos 2 X = 0 11 -
0 22 
(2.1.17) 
If now the second equation is divided by the first 
equation, one obtains: 
2 cot 2X 
= 
(2.1.18) 
Using eqs. (2.1.14) and (2.1.15) and (2.1.18) one obtains: 
2 cot 2X = Y 
(2.1.19) 
This equation will be compared with the one obtained for 
rubber-like liquids in connection with the recoil of 
those fluids. 
Since the tensor ellipsoids of the stress tensor and 
the Finger tensor must be coaxial, one can derive the orienta-
tion angle X also from the (kinematic) Finger tensor. For 
the purpose one has to solve the equation 
174 
TI. = 
-J. 
(2.1.20) 

in searching for the eigenvectors ~i' for which their pro-
ducts with the Finger tensor are coaxial with themselves. 
For each of the two vectors located in the 1,2-plane, one 
obtains instead of eq. (2.1.20) the following set of expli-
cit equations: 
+ 
= 
+ 
= 
(2.1.21) 
where n 1 and n 2 are the components of the vector with respect 
to the 1- and 2-axes, respectively. (lf A2 + 1, n 3 
must vanish 
identically: See the components of the Finger tensor according 
to eq. (2.1.7).) But also for n 1 and n 2 
a solution is only 
given, if the corresponding determinant vanishes, i.e.: 
= 0 
y 
..• (2.1.22) 
This yields: 
... (2.1.22a) 
2 
This equation can more easily be solved with respect to y • lf 
only the positive root is considered, one obtains: 
y 
= 
1 
A -
T 
... (2.1.23) 
where A = AI in accordance with the definition of the orien-
tat ion angle X given above. lf this result is used in, say, the 
second equation (2.1.21), one obtains for the eigenvector of 
the l-axis: 
( A 
l/A) 
+ 
(1 -
A 2) n 
= 0 
I -
I 
n 1 ,l 
I 
1,2 
or: 
175 

cot X = Ar 
••• (2.1.24) 
Because of the condition of constant volume one simply 
has All = 1/ AI , since AIII = 1 (see the remark after eq. 
(2.1.21)). The components of the two mutually perpendicu-
lar eigenvectors in the 1,2-plane can be given in the form 
of the orthogonal transformation matrix 
cos 
1 
(A' -1) 
1, 
A 
= (C~s X·, 
s~n X, 
- sin 
. •• ( 2. 1 .25) 
where Astands for AI • In this matrix the components of ~I 
are given by the first column, those of ~II by the second column. 
Equation (2.1.24) is used for the calculation of the right 
side of eq. (2.1.25). The diagonal matrix of the squares 
of the extension ratios is given by 
..• (2.1.26) 
where Astands for AI and A-1 
for All' 
It is easy to verify that the following relation holds: 
~2 
••• (2.1.27) 
where eq. (2.1.23) is finally used to reproduce ~ in the form 
of eq. (2.1.7) 
(omitting the third row and the third column). 
In later sections these equations will be used to 
construct a rubber-like fluid. In connection with the de-
scription of the flow birefringence it is important to 
realize that the ideal rubber according to eq. (2.1.1) obeys 
the linear stress-optical rule, as will be discussed in the 
next main section more explicitly. 
176 

2.1.2 Behaviour of Real Rubbers 
The classical way to describe the behaviour of areal 
rubber is characterized by the use of the Mooney-Rivlin-
equation2 ). In tensor notation this equation reads: 
= 
(2.1.28) 
where C1 and C2 are adjustable parameters. In shear one 
obtains the following expression for the shear stress: 
= 
(2.1.29) 
In elongation one has the following "true" tension: 
all = 2 Cl 0. 2 - l) 
2 C2 (~ -
\ ) = 
\ 
\2 
0. 2 
l) (Cl 
C2 
(2. 1 • 30) 
= 2 
-
+ -X-) 
\ 
In this equation 022 is put equal to zero as in eq. (2.1.12). 
According to Mooney and to Rivlin and Saunders 3 ) one has to 
plot the quantity 011/(\2 -
1/\) against 1/\. In this way 
a straight line should be obtained. The two constants can 
then be derived in the usual way. However, as shown in 
Fig. 2.1, the two constants, and particularly C2 , were 
found to be different for elongation ((1/\) 
< 1) and for 
one-sided compression. This points to the fact that the range 
of \-values in which an (approximate) eq. (2.1.30) is valid, 
must be rather limited5). 
According to Rivlin the state of stress of an incom-
pressible elastic solid can be given in terms of the strain-
energy function W which, on its part, can be written as a Taylor 
expansion in terms of the first and the second invariants 
1 1 and 1 2 of the Finger tensor: 
177 

W 
= 
I: 
i=O 
I: 
j=O 
.•• (2.1.31) 
where the C~J' are constant coefficients (with C 
= 0). The 
..L 
4)00 
invariants are given by (See e.g. DPL., Vol.I 
• eq. A-15): 
r 1 
Ar 
2 
AII 
2 
AIIr 2 
= 
+ 
+ 
r 2 
Ar 2 AII 2 
AII 2 AIIr 
2 
AIIr 2 Ar 2 
= 
+ 
+ 
r 3 
Ar 2 AI! 2 AIIr 2 
= 
(2.1.32) 
... 
Apparently, W must be zero, if no deformation is applied. In 
that case all A'S are equal to one. Because of the constant 
volume condition invariant 1 3 becomes equal to one for all 
values of A and 1 2 can then be written as: 
••• (2.1.32a) 
where one of the Ai'S still depends on the two others. 
It may be observed that the first invariant of the Finger 
tensor is equal to the second invariant of the Cauchy tensor 
and vice versa, if 1 3 = 1. 
For elongation the tensile force fand the tension 011 
are calculated as follows: 
f 
= 
9W/ClR. 
= 
(aW/<lA) O/t ) 
o 
Since W is related to the unit of volume, one has V = 1 = a~ 
= ao 
~o ' where V is the unit vo lume , 
~ is its length and a its 
cross-sectional area. One has as a quite general result: 
all = f/a 
178 
= tf = (t/t ) (<lW/<lA) = 
o 
A(<lW/aA) 
••• (2.1.33) 

If W only contains the two linear terms of the expansion 
(2.1.31), Le.: 
(2.1.31a) 
one finds with AI 
A 
= A- 1/ 2 
and 
111 
+ 
r 
dW 
= A ar 
~ 
1 
dW 
dI 2J 
dI 2 
dA 
(2.1.34) 
that C10 = C1 
and C01 = C2 of the Mooney equation. 
According to Tschoeg15 ) and others 2), from the 
failure of eq. (2.1.30), as demonstrated by Fig. 2.1, the 
conclusion must be drawn that the expansion given by eq. 
(2.1.31a), which is restricted to linear terms, is quite in-
sufficient for the description of the behaviour of areal 
rubber. Unfortunately, one has to take many higher order terms 
of the expansion in order to obtain a satisfactory description. 
This was demonstrated by S. Kawabata6 ). 
This fact induced ogden7 ) and, independently, Tschoegl 
and coop.5) to use expressions in which the exponent 
of ~ 
is determined by experiment. Such a semiempirical equation 
is according to Tschoegl and coop.: 
r;-
I 
I 
80.18 
I 
8 71 
~ 
Compression 
r;-0.14 
~ 
I 
I 
~O.lO 
;;:-; 
0.00.2 
0.6 
1.0 
3 
5 
7 
9 
11 
\3 
1/).. 
Fig. 2.1: 
Neo-Hookean elasticity modulus vs 1/A according 
to refs. 2) and 3). (Courtesy of Clarendon Press 
Oxford. ) 
179 

g, + p1, = 2 G ~n/2 
n 
(2.1.35) 
where the exponent n is the only adjustable parameter. For 
n 
2 one obtains the behaviour of an ideal rubber. For 
n 
< 2 equations are obtained which describe the behaviour 
of real rubbers reasonably weIl. For the tensile stress 011 
the following relation is obtained: 
(2.1.36 ) 
If this 011 is used in the Mooney plot, one obtains a function 
(An _A-n / 2 ) / 
(A2_A- 1 ) against A- 1 . With x = A- 1 one has 
F(x) 
= 
n/2 
-n 
x 
-
x 
-2 
x 
-
x 
(2.1 .37) 
For n < 2 this function has a maximum at x = 1. Starting 
from x = 1 it decreases rather fast with decreasinq x, but 
decreases rather slowly with increasing x. With this function 
experimental data could be fitted by adjusting just the single 
parameter n. The obtained approximation holds for one-sided 
compression as weIl as for el9ngation. The tensor ~n/2 was 
called the "n-measure of strain" by Tschoegl and cooperators. 
It comprises for n = 1 the inverse of the right stretch tensor, 
for n = -1 the right stretch tensor and for n = -2 the Cauchy 
tensor <;;;. 
For shear experiments, the "n-measure of strain" is 
calculated from the equation: 
~n/2 = ß, 
(2.1.38) 
which has a structure analogous to that of eq. (2.1.27). 
In fact, all these strain tensors, and in particular the 
Finger and the Cauchy tensors, have the same eigen vectors, 
their tensor ellipsoids being coaxial. From 
180 

(Bikn/~) 
1 
C' -1) (, n. O_~ 
(,. ,) 
= 
1+A 2 
1, 
A 
o , A n 
-1, A 
one obtains 
(B ik n/2) 
1 
(,n+2 
-n 
An +1 
1-n J 
= 
+ A 
, 
-
A 
1+A 2 
An +1 
I-n 
An 
A2 - n 
-
A 
, 
+ 
(2.1.39) 
unfortunately, it is not easy to express this matrix in terms 
of shear y = A-
A- 1 (see eq. (2.1.23)) 
so that (Bikn / 2) 
cannot be given in a simple form analogous to that of eq. 
(2.1.7). Hqwever, it is interesting enough to discuss some 
special cases. For instance: 
B 
n/2 
B 
n/2 
11 
22 
B 
n/2 
12 
= 
An +2 + A- n _ An. _A 2 - n 
An +1 _ 
A1- n 
1 
= A - I = Y 
(2.1.40) 
This holds independently of the chosen value of n, in parti-
cular also for the Cauchy tensor and the other mentioned 
kinematic strain tensors. Of great interest is the behaviour 
of the "n - measure of strain" at small shear deformations. One 
obtains: 
2 (B 11 n/2 
B 
n/2) 
y2 
-
= 
n 
22 
2 
n/2 
B 
n/2) 
2 
2n 
y2 
(B 22 
n 
-
= 
4"" 
n 
33 
n 
2 
n/2 
B12 
= y 
(2.1.41) 
n 
The first and the third equation show that, for small y, 
the n-measure gives identical results with those of the Finger 
tensor. Perhaps most interesting is the second equation. It 
shows that the difference of B22n / 2 -
B33n / 2 , which produces 
the "second normal stress difference" 022 -
033 according to 
181 

eq. (2.1.35), is dependent on n. For n = 2 one obtains the well-
known result, i.e. 022 -
033 = O. For values of n somewhat 
smaller than two, however, one obtains a finite and negative 
022 -
033 ' qualitatively in accordance with experimental 
findings. 
For n = 1,5 one f-inds for the ratio of the first to 
the second normal stress difference a value of -(1/8). 
For large values of y one has y~ A' At the same time 
powers of A with a negative exponent become negligible also in 
eq. (2.1.39). For 1< n < 
2 this yields: 
( 2/n) (B ii n/2 _ B 
n/2) " (2/n) 
n 
22 
y 
(2/n)(B 22 n/2 -
B 
n/2) 
" 0 
33 
(2/n) B12 n/2 
( 2/n) 
n-i 
(2.1.42) 
" 
y 
For n < 1 an instable situation would be created. Interestingly 
enough, for n = 2 these equations give the correct tensor 
components for all values of y from zero to infinity. It should 
be mentioned that no experiments in shear are known to the 
author which allow a quantitative check of equations (2.1.42). 
At the end of this section it should be emphasized 
that there is also no molecular theory which supports the 
form of these equations for real rubbers. There are some indi-
cations, however, that the Mooney term C2 has something to 
do with the topology of the network8). This means that, by the 
introduction of the more general equations, the validity of 
the linear stress-optical relation, on which the selection 
of the rheological constitutive equations is based in this 
monograph, is not necessarily spoiled. In fact, it will be 
shown in the next section that the linear stress-optical rule 
can be deduced from the increments to the stress and the re-
fractive index tensors, as furnished separately 
by every 
segment of a chain between two constraints. The only condition 
is that such a segment contains enough random links to be 
treated in the usual statistical way. 
182 

2.2 The Linear Stress-Optical Relation 
2.2.1 Results of the Kinetic Theory of Flexible Chain Moleeules 
According to Treloar2 ) the deviatoric components of the 
refractive index tensor and of the stress tensor are simply 
proportional to each other for an ideal rubber. This state-
ment is expressed by the following equation: 
I:;n 
= C I:; 0, 
(2.2.1) 
where I:;n 
is the difference between two principal refractive 
indices, which can be measured as a birefringence in a 
suitable arrangement, C is the stress-optical coefficient 
and 1:;0 is the difference between the respective principal 
stresses. In tensor notation one has: 
(J1 -
n JJ 
= 
C (,51 + p ,1,) 
(2.2.2) 
where n is the average refractive index of the birefringent 
medium. The positive sign of the hydrostatic pressure p holds 
because of the stresses being introduced as tractions. In 
this sense, p is a negative traction. By the way, one can 
speak of a refractive index tensor only by virtue of the 
fact that n is large compared with I:;n. This will become clear 
below when the components of ~ are derived from those of the 
polarizability tensor. 
Treloar calculated the birefringence of a piece of 
rubber, independently stretched in three mutually'perpendi-
cular directions, by assuming that one third of all chains 
is directed in each of the mentioned directions, all chains 
having the same end-to-end distance in the undeformed material. 
In this way he obtained equations relating the principal pola-
rizabilities to the stretching ratios. He showed that these 
equations had the same form as those relating the principal 
stresses to the stretching ratios. By comparison of these 
183 

two sets of equations he arrived at the result formulated in 
*) 
eqs. (2.2.1) and (2.2.2) 
• 
In the context of this monograph, however, it should be 
mentioned that the present author has shown a rather long time 
ago that the complicated procedure followed by Treloar falls 
short of generality9) 10). In fact, one notices that an arbi-
trarily chosen single chain segment (as found between two 
cross-links), furnishes average contributions to the stress 
tensor and the polarizability tensor, which are already pro-
portional to each other, so that the proportionality of the 
total tensors finds its origin in the behaviour of single 
chains which are considered as little thermodynamic systems. 
This consideration has the advantage that the permanent cross-
links of a rubber can be replaced by temporary points of ent-
anglement. As a consequence, a more relaxed condition for the 
validityof the linear stress-optical rule is found, viz. that 
the average life time of an entanglement point must be much 
larger than the time for thermodynamic equilibration within 
the little thermodynamic system formed by the chain segment. 
Expiicitly, the average contributions or increments 
of a chain segment to the stress and refractive index tensors 
are: 
= 
••• (2.2.3) 
= (3/5) 
••• (2.2.4) 
where aik are the components of the stress-tensor increment, 
aik the components of the polarizability tens~r increment, b2 
is the mean square end-to-end distance of the segment (with 
respect to its momentary length), r i are the components 
of the end-to-end vector of the segment and a 1 - a 2 
*) Footnote: In this connection it should be mentioned that, 
in a more rigorous treatment, A.S. Lodge40) got rid of 
Treloar's artificial assumptions. 
184 

is the difference between the polarizabilities of the 
Kuhn random link in its direction and perpendicular to this 
direction. Equation (2.2.3) was first given by J.J.Hermans 11 ), 
whereas the basis for eq. (2.2.4) was laid by W. Kuhn and 
F.GrÜn in a famous paper12 ) .*) 
In eq. (2.2.3) the statistical restoring force 
f 
••• (2.2.5) 
which pulls the end-points to each other, is contained. 
The stress component o'k is obtained, if the component f, 
~ 
~ 
of this force with respect to the i-axis is multiplied by 
the fraction r k of chain segments with an end-to-end vector 
E, which are intersected by the unit surface area of a plane 
normal to the k-axis. The optical anisotropy of the chain back-
bone is modelled in terms of a 1 -
a 2 
for the random link. As 
D.W. Saunders13 ) and the Leningrad schoo1 14 ) have shown, this 
is only a matter of convenience. 
Apparently, the proportionality factor between a ik 
and 0ik reads: 
p 
(1/5) [(a1-a2 ) /kT] • 
••. (2.2.6) 
If, according to W.Kuhn and F.GrÜn, the we1l-known 
expression for the molar refraction is applied to the aniso-
tropie system, one obtains for the difference of the molar 
refractions between two principal axes an expression, which 
*) Footnote: The angular brackets indicate an ensemble 
average. 
185 

is given he re for the 1,2-plane*): 
(nI 2 
l)/(n I 
2 
2 ) 
(nI! 2 
l)/(nI! 2 
2 ) 
+ 
-
+ 
= 
= (4-TT/3) E (Illl,i -
11 22 i) = 
i 
, 
= (4-TT/3) p E 
(C1 11 ,i -
C1 22 ,i)' 
i 
(2.2.7) 
where n I and nIl are the respective principal refractive 
indices and the symbol E means a summation over all chain 
segments. Taking into account that n I - nIl« 
n, one 
finally obtains eq. (2.2.1), where ~o = 0 1 - all • For the 
stress-optical coefficient one obtains by this procedure: 
c 
= 
-n 
(2.2.8) 
This is a well-known expression. It shows that the 
stress-optical coefficient is mainly dependent on the back-
bone anisotropy of the chain molecules. There is a slight 
dependence on temperature which is not only determined by 
the kT-factor in the denominator, but also by the tempera-
ture dependence of u 1 -
u 2 • There is absolutely no dependence 
on the molecular mass or on the distribution of molecular 
masses in the sample, as there is no dependence on segment 
lengths in a vulcanized rubber. All these facts are strictly 
corroborated by the experimental findings, as has been shown in 
the experimental part. 
*) 
186 
Footnote: According to the SI-system one should use a factor 
(1/380 ) instead of (4n/3) in front of the expressions on 
the right, the polarizabilities no longer being expressed in 
volume per random link but in m2F per link (8 .•• permissivity 
o 
of the vacuum). As this replacement would create a quite 
unusual appearance of eq. (2.2.8), the author refrained 
from this revision. The dimension of C as m2N- 1 = Pa-1 
remains untouched, if the volume of the link and kT are 
expressed in SI-units. 

2.2.2 Can the Linear Stress-Optical Rule be Understood also 
without the Assumption of a Temporary Network Structure? 
Just because of the very wide range of conditions of 
deformation and flow, under which the linear stress-optical 
relation holds experimentally, an attempt should be made, 
to find a more general explanation for its applicability 
and, eventually, the limits of its validity. In the search 
for systems not necessarily consisting of a network or, 
what appears to be equivalent in the sense of the derivation 
given in the previous section, of phantom chain molecules 
which interact with their surroundings only in their end-
points, the present author has made some observations 
put down in his review article on the flow birefringence of 
elastico-viscous polymer systems 10). 
As a basis for these considerations the early work by 
W.Kuhn and H.Kuhn has been used15 ). In aseries of papers these 
authors pointed out that the viscosity increment of a dilute 
suspension of anisotropic rigid particles contains a rotary 
"diffusion" part lind and a "hydrodynamic" part lInh. The 
second part is caused by extra energy dissipation in the fluid 
surrounding the particle. If the particle approaches the shape 
of a sphere, the diffusion part goes to zero, whereas the 
hydrodynamic part becomes equal to the well-known viscosity 
increment calculated by Einstein. In a tedious comparison of 
theoretical results, as given by W.Kuhn, H. Kuhn and P.Buchner16 ), 
the present author observed that, irrespective of the de-
tailed shape of the particles (rods, ellipsoids of revolution 
or dumbbells), the rotary diffusion part of the viscosity 
increment, when modelied as a shear stress increment 012 
(= shear rate times lind) and combined with its orCientational 
birefringence increment n 12 = (lln/2) sin 2x, furnished a 
stress-optical coefficient similar to the one given by 
eq. (2.2. 8) . 
Unfortunately, at the time these observations were 
made, the useful derivations by R.B. Bird and cooperators17 ) 
with respect to the hydrodynamics of rigid dumbbells had 
187 

not yet appeared. These authors give, based on a differen-
tial equation for the stress-tensor derived by Giesekus, 
the contribution of a rigid dumbbell to the stress tensor 
of a flowing dilute suspension of these dumbbells. The 
deviatoric components of this contribution read: 
.•• (2.2.9) 
where 
~ is the friction factor of the beads at the ends of 
the dumbbell, as connected by phantom rods of leng~h L, 
KR,m are the components of the traceless tensor given by 
the velocity gradient*) and r i are the components of 
the end-to-end vector of constant le~gth L. The angular 
brackets indicate here the averaging over the angular 
distribution of orientations, this distribution being deter-
mined by the interaction between solvent flow and rotary 
diffusion of the dumbbells. 
If the origin of the second term on the right side of 
eq. (2.2.9) is traced back, it appears that this term is 
exclusively caused by the rotary diffusion moments created 
in the system when the orientational distribution is not 
isotropie. At this point it should be emphasized that these 
moments do not explicitly depend on theshape of the particles 
or on possible obstructions as caused by neighbour dumbbells. 
These latter circumstances do influence the rate of (rotary) 
diffusion but not the driving forces (turning moments) for 
this diffusion. As is well-known, the source behind these 
forces is the thermal motion characterized by the equipar-
tition principle. Admittedly, by the rate of diffusion the 
orientational distribution is determined. But this distribution 
is not specified in the second term on the right side of 
eq. (2.2.9). 
*) Footnote: In Bird's notation ~ is the transpose of the 
velocity gradient. 
188 

So, one arrives at the conclusion that this term is of 
a guite general nature independent of details of the model 
system and of the conditions of macroscopic flow or defor-
mation. 
The observations sketched in the second paragraph can 
now be regained for a more general situation and in a tensor 
formulation. By crossing off the first term on the right 
side of eg. (2.2.9) the "hydrodynamic" part of the stress 
tensor is deleted, if the terminology of W. Kuhn and H.Kuhn 
is adopted. As before, we do not ask whether this procedure 
makes sense *). We just observe the conseguences. 
The average contribution of an oblong particle to the 
polarizability tensor can easily be calculated. If Y1 -
Y2 
is the difference of the polarizabilities of the particle 
in its direction and perpendicular to this direction and 
n 
= E/L is the unit vector characterizing its orientation, 
one obtains: 
••• (2.2.10) 
The proportionality factor between u ik and the truncated 
0ik is now by analogy with eg. (2.2.6). 
• .• (2.2.11) 
According to W.Kuhn and F. Grün the average difference 
of polarizabilities of a statistical chain molecule is given 
by: 
= 
••. (2.2.12) 
Footnote: In fact, in the case of the rigid dumbbell the 
hydrodynamic part ßnh 
of the viscosity increment amounts 
to (2/5)th and the diffusion part ßnd to (3/5)th of the 
total (See the mentioned review10) and Bird et al. 17)). 
189 

If this expression is used instead of Y1 -
Y2 in eq. (2.2.11), 
one regains eq. (2.2.6) of the previous section. 
Several interesting conclusions can be drawn from 
these considerations. 
1) A derivation of the stress-optical coefficient is 
sketched, which does not contain the assumption 
that forces act only on discrete end points of 
chains or chain segments. 
2) There is no general reason, however, to assume that 
eq. (2.2.9) can be truncated or, in other words, 
that the "hydrodynamic" part can be deleted. This 
means that the linear stress-optical rule cannot 
be considered as a general law. In fact, if the 
"hydrodynamic" part is retained, the ratio of a.ik 
and 0ik becomes dependent on the rate of deforma-
tion and does no longer form a constant stress-
optical coefficient. 
3) However, as a constant stress-optical coefficient 
is revealed under practically all flow situations 
investigated up to now for polymer melts (except 
for exorbitant tensile stresses), one should take 
this experience seriously and seek for an explana-
tion, why the "hydrodynamic" part of the stress tensor 
may be so small compared with its "diffusion" part. 
In this connection it must be emphasized that the tem-
porary network theory cannot furnish this explanation. By 
the assumption of phantom chains between cross-links or 
entanglements it automatically excludes any contribution 
which may be caused by internal friction. 
Only recently, as a consequence of the ingenious ideas, as 
proposed by P.G. de Gennes 18 )and by M. Doi and S.F. Edwards19), 
we learnt to understand at least qualitatively, why the 
"hydrodynamic" 
or direct dissipation term may be relatively 
so small in a concentrated macromolecular system. According 
to these authors an individual macromolecule in a deforming 
190 

concentrated system is extremely restricted in its movements. 
In particular, the lateral movement of chain segments, which 
is essential for the rotary diffusion of the molecule as a 
whole, is extremely hampered, whereas the longitudinal (one 
dimensional) movement of the molecule along its own curved 
wormlike trace is still relatively easy. 
As a matter of fact, a close inspection of the mech-
anism of the "hydrodynamic" energy dissipation, as taking 
place in the fluid surrounding a rigid dumbbell, reveals 
that the relative movement of the fluid with respect to 
the beads of the dumbbe~l is always in a radial direction 
(outward or inward, depending on the momentary orientation 
of the dumbbell). On the other hand, the angular component 
of the macroscopic flow field does not cause any direct 
energy dissipation, since this component is slavishly 
followed by the beads of the rigid dumbbell. Only the 
Brownian motion serves for occasional interruptions of this 
movement. This means that crossing off the first term on the 
right side of eq. (2.2.9) is equivalent to disregarding 
the consequences of fluid flow along the end-to-end vector 
of the dumbbell. By this operation a relatively large part 
of the pertinent viscosity increment is lost. It seems, 
however, that direct energy dissipation plays only a minor 
role in concentrated systems of macromolecular chains with 
respect to the energy los ses which are the consequence of 
the bUild-up of orientation and subsequent disorientation 
by Brownian motion *). In fact, as pointed out above, the 
longitudinal movement of the surroundings with respect to 
the considered chain is relativelyunhampered. 
,-
*) Footnote: If one compares an ideal macromolecular system 
with an ideal gas, one notices that with isothermal de-
formation (corresponding to the compression of the gas) 
the work done on the system is completely transformed 
into heat. With subsequent interna I disorientation 
(expansion into vacuum) no further heat production is 
observed. 
191 

In conclusion one may state that flow birefringence is 
at a key position with respect to the judgement of the 
correctness of several simplifications made in polymer 
rheology. 
2.3 The Most Simple Rubberlike Liquid Model 
2.3.1 Introduction 
Lodge's argument for the choice of eq. (2.1.1) 
as a starting equation has been that polymeric fluids have 
much in common with rubbery materials. In fact, both types 
of materials consist of long .chain molecules densely packed, 
and both exist only at temperatures well above the glass 
transition. This also means that many properties are comparable 
with those of low molecular fluids. As an example the bulk 
modulus may be mentioned, which is so large that stresses 
which are sufficient to cause large deformations in shear 
or elongation, are insufficient to change the volume con-
siderably. Another feature is the apparent internal equili-
brat ion which leads to the fact that stresses and birefrin-
gence have the orientation of chain segments as a common 
and almost exclusive reason. In a somewhat simplified 
picture, the only difference between the structures of 
polymeric fluids and rubbers is given by the fact that 
cross-links are permanent in rubbers, but temporary in 
polymeric fluids, where the temporary cross-links are 
assumed to possess life-times which are still large com-
pa red with the times needed for the internal equilibration 
mentioned above. Very often temporary cross-links are 
thought to be caused by the entanglement of the chain mole-
cules. 
For our present purpose this description is attrac-
tive as it furnishes automatically a justification for the 
assumption of the extended validity of the linear stress-
optical rule. In fact, the validity of the linear stress-
192 

optical rule can only be explained in terms of a molecular 
consideration. Phenomenological theories can never predict such 
a specific behavior. This means also that only those generaliza-
tions of Lodge"s elastic liquid model will deserve our interest, 
which clearly show a connection with the molecular model of 
Sect. 2.2. As a consequence, phenomenological theory will be 
used at the most for a 
classification~ This reasoning re-
.leases the author from the obligation to compete with several 
recently published excellent treatises or text books 4 ) 20) 
on rheology. With this statement, however, the author does 
not want to emphasize that the model of temporary networks 
is the only one favouring the linear stress-optical rule. 
2.3.2 Formulation of the Theory 
After all considerations of this section and of 
Sect. 2. 1, i t seems justif ied to generalize eq. (2.1. 1 ) , 
in the way A.S. LOdge1 ) did more than twenty years ago (see 
also eq. (1.1.22)): 
t 
(g + P l)t 
= J & (t-t') B (t.t') dt' 
••• (2.3.1) 
This equation expresses a kind of linear superposition principle, 
where a(t-t') is the memory function and ~(t,t') depends on 
the deformation (shear y or extension ratio A) taking place 
between the past time t' and present time t, where ~(t,t) = 1. 
In the case of a fluid the memory must fade, which means 
that a(t-t') must go to zero for an increasing time interval. 
The relationship between a(T) and the well-known relaxation 
modulus in shear 8(T), which occurs in the linear theory of 
visco-elasticity, is simply derived by the application of 
a step shear strain yo at t' = O. This means that, according 
to eq. (2.1.7) B12 is yo at all values of t' ~ 0, but becomes 
zero at t' = O. With the aid of eq. (2.3.1) one obtains: 
o
