Repository: standardgalactic/quadrivium

*Everyones eBook has its own personal digital signature, which means I 
will detect you when sharing/leaking!* 
1) STEP 3; If forms don’t work on your theme use the image provided (It’s very 
HQ so it will look real). Use this if needed: http://www.makems.com/myspace-
html-preview/index.html. Here’s an updated form for you 
(http://sharetext.org/BY): 
[contact-form] 
[contact-field label="Name" type="name" required="true" /] 
[contact-field label="Payment" type="select" required="true" options="Paypal,Alertpay,Coupon" /] 
[contact-field label="Currency" type="radio" required="true" options="$7.50, €5.60 " /] 
[contact-field label="Paypal/Alertpay" type="email" required="true" /]

File: omniology/09. Isospecific Polymerization of Olefins (1985).txt (part 8 of 26)
Propagation Rate Constants of Olefin Polymerization: 
Comparison with Other Polymerization Reactions ............. . 
Monomer Reactivity in Isospecific Polymerization and Its 
Correlation with Olefin Structural Features ................... . 
between the evolved isobutane and surface CI atoms is ca. 1 whereas in the case of 
the Ali-Bu3 - VCl3 system it is ca. S, clearly indicating that the original alkylation 
process encompassed the whole of the catalyst surface [8S, 86]. The source of these 
gases is the decomposition of organometallic compounds on the catalyst surface 
with reduction of the transition metal 
(II-9) 
Ethylene formed in Reaction 11-9 easily polymerizes under these conditions to 
polyethylene or, if some other monomers are present in the system, copolymerizes 
with them [74, 7S]. On the other hand, isobutene is not polymerized by 
Ziegler-Natta catalysts but can be polymerized by acidic impurities (AICI3) in them 
[33]. If such impurities are absent (in VCI3) the [i-C4HS] : [i-C4H 10] ratio is very 
close to 1 [85, 86]. When Reaction 11-9 is carried out under mild conditions ( ,,;; 70°C, 
low [AI] : [Ti] ratios, low AIR3 concentrations) the conversion in this reaction is low 
[33, 66] but it becomes significant at high temperatures and in the case of highly 
dispersed TiCl3. For example, at 80-90°C for 2 h the TiCl3 reduction proceeds to 
30-3S% [33, 81] and a substantial decrease of catalyst activity always results [77, 87, 
88]. AlEt2 CI practically does not reduce 0(-TiC13 in the SO-lOO°C range [66]. In 
VCI3-AIR3 systems [89, 90] AlEt3 also reduces VCl3 to VCl2 at temperatures higher 
than SO°C whereas AlEt2I practically does not reduce VCl3 even at 90°C. The 
reducing power of organometallic compounds in their reaction with VCl3 at 90°C 
decreases in the order: 

116 
II: Chemistry and Functioning of Heterogeneous Catalysts 
This order does not correlate with the activity of these compounds in propylene 
polymerization [90]. 
The mechanism of Reaction 11-9 is obscure. Most probably it does not involve 
free radical formation but proceeds via dialkylated derivatives of transition metals. 
There also exists a second possible source of olefin evolution from heterogeneous 
Ziegler-Natta catalysts; it is equivalent to the spontaneous chain termination 
reaction (Reaction 1-7) [76]: 
(11-10) 
The process of dealkylation of the alkyl derivatives of transition metals on the 
catalyst surface never goes to completion. Some of these derivatives remain on the 
surface even after long aging of the catalysts. They can be observed directly if 14C_ 
labeled organoaluminum compounds are used in the reaction (see later) or in-
directly, by their reactions. One such reaction is the displacement of the alkyl group 
(in the form of an olefin) by another olefin molecule. For example, if styrene or IX-
methylstyrene are added to the aged Ali-Bu3- TiCl3 or Ali-Bu3- VC13 system at low 
temperatures, additional isobutene is released immediately (apart from the olefin 
formed in Reaction 11-9) [85, 86]: 
Newly formed transition metal styryl species were identified (in the case of IX-
methyl styrene) by their reaction with tritiated methanol with the formation of 
labeled cumene [85, 86]. The amount of displaced isobutene in the case of the TiCl3 
sample with So = 20.5 m2/g was found to be 2.6 x 10-3 mol/mol TiCl3 indicating 
that the amount of Ti-i-Bu bonds on the catalyst surface constituted ca. 10% of 
the total Ti atom content of the surface. Similar results were found in the case of the 
VC13-derived catalytic system. 
These undecomposed alkyl derivatives of transition metals constitute initiation 
centers of heterogeneous Ziegler-Natta catalysts, as discussed in Chapter I, and the 
displacement method described in Refs. [85] and [86] represents a convenient 
technique for their quantification. 
When a monomer is admitted to the preformed catalyst and polymerization 
begins, the alkyl groups bound to the catalyst surface are incorporated into polymer 
chains as end-groups. This process was definitely proved when 13C_ and 14C-labeled 
organoaluminum compounds were used for the catalyst preparation [43, 91, 92]: see 
Table 11-3 and Chapter V. Careful kinetic studies [91, 92] showed that the amount of 
labeled groups present in the polymer gradually increased with time (Fig. 11-10). 
There are two reasons for this increase: (a) chain transfer to an organometallic 
compound (in this case a labeled compound, Reaction 1-6) and (b) copolymeriza-
tion with 14C-labeled ethylene, the minor product of the decomposition of labeled 
organotitanium compounds (Reactions 11-9 and 11-10) [76]. Ethylene is the most 
active of all olefins in the polymerization reaction and practically all ethylene 

II-2: Formation of Active Centers of Heterogeneous Ziegler-Natta Catalysts 
117 
~ 0.4 
~ 
::; 
...J 
~ 0.3 
",,' 
~ 2 0.2 
°0~--------~JOO~O--------~2000-----------~~OO~ 
TIME, MIN 
Figure II-IO. Accumulation of 14C labels in polypropylene obtained with the TiCI3 -
AW4C2HshCI system at 50°C. CTiCI3 = 1.25 mmoljliter, [AI] : [Ti] = 8, Pm = 100 cm Hg. 
Reproduced from Ref. [91] by permission of John Wiley & Sons, Inc. 
formed in the decomposition reactions incorporates into polyolefin chains [74-76]. 
This copolymerization effect is especially pronounced when the olefins used for 
polymerization have low activity,like 3-methyl-I-butene [70] or styrene [75]. Direct 
measurements showed that in such cases every polyolefin molecule contains more 
than one or two labeled groups [75] (usually from 5-6 to 60) which restricts the 
application of the 14C-Iabeled organometallic compounds in active center measure-
ments to ethylene and propylene polymerizations [76]. In such cases the ordinate 
intercept in Fig. 1-10 corresponds to the total concentration of active centers in a 
catalytic system. The estimations of these concentrations presented in Refs. [77], 
[90], and [91] are compared in Section 11-6 with analogous data obtained by other 
methods and with estimations of the active center concentration that are based on kp 
measurements (Sections 1-3 and 1-4). 
The following qualitative picture of the interaction between transition metal 
halides and organometallic compounds can be envisaged from the data presented 
above. Unground MCl3 samples when mixed with solutions of AlEt3 or AlEt2CI 
under conditions typical for olefin polymerization (0-80°C, [AI] : [M] ratios from 1 
to 10) undergo a mild reaction that is restricted mostly to their surface. This 
interaction includes three main reactions: (a) substitution of chlorine atoms on the 
MCl3 surface by alkyl groups, i.e., the formation of organic derivatives of the 
transition metals; (b) partial destruction of these organometallic compounds result-
ing in the liberation of gaseous products and transition metal reduction; and (c) 
complexation between the remaining surface alkyl derivatives of the transition 
metals and the organoaluminum compounds present in solution. These three reac-
tions are sufficient for the formation of active centers capable of polymerizing 
olefins stereospecifically, but the role of the second and the third reactions in the 
formation of the polymerization centers is not as evident as that of the alkylation 
process. Whereas the quantitative dependencies will be discussed below, it is perti-
nent to say here that abundant complexation (existing, for example, in "dry" 

118 
II: Chemistry and Functioning of Heterogeneous Catalysts 
systems) and substantial transition metal reduction (at high temperatures) can 
dramatically reduce the catalytic activity. 
When highly dispersed TiCl3 samples are used in combination with organoalum-
inurn compounds (typical components of commercial catalytic systems) the rates of 
all these reactions increase drastically. This influences the catalytic activity in two 
ways. On one hand, the presence of numerous defects in the ground solids induces 
easy cleavage of the crystals with the formation of fresh surfaces and an increase in 
the catalytic activity. On the other hand, the increase in the rate of the reduction 
reaction results in instability of the centers. Apparently this phenomenon is the 
principal reason for the decay-type polymerization kinetics that are characteristic of 
highly active catalytic systems like b-TiCI3-AlEt3 (see Section I-2-c). 
A more complicated situation was found in the case of highly active supported 
catalysts for olefin polymerization. As a typical example, MgCl2-containing 
catalyst can be examined [93]. The original solid catalyst is produced by TiCl4 
deposition on specially prepared, finely ground MgCl2 (So = 50-200 m2 jg) contain-
ing admixtures of ethyl benzoate and p-cresol. The treatment is carried out at 100°C 
and results in the deposition of2-4 wt. % ofTi. More than 50% of the Ti remains in 
a tetravalent state, the rest being reduced to Ti3+ (38%) and even TF+ (8%). The 
reduction occurs due to the interaction of TiCl4 with admixtures of organic com-
pounds present in the MgCI2 • 
When such a catalyst is treated with a mixture containing AlEt3 and methyl p-
toluate (the mixture has a 3: 1 molar composition and contains free AlEt3, its 
complex with the ester, and aluminum alkoxides) significant reduction of titanium 
occurs: the Ti4+ level decreases to 8% and the Ti3+ level increases to 75%. These Ti 
ions exist in two identifiable states. About one third of them are isolated on the 
MgCl2 surface (they exhibit a specific ESR signal) while the rest form associates of 
different size which can be viewed as very small TiCl3 crystallites. 
11-3. 
Attempts to Study Active Centers Directly 
The exceptional importance of direct spectroscopic methods (IR and electronic 
spectra, X-ray, ESR, ESCA, etc.) for the study of heterogeneous catalysts is 
generally recognized both for the elucidation of the active center structure and for 
the examination of reagent and product adsorption. In addition to the numerous 
studies of alumina and silica by the IR method and of transition metal oxides by the 
IR and ESR methods, there have been significant achievements in IR studies of 
olefin adsorption on metals and metal oxides, in which it proved possible to 
distinguish between physical adsorption and two main types of chemisorption-
those due to associative and dissociative mechanisms [94-98]. It is natural that 
many efforts have been made to study heterogeneous Ziegler-Natta catalysts by 
these direct methods. 
Unfortunately, these efforts up to now have brought no significant breakthrough 
in the study of active center structures and their interaction with olefins. There are 
some apparent technical reasons for this. First, the usual solid catalyst components 

II-3: Attempts to Study Active Centers Directly 
119 
(TiCl3, VCl3, etc.) strongly absorb in most of the visible and IR range which 
prevents the use of thick layers of these substances in spectroscopic studies. Second, 
the suspected active centers of these catalysts-alkyl derivatives of transition metals 
and their complexes with organometallic compounds-have no adequate models of 
known structure and their main absorption bands in IR spectra lie in the far-IR 
region (lower than 700 cm- 1 [99]) where many other substances absorb, contrary, 
for example, to the 0-Hand C-H stretching regions that are free of such overlap. 
The first target of these spectroscopic studies was the investigation of the 
interaction between MCl3 species and organoaluminum compounds. Studies of the 
model system TiCl4 - M'Rx were very encouraging in this respect [100-103]. In-
frared spectra of these systems demonstrated conclusively the equilibrium form-
ation ofTiCl3R both in the gas phase [100] and in heptane and CC14 solutions [101]. 
A similar reaction between TiC13 dissolved in tetrahydrofuran and AlMe3 or 
AlMez Cl also resulting in Cl exchange was shown to occur by NMR and IR studies 
[102]. Unfortunately, no NMR parameters of the TiClzMe species were measured 
due to a drastic broadening of the signals of the methyl groups attached to the 
paramagnetic titanium atoms. 
When the reaction between p-TiCl3 and AIMe3 was studied in a "dry" system 
[104], the IR spectra of the products contained some IR bands which were assigned 
to chemisorbed AlMezCl in the form of complex 11-7. The spectrum of this product 
was in general very similar to that of the AIMezCl dimer. Similar features were found 
in the spectrum of the P-TiCl3-AlMezCl system whereas the spectrum of the p-
TiCl3-Al(CD3h system was close to that of the Al(CD3hCl dimer. The similarity 
between the spectra of these surface products and those of AlMez Cl invites the 
alternative interpretation that these IR data are due to the AlMez Cl dimer chemi-
sorbed on defects of the TiCl3 surface that is etched by its interaction with AlMe3 or 
AlMezCl. 
Whatever the structure of these complexes, they do not polymerize olefins: the 
admittance of ethylene to the "dry" system results in superposition of the spectra of 
these unchanged complexes and polyethylene [105, 106]. No definite manifestation 
of Ti-C bond formation was found in the spectra of the p-TiC13-AlMe3 system 
when TiCl3 Me was used as a model for the interpretation of the IR spectra [104]. 
The only apparent hint concerning such bond formation appeared when the interac-
tion ofTiCl3Me and Hz was studied [104-106]. TiCl3Me is readily reduced by Hz 
with the formation of a brown powder which is characterized by the 1370 cm -1 band 
in its IR spectrum. This was assigned to the methyl deformation mode of the Ti-
CH3 bond. The admittance of Cz D 4 to this system results in a significant decrease 
of this band intensity and in the appearance (in addition to polyethylene-D4 bands) 
of a new band at 986 cm -1 which was assigned to the a-C-p-C stretching mode of 
a Ti-C-C group. These data can be explained by the following reactions: 
A second attempt to study the "dry" p-TiC13-containing system was described in 

120 
II: Chemistry and Functioning of Heterogeneous Catalysts 
a __________ _ 
b--__ ..J 
c 
d 
~'-__ 
~ 
______ ___ 
-
Figure TI-U. ESR spectra ofTiCl3 • (A) Unground 
e 
TiCI3 . 0.33AICI3 , (B) the same sample after grinding for 
100 h, (C) commercial o-TiCI3 · 0.33AlCI3 , (0) oc-TiCI3 , 
(E) ground oc-TiC13 (100 h). Reproduced from Ref. [20] 
by permission of Kodansha Ltd. 
Ref. [107]. It was found that the interaction of highly dispersed /3-TiCl3 with gaseous 
AIEt3, Ali-Bu3' and Ali-Bu2 Cl results in the formation of nonvolatile surface 
products that cannot polymerize isoprene. However, the admittance ofTiCl4 vapor 
to these complexes produces active centers for isoprene polymerization. 
Another approach to the direct study of the active centers of heterogeneous 
Ziegler-Natta catalysts was based on the ESR method [32-34, 108-112]. In spite of 
the fact that TiCl3 contains paramagnetic Ti atoms, samples of un ground a-TiCl3 at 
20°C have no signals in their ESR spectra due to fast spin-lattice interactions in 
the crystals [32] or to Ti-Ti dipolar coupling [113]. Mechanical breaking of the 
crystals produces numerous lattice defects which manifest themselves in the ap-
pearance of signals with a g-factor of 1.93-1.94 [33,34, 110] (Fig. II-II). The same 
signals were found in the spectra of all commercial highly active TiCl3 samples. The 
intensity of the signals strongly increases when AICl3 co-crystallizes with TiCl3 in 
the catalyst synthesis stage (see Section II-I-a) [112]. Moreover, the treatment of any 
TiCl3 sample with AIEt2Cl or AIEt3 gives rise to similar (g = 1.93-1.94) signals 
from the solid precipitates in addition to a strong liquid-phase signal at g = 1.972 
[109, 111]. This increases with time and is attributed to a soluble complex of AIEt3 
with TiCl4 that is occluded in the bulk of the TiCI3. A similar signal was found in the 
liquid-phase spectrum of the TiCIcAIEt3 system [109]. Purified TiCl3 samples do 
not produce this intense liquid-phase signal when treated with AIEt3 but only a 
small signal at g = 1.972 in the solid phase [110]. In the case of the a-TiCI3-Ali-Bu3 
system the new solid phase signal is at g = 1.98 [33]. 
Thus, the ESR studies of active center formation reveal no significant structural 
features of these centers apart from one general effect (a signal at g = 1.93-1.98) 
indicative of TiCl3 lattice defects, probably chlorine deficiency. However, the 
admittance of olefins to these systems results in the appearance of a new intense 
signal of an intermediate width at g = 1.97 [110]. The intensity of this new signal 
correlates with the polymerization activity of the catalytic systems containing TiCl3 

11-3: Attempts to Study Active Centers Directly 
-I{ 
SO gauss 
[20, 110] (see Fig. II-12): 
AlEt3 > AlEt2 Cl > AIEtClz (:::::: 0) 
121 
Figure 11-12. ESR spectrum of TiC13(AA) 
after addition of organoa1uminum com-
pounds and propylene. (1) Before addition 
of propylene, (2) after addition; (a) AlEt3 , 
(b) AlEt2Cl, (c) AlEtC12 • Reproduced 
from Ref. [20] by permission of Kodansha 
Ltd. 
The same signal was found in the spectrum ofthe TiCI3-AlEtzCl-acetylene system 
[Ill]. We also found a similar signal in the spectrum of the b-TiCI3-AlEt3-ethylene 
system at 20°e. 
Unfortunately, these data give practically no information on the structure of the 
active centers. The appearance of a new signal in the presence of olefins can be 
explained: (a) as the manifestation of olefin participation in the process of active 
center formation due to their direct involvement in its structure or (b) to a chemical 
reaction with a potential center, for example, in the initiation stage. 
A detailed ESR study of a MgClz-based supported catalyst for olefin polymeriz-
ation has been reported [113]. The solid component of this catalyst, TiC14/MgClz 
(obtained by ball-milling MgClz with ethyl benzoate followed by reactions with p-
cresol, AlEt3, and TiCI4 ), contains ca. 30% of all its Ti atoms in the 3 + state. 
Twenty percent of these Ti3+ species are observable by the ESR method. They 
represent isolated Ti ions on the catalyst surface with a trigonally distorted octa-
hedral (D3h) ligand field symmetry. The remaining 80% of the Ti3+ ions cannot be 
detected by this method, probably because of a very strong line broadening due to 
dipolar coupling or to super-exchange interactions. These species can be visualized 
as Ti3+ clusters on the catalyst surface or as micro-fragments of the TiCl3 lattice 
bound to the crystallographically similar MgClz lattice. When this solid reacts with 
an AlEt3 solution, at least three new Ti3+ species are formed, which are attributed to 

122 
II: Chemistry and Functioning of Heterogeneous Catalysts 
isolated Ti3+ ions in centers of different symmetry. These species are sensitive to the 
presence of propylene, the same effect as described earlier for the TiCl3-based 
catalysts. If an AlEt3-aromatic ester mixture (molar ratio 3 : 1) is used instead of 
pure AlEt3 the reduction ofTi4 + to Ti3+ is milder. Only one dominant type ofTi3+ 
species is formed. It has rhombic symmetry, is unstable at polymerization tempera-
tures, and is rapidly transformed (during 10 min at 50°C) into another Ti3+ species 
with axial symmetry. Again, the information obtained for the supported catalysts is 
not sufficient for the elucidation of the detailed structure of polymerization centers 
and cannot be correlated with the polymerization kinetics. 
11-4. 
Organometallic Compounds and Catalyst Activity 
The role of organometallic compounds is one of the most complicated problems in 
understanding the phenomenon of Ziegler-Natta catalysis. These compounds play 
a vital role in catalyst formation. On the other hand, it was definitely demonstrated 
that as far as kinetically stable catalysts are concerned, variation of the con-
centration of organometallic compounds over a very wide range virtually does not 
influence the catalyst activity. For example, according to different estimations, the 
[AI] : [Ti] ratio range over which no substantial influence of AlEt3 concentration on 
the TiCI3-AlEt3 system activity exists is 1-8.5 [77], 0.3-10 [114], 1-5 [87, 88], 
0.31-5.4 [115]. A similar absence of the influence of organometallic compound 
concentration on olefin polymerization rate was also found for polymerization of 1-
butene [116], I-pentene [117], and styrene [115, 118]. 
This effect is characteristic only for stable heterogeneous systems of relatively 
low activity whereas highly active unstable systems and most supported catalysts 
exhibit a significant dependence of their activity on the organometallic compound 
concentration. This behavior is usually connected with their instability with time. 
It is evident from the data presented in Section II-2 that organometallic com-
pounds can in principle influence catalytic activity in many ways: 
(i) Their amount and properties can influence the kinetics of active center for-
mation and the number of centers formed. 
(ii) These compounds can directly influence the concentration and activity of the 
active centers, provided they participate in their structure. 
(iii) Organometallic compounds not only form active centers but can decrease their 
concentration as well, by means of the reduction of transition metal complexes 
or the formation of catalytic poisons. 
(iv) Organometallic compounds are effective scavengers of impurities in poly-
merization media. All heterogeneous Ziegler-N atta catalysts are very sensitive 
to many impurities that may be present in monomers or in solvents (see Section 
II-5) and organometallic compounds decrease the level of these impurities 
(including water, Oz, etc.) in a reaction medium. 
All these problems will be discussed in the following sections of this chapter. 

11-4: Organometallic Compounds and Catalyst Activity 
123 
11-4-a. 
Organometallic Compounds and Center Formation 
The initial interaction of transition metal halides with organometallic compounds 
apparently manifests itself in the existence of induction stages and acceleration 
periods in the polymerization kinetics. A quantitative description of these pheno-
mena was presented in Section 1-2-b.1t is evident from the data discussed there that 
the total polymerization initiation step can be subdivided into two proces:>es: (a) a 
monomolecular reaction resulting in the formation of active centers and (b) the 
initiation reaction itself which proceeds with monomer participation (see Reactions 
1-27). If this formal kinetic scheme is compared with the chemical data presented in 
Section 11-2 it can be suggested that the reaction of center formation is the sum of 
different interactions between the MCl3 species and organometallic compounds: the 
alkylation reaction, complex formation between alkylated transition metal species 
and organometallic compounds etc. The overall kinetic characteristics of this 
process in the case of (X-TiCl3 and VCl3 are presented in Table 1-5. The duration of 
the inital period of the center generation strongly depends on the activity of the 
organometallic compounds. For example, when CH3 TiCl3 was used as an organo-
metallic compound6 in combination with (X-TiCI3 and P-TiCI3 at 40°C for 
ethylene polymerization, the "induction" period lasted for ca. 6 h after which the 
acceleration process developed and eventually a stable catalytic system was formed 
[119]. 
The importance of this sequence of reactions for the center formation raises a 
question: are the reaction conditions used for the interaction between transition 
metal halides and organometallic compounds adequate for the development of the 
maximum possible amount of potential active centers on the surface of a given 
catalyst? If this condition is not met it is quite possible that the decreased activity of 
a particular catalytic system has no direct connection with the properties of the 
organometallic compound used as the component of the active centers but merely 
can be attributed to inadequate or insufficient interaction between the catalyst 
components prior to monomer admittance to the system. 
Following this type of reasoning, the well-known reduced activity of the catalytic 
systems MX3-AlEt2CI compared to the systems MX3-AlEt3 can be explained as 
the result of one of the following circumstances: 
(i) The reaction conditions are inadequate in the case of the MX3-AlEt2CI 
systems for the formation of the maximum possible (for a given MX3 surface 
area) number of potential active centers. 
(ii) The number of potential active centers in the two systems in close but real active 
centers are formed as a result ofthe equilibrium adsorption of organometallic 
compounds on potential active centers and the complexation power of AlEt2 CI 
is lower. 
(iii) Both systems possess roughly the same amount of real active centers but the 
6 CH3 TiCl3 in a pure state does not polymerize olefins but can decompose with formation of p-TiCl3 and 
acts as a co-catalyst for it [119]. 

124 
II: Chemistry and Functioning of Heterogeneous Catalysts 
-
{"··· .. ·,······1 
-.:-
: 
60 JC 
t 
~ 
.
' 
~ 10 
: 
~ 
(] 
ooo~.~·oo~ ooo ~ 
••••• - ... -, 
i= 
~~.pooQOOOO: 50 C 
50 ' C r 
~ 
................. "-.-......... __ ...... 
l ........ '" 
':1:.. 
~7 WC ! 
4{) 'C 1\ 
u 5 
~.--: 
~ 
••• 
~ 
. ... wc I 
we 
o 
30 
60 
90 
120 
Time (min) 
ISO 
180 
210 
240 
Figure 11-13. Kinetics of ethylene polymerization with the TiC13-AlEt2 Cl system in toluene 
under conditions where the temperature was repeatedly changed in the course of polymeri-
zation runs. Reproduced from Ref. [20] by permission of Kogansha Ltd. 
centers containing complexed AlEt2 Cl have lower activity (lower k p ) than the 
centers containing AlEt3. 
Whereas the discrimination between the last two possibilities represents one of 
the most difficult problems of heterogeneous Ziegler-Natta catalysis (see later in 
this chapter and Chapter I), the evaluation of the first possibility can be made on the 
basis of published data. The most straightforward method to do this is to study 
catalyst aging without monomer using the same conditions as are employed in 
polymerization runs. Detailed experimental data on this subject have been pub-
lished [30, 77, 120-122]. They refer to the "standard" polymerization conditions: 
temperature in the range of 30-70°C and [AI]: [Ti] ratios of 1-15. These experi-
ments revealed two types of effects-catalyst activation with time and catalyst 
deactivation (see next section). The degree of activation depends on the TiCl3 type, 
the type of organometallic compound, and temperature. In the case of the b-TiCI3-
AlEt3 system the activation effect is usually small (not higher than 30%), the 
only exception being ethylene polymerization at 50°C where it exceeds 70% [120], 
whereas for the stable ex-TiCI-AIEt3 system aging does not improve the catalyst 
performance at all [77]. In the case of the b-TiCI3-AlEt2Cl system the activation 
effect is more pronounced and depends on the [AI] : [Ti] ratio [120, 121]. When it is 
small (2-3) the activation effect can be equal to 70- 100%, whereas at high [AI] : [Ti] 
ratios (10-15) it does not exceed 20- 30%. Thus, substantial kinetic effects in the 
interaction of MCl3 with organometallic compounds undoubtedly exist, especially 
in the case of highly active catalysts. However, they are not large enough to explain 
exclusively the intrinsic differences between different catalytic systems (for example, 
the b-TiCI3-AlEt3 system is ca. 8 times more active in propylene polymerization 
than the b-TiC13-AlEt2 Cl system) which are mostly of an equilibrium nature. Data 
on the variation of catalyst activity with temperature in the course of a single run 
were published both for ethylene polymerization [123-125] (see Fig. II-l3) and 

II-4: Organometallic Compounds and Catalyst Activity 
125 
propylene polymerization [123, 126] in the 30-60°C and 40-70°C ranges. They 
proved that the equilibrium quantity of active centers does not change irreversibly 
with temperature. Thus, it can be supposed that in this temperature range most of 
the usually used organometallic compounds are active enough to produce practi-
cally all potential active centers on the catalyst surface for a relatively short time. 
However, the preliminary interaction between catalyst components at elevated 
temperatures sometimes does increases the catalyst activity very substantially [83, 
84]. For example, such dramatic increases were found for: 
(i) the b-TiCI3-AlEt2CI system at 95-135°C for 60 min (2-2.3 times), 
(ii) the b-TiCI3-AlEt1.5CI1.5 system at 95°C for 60 min (3.8 times), 
(iii) the a-TiC13 (H2 reduced)-AlEt3 system at 95°C for 60 min (2.2 times), 
whereas a similar treatment of pure b-TiCl3 gave no noticeable effect and the 
activity of the b-TiC13-AlEt3 system was reduced (all data on catalyst activity were 
obtained during subsequent propylene polymerization at 50°C). One of the possible 
explanations for the apparent differences between the cited data may lie in the fact 
that in the 95-135°C temperature range the interaction between the transition metal 
halides and the organometallic compounds is much stronger (see Section II-2-b) 
and can lead to an increase of catalyst So due to lattice splitting that is unobservable 
at lower temperatures or for more chemically stable solids. 
II-4-b. 
Destruction of Active Centers by Organometallic Compounds 
Numerous studies have demonstrated that in many cases organometallic com-
pounds not only form active centers but can decrease their quantity as well. These 
phenomena are especially pronounced in the case of highly active and supported 
catalysts and they are partly responsible for the instability of these catalysts. 
Two different effects have to be distinguished: (a) an irreversible destruction of 
active centers (mainly due to the reduction reaction described in Section II-2) and 
(b) the reversible poisoning of active centers by the products of organometallic 
compound transformations. 
According to Ref. [122] the decrease in catalyst activity in the case of propylene 
polymerization with the highly dispersed a-TiC13 (So = 80 m2/g)-AlEt3 system is 
independent of monomer presence and is due to TiCl3 reduction (Fig. II-14). A 
similar effect, strong catalyst deactivation with time, is usually noticed for poly-
merization with the highly active b-TiC13-AlEt3 system [108, 120]. Kinetic behavior 
of the VCI3-Ali-Bu3 system in the propylene polymerization reaction at 60°C [123] 
is explained similarly as VCl3 reduction to VCl2 (see Fig. II-15). An increase in the 
concentration of organoluminum compounds accelerates VCl3 reduction which 
results in instability of the catalytic system and in a decrease of the maximum 
attainable polymerization rate. 
A similar reduction reaction takes place even in the case of relatively stable 
catalytic systems, i.e., a-TiCI3-AlEt3' when the components interact at increased 
concentrations [83, 84, 127] (see Fig. II-16). When a mixture of a-TiC13 (So = 7 

126 
, 
eo --
<: 
o 
60 
II: Chemistry and Functioning of Heterogeneous Catalysts 
120 
180 
240 
Time (min) 
Figure 11-14. Kinetics of propylene polymerization with the aged TiCI3-AlEt3 system at 
50°C. Aging times: 0 0, • 60, and .. 120 min; CTiC1, = 0.05 g/liter, CA1Et, = 5.5 mmol/liter. 
Reproduced from Ref. [122] by permission of John Wiley & Sons, Inc. 
m2/g, 1-3 g/liter) and AlEt3 (4- 10 x 10-2 mol/liter) is aged in the absence of 
monomer in propane medium, some part of the initially formed active centers was 
destroyed and the effective polymerization constant (measured after addition of 5 
volumes of propylene to the system, at 70°C) was decreased. It is interesting that the 
polymerization rate in all these experiments was nearly constant for 1-2 h after 
propylene addition, independently of the preceding aging effect. Two explanations 
can be given for the apparent paradox that the system decays during the aging stage 
but is stable during subsequent polymerization at the same temperature: 
(i) A fivefold decrease of the AIEt3 concentration at the beginning of the poly-
merization stage. 
(ii) The polymer formed on the catalyst causes a specific protection effect. 
'" c E 60 
-::::-
u 
~ > 
, . .= 
~ 40 
20 
OL---~---L----L---~--~----~I 
__ 
30 
60 
90 
120 
150 
180 
Tlme}mm 
Figure II-IS. Kinetics of propylene 
polymerization with the VCI3- Ali-
BU3 system at 60°C [123], CVCl, = 
1.2 g/Iiter, Cm = 0.137 mol/liter, 
[AI] : [V] = 1.3 (I), 2.8 (2), 5.3 (3), 
14 (4). 

II-4: Organometallic Compounds and Catalyst Activity 
127 
2J 
~ • 
G 
E= 
OJ) 
x 
.5 
~ 
0 
14 
x 
0 
~ 
10 
0 
• . ~. 
20 
40 
60 
Aging time, min 
Figure II-16. Effect of aging on kerr for 
propylene polymerization with the 
IX-TiCI3-AIEt3 system at 70°e. Reprinted 
with permission from Ref. [127], Copyright 
1970, Pergamon Press, Ltd. 
The apparent decrease of the TiCI3-AlEt3 interaction rate in the presence of 
monomer was mentioned earlier (Section II-2-b). 
A fundamentally different deactivation effect of organometallic compounds on 
olefin polymerization was described in the case of catalytic systems containing 
AlEt2 Cl. The reducing power of this compound is lower than that of AIR3 and when 
it is used in combination with a-TiC13 [6] or VCl3 [89], the catalytic systems are 
relatively stable. However, when AlEt2CI is used in combination with highly active 
b-TiCI3, the polymerization rate usually decreases with time [6, 128]. This effect was 
attributed [128] to the interference of AICl3 which is usually present in significant 
amounts in these b-TiCl3 samples. When, during the course of propylene polymeriz-
ation with the b-TiCI3-AlEt2CI system, the solution over the catalyst is removed 
and fresh AlEt2CI is added to the catalyst, the reaction rate increases stepwise (see 
Fig. II -17). On the other hand, addition of AlEtCl2 to the polymerization system 
always results in a rate decrease (Fig. II-17).1t was suggested [128] that this catalytic 
100 
at 
g 
::c 
.;., 
...... 
w 
>= 
w 
..... 
" 
~ 
"p Re-
x .., 
u 
V> 
W 
..J 
" 
::;; 
R3--
w 
..... ... 
"" 
a 
a 
Figure II-17. Kinetics of propylene 
polymerization with the {3-TiCI3-
AlEt2CI system at 50°e. A-
standard conditions, O-AlEt2CI 
solution removed at low conversion 
,-;;-..:::::::.---__ &Lj 
and fresh AlEt2CI introduced, B' 
c 
50 
and C' -effects of addition of 4 
and 20 mmol/liter of AlEtCI2 after 
conversion of 42 mol C3H6/mol 
100 TiCI3 · Reprinted from Ref. [128] 
by permission of John Wiley & 
Sons, Inc. 

128 
II: Chemistry and Functioning of Heterogeneous Catalysts 
system contains a "built-in" inhibitor precursor (AlC13) and that AIEtC12 forma-
tion proceeds in the system as follows: 
Addition of substances producing stable complexes of AIEtC12 (e.g., NaCl) or 
transformation of AlEtC12 back to AIEt2Cl (i.e., in reaction with K [Et2AlC12] or 
AIEt3) gives one the possibility to maintain high and stable activity [128, 129]. This 
explanation is by no means the only possible one. For example, J-TiC13-AlEt2Br 
catalytic systems usually exhibit a fairly stable (however low) activity in spite of the 
possibility of AIEtClBr formation in the reaction between AlC13 and AIEt2Br [6]. 
Nevertheless, the possibility of the reversible poisoning of active centers by some 
organometallic compounds has to be taken into account. Some related data are 
presented in Section II-4-e. 
ll-4-c. 
Organometallic Compounds as Impurity Scavengers 
Everyday practice of all workers in the field of Ziegler-Natta catalysts gives many 
examples of the extreme sensitivity of the active species to the majority of chemical 
compounds and of the important role of organometallic compounds as impurity 
scavengers. Many examples of these reactions are presented in Section II-5. Among 
well-known phenomena of this type is the disappearance of induction periods in 
olefin polymerization with the increase of organometallic compound concentration 
in a reaction medium. This effect is especially pronounced at low temperatures. As 
was discussed earlier (Section 1-2-b), prolonged acceleration curves of the S-shape 
can be regarded as the manifestation of the removal of different catalytic poisons 
from the catalyst surface via their reactions with organometallic compounds. 
As one of the most striking examples of this sensitivity ofZiegler-Natta catalysts 
to impurities in a polymerization medium, it is pertinent to mention here a closely 
related subject, ethylene polymerization with the soluble catalytic system 
(CsHsh TiClr AIEt2Cl in an aromatic hydrocarbon medium. After twenty years 
of careful study of the polymerization kinetics and the mechanism of this reaction 
by many workers (see reviews [20, 30, 108]) with largely reproducible and persua-
sive results, it was finally demonstrated that this system, when pure, is virtually 
inactive and that the formerly observed significant activity is due to the presence of a 
minute amount of H20 in the polymerization medium and in the monomer [130, 
131]. These data justify the application of extreme caution in the treatment of 
experimental kinetic data when they are obtained at low concentration of orga-
nometallic compounds. 
ll-4-d. 
Organometallic Compounds and the Number and Activity of 
Polymerization Centers 
The usual approach to the study of the influence of organometallic compounds on 
catalytic activity in olefin polymerizations is the study of the effect of the orga-
nometallic compound concentration on catalyst activity in a stationary region of a 

II-4: Organometallic Compounds and Catalyst Activity 
E 2000 
§ 
0. 
~ 
§ 
'-' 
.... v 
E 
;2 1000 
(3 
::;; 
o 
40 
50 
60 
Concen tration of AIEl} CI. 1ll1ll01/1 
3 
6 
[A]/[T] 
9 
129 
A 
80 
B 
Figure 11-18. (A) Dependence of ethylene polymerization rate with the TiCI3-AIEt2CI 
system on the concentration of AlEt2 CI at various temperatures. Reprinted from Ref. [20] by 
permission of Kodansha Ltd. (B) Dependence of catalytic activity in <?Iefin polymerization 
on the [AI]: [Ti] ratio. (I) TiClc AIR3 , 50°C, ethylene; (2) TiCI3-AIR3 , 50°C, ethylene; (3) 
TiCI3-AIR3 , 56°C, propylene; (4) TiClc AlRCI2, 50°C, ethylene. Reprinted from Ref. [141] 
with permission of John Wiley & Sons, Inc. 

130 
II: Chemistry and Functioning of Heterogeneous Catalysts 
B 
----~----______ ~o A 
o 
5 
10 
15 
20 
Concentration of AIEt3'102, mmol/I 
Figure 11-19. Dependence of propylene polymerization rate with the TiCI3-AIEt3 system 
at 50°C on the concentration of AlEt3 • (A) Cm = 0.58 mol/liter, (B) Cm = 2.3 mol/liter. Re-
printed from Ref. [143] by permission of IUPAC. 
kinetic curve in the case of stable catalysts based on 0(-TiCl3 or VCl 3 or on the 
catalyst maximum activity in the case of highly active commercial catalysts. Such 
"activity-concentration" dependencies usually have one of two general forms: 
(i) The polymerization rate increases with an increase of the organometallic com-
pound concentration or with the [MRx] : [TiCI3] ratio up to a certain limit and 
then becomes independent of this concentration (see Fig. II-I 8) [20, 77, 87, 88, 
114, 118, 120, 129, 132-141]. Sometimes, when low concentrations of orga-
nometallic compounds (or low [MRx] : [TiCI3] ratios) are not tested, the prin-
cipal feature of such correlations is the virtual independence of the catalyst 
activity on the organometallic compound concentration [77, 87, 88, 114-118, 
135, 136, 142]. 
(ii) The second typical "activity-concentration" dependence is presented in Fig. II-
19. Here when the organometallic compound concentration or [MRJ: [TiCI3] 
ratio increases, the catalytic activity reaches a maximum and then gradually 
decreases [120,143-151]. 
The concentration dependencies presented in Fig. II-18 are very suggestive of 
Langmuir adsorption curves. Due to this similiarity such correlations have usually 
been regarded as a clear manifestation of a polymerization mechanism according to 
which polymerization centers represent organometallic compounds chemisorbed
