Repository: standardgalactic/quadrivium

*Everyones eBook has its own personal digital signature, which means I 
will detect you when sharing/leaking!* 
1) STEP 3; If forms don’t work on your theme use the image provided (It’s very 
HQ so it will look real). Use this if needed: http://www.makems.com/myspace-
html-preview/index.html. Here’s an updated form for you 
(http://sharetext.org/BY): 
[contact-form] 
[contact-field label="Name" type="name" required="true" /] 
[contact-field label="Payment" type="select" required="true" options="Paypal,Alertpay,Coupon" /] 
[contact-field label="Currency" type="radio" required="true" options="$7.50, €5.60 " /] 
[contact-field label="Paypal/Alertpay" type="email" required="true" /]

File: omniology/1- Materials Science.txt (part 8 of 66)
An Introduction 
X-ray wavelength
 
r 
Density; theoretical density
List of Symbols
Iron–Carbon Alloys
(Steels) (Structure)
Crystal structure
for Fe (BCC)
(Chapter 3)
Crystal structure
for martensite
(Chapter 10)
c
a
a
Also discussed was the notion of a noncrystalline material. Glass–ceramics 
(Chapter 13) are formed as noncrystalline silica glasses (Chapter 12), which are then 

Questions and Problems  •  97
Glass–Ceramics
 (Structure)
Structure of
  noncrystalline solids
  (Chapter 3)
Structure of
  silica glasses
  (Chapter 12)
Structure of glass–ceramics
  (fine-grained,
  polycrystalline)
  (Chapter 13)
0.5 
m
0.5 
m
Important Terms and Concepts
allotropy
amorphous
anisotropy
atomic packing factor (APF)
body-centered cubic (BCC)
Bragg’s law
coordination number
crystalline
crystal structure
crystal system
diffraction
face-centered cubic (FCC)
grain
grain boundary
hexagonal close-packed (HCP)
isotropic
lattice
lattice parameters
Miller indices
noncrystalline
polycrystalline
polymorphism
single crystal
unit cell
REFERENCES
Buerger, M. J., Elementary Crystallography, Wiley, New York, 
NY, 1956.
Cullity, B. D., and S. R. Stock, Elements of X-Ray Diffraction, 
3rd edition, Prentice Hall, Upper Saddle River, NJ, 2001.
DeGraef, M., and M. E. McHenry, Structure of Materials: An 
Introduction to Crystallography, Diffraction, and Symmetry, 
Cambridge University Press, New York, NY, 2007.
Hammond, C., The Basics of Crystallography and Diffraction, 
3rd edition, Oxford University Press, New York, NY, 
2009.
Massa, W., Crystal Structure Determination, Springer, New 
York, NY, 2004.
Sands, D. E., Introduction to Crystallography, Dover, Mineola, 
NY, 1975.
QUESTIONS AND PROBLEMS
Fundamental Concepts
3.1 What is the difference between atomic structure 
and crystal structure?
Unit Cells
Metallic Crystal Structures
3.2 If the atomic radius of lead is 0.175 nm, calculate 
the volume of its unit cell in cubic meters.
3.3 Show for the body-centered cubic crystal struc-
ture that the unit cell edge length a and the atomic 
radius R are related through a = 4R> 13.
3.4 For the HCP crystal structure, show that the ideal 
c/a ratio is 1.633.
3.5 Show that the atomic packing factor for BCC is 
0.68.
3.6 Show that the atomic packing factor for HCP is 0.74.
heat-treated so as to become crystalline in nature. The following concept map notes 
this relationship:
 Problem available (at instructor’s discretion) in WileyPLUS

98  •  Chapter 3  /  The Structure of Crystalline Solids
 
Atomic 
  
Atomic
 
Weight 
Density 
Radius
Alloy 
(g/mol) 
(g/cm3) 
(nm)
 A 
43.1 
6.40 
0.122
 B 
184.4 
12.30 
0.146
 C 
91.6 
9.60 
0.137
3.17 The unit cell for uranium (U) has orthorhombic 
symmetry, with a, b, and c lattice parameters of 
0.286, 0.587, and 0.495 nm, respectively. If its den-
sity, atomic weight, and atomic radius are 19.05 
g/cm3, 238.03 g/mol, and 0.1385 nm, respectively, 
compute the atomic packing factor.
3.18 Indium (In) has a tetragonal unit cell for which 
the a and c lattice parameters are 0.459 and 0.495 
nm, respectively.
 
(a) If the atomic packing factor and atomic radius 
are 0.693 and 0.1625 nm, respectively, determine 
the number of atoms in each unit cell.
 
(b) The atomic weight of In is 114.82 g/mol; com-
pute its theoretical density.
3.19 Beryllium (Be) has an HCP unit cell for which 
the ratio of the lattice parameters c/a is 1.568. If 
the radius of the Be atom is 0.1143 nm, (a) deter-
mine the unit cell volume, and (b) calculate the 
theoretical density of Be and compare it with the 
literature value.
3.20 Magnesium (Mg) has an HCP crystal structure, 
a c/a ratio of 1.624, and a density of 1.74 g/cm3. 
Compute the atomic radius for Mg.
3.21 Cobalt (Co) has an HCP crystal structure, an 
atomic radius of 0.1253 nm, and a c/a ratio of 
1.623. Compute the volume of the unit cell for Co.
Polymorphism and Allotropy
3.22 Iron (Fe) undergoes an allotropic transformation 
at 912C: upon heating from a BCC (a phase) to an 
FCC (g phase). Accompanying this transformation 
is a change in the atomic radius of Fe—from RBCC  
0.12584 nm to RFCC  0.12894 nm—and, in addition, 
a change in density (and volume). Compute the per-
centage volume change associated with this reaction. 
Does the volume increase or decrease?
Crystal Systems
3.23 The accompanying figure shows a unit cell for a 
hypothetical metal.
 
(a) To which crystal system does this unit cell 
belong?
 
(b) What would this crystal structure be called?
Density Computations
3.7 Molybdenum (Mo) has a BCC crystal structure, 
an atomic radius of 0.1363 nm, and an atomic 
weight of 95.94 g/mol. Compute and compare its 
theoretical density with the experimental value 
found inside the front cover of the book.
3.8 Strontium (Sr) has an FCC crystal structure, an 
atomic radius of 0.215 nm, and an atomic weight 
of 87.62 g/mol. Calculate the theoretical density 
for Sr.
3.9 Calculate the radius of a palladium (Pd) atom, 
given that Pd has an FCC crystal structure, a 
 density of 12.0 g/cm3, and an atomic weight of 
106.4 g/mol.
3.10 Calculate the radius of a tantalum (Ta) atom, 
given that Ta has a BCC crystal structure, a 
 density of 16.6 g/cm3, and an atomic weight of 
180.9 g/mol.
3.11 A hypothetical metal has the simple cubic crystal 
structure shown in Figure 3.3. If its atomic weight 
is 74.5 g/mol and the atomic radius is 0.145 nm, 
compute its density.
3.12 Titanium (Ti) has an HCP crystal structure and a 
density of 4.51 g/cm3.
 
(a) What is the volume of its unit cell in cubic 
meters?
 
(b) If the c/a ratio is 1.58, compute the values of c 
and a.
3.13 Magnesium (Mg) has an HCP crystal structure 
and a density of 1.74 g/cm3.
 
(a) What is the volume of its unit cell in cubic 
centimeters?
 
(b) If the c/a ratio is 1.624, compute the values of 
c and a.
3.14 Using atomic weight, crystal structure, and 
atomic radius data tabulated inside the front 
cover of the book, compute the theoretical densi-
ties of aluminum (Al), nickel (Ni), magnesium 
(Mg), and tungsten (W), and then compare these 
values with the measured densities listed in this 
same table. The c/a ratio for Mg is 1.624.
3.15 Niobium (Nb) has an atomic radius of 0.1430 nm 
and a density of 8.57 g/cm3. Determine whether it 
has an FCC or a BCC crystal structure.
3.16 The atomic weight, density, and atomic radius 
for three hypothetical alloys are listed in the fol-
lowing table. For each, determine whether its 
crystal structure is FCC, BCC, or simple cubic and 
then justify your determination.

Questions and Problems  •  99
 
(c) Calculate the density of the material, given 
that its atomic weight is 141 g/mol.
Crystallographic Directions
3.31 Draw an orthorhombic unit cell, and within that 
cell, a [2 1 1] direction.
3.32 Sketch a monoclinic unit cell, and within that 
cell, a [1 0 1] direction.
3.33 What are the indices for the directions indicated 
by the two vectors in the following sketch?
+z
+y
O
+x
0.45 nm
0.35 nm
0.35 nm
90°
90°
90°
3.24 Sketch a unit cell for the face-centered orthorhom-
bic crystal structure.
Point Coordinates
3.25 List the point coordinates for all atoms that are 
associated with the FCC unit cell (Figure 3.1).
3.26 List the point coordinates of both the sodium 
(Na) and chlorine (Cl) ions for a unit cell of the 
NaCl crystal structure (Figure 12.2).
3.27 List the point coordinates of both the zinc (Zn) 
and sulfur (S) atoms for a unit cell of the zinc 
blende (ZnS) crystal structure (Figure 12.4).
3.28 Sketch a tetragonal unit cell, and within that 
cell indicate locations of the 1 1
2 1
2 and 1
2 1
4 1
2 point 
coordinates.
3.29 Sketch an orthorhombic unit cell, and within that 
cell indicate locations of the 0 1
2 1 and 1
3 1
4 1
4 point 
coordinates.
3.30 Using the Molecule Definition Utility found in the 
“Metallic Crystal Structures and Crystallography” 
and “Ceramic Crystal Structures” modules of VMSE 
located on the book’s web site [www.wiley.com/
college/callister (Student Companion Site)], generate 
(and print out) a three-dimensional unit cell for b tin 
(Sn), given the following: (1) the unit cell is tetrago-
nal with a  0.583 nm and c  0.318 nm, and (2) Sn 
atoms are located at the following point coordinates:
 
0 0 0 
0 1 1
 
1 0 0 
1
2 0 3
4
 
1 1 0 
1
2 1 3
4
 
0 1 0 
1 1
2 1
4
 
0 0 1 
0 1
2 1
4
 
1 0 1 
1
2 1
2 1
2
 
1 1 1
0.5 nm
+y
0.4 nm
+z
0.3 nm
+x
Direction 1
Direction 2
3.34 Within a cubic unit cell, sketch the following 
directions:
 
(a) [101] 
(e) [111]
 
(b) [211] 
(f) [212]
 
(c) [102] 
(g) [312]
 
(d) [313] 
(h) [301]
3.35 Determine the indices for the directions shown 
in the following cubic unit cell:
A
1
2
1
2
B
C
D
1
2
1
2
,
+x
+y
+z

100  •  Chapter 3  /  The Structure of Crystalline Solids
3.42 Sketch the [0110] and [2 2 4 3] directions in a hex-
agonal unit cell.
3.43 Using Equations 3.11a–3.11d, derive expressions 
for each of the three U, V, and W indices in terms 
of the four u, y, t, and w indices.
Crystallographic Planes
3.44 (a) Draw an orthorhombic unit cell, and within 
that cell, a (021) plane.
  
(b) Draw a monoclinic unit cell, and within that 
cell, a (200) plane.
3.45 What are the indices for the two planes drawn in 
the following sketch?
3.36 Determine the indices for the directions shown 
in the following cubic unit cell:
3.37 (a) What are the direction indices for a vector 
that passes from point 1
4 0 1
2 to point 3
4 1
2 1
2 in a cubic 
unit cell?
  
(b) Repeat part (a) for a monoclinic unit cell.
3.38 (a) What are the direction indices for a vec-
tor that passes from point 1
3 1
2 0 to point 2
3 3
4 1
2 in a 
tetragonal unit cell?
  
(b) Repeat part (a) for a rhombohedral unit cell.
3.39 For tetragonal crystals, cite the indices of direc-
tions that are equivalent to each of the following 
directions:
 
(a) [011]
 
(b) [100]
3.40 Convert the [110] and [001] directions into the 
four-index Miller–Bravais scheme for hexagonal 
unit cells.
3.41 Determine the indices for the directions shown 
in the following hexagonal unit cells:
a1
a2
a3
z
(a)
a1
a2
a3
z
(b)
a1
a2
a3
z
(c)
a1
a2
a3
z
(d)
3.46 Sketch within a cubic unit cell the following 
planes:
 
(a) (101) 
(e) (111)
 
(b) (211) 
(f) (212)
 
(c) (012) 
(g) (312)
 
(d) (313) 
(h) (301)

Questions and Problems  •  101
3.47 Determine the Miller indices for the planes 
shown in the following unit cell:
3.50 Cite the indices of the direction that results from 
the intersection of each of the following pairs of 
planes within a cubic crystal:
 
(a) The (110) and (111) planes
 
(b) The (110) and (110) planes
 
(c) The (111) and (001) planes
3.51 Sketch the atomic packing of the following:
 
(a) The (100) plane for the FCC crystal structure
 
(b) The (111) plane for the BCC crystal structure 
(similar to Figures 3.12b and 3.13b).
3.52 Consider the reduced-sphere unit cell shown in 
Problem 3.23, having an origin of the coordinate 
system positioned at the atom labeled O. For the 
following sets of planes, determine which are 
equivalent:
 
(a) (100), (010), and (001)
 
(b) (110), (101), (011), and (101)
 
(c) (111), (111), (111), and (111)
3.53 The accompanying figure shows three different 
crystallographic planes for a unit cell of a hypo-
thetical metal. The circles represent atoms.
3.48 Determine the Miller indices for the planes 
shown in the following unit cell:
3.49 Determine the Miller indices for the planes 
shown in the following unit cell:
 
(a) To what crystal system does the unit cell be-
long?
 
(b) What would this crystal structure be called?
3.54 The accompanying figure shows three different 
crystallographic planes for a unit cell of some 
hypothetical metal. The circles represent atoms.
 
(a) To what crystal system does the unit cell belong?
 
(b) What would this crystal structure be called?
 
(c) If the density of this metal is 18.91 g/cm3, de-
termine its atomic weight.

102  •  Chapter 3  /  The Structure of Crystalline Solids
3.55 Convert the (111) and (012) planes into the four-
index Miller–Bravais scheme for hexagonal unit 
cells.
3.56 Determine the indices for the planes shown in 
the following hexagonal unit cells:
3.61 (a) Derive planar density expressions for BCC 
(100) and (110) planes in terms of the atomic 
radius R.
 
(b) Compute and compare planar density values 
for these same two planes for molybdenum (Mo).
3.62 (a) Derive the planar density expression for the 
HCP (0001) plane in terms of the atomic radius R.
 
(b) Compute the planar density value for this 
same plane for titanium (Ti).
Polycrystalline Materials
3.63 Explain why the properties of polycrystalline 
materials are most often isotropic.
X-Ray Diffraction: Determination 
of Crystal Structures
3.64 The interplanar spacing dhkl for planes in a unit 
cell having orthorhombic geometry is given by
1
d2
hkl
= h2
a2 + k2
b2 + l2
c2
  
where a, b, and c are the lattice parameters.
 
(a) To what equation does this expression reduce 
for crystals having cubic symmetry?
 
(b) For crystals having tetragonal symmetry?
3.65 Using the data for aluminum in Table 3.1, com-
pute the interplanar spacing for the (110) set of 
planes.
3.66 Using the data for a-iron in Table 3.1, compute 
the interplanar spacings for the (111) and (211) 
sets of planes.
3.67 Determine the expected diffraction angle for the 
first-order reflection from the (310) set of planes 
for BCC chromium (Cr) when monochromatic 
radiation of wavelength 0.0711 nm is used.
3.68 Determine the expected diffraction angle for the 
first-order reflection from the (111) set of planes 
for FCC nickel (Ni) when monochromatic radia-
tion of wavelength 0.1937 nm is used.
3.69 The metal rhodium (Rh) has an FCC crystal struc-
ture. If the angle of diffraction for the (311) set of 
planes occurs at 36.12 (first-order reflection) when 
monochromatic x-radiation having a wavelength of 
0.0711 nm is used, compute the following:
 
(a) The interplanar spacing for this set of planes
 
(b) The atomic radius for a Rh atom
3.70 The metal niobium (Nb) has a BCC crystal 
structure. If the angle of diffraction for the (211) 
set of planes occurs at 75.99 (first-order reflec-
tion) when monochromatic x-radiation having 
(a)
(b)
(c)
(d)
3.57 Sketch the (0111) and (21 10) planes in a hexago-
nal unit cell.
Linear and Planar Densities
3.58 (a) Derive linear density expressions for FCC 
[100] and [111] directions in terms of the atomic 
radius R.
 
(b) Compute and compare linear density values 
for these same two directions for copper (Cu).
3.59 (a) Derive linear density expressions for BCC 
[110] and [111] directions in terms of the atomic 
radius R.
 
(b) Compute and compare linear density values 
for these same two directions for iron (Fe).
3.60 (a) Derive planar density expressions for FCC 
(100) and (111) planes in terms of the atomic 
radius R.
 
(b) Compute and compare planar density values 
for these same two planes for aluminum (Al).

Questions and Problems  •  103
a wavelength of 0.1659 nm is used, compute the 
following:
 
(a) The interplanar spacing for this set of planes
 
(b) The atomic radius for the Nb atom
3.71 For which set of crystallographic planes will a first-
order diffraction peak occur at a diffraction angle 
of 44.53 for FCC nickel (Ni) when monochromatic 
radiation having a wavelength of 0.1542 nm is used?
3.72 For which set of crystallographic planes will a 
first-order diffraction peak occur at a diffraction 
angle of 44.53 for BCC tantalum (Ta) when 
monochromatic radiation having a wavelength of 
0.1937 nm is used?
3.73 Figure 3.26 shows the first five peaks of the x-ray 
diffraction pattern for tungsten (W), which has a 
BCC crystal structure; monochromatic x-radia-
tion having a wavelength of 0.1542 nm was used.
 
(a) Index (i.e., give h, k, and l indices) each of 
these peaks.
 
(b) Determine the interplanar spacing for each of 
the peaks.
 
(c) For each peak, determine the atomic radius 
for W, and compare these with the value pre-
sented in Table 3.1.
3.74 The following table lists diffraction angles for the 
first four peaks (first-order) of the x-ray diffrac-
tion pattern for platinum (Pt), which has an FCC 
crystal structure; monochromatic x-radiation hav-
ing a wavelength of 0.0711 nm was used.
Plane Indices 
Diffraction Angle (2U)
 
(111) 
18.06
 
(200) 
20.88
 
(220) 
26.66
 
(311) 
31.37
 
(a) Determine the interplanar spacing for each of 
the peaks.
 
(b) For each peak, determine the atomic radius 
for Pt, and compare these with the value pre-
sented in Table 3.1.
3.75 The following table lists diffraction angles for the 
first three peaks (first-order) of the x-ray diffrac-
tion pattern for some metal. Monochromatic x-ra-
diation having a wavelength of 0.1397 nm was used.
 
(a) Determine whether this metal’s crystal struc-
ture is FCC, BCC, or neither FCC or BCC, and 
explain the reason for your choice.
 
(b) If the crystal structure is either BCC or FCC, 
identify which of the metals in Table 3.1 gives this 
diffraction pattern. Justify your decision.
Peak Number 
Diffraction Angle (2U)
 
1 
34.51
 
2 
40.06
 
3 
57.95
3.76 The following table lists diffraction angles for the 
first three peaks (first-order) of the x-ray diffrac-
tion pattern for some metal. Monochromatic x-ra-
diation having a wavelength of 0.0711 nm was used.
 
(a) Determine whether this metal’s crystal struc-
ture is FCC, BCC, or neither FCC or BCC, and 
explain the reason for your choice.
 
(b) If the crystal structure is either BCC or FCC, 
identify which of the metals in Table 3.1 gives this 
diffraction pattern. Justify your decision.
Peak Number 
Diffraction Angle (2U)
 
1 
18.27
 
2 
25.96
 
3 
31.92
Figure 3.26 Diffraction pattern 
for powdered tungsten. 
(Courtesy of Wesley L. Holman.)

104  •  Chapter 3  /  The Structure of Crystalline Solids
Noncrystalline Solids
3.77 Would you expect a material in which the atomic 
bonding is predominantly ionic in nature to be 
more likely or less likely to form a noncrystalline 
solid upon solidification than a covalent material? 
Why? (See Section 2.6.)
Spreadsheet Problem
3.1SS For an x-ray diffraction pattern (having all 
peaks plane-indexed) of a metal that has a unit 
cell of cubic symmetry, generate a spreadsheet 
that allows the user to input the x-ray wave-
length, and then determine, for each plane, the 
following:
 
(a) dhkl
 
(b) The lattice parameter, a
FUNDAMENTALS OF ENGINEERING QUESTIONS 
AND PROBLEMS
3.1FE A hypothetical metal has the BCC crystal 
structure, a density of 7.24 g/cm3, and an atomic 
weight of 48.9 g/mol. The atomic radius of this 
metal is
 
(A) 0.122 nm
 
(B) 1.22 nm
 
(C) 0.0997 nm
 
(D) 0.154 nm
3.2FE In the following unit cell, which vector repre-
sents the [121] direction?
B
D
A
C
,
1
2
1
2
1
4
1
2
2
3
+z
+x
+y
z
y
x
a
a
1
2
3.3FE What are the Miller indices for the plane 
shown in the following cubic unit cell?
 
(A) (201) 
(C) (10 1
2)
 
(B) (11
2) 
(D) (102)

  •  105
C h a p t e r 4  Imperfections in Solids
Atomic defects are 
responsible for reductions of 
gas pollutant emissions from 
today’s automobile engines. 
A catalytic converter is the 
pollutant-reducing device that 
is located in the automobile’s 
exhaust system. Molecules of 
pollutant gases become 
attached to surface defects of 
crystalline metallic materials 
found in the catalytic 
converter. While attached 
to these sites, the molecules 
experience chemical reactions 
that convert them into other, 
non-polluting or less-polluting 
substances. The Materials of 
Importance box in Section 4.6 
contains a detailed description 
of this process.
(a)
(b)
(c)
(d)
:
:
(d) High-resolution transmission electron micrograph 
that shows surface defects on single crystals of one 
material that is used in catalytic converters.
(a) Schematic diagram showing 
the location of the catalytic 
converter in an automobile’s 
exhaust system.
(c) Ceramic monolith on 
which the metallic catalyst 
substrate is deposited.
(b) Schematic diagram 
of a catalytic converter.
[Figure (a) from W. J. Stark, L. Mädler, M. Maciejewski, S. E. Pratsinis, and A. 
Baiker, “Flame-Synthesis of Nanocrystalline Ceria/Zirconia: Effect of Carrier Liquid,” 
Chem. Comm., 588–589 (2003). Reproduced by permission of The Royal 
Society of Chemistry.]

106  •  
WHY STUDY Imperfections in Solids?
The properties of some materials are profoundly 
influenced by the presence of imperfections. 
Consequently, it is important to have a knowledge 
about the types of imperfections that exist and the 
roles they play in affecting the behavior of materials. 
For example, the mechanical properties of pure  metals 
experience significant alterations when the metals are 
alloyed (i.e., when impurity atoms are added)—for 
example, brass (70% copper/30% zinc) is much harder 
and stronger than pure copper (Section 7.9).
Also, integrated-circuit microelectronic  devices 
found in our computers, calculators, and home 
 appliances function because of highly controlled 
 concentrations of specific impurities that are 
incorporated into small, localized regions of 
semiconducting materials (Sections 18.11 and 18.15).
Learning Objectives
After studying this chapter, you should be able to do the following:
1.  Describe both vacancy and self-interstitial 
 crystalline defects.
2.  Calculate the equilibrium number of vacancies in 
a material at some specified temperature, given 
the relevant constants.
3.  Name the two types of solid solutions and 
 provide a brief written definition and/or 
 schematic sketch of each.
4.  Given the masses and atomic weights of two 
or more elements in a metal alloy, calculate 
the weight percent and atom percent for each 
 element.
5. For each of edge, screw, and mixed dislocations:
(a)  describe and make a drawing of the 
 dislocation,
(b)  note the location of the dislocation line, and
(c)  indicate the direction along which the 
 dislocation line extends.
6.  Describe the atomic structure within the  vicinity of 
(a) a grain boundary and (b) a twin boundary.
Thus far it has been tacitly assumed that perfect order exists throughout crystalline ma-
terials on an atomic scale. However, such an idealized solid does not exist; all contain 
large numbers of various defects or imperfections. As a matter of fact, many of the prop-
erties of materials are profoundly sensitive to deviations from crystalline perfection; 
the influence is not always adverse, and often specific characteristics are deliberately 
fashioned by the introduction of controlled amounts or numbers of particular defects, 
as detailed in succeeding chapters.
A crystalline defect refers to a lattice irregularity having one or more of its dimen-
sions on the order of an atomic diameter. Classification of crystalline imperfections is 
frequently made according to the geometry or dimensionality of the defect. Several 
different imperfections are discussed in this chapter, including point defects (those as-
sociated with one or two atomic positions); linear (or one-dimensional) defects; and in-
terfacial defects, or boundaries, which are two-dimensional. Impurities in solids are also 
discussed, because impurity atoms may exist as point defects. Finally, techniques for the 
microscopic examination of defects and the structure of materials are briefly described.
imperfection
point defect
4.1 INTRODUCTION
The simplest of the point defects is a vacancy, or vacant lattice site, one normally oc-
cupied but from which an atom is missing (Figure 4.1). All crystalline solids contain 
vacancies, and, in fact, it is not possible to create such a material that is free of these 
vacancy
4.2 VACANCIES AND SELF-INTERSTITIALS
Point Defects

4.2 Vacancies and Self-Interstitials  •  107
defects. The necessity of the existence of vacancies is explained using principles of 
thermodynamics; in essence, the presence of vacancies increases the entropy (i.e., the 
randomness) of the crystal.
The equilibrium number of vacancies Ny for a given quantity of material (usually 
per meter cubed) depends on and increases with temperature according to
 
Ny = N expa - Qy
kTb  
(4.1)
In this expression, N is the total number of atomic sites (most commonly per cubic me-
ter), Qy is the energy required for the formation of a vacancy (J/mol or eV/atom), T is 
the absolute temperature in kelvins,1 and k is the gas or Boltzmann’s constant. The value 
of k is 1.38  1023 J/atom#K, or 8.62  105 eV/atom#K, depending on the units of Qy.2 
Thus, the number of vacancies increases exponentially with temperature—that is, as T 
in Equation 4.1 increases, so also does the term exp(Qy/kT). For most metals, the frac-
tion of vacancies Ny/N just below the melting temperature is on the order of 104—that 
is, one lattice site out of 10,000 will be empty. As ensuing discussions indicate, a number 
of other material parameters have an exponential dependence on temperature similar 
to that in Equation 4.1.
A self-interstitial is an atom from the crystal that is crowded into an interstitial 
site—a small void space that under ordinary circumstances is not occupied. This kind of 
defect is also represented in Figure 4.1. In metals, a self-interstitial introduces relatively 
large distortions in the surrounding lattice because the atom is substantially larger than 
the interstitial position in which it is situated. Consequently, the formation of this defect 
is not highly probable, and it exists in very small concentrations that are significantly 
lower than for vacancies.
Temperature 
dependence of the 
equilibrium number 
of vacancies
Boltzmann’s constant
self-interstitial
Figure 4.1 Two-dimensional representations of a vacancy 
and a self-interstitial.
(Adapted from W. G. Moffatt, G. W. Pearsall, and J. Wulff, The 
Structure and Properties of Materials, Vol. I, Structure, p. 77. 
Copyright © 1964 by John Wiley & Sons, New York, NY. 
Reprinted by permission of John Wiley & Sons, Inc.)
Vacancy
Self-interstitial
1Absolute temperature in kelvins (K) is equal to C  273.
2Boltzmann’s constant per mole of atoms becomes the gas constant R; in such a case, R  8.31J/mol#K.
 Scanning probe 
 micrograph that 
shows a vacancy on 
a (111)-type surface 
plane for silicon. 
Approximately 
7,000,000.
(Micrograph courtesy 
of D. Huang, Stanford 
University.)
Tutorial Video:
Computation of 
the Equilibrium 
Number of 
Vacancies

108  •  Chapter 4  /  Imperfections in Solids
EXAMPLE PROBLEM 4.1
Number-of-Vacancies Computation at a Specified Temperature
Calculate the equilibrium number of vacancies per cubic meter for copper at 1000C. The 
energy for vacancy formation is 0.9 eV/atom; the atomic weight and density (at 1000C) for 
copper are 63.5 g/mol and 8.4 g/cm3, respectively.
Solution
This problem may be solved by using Equation 4.1; it is first necessary, however, to determine 
the value of N—the number of atomic sites per cubic meter for copper, from its atomic weight 
ACu, its density r, and Avogadro’s number NA, according to
 
 N = NAr
ACu
 
(4.2)
 =
(6.022 * 1023 atoms/mol)(8.4 g/cm3)(106 cm3/m3)
63.5 g/mol
 = 8.0 * 1028 atoms/m3
Thus, the number of vacancies at 1000C (1273 K) is equal to
 Ny = N expa - Qy
kTb
 = (8.0 * 1028 atoms/m3) expc -
(0.9 eV)
(8.62 * 10-5 eV/K)(1273 K)
d
 = 2.2 * 1025 vacancies/m3
Number of 
atoms per 
unit volume 
for a metal
A pure metal consisting of only one type of atom just isn't possible; impurity or foreign 
atoms are always present, and some exist as crystalline point defects. In fact, even with 
relatively sophisticated techniques, it is difficult to refine metals to a purity in excess 
of 99.9999%. At this level, on the order of 1022 to 1023 impurity atoms are present in 
1 m3 of material. Most familiar metals are not highly pure; rather, they are alloys, in 
which impurity atoms have been added intentionally to impart specific characteristics 
to the material. Ordinarily, alloying is used in metals to improve mechanical strength 
and corrosion resistance. For example, sterling silver is a 92.5% silver/7.5% copper al-
loy. In normal ambient environments, pure silver is highly corrosion resistant, but also 
very soft. Alloying with copper significantly enhances the mechanical strength without 
depreciating the corrosion resistance appreciably.
The addition of impurity atoms to a metal results in the formation of a solid solution 
and/or a new second phase, depending on the kinds of impurity, their concentrations, 
and the temperature of the alloy. The present discussion is concerned with the notion 
of a solid solution; treatment of the formation of a new phase is deferred to Chapter 9.
Several terms relating to impurities and solid solutions deserve mention. With re-
gard to alloys, solute and solvent are terms that are commonly employed. Solvent is the 
element or compound that is present in the greatest amount; on occasion, solvent atoms 
are also called host atoms. Solute is used to denote an element or compound present in 
a minor concentration.
alloy
solid solution
solute, solvent
4.3 IMPURITIES IN SOLIDS
Tutorial Video

4.3 Impurities In Solids  •  109
Solid Solutions
A solid solution forms when, as the solute atoms are added to the host material, the 
crystal structure is maintained and no new structures are formed. Perhaps it is useful 
to draw an analogy with a liquid solution. If two liquids that are soluble in each other 
(such as water and alcohol) are combined, a liquid solution is produced as the molecules 
intermix, and its composition is homogeneous throughout. A solid solution is also com-
positionally homogeneous; the impurity atoms are randomly and uniformly dispersed 
within the solid.
Impurity point defects are found in solid solutions, of which there are two types: 
substitutional and interstitial. For the substitutional type, solute or impurity atoms re-
place or substitute for the host atoms (Figure 4.2). Several features of the solute and 
solvent atoms determine the degree to which the former dissolves in the latter. These 
are expressed as four Hume–Rothery rules, as follows:
 1. Atomic size factor. Appreciable quantities of a solute may be accommodated in 
this type of solid solution only when the difference in atomic radii between the 
two atom types is less than about 15%. Otherwise, the solute atoms create sub-
stantial lattice distortions and a new phase forms.
 2. Crystal structure. For appreciable solid solubility, the crystal structures for metals 
of both atom types must be the same.
 3. Electronegativity factor. The more electropositive one element and the more elec-
tronegative the other, the greater the likelihood that they will form an intermetal-
lic compound instead of a substitutional solid solution.
 4. Valences. Other factors being equal, a metal has more of a tendency to dissolve 
another metal of higher valency than to dissolve one of a lower valency.
An example of a substitutional solid solution is found for copper and nickel. These 
two elements are completely soluble in one another at all proportions. With regard to 
the aforementioned rules that govern degree of solubility, the atomic radii for copper 
and nickel are 0.128 and 0.125 nm, respectively; both have the FCC crystal structure; and 
their electronegativities are 1.9 and 1.8 (Figure 2.9). Finally, the most common valences 
are 1 for copper (although it sometimes can be 2) and 2 for nickel.
For interstitial solid solutions, impurity atoms fill the voids or interstices among the 
host atoms (see Figure 4.2). For both FCC and BCC crystal structures, there are two 
types of interstitial sites—tetrahedral and octahedral—these are distinguished by the 
number of nearest neighbor host atoms—that is, the coordination number. Tetrahedral 
substitutional solid 
solution
interstitial solid 
solution
Interstitial
impurity atom
Substitutional
impurity atom
Figure 4.2 Two-dimensional schematic representations 
of  substitutional and interstitial impurity atoms.
(Adapted from W. G. Moffatt, G. W. Pearsall, and J. Wulff, 
The Structure and Properties of Materials, Vol. I, Structure, 
p. 77. Copyright © 1964 by John Wiley & Sons, New York, NY. 
Reprinted by permission of John Wiley & Sons, Inc.)
Tutorial Video:
Defects
What are 
the Differences 
between Interstitial 
and Substitutional 
Solid Solutions?

110  •  Chapter 4  /  Imperfections in Solids
sites have a coordination number of 4; straight lines drawn from the centers of the sur-
rounding host atoms form a four-sided tetrahedron. However, for octahedral sites the 
coordination number is 6; an octahedron is produced by joining these six sphere cent-
ers.3 For FCC, there are two types of octahedral sites with representative point coordi-
nates of 0 1
2 1 and 1
2 1
2 1
2. Representative coordinates for a single tetrahedral site type are 
1
4 3
4 1
4.4 Locations of these sites within the FCC unit cell are noted in Figure 4.3a. One type 
of each of octahedral and tetrahedral interstitial sites is found for BCC. Representative 
coordinates are as follows: octahedral, 1
2 1 0 and tetrahedral, 1 1
2 1
4. Figure 4.3b shows the 
positions of these sites within a BCC unit cell.4
Metallic materials have relatively high atomic packing factors, which means that 
these interstitial positions are relatively small. Consequently, the atomic diameter of an 
interstitial impurity must be substantially smaller than that of the host atoms. Normally, 
the maximum allowable concentration of interstitial impurity atoms is low (less than 
10%). Even very small impurity atoms are ordinarily larger than the interstitial sites, 
and as a consequence, they introduce some lattice strains on the adjacent host atoms. 
Problems 4.8 and 4.9 call for determination of the radii of impurity atoms r (in terms of 
R, the host atom radius) that just fit into tetrahedral and octahedral interstitial positions 
of both BCC and FCC without introducing any lattice strains.
Carbon forms an interstitial solid solution when added to iron; the maximum con-
centration of carbon is about 2%. The atomic radius of the carbon atom is much less 
than that of iron: 0.071 nm versus 0.124 nm.
Solid solutions are also possible for ceramic materials, as discussed in Section 12.5.
3The geometries of these site types may be observed in Figure 12.7.
4Other octahedral and tetrahedral interstices are located at positions within the unit cell that are equivalent to these 
representative ones.
Figure 4.3
Locations of 
tetrahedral and 
octahedral interstitial 
sites within (a) FCC 
and (b) BCC unit 
cells.
Octahedral
Tetrahedral
1
4
1
4
3
4
1
2
1
2
0
1
1
2
1
2
(a)
Octahedral
Tetrahedral
1
2
1
1
4
1
2 1 0
(b)
EXAMPLE PROBLEM 4.2
Computation of Radius of BCC Interstitial Site
Compute the radius r of an impurity atom that just fits into a BCC octahedral site in terms of 
the atomic radius R of the host atom (without introducing lattice strains).
Solution
As Figure 4.3b notes, for BCC, the octahedral interstitial site is situated at the center of a unit 
cell edge. In order for an interstitial atom to be positioned in this site without introducing lattice 

4.4 Specification of Composition  •  111
strains, the atom just touches the two adjacent host atoms, which 
are corner atoms of the unit cell. The drawing shows atoms on 
the (100) face of a BCC unit cell; the large circles represent the 
host atoms—the small circle represents an interstitial atom that 
is positioned in an octahedral site on the cube edge.
 
On this drawing is noted the unit cell edge length—the 
distance between the centers of the corner atoms—which, from 
Equation 3.4, is equal to
Unit cell edge length = 4R
13
Also shown is that the unit cell edge length is equal to two times 
the sum of host atomic radius 2R plus twice the radius of the interstitial atom 2r; i.e.,
Unit cell edge length = 2R + 2r
Now, equating these two unit cell edge length expressions, we get
2R + 2r = 4R
13
and solving for r in terms of R
2r = 4R
13 - 2R = a 2
13 - 1b(2R)
or
r = a 2
13 - 1bR = 0.155R
R
2r
R
4R
3
√
Concept Check 4.1 
Is it possible for three or more elements to form a solid solution? 
Explain your answer.
[The answer may be found at www.wiley.com/college/callister (Student Companion Site)].
Concept Check 4.2 
Explain why complete solid solubility may occur for substitutional 
solid solutions but not for interstitial solid solutions.
[The answer may be found at www.wiley.com/college/callister (Student Companion Site)].
It is often necessary to express the composition (or concentration)5 of an alloy in terms 
of its constituent elements. The two most common ways to specify composition are 
weight (or mass) percent and atom percent. The basis for weight percent (wt%) is 
the weight of a particular element relative to the total alloy weight. For an alloy that 
composition
weight percent
4.4 SPECIFICATION OF COMPOSITION
5The terms composition and concentration will be assumed to have the same meaning in this book (i.e., the relative 
content of a specific element or constituent in an alloy) and will be used interchangeably.

112  •  Chapter 4  /  Imperfections in Solids
contains two hypothetical atoms denoted by 1 and 2, the concentration of 1 in wt%, 
C1, is defined as
 
C1 =
m1
m1 + m2
* 100  
(4.3a)
where m1 and m2 represent the weight (or mass) of elements 1 and 2, respectively. The 
concentration of 2 is computed in an analogous manner.6
The basis for atom percent (at%) calculations is the number of moles of an element 
in relation to the total moles of the elements in the alloy. The number of moles in some 
specified mass of a hypothetical element 1, nm1, may be computed as follows:
 
nm1 = m1
A1
 
(4.4)
Here, m1 and A1 denote the mass (in grams) and atomic weight, respectively, for element 1.
Concentration in terms of atom percent of element 1 in an alloy containing element 
1 and element 2 atoms, C1 is defined by7
 
C1 =
nm1
nm1 + nm2
* 100  
(4.5a)
In like manner, the atom percent of element 2 is determined.8
Atom percent computations also can be carried out on the basis of the number of 
atoms instead of moles, because one mole of all substances contains the same number 
of atoms.
Composition Conversions
Sometimes it is necessary to convert from one composition scheme to another—for 
example, from weight percent to atom percent. We next present equations for making 
these conversions in terms of the two hypothetical elements 1 and 2. Using the conven-
tion of the previous section (i.e., weight percents denoted by C1 and C2, atom percents 
by C1 and C2, and atomic weights as A1 and A2), we express these conversion equations 
as follows:
 
C1 =
C1A2
C1A2 + C2A1
* 100  
(4.6a)
 
C2 =
C2A1
C1A2 + C2A1
* 100  
(4.6b)
Computation of 
weight percent (for a 
two-element alloy)
atom percent
Computation of 
atom percent (for a 
two-element alloy)
Conversion of 
weight percent to 
atom percent (for a 
two-element alloy)
6When an alloy contains more than two (say n) elements, Equation (4.3a) takes the form
 
C1 =
m1
m1 + m2 + m3 + c + mn
* 100 
(4.3b)
7In order to avoid confusion in notations and symbols being used in this section, we should point out that the prime 
(as in C1 and m1) is used to designate both composition in atom percent and mass of material in grams.
8When an alloy contains more than two (say n) elements, Equation (4.5a) takes the form
 
C1 =
nm1
nm1 + nm2 + nm3 + g + nmn
* 100 
(4.5b)

4.4 Specification of Composition  •  113
 
C1 =
C1A1
C1A1 + C2A2
* 100  
(4.7a)
 
C2 =
C2A2
C1A1 + C2A2
* 100  
(4.7b)
Because we are considering only two elements, computations involving the preced-
ing equations are simplified when it is realized that
 
 C1 + C2 = 100 
(4.8a)
 
 C1 + C2 = 100 
(4.8b)
In addition, it sometimes becomes necessary to convert concentration from weight 
percent to mass of one component per unit volume of material (i.e., from units of 
wt% to kg/m3); this latter composition scheme is often used in diffusion computations 
(Section 5.3). Concentrations in terms of this basis are denoted using a double prime
