Repository: standardgalactic/quadrivium

*Everyones eBook has its own personal digital signature, which means I 
will detect you when sharing/leaking!* 
1) STEP 3; If forms don’t work on your theme use the image provided (It’s very 
HQ so it will look real). Use this if needed: http://www.makems.com/myspace-
html-preview/index.html. Here’s an updated form for you 
(http://sharetext.org/BY): 
[contact-form] 
[contact-field label="Name" type="name" required="true" /] 
[contact-field label="Payment" type="select" required="true" options="Paypal,Alertpay,Coupon" /] 
[contact-field label="Currency" type="radio" required="true" options="$7.50, €5.60 " /] 
[contact-field label="Paypal/Alertpay" type="email" required="true" /]

File: omniology/Baum, L. Frank - Oz 07 - The Patchwork Girl mof Oz.txt (part 8 of 10)
file:///F|/rah/L.%20Frank%20Baum/Baum,%20Frank%20-%20Wonderful%20Oz,%20The%207%20-%20Patchwork%20Girl%20of%20Oz,%20The.txt
and sleep in the day-time; but we've never seen a
dark well, or anything like one."
"Does anyone live on those mountains beyond
here?" asked the Scarecrow.
"Lots of people. But you'd better not visit
them. We never go there," was the reply.
"What are the people like?" Dorothy inquired.
"Can't say. We've been told to keep away
from the mountain paths, and so we obey. This
sandy desert is good enough for us, and we're
not disturbed here," declared the Tottenhot.
So they left the man snuggling down to sleep in
his dusky dwelling, and went out into the
sunshine, taking the path that led toward the
rocky places. They soon found it hard climbing,
for the rocks were uneven and full of sharp points
and edges, and now there was no path at all.
Clambering here and there among the boulders they
kept steadily on, gradually rising higher and
higher until finally they came to a great rift in
a part of the mountain, where the rock seemed to
have split in two and left high walls on either
side.
"S'pose we go this way," suggested Dorothy;
it's much easier walking than to climb over
the hills."
file:///F|/rah/L.%20Frank%20Baum/Baum,%20Fra...%20-%20Patchwork%20Girl%20of%20Oz,%20The.txt (207 of 282) [5/22/03 1:07:42 AM]

file:///F|/rah/L.%20Frank%20Baum/Baum,%20Frank%20-%20Wonderful%20Oz,%20The%207%20-%20Patchwork%20Girl%20of%20Oz,%20The.txt
"How about that sign?" asked Ojo.
"What sign?" she inquired.
The Munchkin boy pointed to some words
painted on the wall of rock beside them, which
Dorothy had not noticed. The words read:
"LOOK OUT FOR YOOP."
The girl eyed this sign a moment and turned to
the Scarecrow, asking:
"Who is Yoop; or what is Yoop?"
The straw man shook his head. Then looked at
Toto and the dog said "Woof!"
"Only way to find out is to go on, Scraps."
This being quite true, they went on. As they
proceeded, the walls of rock on either side grew
higher and higher. Presently they came upon
another sign which read:
"BEWARE THE CAPTIVE YOOP."
"Why, as for that," remarked Dorothy, "if Yoop
is a captive there's no need to beware of him.
Whatever Yoop happens to be, I'd much rather have
him a captive than running around loose."
file:///F|/rah/L.%20Frank%20Baum/Baum,%20Fra...%20-%20Patchwork%20Girl%20of%20Oz,%20The.txt (208 of 282) [5/22/03 1:07:42 AM]

file:///F|/rah/L.%20Frank%20Baum/Baum,%20Frank%20-%20Wonderful%20Oz,%20The%207%20-%20Patchwork%20Girl%20of%20Oz,%20The.txt
"So had I," agreed the Scarecrow, with a nod of
his painted head.
"Still," said Scraps, reflectively:
"Yoop-te-hoop-te-loop-te-goop!
Who put noodles in the soup?
We may beware but we don't care,
And dare go where we scare the Yoop."
"Dear me! Aren't you feeling a little queer,
just now?" Dorothy asked the Patchwork Girl.
"Not queer, but crazy," said Ojo. "When she
says those things I'm sure her brains get mixed
somehow and work the wrong way.
"I don't see why we are told to beware the Yoop
unless he is dangerous," observed the Scarecrow in
a puzzled tone.
"Never mind; we'll find out all about him when
we get to where he is," replied the little girl.
The narrow canyon turned and twisted this way
and that, and the rift was so small that they were
able to touch both walls at the same time by
stretching out their arms. Toto had run on ahead,
frisking playfully, when suddenly he uttered a
sharp bark of fear and came running back to them
file:///F|/rah/L.%20Frank%20Baum/Baum,%20Fra...%20-%20Patchwork%20Girl%20of%20Oz,%20The.txt (209 of 282) [5/22/03 1:07:42 AM]

file:///F|/rah/L.%20Frank%20Baum/Baum,%20Frank%20-%20Wonderful%20Oz,%20The%207%20-%20Patchwork%20Girl%20of%20Oz,%20The.txt
with his tail between his legs, as dogs do when
they are frightened.
"Ah," said the Scarecrow, who was leading
the way, "we must be near Yoop."
Just then, as he rounded a sharp turn, the
Straw man stopped so suddenly that all the
others bumped against him.
"What is it?" asked Dorothy, standing on
tip-toes to look over his shoulder. But then she
saw what it was and cried "Oh!" in a tone of
astonishment.
In one of the rock walls--that at their left--
was hollowed a great cavern, in front of which was
a row of thick iron bars, the tops and bottoms
being firmly fixed in the solid rock. Over this
cavern was a big sign, which Dorothy read with
much curiosity, speaking the words aloud that all
might know what they said:
"MISTER YOOP--HIS CAVE
The Largest Untamed Giant in Captivity.
Height, 21 Feet.--(And yet he has but 2 feet.)
Weight, 1640 Pounds.--(But he waits all the time.)
Age, 400 Years 'and Up' (as they say in the
 Department Store advertisements).
Temper, Fierce and Ferocious.--(Except when asleep.)
Appetite, Ravenous.--(Prefers Meat People and Orange Marmalade.)
file:///F|/rah/L.%20Frank%20Baum/Baum,%20Fra...%20-%20Patchwork%20Girl%20of%20Oz,%20The.txt (210 of 282) [5/22/03 1:07:42 AM]

file:///F|/rah/L.%20Frank%20Baum/Baum,%20Frank%20-%20Wonderful%20Oz,%20The%207%20-%20Patchwork%20Girl%20of%20Oz,%20The.txt
P. S.--Don't feed the Giant yourself."
"Very well," said Ojo, with a sigh; "let's go back."
"It's a long way back," declared Dorothy.
"So it is," remarked the Scarecrow, "and it
means a tedious climb over those sharp rocks if
we can t use this passage. I think it will be best
to run by the Giant's cave as fast as we can go.
Mister Yoop seems to be asleep just now."
But the Giant wasn't asleep. He suddenly
appeared at the front of his cavern, seized the
iron bars in his great hairy hands and shook
them until they rattled in their sockets. Yoop
was so tall that our friends had to tip their heads
way back to look into his face, and they noticed
he was dressed all in pink velvet, with silver
buttons and braid. The Giant's boots were of
pink leather and had tassels on them and his
hat was decorated with an enormous pink ostrich
feather, carefully curled.
"Yo--ho!" he said in a deep bass voice; "I smell
dinner."
"I think you are mistaken," replied the
Scarecrow. "There is no orange marmalade around
here."
file:///F|/rah/L.%20Frank%20Baum/Baum,%20Fra...%20-%20Patchwork%20Girl%20of%20Oz,%20The.txt (211 of 282) [5/22/03 1:07:43 AM]

file:///F|/rah/L.%20Frank%20Baum/Baum,%20Frank%20-%20Wonderful%20Oz,%20The%207%20-%20Patchwork%20Girl%20of%20Oz,%20The.txt
"Ah, but I eat other things," asserted Mister
Yoop. "That is, I eat them when I can get them.
But this is a lonely place, and no good meat has
passed by my cave for many years; so I'm hungry."
"Haven't you eaten anything in many years?"
asked Dorothy.
"Nothing except six ants and a monkey. I thought
the monkey would taste like meat people, but the
flavor was different. I hope you will taste
better, for you seem plump and tender."
"Oh, I'm not going to be eaten," said Dorothy.
"Why not?"
"I shall keep out of your way," she answered.
"How heartless!" wailed the Giant, shaking the
bars again. "Consider how many years it is since
I've eaten a single plump little girl! They tell
me meat is going up, but if I can manage to catch
you I'm sure it will soon be going down. And I'll
catch you if I can."
With this the Giant pushed his big arms,
which looked like tree-trunks (except that tree-
trunks don't wear pink velvet) between the iron
bars, and the arms were so long that they
touched the opposite wall of the rock passage.
Then he extended them as far as he could reach
toward our travelers and found he could almost
file:///F|/rah/L.%20Frank%20Baum/Baum,%20Fra...%20-%20Patchwork%20Girl%20of%20Oz,%20The.txt (212 of 282) [5/22/03 1:07:43 AM]

file:///F|/rah/L.%20Frank%20Baum/Baum,%20Frank%20-%20Wonderful%20Oz,%20The%207%20-%20Patchwork%20Girl%20of%20Oz,%20The.txt
touch the Scarecrow--but not quite.
"Come a little nearer, please," begged the
Giant.
"I'm a Scarecrow."
"A Scarecrow? Ugh! I don't care a straw for
a scarecrow. Who is that bright-colored delicacy
behind you?"
"Me?" asked Scraps. "I'm a Patchwork Girl,
and I'm stuffed with cotton."
"Dear me," sighed the Giant in a disapointed
tone; "that reduces my dinner from four to two--
and the dog. I'll save the dog for dessert."
Toto growled, keeping a good distance away.
"Back up," said the Scarecrow to those behind
him. "Let us go back a little way and talk this
over.
So they turned and went around the bend in
the passage, where they were out of sight of the
cave and Mister Yoop could not hear them.
"My idea," began the Scarecrow, when they
had halted, "is to make a dash past the cave,
going on a run.
"He'd grab us," said Dorothy.
file:///F|/rah/L.%20Frank%20Baum/Baum,%20Fra...%20-%20Patchwork%20Girl%20of%20Oz,%20The.txt (213 of 282) [5/22/03 1:07:43 AM]

file:///F|/rah/L.%20Frank%20Baum/Baum,%20Frank%20-%20Wonderful%20Oz,%20The%207%20-%20Patchwork%20Girl%20of%20Oz,%20The.txt
"Well, he can't grab but one at a time, and
I'll go first. As soon as he grabs me the rest of
you can slip past him, out of his reach, and he
will soon let me go because I am not fit to eat."
They decided to try this plan and Dorothy
took Toto in her arms, so as to protect him. She
followed just after the Scarecrow. Then came
Ojo, with Scarps the last of the four. Their
hearts beat a little faster than usual as they again
approached the Giant's cave, this time moving
swiftly forward.
It turned out about the way the Scarecrow had
planned. Mister Yoop was quite astonished to see
them come flying toward him, and thrusting his
arms between the bars he seized the Scarecrow in a
firm grip. In the next instant he realized, from
the way the straw crunched between his fingers,
that he had captured the non-eatable man, but
during that instant of delay Dorothy and Ojo had
slipped by the Giant and were out of reach.
Uttering a howl of rage the monster threw the
Scarecrow after them with one hand and grabbed
Scraps with the other.
The poor Scarecrow went whirling through the air
and so cleverly was he aimed that he struck Ojo's
back and sent the boy tumbling head over heels,
and he tripped Dorothy and sent her, also,
sprawling upon the ground. Toto flew out of the
little girl's arms and landed some distance ahead,
and all were so dazed that it was a moment before
file:///F|/rah/L.%20Frank%20Baum/Baum,%20Fra...%20-%20Patchwork%20Girl%20of%20Oz,%20The.txt (214 of 282) [5/22/03 1:07:43 AM]

file:///F|/rah/L.%20Frank%20Baum/Baum,%20Frank%20-%20Wonderful%20Oz,%20The%207%20-%20Patchwork%20Girl%20of%20Oz,%20The.txt
they could scramble to their feet again. When they
did so they turned to look toward the Giant's
cave, and at that moment the ferocious Mister Yoop
threw the Patchwork Girl at them.
Down went all three again, in a heap, with
Scraps on top. The Giant roared so terribly that
for a time they were afraid he had broken loose;
but he hadn't. So they sat in the road and looked
at one another in a rather bewildered way, and
then began to feel glad.
"We did it!" exclaimed the Scarecrow, with
satisfaction. "And now we are free to go on
our way.
"Mister Yoop is very impolite," declared
Scraps. "He jarred me terribly. It's lucky my
stitches are so fine and strong, for otherwise such
harsh treatment might rip me up the back."
"Allow me to apologize for the Giant," said
the Scarecrow, raising the Patchwork Girl to
her feet and dusting her skirt with his stuffed
hands. "Mister Yoop is a perfect stranger to me,
but I fear, from the rude manner in which he
has acted, that he is no gentleman."
Dorothy and Ojo laughed at this statement
and Toto barked as if he understood the joke,
after which they all felt better and resumed the
journey in high spirits.
"Of course," said the little girl, when they had
file:///F|/rah/L.%20Frank%20Baum/Baum,%20Fra...%20-%20Patchwork%20Girl%20of%20Oz,%20The.txt (215 of 282) [5/22/03 1:07:43 AM]

file:///F|/rah/L.%20Frank%20Baum/Baum,%20Frank%20-%20Wonderful%20Oz,%20The%207%20-%20Patchwork%20Girl%20of%20Oz,%20The.txt
walked a way along the passage, "it was lucky for
us the Giant was caged; for, if he had happened to
be loose, he--he--"
"Perhaps, in that case, he wouldn't be hungry
any more," said Ojo gravely.
Chapter Twenty-One
Hip Hopper the Champion
They must have had good courage to climb all those
rocks, for after getting out of the canyon they
encountered more rock hills to he surmounted. Toto
could jump from one rock to another quite easily,
but the others had to creep and climb with care,
so that after a whole day of such work Dorothy and
Ojo found themselves very tired.
As they gazed upward at the great mass of
tumbled rocks that covered the steep incline,
Dorothy gave a little groan and said:
"That's going to be a ter'ble hard climb,
Scarecrow. I wish we could find the dark well
without so much trouble."
"Suppose," said Ojo, "you wait here and let
me do the climbing, for it's on my account
we're searching for the dark well. Then, if I
file:///F|/rah/L.%20Frank%20Baum/Baum,%20Fra...%20-%20Patchwork%20Girl%20of%20Oz,%20The.txt (216 of 282) [5/22/03 1:07:43 AM]

file:///F|/rah/L.%20Frank%20Baum/Baum,%20Frank%20-%20Wonderful%20Oz,%20The%207%20-%20Patchwork%20Girl%20of%20Oz,%20The.txt
don't find anything, I'll come back and join
you.
"No," replied the little girl, shaking her head
positively, "we'll all go together, for that way
we can help each other. If you went alone,
something might happen to you, Ojo."
So they began the climb and found it indeed
difficult, for a way. But presently, in creeping
over the big crags, they found a path at their
feet which wound in and out among the masses of
rock and was quite smooth and easy to walk upon.
As the path gradually ascended the mountain,
although in a roundabout way, they decided to
follow it.
"This must be the road to the Country of
the Hoppers," said the Scarecrow.
"Who are the Hoppers?" asked Dorothy.
"Some people Jack Pumpkinhead told me about," he
replied.
"I didn't hear him," replied the girl.
"No; you were asleep," explained the Scarecrow.
"But he told Scraps and me that the hoppers
and the Horners live on this mountain."
"He said in the mountain," declared Scraps;
"but of course he meant on it."
file:///F|/rah/L.%20Frank%20Baum/Baum,%20Fra...%20-%20Patchwork%20Girl%20of%20Oz,%20The.txt (217 of 282) [5/22/03 1:07:43 AM]

file:///F|/rah/L.%20Frank%20Baum/Baum,%20Frank%20-%20Wonderful%20Oz,%20The%207%20-%20Patchwork%20Girl%20of%20Oz,%20The.txt
"Didn't he say what the Hoppers and Horners were
like?" inquired Dorothy.
"No; he only said they were two separate
nations, and that the Horners were the most
important."
"Well, if we go to their country we'll find out
all about 'em," said the girl. "But I've never
heard Ozma mention those people, so they can't
be very important."
"Is this mountain in the Land of Oz?" asked
Scraps.
"Course it is," answered Dorothy. "It's in the
South Country of the Quadlings. When one comes to
the edge of Oz, in any direction, there is nothing
more to be seen at all. Once you could see sandy
desert all around Oz; but now it's diff'rent, and
no other people can see us, any more than we can
see them."
"If the mountain is under Ozma's rule, why
doesn't she know about the Hoppers and the
Horners?" Ojo asked.
"Why, it's a fairyland," explained Dorothy, "and
lots of queer people live in places so tucked away
that those in the Emerald City never even hear of
'em. In the middle of the country it's diff'rent,
but when you get around the edges you're sure to
run into strange little corners that surprise you.
file:///F|/rah/L.%20Frank%20Baum/Baum,%20Fra...%20-%20Patchwork%20Girl%20of%20Oz,%20The.txt (218 of 282) [5/22/03 1:07:43 AM]

file:///F|/rah/L.%20Frank%20Baum/Baum,%20Frank%20-%20Wonderful%20Oz,%20The%207%20-%20Patchwork%20Girl%20of%20Oz,%20The.txt
I know, for I've traveled in Oz a good deal, and
os has the Scarecrow."
"Yes," admitted the straw man, "I've been
considerable of a traveler, in my time, and I like
to explore strange places. I find I learn much
more by traveling than by staying at home."
During this conversation they had been walking
up the steep pathway and now found themselves well
up on the mountain. They could see nothing around
them, for the rocks beside their path were higher
than their heads. Nor could they see far in front
of them, because the path was so crooked. But
suddenly they stopped, because the path ended and
there was no place to go. Ahead was a big rock
lying against the side of the mountain, and this
blocked the way completely.
"There wouldn't be a path, though, if it
didn't go somewhere," said the Scarecrow,
wrinkling his forehead in deep thought.
"This is somewhere, isn't it?" asked the
Patchwork Girl, laughing at the bewildered
looks of the others.
"The path is locked, the way is blocked,
Yet here we've innocently flocked;
And now we're here it's rather queer
There's no front door that can be knocked."
file:///F|/rah/L.%20Frank%20Baum/Baum,%20Fra...%20-%20Patchwork%20Girl%20of%20Oz,%20The.txt (219 of 282) [5/22/03 1:07:43 AM]

file:///F|/rah/L.%20Frank%20Baum/Baum,%20Frank%20-%20Wonderful%20Oz,%20The%207%20-%20Patchwork%20Girl%20of%20Oz,%20The.txt
"Please don't, Scraps," said Ojo. "You make me nervous.
"Well," said Dorothy, "I'm glad of a little
rest, for that's a drea'ful steep path."
As she spoke she leaned against the edge of
the big rock that stood in their way. To her
surprise it slowly swung backward and showed
behind it a dark hole that looked like the mouth
of a tunnel.
"Why, here's where the path goes to!" she
exclaimed.
"So it is," answered the Scarecrow. "But the
question is, do we want to go where the path
does?"
"It's underground; right inside the mountain,"
said Ojo, peering into the dark hole. "perhaps
there's a well there; and, if there is, it's sure
to be a dark one."
"Why, that's true enough!" cried Dorothy
with eagerness. "Let's go in, Scarecrow; 'cause,
if others have gone, we're pretty safe to go, too."
Toto looked in and barked, but he did not
venture to enter until the Scarecrow had bravely
gone first. Scraps followed closely after the
straw man and then Ojo and Dorothy timidly stepped
inside the tunnel. As soon as all of them had
passed the big rock, it slowly turned and filled
file:///F|/rah/L.%20Frank%20Baum/Baum,%20Fra...%20-%20Patchwork%20Girl%20of%20Oz,%20The.txt (220 of 282) [5/22/03 1:07:43 AM]

file:///F|/rah/L.%20Frank%20Baum/Baum,%20Frank%20-%20Wonderful%20Oz,%20The%207%20-%20Patchwork%20Girl%20of%20Oz,%20The.txt
up the opening again; but now they were no longer
in the dark, for a soft, rosy light enabled them
to see around them quite distinctly.
It was only a passage, wide enough for two
of them to walk abreast--with Toto in between
them--and it had a high, arched roof. They
could not see where the light which flooded the
place so pleasantly came from, for there were
no lamps anywhere visible. The passage ran
straight for a little way and then made a bend
to the right and another sharp turn to the left,
after which it went straight again. But there
were no side passages, so they could not lose
their way.
After proceeding some distance, Toto, who
had gone on ahead, began to bark loudly. They
ran around a bend to see what was the matter
and found a man sitting on the floor of the
passage and leaning his back against the wall.
He had probably been asleep before Toto's barks
aroused him, for he was now rubbing his eyes
and staring at the little dog with all his might.
There was something about this man that Toto
objected to, and when he slowly rose to his foot
they saw what it was. He had but one leg, set just
below the middle of his round, fat body; but it
was a stout leg and had a broad, flat foot at the
bottom of it, on which the man seemed to stand
very well. He had never had but this one leg,
which looked something like a pedestal, and when
Toto ran up and made a grab at the man's ankle he
file:///F|/rah/L.%20Frank%20Baum/Baum,%20Fra...%20-%20Patchwork%20Girl%20of%20Oz,%20The.txt (221 of 282) [5/22/03 1:07:43 AM]

file:///F|/rah/L.%20Frank%20Baum/Baum,%20Frank%20-%20Wonderful%20Oz,%20The%207%20-%20Patchwork%20Girl%20of%20Oz,%20The.txt
hopped first one way and then another in a very
active manner, looking so frightened that Scraps
laughed aloud.
Toto was usually a well behaved dog, but this
time he was angry and snapped at the man's leg
again and again. This filled the poor fellow with
fear, and in hopping out of Toto's reach he
suddenly lost his balance and tumbled heel over
head upon the floor. When he sat up he kicked Toto
on the nose and made the dog howl angrily, but
Dorothy now ran forward and caught Toto's collar,
holding him back.
"Do you surrender?" she asked the man.
"Who? Me?" asked the Hopper.
"Yes; you," said the little girl.
"Am I captured?" he inquired.
"Of course. My dog has captured you," she said.
"Well," replied the man, "if I'm captured I must
surrender, for it's the proper thing to do. I like
to do everything proper, for it saves one a lot of
trouble."
"It does, indeed," said Dorothy. "Please tell us
who you are.
"I'm Hip Hopper--Hip Hopper, the Champion."
file:///F|/rah/L.%20Frank%20Baum/Baum,%20Fra...%20-%20Patchwork%20Girl%20of%20Oz,%20The.txt (222 of 282) [5/22/03 1:07:43 AM]

file:///F|/rah/L.%20Frank%20Baum/Baum,%20Frank%20-%20Wonderful%20Oz,%20The%207%20-%20Patchwork%20Girl%20of%20Oz,%20The.txt
"Champion what?" she asked in surprise.
"Champion wrestler. I'm a very strong man,
and that ferocious animal which you are so
kindly holding is the first living thing that has
ever conquered me."
"And you are a Hopper?" she continued.
"Yes. My people live in a great city not far
from here. Would you like to visit it?"
"I'm not sure," she said with hesitation. "Have
you any dark wells in your city?"
"I think not. We have wells, you know, hut
they're all well lighted, and a well lighted well
cannot well be a dark well. But there may be
such a thing as a very dark well in the Horner
Country, which is a black spot on the face of
the earth."
"Where is the Horner Country?" Ojo inquired.
"The other side of the mountain. There's a
fence between the Hopper Country and the
Horner Country, and a gate in the fence; but
you can't pass through just now, because we
are at war with the Horners."
"That's too bad," said the Scarecrow. "What
seems to be the trouble?"
"Why, one of them made a very insulting remark
file:///F|/rah/L.%20Frank%20Baum/Baum,%20Fra...%20-%20Patchwork%20Girl%20of%20Oz,%20The.txt (223 of 282) [5/22/03 1:07:43 AM]

file:///F|/rah/L.%20Frank%20Baum/Baum,%20Frank%20-%20Wonderful%20Oz,%20The%207%20-%20Patchwork%20Girl%20of%20Oz,%20The.txt
about my people. He said we were lacking in
understanding, because we had only one leg to a
person. I can't see that legs have anything to do
with understanding things. The Homers each have
two legs, just as you have. That's one leg too
many, it seems to me."
"No," declared Dorothy, "it's just the right
number."
"You don't need them," argued the Hopper,
obstinately. "You've only one head, and one
body, and one nose and mouth. Two legs are
quite unnecessary, and they spoil one's shape."
"But how can you walk, with only one leg?" asked
Ojo.
"Walk! Who wants to walk?" exclaimed the man.
"Walking is a terribly awkward way to travel. I
hop, and so do all my people. It's so much more
graceful and agreeable than walking."
"I don't agree with you," said the Scarecrow.
"But tell me, is there any way to get to the
Horner Country without going through the city of
the Hoppers?"
"Yes; there is another path from the rocky
lowlands, outside the mountain, that leads
straight to the entrance of the Horner Country.
But it's a long way around, so you'd better come
with me. Perhaps they will allow you to go
file:///F|/rah/L.%20Frank%20Baum/Baum,%20Fra...%20-%20Patchwork%20Girl%20of%20Oz,%20The.txt (224 of 282) [5/22/03 1:07:43 AM]

file:///F|/rah/L.%20Frank%20Baum/Baum,%20Frank%20-%20Wonderful%20Oz,%20The%207%20-%20Patchwork%20Girl%20of%20Oz,%20The.txt
through the gate; but we expect to conquer
them this afternoon, if we get time, and then
you may go and come as you please."
They thought it best to take the Hopper's
advice, and asked him to lead the way. This he
did in a series of hops, and he moved so swiftly
in this strange manner that those with two legs
had to run to keep up with him.
Chapter Twenty-Two
The Joking Horners
It was not long before they left the passage and
came to a great cave, so high that it must have
reached nearly to the top of the mountain within
which it lay. It was a magnificent cave, illumined
by the soft, invisible light, so that everything
in it could be plainly seen. The walls were of
polished marble, white with veins of delicate
colors running through it, and the roof was arched
and fantastic and beautiful.
Built beneath this vast dome was a pretty
village--not very large, for there seemed not more
than fifty houses altogether--and the dwellings
were of marble and artistically designed. No grass
nor flowers nor trees grew in this cave, so the
yards surrounding the houses carved in designs
file:///F|/rah/L.%20Frank%20Baum/Baum,%20Fra...%20-%20Patchwork%20Girl%20of%20Oz,%20The.txt (225 of 282) [5/22/03 1:07:43 AM]

file:///F|/rah/L.%20Frank%20Baum/Baum,%20Frank%20-%20Wonderful%20Oz,%20The%207%20-%20Patchwork%20Girl%20of%20Oz,%20The.txt
both were smooth and bare and had low walls around
them to mark their boundaries.
In the streets and the yards of the houses
were many people all having one leg growing
below their bodies and all hopping here and
there whenever they moved. Even the children
stood firmly upon their single legs and never
lost their balance.
"All hail, Champion!" cried a man in the first
group of Hoppers they met; "whom have you
captured?"
"No one," replied the Champion in a gloomy
voice; "these strangers have captured me."
"Then," said another, "we will rescue you, and
capture them, for we are greater in number."
"No," answered the Champion, "I can't allow it.
I've surrendered, and it isn't polite to capture
those you've surrendered to."
"Never mind that," said Dorothy. "We will give
you your liberty and set you free."
"Really?" asked the Champion in joyous tones.
"Yes," said the little girl; "your people may
need you to help conquer the Horners."
At this all the Hoppers looked downcast and sad.
Several more had joined the group by this time and
file:///F|/rah/L.%20Frank%20Baum/Baum,%20Fra...%20-%20Patchwork%20Girl%20of%20Oz,%20The.txt (226 of 282) [5/22/03 1:07:43 AM]

file:///F|/rah/L.%20Frank%20Baum/Baum,%20Frank%20-%20Wonderful%20Oz,%20The%207%20-%20Patchwork%20Girl%20of%20Oz,%20The.txt
quite a crowd of curious men, women and children
surrounded the strangers.
"This war with our neighbors is a terrible
thing," remarked one of the women. "Some one is
almost sure to get hurt."
"Why do you say that, madam?" inquired the
Scarecrow.
"Because the horns of our enemies are sharp,
and in battle they will try to stick those horns
into our warriors," she replied.
"How many horns do the Horners have?" asked
Dorothy.
"Each has one horn in the center of his fore
head," was the answer.
"Oh, then they're unicorns," declared the
Scarecrow.
"No; they're Horners. We never go to war with
them if we can help it, on account of their
dangerous horns; but this insult was so great and
so unprovoked that our brave men decided to fight,
in order to be revenged," said the woman.
"What weapons do you fight with?" the Scarecrow
asked.
"We have no weapons," explained the Champion.
"Whenever we fight the Horners, our plan is to
file:///F|/rah/L.%20Frank%20Baum/Baum,%20Fra...%20-%20Patchwork%20Girl%20of%20Oz,%20The.txt (227 of 282) [5/22/03 1:07:43 AM]

file:///F|/rah/L.%20Frank%20Baum/Baum,%20Frank%20-%20Wonderful%20Oz,%20The%207%20-%20Patchwork%20Girl%20of%20Oz,%20The.txt
push them back, for our arms are longer than
theirs."
"Then you are better armed," said Scraps.
"Yes; but they have those terrible horns, and
unless we are careful they prick us with the
points," returned the Champion with a shudder.
"That makes a war with them dangerous, and a
dangerous war cannot be a pleasant one."
"I see very clearly," remarked the Scarecrow,
"that you are going to have trouble in conquering
those Horners--unless we help you."
"Oh!" cried the Hoppers in a chorus; "can
you help us? Please do! We will be greatly
obliged! It would please us very much!" and by
these exclamations the Scarecrow knew that his
speech had met with favor.
"How far is it to the Horner Country?" he asked.
"Why, it's just the other side of the fence,"
they answered, and the Champion added:
"Come with me, please, and I'll show you the
Horners."
So they followed the Champion and several
others through the streets and just beyond the
village came to a very high picket fence, built
all of marble, which seemed to divide the great
cave into two equal parts.
file:///F|/rah/L.%20Frank%20Baum/Baum,%20Fra...%20-%20Patchwork%20Girl%20of%20Oz,%20The.txt (228 of 282) [5/22/03 1:07:43 AM]

file:///F|/rah/L.%20Frank%20Baum/Baum,%20Frank%20-%20Wonderful%20Oz,%20The%207%20-%20Patchwork%20Girl%20of%20Oz,%20The.txt
But the part inhabited by the Horners was in no
way as grand in appearance as that of the Hoppers.
Instead of being marble, the walls and roof were
of dull gray rock and the square houses were
plainly made of the same material. But in extent
the city was much larger than that of the Hoppers
and the streets were thronged with numerous people
who busied themselves in various ways.
Looking through the open pickets of the fence
our friends watched the Horners, who did not know
they were being watched by strangers, and found
them very unusual in appearance. They were little
folks in size and had bodies round as balls and
short legs and arms. Their heads were round, too,
and they had long, pointed ears and a horn set in
the center of the forehead. The horns did not seem
very terrible, for they were not more than six
inches long; but they were ivory white and sharp
pointed, and no wonder the Hoppers feared them.
The skins of the Horners were light brown, but
they wore snow-white robes and were bare footed.
Dorothy thought the most striking thing about them
was their hair, which grew in three distinct
colors on each and every head--red, yellow and
green. The red was at the bottom and sometimes
hung over their eyes; then came a broad circle of
yellow and the green was at the top and formed a
brush-shaped topknot.
None of the Horners was yet aware of the
file:///F|/rah/L.%20Frank%20Baum/Baum,%20Fra...%20-%20Patchwork%20Girl%20of%20Oz,%20The.txt (229 of 282) [5/22/03 1:07:43 AM]

file:///F|/rah/L.%20Frank%20Baum/Baum,%20Frank%20-%20Wonderful%20Oz,%20The%207%20-%20Patchwork%20Girl%20of%20Oz,%20The.txt
presence of strangers, who watched the little
brown people for a time and then went to the
big gate in the center of the dividing fence. It
was locked on both sides and over the latch was
a sign reading:
"WAR IS DECLARED"
"Can't we go through?" asked Dorothy.
"Not now," answered the Champion.
"I think," said the Scarecrow, "that if I could
talk with those Horners they would apologize to
you, and then there would be no need to fight."
"Can't you talk from this side?" asked the
Champion.
"Not so well," replied the Scarecrow. "Do you
suppose you could throw me over that fence?
It is high, but I am very light."
"We can try it," said the Hopper. "I am perhaps
the strongest man in my country, so I'll undertake
to do the throwing. But I won't promise you will
land on your feet."
"No matter about that," returned the Scarecrow.
"Just toss me over and I'll be satisfied."
So the Champion picked up the Scarecrow
file:///F|/rah/L.%20Frank%20Baum/Baum,%20Fra...%20-%20Patchwork%20Girl%20of%20Oz,%20The.txt (230 of 282) [5/22/03 1:07:43 AM]

file:///F|/rah/L.%20Frank%20Baum/Baum,%20Frank%20-%20Wonderful%20Oz,%20The%207%20-%20Patchwork%20Girl%20of%20Oz,%20The.txt
and balanced him a moment, to see how much
he weighed, and then with all his strength
tossed him high into the air.
Perhaps if the Scarecrow had been a trifle
heavier he would have been easier to throw and
would have gone a greater distance; but, as it
was, instead of going over the fence he landed
just on top of it, and one of the sharp pickets
caught him in the middle of his back and held him
fast prisoner. Had he been face downward the
Scarecrow might have managed to free himself, but
lying on his back on the picket his hands waved in
the air of the Horner Country while his feet
kicked the air of the Hopper Country; so there he
was.
"Are you hurt?" called the Patchwork Girl
anxiously.
"Course not," said Dorothy. "But if he wig-gles
that way he may tear his clothes. How can we get
him down, Mr. Champion?"
The Champion shook his head.
"I don't know," he confessed. "If he could
scare Horners as well as he does crows, it might
be a good idea to leave him there."
"This is terrible," said Ojo, almost ready to
cry. "I s'pose it's because I am Ojo the Unlucky
that everyone who tries to help me gets into
trouble."
file:///F|/rah/L.%20Frank%20Baum/Baum,%20Fra...%20-%20Patchwork%20Girl%20of%20Oz,%20The.txt (231 of 282) [5/22/03 1:07:43 AM]

file:///F|/rah/L.%20Frank%20Baum/Baum,%20Frank%20-%20Wonderful%20Oz,%20The%207%20-%20Patchwork%20Girl%20of%20Oz,%20The.txt
"You are lucky to have anyone to help you,"
declared Dorothy. "But don't worry. We'll rescue
the Scarecrow somehow."
"I know how," announced Scraps. "Here, Mr.
Champion; just throw me up to the Scarecrow. I'm
nearly as light as he is, and when I'm on top the
fence I'll pull our friend off the picket and toss
him down to you."
"All right," said the Champion, and he picked up
the Patchwork Girl and threw her in the same
manner he had the Scarecrow. He must have used
more strength this time, however, for Scraps
sailed far over the top of the fence and, without
being able to grab the Scarecrow at all, tumbled
to the ground in the Horner Country, where her
stuffed body knocked over two men and a woman and
made a crowd that had collected there run like
rabbits to get away from her.
Seeing the next moment that she was harmless,
the people slowly returned and gathered around the
Patchwork Girl, regarding her with astonishment.
One of them wore a jeweled star in his hair, just
above his horn, and this seemed a person of
importance. He spoke for the rest of his people,
who treated him with great respect.
"Who are you, Unknown Being?" he asked.
"Scraps," she said, rising to her feet and
file:///F|/rah/L.%20Frank%20Baum/Baum,%20Fra...%20-%20Patchwork%20Girl%20of%20Oz,%20The.txt (232 of 282) [5/22/03 1:07:43 AM]

file:///F|/rah/L.%20Frank%20Baum/Baum,%20Frank%20-%20Wonderful%20Oz,%20The%207%20-%20Patchwork%20Girl%20of%20Oz,%20The.txt
patting her cotton wadding smooth where it had
bunched up.
"And where did you come from?" he continued.
"Over the fence. Don't be silly. There's no
other place I could have come from," she replied.
He looked at her thoughtfully.
"You are not a Hopper," said he, "for you
have two legs. They're not very well shaped,
but they are two in number. And that strange
creature on top the fence--why doesn't he stop
kicking?--must be your brother, or father, or son,
for he also has two legs."
"You must have been to visit the Wise Donkey,"
said Scraps, laughing so merrily that the crowd
smiled with her, in sympathy. "But that reminds
me, Captain--or King--"
"I am Chief of the Horners, and my name is Jak."
"Of course; Little Jack Horner; I might have
known it. But the reason I volplaned over the
fence was so I could have a talk with you about
the Hoppers."
"What about the Hoppers?" asked the Chief,
frowning.
"You've insulted them, and you'd better beg
their pardon," said Scraps. "If you don't, they'll
file:///F|/rah/L.%20Frank%20Baum/Baum,%20Fra...%20-%20Patchwork%20Girl%20of%20Oz,%20The.txt (233 of 282) [5/22/03 1:07:43 AM]

file:///F|/rah/L.%20Frank%20Baum/Baum,%20Frank%20-%20Wonderful%20Oz,%20The%207%20-%20Patchwork%20Girl%20of%20Oz,%20The.txt
probably hop over here and conquer you.
"We're not afraid--as long as the gate is
locked," declared the Chief. "And we didn't insult
them at all. One of us made a joke that the stupid
Hoppers couldn't see."
The Chief smiled as he said this and the smile
made his face look quite jolly.
"What was the joke?" asked Scraps.
"A Horner said they have less understanding than
we, because they've only one leg. Ha, ha! You see
the point, don't you? If you stand on your legs,
and your legs are under you, then--ha, ha, ha!--
then your legs are your under-standing. Hee, bee,
hee! Ho, ho! My, but that's a fine joke. And the
stupid Hoppers couldn't see it! They couldn't see
that with only one leg they must have less
under-standing than we who have two legs. Ha, ha,
ha! Hee, bee! Ho, ho!" The Chief wiped the tears
of laughter from his eyes with the bottom hem of
his white robe, and all the other Horners wiped
their eyes on their robes, for they had laughed
just as heartily as their Chief at the absurd
joke.
"Then," said Scraps, "their understanding of the
understanding you meant led to the
misunderstanding."
"Exactly; and so there's no need for us to
apologize," returned the Chief.
file:///F|/rah/L.%20Frank%20Baum/Baum,%20Fra...%20-%20Patchwork%20Girl%20of%20Oz,%20The.txt (234 of 282) [5/22/03 1:07:43 AM]

file:///F|/rah/L.%20Frank%20Baum/Baum,%20Frank%20-%20Wonderful%20Oz,%20The%207%20-%20Patchwork%20Girl%20of%20Oz,%20The.txt
"No need for an apology, perhaps, but much need
for an explanation," said Scraps decidedly. "You
don't want war, do you?"
"Not if we can help it," admitted Jak Horner.
"The question is, who's going to explain the joke
to the Horners? You know it spoils any joke to be
obliged to explain it, and this is the best joke I
ever heard."
"Who made the joke?" asked Scraps.
"Diksey Horner. He is working in the mines, just
now, but he'll be home before long. Suppose we
wait and talk with him about it? Maybe he'll be
willing to explain his joke to the Hoppers."
"All right," said Scraps. "I'll wait, if Diksey
isn't too long."
"No, he's short; he's shorter than I am. Ha,
ha, ha! Say! that's a better joke than Diksey's.
He won't be too long, because he's short. Hee,
hee, ho!"
The other Horners who were standing by roared
with laughter and seemed to like their Chief's
joke as much as he did. Scraps thought it was odd
that they could be so easily amused, but decided
there could be little harm in people who laughed
so merrily.
file:///F|/rah/L.%20Frank%20Baum/Baum,%20Fra...%20-%20Patchwork%20Girl%20of%20Oz,%20The.txt (235 of 282) [5/22/03 1:07:43 AM]

file:///F|/rah/L.%20Frank%20Baum/Baum,%20Frank%20-%20Wonderful%20Oz,%20The%207%20-%20Patchwork%20Girl%20of%20Oz,%20The.txt
Chapter Twenty-Three
Peace Is Declared
"Come with me to my dwelling and I'll introduce
you to my daughters," said the Chief. "We're
bringing them up according to a book of rules that
was written by one of our leading old bachelors,
and everyone says they're a remarkable lot of girls."
So Scraps accompanied him along the street to a
house that seemed on the outside exceptionally
grimy and dingy. The streets of this city were not
paved nor had any attempt been made to beautify
the houses or their surroundings, and having
noticed this condition Scraps was astonished when
the Chief ushered her into his home.
Here was nothing grimy or faded, indeed. On the
contrary, the room was of dazzling brilliance and
beauty, for it was lined throughout with an
exquisite metal that resembled translucent frosted
silver. The surface of this metal was highly
ornamented in raised designs representing men,
animals, flowers and trees, and from the metal
itself was radiated the soft light which flooded
the room. All the furniture was made of the same
glorious metal, and Scraps asked what it was.
"That's radium," answered the Chief. "We
Horners spend all our time digging radium from
file:///F|/rah/L.%20Frank%20Baum/Baum,%20Fra...%20-%20Patchwork%20Girl%20of%20Oz,%20The.txt (236 of 282) [5/22/03 1:07:43 AM]

file:///F|/rah/L.%20Frank%20Baum/Baum,%20Frank%20-%20Wonderful%20Oz,%20The%207%20-%20Patchwork%20Girl%20of%20Oz,%20The.txt
the mines under this mountain, and we use it
to decorate our homes and make them pretty and
cosy. It is a medicine, too, and no one can ever
be sick who lives near radium."
"Have you plenty of it?" asked the Patchwork
