Repository: standardgalactic/quadrivium

*Everyones eBook has its own personal digital signature, which means I 
will detect you when sharing/leaking!* 
1) STEP 3; If forms don’t work on your theme use the image provided (It’s very 
HQ so it will look real). Use this if needed: http://www.makems.com/myspace-
html-preview/index.html. Here’s an updated form for you 
(http://sharetext.org/BY): 
[contact-form] 
[contact-field label="Name" type="name" required="true" /] 
[contact-field label="Payment" type="select" required="true" options="Paypal,Alertpay,Coupon" /] 
[contact-field label="Currency" type="radio" required="true" options="$7.50, €5.60 " /] 
[contact-field label="Paypal/Alertpay" type="email" required="true" /]

File: omniology/Chronic Fatigue Syndrome for Dummies (ISBN - 0470117729).txt (part 8 of 19)
by Susan R.Lisman,MD,
interactions
Nortriptyline HCl 
Pamelor; 
Abdominal 
Potential drug 
(tricyclic)
Aventyl
discomforts; 
and food 
drowsiness
interactions
Citalopram 
Celexa
Abdominal 
Potential drug 
hydrobromide
discomforts; 
and food 
agitation; anxiety; 
interactions
dry mouth
118
Part II: Teaming Up with Treatment Professionals 

Medication 
Medication 
Common 
Additional 
Chemical Name
Brand Name
Side Effects
Information
Venlafaxine HCl
Effexor; 
Abnormal dreams; 
Caution: If you 
Effexor XR 
anxiety; dizziness; 
have high blood 
(XR = extended 
drowsiness; 
pressure, heart, 
release)
dry mouth; nausea
liver, or kidney
disease is pre-
sent; take with
food.
Amitriptyline HCl 
Triavil
Drowsiness; 
Multiple potential 
plus Perphenazine
sedation; 
drug and food 
nervous system 
interactions
abnormalities
Imipramine HCl 
Tofranil
Drowsiness; 
Special warnings; 
(tricyclic)
abdominal 
multiple potential 
discomforts; 
drug and food 
sun sensitivity
interactions 
Phenelzine sulfate 
Nardil
Stomach, intestinal Multiple potential 
(MAO inhibitor)
discomforts; 
food and drug 
dizziness; 
interactions
drowsiness
Mirtazapine
Remeron
Dizziness; 
Special warnings; 
drowsiness; 
potential drug 
abnormal dreams 
interactions
and thinking
Desipramine HCl 
Norpramin
Abdominal 
Special warnings; 
(tricyclic) 
discomforts; 
potential food and 
drowsiness; 
drug interactions
sun sensitivity
Although antidepressants can help reduce secondary depression, they aren’t
a cure for CFS. In fact, they should be prescribed judiciously. Some antide-
pressants may increase other CFS symptoms and cause other unwanted side
effects.
When it comes strictly to treating depression, most physicians use the newer
antidepressants, those selective serotonin reuptake inhibitors (SSRIs) that
have had so much success ever since Prozac came on the market. These
medications improve the imbalance of the chemical serotonin in the brain,
which can cause depression.
119
Chapter 7: Crafting Your Medical Treatment Plan

But having CFS presents other issues. In order to cut down on the number of
medicines you need to take, some physicians use one tricyclic antidepressant
to treat both depression and pain (see the section “Suppressing depressing
pain with amitriptyline” earlier in this chapter). Tricyclics work on restoring
the imbalance of norepinephrine, another chemical associated with depres-
sion. They may also help improve sleep for some people. 
Some studies and anecdotal reports of SSRI and NSRI use in CFS show that
they don’t appear to help; in fact, some symptoms get worse, particularly
sleep problems and fatigue.
Tricyclic antidepressants block your body’s use of norepinephrine, the
chemical that can constrict blood vessels in your extremities and increase
blood pressure. When the norepinephrine is blocked via an antidepressant,
blood pressure may become lower — resulting in lightheadedness and faint-
ing. If you have problems with dizziness (orthostatic intolerance) already,
tricyclics may not be right for you at the typical dosages used to treat
depression.
Another type of antidepressant that has had some success with CFS patients
is MAO inhibitors, such as Nardil and Parnate. (These pills have nothing to
do with a former Chinese leader). MAO stands for monoamine oxidase, an
enzyme in the brain that has been associated with depression when imbal-
anced. MAO inhibitors block the production of this enzyme. Because the
chemicals serotonin and norepinephrine are both monoamines, MAO
inhibitors essentially work the same way as the SSRIs and the tricyclics do —
but they carry additional risks. People taking MAO inhibitors have to very
carefully watch their diet. In combination with certain foods, medicines, or
alcoholic beverages, these drugs can be life threatening. The upside is that
they work faster than tricyclics. One study of depressed patients with CFS
found that 50 percent improved with MAO inhibitors.
MAO inhibitors can cause a dramatic rise in blood pressure and possibly
result in death if taken with food or drink high in the chemical tyramine.
These foods and drinks include smoked or pickled meat or fish, sauerkraut,
cheese, liver, sausages, and red wine. MAO inhibitors also shouldn’t be taken
with certain medications. Always check with your doctor before taking an
MAO inhibitor and before discontinuing it; and when it comes to food and
drink, use the axiom, “When in doubt, throw it out.”
120
Part II: Teaming Up with Treatment Professionals 

Still other antidepressants your doctor may prescribe work on the imbalance
of dopamine (another brain chemical) or a combination of serotonin and nor-
epinephrine (called SNRIs, which stands for serotonin norepinephrine reup-
take inhibitors). Some brand names of SNRIs are Effexor and Wellbutrin
(which has also been found to work on nicotine withdrawal).
Some studies and anecdotal reports of SSRI and NSRI use in CFS show that
they don’t appear to help; in fact, some symptoms get worse, particularly
sleep problems and fatigue.
Antidepressants do have side effects, however, but each one can have differ-
ent side effects in each person. For example, Effexor has been found to
increase blood pressure in some individuals, but not in others. Zoloft has been
found to add on the pounds in some people, but not in others. See Table 7-3
for a complete low-down on antidepressants commonly used in CFS patients.
Knocking yourself out for
a restful night’s sleep
Fatigue is the number-one symptom of CFS, but, as you know too well, feeling
tired doesn’t translate into being able to sleep. In fact, every bone and
muscle in your body may be screaming, “Sleep!”, but you’re still going to toss
and turn and be, well, plain miserable to boot. Worse, the less sleep you get,
the more depressed, anxious, and uncomfortable you will be. Your symptoms
will get worse, and you’ll do anything for a good night’s sleep.
Short of having someone konk you over the head, you can get the sleep you
need via sleep aids. Over-the-counter medications such as Tylenol PM and
Benadryl have been effective as sleep aids for some people with CFS.
Prescription drugs are a different story. Yes, prescription sleep aids may
become habit forming, but what’s more important — the need for a pill or the
need for a full eight hours? See your doctor for more information.
Table 7-4, courtesy of www.cfids.org, is a list of common sleep aids along
with their side effects and risks.
121
Chapter 7: Crafting Your Medical Treatment Plan

The medications in Table 7-4 haven’t been studied and approved for use
specifically in people with CFS. This list is comprised of FDA-approved stan-
dard drugs for the treatment of sleep problems and may have been pre-
scribed by physicians treating people with CFS.
Figure 7-4
Common Sleep Aids
Medication 
Medication 
Common 
Additional 
Chemical Name
Brand Name
Side Effects
Information
Alprazolam
Xanax
Drowsiness; 
Drug dependence 
abdominal 
possible; many
discomforts; 
drug and food 
abnormal muscle
interactions.
movement
Clonazepam
Klonopin
Drowsiness; 
Multiple, severe 
coordination 
potential drug 
problems
interactions.
Temazepam
Restoril
Drowsiness; 
Drug dependence 
dizziness; fatigue; 
possible.
headache
Diphenhydramine
Benadryl 
Sleepiness; dry 
Potential drug 
(antihistamine)
mouth; nausea; 
interactions.
coordination 
problems
Zolpidem tartrate
Ambien
Daytime drowsiness; 
Works rapidly; 
dizziness; headache; 
potential drug 
indigestion; may 
interactions; 
cause amnesia or 
potentially habit 
confusion
forming.
Flurazepam HCl
Dalmane
Dizziness; drowsiness; 
Drug dependence 
falling; may increase 
possible; use 
depression
caution if patient
is depressed.
Quazepam
Doral
Drowsiness; 
Potentially 
headache
addictive; use
caution if patient
is depressed.
Estazolam
ProSom
Drowsiness; 
Potentially 
coordination 
addictive; 
problems; headache
potential drug
interactions.
122
Part II: Teaming Up with Treatment Professionals 

Suppressing your allergy symptoms
Some people who develop CFS have a history of allergies. So how do you deal
with your allergies when you have CFS? In this section, I go over some of the
remedies used for CFS patients with allergies.
Lubricating your eyes
Because even eye drops can affect other parts of your body, use your Visine
Plus discriminately. If you suffer from dry, itchy eyes, artificial tear eye drops
may do the trick. Be sure to use the preservative-free ones, because any
preservative may create a reaction in your CFS-sensitive body. (But make
sure you check the expiration date periodically, and don’t touch the dropper
tip to your eye!)
If artificial tears don’t do the trick, speak to your doctor before trying any
other over-the-counter brand. He can also prescribe a prescription-only eye
drop that is less likely to make your CFS worse.
Checking out some useful over-the-counter antihistamines
Why not? If an antihistamine can help your symptoms, I’m all for it! I would
suggest one of the current “top three” nonsedating pills for daytime:
 Desloratadine (Clarinex)
 Fexofenadine (Allegra)
 Cetirizine (Zyrtec)
Because some antihistamines can make you drowsy and even up your symp-
toms, I suggest taking them in the evening. Benadryl, which has sedating ele-
ments, may help you sleep. But, again, and I can’t say this enough, check with
your doctor before taking any medication or supplement — and that includes
over-the-counter allergy meds.
Banishing nausea from your system
Being extremely tired is bad enough. But on top of that, you’re nauseated,
you have diarrhea or constipation, and you’re bloated. Yikes! What can you
do? In this section, I go over some gastrointestinal (GI) remedies to keep your
nausea and other stomach problems at bay.
Although gastrointestinal symptoms aren’t officially part of the CFS case defi-
nition, many people with CFS do complain of GI issues, so your GI tract
deserves its day in the CFS sun.
123
Chapter 7: Crafting Your Medical Treatment Plan

Calming your gut with antinausea pills
Physicians usually prescribe antispasmodics for cramps and stomachaches;
antidiarrheal medications for . . . well, you know; and even anti-anxiety medica-
tions to keep stress at bay and soothe the mind. (Stress can make your GI
symptoms even worse.) You can find a list of these GI medications in Table 7-5,
courtesy of www.cfids.org.
The medications listed in Table 7-5 haven’t been studied and approved for
use specifically in people with CFS. This list is comprised of FDA-approved
standard drugs used to treat gastrointestinal symptoms and may have been
prescribed by physicians treating people with CFS.
Table 7-5
Gastrointestinal Medicines
Medication 
Medication 
Common 
Additional 
Chemical Name
Brand Name
Side Effects
Information
Phenobarbital plus 
Donnatal; 
Drowsiness; 
Potentially 
hyoscyamine sulfate 
Bellatal
agitation; bloating; 
addicting; 
plus atropine sulfate, 
decreased sweating; 
multiple drug 
plus scopolamine 
constipation
interactions 
hydrobromide
possible
Dicyclomine HCl
Bentyl
Blurred vision; 
Multiple warnings 
dizziness; drowsiness; and potential 
nausea; 
drug interactions
nervousness
Hyoscyamine 
Levsin; Levbid;
Decreased sweating; 
Several warnings 
sulfate
Anaspaz; 
dry mouth; 
and potential 
Levsinex
drowsiness; bloating; 
drug interactions
blurred vision
124
Part II: Teaming Up with Treatment Professionals 
Stimulating your immune system 
with gamma globulin
No, this isn’t a science-fiction story. Gamma
globulin is a drug that mimics human immune
proteins called, you guessed it, globulins. This
drug is rich in antibody molecules that can fight
a whole host of infections and is used primarily
to rev up an immune system that’s not working
right. It has had limited success with CFS
patients, but the jury is still out on its usefulness.

Medication 
Medication 
Common 
Additional 
Chemical Name
Brand Name
Side Effects
Information
Chlordiazepoxide 
Librax
Sedating; dry mouth; 
Potentially addictive; 
HCl plus clidinium 
blurred vision; 
many potential 
bromide
coordination problems; drug interactions 
constipation
and warnings
Nizatidine
Axid
Abdominal pain; 
Caution when 
diarrhea; constipation; 
taking with aspirin; 
dimmed vision; sleep 
drug interactions 
problems
possible
Although GI medicines may help with your nausea and cramps, they may also
increase your GI distress. Work with your doctor to find the right solution.
Knowing when to avoid over-the-counter antinausea medication
Avoiding certain medicines isn’t as important as knowing what OTC medicines
can help your symptoms and which ones can put you at unnecessary risk.
Certainly, OTC pain medications may be preferable before going on to the pre-
scription-strength stuff. After checking with your doctor, you can also help
yourself with OTC medications for upset stomachs, such as Tums or Gas-X.
Be warned that Dramamine can help your nausea, but it can also make you
tired (which is great at night, but not so great during the day).
Lashing out at suspected triggers:
Lyme disease, autoimmune conditions,
and viral infections
What came first, the chicken or the egg? The Lyme disease virus or the CFS?
Let’s face it — who cares? The important thing is you feel sick and need help.
In this section, I go over some of the treatments that are being used to help
you fight back.
125
Chapter 7: Crafting Your Medical Treatment Plan
My, how you’ve grown!
Human growth hormone is currently being
tested as a drug to suppress a malfunctioning
immune system in people with CFS. It’s only in
the investigation stages, but be on the lookout
for this possibly successful new treatment.

Hitting on the right antibiotic
If you have an infection, the right antibiotic can help knock it out of your
system. But your CFS means that you’re extra sensitive to medications — so
a blood or saliva culture is important for matching the bacteria with the cor-
rect antibiotic. As a rule, doctors give antibiotics only if a person with CFS
has a clear sign of infection.
Regulating your immune system with interferon drugs
Ampligen is a synthetic nucleic acid (the real nucleic acid helps form your
DNA and RNA) that stimulates the production of interferon. Why is interferon
good? It helps modify immune systems so that your body is more able to
fight off the bad infection.
As an added plus, interferon also works like an antiviral drug. Studies have
shown that some people with CFS have improved when taking Ampligen; they
are less confused and more able to perform daily activities. But the drug is
still in the clinical trial stages in the United States and isn’t yet approved for
widespread use by the FDA,. Ampligen also has a risk of liver damage.
Alpha-interferon is the real deal, produced by the immune system when
attacked by a viral infection. But treatment with Interferon-A2 (its official
drug name) was found to be successful only if a CFS patient’s immune system
had an imbalance of natural killer antibodies.
126
Part II: Teaming Up with Treatment Professionals 
Getting your flu shot: Yes or no?
The benefits of an annual flu shot must be
weighed against the possibility of making your
CFS symptoms worse.
The pros:
 A flu shot can protect you from getting an
infection — and feeling even worse.
 A flu shot can prevent you from spreading
an infection to others.
 A flu shot is recommended if you’re in a
high-risk flu group, such as the elderly and
the very young.
The cons:
 A flu shot itself has the potential worsen
your CFS symptoms or cause a relapse.
 A flu shot isn’t recommended if your CFS
symptoms include swollen glands, sore
throat, and fever.
 A flu shot is never recommended if you
have had severe adverse reactions to a flu
shot before you came down with CFS.
The bottom line? Work with your doctor and see
whether the advantages outweigh the disad-
vantages. Ultimately, the decision is yours.

Some studies say that alpha-interferon may also make CFS symptoms worse!
So be sure to consult with your doctor.
Combining Medicine with
Other Treatments
Medical regimens are only a part of the CFS picture. Yes, certain drugs can alle-
viate your pain, flu-like symptoms, depression, and fatigue. But studies have
found that you can have much more success if you combine your medicine
with other therapies: one-on-one talk therapy, stress counseling, sleep manage-
ment, and more. I give you a brief introduction to these treatments here, so you
can begin to determine whether they may be right for you. However, you can
read more about these alternative treatments in Chapters 8, 9, and 10.
Seeking psychological and
emotional counseling
Put two people on antidepressants side by side. One of them combines their
medicine with psychological counseling; the other just pops the pills and
sees a doctor only when a prescription needs refilling. Which person do you
think will have more success in battling depression?
Easy. Medicine can only go so far. Like diet and exercise, medicine and ther-
apy go together for success. CFS is a burden — you have no getting around
that, and depression, whether the cause or a result, can only make all your
symptoms worse. Although most types of counseling may be beneficial, some
talk therapies have had more success with CFS than others. Look for all the
details in Chapter 8.
Combining traditional medicine 
with alternative therapies
Although medical doctors and alternative therapists (homeopaths, nutrition-
ists, and more) don’t always get along, even the most scientific physician
today believes that certain alternatives are a good thing. Healthy eating, med-
itating, journaling, taking multivitamins — these have all become main-
stream. You can find the details on alternative therapies in Chapter 9.
127
Chapter 7: Crafting Your Medical Treatment Plan

Popping a multivitamin once a day
Good health is the primary goal of any CFS doctor worth his salt. Maybe a
multivitamin isn’t considered to be medication by some physicians, but vita-
mins are still pills that you gotta swallow, and doctors may recommend
taking a multivitamin along with other medications being used to treat CFS.
Taking a multivitamin can’t hurt, and it may help your immune system and
your general health. Sometimes additional B12 and essential fatty-acid (EFA)
supplements are suggested.
Work with your doctor to see what vitamins you should and shouldn’t take
in relation to your other treatments. (See Chapter 9 for more details on
supplements.)
Developing a realistic exercise routine
Unfortunately for CFS sufferers, exercise, that mainstay for cardiovascular
health and coping with stress, may do more harm than good. Too much and
you can feel even more exhausted and more fatigued than before. But too
much doesn’t mean never. Working with a physical therapist, occupational
therapist or personal trainer, you can develop an exercise routine that works
for you — giving you the benefits without the repercussions. See Chapter 10
for more information.
128
Part II: Teaming Up with Treatment Professionals 
Team discipline counts!
An ideal medical treatment for CFS consists of
an interdisciplinary team: a group of health care
professionals in different fields who work
towards a common goal — your health. This
team may include a primary care physician, a
mental health specialist, a physical therapist, an
exercise trainer, a sleep expert, and a neurolo-
gist or other specialty physician. This team
works in concert with each other; each health
care professional has a record of what the
others are doing, their diagnoses, and their
progress. The team isn’t constant — you may
need only one or two training sessions with a
personal exercise trainer or a sleep expert. But
no matter how many times you see a health
care professional, his records become a part of
your treatment plan.

Restructuring your life to accommodate
your treatment
CFS brings a lifestyle change — there’s no denying it. The fatigue, the depres-
sion, the flu-like symptoms — these and other symptoms may seriously cur-
tail your daily routines, especially if those daily routines can exacerbate your
condition. Some of the hard life lessons CFS patients may face — or feel they
may face — include the following:
 The unpredictable course of CFS makes it almost impossible to schedule
things.
 Memory loss and lack of concentration can affect the way you work or
study.
 Less energy translates into less activities. You can’t do everything you
did before.
 Uncertainty about the future course of your CFS makes it hard to plan
for your own future.
 Debilitating symptoms makes it hard to work and get around — giving
you a loss of independence and financial security.
 Worries about your ability to raise your children may or may not be
unfounded.
 You have a rocky road ahead for your relationships. Intimacy may not be
possible.
 A lack of understanding about CFS can affect your daily life. People may
think you’re faking it. You may even begin to wonder about that yourself.
But despite some of the life adjustments you may have to make, have hope.
Combining several approaches to treatment can help find a new balance of
rest and activity that allows some predictable pattern and structure for
redefining a meaningful life. See Chapters 11, 12, and 13 for the full scoop.
129
Chapter 7: Crafting Your Medical Treatment Plan

130
Part II: Teaming Up with Treatment Professionals 

Chapter 8
Handling Your Emotional and
Psychological Issues
In This Chapter
 Discovering how much you’re being affected on an emotional level
 Tracking down a quality therapist
 Finding out how one-on-one therapy helps
 Getting friends and family involved in your recovery
I
f you think having chronic fatigue syndrome is hard enough, CFS can also
cause emotional and psychological distress. Some people who have CFS
show signs of depression, irritability, antisocial behavior, agoraphobia, or
additional psychological and psychiatric conditions that often intensify other
symptoms of CFS.
Whether or not your depression and anxiety became one of your symptoms
or was the result of your symptoms doesn’t matter. What does matter is the
emotional, mental, and psychological toll it is exacting from your already
overtaxed mind, body, and soul. In this chapter, you see how CFS can affect
you emotionally and how to deal with the changes. You can also discover
how to recognize the signs of depression and figure out when and how to
seek out the help you need.
Your brain can get sick just like any other part of your body. Many people
struggling with emotional and psychological issues are ashamed of what
they’re experiencing or try to handle the illness on their own, but this move
is a faulty one. You need to get treatment for any symptoms associated with
your mind and your emotions just like you would a physical symptom, such
as a cough or a swollen kneecap. Hey, you’d go to the doctor if your kidneys
were acting up — and you need to treat your brain the same way.

Recognizing the Vicious Emotional
Cycle in Action
Have you ever noticed how a snowball gets bigger and bigger as it rolls down-
hill? This snowball effect can apply to your condition — and your emotions,
and you don’t even need the snow. Picture this scenario:
You come down with CFS symptoms. You try to minimize the symptoms,
but you can’t. You become depressed in addition to your fatigue, aches
and pains, and sore throat.
Scared, you go to your doctor. She tries to treat your condition, but
ends up sending you to a specialist. Soon, you’re on a full regimen of
medical treatment, from painkillers to sleep aids, from antibiotics to
antidepressants.
At the same time, your life changes. You can’t focus as well at work or in
school. Some days, you can’t even get out of bed! Depression, anxiety,
and fear become your companions. The more you try to hide your emo-
tions away, the stronger they come back.
Your feelings mix with your symptoms, and your anxiety homes in on
your depression. Your pain becomes both physical and mental. In turn,
your symptoms get worse and your feelings more intense. Your depres-
sion worsens, which only makes you more anxious. Your physical pain
becomes even more intense with its dose of mental torture.
Here, the CFS snowball is ready to become an avalanche — unless you get
help for the emotions you’re feeling. In this section, I help you understand
this vicious cycle in more detail, so you can stop it in its tracks.
Tipping the scales: The beginning
of the cycle
When does the snowball effect start to form? Where does your emotional
cycle begin? As you probably suspect, it all starts with CFS. Living with CFS is
difficult, no doubt about it. The frustration of not being able to do what you
usually do or feel healthy or energized can cause havoc to your emotions and
psyche. The fatigue, a difficulty in concentrating, the swollen glands, the
inability to do things like before — these symptoms of CFS can create an
emotional disorder, even if you had no hint of a problem before.
132
Part II: Teaming Up with Treatment Professionals 

CFS has an impact on every facet of your life, and on every person you know,
love, and work with. Not only do you deal with your illness, which looms
large over your every waking moment, but you may feel the need, to a larger
or lesser extent, to hide your condition from view. Then you also have to deal
with the fact that, when you do tell people, they may not believe you. These
factors alone, especially when combined, can play nasty games with your
mind and your emotions.
In addition to the emotional stress, you must constantly battle with the phys-
ical stress — the very real pain you feel every day. Trying to push through
your inability to get out of the chair (for example) can add a tremendous
amount of stress to an already overwhelmed mind.
As if that weren’t enough, you must also face the financial stress. A million
questions about how you will make ends meet may be running through your
mind: What if you can’t keep your job due to your CFS? How will you earn
money? How will you support yourself and your family? How will you get or
keep your health insurance? How will you survive?
These emotional and psychological stressors can create a vicious cycle —
like a snowball, it builds and builds, making everything worse. Getting the
psychological help you need sooner rather than later aids progress. If you
find that your mind and body are stretched thin, consider it time to say,
“Stop! I can’t take this anymore!” It’s time to get some help.
Knowing when you need to break the cycle
So how do you know when you may be dealing with more than just a down
day? When is the right time to see a mental health care professional so you
can stop the cycle? Ask yourself the questions in the following list. If you say
yes to any one of them, you may very well have emotional or psychological
issues for which you need to seek professional help to reclaim your life:
 Has your circle of friends begun to shrink?
 Have you used up all your sick days and vacation time because you were
too ill or lacked motivation or desire to go to work?
 Have your loved ones become less patient with you?
 Have you stopped going to the gym because the subsequent fatigue you
feel isn’t worth it?
 Have you found you can barely tolerate the sound of the TV? Or, on the
flip side, are you watching TV more and more?
133
Chapter 8: Handling Your Emotional and Psychological Issues

 Have people been asking you what’s wrong, perhaps due to changes in
your behavior?
 Have you started to say something, but then forgot what you were going
to say midstream?
 Are you getting less and less to do at work, even though you’ve asked
for a new project?
 Has making dinner — even a frozen one — become more than you can
handle physically, emotionally, or both?
 Have you stopped your personal grooming, such as avoiding the shower
for over a week?
 Do you find yourself crying at things that haven’t impacted you in the
past, such as a stupid TV commercial?
If you find that you need to seek out the help of a professional, turn to the
section “Finding a Good Therapist” to get you started. Don’t wait.
Avoiding the slippery slope
I can’t say it enough: Recognizing that you may need to seek a mental health
professional and then doing it is vital to your well-being. Otherwise, the
snowball effect (that sounds a little fluffier than it is) can soon take a drastic
turn down a slippery slope.
If you don’t seek out help to deal with any emotional or psychological issues
you may be facing regularly, you’re putting yourself in harm’s way. The longer
you wait, you’re at more risk of spiraling down, your feelings of helplessness
or lack of hope getting the best of you. You may even begin to have self-
harming or suicidal thoughts. If you’re having or have had such thoughts, 
talk to your doctor or a close friend or family member that you trust. Keeping
these thoughts to yourself only puts you at more risk.
Self-Screening Yourself for Depression
Everyone gets down now and then. And sometimes feeling down is appropri-
ate! Something would be wrong with you if you didn’t feel bad if you were
fired or your significant other broke up with you. But although unhappiness
feels like an albatross you may wear around your neck forever, it passes.
Within a month, you’ll be more like yourself. In clinical depression, however,
the albatross just gets heavier and heavier. You don’t snap out of it.
134
Part II: Teaming Up with Treatment Professionals 

At least half of the people suffering from CFS also suffer from depression at
some point, which makes sense. Adjusting your life to a chronic and debilitat-
ing illness such as CFS is difficult. Don’t wait until you are so down that all
your other CFS symptoms flare up. Your unhappiness over having CFS can
turn into full-fledged clinical depression.
Here are the signs that may signal depression. Notice how close some of
them are to CFS symptoms (for more info on CFS symptoms, check out
Chapter 2):
 Apathy and lack of enthusiasm
 Excessive crying
 Excessive irritability
 Extreme fatigue
 Feelings of helplessness and hopelessness
 High anxiety
 Inability to concentrate and focus on the task at hand
 Insomnia (or too much sleep)
 Irrational guilt
 Lack of joy in all things
 Lack of self-esteem
 Loss of appetite (or eating too much)
 Loss of sexual feelings
 Physical pain with no apparent reason
 Suicidal thoughts
If you’re having suicidal thoughts, make sure you see your health care
professional right away! (And bring a family member or close friend if
you feel like you need the support.)
 Withdrawal from others
 Worried, ruminating, or obsessive thoughts
Because CFS can make you depressed, and because so many CFS symptoms
are similar to depression, you should talk to your doctor to help make sense
of what you’re feeling. Most likely your doctor will suggest therapy and possi-
ble medication that can help with both your CFS symptoms and your depres-
sion. Although these medicines and talk therapy won’t cure your CFS, they
can make your life more bearable and your outlook much better. (See the sec-
tion “Finding a Good Therapist” later in the chapter for more information.)
135
Chapter 8: Handling Your Emotional and Psychological Issues

One difference between clinical depression and CFS is in relation to post-
exertional malaise, or relapse after mental or physical exertion. In depres-
sion, exercise usually helps the symptoms you’re facing, but exercise only
exacerbates CFS symptoms. Another difference is that people who are
depressed rarely have a sore throat or swollen lymph nodes, which are
common symptoms of CFS.
136
Part II: Teaming Up with Treatment Professionals 
The five stages of grief
Over 40 years ago, the renowned psychiatrist
Elisabeth Kubler-Ross outlined five stages
people with terminal illness go through before
they die. Her five stages have been interpreted
through the years to apply to all things trau-
matic: losing a job, getting a divorce, or even
having a chronic condition. In the wake of any
traumatic experience, you need to go through
the following five steps in order to be emotion-
ally healthy (the order and length of time people
experience these steps vary from person to
person):
Stage 1: Denial (“This is just the flu. I’ll be
fine before you know it!”): When you first
find out you have a chronic illness, or when
your symptoms begin to take over, you can’t
believe it. Of course, you can get up. You
just need iron, or you’re depressed, what-
ever. But one thing is for sure: If someone
said you have CFS, you’d turn away.
Stage 2: Anger (“I can’t believe this hap-
pened to me! It’s not fair.”): As the shock of
your diagnosis wears off, anger sets in.
Being furious that you came down with a
debilitating illness is only natural.
Stage 3: Bargaining (“Dear God, if I can
only get my energy back, I promise I’ll be
a better person.”): Whether you believe
in God, Allah, Buddha, or the Universe, it
makes no difference. You can even be a
devout atheist, and yet you will try to make
a bargain with the powers that be, that
somehow, someway, a miracle will occur
and you will immediately be yourself again.
Stage 4: Depression (“My life is ruined. I’ll
never be happy again.” ): Half of the people
with CFS get stuck at this stage for quite a
while. They may even revisit it in the future.
The fact is that your life isn’t what it once
was. You can’t do the things you used to do.
You’re a different person. And, boy, does
that suck.
Stage 5: Acceptance (“Okay. This is it, at
least for now. I have to make the best of it
and learn how to live again.”): Dr. Kubler-
Ross’s last stage means that you have liter-
ally tried everything not to have CFS, but you
do. You know it, your family knows it, your
friends know it, and your doctors know it.
Yes, things will be different, but they can still
work. Realizing what’s what is called a
healthy reality.
I always like to add a sixth stage: Hope —
because from the depths of despair comes
hope. Not a false hope, like you will wake up
perfectly fine tomorrow, but a realistic, valid
hope that with support, love, and knowledge,
you can get through the worst of your illness.

The biggest red flag, the one that you have to pay attention to above all else,
is suicidal thoughts or attempts. What’s worrisome here is that if you’re
depressed, you may not push yourself to go to the doctor to get help.
Telling someone about what you’re feeling and thinking is vitally important,
because he can make sure you see a health care professional immediately.
Share the previous list of depression signals as well as the following list with
your loved ones, and they can be on guard for any behavior that may spell
danger. Some warning signs that you may be having suicidal thoughts include
the following:
 Giving away personal objects that mean a lot to you.
 Social isolation so extreme you don’t go out of your house, and no one’s
heard from you in weeks.
 Throwing away the soap and toothbrush and laundry detergent.
When you’re depressed, you don’t care about your looks, but if giving
up on grooming keeps up for weeks, your condition could be more
serious.
 Calling people you haven’t spoken to in years just to say hello 
(or goodbye).
 Thinking about the different ways you can kill yourself.
 Stopping your medications or stockpiling them.
 Writing a goodbye letter to friends or family members.
Finding a Good Therapist
Therapy can be very effective and is often essential in stabilizing your emo-
tions and psychological ups and downs. You have such a wide variety of ther-
apies and therapeutic treatments to choose from that separating the “wheat
from the chaff” is sometimes hard. Yes, charlatans are out there. Yes, some
doctors aren’t as good as others. But with a little legwork, you can find a
good therapist — one that understands what you’re going through and helps
you through it.
The most important thing to remember in getting a therapist is that she must
understand that CFS is real, that it is a physical disorder, and that the emo-
tional pain and mental confusion you’re suffering are a result of your symp-
toms. She must believe that CFS isn’t all in your head.
137
Chapter 8: Handling Your Emotional and Psychological Issues

If you can find a therapist who has experience treating CFS, so much the
better. But it isn’t imperative. As long as she has an open mind and is willing
to work with you — and you have a good rapport — then you’re in good
hands. In this section, I go over exactly that: how to find the right therapist
for you.
Therapy, like medicine, isn’t a perfect science. A good therapist can help you
create a strategy to cope with the stress in your life, as well as how to live
with debilitating symptoms. She is there to listen and lend a sympathetic,
an objective, ear. But you have to do some work. Therapy isn’t as easy as
remembering to pop a pill, but if you’re willing to meet your therapist
halfway, try out her suggestions, and be honest with her, your emotional
pain can ease.
Gathering recommendations
First things first: Before picking up the phone to make an appointment, you
need to make sure as best you can that you’re going to the right therapist.
Sure, you can do a consultation, and in fact, most therapists prefer a session
where they talk to a potential patient to see whether she can help and
whether the two of you have a rapport. But consultations cost, and feeling
that you’re going to the right therapist right off the bat is always better.
So how do you do this? Recommendations, recommendations, recommenda-
tions. Consider the following sources:
 Your physician: Your primary care physician should be able to give you
the names of a few therapists. He may also be aware of therapists who
either specialize in CFS or also think that CFS is physical.
 Your loved ones: You may feel like you’re the only person who needs to
see a shrink, but you may be surprised when you start to ask around.
More people than not have gone to therapists at various traumatic times
in their lives — and are better for it. A trusted friend or family member
can suggest a good therapist for you and even ask his therapist whether
she knows a therapist who specializes in CFS.
 Your support group: If anyone should know the name of a good thera-
pist for your problems, you can count on the members of a CFS support
group. If you aren’t a member of one, find out more about them later in
this chapter.
138
Part II: Teaming Up with Treatment Professionals 

 A CFS-specific organization: Several excellent nationwide organizations
may be able to help you with information. Two good ones that you should
check out are the Chronic Fatigue and Immune Dysfunction Syndrome
(CFIDS) Association of America via its Web site, www.cfids.org, and
the International Association of Chronic Fatigue Syndrome (IACFS) at
www.iacfs.net. Please note that neither organization gives referrals, but
both can give you good advice on finding a therapist. (You can find more
resources in the appendix.)
 Someone in your church or community center: Church members and
other community leaders may be able to recommend a therapist to you
or know someone who can.
Checking your insurance coverage
Okay . . . so you have your list of therapists in hand and you’ve narrowed it
down, say, to the top three. The next step is to check your insurance com-
pany for their policies on mental health visits.
Be sure to find out the answers to the following questions:
 Are any of the therapists on your list in its network? Most insurance
companies give you the option of going in-network or out-of-network,
but the latter costs more. If you’re in an HMO, you must go to one of its
affiliated professionals.
 How many visits to the therapist are allowed? The number of allowable
visits vary from plan to plan. Some companies allow for CFS having an
“organic base” and cover your therapist as any other doctor. Others
