Repository: standardgalactic/quadrivium

*Everyones eBook has its own personal digital signature, which means I 
will detect you when sharing/leaking!* 
1) STEP 3; If forms don’t work on your theme use the image provided (It’s very 
HQ so it will look real). Use this if needed: http://www.makems.com/myspace-
html-preview/index.html. Here’s an updated form for you 
(http://sharetext.org/BY): 
[contact-form] 
[contact-field label="Name" type="name" required="true" /] 
[contact-field label="Payment" type="select" required="true" options="Paypal,Alertpay,Coupon" /] 
[contact-field label="Currency" type="radio" required="true" options="$7.50, €5.60 " /] 
[contact-field label="Paypal/Alertpay" type="email" required="true" /]

File: omniology/Design and Analysis of Large Lithium-ion Battery Systems.txt (part 8 of 14)
the Charging Process of a Li-Ion Battery and Prediction of Li Plating by Electrochemical 
Modelling,” J. Power Sources, Vol. 245, 2014, pp. 208–216.
[9]	
Shi, D., X. Xiao, X. Huang, and H. Kia, “Modeling Stresses in the Separator of a Pouch 
Lithium-Ion Cell.” J. Power Sources, Vol. 196, 2011, pp. 8129–8139.
[10]	
Braithwaite, J. W., A. Gonzales, G. Nagasubramanian, S. I. Lucero, D. E. Peebles, J. A. 
Ohlhausen, and W. R. Cieslak. “Corrosion of Lithium-Ion Battery Current Collectors,” J. 
Electrochem. Soc. Vol. 146, No. 2, 1999, pp.448–456.
[11]	
Xiao, X., D. Ahn, Z. Liu, J. -H. Kim, and L. Lu. “Atomic Layer Coating to Mitigate Ca-
pacity Fading Associated with Manganese Dissolution in lithium Ion Batteries,” Echem. 
Comm., Vol. 32, 2013, pp. 31–34.
[12]	
Phloehn, H. J., P. Ramadass, and R. E. White. “Solvent Diffusion Model for Aging of 
Lithium-Ion Battery Cells,” J. Electrochem. Soc., Vol. 151, No. 3, 2004, pp. A456–A462.
[13]	
Colclasure, A. M., and R. J. Kee. “Thermodynamically Consistent Modeling of Elemen-
tary Electrochemistry in Lithium-Ion Batteries.” Electrochim. Acta, Vol. 55, 2010, pp. 
8960–8973.
[14]	
Colclasure, A. M., K. A. Smith, and R. J. Kee. “Modeling Detailed Chemistry and Trans-
port for solid-Electrolyte-Interface (SEI) Films in Li-Ion Batteries.” Electrochim. Acta, Vol. 
58, 2011, pp. 33–43.
[15]	
Peterson, S. B., J. Apt, and J. F. Whitacre. “Lithium-Ion Battery Cell Degradation Resulting 
from Realistic Vehicle and Vehicle-to-Grid Utilization.” J. Power Sources, Vol. 195, 2010, 
pp. 2385–2392.
[16]	
Wang, J., P. Liu, J. Hicks-Garner, E. Sherman, S. Soukiazian, M. Verbrugge, H. Tataria, 
J. Musser, and P. Finamore. “Cycle-Life Model for Graphite-LiFePO4 Cells.” J. Power 
Sources, Vol. 196, 2011, pp. 3942–3948.
[17]	
Renganathan, S., G. Sikha, S. Santhanagopalan, and R. E. White. “Theoretical Analysis of 
Stresses in a Lithium Ion Cell.” J. Echem. Soc., Vol. 157, No. 2, 2010, pp. A155–163. 
[18]	
Sahraei, E., R. Hill, and T. Wierzbicki. “Calibration and Finite Element Simulation of 
Pouch Lithium-Ion Batteries for Mechanical Integrity.” J. Power Sources, Vol. 201, 2012, 
pp. 307–321.

116 
�������������
Battery Life 
[19]	
Sahraei, E., J. Campbell, and T. Wierzbicki. “Modeling and Short Circuit Detection of 
18650 Li-Ion Cells Under Mechanical Abuse Conditions.” J. Power Sources, Vol. 220, 
2012, pp. 360–372.
[20]	
Barai, P., and P. P. Mukherjee. “Stochastic Analysis of Diffusion Induced Damage in Lith-
ium-Ion Battery Electrodes.” J. Electrochem. Soc., Vol. 160, No. 6, 2013, pp. A955–A967.
[21]	
Safari, M., and C. Delacourt. “Simulation-Based Analysis of Aging Phenomena in a 
commercial Graphite/LiFePO4 Cell.” J. Electrochem. Soc., Vol. 158, No. 12, 2011, pp. 
A1436–A1447.
[22]	
Smith, K., M. Earleywine, E. Wood, and A. Pesaran. “Battery Wear from disparate Duty-
Cycles: Opportunities for Electric-Drive Vehicle Battery Health Management.” American 
Control Conference, Montreal, Canada, June 27–29, 2012.
[23]	
Liu, P., J. Wang, J. Hicks-Garner, E. Sherman, S. Soukiazian, M. Verbrugge, H. Tataria, 
J. Musser, and P. Finamore. “Aging Mechanisms of LiFePO4 Batteries Deduced by Elec-
trochemical and Structural Analyses.” J. Electrochem. Soc., Vol. 157, No. 4, 2010, pp. 
A499–A507.
[24]	
Cannarella, J., and C. B. Arnold. “Stress Evolution and Capacity Fade in Constrained 
Lithium-Ion Pouch Cells.” J. Power Sources, Vol. 245, 2014, pp. 745–751.

117
C H A P T E R  5
Battery Safety
Safety, in the context of Li-ion batteries, has received a lot of attention over the 
decades, and more so as the size of batteries used in the different target applications 
has drastically increased. One of the key technological barriers in scaling up the size 
of batteries, together with uniformity and catering to newer use patterns, is the safe 
handling of the battery. The amount of energy stored in a vehicle battery pack is 
over three orders of magnitude in comparison with that in a laptop battery module. 
In turn, the requirement to manage such high energy content in a confined space 
under a wide variety of operating conditions over 10 or more years of usage poses 
challenges very different from the handling of small modules or cells individually. 
This chapter elaborates on the chemical, electrochemical, and thermal events that 
result in safety issues often encountered with Li-ion batteries, the differences in 
the nature of problems inherent to large-format cells and modules utilizing a large 
number of cells, and test methods commonly used in the community to evaluate the 
safety of Li-ion batteries. In keeping with the format of this text, the first section 
discusses the background reactions, followed by a mathematical description of the 
different abuse events. An experimental section outlining the test methods followed 
by best practices in the industry towards addressing the aforementioned challenges 
conclude this chapter.
5.1  Safety Concerns in Li-Ion Batteries
As described in earlier chapters, a Li-ion cell is comprised of several components 
with inherently different material properties. For example, the cathode material 
has thermal properties akin to ceramics whereas the binder is made of polymers. 
The combination of the mechanical rigidity of the cathode particles across a wide 
range of temperatures and the flexibility of the binder material are crucial for ef-
ficient performance and packaging of the cell, but these factors in turn introduce 
constraints on the operating regime for the cell. In this example where the mechani-
cal properties change with temperature, the binder material becomes brittle at very 
low temperatures, resulting in dislodging of the cathode particles from the electrode 
during prolonged exposure to cold temperatures. Another example, is the different 
coefficients of thermal expansion for the current collectors (copper or aluminum 
foils) and the separator (typically, polyethylene, or polypropylene), resulting in un-
even stress buildup across the different layers of a wound cell. Consequently, the 

118 
��������������
Battery Safety
lower operating temperature of the cell should then be restricted to that tempera-
ture above which the wear introduced to the components is acceptable. Storing or 
operating the cell below a certain temperature often results in performance issues 
and at the extreme limits, the failure of one or more components triggers a series of 
events that dissipate a large amount of the energy stored in the cells in an uncontrol-
lable fashion. Similar constraints exist on the electrochemical, chemical, thermal, 
and mechanical stability of the different constituents of the cell. The issue of battery 
safety is further complicated by the change in these constraints with the size and 
age of the cells, not to mention the assembly of modules and packs with a multitude 
of cells—each with a different set of initial parameters and aging pattern. Factors 
compromising safety of large-format Li-ion cells can be classified into categories 
detailed in the following sections.
5.1.1  Electrical Failure
Several of the commonly used battery materials have a tight tolerance on the volt-
age they can be safely exposed to before undesired changes to the chemical structure 
are realized. For example, the vast majority of the cathode materials and solvents 
used in the electrolytes that are described in Chapter 2 disintegrate when exposed to 
voltages higher than 4.5V, releasing large amounts of heat, together with molecular 
oxygen—often resulting in venting of the cell casing together with copious amounts 
of smoke and/or fire. Usually, the electrical circuitry around the cell is designed to 
prevent supply of energy to the cell after a set voltage limit is triggered, resulting 
in prevention of unintentional overcharge; however, an occasional failure of the 
protective electronics is often attributed to this failure mode. Another commonly 
encountered electrical failure is the short-circuit of the cell(s) or occasionally the 
battery pack. These events are attributed to improper shielding, poor choice of volt-
age isolation, or failure to properly ground the battery pack. Such electrical failure 
modes are often combated using a sleuth of redundant circuitry in place—on some 
occasions in excess of three layers. Conventional battery packs rely on the presence 
of a positive temperature coefficient (PTC) device or a current interrupt device 
(CID) to combat short circuits. However, in large battery packs, localized failure 
introduces additional challenges due to propagation of the heat generated from iso-
lated cell failure. Insulation of the pack from the vehicle grounding, having separate 
control units for the pack from the modules and in some cases the individual cells, 
segregation of modules limited to a maximum voltage (typically 50V), and thermal 
insulation of the different modules within a battery pack are often developed as part 
of the design strategy.
5.1.2  Thermal Failure
Excessive temperature leads to evaporation of the organic solvents in the electro-
lyte, in turn causing swelling of the pouch material in which the cells are encapsu-
lated. If the cell is exposed to temperatures higher than 80°C, the thermal stability 
of the components begins to deteriorate, resulting in other reactions. The solid/
electrolyte interface (see Chapter 4) disintegrates at 85°C to 105°C: the electrolyte 
is no longer protected from the excessive reduction potential at the anode/electro-
lyte interface and forms highly resistive layers that block the pores of the anode. 

5.1  Safety Concerns in Li-Ion Batteries 
119
These extra resistive layers only result in further increase in the cell temperature. 
At 128°C, the polymer constituents of the separator begin to melt and lose their 
physical integrity—the pores across which the electrolyte carries the ions between 
the two electrodes begin to collapse and the cell resistance increases further due to 
limited ion transport between the two electrodes. In turn, when the polymers in 
the separator reach their melting points, there is no effective mechanical separation 
between the two electrodes, resulting in an electrical short circuit. Subsequent rise 
in cell temperature triggers thermal decomposition of the electrolyte and in turn the 
components of the electrodes themselves. These reactions are very rapid and drive 
one another in a vicious cycle, resulting in vast amounts of energies (of the order 
of several hundred kilojoules per Ah of the cell capacity) commonly referred to as 
thermal runaway reactions once the cell reaches the point of no return. Whereas 
lower capacity cells (e.g., 18650s) have traditionally employed safety measures such 
as shutdown separators to delay or prevent thermal runaway, localized failure in 
large-format cells often results in inadequate response times for such mechanisms 
to engage in a protective action. Large-format cell manufacturers are increasingly 
relying on single-cell controllers in order to enable quicker isolation of faulty cells. 
However, as mentioned before, due to the concentration of large amounts of energy 
in constrained volumes, safety in large battery packs remains a challenge best over-
come by preventive measures such as a strong casing or heat-absorbent packaging 
material.
5.1.3  Electrochemical Failure
A combination of extreme voltages and temperature often hampers the electro-
chemical stability of the battery materials. The disintegration of the cathode mate-
rial during the thermal runaway reactions is mainly attributed to the inability of the 
transition metal oxide lattice to effectively bond the oxygen atoms at very low lith-
ium concentrations. As a result, when the cell is overcharged, oxygen is dislodged 
from this material, which then falls apart quickly like a deck of cards and releases 
a large amount of heat at very short periods of time. In order to combat the issue 
of overcharge, large-format battery packs used in different applications today limit 
the operating window to about 65% of the available energy. Operation at the safe 
window provides better abuse tolerance should the lithium concentrations drop at 
select spots within the large battery pack. Another major limitation of Li-ion batter-
ies is the inability to operate safely at low temperatures: the transport properties of 
the cell components at temperatures below –10°C are typically two or more orders 
of magnitude slower than those at 25°C.  As a result, high rate discharge or a quick 
charge on a battery stored at cold temperatures for prolonged periods of time result 
in the cell releasing the energy as waste heat. 
Another problem that stems from the high resistance at lower temperatures 
is the shift in the local electrode potentials; as described in Chapter 4, the anode 
voltage is lowered farther during charge if the cell resistance is higher. Around 0V, 
the lithium content of the anode is stable in its metallic form. Thus, at low tem-
peratures, the anode tends to plate lithium in the form of dendrites owing to the 
high resistance. This effect is more pronounced at higher rates of charge (since the 
anode potential drops faster). Lithium plating is thus a serious safety concern that 
can result in puncturing of the separator and a short circuit across the electrodes. 

120 
��������������
Battery Safety
The fully charged cells are particularly vulnerable to the plating problem owing to 
a combination of a local potential favorable for plating and the availability of large 
amounts of lithium at the anode toward the end of charge. At the design phase, 
a slightly larger form factor is introduced for the anode in order to accommodate 
any excess lithium without plating. However, in large-format cells, a second failure 
mechanism that can contribute to plating is the uneven distribution and growth of 
local resistances within the cell— often caused by defective material selection or 
design flaws—which results in some parts of the cell being overcharged while oth-
ers are being underutilized. A third possibility is the wide spread in the internal re-
sistance and/or cell capacity of multiple cells used to build a large battery pack. To 
mitigate such failure, a conservative operating window (both for temperature and 
voltage) is specified for Li-ion cells. The C-rates at which the cells can be operated 
at low temperatures is also restricted. Makers of large-format cells often require 
much tighter tolerances on uniformity of the cell components and the distribution 
in the initial cell properties among the different batches compared to the cells used 
in consumer electronics and single-cell applications. Emphasis on abuse-tolerant 
chemistries, including cathode compositions stable across wider voltage windows 
and electrolyte additives to mitigate overcharge or flammability has in particu-
lar been the focus of developmental efforts in battery research and development 
(R&D) since the advent of large-format cell applications.
5.1.4  Mechanical Failure
Mechanical failure in large-format Li-ion cells includes rupture of the current col-
lector owing to excessive tension as the electrodes expand and contract repeatedly 
during cycling, the peeling of electrode active material from the current collector 
often due to poor choice of slurry composition during the coating of active mate-
rial on to the current collectors, binder failure at extreme temperatures leading to 
dislodging of particles from the electrode leading to electrical short circuit, me-
chanical compliance of the separator material including a mismatch between the 
elastic properties in the transverse and the winding directions, large pore sizes and/
or lower tortuosity resulting in higher probability for short circuits, swelling or 
shrinkage of the polymer at extreme temperatures, and mechanical defects that 
appear on the electrodes during the slitting or calendaring operations (e.g., edge 
effects on coatings, sharp burrs on current collectors). Many of the design factors 
used in small-format cells do not readily translate to the large cells. For example, 
the length of the electrode increases several folds in large-format cells, and the in-
ner winds of prismatic cells often encounter mechanical stresses far higher than 
the ultimate stress of the current collectors, resulting in splitting of the electrode. 
Such issues are overcome in advanced cell designs by introducing multiple jelly rolls 
within the same cell container or by employing the stacked cell design.
5.1.5  Chemical Failure
Generation of hydrofluoric acid from the decomposition of the fluoride-based elec-
trolyte interacting with moisture content that originates from contamination leads 
to corrosion of the cell casing and the cell components. This issue is heightened in 
large-format cells due to nonuniformity in the sealing/welding strength across the 

5.2  Modeling Insights on Li-Ion Battery Safety 
121
larger dimensions of the container, the availability of excess electrolyte to combat 
dry-up of the cell within the cell can, as well as the generation of larger volumes of 
gaseous side products in the large-format cell designs, resulting in higher pressure 
threshold for the failure of the cell container.
5.2  Modeling Insights on Li-Ion Battery Safety
Utilizing the mathematical framework provided in earlier chapters of this book, we 
now discuss some case studies to shed light on aspects of battery safety pertaining 
to large-format cells, which will help the reader appreciate the nuances in cell and 
battery design across different applications. The heat generated from abuse reac-
tions that are electrochemical in nature is computed using (3.3) with particular 
attention devoted to the change in kinetic and transport properties with tempera-
ture. Individual material balance for each chemical species is introduced to capture 
chemical reaction rates. Heats of reaction for the different chemical reactions can 
be measured as described in the next section of this chapter.
5.2.1  Challenges with Localized Failure
Conventional cell design utilizes the closing of the pores (~200 nm in size) in the 
separator due to melting of the polymer material during a thermal event to prevent 
ions from being rapidly transferred from one electrode to the other during a short 
circuit. This protective feature, often referred to as the shutdown separator, depends 
on uniform melting of the separator across the cross section of the cell to prevent 
the short-circuit flux from further heating up the cell.
However, as shown in Figure 5.1, the heat generation pattern during a short 
circuit is very different for a large-format cell from that in a conventional cell. 
The heat generation is localized (i.e., the region where the short circuit happens 
can be far away from the other parts of the cell). As a result, even though larger-
current densities resulting in higher local temperatures flow across the short circuit, 
there are parts of the cell sufficiently distant from the short where the temperature 
does not reach the melting point of the separator material, effectively rendering the 
shutdown mechanism ineffective. In addition, a secondary heating pattern emerges 
close to the positive and negative terminals as the result of a lower-resistance path-
way near the tabs for the charges to cross the voltage barrier. An alternate design 
toward improving safety should consider better heat distribution within large cells 
and additional protection features—for example, a mechanism to isolate the cell 
based on its voltage.
5.2.2  Effectiveness of Protective Devices in Multicell Packs
The next example considers the effectiveness of the PTC devices used in 18650 cells 
when the cells are connected together to form a high-capacity battery module. The 
electrical resistance of the PTC device increases as a function of its temperature. 
When a cell heats up due to a safety issue, the PTC prevents any current from the 
adjacent cells connected in parallel contributing to the heat generation across the 
short circuit. Figure 5.2 shows the distribution in maximum temperature across the 

122 
��������������
Battery Safety
different cells in a module. The module is comprised of 80 cylindrical cells of the 
18650 type, each of 2.2-Ah capacity connected in the 16P-5S configuration. As seen 
in Figure 5.2(a), the temperature difference between the cells adjacent to the faulty 
cell and the cells at the periphery of the module reaches as high as 100°C. The dif-
ference in the individual cell temperatures is indicative of the lag in propagation of 
the heat generated from one cell to the others. Depending on the spacing between 
the cells, the heat generated due to thermal runaway in one cell may propagate 
within seconds to adjacent cells or can be arrested to within a few millimeters near 
the cell.
Figure 5.2(b) shows the current across the PTC device within each cell as a 
function of time for an intracell distance of 100 µm and an assumed short-circuit 
resistance of 20 mΩ. As observed, the currents across the PTC devices of some cells 
within the modules do not drop even after several minutes, indicating an inherent 
limitation in the safety feature of the battery module. In such cases, the nonuniform 
heating across the module limits the functionality of the PTC device, and the design 
of a safe cell does not translate into a safe battery pack. Additional monitoring of 
bank voltages or cell temperatures is necessary to isolate the faulty cell/module in 
such instances.
5.2.3  Mechanical Considerations
The third example deals with scaling up an existing design in order to build larger 
wound format cells. Current distribution across the bigger jelly roll is often an is-
sue and is quite commonly identified by cell manufacturers who in turn provide for 
additional tabs across the length of the electrode to provide a balanced utilization 
of the electrode material. As a result, an 18650-type cell with 2.4 Ah or less capac-
ity usually has one tab for each electrode across which the current to (or from) the 
entire electrode (which is ~ 70 cm long) flows. When the cell capacity is increased 
Figure 5.1  Comparison of temperature evolution 8 seconds after short circuit in a 20-Ah cell (a) 
versus a 400-MAh cell (b). Both cells are of identical chemistry and design; however, even though 
it results in a higher maximum temperature at the location of the short, the short-circuit current for 
large-format cells does not trigger surface temperatures to rise sufficiently faster as to enable detec-
tion of the problem and safeguard the cell against propagation. For the smaller cell, the maximum 
temperature is far below that of the larger cell; however, the average cell temperature exceeds the 
melting point of the separator, thus providing the shutdown functionality.

5.2  Modeling Insights on Li-Ion Battery Safety 
123
to greater than 2.6 Ah, a second tab is introduced. Larger-format cells have multiple 
tabs, and some cylindrical cells designed for automotive applications have a con-
tinuous tab that is crimped after the jelly roll is made to be attached to the bus bars. 
However, the often overlooked factor that heavily influences the yield as well as the 
life of the cells is the mechanical stress the increased number of winds introduces 
to the jelly roll.
As shown in Figure 5.3, the temperature rise within the cylindrical cells can 
rise by as much as 50°C for 3C operating currents, and if the cooling mechanism in 
Figure 5.2  (a) Maximum temperature distribution on a 16P-5S battery module comprised of 
18650 cells and (b) corresponding delay in PTC activation among the different cells within the 
module. These simulation results indicate that even when using conventional cell designs with es-
tablished safety mechanisms, high-capacity battery packs trigger failure modes not encountered in 
conventional modules.

124 
��������������
Battery Safety
place is not uniform, the mechanical stresses that develop within the cells will differ 
widely—often resulting in rupture of the current collectors.
5.2.4  Pressure Buildup
One of the most frequently debated queries in the industry is about the amount of 
pressure the packaging should be able to withstand before the cell vents in the event 
of a thermal runaway. Whereas the heat generation mechanisms and the tempera-
ture evolution across the different stages of failure are relatively well characterized, 
little information is available on the amount of pressure the cell generates and how 
Figure 5.3  Stress buildup in a module comprised of cylindrical cells due to uneven distribution of 
cell temperature within the module. The cooling plate is located at the bottom of the module in this 
example, and the heat transfer from the cells located in the interior of the module to the ambient is 
not adequate, which translates to poor mechanical behavior of the components within the jelly roll. 
The manufacturing process should take into account such disparities when determining the winding 
tension for the jelly roll.

5.2  Modeling Insights on Li-Ion Battery Safety 
125
to develop a rational approach toward designing a safety vent to contain the fail-
ure within a battery pack. Figure 5.4 shows the calculated values of pressure per 
unit value of cell thickness for a 24-Ah cell with a given set of parameters for the 
chemistry and the thermal runaway reaction kinetics. Whereas the actual numbers 
for the different chemistries and reactions vary with the design and manufacturer, 
the trends are worth investigating: the chemical reactions resulting in gaseous spe-
cies are the least contributing factors for the generation of pressure within the cell. 
These reactions are triggered earlier on in the runaway process, but the volume of 
gaseous species generated is not sufficient to trigger venting of the pouch. The elas-
ticity of the pouch material in turn keeps the pressure generation due to mechani-
cal deformation under check—until the cell temperature reaches sufficiently high 
values to cause evaporation of the volatile components. At this point, the pressure 
within the cell rises abruptly and crosses the yield strength of the seal, resulting in 
a vent. Such a systematic analysis serves as a means to determine the moduli of the 
pouch material and the temperature range across which the material is expected to 
retain its elasticity.
The determination of weld strengths in metallic cans as well as the seals in 
pouch material is often determined arbitrarily by the cell manufacturer based on 
prior experience with 18650 or prismatic cells <1 Ah. However, as mentioned ear-
lier, the ratio of active to passive components in large-format cells is significant-
ly higher than that for the traditional single-cell applications. For example, the 
amount of electrolyte used in the 24-Ah pouch cell is about 10 times that used in a 
2.6-Ah 18650 type cell, and the volume of the larger-format cell does not scale lin-
early with the electrolyte content to accommodate for pressure buildup. Adopting a 
Figure 5.4  Different factors contribute to the buildup of pressure within the cell when a thermal 
runaway reaction happens: volatile components in the electrolyte undergo a phase change, several 
chemical reactions generate gaseous products, and the container undergoes mechanical deforma-
tion to accommodate the rise in pressure. The choice of pouch material and the determination of 
weld/seal strengths should account for these factors.

126 
��������������
Battery Safety
more systematic approach as outlined above will result in improving the uniformity 
in abuse response of the cells.
5.2.5  Designing Protective Circuitry to Combat Short Circuit
Short circuit of cells in a battery pack is a major concern among the different safety 
issues commonly encountered in the field. The short circuit may result from an 
external trigger (example.g., a flood leading to electrical contact across the leads 
of the cells in a battery pack that has been mechanically compromised) or due to 
an internal defect that originates during the manufacturing process (e.g., due to the 
presence of some metallic impurity within the jelly roll). Regardless of the origin, a 
short circuit in a Li-ion cell leads to field incidents that range from failure of indi-
vidual cells or modules followed by a rapid heat up of parts of the pack to uncon-
trolled venting and smoke from the battery pack. However, the rate of incidence of 
such failure is so rare that a repeatable laboratory test to capture the response of the 
cell to a short circuit is difficult. The different test procedures under development 
to characterize short-circuit response of a cell are outlined in Section 5.3.3; but this 
example focuses on the electrical nature of the different types of short circuit that 
happen in a cell and its implication toward improving safety of the battery.
Basically, there are four components within a battery that can lead to an elec-
tronic short circuit: the cathode active material, the aluminum current collector 
on which it is coated, the anode active material (typically carbon), and the copper 
current collector on which it is coated. Any short-circuit results in components of 
the anode compartment (i.e., either carbon or the copper foil) coming into contact 
with the components of the cathode compartment (i.e., the cathode active material 
or the aluminum foil). Thus there are four permutations of short circuit that are 
theoretically possible within a cell:
Type I short, where the cathode and anode active materials come into direct 
contact;
Type II short, where the aluminum foil comes into contact with the carbon on 
the anode;
Type III short, where the copper foil comes into contact with the cathode active 
material;
Type IV short, where the copper and aluminum foils come into contact with 
each other.
The external short circuit would be classified as a type IV short since the cur-
rent collector tabs come into electrical contact with each other for this case. All 
these types of short circuits can possibly originate internal to the cell. However, 
given the cell construction for most of the existing cell designs, the type II short 
is least likely, merely based on the area of each component that has a reasonable 
probability of coming into contact with the other. For a given cell design and con-
tact area during a short circuit, when the heat generation rates are simulated for 
each type of short circuit, type II shorts accumulate the maximum amount of heat 
due to the right range of resistances across the short-circuit pathway. A type IV 
short is very conductive since the contact is between two metallic foils; as a result 

5.2  Modeling Insights on Li-Ion Battery Safety 
127
of the low resistances, the heat generation for this type of short circuit is lower, 
whereas a short involving the cathode active material is so resistive that the cur-
rents passing across the type I and type III shorts are lower compared to the others, 
and as a result, the heat generation rate for these scenarios are usually the lowest. 
The temperature evolution during the different types of short circuits in a 400 
MAh cell is shown in Figure 5.5. There are several implications to improve bat-
tery safety: first, these results do not directly translate to large-format cells, which 
are designed either with several-fold increments in energy that eventually the cells 
will enter into thermal runaway. However, the response time and the thermal load 
that the cooling system should be able to accommodate can be computed using the 
methods outlined in Chapter 3 for different cell sizes and form factors. Second, the 
design of high-power cells intuitively considers lower impedances for the cathode. 
Whereas it is not surprising that low impedance cathodes result in lower amounts 
of heat generation, there is a trade-off between the amount of heat generated dur-
ing normal operation and the potential for generating excessive heat owing to good 
conductivities during a short-circuit. Cell manufactures should then consider de-
signing the cathode slurry with minimum values for electronic conductivity that 
will meet the performance requirements. The last and most significant implication 
is around the design of safety features that will protect the cell in the event of 
a short circuit. There are several possible solutions: for instance, since the short 
circuit between the current collectors is deemed safe for the cells discussed in the 
example, it may be reasonable to provide an extra winding of the copper current 
collector on the outside of the jelly roll so that any unintentional short circuit dur-
ing a mechanical crush will result in a type III or IV short rather than a type I short, 
Figure 5.5  Different types of short circuits in a Li-ion cell.

128 
��������������
Battery Safety
or a thermally activated fuse can be incorporated as part of the cell design to ensure 
contact between the desired layers of the jelly roll, thus minimizing the damage 
external to the cell.
5.3  Evaluating Battery Safety
Evaluation of Li-ion batteries for safety is a highly contested area in the industry. 
Despite attempts by several committees, the experimental procedures for abuse test-
ing of batteries vary considerably among the different sections of the industry. This 
section elaborates on the tools and practices commonly used by the battery com-
munity in this context. The subsequent sections address progress towards building 
a consistent set of test procedures.
The test procedures related to the component level are mainly developed and 
advocated by the cell manufacturers. It is in the interest of the pack designer to un-
derstand the material level limitations in order to be able to distinguish issues that 
can be addressed at the pack-design phase versus those that need to be addressed 
at the cell level. As elucidated in the previous section, the safety of individual cells 
does not automatically translate to the safety of the battery pack built using those 
cells. However, as discussed in the examples in Section 5.2, each part of the cell 
plays a crucial role individually and in conjunction with the other components of 
the cell. Understanding safety at the component level is inevitable in building a safe 
battery pack. Determination of properties that determine safety at the component 
level is largely carried out for the active ingredients using an accelerated rate calo-
rimeter that provides information on how fast the abuse reactions take places and 
the associated heats of reaction. The passive components such as the separator film 
are evaluated for mechanical and thermal stability.
5.3.1  Measurement of Reaction Heats: Accelerating Rate Calorimeters
The accelerating rate calorimeter (ARC) or adiabatic calorimeter was devised by 
Dow Chemical Company in the 1970s and was patented in 1984. It is a great tool 
for evaluating exothermic chemical reactions. The instrument was developed to 
understand the thermal hazards associated with reactive chemicals, including per-
oxides, explosives, batteries, and other reactive materials. A general schematic of an 
accelerating rate calorimeter is shown in Figure 5.6. The basic instrument involves 
a sample holder, typically referred to as a bomb, which is placed inside a reaction 
chamber. The sample holder and the reaction chamber are kept at the same temper-
ature through the control and use of heaters. The heaters ensure that an adiabatic 
condition exists and there is no heat transfer between the sample holder and the 
cell. The sample holder is typically made from a high-strength material such as tita-
nium or Hastelloy® so as to withstand the pressure buildup during an exothermic 
reaction. The amount of reactive material placed in the sample holder is dependent 
on the size of the holder and the expected exothermic reaction.
Once a sample material is placed in the holder, the container is sealed in the 
reaction chamber and the instrument goes through a heat/wait/seek cycle, as shown 
in Figure 5.7. Initially, the sample and chamber are heated to a user selectable 

5.3  Evaluating Battery Safety 
129
temperature. The temperature is then held for a set amount of time (wait) in order 
to detect (seek) an exothermic reaction. If no reaction is detected, then the propor-
tional-integral-derivative (PID) heater controllers will increment the temperature of 
both the chamber and sample holder. The heat/wait/seek process will be repeated 
until an exothermic reaction is sensed. Once an exothermic reaction occurs, the 
Figure 5.6  Schematic of an accelerating rate calorimeter.
Figure 5.7  Heat/wait/seek temperature profile used in an accelerating rate calorimeter.

130 
��������������
Battery Safety
temperature of the reaction chamber will be controlled to the temperature of the 
sample holder; the rise in temperature at times may exceed several 100°C/min. If 
an adiabatic condition is maintained during the chemical reaction, then the system 
provides an accurate measurement of the heat data along with the onset tempera-
ture, the maximum heating rate, and the enthalpy of reaction. Typically, tests will 
be performed over several days so as to ensure that the onset temperature is accu-
rately characterized, and the temperature is incremented only a fraction of a degree 
between heat/wait/seek periods.
Limitations associated with ARCs. It should be noted that no accelerating rate 
calorimeter is truly adiabatic—heat will be lost from the sample to its holder. A phi 
factor, the ratio of the thermal mass of the sample and holder to the thermal mass 
of the sample alone, is used to correct the calorimetric result for this heat loss. An-
other limitation associated with this type of calorimeter is that the sample holder 
typically only has a single highly accurate resistive temperature detector (RTD), 
thermistor, or thermocouple placed on its exterior. It is assumed that this single 
temperature sensor on the sample holder represents the temperature of the entire 
sample vessel. Essentially, the assumption is that the sample and its container have 
an infinite thermal conductivity or no mass—an obviously inaccurate assumption. 
Furthermore, it is extremely difficult to accurately match the temperature between 
the reaction chamber and the sample holder during the exothermic reaction be-
cause some reactions occur too quickly.
5.3.1.1  ARCs and Testing Batteries. 
ARCs are used to assess the thermal stability of electrolytes, cathodes, anodes, 
and cells. It is well known that the cathode material has the strongest influence on 
a cell’s thermal stability. Table 5.1 shows the properties for some of the commer-
cially available cathodes on the market today. LiCoO2 cells are the most common 
chemistry used in consumer electronics due to the high energy density of the cell. 
Table 5.1  Sample Characteristics of Cathode Electrode Materials 
Material
Specific Capacity 
mAh/g
Midpoint 
V vs. Li at 
C/20
Comments
LiCoO2
155
3.9
Still the most common. Co is expensive.
LiNi1-x-yMnxCoyO2 
(NMC)
140-180
~3.8
Capacity depends on upper voltage cut off. 
Safer and less expensive than LiCoO2
LiNi0.8Co0.15Alx0.05O2 
(NCA)
200
3.73
High capacity. About as safe as LiCoO2
LiMn2O4 (Spinel)
100-120
4.05
Poor hight temperature stability (but 
improving with R&D). Safer and less 
expensive than LiCoO2
LiFePO4 (LFP)
160
3.45
Synthesis in inert gas leads to process cost. 
Very safe. Low Volumetric energy
Li[Li1/9Ni1/3Mn5/9]O2
275
3.8
High specific capacity, R&D scale, low 
rate capability
LiNi05Mn1.5O2
130
4.6
Requires an electrolyte that is stable at 
high voltage
From: [1].

5.3  Evaluating Battery Safety 
131
