Repository: standardgalactic/quadrivium

*Everyones eBook has its own personal digital signature, which means I 
will detect you when sharing/leaking!* 
1) STEP 3; If forms don’t work on your theme use the image provided (It’s very 
HQ so it will look real). Use this if needed: http://www.makems.com/myspace-
html-preview/index.html. Here’s an updated form for you 
(http://sharetext.org/BY): 
[contact-form] 
[contact-field label="Name" type="name" required="true" /] 
[contact-field label="Payment" type="select" required="true" options="Paypal,Alertpay,Coupon" /] 
[contact-field label="Currency" type="radio" required="true" options="$7.50, €5.60 " /] 
[contact-field label="Paypal/Alertpay" type="email" required="true" /]

File: omniology/Electroactive Polymers for Robotic Applications - Kim & Tadokoro (Eds.).txt (part 8 of 14)
Electroactive Polymers for Robotic Applications
strains can be obtained, in excess of 35% for a few cycles and routinely around 9% 
[15–17]. 

Polypyrrole Actuators: Properties and Initial Applications 123 
H
N
N
H
H
N
N
H
Trans-
Polyacetylene
Polyaniline
Polypyrrole
H
N
N
H
H
N
N
H
H
N
N
H
H
N
(
(
(
) N
) N
)N
Figure 5.1. The chemical structures of some common conducting polymers employed as 
actuators 
H
N
N
H
H
N
N
H
H
N
N
H
H
N
N
H
H
N
N
H
H
N
N
H
+2 electrons 
+ 2 A-
-2 electrons
- 2 A-
reduced volume
increased volume
A-
A-
n
n
Figure 5.2. Electrochemical redox cycle for polypyrrole. A- represent anions, e- electrons. In 
general, the polymer expands when ions are inserted
The electromechanical coupling is generally less than 1%, except for small strains 
[18,19]. This means that only a small fraction of the input electrical energy is 
converted to mechanical work [1]. This does necessarily mean that the efficiency is 
low because much of the input electrical energy is stored and can be recovered.  
The principal impact is the need to shunt a lot of charge, as discussed below. This 
shunting can become an issue for the power supply in large devices. Encapsulation 
is often required to contain electrolyte, which is generally in the form of a liquid or 
gel. Strain rates are moderate (11%/s max to date [20]), but there is an opportunity 
for substantial improvement [18]. Rates are limited by internal resistance of the 
polymers and electrolytes and by mass transport rates of ions inside the polymer 
[18,21]. 
Experiments show that strain, H, is proportional to the density of charge, U,
transferred over a range of strains of about 1% or more: 

124 J. D. Madden 
U
D
V
H


 E
 
(5.1) 
where V is the applied stress and E is the elastic modulus [4,9,11,18,19]. The strain 
to charge ratio, D, is approximately r1–5u10-10m3C-1 [22]. The strain to charge 
ratio is negative when cations dominate the ion transfer and positive when anions 
serve to balance charge [5]. For larger strains, this relationship continues to hold to 
first order.  When loads exceed several megapascals, creep and stress relaxation 
can be significant [10]. 
In some systems, the volume change observed appears to be close to the 
volume of ions inserted [22,23], but often this model of actuation is an 
oversimplification.  For example, the polymer can exhibit gel-like behavior, where 
change in oxidation state is associated with large solvent flux, large volume 
changes, and significant changes in modulus [24]. 
Rate is determined by the speed at which charge can be injected.  Current is 
restricted by the resistance of the cell (when electrochemically activated) and by 
the rate at which ions are transferred within the polymer [18,19,21].  Some of the 
internal resistance can be compensated for, leading to substantially faster rates, as 
discussed below [25].  The fastest response occurs in thin, highly conducting films 
[12]. Changes in oxidation state have been observed at kilohertz rates [26]. 
Table 5.1. Conducting polymer actuators. Adapted from [1]. 
Property 
 Min.  Typ. 
Max. 
 Limit 
Strain (%) 
1 
3–9 
> 35 
 
Stress (MPa) 
 
1–5 
34 
200 
Work sensity (kJ/m3) 
 
70 
 
1000 
Strain rate (%/s) 
 
1 
11 
10,000
Power (W/kg) 
 
 
150 
100,000
Life (cycles) 
 
28,000 800,000
 
Coupling 
 
 
0.1 
 
Efficiency (%) 
 
< 1 
18 
 
Modulus (GPa) 
0.1 
0.8 
3 
 
Tensile strength (MPa)
 
5 
120 
400 
Applied potential (V) 
 
1.2 
10 
 
Charge transfer (C/m3)
107
 
108
Conductivity (S/m) 
 
10,000 45,000 
 
Cost (US$/kg) 
3 
 
1000 
 

Polypyrrole Actuators: Properties and Initial Applications 125 
Polypyrrole and polyaniline are the most widely used conducting polymers, but 
actuation has also been demonstrated in polyacetylenes [3], polythiophenes, and 
polyethyldioxithiophene [27]. Starting materials are readily available (e.g.,
www.aldrich.com, www.basf.com ). Electrodeposition is commonly used [28], 
producing thin (~0.3–40 Pm thick) films with typical widths of 10 mm and lengths 
up to 1 m or more.  An example synthesis process for polypyrrole is described 
below. Samples may be electrodeposited as tubes [29], often with an ingrown 
conductor to improve conductivity and maximize rate.  Chemical synthesis may 
also be used in polypyrrole and other conducting polymers [30–32].  The 
properties of the polymers are very dependent on the solvent and salts used in 
deposition and also the electrolyte employed during actuation [8,11,13,33–40].  For 
example the cycle life (for redox cycling at least, and potentially for actuation) can 
be extended to approximately one million cycles from several tens of thousands by 
using ionic liquid electrolytes [32]. 
Forces can reach tens of newtons with displacements of several millimeters, 
and mechanical amplification increases displacements up to about 100 mm [41].  
Voltages of only 1–2 V are sufficient for activation, but higher voltages help speed 
the response by overcoming internal resistance [42]. Currents reach hundreds of 
milliamperes.  When not moving current is minimal, even when forces are applied.  
In such a case, virtually no energy is expended, and the condition is known as a 
catch state.  This state is particularly useful where actuation is intermittent because 
no power is dissipated during periods where the actuator is simply holding a load. 
Response under conditions other than room temperature and pressure have 
received little attention.  Conductivity and mass transport are expected to decrease 
in proportion to the square root of absolute temperature, affecting rates at low 
temperatures.  Electrolyte freezing will drastically reduce rate.  Typical freezing 
temperatures are between –60oC and 0oC. Creep may increase substantially with 
temperature.   
Conducting polymers are well suited to low voltage, moderate to high force, 
and small length scale applications.  For macroscopic applications to be effective, 
layers of thin porous films could enable extremely fast, high power response (> 
100 kW/kg) [18].  Recovery of stored electrochemical energy should enable 
moderate efficiencies to be achieved even at full strain.  Newly designed 
conducting polymers promise larger strains and higher electromechanical coupling 
but are still at an early stage of development [17,43–46].  
Data and models valuable to engineering design of conducting polymer 
actuators, and particularly polypyrrole based actuators, are provided by Madden  et 
al. [18,19] and Mazzoldi et al. [13], a discussion of current status, promise and 
remaining challenges is given by Smela et al. [47,48].  Some early work on 
applications including braille cells, variable camber hydrofoils, and actively 
steerable catheters are provided by Spinks [49], Madden et al. [41,50] and De 
Rossi [51], respectively. 

126 J. D. Madden 
Conductivity Scale
[ S m-1 ]
1020
1015
1010
105
1
10-5
10-10
10-15
10-20
Superconductors
Cu  (6e7)
Hg
Ge
Si
AgBr
Diamond
(SiO2)n
PTFE
PE
PVC
Glass
Polyaniline
Polypyrrole
Polyacetylene
Graphite
Theory:Polyacetylene 2e9
Range for
Conducting
Polymers
DNA
Figure 5.3. Conductivities of conducting polymers relative to other common polymers and 
inorganic materials. PE is polyethylene, PVC is polyvinylchloride, and PTFE is 
polytetrafluoroethylene, also known as Teflon©. The upper limits in conductivity for the 
conducting polymers polyaninline, polypyrrole, and polyacetylene are shown. Adapted from 
H.-G.Elias, Mega Molecules. Berlin: Springer-Verlag; 1987 [52]
5.3 Polypyrrole and Conducting Polymers – Background 
What are conducting polymers, and what other properties do they have that can be 
useful in robotics?  This section defines conducting polymers based on their 
molecular structure and describes their electronic properties.   
Conducting polymers exhibit electronic conductivity, making them unusual 
among organic materials, as depicted in Figure 5.3 [52,53].  A defining feature of 
conducting polymers is their conjugated backbone, seen in Figure 5.1, enabling 
some degree of electron delocalization and hence electronic conduction, akin to the 
electronic behavior in benzene and graphite [54].   
The polymers shown in Figure 5.1 are semiconductors.  Charge carriers must 
overcome a band gap to become delocalized and enable conduction [55].  The band 
gap in polyacetylene is 1.7 eV [56].  Conductivity decreases with temperature, as 
the number of carriers with sufficient thermal energy to reach the conduction band 
is reduced.  The band gap is reduced in a process analogous to doping in crystalline 
semiconductors [56]. Doping involves the addition or removal of charges from the 
polymer chain, resulting in structural changes and the creation of states in the band 
gap.  These changes in polymer oxidation state are generally performed chemically 
or electrochemically.  In the chemical doping process, electrons or protons are 
effectively donated to or withdrawn from the polymer backbone via chemical 

Polypyrrole Actuators: Properties and Initial Applications 127 
reactions with dopant molecules.  In electrochemical doping, the conducting 
polymer is in electrical contact with an electrode in an electrochemical cell, as 
shown in Figure 5.4.  Electrons are added to or removed from the polymer via the 
electrode, thereby changing the oxidation state.  The electrochemical oxidation 
process leads to a change in the polymer charge state, which is balanced by the flux 
of ions to or from the electrolyte.  These ions are referred to as dopants. 
Although the doping process is analogous to doping in silicon and other 
crystalline semiconductors, there are some notable differences.  Doping levels in 
conducting polymers are much higher, reaching one dopant for every two or three 
monomer units on the polymer backbone.  The dopant need not be a donor or an 
acceptor in conducting polymers, often it is present simply to maintain charge 
balance.  Charge carriers in the polymer are not simply electrons or holes, but are 
coupled with local conformational distortions in the polymer chain, among other 
differences [57].  In the doped state, conductivities can be appreciable, as shown in 
Figure 5.3.  
In general, doping is chemically or electrochemically reversible.  Conductivity 
can be switched by up to 13 orders of magnitude, an effect used in electrochemical 
transistors [58].  Reversible doping is used in many applications including 
batteries, electrochromic devices, supercapacitors, and chemical sensors, as well as 
being associated with volume change.  The dimensional changes are used to 
perform mechanical work, as shown in Figure 5.4.  Thus, actuation in conducting 
polymers is derived from dimensional changes associated with changes in the 
polymer oxidation state.  
Polymer
Electrolyte
Counter Electrode
Figure 5.4. Electrochemical oxidation and reduction of polypyrrole. An electrochemical cell 
is depicted, showing the basic elements required. Current is applied leading to either 
oxidation or reduction of the polymer and a corresponding expansion or contraction

128 J. D. Madden 
Conducting polymers are extremely versatile materials which have been employed 
to make high energy density storage devices, sensors, gas filters, generators, 
computational elements, display technologies, conductive wires, strong fibers, and 
actuators [57].  This diversity, combined with techniques for processing and 
patterning, make conceivable the fabrication of entire, multifunctional, and 
autonomous devices from a single material, as is currently being done with silicon 
microelectromechanical systems. Conducting polymers have a number of 
advantages over silicon, including much higher energy storage capability and an 
actuator technology that is superior in a number of respects.  For example, the 
capacitance of > 100 F/g in polypyrrole [59, 60] is about five orders of magnitude 
higher than that achieved on the surface of silicon.  The polymer actuators operate 
at low voltages, unlike the piezoelectrics and electrostatic actuators used in silicon 
microelectromechanical systems, offer much higher work densities than 
electrostatics, and ten or more times the strain offered by piezoceramics [61]. 
In conducting polymers, actuation is the result of molecular level interactions.  
The ability to tailor material properties by molecular design creates the potential to 
rationally design polymers that will achieve required mechanical properties.  
Ultimately, it may be possible to develop molecular stepping motors akin to 
muscle.  Steps towards this goal are already being taken [1,62,63].  This article 
focuses on the current performance of conducting polymer actuators.  This is a 
rapidly developing field however, in which performance limits are continually 
being pushed to new limits. 
5.4 Synthesis 
Properties of conducting polymer actuators are critically dependent on synthesis 
conditions.  All polypyrrole actuators and many others reported in the literature are 
electrochemically synthesized, and thus an example electrodeposition proceedure 
is presented here.  Electrochemical synthesis leads to the highest conductivity and 
the best mechanical properties in polypyrrole.  It is also the most accessible method 
to nonchemists.  The method presented leads to very conductive and high tensile 
strength films and requires only readily available solvents, salts, and monomers.  A 
source of current is all the instrumentation required.  The amount of material 
deposited depends only on time and current. 
In this commonly used method, films are grown as summarized in Figure 5.5. 
A solution of 0.06 M freshly distilled pyrrole monomer (Aldrich, Milwaukee, WI, 
USA, www.aldrich.com) and 0.05 M tetraethylammonium hexafluorophosphate 
(Aldrich) in propylene carbonate is employed, following the procedure of Yamaura 
and colleagues [28]. The pyrrole monomer need not be distilled, but the 
conductivity and mechanical proerties are greatly improved by purification.  If 
distillation is not available, the pyrrole monomer, which is a liquid at room 
temperature, can be purified by passing it through activated alumina or stirring in 
alumina powder and then removing the powder using a filter.  Polypyrrole is 
deposited galvanostatically (constant current) onto polished glassy carbon 
substrates (Alfa Aesar, Ward Hill, MA, USA, www.alfaaesar.com) at current 
densities of between 1 and 2 Am-2, resulting in a film thickness between 8 and 100 

Polypyrrole Actuators: Properties and Initial Applications 129 
Pm, depending on time.  Other substrates can be used, including platinum, gold, 
and stainless steel.  When using gold or stainless steel, it is found that thicker films 
can lift off the mandrel during electrodeposition, leading to films that look bubbled 
or warped.  This liftoff may be reduced by employing a roughened surface.   A 
copper counterelectrode is used.  For best results, deposition should take place at 
temperatures between –30qC and –45qC in a nitrogen saturated solution. The 
resulting films have conductivities between 20 and 45 kSm-1, densities of 1500 to 
1800 kg·m-3 dry, and tensile strengths that can exceed 100 MPa.   
The polished glassy carbon substrates take the form of either 100 mm u 100 
mm u 1 mm thick plates, or a crucible.  The crucible is employed to obtain films 
that are up to 1.5 m in length, with a width of 4 mm.  Figure 5.6 shows the crucible 
after deposition, including the Kapton© tape that is spirally wound to mask the 
surface so that a continuous film is electrodeposited.  Also shown is a 1.3 m long 
film that has been removed from the crucible. 
Conditions
•Galvanostatic deposition
•N2 environment
•-30 ºC Propylene Carbonate 
solution containing 0.06 M 
Pyrrole and 0.05 M (C2H5)4N PF6
•Glassy carbon or amorphous 
metal continuous strip 
electrode
•Cu counter electrodes
Polypyrrole
N2 in
N2 out
Figure 5.5. Polypyrrole synthesis conditions. The diagram summarizes the conditions used 
in the synthesis of the hexafluorophosphate doped polypyrrole films employed in this study
The reaction steps involved in electrochemical synthesis have been proposed by 
Baker and Reynolds [64] and are shown in Figure 5.7.  It is not necessary to 
understand the synthesis steps, but it can help in analyzing failed depositions.  
When current density is too low, the solution is sometimes black, often indicating 
that only oligomers (short chains) have been formed.  These short chains drift away 
from the electrode before they reach a the critical size for precipitation onto the 
electrode. 
As synthesized, polypyrrole has a backbone configuration shown at the bottom 
of Figure 5.2, where roughly one-third of the monomers are charged [28,34,64-66].  
The backbone charge is balanced by the presence of anions.  In this state, 

130 J. D. Madden 
polypyrrole is shiny black in appearance and has typical conductivities of up to 
~104 Sm-1, reaching 105 Sm-1 when stretch aligned [28]. Reduction leads to a 
semiconducting state, shown in Figure 5.1.   
In bulk, the monomer costs ~US$1.00 per kilogram.  The estimated minimum 
cost of electrodeposited polypyrrole is ~$1.50 per kilogram. 
Variations on the method presented include growth on a platinum wire onto 
which a smaller wire is spirally wound [67].  The smaller wire is incorporated into 
the polypyrrole that is grown onto the larger wire, and the polypyrrole plus small 
wire are pulled off the larger wire following deposition.  A key advantage of this 
approach is that the small wire increases electrical conductivity and hence, in many 
cases, the rate of actuation.  It also allows the polymer to be taken deeper into its 
reduced (nonconducting) state, allowing larger actuation.  In a variation of this 
approach, polymer is grown onto a spirally wound wire that does not have a core.  
This approach relies on the polymer growing between spiral windings but does not 
require removal of the large diameter wire. 
Figure 5.6. Synthesis of long films on a crucible. At right is the glassy carbon crucible 
employed to electrodeposit polypyrrole films up to a meter in length. The crucible is masked 
using Kapton© tape, resulting in a film shown at left. Photos courtesy of Patrick Anquetil 
The polypyrrole described typically produces strains in the 2–4% range.  Larger 
strains can be obtained by varying deposition conditions.  For example, Kaneto et
al. showed a >10% strain by operating polypyrrole in an aqueous (water-based) 
solution of NaPF6 [68], and larger strains have been claimed in other papers 
[16,44].  Spinks, Wallace, and others at the University of Wollongong and Santa 
Fe Science and Technology have shown that growth in propylene carbonate 
followed by redox cycling in ionic liquids can lead to increased cycle life, 
suggesting that it may be possible to increase the lifetime beyond 1 million cycles 
[32,69]. 

Polypyrrole Actuators: Properties and Initial Applications 131 
5.5 Actuator Configuations and Applications 
Some applications require large forces, other large displacements, and sometimes a 
combination of both is needed.  There are two common actuator configurations – 
linear actuators in which films or fibers contract or expand producing linear 
displacement, and bending actuators in which a bending motion is produced.  The 
advantage of bending actuators is that they produce large displacements, but this is 
done at the expense of force.  Linear actuators generate high forces – typically in 
the range of 1 to 10 MN per square meter of cross-sectional area–but their change 
in length can be relatively small – generally 1–10 % of the original length.  In 
designing a device, the challenge is then to scale up the forces produced by 
bending actuators or scale up the displacements produced by linear actuators [41].  
Bending actuators consist of two or more laminated films, as depicted in Figure 
5.8.  In the simplest case one of the films contracts leading to bending.  If two 
sheets of polypyrrole are used, then one may expand while the other contracts.  In 
this case, the sheets are separated by an ionically conductive medium.   
The equations for the deflections and forces of bilayer and trilayer structures 
follows the same approach as is used in bimetallic strips [5]. For a trilayer in which 
both outer layers are active polymer of the same thickness and equal and opposite 
strain, separated by a passive layer, the equations for relative curvature, K, charge 
per unit volume, ȡ, and force at the end of the beam, F, are [70] 
U



 
charge
spring
C
K
C
F
 
(5.2) 
where  
 
 
 
 
 
 
 
»
»
¼
º
«
«
¬
ª


¸¸
¹
·
¨¨
©
§





 
p
g
g
p
g
p
E
E
h
h
h
L
E
W
C
1
1
3
2
3
3
spring
 
 
 
(5.3) 
and
»
»
¼
º
«
«
¬
ª

¸¸
¹
·
¨¨
©
§



D

 
1
1
2
2
charge
g
p
g
p
h
h
h
W
L
E
C
 
(5.4) 
Epand Eg are the moduli of elasticity of the active polymer and separators, 
respectively. Hp and hg are the thicknesses of each layer, W and Lare the width 
and legnth of the structure, and Į is the linear relationship between strain and 
charge per unit volume, introduced in Eq. (5.1) above.  Maximum force is 
generated when bending is prevented (K= 0), and peak deflection occurs when the 
applied force is zero (F= 0). 

132 J. D. Madden 
H
N
H
N
+H
N
-2e-
H
N
+H
N
N
+H
H
H
N
H
H
H
H
N
N
H
-2H+
-2ne-
-2nH+
2
2
2
H
N
N
H
N
H
n
The last step is a in fact a repetion of the first steps beginning with oxidation, followed by
coupling to either end of the polymer, and finally elimination of H+.  The electrons are either 
removed via an electrode (electrochemical deposition) or chemically, e.g.
Fe+++
Fe++
e-
Synthesis of Polypyrrole
Note that the polymerization does not generally result in a neutral polymer shown above, but rather 
the backbone is charged, as below, such that the total number of electrons transferred per monomer 
is 2+a where a is generally between 0.2 and 0.5:
H
N
N
H
H
N
N
H
H
N
N
H
x
A-
A-
Figure 5.7. Mechanisms of Polypyrrole polymerization 

Polypyrrole Actuators: Properties and Initial Applications 133 
Figure 5.8. Bilayer and trilayer actuation configurations. In bending bilayers and trilayers, 
one layer expands whereas the other is passive or contracts, leading to a bending motion. 
An example trilayer actuator is shown in Figure 5.9 [41].  It is employed to create a 
camber change in a propeller blade.   The structure generates 0.15 N of force.  
Bilayers have been shown to be very effective for microscale actuation and have 
been used by Elisabeth Smela and her colleagues to create contracting fingers, cell 
enclosures, moveable pixels, and “micro-origami.”  Micromuscle.com in Sweden 
is working to commercialize actuated stents and steerable catheters, which appear 
to use the bilayer principle for operation [51].  
Figure 5.9. Trilayer acutator mounted on a propeller blade. The top image shows the 
geometry of the blade; the bottom two images show deflection of the structure. In the 
trilayers (black), two films of polypyrrole are separated by a sheet of paper soaked in gel 
electrolyte. A thin layer of polyethylene encapsulates the bending structure.  Journal of 
Oceanic Engineering, reproduced with permission [41]. 

134 J. D. Madden 
Figure 5.4 shows the basic geometry of a linear actuator approach.  As in all 
actuator configurations, a counterelectrode and an electrolyte are required. 
Generally, a mechanism must be available to allow transmitting force and 
displacement to the load.  Thus, the counterelectrode, electrolyte, and any 
packaging must not significantly impede actuation.  Also, the counterelectrode 
must accept a tremendous amount of charge from the polymer actuator, which 
stores charge within its volume with an effective capacitance of approximately 100 
Farads per gram of polymer.  The counterelectrode is best made of a polymer that 
can itself absorb a lot of charge without requiring a large voltage or degrading the 
electrolyte.  One of the simplest solutions is to employ a conducting polymer 
counterelectrode.   
In some cases with linear actuators, no amplification of strain is needed.  One 
such application is the creation of braille cells for the blind.  These tablets feature 
arrays of pins that must be actuated up or down in a pattern across a tablet so as to 
generate text and refresh once the reader has completed the page.  A group at the 
University of Wollongong in collaboration with Quantum Technology of Australia 
is developing a braille display in which each pin is driven by a polypyrrole tube 
actuator [71]. The polypyrrole tube is grown on a platinum wire (~ 0.5 mm 
diameter) which has a smaller diameter wire wrapped around it (~ 50 Pm).  The 
polypyrrole with the small wire encapsulated in it is removed from the larger wire 
by sliding it free. This approach allows relatively long actuators to be produced 
which, when driven with large currents, have very little voltage drop along their 
length due to the incorporation of the platinum wire.  Voltage drop needs to be 
prevented because a gradient in voltage leads to a different degree of strain as a 
function of length along the actuator. Sections of the actuator distant from the 
electrical contact points receive very little charge and produce negligible actuation 
when the resistance of the actuator is large.  The spiral winding of the wire allows 
its mechanical stiffness to be low, minimally impeding the strain of the 
polypyrrole.  The hollow core enables electrical and mechanical connection via a 
wire.  Tensile strengths are not as high as in the freestanding films, but operation at 
several megapascals of stress is common. 
Figure 5.10 shows an example of a linear-actuator-driven variable camber foil 
[41].  In this case, a lever mechanism is needed the 2% strain of the polypyrrole 
employed needs mechanical amplification by a factor of 25.  The actuators shown 
produce 18 N of force, which is reduced to 0.7 N in the process of amplifying the 
displacement.  The actuators are sheets of freestanding polypyrrole. 
5.6 Modeling and Implications for Design
In this section, a model of the relationship between electrical input and mechanical 
output is presented and used to explore the advantages and limitations of 
conducting polymer actuators.  The presentation is similar to that given elsewhere 
by the author [18,19].  In particular rate limiting factors are discussed, as well as 
factors that determine efficiency and power consumption.  These considerations 
allow designers to determine the feasibility of employing conducting polymers in 
specific applications and then to generate designs. 

Polypyrrole Actuators: Properties and Initial Applications 135 
Figure 5.10. Linear-actuator-driven variable camber hydrofoil. The top image shows the 
actuator mechanism. The bottom images show the extent of deflection of the trailing edge of 
the foil. © Journal of Oceanic Engineering, reprinted with permission [41] 
Equation (5.1), repeated again here, is a relatively simple relationship [19] between 
stress, V, strain, H and charge per unit volume, U as a function of time, t:
E
)
t(
)
t(
)
t(
V
U
D
H


 
 
(5.1) 
which is found to describe the behavior of polypyrrole and polyaniline actuators to 
first order under a range of loads and potentials.  In polypyrrole grown in PF6
- , for 
example, if it is operated at loads of several megapascals and below and kept 
within a limited potential range (~ -0.6 V to +0.2 V vs. Ag/AgCl), this equation 
works resonably well. The strain to charge ratio, D, is analogous to a thermal 
expansion coefficient, but for charge rather than temperature.  In conducting 
polymers, the strain to charge ratio is experimentally found to range from 0.3–
5u10-10 m3C-1 for polypyrrole and polyaniline actuators [9,13,19], and the modulus 
ranges between 0.1 and 3 GPa [12,13,72].  

136 J. D. Madden 
There are conditions under which Equation (5.1) does not apply.  The model 
can be more generally expressed as 
 
)
,
(
)
(
)
(
)
,
(
)
(
V
t
E
t
t
V
t
t
V
U
D
H


 
 
(5.5) 
E(t, V), the time and voltage dependent modulus [19,22].  The modulus has been 
found to exhibit both time and voltage dependence, showing a viscoelastic 
response at higher  loads, for example [18]. When taken over large potential 
ranges, the modulus can change significantly, leading to increases or decreases in 
strain as load increases, depending on whether the change in modulus adds or 
subtracts from the active strain [3,72]. Over long time periods (> 1000 s) at high 
stresses (> 10 MPa), the modulus becomes highly history dependent [73].  Also, 
rate of creep can be enhanced during actuation [10]. The strain to charge ratio can 
be load independent, but frequency and time dependence have been observed [10]. 
The strain to charge ratio is particularly time dependent when more than one ion is 
mobile, a situation that is particularly difficult to model when both positive and 
negative ions move, simultaneously swelling and contracting the material [5].  The 
strain to charge ratio can also change as a function of voltage.  
5.6.1 Relationship Between Voltage and Charge at Equilibrium 
A complete electromechanical description includes input voltage in addition to 
strain, stress, and charge.  In conducting polymers, the relationship between 
voltage and charge is difficult to model because the polymer acts as a metal at one 
extreme and an insulator at the other.  A wide range of models have been proposed.  
In  general, the response is somewhere between that of a capacitor and a battery 
[13,74–80].  In a capacitor, voltage and charge are proportional, whereas in an 
ideal battery, the potential remains constant until discharge is nearly complete.  In 
oxidation states where conductivity is high, it is not unusual to find that charge is 
proportional to applied potential over a potential range that can exceed 1 V [18], 
thereby behaving like a capacitor [19,22,76,79–81].  In hexafluorophosphate-doped 
polypyrrole, this capacitance is found to be proportional to volume [22], and has a 
value of CV =1.3108 Fm-3 [19].  At equilibrium, the strain may then be expressed 
as
E
)
t(
V
C
)
t(
V
V
D
H



 
, 
(5.6) 
where V is the potential applied to the polymer.  In many conducting polymers and 
for extreme voltage excursions, the capacitive relationship between voltage and 
charge is not a particularly good approximation.  These situations are difficult to 
model from first principles, so an empirical fit to a polynomial expansion in charge 
density may provide the most practical approach.  The capacitative model is useful 
in evaluating rate-limiting factors even if the relationship between voltage and 

Polypyrrole Actuators: Properties and Initial Applications 137 
charge is complex.  In such cases, the capacitance is determined by dividing the 
charge transferred by the voltage excursion.  Before considering rate-limiting 
mechanisms, some considerations in choosing maximum actuator load are 
presented. 
5.6.2 Position Control and Maximum Load 
The designer must determine the stresses at which to operate an actuator.  
Conducting polymer actuators are able to actively contract at 34 Mpa [22,82].  In 
general, however load induces elastic deformation and creep [19,22,82–84].  To 
maintain position control, the actuator must be able to compensate for these effects.  
Over short periods, only the elastic response need be considered.  The elastic strain 
induced by load is simply the ratio of the load induced stress, 'V, and the elastic 
modulus, E.  This strain must be less than or equal to the maximum active strain, 
Hmax, for an actuator to maintain position: 
E
V
H
'
t
max
.
 (5.7)  
The maximum strain is typically 2% in PF6
- doped polypyrrole, and the elastic 
modulus is 0.8 GPa, suggesting that the peak load at which elastic deformation can 
be compensated for is 16 MPa.  At 20 MPa, the sum of the creep and the elastic 
deformation reaches 2% after ~ 1 hour, as shown in Figure 5.11.  The designer 
must determine the extent of elastic deformation and creep that is acceptable and 
the time-scale and cycle life of the actuator.  Measured creep and stress-relaxation 
curves and viscoelastic models will then assist in determining the appropriate 
upper bounds in actuator stresses. 
0
50
100
150
200
250
300
0
0.5
1
1.5
2
2.5
Strain (%)
Time (minutes)
Figure 5.11.  Creep in a polypyrrole film in response step in stress (2 MPa to 20 MPa and 
back to 2 MPa). The test was performed in propylene carbonate with 0.05 M 
tetraethylammonium hexafluorophosphate

138 J. D. Madden 
In some designs, the maximum load will be determined by the maximum stress that 
can be actively generated by the actuator from an unloaded condition, or when 
acting against another actuator (an antagonist).  In such cases, peak stress 
generated is simply given by the product of the modulus and the active strain: 
H
V

 E
 
(5.8) 
This peak stress will be observed at zero strain.  For tetraethylammonium-doped 
polypyrrole this peak stress is once again 16 MPa.   
5.6.3 Actuator Volume 
How much space will a conducting polymer actuator consume?  Many applications 
allow only limited volumes.  Where a single actuator stroke is used to create 
motion, as in the action of the biceps muscle to displace the forearm or of a 
hydraulic piston on a backhoe, the amount of work performed per stroke and per 
unit volume, u, is a key figure of merit.  The actuator volume required, Volmin, is 
determined based on the work , W, required per cycle: 
u
W
Vol
t
min
             
(5.9)
This volume is the minimum required because energy delivery, sensors, linkages, 
and often means of mechanical amplification generally also need to be 
incorporated. 
Figure 5.12. Equivalent circuit model of the actuator impedance. V represents an external 
voltage source, C is the double layer capacitance, R is the electrolyte/contact resistance, and 
ZD is the diffusion impedance. © Proceedings of SPIE, reprinted with permission [18]
Work per unit volume is the integral of stress times incremental strain.  The 
maximum stress against which mammalian skeletal muscle can maintain position is 

Polypyrrole Actuators: Properties and Initial Applications 139 
350 kPa and typical strain at no load is 20% in vivo [61].  The achievable strain in 
muscle decreases with increasing stress, the work density is less than 70 kJm-3, the 
product of the peak stress and strain, and in general will be in the range [85] of 8–
40kJ·m-3.  Work densities of 70 kJ·m-3 have been reported in polypyrrole [72] and 
exceed 100 kJ·m-3 in new, large strain polypyrrole [68].  Note that unlike muscle, 
conducting polymers can perform work both under compression and tension, and 
therefore can generate a further doubling in work per volume where this property is 
used.  
5.6.4 Rate and Power 
Generally, in any given application,  a certain rate of response or output power is 
required.  This section is dedicated to presenting a number of factors that determine 
the rate of response and estimating how rate will be a function of geometry in such 
cases.  Other factors affecting rate are polymer and electrolyte conductivities, 
diffusion coefficients, and capacitance.  The equations presented enable the 
designer to determine the physical and geometrical constraints necessary to achieve 
the desired performance.   
As discussed, conducting polymers respond electrically as batteries or super-
capacitors with enormous quantities of charge stored per unit volume.  The 
capacitance can exceed 100 F/g [22].  Given that strain is proportional to charge, 
high strain rates and powers require high currents.  Although other factors could 
also limit rate, including inertial effects and drag, the generally moderate to low 
rates of actuation in conducting polymers to date suggest that such situations are 
unusual.  
The factors that limit current in conducting polymer actuators are the same as 
those that limit the discharging rate in batteries and supercapacitors.  Internal 
resistance is one factor.  To charge and discharge a battery, the time limit due to 
internal resistance is the product of the total amount of charge multiplied by the 
resistance and divided by the voltage.   In a capacitor, the time constant is 
determined by the product of the internal resistance and the capacitance.  The two 
are essentially equivalent because the capacitance is the ratio of the charge and the 
voltage.  The second major limiting factor that will be discussed is the rate of 
transport of ions into the polymer.   Another factor that could also limit response 
time is the rate at which electrons are exchanged between the conducting polymer 
and the contacting metal electrode (kinetics). This will not be discussed because it 
is considered not to be a significant factor, providing that the conducting polymer 
is in a relatively highly conducting state.  More complex effects than those 
discussed here can also arise due to changes in ionic and electronic conductivity as 
a function of voltage, which often lead to the advancing of sharp fronts of 
oxidation state through the material rather than a concentration gradient observed 
in diffusionlike behavior.  Models for these effects are being evaluated and are 
likely important when the oxidation state of the polymer is brought substantially 
down toward the completely reduced state [21, 86].  Mechanical relaxation and 
solvent swelling may also be important [21].  These cases will not be covered here. 

140 J. D. Madden 
Figure 5.13. Dimensions of the polymer actuator. Electrical contact to the polymer is made 
at intervals of length l. © Proceedings of SPIE, reprinted with permission [18]
Current and potential are related via impedance or its inverse, admittance.  Figure 
5.12 is an impedance model from which rate-limiting time constants are derived. R
represents the electrolyte resistance, C is the double layer capacitance at the 
interface between the polymer and the electrolyte [87], and ZD is a diffusion 
element, modeling mass transport into the polymer.  For planar geometry,  as in 
Figure 5.13, ZD is expressed in the Laplace or frequency domain as: 
¸¸
¹
·
¨¨
©
§




G
 
D
s
a
s
C
D
s
Z D
2
coth
)
(
          
 (5.10) 
D is the diffusion coefficient, G is the double layer thickness, C is the double layer 
capacitance, and a is the polymer film thickness.  At low frequency (lim sĺ0), the 
diffusion impedance reduces to 
1
D
V
Z
a C s
C
Vol s
G
 
 




                          
(5.11)
behaving as a capacitance.  The right-hand expression restates the impedance in 
terms of the polymer capacitance per unit volume, CV, and the polymer volume, 
Vol.  Details of the derivation, assumptions, and physical significance of the 
variables are provided elsewhere [12,19].  In essence it assumes that the rate is 
determined by either RC charging or the time it takes for ions to go through the 
polymer.  It also assumes that ionic mobiility or the diffusion coefficient does not 
change significantly over the range  of potentials employed and that the electrical 
conducitivity within the polymer is sufficiently high to eliminate any potential 

Polypyrrole Actuators: Properties and Initial Applications 141 
drop.  A time constant accounting for potential drop along the polymer due to finite 
electrical conductivity is discussed below. 
The model provides a reasonable description of hexafluorophosphate-doped 
polypyrrole impedance over a 2 V range at frequencies between 100 PHz and 100 
kHz [19,22].  It also suggests the rate-limiting factors for charging and actuation.  
One is the rate at which the double layer capacitance charges, which is limited by 
the internal resistance, R.  A second is the rate of charging of the volumetric 
capacitor, which is determined by the slower of the rate of diffusion of ions
