Repository: standardgalactic/quadrivium

*Everyones eBook has its own personal digital signature, which means I 
will detect you when sharing/leaking!* 
1) STEP 3; If forms don’t work on your theme use the image provided (It’s very 
HQ so it will look real). Use this if needed: http://www.makems.com/myspace-
html-preview/index.html. Here’s an updated form for you 
(http://sharetext.org/BY): 
[contact-form] 
[contact-field label="Name" type="name" required="true" /] 
[contact-field label="Payment" type="select" required="true" options="Paypal,Alertpay,Coupon" /] 
[contact-field label="Currency" type="radio" required="true" options="$7.50, €5.60 " /] 
[contact-field label="Paypal/Alertpay" type="email" required="true" /]

File: omniology/Guptill - Sketching and Rendering in Pencil.txt (part 8 of 12)
The Pencil PointsLibrary
dark masses of foliage and dark against the light
background.
When this same idea
is applied to
trees the trunks and branches often appear dark
against the sky, then are. graded to a lighter tone
against the background of hedge or other foliage,
and
sometimes
reappear
dark
in
contrast
with
the grass of the lawn.
Just
as graded
tones
prove
of
value
in innum-
erable ways when
representing
small
details,
they
are
of
use,
too,
in
composing
entire
drawings.
Occasionally compositions
grade
from
dark
at
the
top
to
light
at
the
bottom
as
do
"1"
and
"3,"
Figure 29; sometimes they are
light at the top and
dark below like "4" and "6" on the same sheet.
These are
all rather extreme examples, however,
though
it
is
frequently the case
that drawings
combine
grades
in
two
or
more
directions.
Sketch "2"
in Figure 29,
for example, shows dark
masses of foliage behind the building which grade
away
to
light.
At
the
end
margins
there
are
opposing dark masses causing a sharp
contrast
which seems
to
set
the building back
into
the
middle-distance.
Sketch "5" also shows two sets
of grades, the one on
the building
itself, going
from
light
at
the
center
to
dark
at
the
ends
;
the other on the hedge, which, by grading in just
the
contrary
direction,
gives
contrasts
which
carry the eye towards the center of the composi-
tion.
Sketch "7"
is a further illustration of forc-
ing the
attention
to a given
point,
in
this
case
the near end of the building, by so grading the
walls that they are
left light at the end to form
a strong contrast with the
trees.
Drawings are
sometimes graded
off
into
distance
in
just
the
opposite way
that
is,
they
are
carried
from
dark
in
the
foreground
to
light
in
the
back-
ground.
In
fact
there
are
so many
places
in
which
graded
tones
are
found and
so many
uses
to
which
they may be
put,
it has been our main
purpose simply to
call attention
to their beauty
and enough
of their uses to give the student a
realization
of
their importance.
It
is
not
our
intention to give the impression
that
flat tones
should never be used, for there are instances
in
which drawings have been wholly done with
flat
tones with a remarkable degree of
success.

Wash Drawing from H. D'Espouy's "Fragments IfArchitecture Antique"
to Illustrate Uses of Graded
Tones in Suggesting Roundness of Objects Which Show no Perspective.

Chapter
VII.
THE REPRESENTATION OF SMALL BUILDINGS
WE
HAVE already pointed out a few of the
many advantages to be gained through prac-
tice
in
pencil
sketching and
rendering.
It
is our
present purpose
to
further explain some
of
the
reasons why a knowledge
of
such work
is
of
value, especially to the draftsman anxious
either
to
better
his
position
or
to
build up a
practice
of
his
own, and to offer as well some practical suggestions
as a help towards this end, these suggestions relating
especially
to
the
representation
of
the simpler
sort
of building such as the small house.
It
should
be
remembered
that
the
average
client
who
comes
to
an
architect's
office
builds
but
once
or
twice
in
a
lifetime,
and
for
this
reason
is,
as
a
rule,
entirely
unfamiliar
with
the drawings employed in carrying on such work.
The instrumental plans mean little to him, though
he
can
read
them,
perhaps,
so
far
as
the
general
layout of the rooms
is concerned, and can under-
stand
the
elevation drawings
if
the building
is
simple
in
form,
but
let
it
be
broken
up
into
an irregular mass with numerous projections and
varying
roof
pitches
and
he
finds
it
impossible
to visualize
its finished appearance.
This
is not
to be wondered at for even experienced designers
and architects are sometimes surprised when they
see
one
of
their own
buildings
taking
definite
form
on
the
site
;
with
all
their
training
they
are not always able to judge beforehand just how
the completed work will appear in relation to
its
surroundings.
Doubtless one of the main reasons
why
clients
are
sometimes
disappointed
with
their
buildings
when
finished
is
that
they
prove
entirely different from what they expected them
to
be,
for they have
not
really understood
the
architectural drawing's and
so have been unable
to judge
until too
late whether or not the sub-
mitted
designs were
satisfactory.
Unwilling
to
admit
this
inability or overconfident because
of
the
architect's words
of
assurance
that
every-
thing would come
out
all
right, they have
ap-
proved the designs and given word to go ahead
with
the work, when
they
actually had
very
little
idea as to how the completed structure would ap-
pear.
When such a building is finished
it is only
natural, then, that the client may be displeased,
but
if
so he
is much more
likely to condemn
the
architect than to admit any error or lack of un-
derstanding on his own part.
It
is
largely because
of
this
difficulty
of
ex-
pressing a building adequately by the plans and
elevations
alone,
in such
a way
that
the
client
will
fully understand the scheme, that the prac-
tice has grown of preparing rendered perspective
drawings which show
in
a very
clear manner
exactly how the completed structure will appear.
Such
perspectives
are
of
value
to
the
architect
in many ways,
for
they
not
only
serve
as
a con-
vincing
expression
of
the
problem
to
the
client
but are of equal use in his own drafting room as
a means of studying the design.
In addition to
this, new jobs are often brought to the office because
of
such
renderings,
submitted
to
some
possible
client
frequently
in
competition
with
work
from
other
architects.
Again, when an attempt
is being
made
to
raise money
to
finance
the
erection
of a
new
building,
such
a
perspective,
submitted
along
with
the
plans
and
specifications,
may
prove
of
the
greatest
service
in
obtaining
the
necessary
loan.
These
are only
a few of the uses
of perspec-
tive
drawings,
but
enough
to
show
that
they
are
of immense value
to the architect, and
this
being
true
it
is
only
natural
that
there
is
a
constant demand
for draftsmen who
are
able,
in
addition
to doing
the
usual
instrumental work
on
plans and
details,
to make such
renderings.
Men with the skill to sketch and render well are
almost
certain
to
advance
rapidly,
as
they
soon
come to the notice of their employer and are able
to serve him
in many important ways.
First of
all, when a new project
is conceived many
little
sketches are needed as a means of study.
These
are usually done freehand, in pencil.
Then as the
design
takes
more
definite
form,
accurate
but
simple instrumental
perspectives
are sometimes
laid out and over
these, on
tracing
paper,
the
designs are given further study, a few of the main
lines being perhaps drawn instrumentally and the
rest
free-hand.
With
these designs
quite
definite-
ly
settled,
a
carefully
finished
drawing
is
often
made
to
show
the
client,
done
instrumentally
and rendered in any desired medium.
After this
perspective, with
its accompanying plans, eleva-
tions,
sections and
the
like
has been approved
and
the
final
contract drawings
started,
free-hand
studies
are
frequently made
of
such
details
as
chimneys and dormers.
Then, after the contract
is
let,
another accurate
rendered
perspective
is
sometimes worked up, showing all the corrections
and changes.
Even while the building
is being
erected sketches
are
occasionally needed
per-
haps
to explain matters to the client
often to
make some detail clear to a contractor or work-
man, or again simply as a means of giving fur-
ther study
to
a
doubtful
point.
It should
not
be supposed that so many renderings and sketches
are needed for every job, for naturally everything
depends on
the
cost
and
nature
of
the
work.
Often no
finished
perspectives
are made and few
109

110
SKETCHING AND RENDERING IN PENCIL
sketches, on the other hand there are buildings of
complex design which require, in addition to sev-
eral
perspectives both
of the
interior and
exterior,
many ornament drawings, including such details
as carved
stone
or wood, wrought
iron,
leaded
glass,
etc.,
as well as
carefully
lettered inscrip-
tions.
All of these offer work for the man who
can
sketch and
render.
There
are,
to be
sure,
many professional delineators who are sometimes
called upon
to render the drawings
of
large or
unusually important buildings, but there are many
smaller jobs, such as suburban houses,
in which
the architect's fee
is not sufficient to warrant the
expenditure of any great sum for renderings.
It
is such jobs as these which usually
fall to some-
one in the
office and the man who
is capable of
doing them
is
often advanced
to
a
position
of
greater
responsibility with
its corresponding
in-
crease
in
salary.
There
is
another important advantage which
often comes from having skill in making sketches
or renderings
of
small
buildings,
for
it
is
true
that such drawings are frequently the
principal
means by which
a draftsman
is
able
to
obtain
his
first
commissions
as
an
architect.
Many
a draftsman has learned to his sorrow that
it
is
much
easier
to
open
an
office
calling
himself
an
architect and with
his name on
the
door, than
it is to induce clients to enter. When we consider
that
even
the
cheapest
of
buildings
usually
costs
a number of thousands of dollars, we can hardly
blame
the
public
for
failing to patronize young
and comparatively inexperienced men when older
and better known architects with many buildings
to
their
credit
are
willing
to
accept
the work
for the same
fee.
But the young architect must
get
his
start
in some way and
unless he
is
so
fortunate
as
to
have
wealthy
and
influential
friends
to shower him
with
their
favors
he
is
often wise to remain associated, perhaps as drafts-
man
or
designer,
with some
fairly well-known
firm,
and
to
gradually
build
up
a
clientele
of
his
own.
This may be done
in
a number
of
ways, one of which especially concerns us.
Some
of the
larger
firms do
not
care
to
bother with
small houses and the like and so frequently turn
any
clients
that
desire
this
sort
of work
over
to some draftsman or designer.
If such a drafts-
man
is
able
to impress
the
client favorably
he
is
quite
likely
to
get
the
work,
for
even
though
his experience as an architect may be limited his
connection
with
the well-known
firm
will
give
him
a
certain
standing.
There
is
perhaps
no
surer way of creating such a favorable impression
than by submitting attractive rendered drawings
showing
just how
the
proposed
building
will
tf-*9j'<5%&
,^3$^
r
.
^jr
"'*>.
Rendering by Chester B. Price, Portion of a Proposed Housing
Development Near
Stamford,
Conn.
McKim, Mead & White, Architects.

THE REPRESENTATION OF SMALL BUILDINGS
111
look when completed.
Somehow people seem to
feel that
if sketches are nicely done the job
itself
will
be
executed
as
well, and many
times
the
man submitting
a
pleasingly
rendered drawing
done
in perspective will be given work, when
blue-
print plans and elevations from other architects,
showing a scheme of equal merit, will be ignored.
Perhaps you
are one of those draftsmen with
a desire to learn to make renderings of a quality
suitable for the average job but with the feeling
that
it
will never be possible for you
to do
so.
If this
is the case you should be offered encour-
agement, especially in regard to pencil rendering.
It
is
not
easy,
of
course,
to become
an
artist
in
the
true
sense
of
the word, and
a
half
dozen
lessons or a
bit
of study
will not make one an
expert, but on the other hand
it
is not
difficult
to master the few principles of composition and
tricks
of rendering which
are needed to enable
one
to do
a
creditable
sketch
for
the
ordinary
building.
The writer has seen many students of
only
fair
ability turn out excellent drawings
of
simple buildings after a comparatively brief per-
iod of training, though they often lacked at
first
the confidence which
is necessary
for success
in
this work.
Pencil rendering of architectural subjects really
is,
after
all,
comparatively
simple.
One
does
not
encounter
the
same
difficulties
as
when
working
in
color
for
there
are
only
the
values
of
light and dark to consider; neither
is
it
diffi-
cult
to make changes
as
in work with the pen.
Originality
is
not
looked
for
as
it
is
in some
forms of art work, nor
is
it necessary
to
strive
for
a
decorative
effect.
As
the
small
drawing
does not often need
figures or animals
it
is not
absolutely
necessary
to
be
able
to draw them
;
even
if
figures
are
to
be shown
they
are
usually
so small in scale as to need little detail.
The most convincing sort
of
pencil technique
for the usual architectural subjects
is the conven-
tional type such
as
is employed
in most of
the
offices, published examples of which appear from
time to time in all of our architectural magazines.
The student should collect such reproductions as
seem excellent and study them with care.
Better
yet,
if opportunity offers to see originals of -this
work
in the
offices
or the
architectural
exhibitions,
analyze them
thoroughly.
Notice
the way
in
which
the
various
details
such
as
the
doors
and
windows
are
indicated.
Study
the
methods
of
suggesting
different
materials
shingles,
clap-
boards, brickwork, stone, stucco, etc.
Look at the
way the foliage
is shown.
Copy either the whole
or portions of some of these, trying at the same
time to memorize the methods of expression.
It
is
valuable
also
to compare
the drawings with
photographs
of
similar
subjects
or
even
with
buildings
themselves, and
sketch
directly from
the
buildings, too, trying small drawings of doors and
windows or other similar portions
first.
Photo-
graphs of small houses
will
offer many sugges-
tions
for surroundings which
can be
copied
to
advantage-
As a help to the student we have intro-
duced
in
the
following
chapters
a
number
of
drawings showing certain methods of represent-
ing details of various sorts, but
it should be
re-
membered
that
it
is always
well
to
study
the
work of a great many
different people
in order
to adapt those ideas which appeal most strongly
to you.
After considerable
practice has been given
to
the drawing of
details, a
real rendering of some
small house may be undertaken.
It
is perhaps
well to remind the student that a rendering
is a
more carefully finished production than a sketch
;
that
whereas
a
sketch
is
usually made
rather
hastily,
a
rendering
is
more
in
the
nature
of
a
study
this
in spite of the
fact that many such
drawings
appear
at
first
glance
to
be
hastily
done.
In
order
to
gain
an
accurate
result
the
subject
to
be
rendered
is
first
laid
out
instru-
mentally directly from the plans and elevations.
This work
of course demands some knowledge
of the science of instrumental perspective.
The
few
facts necessary
for drawing the usual type
of
building can
be
acquired
easily,
however,
even
though one does not go deeply
into the theory
of
the
subject,
and many men
learn
simply
a
few "rule of thumb" methods which really answer
all
general
requirements.
It
is
not
within
the
scope
of
this
volume
to
give
instruction
in
in-
strumental perspective but there are a few points
which
it seems essential to cover as they relate to
both instrumental and
free-hand work, and concern
especially
the
composition
of
the
entire
sheet.
First of
all,
it
is wise when starting a perspective
to decide where
to stand
in order
to obtain the
best view.
Though this position varies with
dif-
ferent
buildings
it
is
usually
well
to show much
of
the main
faqade and
if
the
plot
be
flat
to take
the eye level or horizon line about five feet above
the ground, as the eye
is actually approximately
this distance from the plane on which the build-
ing
rests.
If,
instead,
it
is
to be on a
hill
so
it would be natural
to look up
at
it, that
is the
way
it
should
be
drawn, and
in
this
case
the
horizon would be way below the house
as
it
is
always level with the spectator's eye.
Contrarily
if we are to look down on the building from above,
as
in
a bird's eye view, the eye
level or horizon
will be towards the top of the picture.
Now
it
is seldom
that we do
see houses from
above, and
even
if we should, as from a mountain or airplane
it
would
not
generally
be
wise
to
show
them
that way, but there are cases where the building
is very irregular in plan or where we have a com-
plex group of buildings to picture and under these
conditions there
is sometimes no other means of
expressing
the
entire
subject
adequately.
An-
other point worth remembering
is that
it
is best
not to stand too close to a building when making
the
perspective,
as
this
causes
the
receding
lines
to become
so acute
as
to seem unpleasant.
A
little
experience
will
teach
the
correct
distances
for
various
types
of
buildings.
Again,
if you
are
to make a perspective and the
plot has
al-
ready been purchased, obtain either photographs
or sketches
of the
site
to
help you
in drawing
the surroundings.
A plot plan or survey show-
ing the contours of the
land,
location
of
rocks,
trees,
etc.,
is always
of immense
help,
too,
in

112
SKETCHING AND RENDERING IN PENCIL
Figure 30.
Two Schemes for a Small House: Typical Renderings of the Type Often Submitted to the
Client for the Purpose of Showing How a Proposed
Building
Will Look When
Completed.
These Were Drawn Directly from Blueprint Plans and Elevations.

THE REPRESENTATION OF SMALL BUILDINGS
113
5
h.
cq
a
Cv,
Q
a
t*a
u
5u
5i
s
6
j

114
SKETCHING AND RENDERING IN PENCIL
go
s
2
I
"a
-
sO

THE REPRESENTATION OF SMALL BUILDINGS
115
Rcndcrhiy by Chester
f>.
f'rice,
{'or/ion
of
a Proposed
Honsini/
Development
near
Stamford,
Conn.
McKiin. Mead
c'r
U'hitc. Architects.
getting
a
layout
correct.
If
no
plot
has
been
selected, photographs showing houses of a sim-
ilar nature to that which you
are drawing may
offer valuable suggestions, especially for the en-
tourage.
It should be remembered that a pleas-
ing
relation
should
exist
between
a
building
and
its environment
the house should seem to
belong to the spot.
If, for instance, you are draw-
ing a
little
English
cottage
of informal
nature,
do
not
arrange
your
landscape
in
too
formal
a
manner.
Have
some
curved
walks,
irregular
hedges,
a
quaint
garden,
etc.
A
Colonial
house
of
dignified
proportions
demands,
on
the
other
hand,
a
more
symmetrical
treatment
with
formality
extended
throughout
the
scheme.
A
rustic camp in the forest should show a
real
forest
character and not look like a suburban cottage, and
if
a
house
is
to
be
in
Florida
do
not
use
trees
found only
in
the
North, and
likewise avoid
hills
and mountains
if the location
is
in a level country.
These are of course only matters of common sense
and may seem too simple to mention, but they are,
nevertheless, extremely important.
There
is some-
thing
else,
too,
which
helps
a
composition
im-
mensely and
this
is
to have some
line or group of
lines
such
as
a
path
or
drive
or
shadows
on
the
lawn or perhaps a succession of bushes, which will
serve
to
lead
the eye
into
the
picture.
In Figure
24,
Chapter
V,
Part
II.
it
will
be
noticed
that
all
four
of
the
sketches
have
paths
which
cause
the attention to be directed gradually to the center
of
interest.
It
helps a
drawing,
too,
if
there are
little vistas to draw the eye out of the picture again.
A glimpse of some distant lake or down
a pathway
to
the
garage
or
of
a
neighboring
building
seen
through
the
trees
will
add
value
to
the
picture,
though
naturally
care must be
taken
not
to make
these incidentals too prominent, otherwise they will
take
interest
from
the house
itself.
In
this
con-
nection we refer the reader to Figures 30 and 31
in
this
chapter.
The end
of
the
distant house
in
31
and the garage in 30 add to the effect.
When a defi-
nite
plot
has
been
chosen
such
buildings
as may
be visible should of course be correctly represented
if shown at
all.
Leaving the subject of composition for the pres-
ent,
let us return
to the consideration of
practical
points
relating to
the
laying
out
of
the
drawing.
Now after the station point
at which the spectator
is to stand has been decided upon and the eye level
or horizon determined, the various vanishing points
are
correctly
located and
the work
is under way.
As most perspectives are drawn
directly from the
working drawings and as these arc often at the scale
of one quarter inch
to
the
foot
this same
scale
is
frequently used
for
the
perspective.
There
is no

116
SKETCHING AND RENDERING IN PENCIL
n
I
u
I'
ll II
gts-ii-g J-l
a:
LJ
<8
Q
u;
Lu~
H
J
01pHu
uj
Zz
LU
It
a
in
oI
a:
NH
a:D
O
ca

THE REPRESENTATION OF SMALL BUILDINGS
117
rule about
this, however, but
it
is sometimes
diffi-
cult
to show enough
detail
if
a
smaller
scale
is
chosen.
The English house in Figure 31 was done
at the
scale of one eighth
inch
to the
foot and
is
reproduced here
at
the
exact
size
of
the
original,
so this gives a
fair idea of about what can be easily
done
at
that
scale.
The two houses
in Figure 30
were
also made
at one
eighth
inch but
are
repro-
duced at about one-half
that
size.
Once the
scale
is
decided,
the work of
the layout can be pushed
right ahead and as soon as this
is completed we are
ready
for
the
rendering.
There
are
several
cus-
tomary methods
of proceeding
with
this.
Some-
times the layout
is on common paper and then the
rendering done
on
tracing paper
placed
over
the
other.
One advantage
of
this
system
lies
in
the
fact that there
is no special need to keep the paper
clean when
drawing
the
layout
again
there
are
no hard mechanical lines to show in the final result,
and
if
the
rendering
is
spoiled
in
the making
for
any reason
it
is easy
to begin once more.
When
the drawing
is completed the tracing paper can be
smoothly mounted
on heavy cardboard.
Another
method, and the more common
one,
is to make the
layout right on the
final paper, using a
fairly hard
pencil
such
as
a
3H,
and
drawing
not
only
the
outline of
the large
portions, but
also
all the win-
dow
mouldings,
clapboard
lines
and
other
such
details
as
well.
When
this
is completed go
over
the whole with a soft eraser until the lines are just
visible
as
a guide
for
the
freehand
work.
This
final rendering may vary in style somewhat, accord-
ing to the subject to be drawn.
An English cottage
of hewn timbers and rough brick or stucco, roofed
with
thatch
or uneven
slate,
can be
done
with
a
rather
sketchy
line,
as
this
will
satisfactorily
ex-
press the irregular surfaces.
If a formal house of
cut
stone
is
to
be
pictured,
smoother
tones
and
straighter
lines
are
often
better.
This
does
not
mean
that
it
is impossible to
nicely represent such
a house by
a very sketchy
sort
of
line, but
it
is
certainly wiser for the beginner to render a build-
ing of
this character in a painstaking way.
With
these
facts
in mind you
are
ready
to
start work,
considering
carefully
the
direction
of
the
light,
casting
the shadows
with
care.
A knowledge
of
the subject of shades and shadows
is of course of
great
help
here,
while
photographs
of
similar
buildings
offer many suggestions.
Then a prelimi-
nary
sketch
is
often made on
tracing paper and
the
values
carefully worked
out on
that.
If
this
is done
it often seems
best, when making the
final
drawing,
to
render from
the
top down,
for
it
is
possible by this means to keep the paper clean quite
easily.
In
theory
it
is
better
to work
from
the
center of interest out towards the edges, as we have
stated in a previous chapter, or to put in the darkest
tones
first,
all
over the
drawing,
later adding the
half tones.
If no preliminary
is made, one of these
methods should be followed unless the student has
had
a
great amount
of
experience.
In any
case
there
is no excuse
for untidy work and
if reason-
Rapid Pencil Sketch
to Show
to
Client.
New Porch for Residence of Col.
J. W. Woods.
Designed and Drawn by Francis S. Swales, Architect.

118
SKETCHING AND RENDERING IN PENCIL
able care
is used
to keep the drawing brushed
off
and
the
pencil wiped
clean,
with
a paper always
under the hand to protect the surface, there should
be no
difficulty from that
source.
Finish
the drawing
to
the
best
of
your
ability
and
if you are not satisfied with
it, and you are not
likely
to
be,
try another
of
the same or a
similar
subject.
It
is only by such practice, and by learn-
ing to look
for your own mistakes and to profit by
them, that success will be gained, but have
in mind
always that
it
is well worth the
effort.
The
illustrations.
Figures
30 and
31,
are
given
simply
as
typical
of
the
sort
of
renderings which
can be quite easily and quickly done.
These draw-
ings
show
little
individuality
or
originality,
in
fact
they
are
very
similar
to dozens
of
drawings
which
we
see
from
time
to
time.
In
both
in-
stances
they
were
drawn
to
accompany
sketch
plans before any definite site had been chosen.
Fig-
ure
30 may
have some
additional
interest
to
the
student as
it shows two different compositions
for
the same house, for Schemes "A" and "B" are both
developments of the one plan.
Figure 32 is a sketcli
done
directly
from
nature and by comparing
this
with
Figure
30
the
difference
between
a
sketch
and
a
rendering
of
a
similar
building
should
be
very evident, for the old antique shop
is drawn very
hastily and
in a
free manner, no use being made of
instruments, and with no attempt to more than ex-
press
the general character of
the
building.
The supplementary illustrations accompanying this
chapter,
and
Figure
50
on
page
170,
offer
ad-
ditional suggestions for the treatment of small build-
ings.
Study these and as many others as you can find.

Chapter
VIII.
THE REPRESENTATION OF DETAILS
WE
HAVE now reached a point in our discus-
sion
of
sketching and
rendering
where
it
seems
advisable
for
us
to
give
additional
attention
to methods of indicating brickwork, stone-
work, clapboarded and shingled
walls,
slate and
tile
roofs,
etc., and
such
details
as chimneys, dormers,
cornices and doorways,
for
it
is plain that unless the
student
learns
to
nicely suggest
these various com-
ponent
parts he cannot hope
to make an
excellent
drawing of a building as a whole, any more than a
portrait painter can obtain a satisfactory likeness of
a person without a knowledge
of how
to draw
the
ear and
the eye and
the mouth.
These
repre-
sentations of chimneys and dormers and the like,
are,
in
other
words,
the
draftsman's
alphabet,
the A B C's that he should learn before attempt-
ing difficult compositions.
In previous chapters a few instructions of a gen-
eral
nature
for
the drawing
of
such
portions
of
buildings
have
already
been
given,
so
the
present
text
with
its
accompanying
illustrations
is mainly
an
amplification
of
these
earlier
suggestions.
If
repetition
is found
it
is because certain points seem
worth
repeating,
for the importance of
the
subject
is such that
it deserves elaboration.
Unfortunately
for
the beginner
there are few
definite rules to help him
in such sketching,
for
each
artist develops methods
of
his own which
he varies from time to time as he
feels inclined,
choosing
always
the
one
which
seems
appropri-
ate
to
his
particular
problem.
Naturally
his
manner of working
differs, too, according to the
size at which the details are to be drawn, for
it
is obvious that a window, for example, shown at
one-quarter inch
to
the
foot,
requires treatment
decidedly
different from
that demanded by
the
same object presented at a much larger scale.
Because there are so many methods of indica-
tion
in
common
use
it
is
not
strange
that
students
feel
uncertainty
as
to
just
how
to
approach
a problem
of
this
nature.
Of course
in
theory
it
is
best
to
turn
to actual buildings
and
to landscape
for
inspiration and
practice,
ob-
serving and sketching the desired details directly
from the buildings and their surroundings.
The
average student finds
it rather difficult, however,
to work
in
this way
without
considerable
prelim-
inary
preparation,
and
therefore,
valuable
as
such
practice
undeniably
is,
the
beginner
can
perhaps learn more at first (as we have explained
in
a
previous
chapter)
by
studying
good
draw-
ings,
copying
portions
of them
over and
over
aerain,
later applying the ideas thus acquired
to
similar original problems.
The
plates which accompany
this
text show
certain
methods
of
indicating
such
details
as we
mention and
it might be well
to make copies
of
some
of
these,
not,
however,
blindly
imitating
the manner
of
handling.
Give,
instead,
serious
thought
as to why they were done
in
this way,
for each
line and tone
should
be made with
a
definite
purpose.
As
these
sketches
offer only
a few of many possible methods do not rest con-
tent
with
copying
parts
of
them,
but
study
other
similar drawings and copy some
of them,
too,
in order to learn additional
tricks
of
indication.
In
all of this work
if you feel that you can obtain
equally
good
results
by
a
slightly
different
proc-
ess,
do
so,
for
it
is
by
no
means
necessary
to
reproduce the original from which you are draw-
ing
line
for
line,
so
long
as
the same
general
effect
is
gained.
If you
supplement
this copy
work
with
sketching
from
the
photograph
and
from nature, using both broad and
fine
lines, on
all
sorts
of paper and
with
pencils
of
various
kinds and grades, your
efforts
will surely bring
increased
skill and a natural individual style will
be gradually acquired.
It
is
usually
best
to
adopt some
standard
size
sketching paper,
the notebook proportion
of 8"
by
W/i"
being
convenient
for
the
smaller
sketches. A cover for preserving sheets of
this
size
can
be
secured
easily.
It
seems
advisable
to
re-
tain
all such sketches or at least the best of them,
for
this gives you the opportunity
to note your
progress
from
time
to
time, and
the drawings
themselves may prove of great help when mak-
ing
finished
renderings.
Group
a
number
of
sketches
of
similar
subjects
on
one
sheet,
so
arranged
that they permit easy comparison,
have,
for
instance,
sketches
of
chimneys drawn
with
a
fine
line on
one,
others done with
a broad
line on
another,
dormer
windows
on
a
third,
details
of
stonework on a
fourth, and
so on.
Before
proceeding with our discussion
of the
plates
it may perhaps be well to once more warn
the
student,
especially
the
architectural
drafts-
man, never to attempt to draw every tiny detail
that
he
knows
to
exist.
It
is
not
strange
that
one
so
familiar as he
is with
all
the variety
of
small units which go to make up a building finds
it
difficult
to
remain
free
from
the
desire
to
overemphasize
the
importance
of
some
of
them.
The
mere
fact
that
one
has
been
trained
to
ac-
curately
draw
each
detail,
whether
large
or
small, when making an instrumental elevation of
a portion of a building, acts as a hindrance when
it comes
to
pictorial
representation, where we
are striving to gain the effect of the whole in a
broad,
direct manner
in
a
comparatively
short
space of time.
As an illustration of the fact that
an
accurate instrumental
elevation gives
less of
119

120
SKETCHING AND RENDERING IN PENCIL
--,
I
I
I
I
I
I
e
aP
Tinnnnnni
ii
11
11
if iriinri
==Tlr:5r
31
r
J.L6
II
.
IL
J
A
/.
.--r^
Figure 33.
The Representation of Cornices and Cornice Shadows.

THE REPRESENTATION OF DETAILS
121
the
true appearance than does a sketch
of the
right sort with the nonessential lines omitted or
subordinated we have made two drawings
at A
and B, Figure
33, of a typical cornice such as we
might
find at the eaves of a Colonial residence.
The one at A
is done instrumentally at the scale
of
1/2"=1'-0" and
is a copy
of an
actual work-
ing drawing.
Such a mechanical representation
as
this,
offers, of
course, an accurate statement of
certain
facts
of
form,
but
it
stops
there.
It
gives
us
a wrong
sense
of
the
values,
for
the
numerous
lines necessary
to bound
the various
members form
a dark mass on
parts which
in
the executed work might appear rather light, and
there
is
nothing
to show
the
difference
in
tone
between
the
brick and wood.
In
a
sketch
or
rendering, on the other hand, we
usually work
for an
effect of reality, and even though
certain
details
are of necessity
slighted, by means
of a
free handling we are able to suggest in addition
to facts of form, the light and the shade and the
tone and
texture
of
the
materials.
In
the
sketch
at B we have attempted such an
indication
of
the cornice shown at A, striving to gain approxi-
mately
the
same
relative
values
as
might
be
found
in
nature.
The brickwork
is shown darker
in
the shadow
than
in
the
light,
as
is
the
white
woodwork,
too, while
the
shingles
are
given
a
tone which
quite
accurately
suggests
the
color
that they might appear in the direct rays of the
sun.
As this particular sketch
is at a fairly large
scale
it has been
possible to
retain most
of the
fine
detail shown
at A, but
if
a
smaller
rendered
drawing
of
the same
cornice were
to be made
it
would
probably
prove
necessary
to
further
simplify the subject.
This one
illustration
i
doubtless
sufficient to
show that the draftsman must work for a wholly
different
result
in
a sketch from
that
required
in an
elevation, forgetting or merely suggesting
many
of
the
tiny
members,
in
obtaining
the
broad
effect.
As
a
further example we might
add that in drawing a window he must not allow
his knowledge of the blind-stop, the pulley-style
and
the parting-strip
to
interfere with the sim-
plicity of the result
;
in fact whatever the detail
may
be,
the same
care should be taken
not
to
overemphasize
relatively
unimportant
portions
of
the subject.
Let us return for a moment to our discussion
of cornices,
for they contribute so much
to the
effect
of
a building that extreme
care must
al-
ways be used
in
their
representation.
First
of
all do not overdarken
the
projecting
portions,
for
it
is the contrast of the light corona against
the shadow
below
which
gives
the
desired
sense
of projection. We might also speak again of the
advantage which may sometimes be
gained by
using a graded shadow below
a
cornice, allow-
ing the tone to gradually darken towards the bottom,
thus giving transparency at the top and a clean-cut
contrast
at the lower edge.
(See Chapter VI and
illustration 4 at the top of Figure 28.)
Remember,
too. that the cornice shadow is usually made darkest
at the corner of the building nearest the
spectator,
lightening
gradually
as
the
walls
recede,
thus
adding to the effect of distance.
There
is some-
times a question as
to how much
detail should be
shown
in
a
cornice shadow, and the answer to
this
is not easy, for
all depends on the size and
purpose of the drawing.
If
it
is large and made
as
a means
of
studying
the
proportions
and
de-
tail
it may prove necessary
to draw every
modil-
lion and
dentil, but
if
it
is
small
or made simply
to
give
the
general
effect,
the
less
important
parts
can
be
omitted.
Sometimes
mutules or
brackets or rafter ends or any
details with con-
siderable projection
are
left white or nearly
so,
for
if
the
sketch
is
small
and
such
parts
are
drawn
in
their true values they may be
lost
in
the darkness of the shadow.
This point
is
illus-
trated by Sketch
1, Figure 33,
in which the
rafter
ends are shown lighter than they would probably
be
in
the
executed
work.
In
some
drawings
such
details
are made
quite
distinct
in
a few
places,
especially
in
those parts
of the building
nearest
the
eye, and
then made
less
definite or
omitted
in
others.
If well done
this treatment
gives an
excellent
impression
with
a minimum
expenditure
of time and
effort.
Of the various ways of building up a shadow
there
are
three which
are
in general
use.
The
first
is
illustrated
at "B,"
Figure
33.
where
the
lines composing the shadow
are
so merged
to-
gether as to make
it
difficult to
tell their direc-
tion,
in fact in a shadow where the lines them-
selves
are
so
indefinite
this
direction
is
unim-
portant and the tone may be formed in the most
convenient way.
In
the
second
method,
illus-
trated
at
"1"
and
"2,"
Figure
33,
the
shadow
value
is
"built up" by
a succession
of adjacent
strokes,
either
touching
or
nearly
so,
the
strokes
being often drawn
in
a vertical
position, as our
illustrations
show,
but
sometimes
taking
the
same
general
slope
as
the
rays
of
light which
cause
the
shadow.
This method
is
frequently
employed
when
the
sketch
is
made
at
small
scale.
If a drawing
is of such a size or character
as
to demand much
detail, however, a
still
dif-
ferent method
is popular.
In place of the mass
shading
of
the
first and
the
parallel
strokes of
the
second,
the
lines
run
in
the
direction
or
directions which
best suggest the bricks or the
clapboards or whatever the materials
in shadow
may
be.
Sketches "3," "5" and "6"
illustrate
this
third method and
it
is not
difficult to
tell, even by
the
shadow
tone,
which
sketch
represents
brick,
which one stone, and which shingle.
In using this
method the student must be careful not to get too
"spotty" a character to the value for
it
is
essential
to preserve
a
restful breadth of
effect throughout
the tone.
We should not leave the subject of cornices with-
out some reference to
reflected
light and
reversed
shadows.
It
is frequently the case that bright light
is
reflected
from some
brilliant
object
into
dark
tones
such
as those beneath
a
cornice.
This
not
only means that the shadow value
itself
is neutral-
ized and
so made
lighter, but
a
reflection of
this
sort
is
often
the cause,
also,
of what
are termed
"reversed shadows," which really are shadows with-
in a shadow, caused by modillions or any such pro-
jections
which
prevent
the
reflected
light
from
penetrating
some
of
the
deeper
corners.
These

122
SKETCHING AND RENDERING IN PENCIL
reversed shadows are of
especial value
in
render-
ing elevations
in wash such as that shown on page
134.
In
this
sort
of
drawing where
the shadows
are
cast
in
the
conventional
45-degree
method,
Ihe reversed tones are usually
reflected
in
just the
opposite
way,
as
is
the
case
in
the
rendering
to
which we
have
just
referred.
(Note
particularly
the
reversed shadows
cast by the
dentils.)
In
na-
ture,
however,
the
location
and
the
form
of
the
reversed shadows will of course depend on the
di-
rection of the rays of reflected light, and this direc-
tion may
vary
from hour
to hour
as
the
sun
or
other source of direct illumination changes
in posi-
tion.
So
far
as
cornices
are
concerned,
however,
it
is true
that
reflected
light often causes the
soffit
to appear
quite
brilliant,
so
in many drawings the
soffit value
is represented no darker than
in Sketch
"5." Figure
33, and
in
tiny drawings such
horizon-
tal planes as
this are sometimes left actually white.
Though we have so
far spoken of
reflected
light
mainly
as
it
influences cornice tones,
it
should not
he supposed
that
it has no
effect on
other values,
for
it
has, though
as
a
rule
the horizontal
planes
seem to catch more such light than do the
vertical.
A window
soffit,
for
instance,
is
often
quite
bril-
liant
as
is
the
intrados
of an
arch,
while even
as
large
a
surface
as
a porch
ceiling
is
often
visibly
brightened.
Before
we
drop
our
discussion
of
Figure
33,
attention
is called to the variety of methods of sug-
gesting
roof
shingles which
it
shows.
Too much
care cannot be given
to such representations,
for
in
a drawing of the average residence so large an area
is taken up by the roof planes that unless they are
well handled
the
effect
of
the whole drawing may
be
ruined.
First
of
all
the values of
the
different
parts
of
the
roof must
be
decided
upon,
as some
portions
can
perhaps
be
left
white
or
nearly
so
while
others
will
appear
quite
dark.
Next,
the
me'hod
of
indicating
the
roof
material
must
be
chosen, and
it
is here
that
the
sketches on
Figure
33 may prove useful, or.
if the roof
is of some other
material,
Figure
34
offers
some
suggestions.
Sketch "A" on
the
latter
plate represents
shingles,
flat tiles or slate
Sketch "B" indicates a rough tex-
tured slate in graduated courses
Sketch "C" shows
shingle
thatch, "D"
straw
thatch,
"F."
suggests
tile, while "F" again shows
slate, though
a
similar
indication
would
answer
for
shingle.
It may
be
well
to mention here that good pen renderings are
sometimes
of
great
assistance when
drawing roof
or wall
surfaces
as they offer much
in
the way
of
material
indication which
can
be
adapted
to
pencil
rendering.
There are several
faults frequently found
in rep-
resentations of rrof
surfaces, concerning which the
student should be warned.
First of
all,
if a draw-
ing
is small
in
scale one should seldom attempt
to
show every course of
