Repository: standardgalactic/quadrivium

*Everyones eBook has its own personal digital signature, which means I 
will detect you when sharing/leaking!* 
1) STEP 3; If forms don’t work on your theme use the image provided (It’s very 
HQ so it will look real). Use this if needed: http://www.makems.com/myspace-
html-preview/index.html. Here’s an updated form for you 
(http://sharetext.org/BY): 
[contact-form] 
[contact-field label="Name" type="name" required="true" /] 
[contact-field label="Payment" type="select" required="true" options="Paypal,Alertpay,Coupon" /] 
[contact-field label="Currency" type="radio" required="true" options="$7.50, €5.60 " /] 
[contact-field label="Paypal/Alertpay" type="email" required="true" /]

File: omniology/Lee W. Applied Coatings. Chemistry, Formulation, and Performance 2024.txt (part 8 of 45)
ion and decompose into a carboxylic acid and an alcohol. Last but not the least, and relevant to anhydrides for
applicable formulations, compatibility and the homogenization issue should always be evaluated and addressed
for 1K liquid or powder systems.
Epoxy-active phenyl ester systems discussed previously are likewise concerned with ester hydrolysis and
long-term stability, as confirmed by the results of hot water soak adhesion (HWA) tests conducted at
95 ∘C (refer to the relevant active ester case in Chapter 6). Additionally, epoxy/COOH hybrids, including
TGIC/COOH-polyester systems, exhibit abundant ester (−COO−) linkages in their cured products (partially
mimicking Step 2 in Figures 3.4/3.6a). Regarding catalysts for epoxy/COOH formulations, cationically compatible
salt complexes and the like such as ETPPI are commonly used; however, as stated previously, slightly anionic
tertiary amines and imidazoles such as 2PI turn out to be more effective (i.e., faster gel and cure) than the cationic
ones at the same loading level while exhibiting even better compatibility (perhaps due to solubility) that aids in
the elimination of surface cratering defects.
Back to cure reaction discussion, when it comes to crosslinking epoxies with Mannich bases including phenalka-
mines (refer to Tables 2.2c/2.3c in Chapter 2), there are apparently dual-curing reactions pertaining to respective
phenyl hydroxyls (refer to Figures 3/4) and amines (refer to Figure 3.2a) taking place in parallel, in synergic addi-
tion to epoxy homo-cures (refer to Figure 3.2b), irrespective of whether a catalyst is also applied.
Understanding fundamental epoxy crosslinking reactions and mechanisms on a molecular scale is very con-
structive, but it does not necessarily lead to effective formulations on a macro-mass level immediately. As always,
there is a gap between theory, which focuses on hard concepts, and practice, which focuses on soft skills. Epoxy
curing is a dynamic process of building a heterogeneous network with epoxy homo-cures and epoxy-hardener
co-polymerizing blocks concurrently; these two drastically different curing reactions compete against one another.
The overall and ultimate coating properties, including Tg, flexibility, cohesive toughness, and elasticity, are largely
determined by the ratio of these two reacted segments as well as how and to what extent they are intertwined as
a single bulk system. The formulation index (FI), that is, the stoichiometric ratio of resins to hardeners in moles,
dictates the proportions of these two structural components in the cured network, typically under catalysis. Con-
sequently, an optimal FI in terms of one or more specifical properties (such as flexibility, toughness, and/or others)
often exists in a narrow or broad range, if not always. Considering finished products, sometimes apparent dispar-
ities in bulk physical properties, either favorable or unfavorable, appear in response to even minute variations in
FIs and other formulation parameters that define the entanglement architecture of the cured polymer chains. In a
sense, hardener-free (i.e., at an infinite FI) and anionic-ally catalyzed epoxy systems appear to represent an extreme
scenario, in that epoxy homo-cures account for 100% of the crosslinked system and epoxy-hardener interactions
are completely absent.
3.2
Cationic and UV-Curing Systems
Epoxy homo-polymerization can also be cationic-ally catalyzed by using a class of salts and complexes following a
chain-growth mechanism, as depicted in Figure 3.7, in the presence of boron trifluoride (BF3), an amine complex,
acting as the initiator [14]. Huntsman Accelerator DY 9577, distributed by Krayden, is an example of a commercial
BCl3•amine (MEA) product used in place of BF3. Specifically, oxonium ions as the “actual” catalysts (i.e., not
by virtue of liberated Lewis acids) are formed under heat and/or UV to drive the etherification of epoxies; the
propagated polymer chain concludes with polyether linkages and one singlet hydroxyl group on one side of the
entire backbone. This crosslinking pathway is universally applicable to heat, UV, or both as the energy source

3.2 Cationic and UV-Curing Systems
71
NH2
· BF3
O
OH
X
n
O
O
OH
n
X
X =
NH
· BF3
Δ / hv 
Δ
O
O
R
O
RO
+
+
–
–
H
X
O
O
R
OR
OR
O
O
R
OR
OR
OR
Figure 3.7
Cationic crosslinking mechanisms of epoxy etheriﬁcation (or homo-cures) induced by a boron triﬂuoride
monoethylamine complex, that is, BF3•MEA (a Lewis acid, MW 112.9 g/mol, Tm 85–95 ∘C), under heat and/or UV light.
outside of formulation, in conjunction with one or more cationic catalyst originators (i.e., the pertinent salts or
complexes) within formulation. Clearly, crosslinker-free formulations can be developed using not only anionic
catalysts such as imidazole adducts but also cationic catalysts such as onium salts.
Cationic and UV-curing formulations are typically devoid of standard hardeners but frequently contain chain
transfer agents or modifiers such as polyols. In addition, UV cationic curing systems are formulated to contain
aliphatic and, more preferably, cycloaliphatic epoxies that are resistant to yellowing rather than standard epox-
ies such as BPA-based that are susceptible to UV degradation. In hybrid systems, vinyl esters or vinyl ethers are
combined with epoxies to produce synergistic performance, as vinyls undergo UV curing via free radicals simul-
taneously. Dual catalysts composed of cationic salts and organic peroxides co-exist in the formulations without,
in this instance, without interfering with one another.
According to Verschueren et al. [15], UV cationic cure technology offers excellent adhesion to metals and certain
difficult substrates, such as polyolefins and other plastics, in addition to low shrinkage and good flexibility. Onium
salts and similar compounds produce a cationic proton, which then forms a reactive cationic species through
the ring opening of an epoxy moiety prior to opening the next epoxide monomer. Neutralization of the cationic
species by an anionic species, such as impurities, causes chain termination. Chain transfer can also occur, such
as with hydroxyl-functional materials such as alcohols. Transfer reactions are frequently used in cationic systems,
especially UV-curing systems of cycloaliphatic epoxies, to improve cured properties such as flexibility, toughness,
etc., by introducing polyols or similar modifiers, as shown in Figure 3.8 [16–18]. In essence, chain transfer reactions
O
OR
O
O
RO
OH
OR
n
R'
HO
H
H
O
OR'
OR'
O
O
O
O
RO
RO
RO
RO
RO
(a)
(b)
n
n
OH
OH
OR
OR
OR
O
+
+
+
+
+
+
RO
H
R'
OH
R'
H
O
RO
OH
O
RO
n
O
RO
OH
OR'
RO
n
– H 
Chain 
+
+
+
transfer
Chain 
transfer
Figure 3.8
Typical chain transfer reactions involving OH-functional modiﬁers include (a) interactions of OHs with
polymerized but still reactive chains and (b) the direct formation of oxonium ions.

72
3 Epoxy Curing Reactions
Table 3.1
Epoxy curing agents and reactions (isocyanates listed for comparisons).
Functions
Crosslinkers
Epoxides (hetero-O-3-membered-rings)
Isocyanates (−NCO,FTIR 2,270 cm−1)
Epoxides (hetero-O-3-
membered-rings)
Catalyzed homo-cures (etherification,
Figures 3.2b and 3.7)
Oxazolidinones and/or
isocyanurates (Figure 1.5)
Isocyanates (−NCO)
Oxazolidinones and/or isocyanurates
(Figure 1.5 in Chapter 1)
Triazines (Figure 1.5b)
1∘/2∘amines (−NH2 & −NH−)
Co-polymerization, OH (Figure 3.2a)
Polyurea
3∘amines (−N<)
Catalyzed homo-cures (Figure 3.2b)
Catalyzed PURs
Cyano (−C≡N)
Triazines and amides (such as with secondary
aliphatic OH in epoxies at elevated
temperature and/or under catalysis,
Figures 3.5a/b)
Phenyl hydroxyls (Ph-OH)
Polyethers, secondary OH (Figure 3.4)
PURs (Chapter 7)
Active esters (Ph-O-CO-R)
Polyethers, new esters (Table 2.3b)
Bis-oxazolines (e.g., 1,3-PBO)
Amides and ethers (Figures 1.15e and 6.14a)
Aliphatic hydroxyls (−OH)
Likely i) with DICY’s cyano yielding amides
(CO-NH, Figure 3.3a), ii) chain transfer
during cationic curing (Figure 3.8), and
iii) with anhydrides (if any) forming COOH
(Figure 3.6b)
Urethanes
Hydroxyl silicones (−SiRR’-OH)
Ethers releasing H2O (Figure 2.12)
Urethanes
Carboxyl (−COOH)
Polyesters, secondary OH (Table 2.3e, Figure
2.5b; sometimes primary OH, Figure 2.5a)
Amides (polyaddition),
CO2
Anhydride (−CO-O-CO−)
Polyesters (Table 2.3d, Figure 3.6); COOH by
reacting with OHs (Figure 3.6b)
Imides (CO-N-CO), CO2
Thiols and polysulfides (−SH)
Thio-ethers (−S−), secondary OH (Table 2.3f)
Thio-urethanes (Figure
10.19a)
Thermal: BMI
Not directly, but by reacting with BMI-derived
triazines yields oxazolines (Figures 3.5a/c/d)
Acrylates
Not directly, reacting with acrylate/1∘amine
(Michael Addition)-derived 2∘amines
(Figure 3.9 and Chapter 8)
UV radiation (hv) in general
Cationic-ally catalyzed homo-cures
(etherification), singlet OH (Figure 3.7)
UV radiation: co-cure with
acrylates, vinyls, or BMIs
No, except for self-crosslinking via free radicals
concurrently under UV
by hydroxyls are trans-etherification, in which old chains break off (Figure 3.8a) and new oxonium ions form
(Figures 3.8a/b) to initiate new homo-cures of epoxies. This technique is comparable to polyurethane and polyurea
formulations where chain transfer agents (such as Lonza DETDA 80, Ethacure 100, etc.) are properly incorporated
to achieve a balance of hardness and elasticity.
Thus far, the most important cure mechanisms of epoxies in terms of miscellaneous curing agents, including
cationic chemistry, have been gathered and elucidated, as summarized in Table 3.1, where isocyanates serve as
a benchmark. To enhance insights in support of applied formulations, which is the objective of this work, the
following specific questions must be answered: i) how would crosslinker-free epoxy formulations behave with
respect to anionic versus cationic catalysis? ii) how would dual catalysts influence the overall catalytic effects of

3.2 Cationic and UV-Curing Systems
73
formulations, including anionic and cationic kinds, when employed in combination? and iii) what is the actual
compatibility of not only dual catalysts (such as tertiary amines and onium salts), but also systems formulated
with anionic (such as amines) and cationic (such as organic acids) curing agents? The limited fact, as described
in previous chapters, is that imidazoles (such as 2MI and 2PI) can drop-in replace ETPPI or organometallic com-
plexes in epoxy/COOH formulations without any problems, actually improving performance in terms of cure and
defect-free appearance. These questions are rephrased or recaptured in the Recaps and Highlights section, and
each will be answered in Chapter 6 using experimental data as quantitative evidence.
Debrief A Base-catalyzed crosslinking reactions
The majority of polymer coating systems are either anionic (nucleophilic) or cationic (electrophilic) in favor of
crosslinking processes, which are commonly base- or acid-catalyzed, respectively. Nevertheless, not all of them
involve the transfer of electrons between two species, as is characteristic of reduction-oxidation (redox) reactions.
From a redox perspective, anionicity refers to negatively charged and to be oxidized, whereas cationicity refers
to positively charged and to be reduced, emulating the anode and cathode of a battery (refer to Figure 10.18 in
Chapter 10). Depending on the curing agents (crosslinkers and catalysts) used, epoxies are adaptable to both sce-
narios. Regarding base-catalyzed crosslinking, such as epoxy-amine and hydrazide systems with primary amines
(−NH2) and/or secondary amines (−NH−) as the bulk crosslinker, as discussed (refer to Subsection 2.2.2.2 in
Chapter 2), acrylates (such as TMPTA) and similar compounds, when incorporated, can accelerate curing speed
while enhancing performance, such as flexibility, if the acrylate-functional ingredient(s) are properly selected (e.g.,
Ancarez 2364 in Table 6.2 in Chapter 6). The chemistry is typical Michael Addition, which is essentially a con-
jugate or nucleophilic addition rather than redox. As depicted in Figure 3.9, Michael Addition is an illustration
of a base-catalyzed reaction involving amines (nucleophilic and electron-rich) as the electron donor and acrylates
(C=C or vinyl functional that is electron deficient) as the electron acceptor in the system.
Specifically, acrylates react with primary amines to generate secondary amine-acrylate adducts (the first step in
Figure 3.9), which subsequently react with either acrylates to form tertiary amine-acrylate adducts (the 2a step in
Figure 3.9) or epoxies to form tertiary amine-epoxy-acrylate prepolymers (the 2b step in Figure 3.9). Please take
note of the following facts about anionic epoxy-amine (including hydrazide)-acrylate systems: i) Michael Addi-
tion reactions take place at low temperatures, form films, and produce good adhesion on a variety of substrates,
including metals; ii) acrylate resins should be added to Part A with the epoxy resins of 2K liquid formulations;
iii) Michael Addition requires an anionic environment, preferably a strong base, and is therefore perfectly com-
patible with epoxy-amine or hydrazide systems in which amines serve as strong bases; iv) acrylate acceleration
O
O
O
O
O
Secondary amine-acrylate adduct
Tertiary amine-acrylate adduct
Tertiary amine-epoxy-acrylate
O
H2N
R
1
2a
2b
R'
R
R
HN
R'
R'
N
R''
R''
R'
R'
H2
CH2
CH2
CH2
CH
CH
C
C
O
O
2
C
H2
H
C
C
O
O
H
2
2
C
C
O
O
R
N
R'
H2
2
C
H
C
C
O
O
O
O
HO
O
O
O
Figure 3.9
Illustration of classic Michael Addition reactions between TMPTA and a primary amine, in which the secondary
amine-acrylate adduct selectively reacts with acrylate to form a tertiary amine-acrylate or with an epoxide to form an
epoxy-acrylate adduct.

74
3 Epoxy Curing Reactions
O
O
O
O
O
AAEM
(a)
(b)
(c)
(d)
H2N
R
– 2H2O
NH2
O
N
H
O
O
O
R
N
H
H
N
O
O
DAAM
N
C
HN +
–
Cl
EDC (EDAC) 
N
N
C
N
DCC
Figure 3.10
Functional groups and chemical structures (or reactions, if any) of (a) acetoacetoxy ethyl methacrylate (AAEM)
and its crosslinking reaction with diamines, (b) diacetone acrylamide (DAAM), (c) aliphatic EDC or EDAC, that is,
1-ethyl-3-(3-dimethyl aminopropyl) carbodiimide, and (d) cyclic DCC, that is, N, N′-dicyclohexyl carbodiimide monomers.
is inapplicable to non-amine or only tertiary amine-containing epoxy formulations; and v) Michael Addition cur-
ing technology represents one of the NISO (non-isocyanate) routes to functional formulations and applications.
Base-catalyzed Michael Addition reactions are ubiquitous for miscellaneous applications (refer to Figures 8.5a/8.6
in Chapter 8), and they are discovered to even occur in natural plants, as recently reported by Bai et al. [19],
in which a PPO-catalyzed and BBL2-mediated Michael Addition pathway between caffeoyl-CoA-putrescine and
(Z)-3-hexenal produces CPH, which serves as the plants’ defense chemistry against attacks from leafhoppers. The
trend in implementing film-forming Michael Addition chemistry is to use malonates, acetoacetates, and other
compounds containing active hydrogen atoms (refer to Figure 4.1d in Chapter 4) as the electron donor under a
base catalyst for 2K industrial coatings rather than amines (which are overly reactive and corrosive).
Still specifically, mono-vinyl-functional acetoacetoxy ethyl methacrylate (AAEM, also with active methylene
and carbonyl groups, circled in pink, Figure 3.10a) and diacetone acrylamide (DAAM, also with an end carbonyl
function, circled in pink, Figure 3.10b), for example, commercially available from Gantrade and Eastman, are
designed for 1K waterborne (WB) acrylic paints and coatings. The resulting formulations are suited for indoor and
outdoor application on wood, metal, and concrete surfaces and are self-curing at room temperature. In addition
to standard Michael Addition and co-polymerization with other acrylic and methacrylic monomers, AAEM and
DAAM [20], both of which contain functional carbonyl (R2C=O) groups, react at room temperature with diamines
or hydrazides (refer to Figure 2.2c and Table 2.1 in Chapter 2), producing imines (>C=N−) while releasing water,
a process known as keto-hydrazide crosslinking. In fact, keto-hydrazide chemistry is primarily acid catalyzed
(to be detailed in the following section), as illustrated in Figure 3.11a, favored by the loss of water, resulting in
ketimine rather than enamine (>C=CR-NH−) linkages (refer to Figure 4.1b in Chapter 4 and Figure 3.10a),
which represents an excellent strategy for WB acrylic latexes [21–25], also captured in an attentive review of
self-crosslinking emulsion systems [26]. Notably, the acetoacetoxy function in polar AAEM is crosslinkable with
diamines, resulting in enamine intermediates while simultaneously releasing water (Figure 3.10a), which is also
film forming. In addition, the chelating properties of the acetoacetoxy moiety or the two carbonyl groups in AAEM
enable interactions with metal substrates to enhance adhesion, as does the methylene group’s ability to undergo
base-catalyzed Michael Addition crosslinking with, for example, acrylates. It has been reported that epoxy-amine
coatings incorproating acetoacetoxy-functionalized components enhance performance, including a reduction in
crosslinking or drying times [27]. Applied formulations can also benefit from click thiol-Michael step-growth
addition reactions (refer to Figure 9.20c in Chapter 9). Both carbon-carbon Michael Addition chemistry and
thiol-carbon Michael Addition chemistry are thoroughly reviewed by Mather et al. and Nair et al. [28, 29]. In
particular, epoxy-thiol condensation, as illustrated in Table 2.3f, is catalyzed by a base or a strong base such as
triazabicyclodecene tetraphenylborate (TBD-HBPh4). The nucleophilic ring-opening reaction of epoxides (FTIR
915 cm−1) forged by thiols (FTIR 2,575 cm−1) proceeds rapidly, resulting in the formation of secondary hydroxyl
groups (FTIR 3,485 cm−1) and a relatively low Tg of 55 ∘C, as reported by Konuray et al. [30].

3.2 Cationic and UV-Curing Systems
75
R
CH
O
H2C
CH
OR'
H2
C
H
C
OR'
O
H
C
R
n
Acid
hydrolysis 
O
C
H
C
H
CH
R
– n R'OH
n
n
n
RCOOH
N
R'
N
H
OCOR
+
+
(c)
(b)
(a)
(d)
R'
R
N
C
N
+
+
R' R1
OH
O
+
R1
O
O
C
N
H
R
N
R'
Carbodiimide
Carboxylic acid 
Active ester 
R2
NH2
Primary amine 
R1
N
H
O
R2
O
C
N
H
R
NH
R'
Crosslinked
amide (protein) 
Byproduct
H
N
O
O
H
N
H
N
N
H
N
H
O
O
2
DAAM
H2N
N
H
O
O
O
H
pH < 7
– 2H2O
2
C
H2
C
N
N
N
H2
N
H
O
4
4
ADH
Figure 3.11
Crosslinking reactions of (a) carbonyl-functional DAAM and amine-functional ADH, (b) carbodiimides and
COOH-functional resins, (c) polyaziridines and COOH-functional resins, and (d) benzaldehydes and vinyl ester resins (while
subject to hydrolysis), all under acidic conditions.
Other than an upgraded Michael Addition reaction (also refer to Debrief C in Chapter 8), the active methylene
(−CH2−) group in AAEM and other similar compounds such as acetoacetate (refer to Figure 4.1d in Chapter 4)
is capable of additional reactive pathways, such as crosslinking isocyanates at room temperature to form amides
(−CO-NH−) instead of regular urethane (−O-CO-NH−) linkages, crosslinking aldehydes (R-CHO) at room tem-
perature, which will be discussed in the following debrief, crosslinking melamine to produce new C-C bonds
rather than ether (−C-O-C−) linkages when melamine is crosslinked by OHs, and coupling diazonium salts to
create azo-dyes [31].
Debrief B Acid-catalyzed crosslinking reactions
Acid-curing coatings are another widely used coating technology. In addition to epoxy systems that are either
anionically or cationically catalyzed and Michael Addition reactions that are base-catalyzed, acid-catalyzed
crosslinking systems are readily accessible and implemented for a variety of coating formulations and
industrial applications, such as traditional UF (urea-formaldehyde), MF (melamine-formaldehyde), and
UMF (urea-melamine-formaldehyde) polymeric products, which will be discussed separately in Chapter 8
within the context of extended formulations and applications. Carbodiimides crosslinking COOH-containing
resins, polyaziridines likewise crosslinking COOH-containing resins and polymers, and conjugated aldehydes
crosslinking vinyl esters are herein provided as examples of straightforward cationic or acidic chemistry for the
purposes of applied comparison and implementation. Due to their corrosive nature, aqueous coating systems

76
3 Epoxy Curing Reactions
containing free and strong inorganic acids should be used with caution on metal substrates such as steel
and iron.
First and foremost, possibly the most advanced development in technology for acrylic emulsion cure chemistry,
keto-hydrazide reactions, as exemplified in Figure 3.11a using DAAM and ADH, are essentially acid catalyzed
with the formation of ketimine moieties (circled in blue), despite the fact that dihydrazide monomers (e.g., ADH)
are anionic by themselves. This ambient-temperature crosslinking system, with DAAM up to 5% by weight in the
acrylic copolymer and “in-can” storage stability as a critical element of this technology, enhances film mechanical
properties, stain, water, chemical, and block resistance, toughness and impact resistance, scrub resistance, and
adhesion for a variety of high-performance WB paints and coatings applications such as architecture, wood, and
concrete surfaces, and more.
Second, an increasing number of amino and related systems constituted of, for example, an amino resin
and a hydroxyl-functional resin use an acid monomer or prepolymer or, more commonly, an acid catalyst
(such as p-TSA and NH4Cl) to accelerate crosslinking. Subsection 8.3 and Debriefs A and B of Chapter 8
explain additional curing chemistry and formulations of acid−catalyzed amino systems. In comparison to 2K
polyurethane (PUR) coatings, these film forming and low-temperature curing coatings have the advantages
of hard and wear-resistant paint films, high heat, water, and cold resistance of paint films, good transparency,
good yellowing resistance, and being free of isocyanates, making them suitable for wood substrates, particularly
furniture wood. However, in high-humidity environments and tropical climates, such acid-curing coatings are
susceptible to blushing, severely limiting their application. Solvent-borne acid-curing coating compositions
containing a hydroxyl-functional resin at 20–69% by weight, an amino compound at 20–50% by weight, and an
acid catalyst at 0.1–10% by weight are reported [32] to resolve the issue of blushing when applied in highly humid
settings, even with humidity levels of 85% or higher, by adding a specific amount of an amino-functional silane
at 0.2–2.0% by weight in accordance with ASTM D1735.
Carbodiimides with -N=C=N- linkages and a characteristic FTIR peak at 2,130 cm−1 crosslink polymers and
resins containing carboxyl groups but not hydroxyl groups, producing active esters (−COO-C(=NR)-NH−) that
can continue to react with amines, if necessary, to form crosslinked amides and urea byproducts, as shown in
Figure 3.11b. For labeling or crosslinking to carboxylic acids, carbodiimide compounds offer the most popular
and adaptable approach. 2K liquid coatings comprising polycarboxylic acid and at least one aliphatic polycar-
bodiimide cure rapidly under ambient conditions, as disclosed by Cannas [33]. The most readily available and
commonly used carbodiimides are the water-soluble EDC (aliphatic, Figure 3.10c) for aqueous crosslinking and
the water-insoluble DCC (cyclic, Figure 3.10d, Actylis) for non-aqueous organic synthesis. Modified polycarbodi-
imide compounds as a crosslinking agent of, for example, COOH (not COOR)-functional polyester and/or acrylic
coatings, such as Desmodur XP2802 from Covestro and the Carbodilite series from Nisshinbo Chemical/GSI Exim
America, are suitable for wood, metal, plastic, and cement board applications [34], in addition to leather finish. It is
worth mentioning that 1K PUR systems, which comprise malonic acid ester-blocked isocyanate prepolymers, are
intended to be competitive in leather coating [35]. Carbodilite E-05 (41.3% solids) as a WB crosslinker of carboxyl
groups containing acids and resins improves adhesion to a substrate, as reported in [36]. Note that carbodiimide
interacts with 1∘and 2∘amines under heat (e.g., ≥120 ∘C) and with Ph-OHs (with similar or greater reactivity
than COOHs), but not with aliphatic OHs.
Crosslinking of carboxylic groups (COOHs) by polyaziridines, that is, polyethylenimines with cyclic −N< func-
tions, is also acid catalyzed, film forming, ambiently curable (heat accelerates reactions), and competitive with
carbodiimides. As depicted in Figure 3.11c, reactions take place between the active hydrogen of COOHs and
the poly-functional aziridine. Di-functional PZBI-25 (WB, 80–120 ∘C activation, for adhesion improvement) and
tri-functional PZ-28/-33, as supplied commercially by PolyAziridine LLC, are suited for wood and leather coatings,
among other applications.

3.2 Cationic and UV-Curing Systems
77
The reaction illustrated in Figure 3.11d represents a system of alkyl vinyl esters crosslinked by benzaldehydes
(which are structurally conjugated), forming a film by cationic co-polymerization with weak Lewis-base-assisting
initiation [37]. The invention [38] discloses an inexpensive boron trihalide complex having the formula of BX3 •
x ROH (instead of GaCl3) as the catalyst. Notably, primary amines, such as hydrazides (R-CO-NH-NH2; refer to
Figure 2.2c in Chapter 2) and alkoxyamines (R-CH2-O-NH2), are the most important aldehyde-reactive functional
groups for incorporation into synthetic labeling reagents and crosslinkers, leading to imines, often referred to as
Schiff bases (R2C=NR’; refer to Figure 3.11a). The terminal amino groups in these two types of molecules are
much more nucleophilic (than protein amines), and they spontaneously react with aldehydes to generate stable
hydrazone (−CO-NH-N=CH−) and oxime (−O-N=CH−) bonds [39], respectively, while aniline (C6H5-NH2) acts
as an effective catalyst. In addition, aldehydes crosslink or bridge AAEMs (refer to Figure 3.10a) by reacting with
the methylene group at room temperature and releasing water. As versatile and prospective natural resources for
cationic polymerization, aldehydes, such as formaldehyde-free and bi-functional glyoxal (refer to Debrief B in
Chapter 8), can be leveraged to formulate high-performance coating products.
Finally, other acid-curing systems of applied coating value propositions (such as low-temperature cure)
include, but are not limited to, TGIC-COOH-functional polyesters (refer to Table 2.3e in Chapter 2 and Debrief
B in Chapter 6), GMA-carboxylic acids (or COOH-functional resins; refer to Figures 2.5a/b in Chapter 2),
ETPPI-catalyzed epoxies with or without weakly acidic phenolic crosslinkers (refer to Subsection 6.2.8 in
Chapter 6), hybrids that refer to epoxy and COOH-functional polyesters, and benzoxazines (refer to discussion
in Chapter 7), among others.
Debrief C Carbene insertion reactions
As depicted in Figure 3.12, both singlet and triplet carbenes can undergo insertion into inert C-H bonds to form
new C-C-H bonds at completely unfunctionalized centers [40], and these highly reactive carbenes can result from
diazirine precursors exposed to UV light or heat, as well as diazo decomposition [41]. This is the primary reason
why bis-diazirine is regarded as a universal crosslinker (refer to Table 2.2k in Chapter 2, when n = 1). These
insertion reactions can also occur to practically any N-H, O-H, or S-H bonds, making them very useful in coatings
such as epoxy, acrylate, and polyurethane systems where diazirines can serve as reactive crosslinkers via carbene
insertion.
Carbenes crosslink aliphatic polymers (such as polyethylene or PE and polypropylene or PP) with C-H bonds
but without functional groups [42], making them unique and ideal for covalently priming low-surface-energy
TPO (thermoplastic olefin) substrates to improve adhesion (refer to Chapter 10 for detailed discussion). As a
result of the same carbene insertion chemistry, polyfluorinated bis-diazirines (such as n = 4 and 8 in Table 2.2k of
Chapter 2) have been reported as molecular adhesives with long-chain flexibility [43]. According to Xlynx Mate-
rials, a company that specializes in diazirine-based products, diazirine-based adhesives and primers are effective
on the following substrates: LDPE, HDPE, PP, PTFE, PVC, PS (polystyrene), PCL (polycaprolactone), polyisoprene
elastomers, PURs, and others (glass, ceramics, wood, paper, textiles, leather, elastomers, and a few metals).
CF3
hv or heat 
– N2 
R2 
R2 
R1 
R1 
H
H
N
N
CF3
CF3
Diazirine group 
Active carbene 
C-H bond in polymer 
Covalent adduct 
Figure 3.12
Illustrations of diazirine activation and carbene insertion reactions.

78
3 Epoxy Curing Reactions
Debrief D Additional understanding of ring-opening reactions
Epoxy systems are primarily about oxirane-ring-opening reactions under acidic, basic, and/or catalyzed con-
ditions, whereas CEs and other curing chemistries (such as Diels−Alder reactions; refer to Figure 7.15a in
Chapter 7) are primarily about ring-forming reactions under heat and/or catalysis, as afore elaborated. Within
the context of epoxies, ring-opening polymerization of epoxides in the presence of crosslinkers, on the one
hand, constitutes co-polymerization that generates a highly branched network for cohesive toughness with one
aliphatic secondary−OH group produced at each step-growth step (refer to Figure 3.2a). Epoxide ring-opening
polymerization in the absence of crosslinkers, on the other hand, results in homo-polymerization or epoxy
self-crosslinking; this can be achieved through anionic catalysis using a tertiary amine (Figure 3.13a), imidazole
(Figure 3.13b), or cationic catalysis using an onium salt or complex (Figure 3.13c). The chain-growth propagation
leads to the formation of a highly linear network that provides bulk flexibility while producing either zero
or only one aliphatic secondary-OH group. As a class of weakly anionic catalysts containing two heterocyclic
tertiary amines (>N−), imidazole adducts are expected to behave similarly to tertiary amines in that they will
not produce any OH groups. Crosslinker-free formulations, including synergistic dual systems consisting of an
anionic imidazole adduct and a cationic salt, will be described in depth in Subsections 6.2.1/2/8 and part of
Debrief B of Chapter 6.
Within a broader context of applied chemistry and materials, ring-opening polymerization can be utilized
to create stable biomaterials. As shown in Figure 3.14a, polyphosphazenes are synthesized by ring opening
of trimers and nucleophilic sequential substitution prior to blend fabrication [44], if needed. Accordingly,
the miscible polyphosphazene blend contains an underlying N=P backbone, organic side groups in addi-
tion to PLGA and peptides, and hydrogen bonding, making it a stable, biocompatible, and biodegradable
polymer system with regenerative engineering potential. Alternatively, fluoropolysphazenes (Figure 3.14b)
with anti-coagulant activity can form biocompatible nanocoatings via covalent interactions with heparin, as
reported by Marin et al. [45]. In another inspiring embodiment (Figure 3.14c), the hydrazonyl sultone, a novel
biorthogonal reagent, cleverly opens into the nitrile imine and performs the click reaction when meeting an
eligible alkyne [46, 47].
N
O
R
O
O
R
O
O
R
O
O
Δ
Δ / hv
R
O
O
O
O
R
O
–
–
+
+
+
O
R
O
OH
OH
OH
OH
NH2
NH
X =
·BF3
·BF3
O
R
O
O
R
RO
RO
RO
OR
OR
OR
OR
OR
RO
R
O
OR
OR
R'
Rate determining step
Anionic RO– intermediates
Anionic RO– intermediates
Cationic RO+ intermediates
2-ethyl-4-methyl
-imidazole (2E4MI)
(a)
(b)
(c)
R'
R'
N
N
N
+N
N
etc.
n
n
H
X
X
n
2
N
N
H
n
R'
R'
R'
N
R'
R'
R'
+
N
R'
R'
R'
O
O
–
O
O
O
O
O
O
R
R
R
R
O
–
O
–
–
X
–
O
O
O
O+
O+
O
R
O
Figure 3.13
Schematic representation of epoxide ring-opening reactions (absent of crosslinkers) through the involvement
of anionic RO−intermediates, which are typically catalyzed by (a) a tertiary amine (refer to Figure 3.2b), (b) an imidazole
(refer to Figure 3.3b), where the heterocyclic −NH−reacts with an oxirane to produce one aliphatic secondary-OH group, or
cationic RO+ intermediates that are catalyzed by (c) a cationic salt or complex (refer to Figure 3.7 and Table 3.3).

Recaps and Highlights
79
N
P
N
P
N
P
CI
CI
CI
CI
CI
CI
Ring opening
polymerization 
250degC, vacuum 
N
P
CI
CI
n
Nucleophilic
substitution
(Sequential)
Organic R1 and R2
(e.g., R2 is peptide) 
N
P
R1
R
–
2
n
3
3
Trimers
Polymer
(a)
(b)
(c)
Partially/completely
substituted polymer 
Ring opening
Ring forming
Stable hydrazonyl sultone
Reactive nitrile imine
N
P
O
O
CF
+
3
NH
Fluorinated
pendant group 
n
S
O
O
O
N
N
R
F
–
–
+
S
O
O
O
N
N
R
F
Figure 3.14
(a) Synthesis of polyphosphazenes via ring opening and substitutions, followed by blend fabrication with
PLGA, that is, poly(lactic acid/glycolic acid), to produce bio-compatible and -degradable copolymers; (b) ﬂuoro-modiﬁed and
cationic polyphosphazenes; and (c) spontaneous ring-chain tautomerization between stable hydrazonyl sultones and
reactive nitrile imines at room temperature.
Recaps and Highlights
Epoxy-amine or -hydrazide co-polymerization does not necessarily need a catalyst, such as a tertiary amine or
imidazole, to proceed rapidly once activated because primary amines are autocatalytic. Co-polymerization with
crosslinkers (ring-opening polyaddition) and homo-polymerization (ring-opening etherification) predominate in
epoxy curing reactions, regardless of the specific crosslinkers and catalysts employed in formulations. Appropri-
ate combinations of step-growth co-cures and chain-growth homo-cures determine the structural performance
of epoxy formulations, particularly those with aromatic moieties required for specific applications. Table 3.2 and
Figures 3.13a/b provide an overview of the anionic curing mechanisms of epoxies. Figure 3.13c and Table 3.3 sum-
marize the cationic homo-polymerization mechanisms of epoxies. 100% cationic curing systems may not have as
good mechanical properties as 100% anionic curing systems. The mechanical properties of crosslinker-free formu-
lations catalyzed anionically by 3∘amines or imidazole may be superior to those of formulations cured using a
purely cationic mechanism.
Figure 3.15 provides a schematic summary and concise description of epoxies in terms of epoxide reactivities
in relation to all discussed curing agents and reactions, including cationic homo-polymerization. Each number
Table 3.2
Epoxy curing reactions using anionic curing agents.
Curing agents
Reactions
Co-polymerization
Homo-polymerization
Amine crosslinkers
(aromatic, aliphatic):
1∘- and 2∘-amines
Amine adducts
Modified amines
and derivatives
Specialty amines
End products:
Branched polymers
and OH groups
(Mannich bases lead to
phenyl-ethers)
3∘-amines
Imidazoles and
adducts
Urea derivatives
End products:
Linear
polyethers
Non-amine hardeners
(aromatic, aliphatic;
anionic, cationic):
Phenolics
Organic acids
Anhydrides
Active esters
Etc.
End products:
→Ethers, OH
→Esters, OH
→Esters
→Ethers + esters

80
3 Epoxy Curing Reactions
Table 3.3
Epoxy curing reactions using cationic curing methods.
Reactants
Energy sources
Heat
UV
End products
Crosslinkers and
catalysts
Crosslinkers: none
Catalysts: Metal salts/complexes, onium salts,
organometallic complexes, etc.
Linear polyethers + singlet
OH in each polymer chain
Co-ingredients
N/A
Co-resins (C=C
functional):
Vinyl esters, vinyl ethers,
acrylates, cyclic vinyl like
BMI, etc.
Co-catalysts:
Peroxides (free radical
sources)
Hybrid polymers
Modifiers
(OH-functional)
Alcohols, polyols, phenoxy resins, etc.
Chain-transferred
polymers
R
R
R
R
OR
OR
OR
n
OR7'
R7'
OR
RO
RO
RO
RO
RO
Onium salts
Miscellaneous
NR'3(Anionic)
R
N
N
N
NH2
O
O
O
NCO
COOH
SH
O
O
O
6
1
1'
3
9
5
4
2
7
8
O
O
O
O
O
O
O
O
N
N
OH
OH
OH
SR6
OH
OH
O
O
O
O
O
O
OH
OH
O
O
O
O
H
O
O
C
R1
R1
R5
R5
R3
R3
(R4CO)2O
R4
R4
(R4CO)2O =
=
or R2-OH
Ph-OH
(R2)Ph
R6
R1
R4
R4
R7
PBO
N
N
O
O
Polyamides, diazirines, PBO, HX, H2O, and others
X = Halogen besides N, O
R7
Figure 3.15
Master chart of epoxide reactivities.
represents a crosslinker-specific pathway. For instance, the route “3” (where R3 = COOH) includes not only TGIC
(refer to Table 2.3e) and glycidyl esters (refer to Figure 2.5 in Chapter 2), but also glycidyl carbamates that lead to
the formation of OH-functional oxazolidones (refer to Figure 1.15b). Notably, diazirines (refer to Table 2.2k) likely
crosslink epoxies via carbene insertion reactions in cationic UV systems as a photoreactive crosslinker.
Overall, epoxy homo-polymerization is inspiring, including the cationic catalyzation chemistry, but there are
many unknowns concerning crosslinker-free and dual catalysts to be figured out for allied coating formulation and

References
81
Table 3.4
Formulation designs for crosslinker-free epoxy systems with and without dual catalysts.
Formulation prospects
Reactive compositions
Structural performance
Standards:
(a) BPA-based versus novolac epoxies: e.g.,
EPON 2004 versus DER 642U
(b) Anionic versus cationic crosslinkers: e.g.,
ADH/SDH versus KD-405/-427
(c) Anionic catalysts: e.g., 2MI, etc.
(d) Cationic catalysts: e.g., ETPPI (solid),
Cyphos IL 169 (liquid)
Kinetic and rheological
behaviors:
Gel, Cure, etc.
Mechanicals, etc.:
Tg, Modulus, Toughness,
Flexibility, Adhesion,
Impermeability, Dielectric
strength, Thermal conductivity
Modifications and innovations:
Crosslinker-free: a + c
Crosslinker-free: a + d cationic: e.g., Cyphos
IL 169 (liquid)
Dual catalysts: a + b + c + d
Crosslinker-free + dual catalysts: a + c + d
application. These questions include i) the viability and structural performance of crosslinker-free formulations,
which represent 100% homo-polymerization; ii) whether epoxy homo-curing systems utilizing anionic catalysts
perform comparably to or better than those utilizing cationic catalysts; and iii) how compatible or incompatible
anionic tertiary amines and cationic salts are in one-pot systems. As a result, as shown in Table 3.4, “Standards”
as inputs for varying reactive compositions (resins, crosslinkers, and catalysts) and “Modifications and innova-
tions” as outputs for formulations are proposed for investigational execution. Using experimental data, Chapter 6
will describe in detail their robustness as viable coating alternatives, compatibility, structural performance, and
rheo-kinetic behaviors.
In summary, with the exception of certain features such as low-temperature cure, epoxy systems with at
least homo- and co-polymerizations are more comprehensively synergistic and preferred over other base- and
acid-catalyzed systems with only one main polymerizing reaction. Importantly, final coating performance is
determined by structure-property relationships, which are in turn driven by formulation-specific crosslinking
reactions. More importantly, crosslinking reactions must be associated with film formation in order to be useful
for coating formulation and application, which applies to all base- and/or acid-catalyzed systems, including
epoxies.
Finally, and remarkably, it is reported that universal dynamic crosslinking and crosslinkers (UDCs), such
as bis(diazirine) coupled with disulfide, can surmount incompatibility among plastic mixtures for one-pot
recycling [48]. Dynamic crosslinking is another promising technique for producing epoxy and non-epoxy
(such as polydimethylsiloxane- or PDMS-based) vitrimers with reprocessability, recyclability, and self-healing
properties [49, 50].
References
1 Parker, R.E. and Isaacs, N.S. (1959). Mechanisms of epoxide reactions. Chemical Reviews 59 (4): 737–799. doi:
https://doi.org/10.1021/cr50028a006
2 Gagnebien, D., Madec, P.J. and Maréchal, E. (1985). Synthesis of poly(sulphone-b-siloxane)s – I. Model study of
the epoxy-phenol reaction in the melt. European Polymer Journal 21 (3): 273–287. doi: https://doi.org/10.1016/
0014-3057(85)90231-9

82
3 Epoxy Curing Reactions
