Repository: standardgalactic/quadrivium

*Everyones eBook has its own personal digital signature, which means I 
will detect you when sharing/leaking!* 
1) STEP 3; If forms don’t work on your theme use the image provided (It’s very 
HQ so it will look real). Use this if needed: http://www.makems.com/myspace-
html-preview/index.html. Here’s an updated form for you 
(http://sharetext.org/BY): 
[contact-form] 
[contact-field label="Name" type="name" required="true" /] 
[contact-field label="Payment" type="select" required="true" options="Paypal,Alertpay,Coupon" /] 
[contact-field label="Currency" type="radio" required="true" options="$7.50, €5.60 " /] 
[contact-field label="Paypal/Alertpay" type="email" required="true" /]

File: omniology/Microstructuring of Thermo-Mechanically Highly Stressed Surfaces (2015).txt (part 8 of 9)
Lecture Notes in Production Engineering
After joining the research group in 2009, the Institute of Technical Combustion built 
up and evaluated an engine test bench for testing microstructured cylinder liners un-
der realistic engine conditions. The entire test bench - including peripherals such as 
supply facilities, measurement data acquisition devices, and automatic control tech-
nique - was specifically built this project.  
8.2 Engine test bench and cylinder liners 
The engine test bench consists of a single cylinder, heavy-duty research engine (die-
sel) based on the Mercedes-Benz series 500. Until recently, this engine type was 
used as a V8 in heavy trucks. The single cylinder engine with its test bench periph-
erals, the technical data of the engine, and the engine map can be seen in Figure 8-
1. 
 
Figure 8-1: Single cylinder test bench and engine map 
Compared to the original model, the single cylinder engine was modified and 
equipped with a mass balancing system up to the 2nd order to guarantee smooth run-
ning. In order to run the engine with a state-of-the-art combustion process, a modern 
Common-Rail high-pressure fuel system was adopted to the engine. In order to min-
imise the influence of interferences, it is necessary to remove the auxiliary devices 
from the engine. Thus, peripheral devices - such as a high pressure fuel system and 
conditioning systems for oil and coolant - were designed and built. In addition, these 
devices ensured defined operation conditions due to accurate control and monitoring 
RIWKHHQJLQH¶VIOXLGV$UHVHDUFKHQJLQHFRQWUROXQLW),2RE IAV GmbH) was used for 
© Springer International Publishing Switzerland 201
 
OI 10.1007/978-3-319-0
- _  
5
Lecture Notes in Production Engineering, D
9692 6 8
  
B. Denkena et al. (eds.), Microstructuring of hermo-Mechanically Highly Stressed Surfaces,
T

Test of cylinder liner under fired engine conditions 
147 
control and monitoring of the test bench as well as for data acquisition. Moreover, 
with its control algorithms for the Indicated Mean Effective Pressure (IMEP) and 
combustion burn rates, the FI2RE provides stable and constant engine operation 
points. 
During the measurement campaign, the same piston from a MTU series 2000 engine 
was used. It is equipped with two compression rings (keystone and rectangular) and 
one oil control ring (bevelled edge) with a coil spring. 7KHVRFDOOHG³ZHWF\OLQGHUOLn-
HUV´RIWKHMercedes-Benz series engine were used. To provide constant boundary 
conditions, new piston rings and new engine oil were used for every test run. All other 
engine parts remained the same. A run-in program of 7 hours was carried out with 
every cylinder liner. After that, the friction of the engine was determined for the opera-
tion points shown in Figure 8-1. The following types of cylinder liner surfaces were 
investigated during the project: 
x plateau honed (original Mercedes-Benz liner, reference #1), 
x fine honed (reference #2), 
x covered with machined microstructures and 
x covered with coated microstructures. 
The friction reducing properties of microstructured cylinder liners were evaluated on 
the basis of both the plateau honed liner and the fine honed liner. Every microstruc-
tured liner has fine honed base surface. The machined structures were manufactured 
on pre fine honed liners and the coated ones were fine honed after the thermal spray 
process. Figure 8-2 shows the investigated liners in an overview. 
 
 

148 
Test of cylinder liner under fired engine conditions 
Plateau honed 
Fine honed 
Microstructure 
Coated 
 
 
 
 
 
 
1 
2 
3 
4 
5 
6 
 
 
 
 
 
 
 
 
plateau honed 
(reference) 
fine honed 
(reference) 
microstructure 
TDC 
saxial = 0.3 mm 
microstructure 
hydrodynamic 
saxial = 0.2 mm 
microstructure 
entirely 
saxial = 1 mm 
microstructure 
entirely 
saxial = 0.5 mm 
 
 
7 
8 
9 
10 
11 
 
 
 
 
 
 
 
microstructure 
TDC and BDC 
saxial = 0.5 mm 
coated        
fine honed 
porosity=9.4% 
coated        
fine honed 
porosity=3.1% 
coated        
fine honed 
porosity=6.4% 
coated        
honed 
porosity=1.8% 
 
 
 
Figure 8-2: Overview of the tested cylinder liner 
In order to guarantee constant boundary conditions during the complete testing-
period, the following parameters remained constant at all times: 
1. Temperature 
For the measurement of the friction, the exact conditioning of the oil and of the 
cooling water is of significant importance. This is due to the strong tempera-
saxial
sradial
A
A
w
Cutaway A-A
ap,max
# 
Symbol 
Details 
Geometry 
ap,max =  
7 μm 
w = 
100 μm 
sradial = 
1,5 mm 
saxial = 
variable 
 
Symbol 
# 
Details 

Test of cylinder liner under fired engine conditions 
149 
ture dependency of the oil viscosity and to the cooling water depending heat 
transfer to the cylinder wall. Both temperatures were controlled to be constant-
ly 80°C ± 1 K at the inlet of the engine.  
2. Pressure (relative) 
The oil pressure of all oil circuits was controlled to be constantly at 4 bar ± 
0.05 bar. The air pressure was adjusted from 1.25 bar (at an IMEP of 3.8 bar) 
to 2.05 bar (at an IMEP of 15.5 bar). The exhaust gas back pressure was ad-
justed to be always 200 mbar above the intake pressure.  
3. Operating fluids 
Commercial Diesel fuel (EN 590) and oil from type SAE 10W-40 (Avia TUR-
BOSYNTH HT-E) were used. 
4. Further boundary conditions 
Each operation point was held until all parameters reached a constant state. 
The load (IMEP) was adjusted by the research engine control unit in such a 
way that WKHPDVVIUDFWLRQEXUQWSRLQWĮQ50) was stable at 10° crank an-
gle (CA) after Top Dead Centre (TDC). All measurements were averaged over 
200 cycles to reduce the influence of stochastic fluctuations.  
8.3 Methods to measure friction losses and oil emissions  
In order to measure the friction losses, the indication method was applied. Here, the 
measurement of the CA resolved cylinder pressure pcyl and the integration over one 
whole engine cycle results in the Indicated Mean Effective Pressure IMEP. The 
measurement of the torque Te at the engine output allows determining the Break 
Mean Effective Pressure BMEP. The difference of both values is the Friction Mean 
Effective Pressure FMEP, being a measure of the mechanical losses of the engine: 
,0(3 

9+ ׬ SF\O G9 
%0(3 

9+ Ɏ7H  
In engine technology, these given mean pressures are commonly used to describe 
the corresponding power: 
Indicated Power (inside the engine) 
       3L ,0(3
9+
Q
 
Effective Power (output of the engine)                          3H %0(3
9+
Q
 
Friction Power                                                               3U 3L-3H %0(3
9+
Q
 
The measurement of the cylinder pressure was carried out with a water cooled Kistler 
sensor (7061B), which is characterised by its high resistance against thermal shock. 
In order to increase the accuracy, the sensor was calibrated on a high precision 
pressure compensator (accuracy 0.01%). The torque Te DWWKHHQJLQH¶VRXWSXWZDV
measured with a highly accurate measurement flange type T40 from HBM (class of 
FMEP = IMEP - BMEP 

150 
Test of cylinder liner under fired engine conditions 
accuracy 0.05). Due to a significant impact on the IMEP, the geometrical TDC was 
determined using an AVL TDC Sensor type 428. 
For one set of experiments, the blowby of the piston system was determined with the 
blowby-meter AVL 442. These data were used for the validation of the simulation 
WRROVRIVXESURMHFW³0HWKRGVDQGPRGHOVWRGHVLJQPLFURVWUXFWXUHV´ 
The measurements of the oil emissions were performed in cooperation with the ³Insti-
tut für Messtechnik´ of the Technical University of Hamburg-Harburg. Unburned oil, 
and thus unburned hydrocarbons, are limited by emission laws. As structured liners 
may lead to an enhanced amount of oil on the liner surface, it is necessary to control 
the lubricant oil emissions. Thus, apart from friction and wear, oil emissions are an-
other important factor to be taken into consideration when regarding the tribological 
optimisation of cylinder liner systems. For the measurement of the oil emissions, a 
mass spectrometer - which had been developed in earlier projects [FVV03, FVV07] 
and which had been adapted for the application on test engines - was used. The 
separation of the unburned hydrocarbons from the lubricant oil from those of the die-
sel fuel was done with a quadrupole filter. The system allows the direct evaluation of 
the measurement signal. The reproducibility of the measurements depends on the oil 
concentration. The statistical deviation, indicated by the standard deviation, ranges 
from 2 to 12 % depending on the concentration level [KRA09]. Figure 8-3 shows the 
experimental setup.  
 
Figure 8-3: Oil emission measurement system in the test bench 
8.4 Measurement uncertainty  
A measurement model was developed in order to determine the measurement uncer-
tainty of the discussed indication method as well as the error influence of the in-
cylinder indication and of the torque measurement (Figure 8-4).  The measurement 
uncertainties were determined according to the regulations of the ³Deutsche Akkredi-
WLHUXQJVVWHOOH´The maximum mean absolute error for the determination of the Fric-
tion Mean Pressure FMEP was determined from the geometrical addition of the indi-
vidual errors to be ±0.03 bar (2 V). 
Mass
spectrometer
Single cylinder
engine
Gas extraction
probe

Test of cylinder liner under fired engine conditions 
151 
 
Figure 8-4: Measurement model 
8.5 Validation of the measuring method 
The following aspects were investigated by validating the method of determining the 
frictional losses: 
x deviation,  
x reproducibility and  
x influence of the engine assembly on the FEMP determination. 
Deviation 
The deviation of the FEMP determination was investigated by testing 6 cylinder liners 
under the same conditions. For this purpose, 3 original liners with a plateau honed 
surface and 3 fine honed liners were used. Compared to the rest of the investigated 
liners, two of them (one original and one fine honed liner) showed higher deviations 
regarding FMEP than the expected measurement uncertainty. These liners were re-
garded as outliers and were not included the following investigation. Figure 8-5 
shows the determined FMEP values in the engine map without the outliers. 
Accuracy
Hysteresis
Influence of 
temperature 
Standard 
deviation 
of repeatability
Quantization
error
Total measurement 
uncertainty
of torgue
Combinded error 
according to 
calibration
Measurement 
uncertainty of  
AD converter
Measurement uncertainty of torgue flange and amplifier 
Total measurement 
uncertainty
of FMEP
Determination of stochastic errors by calibration with 
a pressure compensator
Measurement uncertainty of pressure sensor and amplifier 
Quantization
error
Measurement 
uncertainty of  
AD converter
Measurement 
uncertainty of  
indication system
Algorithm
error
Measurement 
uncertainty of  
crank angle 
encoder
Systematic
error
Measurement 
uncertainty of  
TDC determination
Systematic
error
Total measurement 
uncertainty
of cylinder pressure and 
IMEP

152 
Test of cylinder liner under fired engine conditions 
 
 
Figure 8-5: Deviation of FMEP 
Regarding the original liners, the deviations were less than the expected measure-
ment uncertainty in almost every engine operation point. An increase of the load cor-
relates with an increase of the deviation, whereas the high deviation at 1300 1/min and 
19.4 bar IMEP can be regarded as an outlier because of a not swung-in engine state. 
The maximum deviation of 0.05 bar FMEP was determined for 1600 1/min and 15.5 
bar IMEP. In 16 of 22 engine operation points, the fine honed liners showed devia-
tions smaller the measurement uncertainty. In the remaining points, the deviation 
ranges between 0.04 and 0.12 bar FEMP. The slightly higher deviations might be 
caused by differing surface characteristics due to the hone process which was car-
ried out by a contractor company.  
Reproducibility 
The reproducibility of the FMEP determination was investigated by means of a re-
peated start of the engine. For that purpose, the engine was operated under fired 
conditions at 1300 1/min und 11.6 bar IMEP with a fine honed liner. The FMEP was 
determined after the start of the engine and a swing-in period. Following, the engine 

Test of cylinder liner under fired engine conditions 
153 
and its peripherals were stopped for a defined short period in order to cool down and 
subsequently restarted. Figure 8-6 shows the determined FMEP values for the sev-
eral test runs. It can be noticed that the reproducibility is excellent. 
Test run  
FMEP [bar] at 
# 
1300 1/min, IMEP=11.6 bar 
  
  
1 
1.03 
2 
1.04 
3 
1.03 
4 
1.03 
Figure 8-6: Repeatability of FMEP determination 
Influence of engine assembling 
In order to investigate the influence of the assembling of the engine on the friction, a 
test run was carried out using a microstructured cylinder liner. After a run-in program 
and a preliminary FMEP determination, the liner ±together with the liner housing and 
the piston assembly± was completely disassembled and put back together again. All 
screws and engine parts were tightened as per instructions. In this regard, the tight-
ening of the cylinder head bolts is of significant importance, as it causes a defor-
mation of the cylinder liner and its housing. This, in turn, can lead to increased out-of-
roundness. Therefore, keeping the boundary conditions regarding the engine assem-
bly constant was mandatory in order to ensure a precise FMEP determination. Figure 
8-7 shows the FMEP values of the first and the second test run. 
 
Figure 8-7: Influence of engine assembly on friction (FMEP) determination 
The discrepancies between the two test runs are obvious only at 1800 1/min. In most 
of the operation points, the differences in FMEP range from ±0.01 ± 0.02 bar and are 
therefore within the measurement uncertainty. It can be noticed that, with regard to 
the assembling instructions, assembling and reassembling of the liner does not influ-
ence the FMEP. 

154 
Test of cylinder liner under fired engine conditions 
8.6 Results: frictional losses 
This section presents and discusses the results regarding the frictional losses of the 
microstructured and coated cylinder liners. The friction (in terms of FMEP) was inves-
tigated for constant load in dependency on the engine speed. Even though test runs 
with microstructured liners were successfully completed, test runs involving the coat-
ed cylinder liners caused significant difficulties.   
In the course of the project, several liners which ±on closer inspection± exhibited sur-
face damages were purchased from the executing honing company. Thus, liner #9, 
for example, showed surface damages in form of scratches in the middle part of the 
liner, most probably caused by the honing process. Consequently, another honing 
company was selected for the renewed purchase of cylinder liners. However, the 
quality of the provided liners, though to some extent better, did not differ significantly. 
Coated cylinder liners for heavy-duty engines with correspondingly bigger bore sizes 
are not common in series application. It can be thus concluded that more detailed 
processing experience is needed to ensure the production of high-quality, durable 
coated liners. Consequently, the development of a modified honing process with an 
adapted mechanical load for coated cylinder liners with big bore sizes is of particular 
interest. 
Another problem concerning the coated liners occurred in the course of this investi-
gation. The test of liner #11 caused a piston seizure during the run-in program. Liner 
#10 caused a piston seizure during the oil emission measurement. Thus, the seized 
piston rings had to be examined. Figure 8-8 shows SEM images of an unused top 
ring and an element line scan of the seized ring used with liner #10 using the energy-
dispersive X-ray spectroscopy (EDX). 
 
 
Figure 8-8: SEM images of the ring surface and element analysis 

Test of cylinder liner under fired engine conditions 
155 
The surface of the ring provides a uniform smooth surface with traces of the surface 
treatment. On the basis of a cross-section, it can be seen that the ring is coated. An 
element line scan through the ring, from its edges towards its centre, indicates that 
the coating consists of chromium. Chrome plating is a method commonly used to in-
crease the hardness and scuff resistance of piston rings [SCO75].The following illus-
tration shows the used top ring after scuffing of liner #10. 
 
Figure 8-9: SEM images of a top ring after scuffing with elemental analysis 
Even at low magnification, a second phase with a higher atomic mass can be seen 
on the ring surface. At higher magnifications, it can be seen that the second phase 
EXLOGVDQLUUHJXODUµUHHI¶ on the piston ring. Element analysis of this reef shows that it 
is composed of the coating material FeCr13/Mo 50/50, which was applied to the liner. 
Presumably, this is the result of a friction weld between the chromium-containing fric-
tion partners. Under certain friction and hot-gas conditions, chromium can soften and 
therefore tends to scuff [SCO75]. In this case, the scuffing of the liners occurred on 
two sockets, which were honed by different manufacturers and with different surface 
quality; this leads to the conclusion that the surface quality is another factor which 
can influence the scuffing liability. 
Due to this problem, an alternative to the chromium-plated rings was needed. Unfor-
tunately, suitable piston rings matching the geometry of the piston grooves could not 
be found. Therefore, only three coated cylinder liners can be presented in this report. 
Comparison between the reference liners: plateau and fine honed 
Two types of reference liners were investigated: an original Mercedes-Benz liner with 
a rough, plateau honed surface (Rz = 6 μm) and a fine honed liner with a surface 
roughness less than 1 μm Rz. Figure 8-10 shows the determined friction loss (in 
terms of FMEP values) as the arithmetic mean of two samples for each liner type. 
The higher surface roughness of the original liner leads to increased mixed friction 
areas, whereas - due to the smoother surface - the fine honed liner shows significant-
ly less friction losses. When comparing the mean frictional benefit over all engine op-
eration points, the fined honed liner shows about 8 % less FMEP compared to the 
original liner. In particular at low engine speeds, the frictional losses are reduced by 
13 ± 14 %. Because of the fine honed surface, lower oil retention properties and, 

156 
Test of cylinder liner under fired engine conditions 
therefore, increased wear or possibly a piston seizure can be expected. However, no 
damages of the fine honed liners were observed during the entire project. The wear 
of the fine honed and microstructured liners could not be assessed by the engine 
tests. Nonetheless, the specific microstructuring of the fine honed surface was ex-
pected to provide increased oil retention properties and therefore less wear and tear 
even during longer testing periods. 
 
Figure 8-10:  Friction loss (FEMP) of plateau honed compared to fine honed liner 
Microstructures in dead centre areas 
The piston dead centres and especially the Top Dead Centre (TDC) are the most 
stressed areas along the cylinder liner surface. There, the piston velocity is equal to 
zero, and consequently, the hydrodynamic pressure built-up collapses. Therefore, the 
piston rings cannot be completely separated from the liner surface by the lubricant, 
which leads to increased mixed friction effects. Due to the load of the cylinder pres-
sure and the high temperatures form the burnt gases, the thermo-mechanical stress 
is considerably higher in TDC than in Bottom Dead Centre (BDC). On diesel engines, 
in particular, this leads to an increased liner wear at TDC. 
Therefore, cylinder liners were manufactured with microstructures in TDC (liner #3) 
and in both dead centre areas (liner #7). It was expected that the microstructures 
would increase the oil retention capacity on the liner surface, leading to an increased 
hydrodynamic pressure built-up and, thus, to lower friction. The determined FMEP 
values, as shown in Figure 8-11, confirmed this theory. The liner with microstructures 
in the TDC area, in particular, showed the lowest frictional losses throughout the 
whole investigation. Compared to an original liner, the FMEP was up to 19 % lower at 
1600 1/min and 15.5 bar IMEP. FMEP also showed dependency on the engine speed: 

Test of cylinder liner under fired engine conditions 
157 
the operation points with the lowest friction were at 1600 ± 1800 1/min. There, the fric-
tional losses were considerably lower even compared to the fine honed reference.  
Compared to an original liner, cylinder liner #7, which was microstructured in both 
dead centre areas, showed reduced frictional losses as well. However, the benefit is 
lower than those of liner #3. At engine speeds ranging from 1600 ± 2000 1/min, the de-
termined FMEP values were on a similar level as the fine honed reference. At lower 
engine speeds, the frictional losses showed a slight increase.  
 
Figure 8-11:  Effect of microstructures in TDC and BDC 

158 
Test of cylinder liner under fired engine conditions 
The performed investigation shows that ±as expected± microstructures in the dead 
centre areas of the cylinder liner lead to considerably lower frictional losses com-
pared to those of an original liner. The frictional differences of the two liner types can 
be explained with the density of microstructures per area unit. The microstructures of 
liner #3 were manufactured with an axial distance f = 0.3 mm; their density is 40 % 
higher when compared to the one of liner #7. As a result, the oil retention capacity of 
the thermo-mechanical highly stressed TDC area is higher, which leads to lower fic-
tional losses. Due to the fact that the microstructures act as a lubricant reservoir, it 
seems possible that the oil transport on the liner surface is also affected. However, if 
and to what extend this fact can be an explanation for the measured FMEP depend-
ence on the engine speed could not be revealed during this project.  
Microstructures in areas of hydrodynamic lubrification 
Derived from the fundamentals of tribology, the Stribeck curve describes the coeffi-
cient of friction as a function of the relative velocity of two friction partners and the 
normal force. According to the Stribeck curve, an increase in relative velocity leads to 
a higher friction coefficient due to fluid friction. Regarding the tribology of the piston 
cylinder sleeve group, the piston velocity reaches its maximum in the middle part of 
the piston stroke. Thus, predominantly fluid friction can be expected in the middle 
part of the cylinder liner. 
Experiments using a tribometer (see chapter 7.1) examined the above presented cir-
cumstances for cold boundary conditions. In order to investigate whether the same 
results can be achieved in a fired engine, a cylinder liner with microstructures in the 
hydrodynamic area was manufactured. In comparison to the reference liners, an in-
crease in friction was expected due to the increasing engine speed, and therefore, 
due to the higher piston velocities. 
The microstructures were manufactured with a very low axial distance of f = 0.2 mm 
in order to enhance the density of the microstructures per area unit, and thus, to in-
crease the oil retention capacity of the surface. Figure 8-12 shows the determined 
FMEP values. As expected, the frictional losses show a significant dependency on 
the engine speed. At lower engine speed, the frictional losses are lower than those 
characteristic of the original liner. With an increase of the engine speed, the friction 
rises considerably. This effect can be noticed in all diagrams.  
Moreover, in all engine operation points, liner #4 exhibits FMEP values higher than 
those of the fine honed reference. The investigation showed that ±apart from a de-
crease± an increase of friction due to an enhancement of fluid friction is also possi-
ble. 

Test of cylinder liner under fired engine conditions 
159 
 
Figure 8-12: Effect of microstructures on hydrodynamic lubrication 
Influence of the structure density on friction  
It was expected that increasing the density of the microstructures would result in an 
increase of the friction loss due to the higher oil retention capacity in the hydrody-
namic area of the line surface. Basically, liner #5 and #6 can be regarded as a com-
ELQDWLRQRIERWKYDULDQWV³GHDGFHQWUHDUHDV´DQG³K\GURG\QDPLFDUHD´)ROORZLQJWKH
measurements described above, it was expected that increasing the density of the 
microstructures would increase the friction loss in the hydrodynamic range where the 
piston velocity is high. However, the measured values do not confirm this theory. De-
spite the increased density of its microstructures, liner #6 showed lower friction loss-
es. Unfortunately it was not possible to carry out more tests in order to find satisfacto-

160 
Test of cylinder liner under fired engine conditions 
ry explanations for the measured trends during this project. Investigating this issue by 
means of additional tests would be a challenging further project. 
 
Figure 8-13:  Influence of the structure density on friction 
Thermal spray coatings 
Figure 8-14 shows the results of the measured friction for five liners; three out of 
those five had coated surfaces (#8, #9, #10). Compared to the reference liner #1, the 
coated liner #8 shows reduced friction for low load and for lower engine speeds. The 
other two coated liners, #9 and #10, exhibit a similar trend as well. However, for 
higher load and speed, their friction is higher than that of reference #1. In some cas-

Test of cylinder liner under fired engine conditions 
161 
es, the friction of liner #9 was up to 10 % higher than that of the reference liner. It 
should be noted here that even before the engine tests, liner #9 showed some minor 
damage in form of radial grooves, possibly caused by the honing process which was 
carried out after the coating. It is likely that this damage induced the higher friction. 
The fine honed liner #2 was characterised by the lowest friction in nearly all meas-
urement points.  
 
Figure 8-14:  Friction of coated cylinder liner 
A definite conclusion regarding the influence of the coating on the friction of liners #9 
and #10 could not be made. On the one hand, the coated liners often showed dam-

162 
Test of cylinder liner under fired engine conditions 
ages: liner #9 was damaged even before the start of the engine tests, whereas liner 
#10 showed strong seizure problems during the later experiments (oil emission 
measurements). On the other hand, the coatings were applied to the whole surface of 
the liner. The above-described experiments with the microstructured liners show that 
the location of the structured surface can have both positive and negative effects on 
friction. Due to the high effort needed for the coating process and the difficulties ex-
perienced in the final honing stages, further ±more detailed± experiments with the 
coated liners could not be conducted in course of this project.  
The influence of the porosity could not be investigated due to the same reasons. 
Nonetheless, it can be expected that higher porosity of the liner surface, and corre-
spondingly, increased amount of oil would lead to reduced friction, at least in the re-
gions near the dead centres.  
8.7 Results: oil emission 
Additionally to the measurement of friction, a series of experiments was conducted to 
investigate the emissions resulting from the lubricating oil. Since microstructuring the 
surface results in an enhanced amount of oil in the structured part of the liner, it had 
to be investigated whether this would lead to an increased amount of unburned oil 
which results in hydrocarbons (HC) and particles (soot). As these emissions are lim-
ited by law, an investigation of the dependency of the liner surface on oil emissions is 
of high importance. A mass spectrometer as described above was used. Hereafter, 
the oil emissions are discussed for the liner shown in Figure 8-15. No results can be 
shown for liner #10, as this liner experienced seizure problems during the measure-
ments. 
 
1 
2 
3 
5 
8 
10 
 
 
 
 
 
 
 
 
plateau honed 
(reference) 
fine honed 
(reference) 
microstructure   
TDC 
saxial = 0.3 mm 
microstructure 
entirely 
saxial = 1 mm 
coated        
fine honed 
porosity=9.4% 
coated        
fine honed 
porosity=6.4% 
Figure 8-15:  Overview of the tested liners regarding oil emissions 
Figure 8-16 shows the oil emission measurement results for the lower load condi-
tions. The highest oil emission values are found for the plateau honed series produc-
tion liner (#1). The oil emissions of this liner depend strongly on the engine speed as 
well. The fine honed liner (as a second reference) shows significantly lower oil emis-
sion, with a reduction factor up to 9. This may be attributed to its surface which is 
much smoother than that of the plateau honed liner. The microstructured liners show 
a somewhat higher oil emission than the fine honed liner. However, even their oil 
emissions are much lower than those of the series production liner. 
# 
Symbol 
Details 

Test of cylinder liner under fired engine conditions 
163 
 
Figure 8-16:  Oil emission in relation of liner surface at low engine load 
Figure 8-17 shows oil emissions measured for higher load. Here, the oil emissions of 
the microstructured liners were partly higher compared to the plateau honed series 
liner. The completely structured liner (#5) exhibits higher oil emission at low engine 
speeds; consequently, the amount of oil on the liner structure is even higher and 
leads to enhanced oil emissions. The same applies to the partly structured liner (#3) 
for high engine speed. No measurement values are available for liners #5 und #8 for 
the operation points with 2000 1/min, as the measurement system failed to measure 
here. 

164 
Test of cylinder liner under fired engine conditions 
 
Figure 8-17:  Oil emission in relation of liner surface at high engine load 
In summary, the oil consumption level is still in the range of the series production lin-
er and not far outside of it. The measurements suggest that oil emissions are not sig-
nificantly enhanced by the microstructures. For lower loads, emissions are signifi-
cantly reduced; for high loads, the emissions are to some extend higher than the ref-
erence values, but the amount is not outstanding. So far, compared to the series 
production liner, the oil emission does not seem to be influenced the microstructured 
liner systems significantly. 
8.8 Conclusion 
During the course of this project, microstructured cylinder liners were investigated 
under fired conditions within a single cylinder research engine. To measure the me-
chanical friction loss, the indication method was applied. Thus, the difference of the 
Indicated Mean Effective Pressure inside the cylinder and the Brake Mean Effective 
Pressure at the output shaft was determined. In extensive pilot tests, the measure-

Test of cylinder liner under fired engine conditions 
165 
ment technique was validated. It was shown that the discrepancies between different 
similarly produced liners and the influence of mounting were negligibly low and that 
the repeatability for the same operation conditions was good. With the help of a 
measurement model, the maximum measurement error was estimated at ± 0.03 bar 
 ı FEMP. All measurements in the fired engine were performed within a wide 
range of the engine operation map. The cooling water as well as the oil circuit of the 
engine was conditioned to hold defined temperatures on a constant level in order to 
provide constant boundary conditions. The engine oil and the piston rings were 
changed before each measurement of a new liner. Each liner was operated accord-
ing to the same defined operation program (7 h running-in program and 3 h meas-
urement).  
As a reference, liner from series production (with rather rough plateau honed surface 
and a RZ-value of 6 μm) was used. Additionally, a fine honed liner (RZ-value < 1 μm) 
was taken as second reference, as the microstructured liners were based on such 
fine honed surfaces. For both types of reference, three liners were compared. Two of 
each gave consistently repeatable results concerning the friction losses while one of 
each reference liner showed significant deviations. These liners were marked as out-
liers and not taken into consideration during the further investigation. The fine honed 
liner showed 8 % less friction than the liner from series production. 
Two types of micro structures were investigated: machined microstructures and coat-
ed surfaces with microstructuring through a defined porosity of the surface. 
In the case of the machined microstructured liners, a variation of the structures was 
investigated; previous measurements on a tribometer as well as numerical simula-
tions found this variation most promising. Here, a relatively small depth of the micro-
structures of typically 7 μm and distances between the structure lines in the range of 
0.2 and 1 mm was selected. A variation of this distance on liners with microstructures 
along the whole liner surface could not provide a clear answer to the question which 
distance gives the best results. Possibly, different concurrent tribological effects over-
lap in this case, as both mixed friction and hydrodynamic friction regimes are con-
cerned.  Furthermore, liners where the microstructures were applied only to the dead 
centre areas where investigated. It can be noticed that structures in the region of the 
Top Dead Centre of the piston resulted in a significant reduction of the friction losses 
for a wide range of operation points. Compared to liner from series production, the 
Friction Mean Effective Pressure could be reduced by a maximum of 19 %. The mi-
crostructures provide potentially the retention of the lubricant oil, which is an im-
portant parameter influencing the practical application. Microstructures near the dead 
centre seem suited for the tribological conditions characteristic of this area, e.g., low 
speed of the piston and mixed friction due to displacement of the oil film. The found 
improvement of the tribological friction properties was so far in agreement with ex-
pectation. For further validation of the hypothesis, microstructures were also ar-
ranged in the middle part of the liner where the piston velocity is higher and where 
the hydrodynamic friction exhibits correspondingly greater significance. Based on the 

166 
Test of cylinder liner under fired engine conditions 
Stribeck curves, it was expected here that, analogous to the cold tribological experi-
ments, the friction would increase if the amount of oil situated in this region in-
creased. Indeed, the experiments validated this expectation.  
For the coated microstructured surface of cylinder liners (produced by IW), the friction 
measurement was only partly possible. In some case, technological problems result-
ing from the processing, led to piston seizure problems during the engine tests; thus, 
no detailed answer concerning the effects on the friction could be discerned so far. A 
detailed analysis showed that, in some cases, the final honing procedure taking place 
after the coating process destroyed the coating, or at least, seriously damaged the 
structure. Moreover, seizures between the components of the coating material and 
the compression rings (chrome components) were identified as the underlying cause 
for some of the problems. Nonetheless, compared to liner from series production, at 
least in some of these measurements showed a potential for friction reduction. Thus, 
further research should focus on the technological problems as well as on the optimal 
combination of materials in the liner structure and on the piston rings in order to pro-
vide good tribological results. 
Microstructures in the cylinder liner surface were expected to modify the amount of oil 
and the oil film distribution on the liner. Therefore, it was suspected that structured 
liners may lead to enhanced oil emissions. Thus, the emissions caused by unburned 
oil were measured by means of a mass spectrometer, in cooperation with the Institut 
für Messtechnik from TU Hamburg-Harburg. These measurements detected the long 
chained hydrocarbons resulting from unburned oil in the exhaust section of the en-
gine. Against expectations, it was found out that all investigated microstructured lin-
ers exhibited significantly lower oil emission than the plateau honed liner from series 
production for the low and medium load cases and only slightly enhanced oil emis-
sion for highest load. 
It can be concluded that the realisation of this subproject was essentially successful. 
The operational effort was high, as the tribological investigations under fired engine 
conditions required careful procedure planning to reduce the influence of parasitic ef-
fects and ensure the measurement of the friction effect of the liners. Nevertheless, 
these measurements conducted under realistic fired engine conditions are of signifi-
cant importance for the determination of the application potential of microstructured 
cylinder liners in internal combustion engines. 
 
 

Own publications 
167 
9 
Own publications  
[BAC07] 
Bach, Fr.-W.; Möhwald, K.; Drößler, B.: Thermally Sprayed Coatings 
with Stochastic Microstructure for Improved Lubricant Retention. 6th In-
ternational conference, Hannover, October 25th-26th 2007, p. 317-322, 
2007 
[BAC08] 
Bach, Fr.-W.; Möhwald, K.; Drößler, B.: Thermally Sprayed Coatings 
with Stochastic Microstructures for Thermomechanically High Stressed 
Surfaces. International Thermal Spray Conference and Exposition 
(ITSC), Maastricht (Netherlands), June 2nd.-4th, 2008  
[BRA10] 
Brand, S.: Tribologische Charakterisierung deterministischer Oberflä-
chen mittels des Lattice-Boltzmann-Verfahrens und Simulation der Öl-
emission von Verbrennungsmotoren unter Berücksichtigung der 
Schmierölformulierung. Dr.-Ing. Dissertation, Universität Kassel, 2010 
[DEN07a] 
Denkena, B.; Reichstein, M.; Kästner, J.: Micro Structuring of Functional 
Surfaces via Cutting Processes. 7th euspen conference, Bremen, Band 
1, May 20th-24th 2007, p. 123-126, 2007 
[DEN07b] 
Denkena, B; Reichstein, M.; Kästner, J.: Spanende Mikrostrukturierung 
duktiler Werkstoffe. Jahrbuch Schleifen, Honen, Läppen und Polieren. 
Herausgeber Hans-Werner Hoffmeister, Berend Denkena, 63. Ausgabe, 
p. 245-254, 2007 
[DEN07c] 
Denkena, B.; Kramer, N.; Siegel, F.; Kästner, J.: Leistungsoptimierung 
an der Schneidkante, VDI-Z, 2. Ausgabe, p. 24-26, 2007 
[DEN08a] 
Denkena, B., Boehnke, D., Kästner, J.: Microstructuring of functional 
surfaces by means of cutting processes. Production Engineering - Re-
search and Development (WGP), Ausgabe 2, p. 21-25, 2008 
[DEN08b] 
Denkena, B., Boehnke, D., Kästner, J.: Investigation of Chip Formation 
during Microstructuring by Means of Cutting. 10th anniversary interna-
tional conference of the european society for precision engineering and 
nanotechnology (euspen), Band 2, Zürich (Switzerland), May 18th-22nd 
2008, p. 134-137, 2008 
[DEN08c] 
Denkena, B.; Boehnke, D.; Kästner, J.: Surface Functionalization Using 
Piezo-Driven Tools. 1st International Symposium of the Volkswagen 
Foundation on Functional Surfaces, Bremen, June 18th - 19th
, 2008  
[DEN08d] 
Denkena, B.; Knoll, G.; Bach, F.; Reithmeier, E.; Kästner, J.; Brandt, S.;
