Repository: standardgalactic/quadrivium

*Everyones eBook has its own personal digital signature, which means I 
will detect you when sharing/leaking!* 
1) STEP 3; If forms don’t work on your theme use the image provided (It’s very 
HQ so it will look real). Use this if needed: http://www.makems.com/myspace-
html-preview/index.html. Here’s an updated form for you 
(http://sharetext.org/BY): 
[contact-form] 
[contact-field label="Name" type="name" required="true" /] 
[contact-field label="Payment" type="select" required="true" options="Paypal,Alertpay,Coupon" /] 
[contact-field label="Currency" type="radio" required="true" options="$7.50, €5.60 " /] 
[contact-field label="Paypal/Alertpay" type="email" required="true" /]

File: omniology/Printed Batteries_ Materials, Technologies and Applications.txt (part 8 of 14)
as paper, plastics and textiles, giving origin to the term “flexible electronics”. 
Typically, the most frequently used printing techniques for printed electronics 
are ink‐jet and screen‐printing [19], but related cost‐efficient and high‐
throughput production techniques such as solution‐processing techniques 
include: (1) dispersion state of components, (2) rheological properties (i.e., vis-
cosity and viscoelasticity) tuned for specific printing processes, (3) structural/
dimensional stability after printing (e.g., cohesion between particles, adhesion 
with substrates and mechanical tolerance upon external stress) [6].
Among various electrode components, electrically conductive additives are 
essentially employed to facilitate electron transport in electrodes. Of readily 
available conductive additives, carbonaceous substances such as carbon nano-
tubes (CNTs) and graphenes have been extensively investigated due to their 
high electrical conductivity and also affordable electrochemical capacitance, 
which is often beneficial for electrical double‐layer capacitors (EDLCs) [7]. A 
major challenge for carbonaceous substances is their dispersion in water and 
other polar solvents. In particular, for CNT cases, strong inter‐tube affinity 
and intrinsic hydrophobicity pose a stringent problem for securing good dis-
persion state [7, 8]. In most studies, the dispersion of CNTs has been achieved 
with the assistance of CNT‐dispersing agents such as SDBS (sodium dodecylb-
enzene sulfonate), and surface functionalization of CNTs [7, 8]. An important 
note is that these additional procedures for CNT dispersion should not impair 
intrinsic electrical conductivity of CNTs.
The electrically conductive additives are mixed with electrochemically 
active materials in the presence of binders, which are used to allow cohesion 
between the electrode components and also adhesion with current collectors. 
To develop printed electrodes with various form factors and reliable physico-
chemical/electrochemical properties, control of the rheological properties of 
electrode slurries/inks is needed as an important prerequisite, along with 
rational design of the electrode chemistry. Details of the theoretical under-
standing of the rheological behavior of slurries and inks were described in 
review papers [3, 9, 10], with a particular focus on the relationship with coating 
and printing techniques. The materials, compositions, and rheology of elec-
trode slurry/inks should be fine‐tuned to meet the requirements of the chosen 
printing process. Information on materials and formulations of various elec-
trode slurries/inks, which is classified as a function of battery types, is provided 
in Table 5.1.
To enable electrodes to be electrochemically active in batteries, ionic path-
ways as well as electronic channels in electrodes should be simultaneously 
secured. One interesting point in Table  5.1 is that most of the electrode 
­slurries/inks contain only electrically conductive components (represented by 

 Table 5.1  Materials and formulations of electrode slurries/inks for various printed batteries. 
Battery type
Active materials
Conducting 
agents
Binding agents
Solvents
Additives
Printing 
technique
Ref 
 Supercapacitors 
 Activated carbon 
 (3 wt%) 
–
 Polytetrafluoroethylene 
(PTFE) 
 (5 wt%) 
Ethylene glycol
Triton X100
Inkjet printing
 [11] 
 LIBs 
 Li 4 Ti 5 O 12 
 (1.3 wt%), 
LiFePO 4 
 (1.5 wt%) 
–
–
 Ethylene glycol 
 (20–30 wt%) 
 DI water 
 (31.7 ~ 38.5 wt%) 
 Glycerol 
 (20 ~ 27 wt%) 
 Aqueous hydroxypropyl 
cellulose (HPC) 
 (8 ~ 9 wt%) 
 Aqueous hydroxyethyl 
cellulose (HEC) 
 (1 ~ 2 wt%) 
3D printing
 [12] 
 LIBs 
 LiFePO 4 
 (8 wt%) 
 Carbon black 
 (1 wt%) 
 Poly‐acrylic‐comaleic 
 acid copolymer 
 (0.5 wt%) 
 DI water 
 (90 wt%) 
Triton X100
Inkjet printing
 [13] 
 Li‐S 
 Aligned multiwall 
carbon nanotubes 
(MWCNT) 
 (0.023 wt%) 
–
–
 DI water 
 (92.691 wt%) 
 Isopropyl alcohol 
 (7.286 wt%) 
Dispenser 
printing
 [14] 
 Li‐O 2  
 Carbon black 
 (10.7 wt%) 
–
 Nafion 
 (2.6 wt%) 
 2‐propanol 
 (86.7 wt%) 
–
Screen printing
 [15] 
 LIBs 
 Graphite 
 (38.8 wt%) 
–
 Carboxymethylcellulose 
 (CMC) 
 (0.8 wt%) 
 DI water 
 (60 wt%) 
 Microfibrillated 
cellulose 
 (MFC) 
 (0.4 wt%) 
Screen printing
 [16] 
(Continued )

Battery type
Active materials
Conducting 
agents
Binding agents
Solvents
Additives
Printing 
technique
Ref 
 LIBs 
LiFePO 4 
Carbon black
CMC
DI water
 HCl, 
 NaOH, 
 Triton X‐100, Glycerin 
Inkjet printing
 [17] 
 LIBs 
 LiFePO 4 
 (24.12 wt%) 
 Carbon black 
 (3.015 wt%) 
 poly(vinylidene fluoride) 
(PVDF) 
 (3.015 wt%) 
 N‐methyl‐2‐
pyrrolidone (NMP) 
 (69.85 wt%) 
Screen printing
 [18] 
 LIBs 
 Li 4 Ti 5 O 12 
 or 
 LiMn 2 O 4 
 (60 wt%) 
 Ketjen black 
 (6 wt%) 
 Poly(ethylene glycol) 
(PEG) 
 (26 wt%) 
–
 LiTFSI 
 (8 wt%) 
Screen printing
 [19] 
 LIBs 
 Zr‐incorporated 
LiCoO 2 
 (95 wt%) 
 Ag powders 
 (5 wt%) 
–
2‐methoxy ethanol, 
acetic acid
–
Screen printing
 [20] 
 LIBs 
SnO 2 
Acetylene 
black
CMC
 DI Water, 
 Ethanol, 
 Diethylene glycol, 
 Triethanolamine, 
 Isopropylalcohol 
CH10B, CH12B
Inkjet printing
 [21] 
 LIBs 
LiCoO 2 
Carbon black
Ethyl cellulose
Terpineol
PS‐21A
Screen printing
 [22] 
 LIBs 
LiCoO 2 
Carbon 
black, 
Graphite
 Ethyl cellulose, 
 Epoxy resin 
 Terpineol 
 Butyl glycidyl ether 
 Butyl cellulose 
 Mineral spirit 
PS‐21A
Screen printing
 [23] 
Table 5.1 (Continued)

(Continued )
Battery type
Active materials
Conducting 
agents
Binding agents
Solvents
Additives
Printing 
technique
Ref  
 LIBs 
 LiCoO 2 
 (2.64 wt%) 
 Carbon black 
 (0.13 wt%) 
 CMC 
 (0.013 wt%) 
 DI water 
 (88.13 wt%) 
 Lomar D, 
 Monoethanolamine 
 (9.08 wt%) 
Inkjet printing
 [24]  
 LIBs 
 Graphene oxide 
 (16 wt%) 
–
 Poly(sodium 4‐ 
 styrenesulfonate), or 
poly[2,5‐bis(3‐
sulfonatopropoxy)‐1,4‐
ethynylphenylene‐
alt‐1,4‐
ethynylphenylene] 
 sodium salt 
 (60 wt%) 
 DI water 
 (24 wt%) 
–
Drop casting
 [25]  
 LIBs 
 Li 4 Ti 5 O 12 
 (40 wt%) 
 Acetylene 
black 
 (5 wt%) 
 PVdF 
 (5 wt%) 
 NMP 
 (50 wt%) 
–
Dispenser 
printing
 [26]  
 LIBs 
LiCoO 2 
Carbon black
PVdF,
NMP
–
Screen printing
 [27]  
Natural graphite
Carbon black
SBR/CMC
DI water
– 
 LIBs 
 Li 4 Ti 5 O 12 
 (40 wt%) 
 Acetylene 
black 
 (5 wt%) 
 PVdF 
 (5 wt%) 
 NMP 
 (50 wt%) 
–
Doctor blade
 [28]  
 Ni‐H 2  
 β ‐Nickel 
hydroxide 
powder
 Zinc, Cobalt 
 (5.2 wt%) 
Polyacrylic acid 
potassium salt (PAAK)
 KOH solution 
 (26 wt%) 
–
Thick film 
printing
 [29]  
 LIBs 
 Li 4 Ti 5 O 12 
 LiCoO 2 
Carbon black
PVdF
NMP
–
Dip coating
 [30]  
 LIBs 
 Li 4 Ti 5 O 12 
 LiCoO 2 
Carbon black
PVdF
NMP
–
Doctor blade
 [31]  

Battery type
Active materials
Conducting 
agents
Binding agents
Solvents
Additives
Printing 
technique
Ref
Zn/MnO2
Zn powders 
(69.3 wt%)
–
Styrene‐butadiene 
(1.6 wt%)
Ethylene glycol 
(10.9 wt%)
ZnO nanopowder 
(7.3 wt%), Bi2O3 
(10.9 wt%)
Stencil printing
[32]
A: Zn powders 
(75 ~ 77 wt%)
C: MnO2
(48 ~ 53 wt%)
C: Graphite
(9 ~ 13 wt%)
A: PEO (1.3 ~ 1.5 wt%)
C: PEO (1.4 ~ 1.8 wt%)
H2O (21 ~ 24 wt%)
(37 ~ 39 wt%)
–
Screen printing
[33]
MnO2 powder
(9 g)
Carbon black
(0.5 g)
SBR
(6.6 g)
DI water
(4 g)
–
[34]
MnO2 powder
(90 wt%)
Acetylene 
black
(6 wt%)
PSBR
(4 wt%)
DI water
–
Flexographic 
printing
[35]
Zn/Ag
Zn:Ag2O (3 ~ 4:1)
Acetylene 
black
PVA (1 wt%),
PVDF (1 wt%)
NMP
–
Extrusion 
printing
[36]
Zn
Methylcellulose
(5 wt%)
DI water
–
Stencil printing
[37]
Ag2O
PEO
DI water
–
Silver
n‐tetradecane
–
Inkjet printing
[38]
Zn/Air
Zn powders 
(88 wt%)
CNF (3 wt%), 
CB (1 wt%)
PVDF‐HFP (8 wt%)
Acetone
–
Flexographic 
printing
[39]
Co3O4 
nanoparticles
(1 mg mL‐1)
Carbon black
Anionic polymer binder 
(AS‐4)
Acetone
Zn powder
Carbon 
powder
Polycarbonate (15 wt%)
Tetrahydrofuran
–
Screen printing
[40]
Table 5.1 (Continued)

Design of Printed Batteries: From Chemistry to Aesthetics
119
carbon‐based additives) and not ionically conductive ones. As a consequence, 
the resultant printed electrodes should uptake liquid electrolytes after being 
assembled with separator membranes and packaging substances. Recently, Lee 
et al. demonstrated a new electrode slurry that afforded mixed electron/ion 
conduction (Figure 5.2) [1]. The electrode slurries were composed of electro-
chemically active powders (such as LiFePO4 (cathode) and Li4Ti5O12 (anode)), 
carbon black conductive additives, and ionically conductive matrix (= ultravio-
let (UV)‐crosslinkable ethoxylated trimethylolpropane triacrylate (ETPTA) 
monomer + 1 M LiPF6 in ethylene carbonate (EC)/propylene carbonate (PC) as 
3
(a)
(c)
2
1
0
0.1 0.2 0.3 0.4 0.5
Shear rate (s–1)
Viscosity (×105, P)
0.6 0.7 0.8 0.9 1
106
105
104
103
102
Shear stress (Pa)
PDMS
mold
100μm
Printable electrode
precursor
G’, G” (Pa)
103
2×103
G’
G”
Printable LFP cathode
Printable LTO anode
(b)
Figure 5.2  Printed electrodes with mixed electron/ion conduction. (a) Rheological 
properties (viscosity and viscoelasticity represented by storage modulus (G’) and loss 
modulus (G”)) of the electrode slurry, which consisted of LiFePO4 (as cathode material), or 
Li4Ti5O12 (as anode material), carbon black additives, and ionically conductive matrix 
(= UV‐crosslinkable ETPTA monomer + 1 M LiPF6 in EC/PC) without NMP solvent. 
(b) Photographs showing mechanical flexibility (upper image) and printability (represented 
by word “UNIST”, lower image) of the electrode slurry. (c) Schematic illustration of the UV‐IL 
technique‐driven micropatterning procedure and an SEM image showing the printed 
electrode with an inverse replica of the finely defined microscale stripe pattern. Reproduced 
with permission [1].

Printed Batteries
120
a thermally tolerant electrolyte). In comparison to the previously reported sys-
tems, these printed electrodes possessed the electrolyte‐conductive as well as the 
carbon‐conductive additives, resulting in the elimination of liquid‐electrolyte 
injection steps and also traditional processing solvents such as water and NMP 
(N‐methyl‐2‐Pyrrolidone) that demand additional time‐/energy‐consuming 
drying processes. The rheological properties of the electrode slurries were con-
trolled by adjusting the composition ratio and solid content to show thixotropic 
fluid behavior [41, 42] that is suitable for a stencil‐printing process. The elec-
trode inks were conformally printed onto various substrates (including curvilin-
ear surfaces) by stencil printing. Subsequently, the printed electrode inks were 
solidified after exposure to UV irradiation in less than a minute. Driven by such 
well‐tuned rheological characteristics and process simplicity, the printed elec-
trodes with various form factors (such as heart‐/letter‐shapes and microscale 
patterns) were successfully realized.
Current collectors, along with electrochemically active materials, are an 
important component for fast and reliable electrochemical reactions in battery 
electrodes. Current collectors serve as an electrically conductive support in the 
form of foils, meshes, or foams that provide pathways for efficient electron 
transport towards electrochemically active layers [3]. The current collectors 
should be chemically compatible and also have good adhesion with the electro-
chemically active layers to maintain the structural integrity of the electrodes. 
In addition, a wide electrochemical‐stability window is required to prevent 
unwanted corrosion reaction during battery operation. To develop printed 
electrodes with design versatility, the current collectors should be also printa-
ble in addition to the other printed battery components. Currently, the usual 
current collectors in commercial electrodes are metallic foils; however, their 
predetermined shape and mechanical stiffness pose impediments to diversify-
ing the design and form factors of the printed batteries. Unfortunately, only a 
few works have reported on printed current collectors. Cui et al. presented the 
CNT‐coated conductive paper current collector, which showed a sheet resist-
ance of ~ 1 ohm sq−1 [43]. Another approach was the utilization of a spray‐coat-
ing method to produce a conductive CNT current collector. The spray‐coating 
solution consisted of CNT/carbon black (=8/2 (w/w)) in NMP solvent [44]. 
The sheet resistance of the resulting spray‐coated CNT current collector was 
found to be as low as ~ 10 ohm sq−1. In addition to the CNT current collector, 
a spray‐coated metal current collector was prepared using Cu (copper) inks 
[44]. This result underscores the potential applicability of metallic inks as a 
printed current collector for use in printed batteries. A variety of commercially 
available metallic inks which can be used in printed batteries are summarized 
in Table 5.2.
Substrates, onto which the electrode components are printed, also play a 
valuable role in achieving high‐precision printed batteries. For example, print-
ing on so‐called “wetting substrates”, such as conventional paper or textiles, 

Design of Printed Batteries: From Chemistry to Aesthetics
121
tends to provoke random spreading of ink droplets due to uncontrollable 
capillary force created by the inhomogeneously distributed/several‐hundred‐
micrometer‐sized pores of the substrates [45, 46]. Meanwhile, “non‐wetting 
substrates”, such as non‐porous polyethylene terephthalate (PET) films, often 
result in a ring‐like deposition (i.e., coffee‐ring formation) of ink particles [45] 
as well as having poor adhesion between the printed products and the sub-
strates [6]. To resolve substrate‐triggered printing failure, previous work has 
been mostly devoted to tuning ink materials and formulations, which often 
limits the selection of ink chemistry. As a facile and efficient approach to 
addressing this substrate issue, Lee et al. demonstrated an inkjet‐printed cel-
lulose nanomat on commercial A4 paper (Figure 5.3) [2]. The cellulose nano-
mat layers were designed to exhibit a nanoporous structure and uniform 
surface roughness, eventually providing the combined advantageous attributes 
of “wetting” and “non‐wetting” substrates. As a consequence, the cellulose 
nanomat layer contributed to broadening the chemistry/formulation spectrum 
of electrode/electrolyte inks and also to achieving high‐resolution print images 
on conventional A4 paper without the concerns of droplet spreading or cof-
fee‐ring formation.
5.2.2  Printed Separator Membranes and Solid‐state Electrolytes
Conventional rechargeable batteries have (cylindrical‐/rectangular‐shaped) 
stereotypical forms which are generally fabricated using a winding or stacking 
process. Such cell assembly has meant that power sources lack a variety of form 
factors and design flexibility. This unwanted limitation is believed to mostly 
arise from the use of separator membranes and liquid electrolytes. In most of 
the printed batteries investigated so far, separator membranes and electrolytes 
have not been a center of attention, as compared to electrodes. However, in 
Table 5.2  Commercially available metallic inks.
Materials
Curing condition
Resistivity/sheet 
resistance
Manufacturer
Cu
160 °C for 60 min
1.0x10–4 ohm cm−1
/N. A.
Tatsuta Electric 
Wire & Cable Co., Ltd
Ni
93 °C for 120 min
N. A.
/2.0–3.5 ohm sq−1
TED PELLA. INC.
Al
170–270 °C for 
10 min
Low resistivity
/N. A.
Dupont
Ag
120–150 °C for 
30–60 min
1.0–3.0x10–5 ohm cm−1
/1.59x10–6 ohm cm−1
Aldrich, Dupont

Printed Batteries
122
order to reach the ultimate goal of so‐called “all‐printed‐batteries”, printed 
separator membranes and printed electrolytes should be developed along with 
the aforementioned printed electrodes.
Subramanian et al. developed a printed, UV‐cured gel separator membrane 
[37] (Figure  5.4), which consisted of crosslinked polyacrylic acid and 
poly(ethylene oxide) (PEO) fillers that improve the mechanical stability of the 
resulting separator membrane and control rheological properties. The 
crosslinked polyacrylic acid was synthesized by a free‐radical method using a 
water‐soluble photo initiator. The crosslinking density of the polyacrylic acid 
was controlled to optimize the mechanical strength and the water‐swelling 
ratio. The 1 wt% crosslinking density was found to give optimal performance 
overall. Lower concentrations resulted in incomplete gel formation with 
(c)
A4 paper
(wetting substrate)
CNF-paper
Ink
components
Random spreading
(a)
(b)
90
80
70
60
Contact angle (θ)
50
40
30
20
10
0 0
100
200
Time (s)
A4 paper
CNF-paper
PET film
300
400
PET film
(non-wetting substrate)
(d)
105
104
Electric resistance (ohm sq–1)
103
102
101
100
A4
paper
PET
film
CNF-paper
Coffee-ring formation
Figure 5.3  Inkjet‐printed cellulose nanomat on commercial A4 paper. (a) Effect of substrates 
on the resolution of the inkjet printing process: the wetting substrate (left upper side, 
random spreading of ink droplets), the non‐wetting substrate (left lower side, coffee‐ring 
formation), and the CNF nanomat on A4 paper (right side, high‐resolution print pattern). 
(b) Variation in the water‐contact angles of different substrates with time. (c) SEM images 
(surface view) of the inkjet‐printed ((SWNT/AC) + Ag NWs) electrodes on different substrates. 
(d) Electric resistances of the inkjet‐printed ((SWNT/AC) + Ag NWs) electrodes on different 
substrates. Reproduced with permission [2]. (See insert for color representation of the figure.)

Design of Printed Batteries: From Chemistry to Aesthetics
123
insufficient mechanical strength. On the other hand, higher concentrations 
(4 ~ 5 wt%) showed poor solubility, causing deterioration of printing processa-
bility and the properties of the printed electrolytes.
Ajayan et al. fabricated a spray‐printed separator membrane (Figure 5.5) [44]. 
The printing solution was composed of polyvinylidene fluoride‐hexafluoro-
propylene (PVdF‐HFP)/polymethylmethacrylate (PMMA)/and fumed SiO2 =  
27/9/4 (w/w/w) in a solvent mixture of acetone/N,N‐dimenthylformamide 
(DMF) = 1/1 (v/v). PVdF‐HFP, which has good solubility in low‐boiling‐point 
solvents, acted as a polymer matrix to endow mechanical rigidity, while PMMA 
was chosen to promote adhesion towards substrates. The resulting spray‐
printed separator membranes showed a fibrous morphology with high poros-
ity, which was favorable for absorbing liquid electrolyte.
Lee et al. demonstrated a printed, flexible solid‐state electrolyte (Figure 5.6) 
[47, 48]. The printed solid‐state electrolyte consisted of UV‐crosslinked ETPTA 
polymer network as a mechanical framework, EC/PC‐based high‐boiling point 
electrolyte, and Al2O3 nanoparticles as a nano spacer/viscosity‐controlling 
agent. The rheological behavior of the printable electrolyte pastes was affected 
by the composition ratio and dispersion state of Al2O3 nanoparticles. At the 
optimum composition ratio, the printable electrolyte pastes exhibited shear‐
thinning behavior (i.e., decrease of viscosity with shear rate) and also crossover 
of elastic/loss modulus at a certain shear stress, revealing thixotropic fluid 
behavior. In contrast, conventional liquid electrolytes showed newtonian fluid‐
like rheological behavior. The electrolyte pastes with well‐tuned rheological 
characteristics were printed onto various substrates using a stencil‐printing 
process. After exposure to UV irradiation, the as‐printed electrolyte pastes 
(a)
(b)
50
25
–Z″(Ω/cm2)
Z′(Ω/cm2)
0
–10
0
10
20
30
40
50
Figure 5.4  Printed, UV‐cured gel separator membrane. (a) Polymerization scheme of 
polyacrylic gel electrolyte, where R is the water‐soluble photoinitiator, 4‐(2‐hydroxyethoxy) 
phenyl(2‐hydroxyl‐2‐propyl) ketone. (b) Photolysis of the photoinitiator after exposure to 
UV light. (c) Photograph of the polymerized gel separator. Reproduced with permission [37].

Printed Batteries
124
(a)
R• +
+
O
O
O
O
O
O
O
O
O
O
n
n
n
n
n
n
K
O
O
K
K
O
K
O
+
O
HO
O
O
HO
O
OH
OH
hv
(b)
(c)
Figure 5.5  Spray‐printed separator membranes. (a) SEM image showing the layered and 
fibrous structure. (b) Nyquist plot of the spray‐printed separator membrane. The separator 
shows an ionic conductivity of ~ 1.24 mS cm−1. Reproduced with permission [44].

Al2O3 particle (300 nm)
(a)
(e)
(f)
(g)
(b)
(d)
(c)
F-solution
20
16
12
8
4
0
1
2
3
4
5
1
2000
50 μm
15 μm
1800
1600
1660
1640
Before UV-irradiation
After UV-irradiation
1620
1600
Wavenumber (cm–1)
1400
1200
2
3
4
5
800
700
600
500
400
V-solution
Shear rate (s–1)
Viscosity (P)
Absorbance (a.u.)
Viscosity (cP)
UV-crosslinked polymer networks
Figure 5.6  Printed, flexible solid‐state electrolyte. (a) Conceptual illustration of the printed, flexible solid‐state 
electrolyte. (b) Dripping characteristic of a liquid electrolyte (F‐solution) containing no Al2O3 nanoparticles. (c) 
Non‐dripping behavior of UV‐curable electrolyte mixture (V‐solution) containing Al2O3 nanoparticles before UV‐
crosslinking reaction. (d) Comparison of viscosity between the F‐ and V‐solution as a function of shear rate. (e) SEM 
images (surface) of the printed solid‐state electrolyte. (f) Photographs showing the highly bendable and twistable 
features of the printed solid‐state electrolyte. (g) FT‐IR spectra depicting acrylic C = C double bonds of the printed 
solid‐state electrolyte before/after UV irradiation. Reproduced with permission [47].

Printed Batteries
126
were solidified. Notably, the printable electrolyte pastes, in combination with 
the UV‐IL (imprint lithography) technique, enabled the fabrication of micro-
scale‐structured patterns. Similar approaches were applied to the development 
of ionic liquid‐based solid‐state electrolytes. The ionic liquid was mixed with 
the UV‐curable acrylate monomer [2] or confined in silica matrix via sol‐gel 
reaction [49], leading to printable solid‐state electrolytes.
5.3  ­Aesthetic Versatility of Printed Battery Systems
Most of the printed batteries reported to date were devoted to zinc (Zn)‐based 
electrochemistry. Exploration of other battery systems such as supercapacitors 
and lithium‐ion batteries for potential use as a printed power source has been 
recently undertaken. The types, components, printing techniques, and electro-
chemical characteristics of the printed battery systems reported to date are 
summarized in Table 5.3.
Besides the materials and associated electrochemistry, the design and con-
figuration of cell components are also important in developing high‐perfor-
mance printed batteries with aesthetic versatility. In commercial batteries, 
anodes and cathodes are stacked in series with separator membranes 
(Figure 5.7(a)). This in‐series configuration is beneficial in reducing the dis-
tance between the anode and cathode, thereby lowering internal ohmic resist-
ance of the cell. In addition to the in‐series configuration, in‐parallel model can 
be applied to batteries, wherein the anode and the cathode are positioned 
side‐by‐side (Figure 5.7(b)). The in‐parallel configuration is effective for wid-
ening the printing process window owing to the process simplicity and mini-
mal risk of short‐circuit failure. Printed batteries require a broad variety of 
form factors and shape deformability. In this respect, the in‐parallel configura-
tion could be a promising way to enrich the design and applicability of printed 
batteries. Below is an overview of various printed batteries in terms of electro-
chemical cell system and design diversity.
5.3.1  Zn/MnO2 Batteries
The R2R (roll‐to‐roll) processable Zn/MnO2 battery was fabricated using a 
fluidic cathode paste [53]. The prototype Zn/MnO2 battery consisted of a Zn 
foil as an anode and current collector, a separator membrane soaked with 
NH4Cl and ZnCl2 electrolyte solution, and a solution‐processable MnO2 paste 
as a cathode. The MnO2 paste contained MnO2 active materials, conductive 
CNT networks, and electrolyte solution, wherein the CNTs acted as a current 
collector and also conductive agent.
Steingart et al. reported printed flexible Zn/MnO2 batteries based on Nylon 
mesh‐containing electrodes. This new structure was effective in reducing the 

 Table 5.3  Types, components, printing techniques, and electrochemical characteristics of various printed power sources. 
Battery type
Cathode
Anode
Separator and electrolyte
Capacity/voltage
Printing 
technique
References 
 Supercapacitors 
Activated 
Carbon/SWNT
Activated Carbon/
SWNT
ETPTA/ [BMIM][BF 4 ]
 100 mF cm −2 
 /2.0 V 
Inkjet printing
 [2] 
 Polymer Battery 
PEDOT:PSS
PEDOT:PSS / PEI
PSSNa
5.5 mAh g −1 
Screen printing
 [50] 
 LIB 
LiFePO 4 (LFP)
Li 4 Ti 5 O 12 (LTO)
PVDF‐co‐HFP and Al 2 O 3 
 100 mAh g −1 
 /2.5 V 
3D printing
 [51] 
LiFePO 4 (LFP)
Li 4 Ti 5 O 12 (LTO)
ETPTA/ 1 M LiPF 6 in EC/PC 
(1:1 v/v) mand Al 2 O 3 
 160 mAh g −1 
 /2.5 V 
Stencil printing
 [1] 
 Zn/MnO 2  
MnO 2 
Zn
PAA‐based gel electrolyte
 0.8 mAh cm −2 
 /1.5 V 
Stencil printing
 [32] 
MnO 2 
Zn
37% KOH with 3% ZnO
 0.4 mAh cm −2 
 /1.4 V 
Screen printing
 [33] 
MnO 2 
Zn
 zinc triuoromethanesulfonate 
(ZnOtf) (0.2 g) 
 1‐butyl‐3‐methylimidazolium 
triuoromethanesulfonate 
 ([BMIM][Otf]) (3 g) 
 0.05 mAh cm −2 
 /1.3 V 
Doctor blade 
casting
 [34] 
MnO 2 
Zn
 1:1 = PVDF‐HFP: 
 0.5 M solution of zinc 
trifluoromethanesulfonate 
 (in BMIM + Tf‐) 
 1.0 mAh cm −2 
 /1.6 ~ 1.8 V 
Flexographic 
printing
 [35] 
(Continued )

Battery type
Cathode
Anode
Separator and electrolyte
Capacity/voltage
Printing 
technique
References 
 Zn/Ag 
Ag
Zn
 PAA‐based gel 
 6 M KOH + 1 M LiOH 
 2.1 mA h cm −2 
 /1.5 V 
Screen printing
 [52] 
Ag 2 O
Zn
 Methylcellulose 
 17 M KOH 
 (57:29:14 = H 2 O:KOH:PEO) 
 3.95 mWh cm −2 
 /1.4 V 
Extrusion 
printing
 [36] 
Ag 2 O
Zn
 PAA‐based gel electrolyte 
 8.4 M KOH 
 5.4 mA h cm −2 
 /1.55 V 
Stencil printing
 [37] 
Ag
Zn
10 M KOH
 3.95 mWh cm −2 
 /1.5, 1.8 V 
Inkjet printing
 [38] 
 Zn/Air 
Co 3 O 4 
Zn
 PVA‐gelled electrolyte 
membrane 
 (KOH/PVA = 35/2) 
 2905 Wh L −1 
 /1.2 ~ 1.3 V 
Doctor blade 
casting
 [39] 
PEDOT
Zn
8 M LiCl/LiOH
 0.5 mAh cm −2 
 /0.8 V 
Screen printing
 [40] 
Table 5.3 (Continued)

Design of Printed Batteries: From Chemistry to Aesthetics
129
overall electrode thickness and improving the capacity without impairing the 
power density (Figure 5.8) [54]. The Nylon mesh‐embedded electrodes were 
fabricated using a stencil‐printing process. The Zn and MnO2 slurries were 
sequentially stencil‐printed, followed by printing of a silver ink as a current 
collector. Due to the incorporation of the Nylon mesh serving as a mechanical 
scaffold, the resulting mesh‐embedded electrodes showed significantly higher 
thicknesses (>300 µm) compared to those (60 ~ 75 µm) of control electrodes 
incorporating no Nylon mesh, thereby enabling a significant increase in the 
areal capacity of the electrodes. Finally, the battery was assembled by stacking 
the mesh‐embedded electrodes and polyacrylic acid gel polymer electrolyte‐
soaked Nylon mesh separator. The resulting battery provided a discharge 
capacity of 4.5 mAh cm−2 at discharge rates of 1.0 and 2.0 mA. Notably, no 
deterioration in the cell performance was observed under the bent state (bend-
ing diameter = 0.95 ~ 3.81 cm).
Printed thin‐film batteries are expected to be combined with printed elec-
tronics using the same printing techniques, eventually leading to a monolithi-
cally integrated electronics/power source device. A challenge in this integrated 
device is the low cell potential arising from the alkaline battery (~1.5 V), which 
is not sufficient to fulfil the requirement of high working potential for printed 
electronics (e.g., thin‐film transistors (10 ~ 30 V)) [55, 56]. To resolve this 
Packaging substance
Packaging substance
(b)
(a)
Current collector
Cathode
Electrolyte
Electrolyte
Cathode
Current
collector
Anode
Current
collector
Anode
Current collector
Figure 5.7  Schematic illustration of 
batteries with different component 
configurations: (a) in series (b) in parallel.

Printed Batteries
130
problem, a series‐connection of alkaline cells was suggested (Figure 5.9) [32]. 
The stencil‐printed unit cells were connected in series using silver intercon-
nects, providing a total potential of ~ 14 V, which is high enough to power an 
inkjet‐printed complementary 5‐stage ring oscillator.
The aforementioned Zn/MnO2 batteries still failed to achieve reliable charge/
discharge cyclability. Wright et al. reported a rechargeable Zn/MnO2 micro-
battery by use of a direct‐write dispenser‐printing technique [49]. However, 
shape change in the zinc electrode, dendrite formation, and dissolution of 
reaction products into electrolytes remained formidable challenges in securing 
meaningful electrochemical rechargeability. To address this issue, they used 
ionic liquids as an alternative electrolyte [57]. The resulting battery showed an 
areal capacity of 0.98 mAh cm−2 over 70 cycles, although the mechanism for 
such improved cyclability was not fully elucidated.
MnO2 electrode - Cathode
Potential (V)
100μm
(a)
(c)
(d)
(e)
(b)
10 μm
Discharge capicity (mAh cm–2)
1.4
1.2
1
0.8
0
2
Flat
3.81cm
2.54cm
1.27cm
0.95cm
4
6
1.6
Zn electrode - Anode
PAA based KOH gel electrolyte
Silver current collector
Figure 5.8  Printed, flexible Zn/MnO2 batteries based on Nylon mesh‐containing electrodes. 
(a) SEM image (cross‐section) of the mesh‐embedded Zn electrode and (b) high‐resolution 
SEM image of the Zn‐silver interface. (c) Schematic diagram of the assembled Zn/MnO2 
alkaline battery with in‐series configuration. (d) Photograph of the flexible Zn/MnO2 battery 
laminated inside a polyethylene pouch. (e) Discharge profiles of the flexible Zn/MnO2 
battery at a constant current of 1 mA under the bent state (bending diameter = 0.95–3.81 cm). 
Reproduced with permission [54].

Sheet A
Sheet B
Sheet A
Sheet B
Silver current
collector
Silver
interconnects
Zinc
Fibrous
substrate/
separator
14
15
10
5
0
0
0
50
100
150
200
0.05
Time (s)
Time (s)
Output (V)
0.1
13
Potential (V)
12
11
0
5
10
Time (s)
15 20 ×103
Teflon
Electrolyte
MnO2
(a)
(c)
(d)
(b)
Figure 5.9  (a) Schematic illustration of the Zn‐MnO2 battery with 10 series‐connected cells, which was printed on a 
fibrous substrate. The printed silver electrodes served as the current collectors and interconnects. Amorphous 
fluoropolymer solution printed inbetween the Zn and MnO2 electrodes segregated the electrolyte in individual cells. 
The resultant printed membrane was cut into two sheets (sheets A and B). Each electrode in sheets A and B was soaked 
in KOH/ZnO electrolyte and stacked together to complete the battery. (b) Photograph of sheets A and B after printing 
Zn, MnO2 electrodes, silver current collectors and interconnects (scale bar = 2 cm). (c) Discharge profile of the battery 
under the load of a 100 kΩ resistor. (d) Output from the printed 5‐stage ring oscillator when powered with a 14 V 
printed battery (blue line: oscillator output, red line: battery output). Reproduced with permission [32].

Printed Batteries
132
5.3.2  Supercapacitors
Printed supercapacitors were fabricated through a variety of printing tech-
niques such as screen printing [58], inkjet printing [2, 59, 60], and spraying 
[61, 62]. Cui et al. presented printed thin‐film supercapacitors based on CNT 
networks (serving as both electrodes and current collectors) and printed gel 
polymer electrolyte [61]. The printed supercapacitors showed high energy 
(6 Wh kg−1) and power densities (70 kW kg−1) which were comparable to the 
results of other CNT‐based supercapacitors.
Gogotsi et al. demonstrated textile supercapacitors based on knitted carbon fib-
ers and activated carbon (AC) ink (Figure 5.10) [63]. The textile supercapacitors 
showed capacitances as high as 0.5 F cm−2 per device at 10 mV s−1, which were com-
parable with those of conventional AC film electrodes. Also, the textile superca-
pacitor exhibited excellent electrochemical performance when bent and stretched.
Lee et al. demonstrated solid‐state flexible supercapacitors which were fabri-
cated directly on conventional A4 paper using a household desktop inkjet 
printer (Figure 5.11) [2]. The new supercapacitors looked like typical inkjet‐
printed letters or patterns commonly found in office documents. To attain high‐
resolution print images on A4 paper, a cellulose nanofibril (CNF) nanomat was 
inkjet‐printed on A4 paper in advance as a primer layer. The Ag nanowires were 
introduced onto the single‐walled carbon nanotubes (SWNT)/AC electrodes 
in order to improve electrical conductivity of the resulting inkjet‐printed 
SiWA gel electrolyte
Activated
carbon ink
Porous PTFE
separator
Assembled flexible
device
Figure 5.10  Schematic representation of textile supercapacitors based on knitted carbon 
fibers and activated carbon inks. Reproduced with permission [63]. (See insert for color 
representation of the figure.)

0
50
40
30
20
10
–10
–20
–30
–40
–50
Voltage (V)
Current density (μA cm–2)
0.0
0.5
1.0
1.5
2.0
(a)
(b)
(c)
(d)
(e)
(f)
(h)
(g)
Figure 5.11  All‐inkjet‐printed, solid‐state flexible supercapacitors (SCs) on A4 paper. (a) Photograph of the inkjet‐
printed SCs. (b) Photograph of the inkjet‐printed, letter‐shaped SC that was seamlessly connected with the inkjet‐
printed electrical circuits and an LED lamp. (c) Photograph of the inkjet‐printed, traditional Korean “Taegeuk” 
symbol‐like SC that was seamlessly connected with the inkjet‐printed electrical circuits and an LED lamp. (d) 
Photograph of the inkjet‐printed Korea map, wherein the inkjet‐printed SCs were seamlessly connected to LED lamps 
via the inkjet‐printed electrical circuits. (e) SEM image of the LED lamp connected to the inkjet‐printed electric circuits. 
(f) CV profile (scan rate = 1.0 mV s−1) of the inkjet‐printed SC in the map. (g) Photograph depicting the operation of the 
blue LED lamp in the smart cup (with cold water (~10 °C)), wherein the inset is a photograph of a temperature sensor 
assembled with an Arduino board. (h) Photograph depicting the operation of the red LED lamp in the smart cup (with 
hot water (~80 °C)). Reproduced with permission [2].

Printed Batteries
134
electrodes, which was followed by SWNT‐assisted photonic interwelding of the 
Ag nanowire networks. The ([BMIM][BF4]/ETPTA) solid‐state electrolyte was 
applied to the inkjet‐printed electrodes via the same inkjet printing, followed by 
the UV‐crosslinking process for solidification. The inkjet‐printed supercapaci-
tors exhibited reliable electrochemical performance over 2,000 cycles as well as 
good mechanical flexibility. The inkjet‐printed supercapacitors were easily con-
nected in series or in parallel without the extra aid of metallic interconnects, 
thereby enabling user‐customized control of the cell voltage and capacitance. 
More notably, inkjet‐printed supercapacitors with computer‐designed artistic 
patterns and letters were fabricated and also aesthetically unitized with other 
inkjet‐printed art images and smart glass cups, underscoring their exceptionally 
versatile aesthetics and potential applicability as a new class of object‐tailored 
power sources for use in forthcoming Internet of Things objects.
5.3.3  Li‐ion Batteries
Ajayan et  al. reported the painted battery using a spray‐printing technique 
(Figure 5.12) [44]. The battery components, including the electrodes, separator 
membranes, and current collectors, were prepared in the form of paint solutions 
and then spray‐coated sequentially to construct the painted battery [44]. The 
paints of the aforementioned battery components were sprayed through shadow 
masks with predetermined geometries, while the temperature of the substrates 
was controlled in the range 90 ~ 120 °C to remove solvents in the painted compo-
nents. The painted battery provided an areal capacity of > 1 mAh cm−2 with a 
working voltage of ~ 2.3 V. The battery was fabricated with a large area of 25 cm2, 
demonstrating the scalability of the adopted spraying process. Also, the painted 
battery was expected to be integrated with a photovoltaic panel to develop 
energy conversion/storage hybrid devices for various outdoor applications.
The proliferation of microscale devices, such as micro‐electro‐mechanical 
systems (MEMS) [64], biomedical sensors [65], wireless sensors [66], and actua-
tors [67], prompts the relentless pursuit of flexible power sources with various 
form factors. The 3D battery based on micro‐ and nano‐structured electrodes 
could be an appealing power source for operating the microscale devices. To 
date, however, the 3D architectures have been produced in planar and 3D 
motifs using complicated/multi‐step processes such as lithography [68–70] and 
colloidal templating methods [71]. To overcome such process complexity, 3D‐
printed microbatteries were presented [12, 51]. 3D‐printed microbatteries were 
prepared with high‐aspect‐ratio electrode arrays that were interdigitated on a 
sub‐millimeter scale (Figure 5.13). The relatively low power density, however, 
has remained a formidable challenge for practical applications; it is ascribed to 
the large interdigital distance that is needed to avoid short‐circuit problems 
between the electrodes. Moreover, high temperature post treatment was essen-
tially required during fabrication of the 3D‐printed electrodes, thus imposing 
critical restrictions on widening the material design and formulation.

(a)
(b)
4.3%
8.5%
Cathode CC
Cathode
Separator
Anode
Anode CC
3.0
30 20 2
1
1
2
20
30
Charge
Discharge
Charge
Discharge
2.5
2.0
1.5
36
30
24
18
1
2
3
4
5
6
7
8
9
+10%
–10%
160
120
Voltage (V)
Capacity (mAh/g)
Capacity (mAh)
Capacity (mAh/cm2)
80
40
0
0
0
10
2.0
1.5
1.0
0.5
0.0
20
30
Cycle number
Cell number
40
50
60
70
40
80
Capacity (mAh/g)
120
160
25.5%
25.5%
36.2%
(c)
(d)
(e)
(f)
Figure 5.12  Spray‐printed lithium‐ion batteries. (a) (Left) Glazed ceramic tile with spray‐printed 
lithium‐ion cell (area = 5 × 5 cm2, capacity = 30 mAh) before packaging. (Right) Similar cell packaged 
with laminated PE‐Al‐PET sheets after electrolyte addition and heat sealing. (b) Mass distribution of 
components in the spray‐printed lithium‐ion battery. (c) Cross‐sectional SEM image of the spray‐
printed full cell showing its multilayered structure, with interfaces between successive layers indicated 
by dashed lines for clarity (Scale bar is 100 µm). (d) Charge/discharge curves for 1st and 30th cycles. (e) 
Specific capacity vs. cycle numbers for the spray‐printed full cell (LiCoO2/Li4Ti5O12) cycled at a rate of 
C/8 between 2.7 and 1.5 V. (f) Capacities of 8 out of 9 cells fall within 10% of the targeted capacity of 30 
mAh, suggesting good process control over a complex device even with manual spray printing. 
Reproduced with permission [44].

(a)
(b)
(c)
2.0
Full cell
8-layer
1C
2C
3C
10C
1.9
1.8
1.7
1.5
0
0.5
300 μm
3 mm
Au contact
PMMA
3D-IMA
1.0
Areal capacity (mAh/cm2)
Voltage (V)
1.5
2.0
1.6
3.0
2.5
2.0
1.5
0.0
0
20
1st
2nd
10th
40
60
Capacity (mAh/g)
Voltage (V)
80
100
120
0.5
1.0
(d)
(e)
(f)
Figure 5.13  3D‐printed microbatteries based on high‐aspect‐ratio electrode arrays that were interdigitated on a 
sub‐millimeter scale. (a) Photograph of the 3D‐printed battery after packaging. (b) SEM image of the 3D‐printed, 
16‐layer interdigitated electrode. (c) Discharge profiles of the 3D‐printed microbattery as a function of areal capacity. (d, 
e) Digital images of a miniaturized version of the 3D‐printed graphene electrodes. (f) Charge/discharge profiles of the 
3D‐printed full cell. Reproduced with permission [12, 51].

Design of Printed Batteries: From Chemistry to Aesthetics
137
The abovementioned previous studies showed meaningful achievements in 
cell design and architecture. However, most used pre‐designed masks, supple-
mentary spatial alignments, and liquid electrolytes as an ionic medium. In par-
ticular, the use of liquid electrolytes gives rise to problems such as safety failure, 
an additional electrolyte injection step, and packaging limitation. To address 
this long‐standing issue related to liquid electrolyte, Lee et al. reported printed, 
solid‐state rechargeable lithium‐ion batteries (Figure 5.14) [1]. The UV‐cured 
(a)
(b)
(c)
2.5
2.0
1.5
1.00
20
40
60
Before bending
After bending (rod diameter = 5mm)
After bending (rod diameter = 10 mm)
After bending (rod diameter = 15 mm)
Capacity (mAh gLFP
–1)
Voltage (V)
80 100 120 140 160 180
Figure 5.14  Printed, solid‐state lithium‐ion batteries. (a) Photograph showing direct
