Repository: standardgalactic/quadrivium

*Everyones eBook has its own personal digital signature, which means I 
will detect you when sharing/leaking!* 
1) STEP 3; If forms don’t work on your theme use the image provided (It’s very 
HQ so it will look real). Use this if needed: http://www.makems.com/myspace-
html-preview/index.html. Here’s an updated form for you 
(http://sharetext.org/BY): 
[contact-form] 
[contact-field label="Name" type="name" required="true" /] 
[contact-field label="Payment" type="select" required="true" options="Paypal,Alertpay,Coupon" /] 
[contact-field label="Currency" type="radio" required="true" options="$7.50, €5.60 " /] 
[contact-field label="Paypal/Alertpay" type="email" required="true" /]

File: omniology/Stretching for Dummies (ISBN - 0470067411).txt (part 8 of 13)
by LaReine Chabut
Seated buttocks and hip stretch
This stretch can be done in different positions, but I think it’s best that you sit for this
stretch. It’s the most comfortable way to stretch this area and the easiest position to get
into if your muscles are very tight.
This stretch is a good one to try if you have sciatic pain. I talk more about sciatic pain in
Chapter 6 and 7.
To do this stretch, follow these steps:
1. Sit on a chair with one leg crossed over the other and let your ankle rest on your
thigh.
2. Place your elbow on the inside of your knee and inhale.
3. As you exhale, lean forward, lengthen your spine, and tilt your pelvis back (see
Figure 8-10).
4. Hold the stretch for 30 seconds, gradually deepening the stretch on every exhale.
5. Repeat the stretch on the other side.
A few do’s and don’ts for this stretch:
 Do keep your shoulder blades down.
 Do keep your chest lifted.
 Do be patient and let the stretch deepen with each breath.
 Don’t lift one hip or lean to one side.
 Don’t bounce or jerk.
125
Chapter 8: Total-Body Stretch Routines

Seated foot and ankle stretches
These next three stretches are for the muscles that surround your ankle and foot.
It’s not a bad idea to do ankle circles in both directions several times during the day (see
Chapter 7 for an ankle circle exercise). Whether you sit all day or stand all day, this stretch
brings better circulation and warmth to your ankles and feet and keeps this area ﬂexible. If
the muscles around your ankles are inﬂexible, you’re at a higher risk of injuring your ankle.
To do these stretches, follow these steps:
1. Sit up very tall in a chair with your left leg crossed over your right knee and your
ankle resting on your thigh.
2. Hold on to the top of your foot with your right hand and your ankle with your
left hand.
3. Gently pull back on your foot (kind of like pointing your toes).
See Figure 8-11a. You should feel the stretch in the top of your foot.
4. Hold the stretch for 30 seconds and then release.
5. Now, grab your toes with your left hand and your heel with your right hand and
gradually pull your toes back toward your shin.
See Figure 8-11b. You should feel this stretch in the bottom of your foot.
6. Hold this stretch for 30 seconds and then release.
7. Grab your ankle with your left hand and reach your right hand underneath your
foot and grab hold of the top of your foot.
Figure 8-10:
Seated but-
tocks and
hip stretch
that really
helps
relieve sci-
atic pain.
126
Part II: Head, Shoulders, Knees, and Toes: Targeting Speciﬁc Areas 

8. Gently pull your foot toward the ceiling, and turn it as if you were looking for some-
thing on the bottom of your foot.
See Figure 8-11c. You should feel the stretch on the outside of your ankle.
9. Hold the stretch for 30 seconds and then release.
10. Repeat the same stretches on your right foot and ankle.
A few do’s and don’ts for this stretch:
 Do keep your chest lifted and your spine very tall.
 Do relax and breathe.
 Don’t lift one hip or lean to one side.
 Don’t force or pulse the stretches.
Seated triceps stretch with side reach
You feel this stretch in the back of your upper arms and mid-back too. To do this stretch,
follow these steps:
1. Sit up very tall with your right arm overhead and elbow bent behind you so the tips
of your ﬁngers are touching the back of your shoulder.
2. Place your left hand on your raised elbow (see Figure 8-12a).
3. Take a deep breath in, and as you exhale begin to gently pull your right elbow
behind your head, reaching your right ﬁngers down your back toward your spine
(see Figure 8-12b).
4. Take another deep breath in and as you exhale, lean to the left as far as feels com-
fortable, being careful not to twist.
5. Hold this stretch for about 30 seconds and then come back to center and gently
release your arm.
6. Give your arms a little shake and repeat the stretch with the left arm.
a
b
c
Figure 8-11:
Seated foot
and ankle
stretches.
127
Chapter 8: Total-Body Stretch Routines

A few do’s and don’t for this stretch:
 Do sit up tall with good posture.
 Do keep your shoulders facing the front.
 Don’t tense or lift your shoulders.
 Don’t hold your breath.
 Don’t arch your back or open your rib cage.
 Don’t jam or force your elbow back.
Seated lateral shoulder stretch
This stretch is for the middle part of your deltoid muscle. If you’re wondering if you even
have a deltoid, the answer is yes — it’s the muscle that runs across the front, middle, and
back of your shoulder.
To do this stretch, shown in Figure 8-13, follow the steps below:
1. Sit up very tall and raise your right elbow to shoulder height and place your right
hand on your left shoulder.
2. Place your left hand on your right elbow and as you exhale, gently pull your elbow
toward your left shoulder.
3. Hold this stretch for 30 seconds and then repeat the steps with your left arm.
If you want to try a slightly different version of the same stretch, try keeping your arm
straight, rather than bending at the elbow, as you reach across your body.
a
b
Figure 8-12:
Seated tri-
ceps stretch
with side
reach.
128
Part II: Head, Shoulders, Knees, and Toes: Targeting Speciﬁc Areas 

A few do’s and don’t for this stretch:
 Do sit up tall with good posture.
 Do keep your hips and shoulders facing the front of the room.
 Do keep your shoulder blade down.
 Don’t twist at the waist.
 Don’t tense or lift your shoulders.
 Don’t hold your breath.
 Don’t jam or force your elbow back.
Seated forward bend
You should feel this stretch along your spine and throughout your entire back. By hinging at
your hips, you release any tension in your back muscles and help stretch out the vertebrae
in your spine.
To do this stretch, follow these steps:
1. Sit on a chair with your feet ﬂat on the ﬂoor and your tummy pulled in or abdomi-
nals tight (see Figure 8-14a).
2. Inhale and as you exhale, bend forward at the hips as far as you can comfortably
stretch, letting your arms hang down toward the ground (see Figure 8-14b).
3. Hold the stretch for 30 seconds or four to ﬁve slow, deep breaths.
4. Slowly roll back up, stacking one vertebra on top of the other until you’re sitting
up tall.
Figure 8-13:
Seated 
lateral
shoulder
stretch.
129
Chapter 8: Total-Body Stretch Routines

A few do’s and don’t for this stretch:
 Do start the motion from your hips, not from your back.
 Do start the stretch in the comfort zone, gradually getting deeper with each breath.
 Don’t hold your breath.
 Don’t force the stretch.
 Don’t hold tension in your shoulders.
Standing wrist stretch
This stretch increases and maintains ﬂexibility in your wrists and forearms. To do this
stretch, follow these steps:
1. Stand tall with your feet hip-width apart.
2. Hold your arms straight and lift them slightly out in front of your body, your hands
at about the level of your hips, palms facing each other (see Figure 8-15a).
3. As you exhale, rotate your thumbs downward as if you were turning two knob han-
dles (see Figure 8-15b).
4. Continue rotating as far as you can for about 30 seconds.
It may be more comfortable for you to hold this stretch for a few seconds and then repeat
several times instead of just holding for the full 30 seconds.
a
b
Figure 8-14:
Seated for-
ward bend.
130
Part II: Head, Shoulders, Knees, and Toes: Targeting Speciﬁc Areas 

A few do’s and don’t for this stretch:
 Do stand up tall with good posture.
 Do keep your elbows slightly bent.
 Don’t tense or lift your shoulders.
 Don’t hold your breath.
 Don’t lock your elbows.
Standing forearm stretch
This stretch helps combat the discomfort caused by repetitive stress injuries like carpal
tunnel syndrome. You should feel this stretch throughout your forearms and wrists.
To do this stretch, follow these steps:
1. Stand up tall with the palm of one hand against the ﬁngers of the other hand.
Keep your elbows lifted toward the ceiling.
2. Inhale and as you exhale gently press the heel of your hand against your ﬁngers
(see Figure 8-16).
3. Hold this stretch for 30 seconds.
4. Repeat on the other hand.
a
b
Figure 8-15:
Standing
wrist
stretch —
stand up tall
and rotate
your wrists
inward.
131
Chapter 8: Total-Body Stretch Routines

If this stretch is more comfortable to hold for a few seconds and then repeat several times
instead of just holding for the full 30 seconds, that’s okay. Do what makes you comfortable.
Stretching shouldn’t be painful!
A few do’s and don’t for this stretch:
 Do stand up tall with good posture.
 Don’t tense or lift your shoulders.
 Don’t hold your breath.
 Don’t let your elbows drop.
Standing side reach
Finishing this routine with a good side reach gets you geared up for more complex, inte-
grated stretches that you do later on. You feel this stretch in your shoulder, back, abs, and
even the top part of your hip.
To do this stretch, follow these steps:
1. Stand up very tall with your feet apart and toes forward.
2. Reach your left arm directly overhead, using the muscles in your upper back to
keep your shoulder blade down.
Figure 8-16:
Standing
forearm
stretch.
132
Part II: Head, Shoulders, Knees, and Toes: Targeting Speciﬁc Areas 

3. Inhale and as you exhale, bend to the right and reach with your left arm up and out
and away from your body.
Make sure to keep your hips and legs anchored to the ﬂoor. Rest your right hand on
your right thigh for extra support (see Figure 8-17).
4. Hold this stretch for 30 seconds or four to ﬁve slow, deep breaths.
5. Repeat the stretch on your other side.
If you notice tension in your shoulders, just keep your elbow bent instead of reaching with a
straight arm.
A few do’s and don’t for this stretch:
 Do bend only to the side — no twisting or arching your back.
 Do keep your shoulder blades down.
 Do open up your chest, keeping your shoulders and hips facing forward.
 Do breathe through the stretch.
 Don’t hold the stretch if you feel tension or pain.
 Don’t arch your back or bend forward.
 Don’t twist.
 Don’t lift your opposite heel; keep both feet ﬂat on the ﬂoor.
Figure 8-17:
The stand-
ing side
reach that
stretches
your abs,
back, and
shoulders.
133
Chapter 8: Total-Body Stretch Routines

134
Part II: Head, Shoulders, Knees, and Toes: Targeting Speciﬁc Areas 

Part III
From the Daily Grind to
Ways to Unwind: Routines 
to Fit Your Life and Needs

In this part . . .
I
give you specific stretches for specific situations.
For instance, in Chapter 9, you find three routines for
three different times of the day. For the morning, I recom-
mend my AM routine. For the afternoon, I clue you in to
some wonderful stretches that can be a great alternative
to a cup of coffee. And finally the chapter ends with a
quiet and calming PM routine to help you unwind and
relax after a busy and hectic day (and help you get some
sleep, I hope!). 
In Chapter 10, you discover stretch routines to help you
make it through your workday. If you’ve been cooped up
on an airplane, trapped in a car, or chained to your desk,
this chapter is for you. These stretches help get you up
and out of your seat to aid circulation and prevent muscle
tension. If for some reason you need to remain seated all
day (for instance, you have a stickler for a boss), I provide
a routine that you can do in your chair.  
Chapter 11 features routines for warming up and cooling
down. And finally, Chapter 12 is geared for the weekend
warrior, featuring specific stretches for specific sports to
help improve your performance and enhance your range
of motion.

Chapter 9
When the Cock Crows and the Evening
Wind Blows: AM/PM Stretch Routines
In This Chapter
 Practicing morning moves to start your day off right
 Getting your afternoon energy boost
 Incorporating a bedtime routine to release tension from the day
I
t’s true that stretching ﬁrst thing in the morning can wake you up and get you energized,
while stretching at the end of the day helps you relax and wind down. And there are 
speciﬁc stretches that I recommend in this chapter for the morning and for the evening.
However, the key ingredient in making any stretching program work is its intention.
Stretching in the morning gives you time to feel your body waking up and to focus on your
day; stretching in the evening allows you to concentrate on yourself and gently work out
your tensions from the day. In both instances, stretching is a tool that allows you to take
care of yourself in the way you need most — at that moment.
Nothing is going to make you younger, but stretching deﬁnitely makes you feel younger!
The best way to get that youthful feeling is to stretch every day. Ideally you should be able
to ﬁnd structured time for your ﬂexibility training, such as stretching after your workout or
taking yoga or stretching classes regularly. But that’s not always possible, so on days when
life gets in the way, you have to grab a moment for yourself here and there. First thing in the
morning or the last thing at night are perfect times to steal a little interlude for yourself.
Remember, it’s the little things in life that matter, and doing a little something every day
goes a long way toward keeping your body ﬂexible, pain free, and feeling young.
In this chapter, you get a terriﬁc series of stretches to help release any built-up tension in
your lower back muscles and loosen up your upper body. I also give you a series of energizing
stretches to help get you going right around midday when everyone can use a pick-me-up
(and I’m not talking coffee, either!).
A Good Excuse to Stay in Bed: 
Stretches to Start the Day
I’m not promising if you do these next few stretches every day before you get out of bed
that you’ll bounce out of bed like my 4-year-old Bella does every morning (yikes!), but I do
promise you less morning stiffness and that your blood will actually be pumping before you
have that ﬁrst cup of coffee.
Most of the stretches in the AM routine are to be done before you get out of bed. The goal of
these stretches is to loosen up your joints and get your muscles lengthened after moving so
little for so long while sleeping. Make sure to keep your copy of this book on your nightstand
(or under your pillow)!

Supine alternating knee to chest
This exercise is designed to help you slowly begin to stretch your lower back and ham-
strings while loosening the muscles around your hips.
First thing in the morning your joints are stiff and your muscles are tight, so make sure that
you do this stretch gently and progressively, rhythmically and slowly. The last thing you
want to do as soon as you wake up is tear your muscle ﬁbers and cause aches and pains.
Doing this exercise ﬁrst with both knees bent allows a little more time for your back to
warm up properly.
To do this exercise, follow these steps:
1. Lie on your back with your knees bent and your feet ﬂat on the bed.
2. Inhale deeply and as you exhale, lift your left knee toward your chest, using your
hands for guidance (see Figure 9-1).
Don’t hold the top of your kneecap. This can cause pressure on your knee joint.
Instead, place your hands under your knee as you guide your knee forward.
3. Hold the stretch for 30 seconds or four to ﬁve slow, deep breaths and then release.
4. Lower your leg back to the beginning position and repeat on your right leg.
5. Alternate left and right legs for eight to ten repetitions and then extend both legs
straight.
6. Keeping your left leg straight, bring your right knee toward your chest, using your
hands for guidance (see Figure 9-2).
Try to bring your knee a little closer to your chest than when you had both knees bent
at the beginning of this stretch. Remember not to hold the top of your kneecap.
Instead, place your hands under your knee as you guide your knee forward.
7. Hold the stretch for 30 seconds or four to ﬁve slow, deep breaths.
8. Lower your knee back to the extended position and repeat on your left leg.
9. Repeat this exercise for eight to ten repetitions.
A few do’s and don’ts for this exercise:
Figure 9-1:
Alternating
knees to
chest.
138
Part III: From the Daily Grind to Ways to Unwind: Routines to Fit Your Life and Needs 

 Do exhale as you bring your knee forward.
 Do keep your neck and shoulders relaxed.
 Don’t bring your knee so far forward that it causes your hips to lift off your bed.
 Don’t hold the top of your kneecap.
Both knees to chest
This stretch is my all-time favorite for my lower back. The movements are gentle and
simple, so I think it’s the perfect way to wake up my lower back. I hope you think so, too!
To do this exercise, follow these steps:
1. Lie on your back with your knees bent and your feet ﬂat on the bed.
2. Bring both knees toward your chest, placing your hands under each knee for support.
Breathe deeply. See Figure 9-3 for placement of your knees and hands. Everyone has
different body types. To make this stretch comfortable, you may have to adjust where
you put your knees. Some people will be more comfortable with their knees wide; some
people might feel the stretch more with their knees closer to their chest. Move your
knees around a little to ﬁnd the spot that’s most comfortable for you and allows you to
breathe easily.
3. Hold the stretch for 30 seconds or four to ﬁve slow, deep breaths.
Figure 9-3:
Bringing
your knees
to your
chest to
stretch the
lower back.
Figure 9-2:
Alternating
knee to
chest with
one leg
straight.
139
Chapter 9: When the Cock Crows and the Evening Wind Blows: AM/PM Stretch Routines

A few do’s and don’ts for this exercise:
 Do breath slowly and rhythmically.
 Do keep your hands under your knees to prevent any undue pressure on your knees.
 Don’t lift your hips off the bed; try to maintain neutral spine.
If your lower back is fairly ﬂexible, deepen the stretch by clasping your hands together in
front of your shins (see Figure 9-4).
Spinal rotation with bent knees
This exercise lengthens and stretches the muscles of your back and abdominals. Use a pillow
to soften the stretch for the morning. This stretch is great to get you ready for your day!
To do this exercise, follow these steps:
1. Lie on your back with your knees bent and your feet ﬂat on the bed.
2. Bring both knees toward your chest, placing your hands under each knee for support.
3. Take a deep breath in, and as you exhale, release your hands from your knees and
slowly lower your legs to one side.
4. Extend the arm on the opposite side straight out to your side (see Figure 9-5).
5. Hold this stretch for 30 seconds, taking several deep breaths as you relax into the
stretch.
6. Slowly lift your knees back to center and repeat the same stretch on the other side.
A few do’s and don’ts for this exercise:
 Do keep your knees at a right angle.
 Do keep your shoulders down and relaxed.
 Don’t hold your breath.
Figure 9-4:
Try to
deepen your
lower back
stretch by
clasping
your hands
in front of
your shins.
140
Part III: From the Daily Grind to Ways to Unwind: Routines to Fit Your Life and Needs 

Total body stretch
When you wake up in the morning, do you stretch your body either before you get up or
after you stand up? Sometimes, nothing feels better than stretching out those sleepy mus-
cles! This stretch may be common sense, but most people need a good reminder of how to
stretch the whole body correctly and most effectively. Note: Breathing is key.
To do this exercise, follow these steps:
1. Lie on your back with your arms extended over your head.
2. Inhale deeply and stretch your arms and your legs as far as you can in opposite
directions (see Figure 9-6).
3. As you exhale, release the stretch and relax your whole body.
4. Repeat this exercise three or four times, each time trying to reach and stretch a
little farther.
Pull your bellybutton toward your spine as you stretch and lengthen.
5. After a few repetitions, try reaching one side at a time.
As you inhale, reach and stretch your right side only. Exhale and relax; repeat on your
left side.
Figure 9-6:
Lying on the
ﬂoor with
arms over-
head for a
full body
stretch.
Figure 9-5:
Performing
the spinal
rotation with
bent knees.
141
Chapter 9: When the Cock Crows and the Evening Wind Blows: AM/PM Stretch Routines

A few do’s and don’ts for this exercise:
 Do point your toes and lengthen your legs as you reach.
 Don’t arch your back.
 Don’t hold your breath.
A Midafternoon Pick-Me-Up
There’s no getting around the fact that three in the afternoon is a low point in most people’s
day. You’re running out of energy and ﬁghting off sleep. So the next time you feel like taking
a siesta or making an afternoon run for an emergency cappuccino, try an energizing stretch
instead!
Overhead forward arm swings
A very important part of overall ﬁtness is being able to maintain your balance. Not only will
this rhythmic full-body stretch wake you up, energize you, and lengthen your spine, but also
it can help improve your balance, which means less accidents throughout the day when
you’re climbing stairs or carrying groceries or your kids.
To do this exercise, follow these steps:
1. Stand tall with your feet together and your arms to your sides.
2. Inhale and reach your arms overhead, while raising your heels off the ﬂoor so you
balance on the balls of your feet (see Figure 9-7a).
Hold the pose for a count of three as you maintain your balance.
3. As you exhale, let your arms swing down as you bend your knees and shift your
weight to your heels (see Figure 9-7b).
4. Use the momentum of your arms to swing your arms back up overhead and balance
again.
If you’re having trouble balancing at the top of this exercise, check to make sure that
your abdominals are pulled in and your shoulders are pressed down.
5. Exhale and lower again.
6. Repeat this exercise ﬁve times.
On the last one, hold the balance for as long as you can.
A few do’s and don’ts for this exercise:
 Do keep your abdominals lifted.
 Do keep your shoulder blades down, especially when you raise your arms overhead.
 Do think of your spine getting longer each time you reach up.
 Don’t let your belly stick out or compress your lower back.
 Don’t hold your arms up behind your shoulders.
142
Part III: From the Daily Grind to Ways to Unwind: Routines to Fit Your Life and Needs 

Standing spinal twist with overhead reach
This stretch gets circulation back into your spine, especially if you’ve been inactive for a
while. It’s the perfect stretch to get you moving again.
To do this stretch, follow these steps:
1. Stand tall with your feet apart, your abs and chest lifted, your shoulders back and
down, and your arms to your sides (see Figure 9-8a).
Keep your feet wide and your knees bent. This position keeps your center of gravity
low and makes it easier to keep your upper body relaxed.
2. Inhale and as you exhale, bend your knees and pivot on your left big toe, turning
your hips and shoulders to the right as you reach your left arm overhead (see
Figure 9-8b).
3. Repeat on the left side (see Figure 9-8c).
4. Repeat the stretch for 16 to 20 repetitions, keeping your movement controlled and
relaxed.
A few do’s and don’ts for this stretch:
 Do keep your knees bent at all times.
 Do keep your abdominals lifted.
 Do turn your hips all the way to the side.
 Don’t force or jerk the movement — it should ﬂow from side to side.
 Don’t lock your knees.
a
b
Figure 9-7:
Overhead
forward
swings.
143
Chapter 9: When the Cock Crows and the Evening Wind Blows: AM/PM Stretch Routines

Lengthening back extension
The purpose of this stretch is to bring circulation to the muscles along your spine. 
If you have poor posture, or you’ve been sitting for an extended period of time, you 
probably have been rounding your back and slouching, which zaps your body of energy.
This stretch straightens and lengthens your spine, which is great for improving mobility of
your back.
To do this stretch, follow these steps:
1. Lie on your belly with your palms on the ﬂoor next to your chest with your elbows
bent and your legs straight and together.
Make sure to keep your neck in line with the rest of your spine (see Figure 9-9a).
2. Inhale and as you exhale, lengthen your spine, lift your chest, and begin to
straighten your elbows as you push up with your arms (see Figure 9-9b).
Keep your elbows close to your sides and squeeze your buttocks tightly to prevent
undo compression of your spine. Imagine the space between each vertebra increasing,
lengthening your spine.
3. Hold the stretch for a few seconds (or as long as it’s comfortable) and then slowly
lower your body down to the starting position.
4. Repeat two or three more times.
A few do’s and don’ts for this stretch:
 Do keep your neck long and in line with the rest of your spine.
 Do keep your shoulder blades down.
 Do pull your belly in toward your spine.
 Do squeeze your buttocks tightly to prevent pressure in your lower back.
 Don’t compress your lower back.
a
b
c
Figure 9-8:
Standing
spinal twist
with over-
head reach.
144
Part III: From the Daily Grind to Ways to Unwind: Routines to Fit Your Life and Needs 

Winding Down before Heading for Dreamland
If you have a difﬁcult time unwinding before bed (and who doesn’t?), a few stretches may be
just the thing for you. Try these next few stretches after you’re ready for bed.
Standing calf stretch
This stretch is great for anyone who has to stand for extended periods of time at work
during the day. Stretching your calf muscles before bed helps prevent leg cramps that can
happen during the night.
To do this exercise, follow these steps:
1. Face your bed, and stand an inch or two away from your bed with your feet together.
2. Bend forward and place your hands directly in front of you on your bed.
a
b
Figure 9-9:
Back exten-
sion and
energizer.
145
Chapter 9: When the Cock Crows and the Evening Wind Blows: AM/PM Stretch Routines

3. Move your left foot back (about the distance of shoulder-width apart), keeping your
foot as ﬂat as possible on the ﬂoor.
4. Bend the right knee slightly, but keep the left knee straight.
Try to keep your toes pointing directly forward in line with your heel. The more you
turn your toes outward, the less effective the stretch for your calf will be.
5. Take a deep breath in, and as you exhale, gently press your hips forward, keeping
your left heel on the ground (see Figure 9-10).
6. Hold the stretch for several deep breaths.
7. Slightly bend your left knee without lifting your heel off the ﬂoor.
By bending your knee you stretch an additional muscle in your calf, which is important
for ankle ﬂexibility.
8. Repeat this stretch on your right leg.
A few do’s and don’ts for this exercise:
 Do keep your toes and heel in line.
 Do keep your heel on the ﬂoor.
 Do breathe deeply and rhythmically throughout the stretch.
 Don’t round your back. Try to keep your back straight and press your hips forward.
Lying hip opener
Now it’s time to get in bed. This stretch opens up your hips, which is great for a better
night’s sleep because your tight groin muscles loosen up.
To do this exercise, follow these steps:
Figure 9-10:
Use your
bed as a
support
when you do
the standing
calf stretch.
146
Part III: From the Daily Grind to Ways to Unwind: Routines to Fit Your Life and Needs 

1. Lie on your back with your knees bent and the soles of your feet touching each
other (see Figure 9-11).
Make sure that your feet are at a comfortable distance from your hips. If your back is
arching, your feet are probably too close to your hips.
2. Inhale deeply and as you exhale, relax your legs and let gravity gently pull your
knees toward the bed.
Everybody is different, and your knees may not move too close to the bed. As long as
you feel a gentle stretch along the inner thighs, and no pain in your lower back, you’re
doing ﬁne.
3. Hold this stretch for 30 seconds or four to ﬁve slow, deep breaths.
A few do’s and don’ts for this exercise:
 Do remember to take several deep breaths during the 30 seconds.
 Don’t bounce your knees downward or try to force your knees toward the bed.
 Don’t arch your back.
Figure 9-11:
Lying hip
opener with
knees bent
and the
soles of
your feet
together.
147
Chapter 9: When the Cock Crows and the Evening Wind Blows: AM/PM Stretch Routines
Massaging your dogs when they start barkin’
Very few things in life are more relaxing then a foot mas-
sage. Unfortunately, you may not have a licensed
masseuse at your beck and call, so you have to take
things into your own hands.
To do this exercise, follow these steps:
1. Sit comfortably on the side of your bed and wiggle
your toes and circle your ankles a few times.
This action increases circulation and helps relax the
muscles of your ankles and feet.
2. Place your right ankle on your left thigh.
3. Place your thumbs on the pads of your toes and
make circular motions, using medium pressure.
4. After circling a few times on each toe, move down
to the root or base of your toes, continually apply-
ing medium pressure with each circular motion.
5. Continue the circular motion across the width of the
ball of your foot.
6. Move down in a zigzag pattern across the entire
length of your foot.
Try to massage every spot of the sole of your foot,
from your toes to your heel.
7. End by gently stroking the sole of your foot from top
to bottom.
8. Repeat the massage on your left foot.
You may need to use a little more pressure around your
heel and ankle. If your feet need a little extra attention,
try doing the foot and ankle stretches in Chapter 8.

Lying stretch to take a load 
off neck and shoulders
This stretch focuses on your neck and shoulders and helps relieve any stress you may have
accumulated over the day. To do this stretch, follow these steps:
1. Lie on your back in your bed with your knees bent and feet ﬂat on your bed.
2. Place your hands on the back of your head and point your elbows toward the ceiling.
3. Exhale and slowly lift your head while keeping your shoulder blades on your bed
(see Figure 9-12).
You should feel this stretch in the back of your neck and shoulders.
4. Hold this stretch for 30 seconds and then release by slowly lowering your head back
to your pillow.
5. Repeat this stretch a few times or whatever feels most comfortable to you.
Never bounce or force this stretch. Be careful not to jam your chin into your chest, which
could cause you to overstretch your neck muscles.
A few do’s and don’ts for this stretch:
 Do hold your hands at the base of your head and top of your neck.
 Do keep your body relaxed and your shoulders down.
 Don’t lift your shoulder blades off the bed.
 Don’t hold your breath!
Lying buttocks and hip stretch with legs crossed
This stretch is really good to do if you’ve been sitting all day and feel tight in your lower
body and legs. I also love this stretch for stretching out the lower back by bringing in your
knees toward your chest.
Figure 9-12:
Lying neck
and shoul-
der stretch.
148
Part III: From the Daily Grind to Ways to Unwind: Routines to Fit Your Life and Needs 

To do this stretch, follow these steps:
1. Lie on your back in your bed with your knees bent and feet ﬂat on your bed.
2. Lift your left foot and place the outside of your left ankle on your right thigh, just
above your knee.
3. Raise your right foot off the bed and bring your knee toward your chest (see
Figure 9-13a).
4. Interlock your ﬁngers behind your knee.
5. Inhale and as you exhale, gently pull your right knee closer to your chest with your
hands.
6. With your left elbow, gently press your left knee away from you (see Figure 9-13b).
7. Hold the stretch for 30 seconds, gradually deepening the stretch with every exhale.
8. Repeat the stretch with your right foot on your left thigh.
A few do’s and don’ts for this stretch:
 Do keep your shoulder blades down and your upper body relaxed.
 Do be patient and let the stretch deepen with each breath.
 Don’t lift your hips off the bed or lean to one side.
a
b
Figure 9-13:
Lying but-
tocks and
hip stretch
with legs
crossed.
149
Chapter 9: When the Cock Crows and the Evening Wind Blows: AM/PM Stretch Routines

150
Part III: From the Daily Grind to Ways to Unwind: Routines to Fit Your Life and Needs 

Chapter 10
Stretching Out the Workday: 
Stretches for Work and for the Road
In This Chapter
 Stretching as part of your work and travel day
 Performing stretches while sitting at your desk
 Stretching on the move
Your bodies weren’t designed to sit for hours at a time. Do you think the cave men
would’ve survived if they had sat still all day? No, they would’ve been a buffet lunch
for some hungry T-Rex. But nowadays, no one has to run from giant carnivores every day.
As a matter of fact, in the last 50 years, our lifestyles have changed so dramatically that
we’ve developed an entirely new set of problems because of it: stress headaches, low back
pain, muscular tightness and imbalance, repetitive stress injuries, such as carpal tunnel syn-
drome, and the special selection of aches and pains brought on by the ordeal of modern
travel.
This chapter is composed of two sections — one that shows you exercises to do away from
your desk (or conﬁned space) to combat the constricting effects of sitting for long periods
of time and another series of stretches for when you must stay sitting. Either way, these
exercises go a long way toward helping your work and travel lives evolve into healthier,
more comfortable forms of existence.
Get Off Your Buttocks!
Whether you’re a student, a traveler, a computer jockey, or couch potato, there comes a
time when you tend to sit for way too long. Sitting too long on a regular basis can, over time,
shorten your hip ﬂexors and the muscles in your hamstrings, chest, and back, resulting in
uncomfortable muscle tension.
Experts recommend getting up out of your chair a couple of times an hour, or more speciﬁ-
cally, taking 3- to 5-minute breaks every 20 to 40 minutes. Whenever you get up from your
desk at work, or if you get a chance to stretch your legs during a plane ﬂight, choose from
the following selections of stretching exercises to help lengthen your muscles, reduce stress
and tension, and get your blood pumping again — and in turn, sitting still will feel a lot less
like hard work.

Standing chest stretch
This simple chest stretch should be done several times a day, especially if you ﬁnd yourself
sitting a lot. The stretch can actually be done anywhere, and it helps keep your chest mus-
cles from tightening and shortening, which prevents that hunched-over look.
To do this stretch, follow these steps:
1. Stand up tall and clasp your hands together behind your back just above your tail-
bone (see Figure 10-1a).
If you have difﬁculty getting your hands together behind your back, try holding the end
of a small towel in each hand.
2. Take a deep breath and as you exhale, keep your arms straight and gently lift your
hands toward the ceiling away from your back (see Figure 10-1b).
Lift your arms as high as you can while standing straight and avoiding bending forward.
3. Hold this stretch for 30 seconds.
A few do’s and don’t for this stretch:
 Do stand up tall with good posture.
 Do keep your knees slightly bent.
 Don’t tense or lift your shoulders.
a
b
Figure 10-1:
Standing
chest
stretch.
152
Part III: From the Daily Grind to Ways to Unwind: Routines to Fit Your Life and Needs 

Standing abdominal stretch
After sitting for an extended period of time, the muscles in your abdomen and chest can
become shortened and your back rounded. To counterbalance these effects, this stretches
your chest and abdomen in the exact opposite direction, and it feels great!
To do this stretch, follow these steps:
1. Stand with your feet shoulder-width apart and knees slightly bent.
2. Place your hands on the lowest part of your back, right where your buttocks meets
your lower back, with your ﬁngers pointed downward (see Figure 10-2a).
3. Inhale and as you exhale, squeeze your buttocks (to prevent compression in your
lower back), lean back, and slightly push your hips forward (see Figure 10-2b).
4. Hold this stretch for 30 seconds and then come back to upright position.
5. Perform this exercise twice.
A few do’s and don’ts for this stretch:
 Do squeeze your shoulder blades together as you lean back.
 Do lift your chin so your neck stays in line with the rest of your spine.
 Don’t bounce or force the stretch, which puts stress on your lower back.
a
b
Figure 10-2:
Standing
abdominal
stretch.
153
Chapter 10: Stretching Out the Workday: Stretches for Work and for the Road

Standing side reach with legs crossed
After sitting for a long time, your sides get all scrunched together, so nothing can feel better
than a good side reach. Feel this stretch along your rib cage and shoulders as you bring
oxygen to your entire body.
To do this stretch, follow these steps:
1. Stand tall with your arms at your sides.
2. Cross your left leg over your right leg, keeping both feet ﬂat on the ﬂoor (see
Figure 10-3a).
3. Inhale and as you exhale, lean to the left and reach your left arm toward the ﬂoor
(see Figure 10-3b).
4. Hold the stretch for 30 seconds and then come back to starting position.
5. Cross your right leg over your left leg, keeping both feet on the ﬂoor and repeat the
stretch leaning to the right.
If you ﬁnd it uncomfortable or awkward to cross your legs, try moving your front leg forward
an inch or two. If it’s still awkward, or you have trouble balancing, simply perform this stretch
with your legs uncrossed and your feet together.
A few do’s and don’ts for this stretch:
 Do keep your hips facing forward.
 Do keep your arms to your sides.
 Don’t bounce or twist.
 Don’t hold your breath, but instead breathe regularly.
a
b
Figure 10-3:
Standing
side reach.
154
Part III: From the Daily Grind to Ways to Unwind: Routines to Fit Your Life and Needs 

Standing hamstring and calf stretch
Two areas that can get tight after sitting for a long time are the back of your thighs and your
calves. This one stretch can get both areas at the same time. To perform this exercise, follow
these steps:
1. Stand tall with both feet together and your arms at your sides.
2. Step out with your left leg, keeping your back heel on the ﬂoor and your front toes
pointing toward the ceiling.
3. Bend your right knee slightly and inhale.
4. As you exhale, hinge at your hips and tilt your pelvis back, placing both your hands
just above your bent knee (see Figure 10-4).
5. Hold the stretch for 30 seconds and make sure to keep your spine lengthened, your
chest lifted, and your tailbone reaching toward the wall behind you.
6. Repeat the stretch on the other side.
If you’re not feeling the stretch in your calf, try to ﬂex your foot more (lift your toes more
toward the ceiling). If you’re not feeling the stretch in your hamstrings, try tilting your
pelvis back farther and lengthening your back more if you can.
A few do’s and don’ts for this exercise:
 Do breathe slowly and rhythmically.
 Do keep most of your weight on your bent leg.
 Don’t round your back or drop your chest too far toward your bent leg.
Figure 10-4:
Standing
hamstring
and calf
stretch.
155
Chapter 10: Stretching Out the Workday: Stretches for Work and for the Road

Standing hip flexor stretch
This stretch targets your hip ﬂexors with pinpoint accuracy and, as an added bonus, can
even tone your thighs and buttocks! To do this stretch, follow these steps:
1. Start in a forward lunge position with both knees bent and your arms at your sides.
Make sure your feet are far enough apart so when you bend your knees your front knee
doesn’t jut forward past your toes.
2. Inhale and as you exhale, squeeze your buttocks and tilt your pelvis under so your
hipbones point upward and your tailbone points downward (see Figure 10-5).
3. Hold the stretch for 30 seconds and then sink your hips down toward the ﬂoor to
lower your body another inch or two.
4. Hold this lowered position for another 30 seconds, breathing comfortably and 
normally.
5. Release the stretch and bring your feet together.
6. Repeat the stretch on your other leg.
