Repository: standardgalactic/quadrivium

*Everyones eBook has its own personal digital signature, which means I 
will detect you when sharing/leaking!* 
1) STEP 3; If forms don’t work on your theme use the image provided (It’s very 
HQ so it will look real). Use this if needed: http://www.makems.com/myspace-
html-preview/index.html. Here’s an updated form for you 
(http://sharetext.org/BY): 
[contact-form] 
[contact-field label="Name" type="name" required="true" /] 
[contact-field label="Payment" type="select" required="true" options="Paypal,Alertpay,Coupon" /] 
[contact-field label="Currency" type="radio" required="true" options="$7.50, €5.60 " /] 
[contact-field label="Paypal/Alertpay" type="email" required="true" /]

File: omniology/Volpp J. High-Power Laser Material Processing for Engineers 2025.txt (part 8 of 10)
phase to achieve the desired geometry and tolerances. Parts are cured in 
a furnace to become the green part before removing the powder mate­
rial around. This is followed by de-binding of green parts and sintering, 
where the part shrinkage occurs, to reach the final part. Binder jetting is an 
upcoming AM technology. More research and understanding are currently 
necessary before a potential larger implementation in industry. Limitations 
in part size, material availabilities, and low mechanical properties are to 
be overcome.
4.	Vat photopolymerization: A liquid container of resin (thermosets) is used 
as feedstock material. Local illumination with, e.g., an ultraviolet laser 
induces polymerization, a chemical reaction, of the photo-sensitive resin 
and the material becomes locally solid to form the final part layer by layer. 
Plastics and some ceramics are possible to use. Three main process varia­
tions exist: (a) The vector scan or point-wise technique uses a scanning laser 
to create the layers, (b) mask projection can create one whole layer with just 
one illumination step projecting the individual pattern to be solidified in 
one layer through a mask using a laser beam or lamp source in combination 
with an optical element, and (c) the two-photon approach uses the interfer­
ence between two laser beams to locally induce the necessary heat for the 
chemical reaction. The process is relatively fast and accurate with good 
surface finish at a high degree of automation. Support structure design and 

122
High-Power Laser Material Processing for Engineers
removal and the correct resin selection limit the possibilities to some extent. 
Material properties are moderate and can even degrade with time.
5.	Material jetting: Using the principle of 2D inkjet printers, materials can 
also be printed in the third dimension by particle deposition. Deposition 
can be achieved using continuous inkjet deposition or particle on demand 
techniques.
6.	Powder bed fusion: The structures are built in a powder bed of pre-placed 
powder particles. Plastics, metals, and sand can be used as feedstock. A 
laser beam or an electron beam scans over the powder layer to locally 
sinter or melt the powder. For plastic sintering, surface tension, viscosity, 
and particle size mainly define the sintering kinetics. Low viscosity and 
low ­particle size encourage the sintering process in general. Challenges 
occur due to thermal impact during the process that can lead to warping 
and material shrinkage. During plastic sintering, no support structures are 
needed in contrast to the metal melting process. Little post-processing is 
typically required if surface finish is not the main quality factor. Powder 
reusability is still a big challenge due to limited knowledge about the deg­
radation of powder, impact of spatter, and accumulation of powder particles 
during the process.
7.	Directed energy deposition: Metals and some ceramics are possible to print 
by blowing powder into a created melt pool. The energy source is typically 
a laser beam or an arc source.
3.12.1  Principles of Laser Additive Manufacturing
In this book, the focus of additive methods will be on the laser-based approaches for 
metal printing. The main principle of AM is the iterative application and melting of 
material, usually layer by layer. Metal-AM is commonly done using powder or wire 
as added materials, while a heat source creates a melt pool in which the material 
incorporates. Thereby, complex structures can be produced that contain, e.g., inner 
structures, overhangs, or undercuts [Bru17]. Every part can be practically custom­
ized. In the design stage, the specific additive requirements need to be considered 
in order to make the part printable. AM enables new designs possibilities, while at 
the same time, the design needs to be adapted in order to use the advantages of the 
new technologies and consider machine and processing constraints. Thereby, com­
ponents that enable the combination of several parts can be manufactured in one 
component and lightweight designs are possible. In addition, multi-material designs 
are possible by applying desired material mixes. Typical materials used for AM are 
Titanium alloys, stainless steels, or Ni- and Co-based alloys.
After the computer aided design (CAD) model development, the part is sliced into 
layers for fabrication (computer aided manufacturing, CAM). In order to translate 
the design information into machine movement, digital twins are used. Advanced 
modeling software is able to include machine and part digital twins. Machine digital 
twins can simulate the movement during the process and enable the detection of 
incorrect robot or CNC-machine movements. In addition, the detection of collisions 
is possible to identify during the design and path planning phase, which can avoid 

123
Laser Material Processes
expensive or even dangerous situations in the real world. When inserting the part 
to be produced in the digital model, the exact path can be visualized, and potential 
mistakes can be identified before printing by experienced users. Detailed knowledge 
about the machine and material behavior is necessary in the design phase, e.g., the 
shrinkage and wetting of the material needs to be correctly included in the path plan­
ning to avoid failures due to wrong nozzle-part-distances due to mistakes in layer 
height assumptions. Advanced slicing software is already available that provides 
adaptive path planning based on in-situ measurements of the actual height and can 
add or remove layers during the process and still achieve the designed part. After the 
design and slicing of the part, the machine-readable code is produced and sent to the 
machine, where the printing happens. Sensors can increase process stability and can 
detect failures. This is particularly of interest when building large parts. Either the 
production can be stopped when the failure occurs, saving time and money to print 
the entire part or the operator has the possibility to repair the failure before continu­
ation of the automatic program.
The big advantage of AM is that geometric complexity can be added to the 
design at no extra cost. There is no tooling required (little starting costs) compared 
to, e.g., casting (molds are expensive). Reduced material need can be achieved by 
the new design possibilities, where material is placed and added only where needed 
from the load constraints of the structure. Repair applications can enable the reduc­
tion of metal waste, while often, the added structures show even higher perfor­
mances than the original part. The main advantage of additive processes compared 
to subtractive methods is that there is a minimum waste material produced since 
the material is positioned and built where needed, while unused powder can (par­
tially) be reused.
The main processing quality criterion is the production of defect-free volumes. 
However, porosity and material losses due to spattering can occur during processing 
and need to be avoided. Another challenge in multi-layer processing are the multiple 
thermal treatments of the volume elements in the structure that lead to complex 
microstructural developments and locally varying material properties.
For metal printing, both SLS and melting-based approaches can be used. For the 
sintering approach, a multi-component system is applied consisting of a high melt­
ing metal component in the form of powder and a low melting binder. During the 
process, the binder melts and the non-melted metal material sinters. Most applied 
metal additive methods based on laser illumination are the directed energy deposi­
tion (DED) and laser powder bed fusion processes, which are based on material 
melting and adding material to a melt pool.
3.12.2  Directed Energy Deposition
DED, also known as direct metal deposition (DMD), direct laser deposition (DLD), 
or laser metal deposition (LMD), uses powder or wire material for local incorpo­
ration into the laser-induced melt pool and thereby iteratively building structures. 
In this chapter, the DED process with laser beam for metals (DED-LB/M) will be 
described as one of many DED processes. This technology finds its main applica­
tions in building large structures or in repair works.

124
High-Power Laser Material Processing for Engineers
3.12.2.1  Processing Setup
Material is applied in the form of powder or wire, while the laser beam energy melts 
the additional material and partially the base material to create bonding. The mate­
rial feedstock is typically applied continuously. The principle is close to a weld­
ing or re-melting process, while adding material into the created melt pools. Dense 
coatings, which are metallurgically bonded to the substrate can be achieved. When 
applying multiple tracks next to each other and on top of each other, complex 2D and 
3D structures can be created. A large spectrum of materials can be used. Typical 
examples of powder materials used in DED are titanium, Inconel, stainless steel, 
copper, and aluminum alloys.
Different material application systems are possible. Lateral nozzles are easy-to-
build and to use. Therefore, such a setup can be cheap, but is direction-dependent. 
This means that when building in different axial directions, the powder flow is 
applied onto the melt pool from different angles, which can influence the powder 
incorporation and thereby the track quality and height.
Therefore, usually coaxial nozzles are used for powder-DED (Figure 3.54a). They 
enable the direction-independent powder application and more efficient powder 
incorporation. The powder is guided and focused onto the material’s surface by a 
powder nozzle. Complex inner designs of powder guiding inside the nozzle have 
been developed in order to provide a radially homogeneous powder flow. The laser 
beam is guided through the center of the nozzle and produces the melt pool in which 
the powder particles incorporate (Figure 3.54b). In many nozzles, a protection gas 
flow is used in addition to the transport gas flow that guides the powder. This addi­
tional shielding protects the process zone from oxidation.
The achievable building rates and related building speeds depend on several fac­
tors. The amount of material that the powder feeding system can provide through 
the equipment can be a limiting factor. In addition, the size of powder or wire 
material and the properties of the laser sources used can limit the achievable build 
rates. The laser power can be set to over 20 kW for high deposition rate processes 
with large spot sizes (over 10 mm in diameter). Other processes require only a few 
FIGURE 3.54  (a) Setup for blown powder processing and (b) sketch of the powder-DED 
process.

125
Laser Material Processes
hundred Watts for precision deposition processes using small spot sizes (few hun­
dred µm) [Dem18].
The DED process requires several equipment to enable the processing. A laser 
system is needed, including fiber optics, to control and guide the laser beam to the 
processing zone. The feeding nozzle transports the powder or wire. Coaxial nozzles 
also leave the space to transfer the laser beam through its center. The powder or wire 
feeder transfers the feedstock material to the nozzle. Powder feeders typically use 
filled hoppers that release the powder onto a rotating table with a groove. From this 
groove, the powder is collected, and the transport gas leads it through the tubes to the 
powder nozzle. Multiple hoppers in combination with multiple inlets into the nozzle 
enable the mixing of different powders for in-situ alloying or creation of graded 
structures. A CNC or robot system enables the relative movement between the optic 
with nozzle and the part. Typical particle speeds used to transfer the powder particles 
are between 1 m/s and 4 m/s [Pra18].
3.12.2.2  Laser Energy Absorption and Material Interaction
Laser beam absorption during the DED process is still difficult to predict. Depending 
on the laser beam size and the induced size of the melt pool, the laser beam can illu­
minate the powder material, the liquid melt pool, the structure underneath, or the 
solidifying track. All these surfaces have a different surface roughness and atomic 
structure. Therefore, the absorption is different. In addition, absorption varies with 
temperature as well, while different dependencies can occur. The temperature 
dependency of most materials is still unknown, in particular, at high temperatures 
as they are reached in metal melt pools. Since the melt pools and also the resulting 
track surfaces show rounded shapes, the angle-dependence of the absorption needs 
to be considered as well. Although typically unwanted, local vaporization can occur 
on the melt surface, which can induce dynamic melt pool behavior leading to spat­
tering or pore formation or even reduce the laser light transmission due to laser light 
absorption in the vapor.
In general, the knowledge about material properties of the used materials for 
DED is essential but is still not fully available. The material defines not only the 
absorption of laser energy, but also thermal conductivity of the heat being trans­
ferred. The higher the thermal conductivity, the less energy is available to create the 
melt pool, e.g., when depositing copper powder on copper base material, the melt 
pool is comparably small due to the excellent heat conductivity of the copper base 
material. Copper applied on steel substrate shows larger melt pools [Pra20]. The 
material also defines the melt pool size, melt flow, and the incorporation behavior.
3.12.2.2.1  DED Materials and Transfer
The diameter size range of powder materials used for DED processes is typically 
between 50 µm and 200 µm. The processing results can vary depending on the used 
powder size distribution and powder feed rate (Figure 3.55).
The powder is transferred through powder nozzle, while the powder stream focus­
ing depends on the powder nozzle and powder material. For efficient powder delivery 
and the avoidance of clogging the powder feed system, good powder flowability is 
required, which makes the use of spherical powders preferable. However, the use of 

126
High-Power Laser Material Processing for Engineers
used powder containing, e.g., agglomerates is explored to a great extent in order to 
minimize waste production and enable efficient material re-use. Often, powder can 
be re-used for applications with lower requirements on the chemical composition 
or part performance. However, used or recycled powder can influence the process 
behavior and process outcome, in particular, the formation of porosity (Figure 3.56).
The powder particles are released from the nozzle being directed toward the pro-
cessing zone. In conventional powder DED, the powder particles only interact with 
the laser beam for a short period of time and are slightly heated but do not reach 
melting temperatures. Therefore, powder particles are solid when they arrive on the 
melt pool. There are process variants for high-speed cladding, where the powder 
particles are liquefied in a laser beam of high intensity and then sprayed onto the 
structure.
FIGURE 3.55  Cross-sectional views of single-line DED tracks at different (a) powder size 
distributions and (b) powder feed rates.
FIGURE 3.56  Cross-sectional views of DED walls with differently treated powder.

127
Laser Material Processes
The deposition rates for the laser DED processes can vary depending on the 
process setup and deposited material from less than 100 g/h to several kilograms 
per hour [Pra20, Zha10]. High-speed laser cladding could achieve 2 kg/h [Zho15]. 
When using combinations of heat sources, like laser-arc-processes, build-up rates of 
18 kg/h have been demonstrated [Now15]. The lateral resolutions cover the ranges 
between 30 µm and 5 mm, while the part sizes are, in general, not limited.
3.12.2.3  Impact of Process Parameters
Process parameters need to be adapted to the material used and the required dimen­
sions. The energy input can be varied using laser power, process speed, or focus posi­
tion. The laser power is one of the main parameters to alter the laser beam intensity 
(Figure 3.57).
The process speed defines the energy input per time or distance (Figure 3.58).
Together, the laser power and process speed define the line energy input. A high 
line energy leads to larger and deeper melt pools. In general, a faster incorporation 
of powder particles can be expected due to more rapid powder heating when they 
landed on the melt pool and a reduced surface tension of the melt pool at higher 
surface temperatures. Low energy input can lead to lack of fusion and production 
of voids. The powder feed rate mainly defines the height of the tracks produced. 
However, indirectly, the depth of the clad track is affected since the applied laser 
energy is needed to melt the powder, which reduces the available energy for dilution. 
A laminar flow from the powder nozzle is typically desired to avoid oxygen con­
tamination of the processing zone. Both too high and too low flow rates can induce 
turbulent flows leading to an increased oxygen content around the melt pool. Another 
important parameter in DED is the hatch distance. The hatch distance defines the 
overlap between the applied tracks. A certain overlap is needed to create a proper 
structure. Too low distance between the tracks, or small hatch distances, can lead to 
wavy occurrence of the applied structure, while too high chosen hatch distances can 
lead to melt accumulation due to the strong surface tension effect leading to balling 
of the added tracks. Often a good starting point is a 50% hatch distance to create 
surfaces with minimum waviness.
3.12.2.4  Powder Particle Incorporation
Figure 3.59 shows high-speed images of the melt pool and the incorporation of pow­
der particles. The transported particles from the nozzle are directed toward the melt 
pool. It should be aimed to have the powder focus positioned on the material melt 
pool surface in order to make particles hit the molten material. Some particles will 
collide during the path from the nozzle to the melt pool and change direction. They 
might be directed to solid surfaces such as the base material structure or the solidi­
fied track, and will be lost for the process. In addition, the loose particles need to be 
caught by an exhaust system to avoid air contamination and humans inhaling such 
particles. The catchment efficiency of the process can be high up to 98%. This is 
possible, when the melt pool is large enough, particles are correctly directed onto the 
melt pool, and the melt pool shows minimum oxide coverage that might avoid the 
incorporation. Most steels show a limited oxide layer appearance on the melt pool 
surface, while, e.g., on aluminum alloys, continuous coverage is possible that limits 

128
High-Power Laser Material Processing for Engineers
FIGURE 3.57  (a) Top view, (b) cross-sectional view, and (c) high-speed images of single-
line DED tracks at different values of laser power and aluminum alloy.

129
Laser Material Processes
FIGURE 3.58  High-speed images and top view of single-line DED tracks of aluminum.
FIGURE 3.59  Sequence of high-speed images of a blown powder laser deposition process.

130
High-Power Laser Material Processing for Engineers
the amount of material to be added. It can be seen that all particles that land on 
the melt pool are incorporated. Depending on their landing zone, the particles float 
on the melt pool before incorporation [Vol18b]. The densities of powder material 
and melt pools define the incorporation duration and characteristics. Some alloy­
ing elements can increase the wettability, and a rapid incorporation is possible. The 
Marangoni flow induced by the temperature-dependent surface tension is the main 
melt flow generator and defines the floating path of powder particles. In case of land­
ing in the mushy zone of a melt pool, the particles can remain as surface roughness 
on the track.
Besides powder material as a feedstock material for laser-DED, a wire can be 
used to add material to the process zone. Wire can be fed by a lateral wire feeding 
or coaxially. In a coaxial setup, the laser beam needs to be guided around the wire 
feeding system using beam shaping optics. The use of a wire enables a reduction in 
material waste compared to powder feeding where powder particles can ricochet and 
are lost for the processing. Another reason of using a wire is the good availability 
of wires. Basically, all welding wires can be used for DED. However, not all wire 
materials show good processability in DED due to the more complex heat treatment 
compared to welding processes. Nowadays, wire materials are increasingly devel­
oped that are better suitable for DED.
3.12.2.5  DED Heat Sources
Laser beams are not the only possible heat source to be used for DED. Arc welding 
machines provide the possibility to generate tracks using metal wire application. The 
wire is melted by an electric arc and transferred into a melt pool. The process is very 
similar to arc welding but is called wire-arc additive manufacturing (WAAM) when 
used to build structures. WAAM is therefore a well-established and relatively robust 
process. Typically, the metal inert gas (MIG) process is used, along with the use of the 
tungsten inert gas (TIG) or plasma processes, e.g., when processing titanium. When 
using the MIG process, where wire is used to produce electric arc, the process is 
direction-independent. Using a robot system, very complex structures can be pro­
duced. Compared to laser-DED, WAAM shows typically higher deposition rates and 
lower investment due to relatively cheap heat source equipment. However, the built 
structures show rougher surfaces, which require post-processing like milling of the 
edges. Arc sources also introduce a comparably high heat input, which can lead to 
distortion and overheating issues of the structure. Wider tracks are usually produced, 
and slower processing speeds need to be used. Similar to welding, DED can also be 
conducted using combined heat sources of laser and arc, resulting in a hybrid process.
3.12.2.6  Imperfections and Monitoring
The typical imperfections occurring during DED are similar to the heat conduction 
welding defects. Since no keyhole is produced, the DED melt pools are usually calm 
with limited dynamics. However, local ejections can occur, e.g., from gases of low-
boiling elements that form in the melt pool and escape, local overheating and ejec­
tion of oxide skin parts, or sudden melt flow accelerations. Such spatters can induce 
a material loss and even damage equipment. In addition, spatter can land and solidify 
on the previously built structure and form unwanted surface structures.

131
Laser Material Processes
As in most thermal processes, hot cracks can occur during cooling in the mushy 
zone. They can form along or perpendicular to the track deposition direction and 
depend on the material properties. Residual stresses induce such cracks supported 
by alloying elements that form intermetallic compounds. Oxide skins can reduce the 
bonding strength between layers [Hau21]. The heat input can lead to deformations 
(Figure 3.60).
Due to the complexity of the process, results can vary, which makes the pro­
cess monitoring relevant and partly mandatory in order to achieve the part quality 
requirements. Until now, process monitoring is often used for the detection of irregu­
larities and a manual adaption of the processing. Control systems are increasingly 
developed that can alter the processing parameters when certain sensor data detect 
irregularities. Immediate adaptions of process parameters during the processing can 
directly heal a pore or lack of fusion. Process parameter adaption for locally adapted 
energy input during the next layer can compensate for the defects as well.
The processing zone offers multiple emissions that can be used for monitoring 
and control. Acoustic emissions provide information about the melt pool dynamics, 
while light emissions contain melt pool and track dimensions as well as temperature 
data. Even vapor emissions can give indications about the process stability.
•	 Acoustic emission measurements have started to become more popular for 
process monitoring. The challenge of typically noisy environments needs 
to be solved or considered in the measurements to avoid false alarms. Air-
borne or structure-borne acoustic emissions can be recorded using micro­
phones [Hau22].
•	 Light emission detectors are often used. Visual cameras can detect and 
monitor the melt pool dimensions over time and warn about dimension 
changes that can indicate defects. Increased dimensions can, e.g., indicate 
overheating due to a lack of fusion. Due to high costs, high-speed cam­
eras are common for research purposes and give insight into the melt pool 
FIGURE 3.60  Sheet deformations at single-line DED track deposition at different values 
of laser power.

132
High-Power Laser Material Processing for Engineers
behavior, spattering, and vapor characteristics. Spectral analysis offers the 
possibility to detect temperature and radiation intensity peaks that can be 
related to certain ionization lines of elements. Thereby, e.g., the composi­
tion of the vapor can be monitored [Vol23a].
•	 Optical coherence tomography has become more attractive for monitor­
ing purposes [Kog20]. High-frequency recording of distances enables the 
online detection of height variations. This can be used for melt pool height 
monitoring. When scanning the measuring system, the pre-measurement 
of the appearance of the structure before applying the next layer can be 
detected, which enables the adaption of the path planning in-situ. For qual­
ity control purposes, topology of the solidified track can be performed.
•	 Thermal monitoring becomes very relevant in additive processes due to 
intrinsic and partly complex thermal developments. For a sufficient heat 
management, thermal process data are needed. Thermal data can indicate 
melt pool behavior and even pore formation or lack of fusion to the layer 
underneath. When heat dissipation changes, the temperature field on the 
material’s surface will change.
Sensors can be mounted in different ways. Height detection systems or thermal 
imaging cameras are typically fixed off-axis, while visual and some thermal imag­
ing can be done coaxially.
Production is still organized in the way that quality control of parts is done after 
the production process. Either selected or even all produced parts go through quality 
control and testing. In AM processes, it is now also possible to monitor and check 
the quality during the process. Such procedures take some time until implemented 
but show high potential for saving quality control time. Current research efforts aim 
to make the monitoring and control systems reliable and robust. That way, control 
systems can be developed to ensure part quality by process monitoring and in-situ 
corrections. For detection of defects in sensor data and enabling control loops with 
rapid decision-making, machine learning algorithms can be useful to include.
After completion of the part production, often post-processing is necessary to 
achieve the final part shape. For post-processing, advanced machines offer the pos­
sibility to process the additive part in the same cabin to produce the final net shape 
using subtractive methods [Kar10].
3.12.2.7  DED Applications
Typical applications of laser DED can be found where functional features or struc­
tures are needed to be added to the existing parts in order to avoid machining of 
larger blocks. Furthermore, in the field of part repair and remanufacturing, DED 
shows advantages and high potentials, in particular, with regard to limited available 
material sources and sustainability goals. In particular, high-value material repair 
shows the highest user potential and economic benefits. DED also offers the possibil­
ity to place different materials in the same part by changing the feedstock material. 
This can be done, e.g., using multiple wire feeders or several hoppers for powder 
feeding or combinations of both. Due to typically rough surfaces of the built struc­
tures, often post-processing is needed in the form of machining selected surfaces to 

133
Laser Material Processes
achieve the required surface finish. In addition, heat treatment of the material might 
be needed to relief stresses and homogenize the material due to possibly occurring 
undesired local microstructural developments during multiple heat treatments.
3.12.3  Laser Powder Bed Fusion
Powder bed fusion (PBF), also known as selective laser melting (SLM) or laser metal 
fusion, is a powder bed-based additive technology. The PBF process with a laser 
beam of metals (PBF-LB/M) is described here.
3.12.3.1  Process Principle
The pre-placed powder is locally melted and fused to the structure underneath. By 
applying powder layer by layer and local melting of the material, complex structures 
can be produced (Figure 3.61).
Here, 3D CAD-models of the parts are needed. The design must fulfill several 
criteria to be used for building in PBF machines, e.g., support structures are needed 
when building complex overhang elements. After design, a digital part needs to be 
virtually sliced in layers. This information is used by the machine to calculate the 
laser paths for each individual layer.
After application of the powder layer of a defined height, the laser locally melts 
the material, before the powder bed is lowered, and the powder application starts 
again. This procedure is repeated until the whole part is produced. The powder sizes 
used for metal PBF are typically in the range of 20–60 µm. These particles are 
FIGURE 3.61  Principle of automated powder bed additive manufacturing (AM).

134
High-Power Laser Material Processing for Engineers
very small and can cause damage in human bodies when entered the lungs. Some 
of those particles can even enter the body through skin pores. Therefore, sufficient 
safety measures are needed to handle the powder in a safe way. In particular, alloys 
containing hazardous elements should be treated with care. For better spreadability 
during the powder layer filling, spherical powders are usually preferred. However, 
these powders are often expensive, and the use of non-spherical powders is under 
investigation.
Powder layers are automatically applied by most industrial machines. Thereby, 
the build plate is lowered, and new powder is added on top of the previous layer. 
The build plate lowering can be defined by defining the layer height. However, it 
needs to be considered that the actual height of the produced tracks is not the same 
as the programmed layer height. Due to powder material loss as well as track wet­
ting and shrinkage, the track height is lower than the previous powder layer height. 
Due to melting of powder particles, gaps between the powder particles disappear, 
which reduces the volume. Therefore, the powder layer height varies between the 
layers. The very first layer has exactly the programmed height. After processing 
the first layer, the build plate is lowered but the new layer height plus the distance 
from the track surface to the intended first layer height needs to be filled as well. 
Theoretically, every layer should be programmed with different laser parameters 
to account for the different amount of available powder. This is typically not done 
in actual PBF machines, and conservative parameters are used to guarantee the 
powder melting even when more powder is available. This variation also explains 
some machine producer recommendations. Sometimes, the powder layer height 
is recommended to be smaller than the larger particles in the powder size distri­
bution, e.g., if 40 µm powder layer height is programmed, the particles >40 µm 
should be removed by the scraper during the application of a powder layer. Due to 
the described effects of requiring larger powder layers, larger powder particles can 
be used as well.
3.12.3.2  Laser Energy Absorption and Material Interaction
The laser light absorption can be complex due to variation in surface properties the 
laser beam illuminates. In DED, the main absorbing surface is the melt pool. In PBF, 
the laser beam is scanned very quickly over the powder bed, which forms much 
smaller single tracks. Therefore, the laser beam can also be absorbed by the structure 
in front or the powder. Powder material is known to absorb more laser light due to 
the effect of multiple reflections and absorption on the surface consisting of many 
powder particles [Kho22]. These absorption variations can be one cause for the vary­
ing heat input and process dynamics.
Figure 3.62 illustrates that the powder bed processes show an inherent dynamic 
behavior leading to powder particle ejections and a redistribution of powder on the 
powder bed.
During processing, extensive spattering and powder particle movement was 
observed (e.g., [Yad10]). Figure 3.63 shows the PBF process in a detailed high-speed 
imaging sequence. Accumulations of powder particles occur in front and on the sides 
of the melt pool, which can incorporate into the melt pool when moving forward but 
can also remain on the material’s surface. Thermally induced gas flows can initiate 

135
Laser Material Processes
the powder particle movement on the powder bed surface toward the melt pool. This 
denudation effect leads to a redistribution of powder and varying powder amounts 
for the subsequent tracks in the actual layer.
Material ejections from the processing zone may involve non-melted particles that 
are accelerated by gas or vapor flow [Bid18] or melt ejections. This effect can also 
lead to a redistribution of material on the powder bed surface. Since accumulated 
powder particles are partially ejected, not only the amount of powder particles on 
the powder bed surface can vary but also the size distribution can differ. In addition, 
the comparably large agglomerates can lead to difficulties for the scraper to add the 
next powder layer. Both agglomerates and spatters that land on the powder bed can 
show different properties. Laser light absorption of, e.g., oxidized particles can vary, 
leading to variations in energy input and increased process dynamics. In addition, 
the previous heat treatment can lead to unwanted oxide inclusion into the subsequent 
tracks when those particles are incorporated into the next tracks and layers.
FIGURE 3.62  High-speed image of a powder bed fusion (PBF) process.1
FIGURE 3.63  High-speed image sequence during powder bed fusion.

136
High-Power Laser Material Processing for Engineers
3.12.3.3  Track Appearances
The geometry of the single tracks depends on several factors. In general, the tracks 
show cross-sectional shapes comparable to heat conduction welding tracks. Some 
PBF machines operate at higher laser beam intensities and can induce keyholes, which 
lead to deeper and wider tracks. Depending on the conditions, the track dimensions 
and positions can vary. When powder is available, the tracks appear at a higher posi­
tion, since most of the energy input is needed to melt and add the powder material. 
Denudation effects can lead to variations in powder availability. Denudation during 
the application of one track reduces the available powder around the track. This can 
happen due to induced gas and vapor flows during the processing, which induce the 
powder to move. It could be shown that the powder material availability influences 
the processing and the track dimensions [Vol19b]. It is possible that some tracks have 
no powder available to incorporate. These tracks appear mainly in the base struc­
ture and just re-melt the already processed part without adding material. Therefore, 
the track dimensions can vary within the same layer (Figure 3.64). Of course, such 
energy input without adding material is inefficient and should be avoided. However, 
re-melting can also heal defects that occurred in previous layers, e.g. porosity.
These variations usually lead to the use of conservative processing parameters 
in order to avoid inclusions, lack of fusion, and porosity. The high-energy input has 
been shown to lead to several re-melting cycles of the same material when build­
ing a structure [Mis18], which increase the energy used for the process. It has been 
seen that the same material can be re-melted up to seven times with typical process 
parameters.
In order to avoid irregularities, different laser beam scanning methods are used in 
powder bed processes. Thereby, the scanning direction can be changed in each layer, 
e.g., linear in one direction, zig-zag, or in spirals [Win17]. Xu et al. [Xu17] dem­
onstrated, e.g., uniform 5 × 5 (tracks × layers) block samples. The change in such 
processing directions in each layer can reduce the influence of directional defects or 
inhomogeneous material properties.
Another important factor is the overlapping of the single tracks. This hatch distance 
has been found to induce variations in the track geometry and surface morphology 
FIGURE 3.64  (a) Calculated track dimensions in one layer depending on varying powder 
availability and (b) cross section of an additively built cube [Vol19b].

137
Laser Material Processes
[Yad11]. Also, the scanning speed and power density of the laser beam impact the 
final metallurgy, part geometry, and accuracy. Sufficient energy is required to melt 
powder particles and enable bonding to the previously built structure, while exces­
sive energy input can lead to turbulences and heat accumulations. For comparison 
of energy input, in PBF-LB, the energy density is often used relating the laser power 
(in Watt) to the scanning speed (in millimeter per second), hatch distance (in mil­
limeter), and layer thickness (in millimeter).
3.12.3.4  Material Properties
The material and part properties after printing depend on most material and process 
parameters. Part properties can significantly vary when using different build direc­
tions and energy densities. Material properties are defined by cooling conditions 
and multiple thermal cycles. Laser-related parameters are primarily the laser power 
(typical range from a few Watts to 500 W), laser spot size on the material (around 
80 µm), and pulse parameters (pulse duration and frequency if pulsed lasers are 
used). Scanning parameters are the scan speed, hatch distance, and the used scan 
pattern. Powder type and material properties are main influencing factors on part 
appearance. Particle shapes, sizes and size distributions, the powder bed density, and 
the layer thickness need to be optimized for successful processing. Furthermore, the 
pre-heating temperature of the powder bed can influence the processing and result­
ing material properties.
3.12.3.5  Powder Recycling
In order to provide high-quality parts, often virgin powder is preferred for produc­
tion. However, the used powder can be re-used. Due to the thermal character of the 
process, the powder material that does not become part of the structure can be ther­
mally influenced. Also spatters or agglomerated particles can remain in the powder. 
Since oxidation can happen during heating of powder particles and microstructural 
changes can be induced, the characteristic of the used powder is often not completely 
clear. Standard procedures often include the mixing of used and fresh powder for 
a few times until the powder is considered to be waste. Both the effect of different 
heat treatments of powder particles and the impact of those particles on the process 
and part quality are ongoing research fields. It has been shown that used powder
