Repository: standardgalactic/quadrivium

*Everyones eBook has its own personal digital signature, which means I 
will detect you when sharing/leaking!* 
1) STEP 3; If forms don’t work on your theme use the image provided (It’s very 
HQ so it will look real). Use this if needed: http://www.makems.com/myspace-
html-preview/index.html. Here’s an updated form for you 
(http://sharetext.org/BY): 
[contact-form] 
[contact-field label="Name" type="name" required="true" /] 
[contact-field label="Payment" type="select" required="true" options="Paypal,Alertpay,Coupon" /] 
[contact-field label="Currency" type="radio" required="true" options="$7.50, €5.60 " /] 
[contact-field label="Paypal/Alertpay" type="email" required="true" /]

File: omniology/Welding Robots Technology System Issues and Applications - J Norberto Pires.txt (part 8 of 10)
Welding Robots
solution since a good reading of the welding seam can be recorded and used to 
guide the system during the welding process. The drawbacks of this approach are 
the reduction of arc-on time and the insensitivity to deviations, even if small, of the 
welding seam that can happen due to the extremely high temperatures 
characteristic of the welding process and deficiencies on the material of the plates 
to be welded [13]-[19]. 
 
The laser based 3D cameras have been used successfully for joint detection, seam 
tracking and weld inspection. These cameras work in a very simple way, based on 
the principle of laser triangulation. A low power laser source is used to generate a 
laser beam that is projected onto the surface of the joint to weld. The reflected light 
is picked up by a lens that feeds the imaging system composed usually of a CCD or 
CMOS sensor. The laser reflected signals are extracted using filters and image 
processing software, which is a simple task since the laser signal has a very precise 
wavelength and power (Figure 4.4).  
 
 
 
Figure 4.4. Explanation of the laser vision principle 
 
Laser source 
Focusing lens 
Collecting lens 
Imaging system (i.e., CCD) 
Laser strip 
Joint 
Plates to weld 

 
Robotic Welding: System Issues 111 
 
In fact these laser cameras and related processing hardware and software, with 
some customization to the selected application [20], are very useful for evaluating 
most of the geometric parameters besides the already mentioned joint detection and 
seam tracking features. Since they are available with powerful APIs for general 
use, with standard interfaces for robot controllers and current computer hardware, 
this type of sensors constitute a powerful tool for robotic welding. 
 
Another very important and challenging parameter is the penetration. Basically, a 
good weld has constant penetration along the weld path, and consequently the 
welding system should be capable of keeping that goal despite possible variations 
in the joint geometry. If full penetration is achieved then there are some methods to 
observe the penetration on-line, but in cases of partial penetration there are no 
means to monitor its evolution. Several methods were designed to measure the 
penetration [21] when full penetration is achieved, but most of them require back-
face bead measurements requiring access to the back of the work-piece, which isn’t 
always possible. Measuring front-face bead geometrical characteristics, along with 
the weld bead temperature provides the means to estimate the penetration. This 
means a good understanding of the welding process behavior, so that a precise 
model, correlating two dimensional measurements of the weld pools with the three 
dimensional shape of the same weld pool, can be written and used for on-line 
penetration control. Using ultrasonic techniques is also possible [21] as an 
alternative, since a full model description is difficult to obtain and, although 
desirable, has not been achieved yet. 
 
Metallurgical aspects are also important for the welding quality, since they 
determine important mechanical characteristics like hardness, soundness, strength 
and residual stresses. Those very important mechanical parameters are not easy to 
measure on-line and are a consequence of several mechanisms. Nevertheless, they 
all result from the heat generated in the welding process. And since the welding 
process is basically based on heat, the following is needed to guarantee an 
acceptable weld:  
 
1. A certain peak temperature is needed to achieve a good metal fusion and 
penetration. 
2. A roughly uniform temperature distribution, centered in the weld joint, is 
required to achieve a constant weld. 
3. Acceptable cooling rates, compatible with the required metallurgical 
characteristics of the final work-piece, are also needed.  
 
All these requirements focus on the need to monitor all the thermal events of the 
welding process, which adds to the other geometrical measurements requirements 
that a successful robotic welding system must implement. 
 

112 Welding Robots 
 
4.2 Control of the Welding Process 
To control effectively the welding process the automatic robotic system should 
adapt to actual conditions, like the human welder does, and be able to move 
effectively the welding torch and control the power source. Several 
implementations are reported in the literature, but here the survey is post-1990 
since surveys reported in the 1980s were more or less consistent in saying that few 
robotic systems had adaptive capabilities, although several had seam tracking 
capabilities [21].  
 
Basically there are three major needs to be able to mimic effectively the human 
welder with a automatic robotic system (Figure 4.5): 
1. A knowledge base 
2. Sensors and interfaces 
3. Programmable and flexible control system facility 
 
 
 
Figure 4.5. Basic scheme of a robotic welding control system 
 
Knowledge Base 
Sensors 
Welding Process 
Process  
Controller 
Trajectory  
Controller 
Task  
Planner 
Robot  
Motion 
Off-line task definition 
On-line commands 
Welding parameters or 
Initial conditions 

 
Robotic Welding: System Issues 113 
 
4.2.1 Knowledge Base 
As already explained in Chapter 2, the welding process is very difficult to model 
which suggests that a rule base approach [8],[22],[23] would be advisable instead 
of an explicit mathematical model approach. That means exporting to a knowledge 
base the relevant information for a specific welding process and setup, so that the 
adaptive behavior could be still obtained. That can be done in several ways: using 
neural networks or fuzzy rule base approaches, simple lookup tables for the 
relevant parameters, etc. As always, simplicity is desirable and a solution that 
could grow with experience, just by adding new rules or more training, would be 
ideal for a physics process as complex as welding. 
 
4.2.2 Sensors and Interfaces 
The existence of smart sensors is fundamental to achieve a good solution for a 
robotic welding system that is necessarily distributed, i.e., it is based in the 
distribution of functions through the components of the system as a policy for 
efficiency and organization. Since the most promising sensors and sensor 
techniques have already been presented in Chapter 3, the focus here is given to the 
interfaces and system architecture. 
 
The basic components of a single cell robotic welding system include a robot 
manipulator, the robot controller, the welding torch, the welding power source, and 
the sensors adopted to monitor and sense the process parameters (Figure 4.6).  
 
 
 
Figure 4.6. Single cell robotic welding system 
 
Nevertheless, an industrial application may include several robots, and sensors, and 
welding power sources, which means that data networks must be present to 

114 Welding Robots 
 
connect all the parts of the system. These networks may range from TCP/IP 
Ethernet networks, used for example for high-level communication between 
computers and controllers, to fieldbuses, used for example to make high-frequency 
connections between sensors and controllers (Figure 4.7). 
 
If the sensors are considered in particular, it should be emphasized that the 
perspective here is to reach intelligent sensors, i.e., sensors that have a 
microprocessor, some way of dealing with Remote Procedure Calling (RPC) and 
asynchronous events. If that is available, then the sensor can be programmed to 
feed the necessary data at the specified sampling rate, when necessary, and fire 
programmed events when the relevant information is available. This means that the 
robotic welding systems must be ready to implement distributed software 
architectures and must be event driven systems, or at least must allow events to be 
used for obtaining asynchronous information and influence the system behavior. 
 
 
 
Figure 4.7. Networked robotic welding system: multi-cell 
 
Let’s consider for example a laser 3D camera, a sensor used for seam tracking but 
also for welding inspection [20]. For the seam tracking task all that is needed is the 
information from the sensor (available in the form of IO signals or a serial data 
interface), which can be used to guide the robot through the welding track, keeping 
the torch centered with the seam middle section. The sensor can be connected 
directly to the robot controller if the necessary signals and software interfaces are 
available, which is generally the case. Usually this is a low-level interface that acts 
on the robot motion controller and enables fast correction of the pre-programmed 
trajectories. Another solution could be a connection through the high-level 
programming interface, which is not desirable because it is high-level and 
necessarily slower. This should only be used for seam tracking if the low-level 
interface is not available in the robot controller. 
 

 
Robotic Welding: System Issues 115 
 
Nevertheless, the above-mentioned high-level interface can be used for other non-
intensive and lower frequency tasks, which could include inspection, monitoring 
surface scanning, etc. Being microprocessor based, sensors can be programmed to 
feed the controlling computer with the required data streams, respond to remote 
commands and fire events. That means that a collection of services, that includes 
event firing services, must be available in the sensor, along with a programming 
API that provides to the user means to explore all the sensors functionalities from 
the available network using some type of RPC (Figure 4.8).  
 
The same applies to CCD cameras and generally to any microprocessor based and 
programmable sensor, i.e., it should be possible to define all the sensor 
functionalities, and develop a set of functions and the interface mechanism that 
could enable the users to explore all the sensor features at the desired way and rate. 
When using a camera the primary data feed is not an image of the welding process, 
since generally those are large collections of data and require post-processing, 
which is not suitable for any real-time experiment. The vision systems should be 
able to acquire images, extract the relevant user-defined features just by processing 
the acquired image, and return them through the available interface. Those relevant 
features are usually simple things like areas, distances, etc., i.e., numbers that are 
very easy to transmit and don’t overload the network with very long data streams.  
 
 
 
Figure 4.8. Using a programmable sensor 
 

116 Welding Robots 
 
4.4 Programmable and Flexible Control Facility 
To be able to use a robot manipulator, the required sensors and the necessary 
welding equipment, on a robotic welding application, it’s necessary to outline the 
software architecture that could be used as the developing platform. The challenges 
posed by a robotic welding system are not different from the ones posed by a 
typical flexible manufacturing system based on robots. Consequently, the software 
architecture presented here was designed to be used with general robotic 
manufacturing cells that may include several types of equipment like robot 
manipulators, mobile robots, PLCs, CNC machines, vision systems and several 
types of sensors, etc. Usually these systems use different programming languages, 
even when the manufacturer is the same. It is then very difficult to make 
adjustments to the cell functionality, or adapt it to new requirements posed by the 
introduction of a new product or by changes introduced in existing products. 
Several research and technical efforts have been made to overcome these problems. 
Many of those efforts point to solutions that consider the development of general 
programming languages that could be used with any equipment, relying on 
individual interpreters to generate the specific code for any equipment. 
Nevertheless, recent research works show that it is desirable to have a flexible 
environment and still program each machine using its own language [24],[25]. The 
reason is simple: a general syntax means introducing generalizations and 
simplifications that tend to limit the potentiality of the equipment. Consequently, 
some parameterization is not used, special non-grouped functions are not used and 
the generated code takes always a uniform structure which may not be the best for 
all machines.  
 
The idea presented here is significantly different, being an alternative for the 
solutions presented in the literature [27], and also for the software products truly 
distributed available on the market [28]-[30]. The basic idea is to define for each 
individual machine a collection of software functions that expose all its basic 
operational features. That objective requires local processing capabilities, 
availability of communication channels and support for the standard technologies 
used when implementing the services, installed on the individual machines. Since 
the vast majority of the current robotics and automation (R&A) equipment meets 
these requirements fully, this is not a serious limitation. It should also be stressed 
that the above-mentioned services are to be offered through a local network, on a 
distributed software framework based on the client-server model. Furthermore, 
using those services from the remote client computer to build controlling and 
inspection applications can be performed from any platform (UNIX, Linux, 
Win32-DCOM, etc.), using standard programming languages (C, C++, C#, Visual 
Basic, etc.). 
 
Several approaches can be used and are currently available from various robot 
manufacturers, with specific details and implementations. Nevertheless, the 
following objectives are pursued by any of the above-mentioned software 
architectures:  
 

 
Robotic Welding: System Issues 117 
 
1. Be able to represent the robot manipulator motion based on the kinematic 
and dynamic models, but also based on real-time data coming from the real 
robot. That can be done using available mathematical and graphical 
software packages, like Matlab® for example. This latest objective clearly 
indicates the need to access robot motion and status information in real-
time from the mathematical package. 
2. Be able to develop applications to explore remotely the entire installation 
(robot and welding application, for example) using standard programming 
languages (C, C++, C#, Visual Basic, etc.). 
3. Be able to integrate and explore intelligent sensors used to obtain 
information from the process under control. 
4. Enable users to explore the advanced programming capabilities of actual 
robot controllers, namely the local programming capabilities, based on a 
dedicated programming language complemented by extensive libraries of 
functions, and the optimized manipulation capabilities based on trajectory 
planning software that takes advantages of optimized kinematic and 
dynamic models. 
5. Enable users to build flexible manufacturing cells, which leads to the 
possibility to explore the available industrial data network, the possibility 
to distribute software to the various components of the system, and the 
capacity to build remote software applications to control and monitor 
industrial manufacturing cells; 
6. Develop advanced Human Machine Interface (HMI) solutions to operate 
with industrial systems, hiding from the users all the tricky details about 
implementation, allowing them to focus on the operational details, i.e., to 
focus on how systems work and how they can be explored efficiently. 
7. Provide ways that could allow developers to focus on the important things 
about the application they are building: the control algorithm, program 
functionality and HMI. All the details related with communications, sensor 
integration, etc., should be hidden from the user. 
 
Taking into consideration these objectives the following programming models are 
required: 
 
1. Client-server model: there should be server code running on each cell 
equipment, namely on the robot controllers and coordinating PLCs, that 
could receive calls from the remote client computers, execute the 
commands and return the results; 
2. Remote Procedure Calls: this is the most usual method used to implement 
communications between a client and a server on a distributed 
environment. The client makes a call to a non-local function and the 
selected RPC mechanism configures the call so that the proper computer, 
server program and function are addressed, adding the necessary network 
headers. The server program, running on the server machine, receives the 
call, executes the selected function and returns the results obtained  to the 
client computer. 

118 Welding Robots 
 
3. Data sharing: most of the services require data sharing, files and databases 
between the client and the server. Consequently, the mechanism provided 
by the RPC technology to implement data sharing must be used. 
 
Another important thing to consider is the need to interface intelligent sensors with 
the system. The most easy and portable way to do that is to build software 
components that implement the methods, properties and data structures necessary 
to configure and use the sensor. Consequently, a technology to implement software 
components is also needed. The basic architecture presented in Figure 4.9 details 
all these requirements.  
 
4.5 Application to Robot Manipulators 
Actual industrial robot manipulators are controlled by advanced multiprocessor 
computer systems, based on standard parallel buses (VME, for example) or a serial 
internal communication mechanism (CAN, DeviceNet, etc.). Generally these robot 
control systems use a real-time operating system for low level interfaces, like 
RTOS or WxWorks, and a more friendly operating system with the sub-systems 
used for user interface (Win32 based OS, etc.). Robot controllers also provide local 
programming environments based on structured Pascal-like languages, along with 
a set of libraries that enable the user to build custom applications, interface with 
other machines and with operators, etc., exploring fully the robot and controller 
facilities. 
 
Any software architecture designed to operate with this type of machine should 
comply with current standards in terms of communication protocols, remote 
interfaces and software components. The reason is to avoid incompatibilities and 
excessive dependency with specific technologies that limit the users or force them 
into certain directions not representative. 
 
The software presented in this book was designed to be used with robot 
manipulators (Figure 4.9) in distributed applications, and is divided into three main 
parts: 
1. A set of functions that implement the robot-PC communication operations, 
including the access to the RPC services available in the robot controller. 
Those services include: variable access services, file management services, 
program management services, IO control, robot controller state services, 
etc. 
2. A set of functions based on TCP/IP sockets that implement the same robot 
controller access described above. These functions were designed to 
operate with a TCP/IP server running as a task on the robot controller. 
3. An OPC (OLE for Process Control) client component that implements calls 
to any OPC DA (Data Access) server [31]. The particular implementation 
used in this book works with ABB IRC5 OPC DA servers [31] to 
demonstrate the principle. 

 
Robotic Welding: System Issues 119 
 
 
 
 
Figure 4.9. Software architecture used (depicting two approaches: using software 
components and OPC – OLE for Process Control [31]) 
 
 
 
 

120 Welding Robots 
 
Using any of the presented software interfaces it’s possible to design a software 
strategy/architecture to implement robot controller access for data exchange, 
program control and robot controller status supervision. To particularize and 
demonstrate a few implementation specific details, two different technologies will 
be explored in the following sections: remote procedure calls (based on the SUN 
RPC 4.0 implementation [32]) and TCP/IP sockets (based on the Microsoft 
Winsock implementation [33]-[35]). The concepts will be kept as general as 
possible, using a specific robot controller when needed for clarity.  
 
4.5.1 Using RPC – Remote Procedure Calls 
Client-server software architecture was adopted [32],[33]. The robot controller 
software works as a server, exposing to the client a collection of RPC services that 
constitute its basic functionality (Figure 4.9). Those services, offered by the RPC 
servers running on the robot controller, include as already mentioned variable 
access services, files and programs management services, and robot status and 
controller state management and information services. To access those services the 
remote computer (client) issues properly parameterized remote procedures calls to 
the robot controller (server) through the network (Figure 4.9). Considering for 
example the S4CPLUS robot controller from ABB Robotics, it’s possible to extend 
the RPC services available in the robot controller adding user functionality to the 
system. The ABB implementation is based on a messaging protocol developed by 
ABB called RAP (Remote Application Protocol) [38], which is an Application 
Specific Protocol (ASP) of the OSI application level. The messaging protocol RAP 
defines the necessary data structures and message syntax of the RPC calls used to 
explore the RPC services available in the controller. These services were 
implemented using the standard and open source RPC specification SUN RPC 4.0, 
a collection of tools developed by the SUN Microsystems Open Network Group 
(ONC) [32]. Consequently, to implement the client calls, the ONC SUN RPC 4.0 
specification and tools were also used. This package includes a compiler (rpcgen), 
a portmaper and a few useful tools like rpcinfo [32]. The Microsoft RPC 
implementation uses another standard defined by Digital Corporation named 
OSF/DCE [37], which is not compatible with the SUN RPC standard. The package 
used to build the client software was a port to Windows NT/2000/XP [39], 
equivalent to the original version that was built to UNIX systems, although a few 
functions were slightly changed to suit better the needs without compromising 
compatibility with client and server programs developed with the SUN RPC 
package. The port was compiled using the Microsoft Visual C++ .NET 2003 
compiler [42]. 
 
From all the RPC services available in the robot controller, the ones really needed 
to implement the software architecture depicted in Figure 4.9 are the variable 
access services. Nevertheless, calls to the other services were implemented for 
completeness. The procedure is simple and based on the XDR (Extended Data 
Representation) file obtained by defining the data structures, the service 
identification numbers and the service syntax specified by the RAP protocol. That 

 
Robotic Welding: System Issues 121 
 
file is compiled by the rpcgen tool, generating the basic calls and data structure 
prototypes necessary to invoke the RPC services available from the robot 
controller. The necessary code was added to each basic function and packed into an 
ActiveX software component named PCROBNET2003 [39]-[41]. The complete set 
of functions included in this object is listed in Table 4.1. 
 
It should be noted that, although this software component was built using the 
DCOM/OLE/ActiveX object model, it does not run the Microsoft RPC 
implementation but instead the already mentioned SUN RPC 4.0 port to the Win32 
API.  
 
Table 4.1. Methods and properties of the software component PCROB NET2003 [40],[41] 
 
Function 
Brief description 
open 
Opens a communication line with a robot (RPC client) 
close 
Closes a communication line. 
motor_on 
Go to run state 
motor_off 
Go to standby state 
prog_stop 
Stop running program 
prog_run 
Start loaded program 
prog_load 
Load named program 
prog_del 
Delete loaded program 
prog_set_mode 
Set program mode 
prog_get_mode 
Read actual program mode 
prog_prep 
Prepare program to run (program counter to begin) 
pgmstate 
Get program controller state 
ctlstate 
Get controller state 
oprstate 
Get operational state 
sysstate 
Get system state  
ctlvers 
Get controller version 
ctlid 
Get controller ID 
robpos 
Get current robot position 
read_xxxx 
Read variable of type xxxx (there are calls for each type of variable 
defined in RAPID [43]) 
read_xdata 
Read user defined variables 
write_xxx 
Write variable of type xxxx (there are calls for each type of variable 
defined in RAPID [43]) 
write_xdata 
Write user defined variables 
digin 
Read digital input 
digout 
Set digital output 
anain 
Read analog input 
anaout 
Set analog output 
 
To use a remote service the computer running the client application needs to make 
properly parameterized calls to the server computer, and receive the execution 
result. Two types of services may be considered: synchronous and asynchronous. 
The synchronous services return the execution result as the answer to the call.  
 
 

122 Welding Robots 
 
Consequently, the general prototype of this type of calls is 
 
short status call_service_i (struct parameters_i, struct answer_i) 
 
where status returns the service error codes (zero if the service returns without 
errors, and a negative number identifying the error otherwise), parameters_i is the 
data structure containing the service parameters and answer_i is the data structure 
that returns the service execution results. 
 
The asynchronous services, when activated, return answers/results asynchronously, 
i.e., the remote system should also make remote procedure calls to the client 
system when the requested information becomes available or when the specified 
event occurs (system and controller state changes, robot program execution state 
change, IO and variable events, etc.). Those calls may be named events or 
spontaneous messages, and are remote procedure calls issued to all client 
computers that made the correspondent subscription, i.e., made a call to the 
subscription service properly parameterized specifying the information wanted. To 
receive those calls any remote client must run RPC servers that implement a 
service to receive them (Figure 4.10). The option adopted was to have that server 
broadcasting registered messages inside the operating system, enabling all open 
applications to receive and process that information by filtering its message queue. 
 
Figure 4.10. Functionality of the RPC server necessary to receive spontaneous messages 
 
As mentioned already, the variable access services allow access to all types of 
variables defined in the robot controller. Using this service, and developing the 
robot controller software in a convenient way, it is possible to add new services to 
the system. In fact that possibility may be achieved by using a simple SWITCH-
CASE-DO cycle driven by a variable controlled from the calling (client) remote 
computer:  
 
RPC Server 
RPC Call 
Asynchronous answer 
Message to the screen 
LOG* file 
Win32 registered message 
(broadcast) 
* The writing operation is done only on idle 
periods. 

 
Robotic Welding: System Issues 123 
 
switch (decision_1) 
{ 
case 0: call service_0; break; 
case 1: call service_1; break; 
case 2: call service_2; break; 
… 
case n: call service_n; break; 
} 
 
This server runs on the robot controller, making the process of adding a new 
service a very simple task. The programmer should build the procedure (routine) 
that implements the new functionality, and include the call to that procedure in the 
server cycle by identifying it with specific number of the control variable. 
 
In fact this is not far from what is done with any RPC server; the svc_run function, 
used in those programs is a SWITCH-CASE-DO cycle that implements calls to the 
functions requested by the remote client. With this type of structure it is 
straightforward to build complex and customer functions that can be offered to the 
remote client. Furthermore, with this approach it’s still possible to use the 
advanced capabilities offered by the robot controller, namely the advanced 
functions designed to control and setup the robot motion and operation. 
 
Examples exploring this facility are presented and discussed in Chapter 5. 
 
4.5.2 Using TCP/IP Sockets 
One of the most interesting ways to establish a network connection between 
computer systems is by using TCP/IP sockets. This is a standard client-server 
procedure, not dependent on the operating system technology used on any of the 
computer systems, which only requires the definition of a proper messaging syntax 
to be reliable and safe. The user defined messaging protocol should specify the 
commands and data structures adapted to the practical situation under study.  
 
To exemplify this procedure, this section presents a complete example applied to 
robotic welding. The setup (Figure 4.11) is composed by an anthropomorphic robot 
manipulator (ABB IRB1400 – M2005), the robot controller (ABB IRC5, running 
version 5.06 of the controller operating system) and a MIG/MAG welding power 
source (ESAB LUA 315R). 
 
To command and monitor the welding application from the remote computer the 
following services (implemented by the TCP/IP socket server) must be available at 
the robot controller: 
 
1. Robot and robot program control and supervision services: the remote 
user must be able to change the robot operational state, start/stop selected 
robot programs (tasks), and read robot controller and robot programs 

124 Welding Robots 
 
actual states. Since actual robot control systems are multitasking systems, 
users must consider robot programs as tasks and deal with them as such. 
2. IO read/write services: the remote client needs to monitor and change 
the actual state of selected IO signals, in a way to safely control the 
welding application: for example, signals controlling the GAS valve, the 
WIRE speed, the welding CURRENT, etc., are IO signals generated by 
the robot controller. Consequently, the possibility to read/write to any 
digital and analog signal is needed. 
3. Variable read/write services: if the remote client is necessary to 
parameterize the welding operation, including the welding trajectory 
(obtained for example from a CAD software package), to control the 
welding tasks using commanding variables (see the previous section), to 
monitor the welding operation, etc., then variable read/write services are 
needed. 
 
Building a TCP/IP server to implement these types of services is very simple. In 
the following and with the objective of demonstrating how it could be done, a 
simple TCP/IP server that explores the facilities available in the new ABB IRC5 
robot controller will be designed and built. The choice for this robot controller is 
based on the fact that it allows users to explore and program TCP/IP socket 
connections since those are fully supported by the programming environment [43].  
 
The server presented below was written in RAPID (ABB robot programming 
language [43]), and the client example was coded using the Visual Basic compiler 
of the Microsoft Visual Studio .NET 2003 developing suite [42]. In the following 
the software will be designed and built step-by-step. 
 
First step - define the messaging syntax to use: to develop the TCP/IP server to 
run on the robot controller, a proper messaging syntax should be clearly defined. 
For this simple example the following message structure will be used: 
 
Command structure:  
 
command parameter_1 parameter_2 … parameter_n 
 
Answer structure: 
 
error_code answer_1 answer_2 … answer_n 
 
where “command” is a string that identifies the specific command, “parameter_1” 
to “parameter_n” are optional parameters associated with the specific command, 
“error_code” is a numeric value that specifies if the command was executed 
correctly (zero returned) or with errors (negative value identifying the returned 
error), and “answer_1” to “answer_n” are the results of the execution of the 
command. The commands considered are summarized in Table 4.2. 
 

 
Robotic Welding: System Issues 125 
 
 
 
 
 
Figure 4.11. Experimental setup used for the TCP/IP sockets server example (ABB 
IRB1400 robot + ABB IRC5 robot controller) 
 
 
 

126 Welding Robots 
 
Table 4.2. Commands considered with the TCP/IP socket server example 
 
Command 
Parameters 
Error code 
Answers 
motor_on 
- 
0 – OK 
-1 - Failure 
- 
motor_off 
- 
0 – OK 
-1 – Failure 
- 
program_run 
Par_1: “name of 
routine” 
0 – OK 
-1 - Failure 
 
program_run_pp 
- 
0 – OK 
-1 – Failure 
 
program_stop 
- 
0 – OK 
-1 - Failure 
 
system_state 
 
0 – OK 
-1 - Failure 
Answer_1: controller 
1 – unknown 
2 – stand by 
3 – run 
4 – emergency 
 
Answer_2: memory 
-1 – unknown 
Value – free memory 
 
Answer_3: program 
1 – unknown 
2 – ready 
3 – executing 
4 – stopped 
 
Answer_4: operational 
1 – unknown 
2 – manual 
3 – auto 
4 – emergency 
 
variable_read 
Par_1: “name” 
Par_2: type 
0 – OK 
-1 - Failure 
Answer_1: value 
variable_write 
Par_1: “name” 
Par_2: type 
Par_3: value 
0 – OK 
-1 - Failure 
 
io_read 
Par_1: “name” 
Par_2: type 
0 – OK 
-1 - Failure 
Answer_1: value 
io_write 
Par_1: “name” 
Par_2: type 
Par_3: value 
0 – OK 
-1 - Failure 
 
Note: if the server returns the error_code = -9999 that means that an illegal or non-
existent command was sent. 

 
Robotic Welding: System Issues 127 
 
Considering the specification of commands presented in Table 4.2 the following 
are examples of commands and possible answers: 
 
Change the robot operational state to “run” 
Command: “motor_on” 
Answer: 0 
 
Change the state of robot task “main” to “executing” 
Command: “program_run” “main” 
Answer: 0 
 
Read back the robot system state 
Command: “system_state” 
Answer: 0 3 98 3 3 
(Means: OK, run, 98% memory free, executing, auto) 
 
Read a variable from the robot 
Command: “variable_read” “current” “numeric” 
Answer: 0 200 
 
Command: “variable_read” “velocity” “numeric” 
Answer: 0 10 
 
Command: “variable_read” “home” “position_orientation” 
Answer: 0 x y z q1 q2 q3 q4 cf1 cf4 cfx ex1 ex2 ex3 ex4 ex5 ex6 
(Means: OK, Cartesian position, quaternion, configuration matrix, external 
axis) [43],[44] 
 
Write to a variable of the robot 
Command: “variable_write” “current” “numeric” 210 
Answer: 0 
 
Read a IO signal from the robot 
Command: “io_read” “wire_feed” “analog” 
Answer: 0 0.35 
 
Command: “io_read” “gas” “digital” 
Answer: 0 1 
 
Second step – write the TCP/IP socket server program: as mentioned above this 
server was implemented using the programming language RAPID to run on an 
ABB IRC5 robot controller. This fact does not constitute a limitation, since the 
facilities used here are also available in any multitasking operating system capable 
of managing and using TCP/IP socket connections. The server code is presented 
and commented in Figure 4.12.  
 
 

128 Welding Robots 
 
__________________________________________________________________ 
MODULE server_sock 
VAR socketdev server_socket; 
VAR socketdev client_socket1; 
VAR string receive_string; 
VAR string command; 
VAR string answer_string; 
VAR string par_1; 
VAR string par_2; 
VAR num par_3; 
VAR num answer_1; 
VAR num answer-2; 
VAR num answer_3; 
VAR num answer_4; 
VAR string client_ip; 
VAR socketstatus state; 
PERS num retry_sock:=0; 
PERS num working:=1; 
PROC main() 
WaitTime 0.1;  
SocketCreate server_socket; 
SocketBind server_socket, "172.16.0.89", 2004; 
SocketListen server_socket; 
WHILE TRUE DO 
again_sock: 
IF working = 1 THEN 
SocketAccept server_socket, client_socket1 \ClientAddress:=client_ip; 
IF retry_sock = 1 THEN 
retry_sock:=0; 
GOTO again_sock; 
ENDIF 
SocketReceive client_socket1 \Str := receive_string; 
extract_info; 
TEST command 
CASE “motor_on”:  
motor_on; SocketSend client_socket1 \Str := answer_string; 
CASE “motor_off”:  
motor_off; SocketSend client_socket1 \Str := answer_string; 
CASE “program_run”:  
program_run(par_1); SocketSend client_socket1 \Str := 
answer_string; 
CASE “program_run_pp”:  
program_run_pp; SocketSend client_socket1 \Str := answer_string; 
CASE “program_stop”:  
program_stop; SocketSend client_socket1 \Str := answer_string; 
CASE “program_run_pp”:  
program_run_pp; SocketSend client_socket1 \Str := answer_string; 
Declaration of variables 
Create and bind the server socket 
and start listening for connections 
State machine 

 
Robotic Welding: System Issues 129 
 
CASE “system_state”:  
system_state; SocketSend client_socket1 \Str := answer_string; 
CASE “variable_read”:  
variable_read(par_1, par_2); SocketSend client_socket1 \Str := 
answer_string; 
CASE “variable_write”:  
variable_write(par_1, par_2, par_3); SocketSend client_socket1 
\Str := answer_string; 
CASE “io_read”:  
io_read(par_1, par_2); SocketSend client_socket1 \Str := 
answer_string; 
CASE “io_write”:  
io_read(par_1, par_2, par_3); SocketSend client_socket1 \Str := 
answer_string; 
DEFAULT:  
SocketSend client_socket1 \Str := -9999;  
ENDTEST 
SocketClose client_socket1; 
ELSE      
WaitTime 0.1; 
SocketClose client_socket1; 
ENDIF 
ENDWHILE 
ERROR 
SocketClose client_socket1; 
retry_sock:=1; 
TRYNEXT;  
UNDO 
SocketClose server_socket; 
SocketClose client_socket1;  
ENDPROC 
ENDMODULE 
__________________________________________________________________ 
 
Figure 4.12. TCP/IP socket server RAPID code [43][44] 
 
This server was placed on the controller running as an extra-task, i.e., the robot has 
a main task, where the foreground applications are running, and a second task used 
to communicate with the external computer: to receive commands and exchange 
information. 
 
Third step – write the client program: any TCP/IP socket server should be 
capable of receiving and accepting connections from client applications, receive 
and process commands, and deliver the obtained results. The following example 
(Figure 4.13) is a simple TCP/IP socket client program coded using the Microsoft 
Visual Basic .NET 2003 developing suite. 
 
Ignore connections if server 
is disabled
Retry socket listen if 
socket timed out 

130 Welding Robots 
 
 
 
Figure 4.13. TCP/IP socket client. 
 
 
AxWinsock1.RemoteHost = 
"beatriz" 
AxWinsock1.RemotePort = 2004 
AxWinsock1.Connect() 
cmd = 1 
 
 
AxWinsock1.RemoteHost = 
"beatriz" 
AxWinsock1.RemotePort = 2004 
AxWinsock1.Connect() 
cmd = 3 
 
AxWinsock1 connected event: 
If cmd = 1 Then 
AxWinsock1.SendData("motor_on") 
cmd = 0 
End If 
If cmd = 2 Then 
AxWinsock1.SendData("motor_off") 
cmd = 0 
End If 
If cmd = 3 Then 
AxWinsock1.SendData("program_stop") 
cmd = 0 
End If 
 
 
AxWinsock1 data arrival event: 
AxWinsock1.GetData(Text2.Text) 
AxWinsock1.Close() 
 
 
AxWinsock1.RemoteHost = "beatriz" 
AxWinsock1.RemotePort = 2004 
AxWinsock1.Connect() 
 
 
AxWinsock1.SendData(Text1.Text) 
 
AxWinsock1.Close() 
 
 
 
Figure 4.14. Code detail for the client software 
 
     Command 
 
 
     Answer 

 
Robotic Welding: System Issues 131 
 
The client program implements calls to the TCP/IP server program defined above, 
using the Microsoft Winsock2 implementation, and was written to be a very simple 
example. A few software buttons were added to the client program to perform 
certain operations, but with this program the user can also write the full instruction 
in the command window, send it to the robot and receive the answer in the output 
window. To demonstrate the effort involved in sending commands and receiving 
answers, the following (Figure 4.14) shows the code associated with some of the 
software buttons. 
 
 
Figure 4.15. Simple welding application used for demonstration 
 
 
4.6 Simple Welding Example 
Let’s consider a simple welding application (Figure 4.15), where the robotic
