Repository: standardgalactic/quadrivium

*Everyones eBook has its own personal digital signature, which means I 
will detect you when sharing/leaking!* 
1) STEP 3; If forms don’t work on your theme use the image provided (It’s very 
HQ so it will look real). Use this if needed: http://www.makems.com/myspace-
html-preview/index.html. Here’s an updated form for you 
(http://sharetext.org/BY): 
[contact-form] 
[contact-field label="Name" type="name" required="true" /] 
[contact-field label="Payment" type="select" required="true" options="Paypal,Alertpay,Coupon" /] 
[contact-field label="Currency" type="radio" required="true" options="$7.50, €5.60 " /] 
[contact-field label="Paypal/Alertpay" type="email" required="true" /]

File: omniology/06. Polymer Melt Rheology and Flow Birefringence (1983).txt (part 9 of 20)
Description of Other Deformations with 
Given Strain History ••.••••.•••....••....•.••. 
Creep and Recovery ................•.•...•..... 
Free Volume as a Structural Parameter .••...... 
u 12(t) = Yo 
J &(t-t') dt' 
(2.3.2) 
193 

From this equation one obtains: 
= 
or 
& (t-t') = 
d a (t-t') 
dt' 
Similarly, one obtains also: 
••• (2.3.2a) 
••• (2.3.3) 
••• (2.3.4) 
Combining eqs. (2.3.2a) and (2.3.4) with eq. (2.1.18) one has: 
(0'1l-?"22)t 
0'12(t) 
= 
••. (2.3.5) 
This means that after a step strain Yo the first normal stress 
difference (011 - 022)t fades away as a function of time in the 
same way as the shear stress, so that the extinction angle 
remains eonstant, being related to the magnitude of the step 
strain Yo 
as indieated by eq. (2.3.5). This may be called 
the Lodge-Meissner criterion21 ) which appears to hold 
not only for Lodge's elastic liquid (ef.eq. 2.1.40), but for 
a class of models to which the latter belongs. By the way, 
several other properties of Lodge's elastic liquid, as de-
seribed in these sections, will turn out to belong to those 
of a wider class of fluids. 
As is well-known, even for ru~ber a va~id expression 
for G, based on molecular parameters, is not yet weil 
established. For polymerie fluids we shall have to rely in 
many cases on an experimental determination of fi , as we 
shall see below. 
194 

2.3.2.1 Application to Several Types of Shear Flow. 
The character of eq. (2.3.1) as a constitutive equa-
tion for a fluid becomes evident, if steady shear flow is 
considered. In this case one has y(t,t') = (t-t')q with 
y = q = const. from t' = -~ up to t' = t. This yields: 
= q ~ d ß(t-t') 
dt' 
(t-t') dt' 
'" 
'" 
"'f d ß(-r) 
= -
q 
d-r 
-rd-r = 
o 
= -
q l-r a(-r)1 
+ q f ß(-r) d-r 
o 
.•• (2.3.6) 
Since 8(~) = 0, one obtains with 012/q = ns 
the 
following expression for the steady state shear viscosity ns : 
... (2.3.7) 
This result is well-known from the linear theory of 
visco-elasticity. It shows that Lodge's model gives a con-
stant (Newtonian) viscosity. This result is related to the 
neo-Hookean 
behaviour of the ideal rubber, but is in clear 
disaccord with experience. If one recalls that B11 -
B22 = y2, 
one easily verifies that an analogous derivation leads to 
the first normal stress coefficient ~1 ,s 
2 
(°11 - °22)s/q 
which is ,in contrast to experience, also a constant: 
~ 1, S 
• . .(2.3.8) 
2 
The second normal stress coefficient ~2,s = (022 - 033)/q 
is zero for this model, whereas small negative values are found 
in reality (about one tenth of ~1 
). (Cf. Section 1.2.3.7). 
,s 
Non-steady situations can be treated similarly. If, for 
instance, (in a so-called "stressing" experiment) a shear 
flow of constant q is started at t 
= 0, one obtains the 
195 

following conditions for y: 
y(t,t' ) 
{
t 
q 
-
(t-t')q 
for t' < 0 
for t' > 0 
••• (2.3.9) 
For the cessation of steady shear flow at t' 
0 
one has: 
for t' < 0 
y(t,t' ) 
= 
for t' > 0 
..• (2.3.10) 
The pertinent integrations are easily carried out. 
As will be shown in a later section, quantitative agreement 
between theory and experiments on polymer melts can be ob-
tained at sufficiently low rates of shear q over the whole 
time scale. At total deformations y = tq smaller than unity, 
agreement is found with the predictions of this theory even 
if q is in the range where the steady state viscosity ns 
deviates considerably from its Newtonian ("zero-shear") value 
(see Fig. 1.76). Analogous results were also found in 
elongational flow. For the verification of these statements 
one needs 8(T) from another type of measurement*): 
If 8(T) is expressed as aseries of exponentials 
(see Section A.7), i.e. 
= 
" 
-T/T. 
,. g.e 
1. 
i=l 1. 
one obtains from eq. (2.3.1) with 
y(t,t') = y 
[sin wt - sin wt' ] 
o 
••• (2.3.11) 
••• (2.3.12) 
*)Footnote: Unfortunately, no molecular theory has been pro-
posed, which gives a sufficiently ace urate estimate for 8(T). 
In eq. (2.3.11) the values gi are something like vikT, where 
vi is the equilibrium number of network strands of type "i". 
196 

the equation: 
w T· 
~ 
. 
---
s~n wt + 
[
22 
1+w2 T. 
~ 
• •• (2.3.13) 
From this equation it is easy to identify the well-known 
expressions for the storage and loss moduli (G' and GI!) 
of linear visco-elasticity (cf. Appendix A, eqs. (A.60) and 
(A.61», which read: 
G'(W) = 
and 
G"(w) 
= 
I: 
g~ 
i 
~ 
Equation (2.3.13) can also be written in the follo-
wing form22 ): 
••• (2.3.14) 
with 
tan 6 = G"(w)/G'(w) 
according to eq. (A. 9) • 
If the square of y(t,t ' ) according to eq. (2.3.12) 
is inserted into eq. (2.3.1) and the pertinent integration 
is carried out, one obtains: 
( cr 11 - cr 2 2 ) t = y; { 
G I ( w) -
[~G" ( 2 w) -
G" ( w ) J si n 2 w t 
+ 
+ 
[~ G'(2w) -
G' (w)J cos 2 wd 
••• (2.3.15) 
Also for this equation there is an alternative for-
mUlation22 ): 
197 

(Oll-022)t = 'Y~ {G'(IIl) + \~ G*(2I1l) -
G*(IIl) \ sin (211lt+\5')} 
with 
tan \5' = 
.!.G' ( 211l) - G' ( III ) 
2 
1 
2"G" ( 211l) -
G" ( III ) 
••• (2.3.16) 
•.• (2.3.17) 
In contrast to the expression for tan ö here the storage moduli 
are in the numerator. From eqs. (2.3.15) and (2.3.16) one learns 
that (o11-o22)t contains a constant term Yo2G, (1Il). A discussion 
will follow in Section 2.3.6. See also Section 1.2.3.1. 
In a similar way one obtains for the build-up of 
stresses (flow history of eqs. (2.3.9»: 
••• (2.3.18) 
and 
(2.3.19) 
whereas for the relaxation after steady shear flow (flow 
history of eqs. (2.3.10» 
the following equations are found: 
(t) = 
and 
-t/T . 
e 
~ 
2 q 2 E g. 1" •. 2 e - t I 1" i 
i 
~ 
~ 
.•• (2.3.20) 
.•• (2.3.21) 
As the reader may observe, these equations are identical with 
those derived in Section 1.1.2. 
From these equations one can derive that 
+ 
••• (2.3.22) 
198 

as it should be according to Boltzmann's superposition 
principle pf linear viscoelasticity. Subscript "s" stands 
for steady. However, no superposition of the first normal 
stress differences is possible: Whereas (011 - 022)rt 
falls off linearly at short times after cessation of flow, 
(011 - 022)bt 
increases quadratically with time in the very 
first beginning (cf. Section 1.1.2). Steady state expressions 
are easily obtained from eqs. (2.3.18) and (2.3.19) for t/Ti 
00. 
There are also interesting interrelations between 
the time-dependences of normal and shear stresses. In the 
relaxation experiment, created by a step shear strain, 
012(t) and (011 - 022)t relax both with 8(t). Other inter-
relations are found by differentiations. 
For the "stressing" experiment (y 
t 
> 0, Y = 0 for t 
< 0) one obtains: 
q const. for 
(2.3.23) 
Since y 
qt in this experiment, one can also write: 
b 
d0 12 
(t)/dy 
= a (t) 
(2.3.24) 
Similarly, one obtains for the same experiment: 
or 
at y 
(2.3.25) 
d(o 
0 
)b /dy 
--
2 y Q(t) 
11 -
22 t 
G 
(2.3.26). 
For the stress relaxation after steady shear flow 
q = const. one obtains: 
r 
-
d 0 12 (t) / dt 
= 
q 8 (t) 
(2.3.27) 
199 

and 
= 
2 q 
.•• (2.3.28). 
Notwithstanding the fact that the model of eq. (2.3.1) 
is only valid in the limit of zero rate of shear, the above rela-
tions are of qualitative value in many respects. Except for the 
case of a single relaxation time, one can derive from eqs. (2.3.18) 
to (2.3.21) that the first normal stress difference has a slower 
build-up and relaxation than the shear stress, when a constant 
rate of shear q is intermittently applied. This is qualitatively 
valid also at higher rates of shear q. With the aid of the 
equation: 
= 
(Oll-(22)t 
20 12{t) 
••• (2.3.29) 
which is derived from eqs. (2.1.18), one can easily show that 
the extinction angle starts at 45 degrees with the flow direction, 
when flow is started at constant rate of shear q, and levels 
off at a steady state value smaller than 45 degrees. If flow 
is stopped, the extinction angle does not go back to 45 
degrees, but starts to fall again and shows a tendency to 
level off at 
r 
{cot 2)()"" 
= 
T1q • 
••• (2.3.30) 
where t 1 is the highest relaxation time of the spectrum 
(see Fig. 2.2, as taken from Gortemaker et al. 23». 
There exists an important interrelation of general vali-
dity between steady state va lues of ·stress in the limit of q = 0 
and dynamic modulus in the limit of w = O. Taking into account 
that LOdge's model holds only in the limit of q = 0, (see Fig. 
1.76), one obtains by comparison of eqs. (A.60) and (2.3.19) 
(for t = co): 
lim (G'/w 2 ) 
= 
lim 
w+O 
q+O 
••• (2.3.31) 
200 

-t(s) 
150~--~--~40~--J---~8~O~--L---~12~O~~~~O----L---~40 
Fig. 2.2: Extinction angle X as a function of time for poly-
styrene Hostyren N 4000 V at a shear rate q = 0,05s-1 
and a temperature of 1700 C according to ref. 23). 
Flow was started at zero time and stopped at several 
total shears Yt = q • t equal to one, two, four and 
infinity. (Courtesy of Dr. Dietrich Steinkopff 
Verlag Darmstadt.) 
By comparison of eqs. (A.61) and (2.3.18) (for t 
00) it is found: 
lim (G"/oo) 
= 
lim 
00+0 
q+O 
••• (2.3.32) 
See also in this respect Section 1.1.2, where the restriction to 
very small shear rates was not included. Equations (2.3.31) and 
(2.3.32) have first been derived by B.D. Coleman and H. Marko-
. t 24) 
v~ z 
• 
In fact, it is easier in many cases to determine the 
limiting ~alues for shear and normal stresses with the aid of 
dynamic mechanical measurements. For this purpose, eqs. (2.3.31) 
and (2.3.32) are very useful. The reason for this fact is that, 
201 

in dynamic mechanical measurements on polymerie fluids, one can 
apply relatively high amplitudes of strain without disturbing 
the linear visco-elastic behaviour. This is in accord with the 
findings mentioned in the paragraph behind eqs. (2.3.9) and 
(2.3.10), where it is stated that, in the "stressing" experiment, 
Lodge's equations give realistic results up to total shears 
of about unity. For steady shear "flow the flow birefringence 
measurements can be helpful. The reason lies in the fact that 
the accuracy of birefringence measurements can be improved 
almost without limit. 
As a next step a few words should be said with respect 
to elongational flow. From the consideration of shear flow 
one gets the impression that Lodge's elastic liquid model is 
a basically linear model with some non-linear features in the 
description of normal stresses. As has been indicated in 
Section 1.1.2, however, this vision is not correct. 
2.3.2.2 Application to Elongational Flow. 
In fact, there is some "internal" linearity in the 
model, being based on the use of Gaussian statistics for 
the derivation of the theory of rubber elasticity. The 
same type of linearity manifests itself in the validity 
of the linear stress-optical rule. One peculiarity of the 
so-called Gaussian coils is their infinite extensibility, 
the statistical restoring force between the end-points being 
simply proportional to the end-to-end distance. Whereas in 
shear this infinite extensibility manifests itself in the neo-
Hookean behaviour, the consequences in elongation are quite 
different. As we have seen already in Section 1.1.2, no fi-
nite steady state elongational (or Trouton) viscosity is ob-
tained, when the rate of elongation exceeds the reciprocal 
value of twice the largest relaxation time. In such a case 
the build-up of extensional stress goes to infinity a short 
per iod after the moment, at which elongational flow is 
started. 
202 

An interesting feature of elongational deformation 
is: 
A(t,t') 
= A(t)/A(t'), 
(2.3.33) 
where A(t) is the stretching ratio with respect to the time 
t = 0, where the stretching experiment is started. (In shear 
one has y(t,t') = y(t) - y(t').) 
A look at eq. (2.1.12) teaches us that for a flow 
history: 
A(t,t') 
{
A (t) 
A(t,t') 
for 
t'< 0 
for 
t'> 0 
the tensile stress 011 must read (with 022 = 0): 
o 
= f J(t-t') [A 2(t) - A -l(t)]dt' + 
00 
t 
1 
+ f J(t-t') [A 2(t,t'). - A - (t,t')] dt' = 
o 
+ } d8(t-t') [A2(t t') - A -l(t t') ldt' 
dt' 
, 
.'-
•.• (2.3.34) 
o 
The first term on the right side of this Cequation 
follows from eq. (2.3.2a). At this point it is convenient 
to introduce the Hencky strain measure 
(eq. (1.1.10». 
With this strain measure one has: 
.•• (2.3.35) 
203 

For a further evaluation of eq. (2.3.34) we have to 
introduce a restriction: only the case of a constant rate 
of elongation will be treated here. One obtains in this case: 
e:(t) -
e:(t', = 
ES(t-t') 
with 
ES = const. 
• •• (2.3.36) 
t-t' 
With this relation one obtains after the substitution 
T the following equation for eq. (2.3.34): 
= 8(t) [e2Est_e-EstJ -} 9~~T) [e2EsT_e-EsTJ dT 
o 
After integration by parts of the second term on the 
right one obtains: 
••• (2.3.37) 
At this stage eq. (2.3.11) is introduced for 8(T). 
As a result of a term by term integration of the sum one 
obtains: 
gi T. 
- ( 1- 2E s T i ).!-
2 E 
~ 
~ 
[1 
1 
+ 
0"11 = 
- e 
Ti 
s 
1-2E T. 
... 
i 
s 
~ 
g. T. 
. . 
t 
~ 
~ 
+ 
E 
~ 
1+e: 
[1 
-(l+EsTi)-
1 
s 
T. 
-
e 
Ti 
i 
s 
~ 
..J 
••• (2.3.38) 
(see also in this case Section 1.1.2.). 
If one looks at the exponentials, one immediately 
realizes that things go wrong if, at positive ~s the value 
of 2 E T1 exceeds unity, or at negative E 
(one-sided com-
s 
s 
pressional flow), the value of 
ES T1 
exceeds unity, where 
T1 is chosen to be the largest relaxation time (T 1>T2 >T 3 
). 
First we choose the condition 2ES T1 « 
1, which 
means that a similar condition holds for all Ti'S. 
204 

In this case one obtains: 
= 3 
E: s 
(2.3.39) 
A comparison with eq. (2.3.18) shows that, under this condition, 
the tension 011 is built up completely analogously to the shear 
stress except for the fact that the tension is three times 
the shear stress, if the values of q and 
Es are equally chosen. 
A steady flow situation is reached, in which the Trouton 
viscosity n is related to the shear viscosity n by the re-
lation: 
°11 
°12 
= 
= 
n 
E: s 
3 
= 3 n 
q 
(2.3.40) 
This is a well-known result for Newtonian fluids. 
Another well-known limiting case is, when one has arbi-
trary values of ~s for elongational or one-sided compressional 
flow, respectively, but if one is interested only in the initial 
behaviour of the material at short times. 
For an investigation of this situation eq. (2.3.38) 
is written as: 
= 2 
E: 
l: 
S i 
g.T. 
b 
I 
E: 
l: 
l 
l [l-e i t Ti] 
S 
i ~ 
After developing the exponentials and retaining only the linear 
terms one obtains irrespective of the sign and magnitude of a i 
and b i : 
= 3 
E S 
From eq. (2.3.18) one obtains: 
•.• (2.3.41) 
205 

The conclusion is that, irrespective of the values 
of the elongation and shear rates, the relation 
= 
••. (2.3.42) 
holds in the initial stage of the deformation (at constant 
rates of deformation). It is just this fact which is shown 
by the experiments. As, according eq. (2.3.11), 
I: g. 
= G(O) 
. 
~ 
~ 
.•• (2.3.43) 
one can also conclude that the material behaves like an 
elastic solid in the very beginning of the deformation, 
G(O) being derivable, in principle, from the linear visco-
elastic behaviour. Any deviations from linear behaviour become 
obvious only after some time. 
As a rule of thumb one can say that deviations occur 
after a certain total deformation of the order of unity. 
This means that they occur after a rather short time (i.e. 
in the beginning of the development of the stress) for a 
high rate of deformation, but after a rather long time (i.e. 
towards the steady state) for a low rate of deformation. 
2.3.2.3 Problems with Inversion. 
In the foregoing, stresses are calculated for 
given strain histories. The question is, how problems 
should be treated, in which the stress history is given and 
the strain is desired as a function of time. The most impor-
tant experiments concern creep and recovery. For these 
cases eq. (2.3.1) must be inverted, which requires the solu-
tion of the pertinent integral equation. This can only be 
done by numerical methods. However, several statements can 
be made without solving the integral equation. 
206 

As a first point, an evaluation is given for creep 
in shear. In this connection it is interesting to state that 
Lodge's model formally predicts an instantaneous 
compliance 
(at the moment that the shear stress is applied): Shear strain 
y(t) is zero for t 
< 0, makes a jump at t 
= 0 (i.e.y(+O» 
and 
increases monotonously with further increasing time. (Shear 
stress 012 is zero for t 
~ 0 and constant for t 
> 0.) 
This flow 
history is described as folIows: 
t' < 0 
y(t,t') = { y(t) 
for 
y(t) -
y(t') for t' > 0 
•.• (2.3.44) 
For t 
> 0 it folIows: 
o 
t 
(112 (= const.) = J ~(t-t')y(t)dt' + J ~(t-t')[ y(t)-y(t') Jdt~' 
-00 
o 
••• (2.3.45) 
Since y(t) is a factor which can be put in front of the 
integrals, one obtains: 
t 
= y(t) f 
~(-r)dT -
J ~(t-t')y(t')dt' 
.•• (2.3.46) 
o 
o 
The instantaneous compliance is now easily obtained by putting 
t 
= +0. As the second integral vanishes and th: first integral 
becomes equal to 8(0) (see eq. (2.3.2a), one has: 
••• (2.3.47) 
If 8(t) decreases quickly in the beginning, which is 
the case with a relaxation time spectrum showing a very 
large number of short relaxation times, it will happen that 
~(O) is immeasurably small, since 8(0) is much larger than 
G(t) at measurable times. For finite times t the entire integral 
equation (2.3.46) has to be solved by a numerical method, as 
M.H. Wagner and H.M. Laun have shown for a modified mode125 ) • 
207 

However, in shear creep and shear recovery, Boltzmann's linear 
superposition principle is valid for Lodge's model. With the 
aid of this principle ultimate recovery can be calculated 
without inversion of the integral equation as shown in Appendix A. 
In particular one obtains for the equilibrium shear compliance: 
o 
J 
= 
e 
00 
••• (2.3.48) 
For the Lodge model, however, this integral has the 
special meaning expressed in eq. (2.3.8) which is nothing 
else than twice the free energy stored in steady shear flow 
at unity shear rate (Appendix A). With eq. (2.3.8) one obtains: 
o 
J e 
= 
1/I1,s 
2n s 2 
= 
(011- 0 22)s 
2(012)s2 
••• (2.3.49) 
If Yr(t) is the absolute value of the recovery as a function of 
the time which elapses from the moment when the shear stress is 
removed, one obtains with Yr = yr(w) = ~e(012)s and eq. (2.1.18): 
= y (00) = 
r 
••• (2.3.50) 
This is an important result. Onemay notice that Y (w), as 
r 
obtained after steady shear flow (subscript "s") is only one 
half of the recovery of a solid rubber, as expressed by 
eq. (2.1.19), if the orientation angle X of the stress tensor 
is used as a basis for comparison. (According to the linear 
stress-optical rule, Xs 
is the extinction angle of flow 
birefringence in the preceding steady shear flow.) 
At this stage the reader must be reminded, however, 
that a simple shear deformation and recovery can only be 
obtained for Lodge's model, if the lateral dimensions are 
kept constantby constraining forces. In this connection 
one speaks of constrained creep and recovery. This means 
208 

that the primary normal stress difference calculated under 
constrained shear creep and shear recovery conditions is 
of particular interest. For this purpose one first has to 
calculate y(t) and y (t) according to the procedures 
r 
outlined above. In this way, the necessary flow histories 
are obtained. The pertinent normal stresses can then be calcu-
lated according to the principles of Section 2.3.2.1, as has 
been shown by M.H. Wagner and H.M. Laun only for the mentioned 
modified mode125 ) (See Section 2.5.3.3). 
The question may arise about the reason for a delayed 
shear recovery, as there 'is no (internal) shear stress left 
to cause such a further deformation. According to Lodge's 
conception, the delayed recovery proceeds due to the continuous 
release of temporary network junctions. Every time when a 
junction is destroyed by Brownian motion, the system quickly 
shifts to a new equilibrium. It goes without saying that no 
change of junctions is assumed during the instantaneous 
recovery. 
2.3.3 Preliminary Discussion 
At this point the exploitation of the possibilities 
of Lodge's rubberlike liquid model should probably be 
finished. Notwithstanding the fact that we know that this 
model does not give results which are in agreement with 
experiment under all circumstances, we haveto appreciate 
the multiplicity of interesting tests which can be 
suggested on the basis of Lodge's work. 
At the same time, however, we have seen that even this 
simplest possible model for a rubber-like fluid can 
enmesh us in rather tricky mathematical problems so that, 
for practical reasons, we have to look for only a moderate 
modification of this model in order to improve the agreement 
with experiment, all the more as this agreement is found 
to be excellent as long as the total deformation is rather 
small. At larger deformations serious discrepancies between 
209 

the results of Lodge's theory and experiment are evident. They 
are characteristic for the steady state flow situation: 
Instead of being constant, the steady shear viscosity 
and the first normal stress coefficient ~1 
(cf.eqs. (2.3.7) 
,s 
and (2.3.8)) are tremendously shear rate dependent. It 
appears that ns 
sometimes drops two decades when q is 
increased within the usual range. For 
~1 
even more pro-
,s 
nounced decreases up to six decades were found. (See Fig. 1.13). 
In this respect it seems curious to expect that relatively 
slight modifications of the phenomenological theory can influ-
ence results so drastically that the desired agreement with 
experiment is accomplished. Nevertheless, as will be shown 
below, such a simple modification can lead to the desired 
success. There will be even a justification for this modifica-
tion on the basis of a molecular consideration. 
Less serious seems another shortcoming of Lodge's 
equation. According to eq. (2.1.14) the second normal stress 
difference N2 = °22 - °33 should identically be zero for this 
model. In reality, a negative N2 has been found, of the order of 
one tenth of the corresponding N1-value. (See Section 1.2.3.7) 
For manypräcticalpurposes this fact can be disregarded. On the 
other hand, it points to a fundamentally unsolved question. As 
Wales 26 ) has clearly stated, also N2 complies with the linear 
stress-optical rule. As a consequence, it is very probable that 
the occurrence of a finite N2 must be explainable in terms of an 
improved statistical theory. 
In this respect we have the hope that the relatively 
small and negative values of N2 as weIl as the shear rate 
dependencies of 
n 
and 
~1 
can be understood in molecular 
s 
,s. 
< 
18) 
terms with the aid of P.G. De Gennes' "reptati0n" model 
(Qualitatively, the shear rate dependences of nn and ~1,s 
can also be described with the aid of the "n-measure of strain".) 
In the hands of M. Doi and S.F. Edwards 19), and more recently, 
in those of Ch.F. Curtiss and R.B. Bird27 ), the reptation 
model has been developed to such an extent that a useful 
constitutive equation is obtained. Interestingly enough, the 
form of this constitutive equation furnishes the justification 
210 

for the mentioned moderate modification of the phenomenological 
theory. 
In this connection, a 
well-known generalization of 
Lodge's model should be discussed first. As astrain measure 
the Finger tensor ~(t,t') is retained. The generalization is 
tried by the assumption that the memory function is no longer 
a pure function of time (t-t') but also a function of the in-
variants of the Finger tensor (or of the Cauchy tensor, which 
does not make any difference). *) This means that ~(t-t') is 
replaced by ~(t-t'; 1 1 (t,t'); I 2 (t,t')). A dependence on 
1 3 
is not taken into consideration, since 1 3 
is equal 
to unity on account of the constant volume condition. 
A non-linear theory can be created in this way. This model 
is named after A. Kaye28 ) and after B. Bernstein, E.A. Kearsly 
29) 
and L.J. Zapas 
. Unfortunately, this formulation is too 
general for direct application. However, several of the 
equations mentioned lateron, fall within the framework of 
this model. As one can easily see, the Lodge-Meissner crite-
rion holds for the K-BKZ model. (See eqs. (2.3.2a) and 
(2.3.4) .) 
Other authors 30)have proposed to introduce the in-
variants of the rate of strain tensor into the memory function. 
However, whereas the introduction of the invariants of the 
strain measure is unambiguous, since the strain is accumulated 
over the whole time span from the previous time t' to the 
present time t, the question arises whether the invariants of 
the rate of strain tensor have to be introduced for the previous 
time t', for the present time t or whether averages of the said 
invariants over the whole time span between t' and t must be 
used. Two experiences on polymer melts are against the intro-
-1 
Footnote: 
1 1 (t,t') = tr[~], I 2 (t,t') = tr[~ 
] = tr[~], 
if 1 3= det(~) = 1 (constant volume condition). In 
particular, one has for shear: 1 1 = 1 2 = 3 + y2, and 
2 
-1 
-2 
for elongation 1 1 = \ 
+ 2\ 
and 1 2 = \ 
+ 2\. 
(See also eqs. (2.1.32) and (2.1.32a)). 
211 

duction of the rate of strain into the memory function. In a 
"stressing experiment" these materials behave in accordance 
with Lodge's simple model up to total strains of the order of 
unity, irrespective of the applied rate of strain, at least in 
the range of strain rates applied. (See Fig. 1.76). The same 
materials show linear visco-elastic behaviour in dynamic 
oscillatory measurements in a rather wide range of strain 
amplitudes. (This would be quite unusual for non-polymeric 
visco-elastic materials). Also a step strain must influence the 
memory function drastically, i,f there is an influence of the 
rate of strain on this function. 
In fact , the rate of strain 
will temporarily be infinite in such an experiment. As becomes 
obvious in the experimental sectionsof this monograph, none of 
these influences can be discovered. The omission of the invari-
ants of the rate of strain tensor makes things much easier. 
A further drastic simplification in the use of the K-
BKZ-theory was proposed by several authors 31 ). These authors 
tried to obtain useful results after a factorization of the 
memory function, viz.: 
.•. (2.3.51) 
where ~(t-t') is the memory function of the linear visco-
elastic behaviour, as before, whereas h(I 1 , 1 2) is 
a function of the strain only. In the work by H.M. Laun32 ) 
this procedure was clearly underpinned with experimental 
evidence: In a step strain experiment (see eq. (2.3.2» 
the 
"damping function" h(I 1 , 1 2) can be put in front of the 
integral, if eq. (2.3.2) is used. As a matter of fact, it 
appeared that 012(t)/y decreased in magnitude with 
increasing 
step height, but showed the same time dependency, which was 
known from linear visco-elastic experiments. As this approach 
is so successful, it will be treated in separate sections. 
In this respect it seems important to mention that 
Phillips 31) has pointed to the fact that, in the ca se of the 
factorization given by eq. (2.3.51), the "damping function" 
212 

h(I 1 , 1 2 ) can mentally be reckoned to the strain tensor instead 
of to the memory function. This would mean that the strain 
tensor is replaced by a "more general strain measure", an idea 
which is also found in the work of N.W. TSchoeg15 )and 
cooperators on the n-measure of strain. 
This reasoning is supported by the result of the 
molecular theory by M. Doi and S.F. Edwards, from which not 
only a "universal strain tensor" evolves, but also astrain 
(and strain rate) independent memory function. In this way, 
the announced simple modification, which is expressed by 
eq. (2.3.51), is specified and the desired justification is 
given. The Doi-Edwards theory, however, will be described in 
later sections. 
2.3.4 Equivalent Formulations of the Discussed Theory 
As this subject will be treated in more detail in 
Section 2.4.2.3 with the aid of convected coordinates, 
only a summary will be given here. By a partial integration 
of eq. (2.3.1) one obtains an equation first proposed 
by walters 33 ) and by Fredrickson 34 ): 
t 
(g, + P l)t = 2 J 13(t-t') r,-l(t'). ]let'). [b-l(t')) T dt' 
(2.3.52) 
In this equation Q(t') is the matrix of the rate of strain 
tensor in Cartesian coordinates at the past time t'. The 
-1 
-1 T 
< 
inverse deformation gradients ~ 
and 
(~ 
) 
which do not 
explicitly depend on t 
(see sect. (2.4.2), serve as trans-
formation matrices which trans form the components of the rate 
of strain tensor, as given in Cartesian coordinates at t', into 
the components holding for the oblique-angled convected 
coordinate system, as it exists at t'. (Only at t' = t this 
system becomes Cartesian and coincides with the space fixed 
system.) From this interpretation it is seen that eq. (2.3.52) 
represents a quasi-linear theory: What the material experiences 
213 

in its deformed s~ate at time t', it still remembers at 
present time t to an extenuated degree. The measure of 
extenuation is 8{t-t'). For the correctness of the result 
of the mentioned partial integration it is essential that, 
with increasing argument 
~, G{T) goes to zero sufficiently 
fast. Otherwise the material would not be a fluid. As 
R.B. Bird4) has pointed out, this mechanism is more easily 
conceivable for a corotational model, for which the trans-
formation matrix is the orthogonal transformation matrix 
between a fixed and a "corotating" Cartesian coordinate frame. 
This model will be discussed in Section 2.4.1. Here we have a 
codeformational model, as will be 
explained in more detail in 
Section 2.4.2. 
For a continuation of the present discussion the 
relaxation modulus 8{t-t') is needed in its expanded form, 
given by eq. (2.3.11). After the substitution of this ex-
pression into eq. (2.3.52), the r.ight side of this equation 
becomes a sum of separate terms. In accordance with the 
applied principle of superposition, also the left side can 
be considered as a sum of contributions by the separate 
relaxation mechanisms. Since we are interested only in the 
deviatoric components 012' 011 - 022 etc., we can omit the 
term containing the hydrostatic pressure p. In this way 
one obtains for every relaxation time 
T. 
an equation of the 
1 
form: 
t 
= 2 gi f e 
-0> 
t-t' 
Ti 
If this equation is now differentiated with respect to 
the present time, the left side of the equation creates 
difficulties, since the components of the tensor on the 
(2.3.53) 
left side are expressed in the copvected coordinate system 
which is Cartesian only at the very moment t, but not before 
and after this moment. How to cope with this difficulty, 
will be shown in Section 2.4.2. From this section it will 
become obvious that the correct joice of the time derivative 
214 

depends on the joice of the tensors used in the integrals. 
In Lodge's model the Finger tensor ~ occurs in eq. (2.3.1) 
-
-1 
and the inverse deformation gradient ~ 
must occur after 
partial integration. In this case the ordinary differential 
quotient of gi with respect to time t must be replaced by 
the contravariant time derivative ~i(1)' as defined by 
eq. (2.4.44). If the inverse tensors, viz. the Cauchy 
tensor ~ and the corresponding deformation gradient E 
were chosen, the covariant time derivative ~i (1), as ;iven 
by eq. (2.4.39), would be the correct time derivative. This 
doubling of possibilities is due to the fact that there is 
a convected vector basis and a corresponding reciprocal vector 
basis. So far the cornrnents with respect to the correct 
differentiation of the left side of eq. (2.3.53). 
The differentiation of the right side is much easier. 
Two terms evolve: The one, which is formed by the integrand 
at t' = t, gives 2gi~(t), since the deformation gradients 
become unity matrices. The other one, which is the conse-
quence of differentiation of the integrand itself, simply 
becomes equal to -
~i/Ti. In this way for every relaxation 
time Ti a separate linear differential equation 
= 
(2.3.54) 
is obtained. Since gi Ti = ni' where ni 
is a viscosity, it 
is obvious that (2.3.54) is the differential equation for 
a Maxwell model with modulus giand viscosity ni 
(or relaxation 
time Ti ). This equivalence between the (single) integral 
eq. (2.3.1) and the set of differential eqs. (2.3.54) 
has first been shown by Lodge and wu 35 ). This fact is of 
great importance, since several molecular theories for 
dilute solutions result in a set of differential equations 
of this type. There are also modifications of Lodge's theory, 
which start from this set of differential equations. In 
Section 1.1.2 eq. (1.1.16), which is identical with eq. 
(2.3.54), has simply been postulated. 
215 

From a more practical point of view, the set of 
differential equations seems to furnish advantages in 
those cases where the temperature of the system changes 
during flow, as in most polymer processing situations. 
This type problem must often be solved numerically. 
It seems relatively easy to use values of the relaxation 
times Ti changing with temperature. 
2.3.5 Incorporation of Temperature Changes into the Integral Equation 
Finally it should be mentioned, how temperature 
changes which occur during the flow history can be in-
corporated into eq. (2.3.1). For this purpose we observe that 
for the partial integration of this equation the relation 
(2.3.3) is used, in which the differentiation is clearly 
carried out with respect to the integration variable t'. 
If the temperature T becomes time dependent, also 
the relaxation times become time dependent, according to 
the WLF-equation mentioned in Appendix B. In such a case, 
equation (2.3.11) must be modified as follows: 
ß( t-t') = 
E 
i=l 
g. (T ) 
]. 
0 
••• (2.3.55) 
where gilt) is replaced by gi(To ) TJt) 
according to the 
o 
considerations which led to the WLF-eq., and To 
is a 
reference temperature. If eq. (2.3.55) is differentiated 
according to eq. (2.3.3), in order to obtain the memory 
function, Lodge's eq. (2.3.1) becomes: 
g. + P 1. 
= 
t 
dt" 
-
J 
T.(tff) 
t' 
]. 
:§.( t, t' )dt' 
••• (2.3.56) 
This equation is due to M.Matsui and D.C. Bogue36 ). It has been 
216 

used, after a modification for non linear behaviour*) , for the 
interpretation of non-isothermal tensile tests and corres-
ponding flow birefringence measurements. For these measure-
ments the assumption is made (which is in accordance with 
the basic ideas underlying the WLF-equation) that the stress-
optical coefficient changes with temperature without time lag, 
so that the temperature dependence of the stress-optical 
coefficient can be determined with the aid of separate iso-
thermal experiments, as carried out at several temperatures. 
The assumption of zero time lag will be valid, if the range 
of temperature of interest is well above the glass transition 
temperature. (See section 1.2.3.1.) 
2.3.6 Optical Means to Prove the Validity of the Simple Rubberlike 
Liquid Theory 
As a matter of fact, Lodge and Meissner 38 ) were the first 
to show that Lodge's rubberlike liquid theory gave realistic 
results for the elongational stressing of a low density poly-
ethylene, as characterized in Section 1.1.4.1, up to Hencky 
strains of the order of three, i.e. well beyond the linear 
range. Later experiments by Bogue and cooperators39 ) were of a 
*) Footnote: D.C. Bogue and J.L. white 37 ) introduced the following 
modified relaxation times: 
1 
T. 
~ 
= 
7!: 
b -D 
1/2 
+ 
2 
(2.3.57) 
In this equation D21/ 2 
is the average of the root of 
the second invariant of the rate of strain tensor ~ over 
the time intervals occurring in eq. (2.3.56) and b is 
an adjustable numerical factor of the order 0,5. Because of 
this averaging the model is more akin to those containing 
the invariants of the strain tensor. The shift factor a T 
(according to the WLF-equation) is considered here as a 
function of time like the relaxation times Ti' due to the 
time dependence of temperature. 
217 

similar nature. The reason for our special interest for the 
latter experiments lies in the fact that they also comprise 
birefringence measurements. An additional feature of interest 
is their extension to non-isothermal cases. In a first round, 
areport on these measurements was given in Section 1.2.3.1. 
In this section also the relevant figures are given, so that the 
present discussion can be rather short. The reported experiments 
were carried out on a technical polystyrene (Shell TC-3-30, 
5 
Mw = 2,83.10 , Mw/Mn = 4,6) for which an approximate line 
spectrum of relaxation times was determined in the usual way 
(see Appendix A). The temperature insensitive stress-optical 
coefficient of the polymer was determined in the way described 
in Section 1.2.3.1. The full lines through the open symbols 
of Figs. 1.36 and 1.37 are curves calculated according to the 
equations produced by Lodge's theory for the respective iso-
thermal cases. (The temperatures are indicated in the figures.) 
Nice agreement between experiments and theory is found for 
the measured birefringences as weIl as the measured tensile 
stresses. The same also holds for the non-isothermal runs. 
The pertinent calculations were carried out with the aid of 
eq. (2.3.56). (No modification of the relaxation times with 
respect to the second invariant of the rate of strain tensor, 
as indicated by eq. (2.3.57), was carried out.) The total strains 
applied, however, did not exceed E = 1 very much. As will be 
discussed later in this monograph, Lodge's model must be modi-
fied in order to describe the behaviour ofpolymer melts at 
higher total extensions. 
A second type of experiment, which is useful for a 
test of the validity of Lodge's model, has recently been in-
troduced by Vinogradov and coworkers 22 ). Also on these measu-
rements a partial report has been given in Sec'tion 1.2.3.1, 
where most of the relevant figures are reproduced. However, as 
the theoretical description of these cyclic measurements is 
rather complicated, more space must be reserved in the present 
section for an adequate discussion. In this connection attention 
must first be focussed on Fig. 1.44. When discussing this fi-
gure the authors speak of a sine wave of amplitude 
ßn 
super-
o 
imposed on a constant birefringence fin • 
c 
218 

Probably, the accuracy of this formulation can be 
improved a little. In fact, by adding the squares of the eqs. 
(2.1.16) and (2.1.17) one obtains for the principal stress 
difference in the 1,2-plane: 
/).(J = 
••• (2.3.58) 
(The maximum shear stress T 
in the notation of the mentioned 
max 
authors is equal to 
to/2.) With the aid of the linear stress-
optical rule one obtains: 
/).n = C 
••• (2.3.59) 
According to eqs. (2.3.14) and (2.3.16), the squares of the shear 
stress and of the first normal stress difference are periodic 
functions of time. The function 
••• (2.3.60) 
with tan 0 = GI! ( W ) /G ' ( w) is purely sinusoidal, always positive 
and becomes periodically zero at the values 0, n, 2n ••• of the 
argument 
wt + o. The function 011 - 022 possesses the same 
basic periodicity, corresponding to 2 wt, but contains a higher 
harmonic of circular frequency 4 wt. It is always positive but 
never becomes zero, due to the constant term G' (w ) in 
eqs. (2.3.16). At the moment that the shear stress passes 
through zero, one obtains from eq. (2.3.59): 
.•• (2.3.61) 
where the subscript X = 0 points to the fact that, at this 
moment, the extinction angle is zero. In fact, this angle is 
defined by eq. (2.1.18). Since the amplitude of 012 is in 
general, as can easily be proved with relations of Section 
2.3.2.1, much bigger than the sum formed by the constant contri-
219 

bution to 011 - 022 and by the amplitude of the oscillatory 
part of 011 - 022' most of the time the extinction angle X is 
close to 
+ n/4 or - n/4, dependent on whether 012 is in the 
positive or in the negative part of its cycle. Only during 
very short time spans in the neighbourhoods of the zero points
