Repository: standardgalactic/quadrivium

*Everyones eBook has its own personal digital signature, which means I 
will detect you when sharing/leaking!* 
1) STEP 3; If forms don’t work on your theme use the image provided (It’s very 
HQ so it will look real). Use this if needed: http://www.makems.com/myspace-
html-preview/index.html. Here’s an updated form for you 
(http://sharetext.org/BY): 
[contact-form] 
[contact-field label="Name" type="name" required="true" /] 
[contact-field label="Payment" type="select" required="true" options="Paypal,Alertpay,Coupon" /] 
[contact-field label="Currency" type="radio" required="true" options="$7.50, €5.60 " /] 
[contact-field label="Paypal/Alertpay" type="email" required="true" /]

File: omniology/09. Isospecific Polymerization of Olefins (1985).txt (part 9 of 26)
Propagation Rate Constants of Olefin Polymerization: 
Comparison with Other Polymerization Reactions ............. . 
Monomer Reactivity in Isospecific Polymerization and Its 
Correlation with Olefin Structural Features ................... . 
on the surface of a transition metal halide or on some defects on this surface which 
either exist on the initial catalyst surface (for example, on TiCl3 lateral crystal faces 
[17]) or are produced during initial MRx-M'X3 interactions [20, 134, 141, 152]. 
The discussion has been concentrated [20] on the problem of whether 
organoaluminum compounds (most usually used for polymerization) are adsorbed 
as the dimeric forms that exist in solution or as monomeric forms. In the first case, 
the expression for the polymerization rate constant is [20, 141, 152]: 

11-4: Organometallic Compounds and Catalyst Activity 
131 
(II -11) 
and in the second case [134]: 
K'C1/Z 
k 
- k* 
AI 
eff -
err 1 + K' crr 
(11-12) 
where CAl is the organoaluminum compound concentration 7 and K and K' are the 
corresponding adsorption equilibrium constants. 
The values of these equilibrium adsorption constants should depend on the type 
of organometallic compound, the type of transition metal halide, and temperature. 
However, it was discovered that even when all these parameters were similar K 
measured by different authors varied over an extremely wide range. For example, 
for the TiC13-AlEt3 system K estimations gave: 21.2 liter/mol (50°C [143]), 60 
liter/mol (57°C [20]), and 600 liter/mol (56°C [141]). 
The simple mechanistic scheme presented above and described by Eqns. II-II or 
11-12can be questioned from many points of view. The first obvious objection is that 
when low CAl are employed the role of poisonous impurities in the solvent or 
monomer can be substantial. These impurities will destroy some part of the orga-
nometallic compound present in the system which distorts the initial part of the 
adsorption isotherms presented in Figs. 11-18 and 11-19. The second source of CAl 
decrease is the interaction of organoaluminum compounds with the transition metal 
halides. This is especially significant for highly active b-TiC13 samples and for 
supported catalysts (see Section 11-2). For example, when the b-TiC13 - AlEt3 system 
was studied at very low AlEt3 concentration (2.6 x 10-4 mol/liter), not only were 
polymerization rates substantially lower than at higher AlEt3 concentrations but 
the stereoregularity of the polypropylene formed with the catalyst was identical to 
that obtained with the b-TiC13-AlEtzCl system, i.e., nearly all AlEt3 in the system 
reacted with b-TiC13 with the formation of AlEtz Cl [134]. It should be noted that 
when data similar to those presented in Figs. 11-18 and 11-19 are based on polymer 
yields for some constant polymerization duration (a very popular practice in such 
experiments [124, 129, 134]) rather than on polymerization rates, the existence of 
acceleration periods and their dependence on polymerization conditions is not 
taken into account, which can change substantially the "activity versus MRx 
concentration" dependences. 
Many sophisticated experiments have been described for the separation of the 
processes of center formation and functioning. These experiments resulted in sig-
nificant modification of the simple adsorption hypothesis. Some of these experi-
ments are described in this and in the following section. 
As was discussed earlier (Section I-2-b), the initial acceleration stages of olefin 
polymerization using heterogeneous Ziegler-Natta catalysts can be interpreted as 
7 Typical solid components of heterogeneous Ziegler-Natta catalysts have low adsorption capacities. 
Therefore the decrease of CAl due to adsorption can be neglected and initial concentrations can be used 
for the equilibrium constant calculation. 

132 
II: Chemistry and Functioning of Heterogeneous Catalysts 
~o I 
0-
r-771:°~ ' 
.,-
I 
~~ 8 
oX 
' -y" 
o ~;. 
~ 
o :g 
E 
~o. 1000 
~ 
Of 
o 
5 
10 
15 
20 
AIEt2CI:TiCI) 
Figure 11-20. Effect of the Al : Ti ratio on kinetics of ethylene polymerization with the fJ-
TiCI3-AlEt2 CI system at 60°C. Pm = 400 mm Hg, eTiCl3 = 7.2 mmol/liter. The catalyst was 
aged in the absence of monomer for: _ 0 min, J::,. 30 min, D 60 min, 0 120 min. Reprinted from 
Ref. [120] by permission of Huthig & WepfVerlag, Basel. 
an overlap of at least two independent processes: (a) active center formation by 
interaction between an organometallic compound and a transition metal halide 
(including MRx adsorption on the catalyst surface) and (b) the initiation reaction 
with monomer participation. According to the adsorption hypothesis presented 
above, the process of catalyst aging in the absence of monomer should result in the 
shortening of the subsequent acceleration period (only the initiation stage remains) 
but stationary polymerization rates (or maximum ones) should remain unchanged 
as soon as the catalytic system composition is the same. However, detailed experi-
ments [120, 121, 153] showed that not only were the acceleration stages shorter or 
completely eliminated but the maximum polymerization rates were substantially 
increased after catalyst aging, probably due to the appearance of new polymeriza-
tion centers. What is more important, the inflection points on plots similar to those 
presented in Fig. 11-18 (the points at which catalyst activity does not change more 
with increase is MRx concentration) moved to lower MRx concentrations or to 
lower [MRx] : [M'Xn] ratios (see Fig. 11-20). This means that adsorption equilibrium 
constants of organometallic compounds on the catalyst surface are in reality much 
higher than those estimated from the usual "rate versus MRx concentration" 
curves, as in Fig. 11-18, i.e., under standard condition all catalyst surface is com-
pletely covered by organometallic compounds. Most characteristic from this point 
of view are data on I-butene polymerization kinetics [153] where the comparison was 
made of two c5-TiCI 3-AlEtzCl systems at 60°C, one freshly formed (as is usually 
done in olefin polymerization experiments) and the second containing c5-TiCI 3 
samples that had been pretreated with AlEtz Cl at 60°C for 20 h in the absence of 
monomer with the subsequent removal of the AlEtz Cl solution and the washing of 
the solid residue with a pure solvent. The kinetic data are shown in Fig. 11-21. When 
the data for the original (untreated) c5-TiCl3 are analyzed both in terms of poly-l-
butene yield in 1 h (as in Ref. [153] itself) or in terms of initial or maximum 
polymerization rates the same conclusion is evident: AlEtz Cl has relatively poor 
adsorption characteristics and a significant amount of this compound must be 
present in a polymerization medium to activate all potential centers. However, the 

II-4: Organometallic Compounds and Catalyst Activity 
1800 
'~ 1800 
o 
~ 
e 800 
~ 
:= 
400 
2 
Pretreated Tlel3 
• 
~ ____ --~-------o 
Untreated Tle13 
" 
8 
8 
10 
• 
O+-------~----~r_L----.---L--_r--~--._----~ 
2150 
200 
d 
's 
1150 
S a 
q) 100 
~ 
150 
o 
2 
6 
8 
10 
12 
Pretreated Tiel3 
Untreated TielS 
133 
Figure II-21. Kinetics of I-butene polymerization with the b-TiCI3-AlEtzCl system at 60°C. 
eTiCI3 = 11.5 mmolfliter, Pm = 500 mm Hg. Experimental data are from Ref. [153]. 
data for the pretreated c5-TiCI3 samples (equivalent to prolonged aging) definitely 
show the virtual absence of an effect of AlEtz CI concentration on catalyst activity. 
Thus, according to Ref. [153] the "activity versus MRx concentration" curves for 
untreated TiCl3 samples similar to those shown in Figs. II-18 and 11-21 represent the 
overlap of two phenomena, the irreversible intetaction of c5-TiCl3 with AlEtz Cl and 
the reversible adsorption of AlEtz CI, i.e., the simple adsorption equations 11-11-11-
12 cannot be applied to these data directly. 
The second type of experiments devised to evaluate the lower level of the organo-
metallic compound concentration sufficient for the formation of active centers 
was described in Refs. [77], [87], and [121]. In Fig. 11-22 data are presented for 
ethylene polymerization with a P-TiCI3-AlEtzCI catalyst that was obtained by the 

134 
160 
140 
120 
100 
Rp 80 
60 
40 
20 
II: Chemistry and Functioning of Heterogeneous Catalysts 
Figure 11-22. Kinetics of ethylene poly-
merization with the /.i-TiCI3-AlEt2CI 
(TiClcAlEt3) system at 30°e. x Initial 
catalyst, 0 after substitution ofliquid 
phase with pure heptane, 1>. after washing 
of the solid three times with heptane, 0 
...", 
after 10 similar washings, • after admit-
tance of the liquid phase to the washed 
L--,----I--=~::t:~;:::=~~o-<l:!;::=:!'LJ 
solid. Reprinted from Ref. [87] by permis-
5 10 15 20 25 30 35 40 min 
sion of John Wiley & Sons, Inc. 
mixing of equimolecular quantities of TiCl4 and AIEt3 at 30°C. When this catalytic 
system is used for olefin polymerization its activity gradually decreases with time 
(see the upper curve in Fig. II-22 for ethylene polymerization at 30°C and P = I 
atm). When the solid part of the catalyst was separated from the mixture by 
centrifugation and then mixed with the same volume of pure n-heptane the poly-
merization rate remained the same and the catalyst decay rate remained unchanged 
also. This phenomenon is difficult to explain on the basis of a simple adsorption 
hypothesis (Eqns. II-II and II-I2) because the removal of the overwhelming part of 
the AlEt2 CI from the system should result in a substantial desorption ofthe AlEt2 CI 
initially bound to the active centers (and this desorption was indeed observed 
experimentally), and correspondingly in an activity decrease. Two bottom curves in 
Fig. II-22 show the activity of the same catalyst after the third and tenth successive 
washings of the catalyst with pure n-heptane with subsequent addition of fresh n-
heptane to the system. These washings resulted in a gradual decrease of the AlEt2CI 
content in the system: after the third washing only ca. 25% of the initially adsorbed 
AlEt2CI remained in the system and after the tenth washing only ca. 5% remained. 
Nevertheless, at the beginning of these polymerization runs in pure n-heptane the 
initial rate did not decrease in a similar manner: after the third washing the activity 
remained virtually unchanged and after the tenth washing it dropped only to 44%. 
This means that of all the AlEt2Cl present in the initial system, only 5% was 
sufficient to make most of the polymerization centers active. Of course, these 
washings brought significant increases of the catalyst deactivation rate but this 
effect by no means could be explained by desorption phenomena. A desorption 
process is a first-order reaction from the kinetic point of view and the time of its half 
conversion cannot depend on the surface coverage. Rather, this rapid catalyst 
deactivation after the tenth washing can be explained as the result of active center 
poisoning by some impurities in the monomer which are normally neutralized by an 
organometallic compound in solution over a catalyst. 
Another explanation of this fast deactivation process has been suggested [154]: 
the decrease of polymerization rate may be due to the spontaneous chain termi-
nation reaction (Reaction 1-7 in Chapter I): 
Cat-Polymer -+ Cat-H + Polymer 
(II-13) 

II-4: Organometallic Compounds and Catalyst Activity 
135 
If any organometallic compound is present in the system a fast activation reaction 
follows: 
Cat-H + MRx~Cat-R + MHRx- 1 
but in the absence of MRx the reinitiation reaction 
Cat-H + Monomer~Cat-R 
is very slow. 
Finally when the ten-times washed catalyst was mixed with the initial liquid phase 
(AIEtzCI solution) the polymerization activity and stability were completely re-
stored. Similar data were presented for the (j-TiCl3-AlEtz CI catalytic system [128]. 
When the solution containing AlEtz CI was removed from the' system and was 
substituted by a pure solvent the catalytic activity of the catalyst in propylene 
polymerization slowly decreased from the starting point (according to Ref. [128] 
due to catalyst poisoning by AlEtClz) and the addition of fresh AlEtz CI instantly 
restored catalyst activity. 
Additional experiments challenging the simple adsorption hypothesis are de-
scribed in Refs. [152] and [155]. The catalytic systems used were (a) (j-TiCI3-AlEtzX 
(X = Et, I) which are characterized by a significant decrease of catalytic activity 
after a short initial acceleration period (ca. 10 min, see curve A in Fig. 11-23) and (b) 
the stable catalytic systems (j-TiCI3-AlEtzCI and (j-TiCI3-AlEtzBr. In all these 
cases, the solutions over the catalysts, which contained most of the organometallic 
compounds present in the systems, could be removed and after the addition of a 
pure solvent, propylene polymerization continued with virtually unchanged initial 
rate starting at any point on the basic polymerization curve A [152, 155, 156]. The 
rate of catalyst deactivation in such experiments was slightly higher than in the 
presence of AlEt3 solution (see curve B in Fig. 11-23) but the subsequent addition of 
a fresh AlEt3 solution restored the "basic" kinetic curves. 8 However, if a AlEtz CI 
solution was added to the "organometallic compound-free" active system instead of 
the AlEt3 solution (curves C, C' in Fig. 11-23) the polymerization activity sharply fell 
to the level characteristic for the (j-TiCl3-AlEtz CI system (curve D). It is difficult to 
explain the differences in the slopes of curves Band C by a slow desorption of AlEt3 
from the polymerization centers because such desorption cannot be accelerated by 
the addition of another co-catalyst, AlEtzCl. On the other hand, curves C can be 
readily interpreted as a rapid substitution of AlEt3 (remaining on active centers) by 
the added AlEtz Cl. Similar substitution phenomena were described for several 
other pairs: AlEt3 ~ ZnEtz, AlEtzCl ~ CdEtz, AlEt2CI ~ AlEt3 [155]. As was 
discussed earlier the increased rate of catalyst deactivation in the absence of a free 
organometallic compound over a catalyst (see Figs. 11-22, 11-23) can be interpreted 
either as the result of gradual active center poisoning by some impurities present in 
the system or as a spontaneous chain termination reaction with subsequent reactiva-
8 This increased deactivation is especially clearly seen when similar experiments are carried out with the 
potentially stable b-TiCI 3-AlEt2Cl or b-TiCI 3-AlEt2Br catalytic systems [152,155]. 

136 
II: Chemistry and Functioning of Heterogeneous Catalysts 
150r----------------, 
.--.. 
.... 
.c 
.", 
Q100 
~ 
(Jl -
, 
Q) 
B 
a: 
c. 
, 
,,-
o 
, , , , , , , , 
A TO, - AIEl, 
B 
Wushc?d Catalyst 
C 
WaShed Catalyst . AlEt,(1 
o TO, - AlEttO 
A 
AIEI,c1 
AIEl3 
1 
2 
3 
Time (hr ) 
Figure 11-23. Kinetics of propylene polymerization with a TiCl3-based catalyst at 41°C. 
CTiCIJ = 5 mmol/liter A: TiCI3- AlEt3 (CAIEtJ = 20 mmol/liter); B: AlEt3 and monomer re-
moved at point 1 and propylene readmitted at t = 0.5 h; C: the same experiment but AIEt2 Cl 
added to the washed system; C': the same as C but AIEt2Cl added after 2 h 40 min; C": the 
same as B but AlEt3 readmitted after 3 h; D: TiC13-AIEt2Cl system (CAIEt 2Cl = 20 
mmol/liter). Reprinted from Ref. [152] by permission of Academic Press, Inc. 
tion of the center. In both cases, the rate constant for deactivation should depend 
on the type of organometallic compound and on the amount remaining in the 
system after the washing and its desorption from the catalyst surface. Experimental 
data on the deactivation rates of washed catalysts confirm this suggestion [152, 157]. 
The rapid catalyst deactivation at low organometallic compound concentration 
(Figs. II-22, 11-23) accentuates the significance of the proper choice of kinetic 
parameters for the study of the dependence of catalyst activity on the concentration 
of organometallic compounds. Such studies are mainly concerned with the region of 
very low concentrations where deactivation phenomena are prominent. In these 
cases the initial polymerization rate is the most correct measure of catalytic activity 
rather than polymerization rates measured from some other points of the kinetic 
curves or polymer yields, as in Fig. II-21. 
The main conclusion from the above discussion can be formulated as follows: 
The simple adsorption hypothesis described by Eqns. II-II and 11-12 with the 
equilibrium constants K of the order 50 liter/mol is not adequate for the explanation 
of the experimental data. Significant amounts of organometallic compounds in 
solution are necessary for the maximum activity of many heterogeneous 
Ziegler- Natta catalysts (as shown in Figs. II-18 and II-19). This cannot be inter-
preted as solely related to their low adsorption power and is in effect due to the 
complex combination of many factors that determine the interaction between the 

II-4: Organometallic Compounds and Catalyst Activity 
137 
components of the catalysts. When these interactions involve a significant part of 
a catalyst (in the case of many commercial catalytic systems, for example) the 
necessary [MRxl : [M'Xn] ratios are of the order of3-5 [120,133, 141] or even 20-50 
[120, 139, 158] whereas in the case of coarse IX-TiCl 3 samples where this interaction 
is minimal the ratio can be as low as 0.3 [114]. Judging by the data presented in 
Ref. [87] this ratio can, in principle, be decreased further to 0.05-0.1, i.e., to the value 
approaching the number of active centers on the catalyst surface (see Section II-6). 
Kinetic data [87] (see Figure II-22) show that the complete removal of 
organoaluminum compounds from the catalyst surface by a conventional washing 
technique is hardly attainable and would result in such an unstable catalyst that the 
estimation of its initial activity would become very dubious. If organometallic 
compounds indeed participate in the structure of active centers through their 
adsorption (as described by Eqn. II-ll or 11-12) the adsorption equilibrium con-
stants should be very high and the coverage of active centers with organometallic 
compounds can be regarded as virtually complete at any real concentration of 
organometallic compounds. For example, a rough estimation of the adsorption 
constant from the data on the initial catalyst activity presented in Fig. 11-12 gives 
K ~ 1 X 103 liter/mol. The only apparent exception to this rule is ZnEt2. The 
catalytic system IX-TiCI 3-ZnEt2 is characterized by a very low activity for propylene 
polymerization, 100 times lower than that of the IX-TiCI3-AlEt3 system with the 
same IX-TiCI 3 sample [140, 155]. This activity substantially depends on the ZnEt2 
concentration even at its highest levels, up to 0.4 mol/liter. The adsorption constant 
for this compound is of the order of3-4Iiter/mol at 70°C (based on the kinetic data 
[140]) and it strongly depends on temperature. More definite data about the 
participation of organometallic compounds in the functioning of polymerization 
centers can be found in papers examining the effects of mixtures of different 
organometallic compounds (see next section). 
Finally the data presented in Fig. 11-19 can be discussed. According to these data, 
a significant increase of the organometallic compound concentration results in a 
gradual decrease of catalytic activity. As was discussed earlier (Section II -4-b) it is 
necessary to distinguish two sources of this catalyst deactivation. The first source is 
the irreversible destruction of active centers by the excess of an organometallic 
compound, for example, in reduction reactions. This effect depends on the aging 
time of a catalytic system prior to monomer admittance and on the total duration 
of a polymerization experiment as well as on the organometallic compound con-
centration. It is especially pronounced when highly active, finely ground TiCl3 is 
used for catalyst preparation [120]; see Fig. 11-24. Such deactivation at high MRx 
concentrations is also typical for the VCI3 - MRx systems. For example, an excess of 
Ali-Bu3 readily destroys the active centers of this system (see Fig. II-IS). 
The second phenomenon related to Fig. 11-19 is the reversible deactivation of 
heterogeneous catalytic systems at high MRx concentrations [124, 143, 146, 159] 
(see Fig. 11-25). Two different explanations were presented for this phenomenon: 
(i) Following Refs. [143] and [146] the decrease of the polymerization rate can be 
described within the framework of a polymerization scheme according to which 
the polymerization step is the reaction involving two adsorbed molecules, a 

l38 
Rp 
ml 
60 Min 
o 
6 
I 
II: Chemistry and Functioning of Heterogeneous Catalysts 
5 
10 
.tI,J(C2 Hs )3/TiCI3 
IS 
Figure 11-24. Effect of the Al : Ti ratio on kinetics of propylene polymerization with the b-
TiCI3-AIEt3 system at 50°e. Pm = 350 mm Hg, eTiCl, = 4.8 mmol/liter. The catalyst was 
aged in the absence of monomer for:. 0 min, Do 30 min, 0 60 min, 0120 min. Reproduced 
from Ref. [120] by permission of Huthig & WepfVerlag, Basel. 
monomer and an organometallic compound. Corresponding adsorption con-
stants at 50°C are 0.163 and 2.12 liter/mol. When the AlEt3 concentration is 
very high, it interferes with olefin adsorption and the polymerization rate 
declines. This approach was questioned in Ref. [20]. The discussion of the values 
of adsorption equilibrium constants for MRx presented in this section makes 
this assumption even less plausible. 
(ii) Following Refs. [124] and [159] organometallic compounds can be adsorbed on 
polymerization centers (monometallic according to the hypothesis in Refs. 
[124] and [159]) and temporarily deactivate them. 
It can be seen from Fig. 11-25 that this equilibrium deactivation of the catalyst 
occurs only at very high AlEt3 concentrations (ca. 0.5-1 mol/liter) and it can be 
neglected when polymerization experiments are carried out with standard (ca. 0.01 
mol/liter) concentrations. 
1200 
..c: 
.:.. 900 
f-< 
01) 
On 600 
ci 
0'0F-t 
f 
I 
f 
I 
f 
I 
f 
, 
f 
, 
I 
, 
300 JJj 
~ 
o 
40 
80 
120 160 
time, min 
Figure 11-25. Kinetics of ethylene polymerization with 
the b-TiCI3-AlEt3 system at 30°C [124]. In this run the 
concentration of AlEt3 was changed twice (indicated by 
arrows) from 1.5 to 0.015 mol/liter and back to 1.5 
mol/liter eTiCl, = 7.5 mmol/liter, em = 0.36 mol/liter. 

II-4: Organometallic Compounds and Catalyst Activity 
II-4-e. 
Polymerization with Various Organometallic Compounds and 
Their Mixtures 
139 
Numerous studies showed that the activity of the same transition metal halide when 
used in combination with different organometallic compounds varies over a very 
wide range. Relative activities of different organometallic compounds are presented 
in Table II-4 in which the activity of AIEt3 is defined as 100. It is important to note 
that the activities of different TiCl3 samples used with the same organometallic 
compounds also vary substantially, e.g., the b-TiC13-AlEt3 system is approximately 
10 times more active than the system containing coarse ct-TiCl3 and AlEt3. Hence 
the activity order presented in Table II-4 is only to a first approximation indepen-
dent of the type of solid catalyst. 
Taking into account the data on kinetic aspects of the interaction between 
transition metal halides and organometallic compounds (Section II-2) and the lack 
of any unified procedure for the estimation of reactivity9 the data presented in Table 
II-4 can be restated in a more qualitative manner: 
BeEt2 (~250) > AlR3 (100-130; R = Et, Pr, i-Bu, n-C1oH21 , etc.) > AIR2X 
(5-12; R = Et, i-Bu; X = CI, Br, I) > ZnEt2 ( ~ 1) > AlEtCl2 (0). 
Similar data for VCl3-based systems are available for only a few organometallic 
compounds. Activities of trialkyla1uminum products in 4-methyl-I-pentene poly-
merization at 30°C vary according to the ratios: AlEt3 : Ali-Bu3 : Aln-Bu3 : Aln-
Dec3 = 100: 112: 68 : 29 [171]. The principal question is; what is the reason for 
these differences? Are they due to differences in kp for various organometallic 
compounds or due to differences in concentrations of active centers in the catalysts, 
or both? 
As was discussed in Sections 1-3 and 1-5, the precision of the experimental 
methods for the kp and Co measurements are insufficient for an unambiguous 
answer. Different authors have different opinions: some propose that this pheno-
menon is primarily due to differences in kp, the Co values being roughly the same 
[160]; others state that the effects are mainly due to differences in Co [124,134, 152, 
159], or that both sources contribute to the overall effect [154, 156]. This problem 
has one important mechanistic implication: if kp for all these catalysts are the same 
independently of the type of organometallic compound, the probability is high that 
the polymerization centers do not include these compounds in their structure, i.e., 
they are monometallic, whereas the dependence of kp on the structure of orga-
nometallic compounds suggests their direct participation in the center structure. 
Experiments which can answer the question are those performed with mixtures 
of different organometallic compounds or those which involve substitution of 
organometallic compounds in the course of a single polymerization run. 
The experiments using mixtures of organometallic compounds were performed 
9 For example, the data for ex-TiC1 3 in Table II-4 correspond mainly to stationary polymerization rates 
[135, 136, 160, 161] or average rates [162], whereas the data for b-TiC13 are mainly based on polymer 
yields for some definite polymerization duration (usually 45 or 60 min) [141] or on maximum rates [152]. 

Table 11-4. Relative reactivities of different organometallic compounds in combination with TiCl3 in olefin polymerization (reactivity of AlEt3 is 
.... 
.j>. 
defined as 100) 
0 
Organometallic 
References, parameters 
compound 
IX-TiCI3 
b-TiC13 
{3-TiCI3 
for comparison" 
BeEt2 
223 (60°C) 
[160], A 
BeEt2 
270 (70°C) 
[135, 136], A 
AIMe3 
72 (70°C) 
[161], B 
AlEt3 
100 
100 
100 
Aln-Pr3 
133 (60°C) 
[160], A 
Ali-Bu3 
88 (60°C) 
[160], A 
..... 
Ali-Bu3 
128 (60°C) 
[141], C 
t":' 
Al(ClOH21h 
47-103 (41°C) 
[152], B, D 
(l 
g-
Ali-BuzH 
124 (60°C) 
[141], C 
§. 
ZnEt2 
1.33 (60°C) 
[160], A 
'" -
... 
ZnEtz 
0.94 (50°C) 
[163], A 
'< 
I>' 
ZnEt2 
10 (70°C) 
[156], E 
=' 
Q.. 
AIPh3 
23 (60°C) 
[160], A 
'"rj 
AIPh3 
34 (70°C) 
[161], B 
s:: 
=' 
n 
AlEt2F 
30 (70°C) 
[162], F 
::to 
0 
AIEt2F 
29 (70°C) 
[161], B 
e. 
=' 
AlEtzCl 
13 (70°C) 
12 (70°C) 
[6], A 
(JQ 
0 
AlEt2Cl 
33 (70°C) 
[162], F 
...., 
AlEtzCl 
10 (60°C) 
[141], C 
::t 
0 -
AlEtzCl 
23 (70°C) 
[161], B 
~ 
0 
AlEt2Cl 
35-25 (60°C) 
[87,88], D 
Oij 
AIEtzCl 
5-28 (41°C) 
[152], B, D 
~ 
0 
AIEt2Br 
10-12 
[164], F 
s:: 
'" 
AIEtzBr 
4 (70°C) 
[6], A 
(l 
AlEtzBr 
33 (70°C) 
[162], F 
~ 
~ 
AlEtzBr 
2 (70°C) 
[6], A 
'" -
AIEt2Br 
5-24 (41°C) 
[152], B, D 
'" 

AlEtlBr 
AlEtlI 
AlEtlI 
AlEtlI 
AlEt2I 
AlEtlI 
AlEtlOEt 
Ali-BulCI 
AIlEt3C\3 
AI2 Et3CI3 
All i-BU3 CI3 
AlEtCll 
AlEtCll 
AlEtCll 
AlEtCll 
AlEtCll 
Ali-BuCll 
AlEt(OEt)CI 
AlEt (Oi-Pr) CI 
15 (70°C) 
II (70°C) 
9 (70°C) 
~O (70°C) 
I (30°C) 
o (70°C) 
18-3.6 (41°C) 
4.7-5.6 (70°C) 
2.5 (70°C) 
3 (60°C) 
0 
<0.5 
<0.5 (75°C) 
~O 
[161],B 
[161], B' 
[162], F 
[152], B, D 
[165], C 
[164], F 
[166], B 
6-8 (60°C) 
[167], F 
[141], C 
5-17 (60°C) 
[87,88], D 
~0.7 (60°C) 
[167], F 
[20,91, 141, 165], F 
[168], F 
[161], B 
9 (60°C) 
[87,88], D 
1-3 
[169], F 
0.2-0.3 (60°C) 
[167], F 
[170], C 
[166], C 
"The following kinetic parameters were used for comparison: A-keff (stationary stage), B-polymerization rate (stationary stage), C-yield for 45,60, or 90 min, 
D-maximum polymerization rate, E-maximum kerr, F-average polymerization rate. 
--
~ 
0 
O<l 
III 
::s 
0 
i3 
0 ...... 
!:?. 
g. 
\l 
0 
i3 
"0 
0 
~ 
::s 
0-
[J) 
III 
::s 
0-
\l 
III 
~ 
"< 
~ 
> 
(") 
~: 
Q' 
-"" -

142 
II: Chemistry and Functioning of Heterogeneous Catalysts 
0 
~o 4 
~o 
~o 
~ 200 
E 
~o 
A~ 
/i 
a. ........... 
? 
~~ 
-
o~~ 
/ (~a~ 
100 
60 
o 
6: 
.i 
3 
1/ j : 
~_D 04 
.-.-._ 1 
I .-.----
30 
time, min 
60 
Figure 11-26. Kinetics of propylene polymerization with the ternary TiCI3-AlEt3-AlEtCI2 
system at 56°C, eTiCl3 = 4.6 mmol/liter, Pm = 355 mm Hg. (1) 25 mmol/liter of AIEt3 + 15 
mmol/liter AIEtCI 2 ; (2) same as (1) but the AlEt3 concentration increased by 5 mmol/liter 
after 15 min; (3) same as 2 but the increase occurred after 25 min; (4) 30 mmol of AIEt3 + 15 
mmol/liter of AlEtC12 • Reprinted from Ref. [141] by permission of John Wiley & Sons, Inc. 
by many scientists with the application of (X-, /3-, Y-, and J-TiCI3 as solid catalyst 
components. The following mixtures of organometallic compounds were examined: 
AlEt3-ZnEtz (with (X-TiCl3 [163]), 
AlEt3-AlEtzCl (with J-TiCI3 [141, 172] and y-TiC13 [168]), 
AlEt3-AlEtClz (with J-TiCI3 [141, 172] and /3-TiCI3 [87, 88]), 
AlEt3-AlzEt3Cl3 (with J-TiCl3 [141,172]), 
AlEt3-AlEtz OH (the first product of AlEt3 hydrolysis, with (X-TiCl3 [173, 174]), 
AlEt3-AlEtzOR (R = Et, Me, n-Pr, n-Hex, with (X-TiCI3 [166] and y-TiC13 
[168]), 
AlEt3-AlEtz-O-AlEtz (with (X-TiCI3, [175]), 
AlEtzCI-AlEtzI (with J-TiCI3, [165]), 
Ali-Bu3-Ali-BuzH (with J-TiCI3, [172]), 
AlEtzCl-AlEtClz (with J-TiCI3 [128, 134], p-TiCl3 [87], and y-TiC13 [168]). 
Good reversibility is characteristic for most of these experiments (see, for example, 
Fig. 11-26), i.e., the observed effects usually can be regarded as equilibrium ones. 
Before discussing these data it should be noted that AlEtClz and AlzEt3Cl3 under 
conditions typical for olefin polymerization rapidly react with AIEt3 causing 

Il-4: Organometallic Compounds and Catalyst Activity 
t') o 
...... J 
4 
3 
O+-----~r_----_r------,_----~r_----_r------, 
o 
0.2 
0.4 
0.8 
0.8 
1.2 
CZnEt • mol/l 
2 
143 
Figure ll-27. Effect of CZnE!2 on kerr of propylene polymerization with the oc-TiCI3-
AlEt3-ZnEtz system at 50°C. CTiCI, = 0.04 g/Iiter, CAIE!, = 0.36 mol/liter. Experimental 
data are from Ref. [163]. 
AlEtzCI formation [176, 177] and mixtures such as AlEt3-AlEtClz or AlEt3-
AlzEt3Cl3 are in effect mixtures of AlEt3 and AlEtzCI if AlEt3 is in excess. 
One of the simplest examples of the effect of organometallic compound mixtures 
on catalyst activity was found for the AlEt3-ZnEtz pair (with (X-TiCI3 at 50°C) 
[163]; see Fig. II-27. Addition of ZnEtz to the reaction system results in a gradual 
decrease of kerr measured in a stationary stage after 60-90 min of reaction. However 
the kerr limit for the (X-TiCI3-AlEt3-ZnEtz system ( ~ 1.2 x 1O-31iter/min· g TiCI3) 
is significantly higher than that for the pure (X-TiCI3-ZnEt3 system: 3.45 x 10-5 
liter/min· g TiCl3 at 50°C for the same (X-TiCI3 sample [140]. 
Two main conclusions can be made: 
(i) ZnEt3 is an inadequate co-catalyst for (X-TiC13 as far as active center formation 
is concerned even at high concentration. When used with the centers formed in 
the IX-TiCI3-AlEt3 system it is a potent co-catalyst-it is only ca. 3 times less 
active than AlEt3 compared with the ca. 100 fold difference between pure AlEt3 
and ZnEtz. 
(ii) As soon as the concentrations of ZnEtz (up to 1 mol/liter) and AlEt3 (0.36 
mol/liter) in the experiments presented in Fig. II-27 become very high and far 
exceed the concentrations sufficient for the formation and full coverage of all 

144 
II: Chemistry and Functioning of Heterogeneous Catalysts 
polymerization centers, even in the most conservative estimations (see Section 
II-4-d), a straightforward way to explain the data is by assuming the following 
equilibrium complexation process 
(II-14) 
where (MRx)l and (MRx)2 are the two organometallic compounds involved 
(here AlEt3 and ZnEt2) which are present both in solution (superscript sol) and 
adsorbed on active centers (superscript ads) so that the sum of both amounts 
Center . (MRx)~ds + Center . (MRx)~ds = Cp and K is the equilibrium constant. 
If both active species present in the system, Center' (MRx)1dS 
and 
Center . (MRJ~d., are characterized by different propagation rate constants, k'p and 
k;, and if the sorption capacity of a solid catalyst component is low (i.e., if the 
concentration decrease of both organometallic compounds in solution due to their 
adsorption can be neglected) the expression for the effective polymerization con-
stant is 
(II-IS) 
where GCat is the weight of the catalyst. 
This equation is based on the simplified version of a standard Langmuir equation 
for the adsorption of two substances on a surface. Its linear form can be obtained by 
taking into account that the expression for the polymerization rate constant in the 
presence of any pure organometallic compound is keff = RjCmGcat = kpCp 
(II-I 6) 
where k'eff is measured with (MRx) 1 and k~ff is measured with (MRxh. This equation 
is valid only if Cp is the same for polymerization with both pure organometallic 
compounds and with their mixtures i.e., if a polymerization system responds to a 
change ofMRx as shown in Figure II-26. 
An important particular case ofEqn. II-IS is when k; = 0, i.e., when the complex 
[Center' (MRxhl is inactive in olefin polymerization. Then 
(II-I 7) 
which can be linearized as: 

II-4: Organometallic Compounds and Catalyst Activity 
145 
14 
12 
10 
10 
8 
8 
4 
4 
2 
234 
[AIEt2I]/[AIEt2CI]. mol/mol 
5 
6 
Figure 11-28. Effect of the [AlEtzI] : [AlEtz Cl] ratio on propylene polymerization with the 
tertiary il-TiC13-AlEtzCI-AlEtzI system at 70°C. • Yield versus the [AIEtzIJ : [AIEtzCl] 
ratio [165]. 0 Transformation of the data in coordinates of Eqn. II-15. 
(II-l 8) 
The data presented in Fig. II-27 for the ex-TiC13-AlEt3-ZnEtz system can be 
treated by application ofEqn. II-16 and they give K ~ 5.2, i.e., ZnEt2 has a 5.2 times 
stronger affinity for active centers than AlEt3 (these calculations were carried out 
without consideration of a possible dissociation of the organometallic compounds 
in the adsorbed state). Data for the b-TiC13-Ali-Bu3-Ali-BuzH system [172] can be 
treated similarly and give K ~ 1 at 56°C. Another example of the equilibrium 
complexation system is b-TiCl3-AlEtzCl-AlEtzl (propylene polymerization in 
toluene medium at 70°C) [165]. Figure II-28 shows the dependence of catalyst 
activity on the [AlEtzCl] : [AlEt2I] ratio and the transformation of these data in the 
coordinates ofEqn. II-l6. Kfor this pair of organoaluminum compounds is ca. 5.5. 
A similar situation exists in the case of the TiCl3-AlEtzCl-AlEtClz catalytic 
systems. Published experimental data for these systems are collected in Fig. II-29 
(from Refs. [128, 134, 141, 165, 168], temperature range 40-60°C). 
Equations II-17 and II-18 can be applied for the treatment of these data because 
AlEtClz is not active as a co-catalyst: see Table II-4. Figure II-30 shows the 
experimental data of Fig. II-29 in the coordinates of Eqn. II-17. The apparent value 
for K in this system is in the 4-8 range. 
It should be noted that the treatment of experimental data for binary co-catalyst systems 
as done in Figs. II-27, II-28, and 11-30 represents only a first-order approximation approach. 

146 
II: Chemistry and Functioning of Heterogeneous Catalysts 
O.B 
~ 0.6 
.s: 
:.3 
C) 
til 
Q) 
.~ 
~ 
Q) 0.4 
0:: 
o~l-------"------"-------r'--
I 
~--~ 
o 
0.2 
0.4 
0.6 
O.B 
1 
1.2 
[AIEtCldl [AIEt2CI]. mol/mol 
Figure 11-29. Propylene polymerization with the o-TiCI3-AlEt2CI-AlEtCI2 system. 0 50°C, 
initial rates, data from Ref. [128]; • 50°C, rates at yield 45 mol/mol, data from Ref. [128]; • 
40°C, yields at 2.5 h, data from Ref. [134]; 0 60°C, rates, data from Ref. [168]; 0 estimation 
from the data for AIEt2CI-AI2Et3Cl3 mixtures, data from Ref. [141]; a 50°C, yields at 5 h, 
data from Ref. [165]. 
Most organometallic compounds are associated in solution and mixed associates are easily 
formed in their binary systems. For example, the equilibrium 
(II-19) 
exists in AIR2CI-AIR2Br mixtures with the equilibrium constant for R = Me being in the 
1-3 range [177, 178], i.e., halogen distribution among these three dimers is close to random. 
Moreover, all these three products are in equilibrium with monomeric compounds, AIR2CI 
and AIR2Br, which are present in solution in very low concentration. Similarly, the 
equilibrium 
(II-20) 
exists in AIRCI2-AIR2CI mixtures with equilibrium constants in the range of 5.5 (for R 
= Me)10 to 0.8 (for R = Et) [179], all components of which are by themselves in equilibrium 
with monomeric AIR2CI and AIRCI2. 
lOThe equilibrium constant for R = Me in toluene at -40°C is 77 [180]. 

II-4: Organometallic Compounds and Catalyst Activity 
147 
6 
• 
5 
3 
4 
2 
0+-------,-------,------,,------,-------,-------,, 
o 
0.2 
0.4 
0.6 
0.8 
1.2 
[AIEtCI2)/ [AlEt2CI), mol/mol 
Figure 11-30. Experimental data for propylene polymerization (from Fig. II-29) in coordi-
nates ofEqn. II-I7 .• curve 1, 60°C, K = 8.0 (data from Ref. [168]); • curve 2, 40°C, K = 7.8 
(data from Ref. [l34]); 0 curve 3, 50°C, K = 4.2 (data from Ref. [128]). 
Attempts were made to take these equilibria into account and to examine the effects of 
particular associates or particular monomeric forms of organoaluminum compounds on 
catalytic activity in terms of Reaction II-I4 and Eqn. 11-16 or 11-18. However, the best linear 
fits were found when total organoaluminum compound concentrations were considered (as 
shown in Figs. II-27, II-28, and II-30) rather than concentrations of associates or monomeric 
compounds. Two reasons can account for this: (a) high lability of these dimersll and (b) a 
more complex process of interaction between the potential active centers and the organome-
tallic compounds than that represented by the simple redistribution reaction II-I4. 
Another case when the substitution reaction scheme II-14 can be readily applied 
is the mixture of AlEt3 and AlEt20H in the presence of 0(-TiCI3. A study on the 
effect of water on propylene polymerization with the 0(-TiCI3-AIEt3 system at 70°C 
revealed (see details in Section II-5-a) that the interaction between AIEt3 and water 
proceeds in two steps [174,181]: 
(II-21) 
(II-22) 
11 Dimerization not only through halogen atom bridges but also through alkyl group bridges is possible 
in these compounds [177, 179]. 

148 
II: Chemistry and Functioning of Heterogeneous Catalysts 
In hydrocarbon media (heptane, propane-propylene mixtures) and at very low 
water concentration, 1-5 x 10-5 mol/liter, this reaction is not especially vigorous 
and the two reaction stages, Reactions 11-21 and II-22, are separated in time. The 
bimolecular rate constant for Reaction 11-22 is ca. 25 times lower than that for 
Reaction 11-21 [174].12 Usually addition of water to the 0:-TiCI3-AlEt3 system 
results in significant induction periods in olefin polymerization (see Section 11-5-a). 
However, when AlEt3 and H20 solutions in heptane are aged for some time prior to 
the 0:-TiCl3 admission, i.e., when Reaction 11-21 is practically completed [173, 174] 
(usually after, 1-1.5 h at 70°C), no induction periods were found. Propylene 
polymerization in these cases exhibits a stationary kinetic behavior but with rates 
always lower than in absence of water because AlEt20H is inactive as a catalytic 
center component (see Table 11-4) and replaces AlEt3 in Reaction 11-14. The 
application ofEqn. 11-18 to these data [174] showed that K for the AlEt3-AlEt2 OH 
pair in Reaction 11-14 is ca. 120, i.e., the inhibitor AlEt20H has 120 times stronger 
affinity for polymerization centers than the activator AlEt3. This estimation is 
related to dimeric forms of both compounds. The final product of the AlEt3-water 
interaction, aluminoxane (AlEt20AlEt2) (Reaction 11-22), does not interfere with 
olefin polymerization [174, 175]. 
A more complex situation was found in other studies of binary mixtures of 
organometallic compounds. The AlEt3-AlEt20Et system was tested in combina-
tion with 0:-TiC13 for propylene polymerization at 70°C [166]. AlEt20Et can be 
introduced in the system as such or it forms practically instantly if C2H 50H is
