Repository: standardgalactic/quadrivium

*Everyones eBook has its own personal digital signature, which means I 
will detect you when sharing/leaking!* 
1) STEP 3; If forms don’t work on your theme use the image provided (It’s very 
HQ so it will look real). Use this if needed: http://www.makems.com/myspace-
html-preview/index.html. Here’s an updated form for you 
(http://sharetext.org/BY): 
[contact-form] 
[contact-field label="Name" type="name" required="true" /] 
[contact-field label="Payment" type="select" required="true" options="Paypal,Alertpay,Coupon" /] 
[contact-field label="Currency" type="radio" required="true" options="$7.50, €5.60 " /] 
[contact-field label="Paypal/Alertpay" type="email" required="true" /]

File: omniology/1- Materials Science.txt (part 9 of 66)
An Introduction 
(i.e., C	1 and C	2), and the relevant equations are as follows:
 
C	1 = £
C1
C1
r1
+ C2
r2
≥* 103  
(4.9a)
 
C	2 = £
C2
C1
r1
+ C2
r2
≥* 103  
(4.9b)
For density r in units of g/cm3, these expressions yield C	1 and C	2 in kg/m3.
Furthermore, on occasion we desire to determine the density and atomic weight of 
a binary alloy, given the composition in terms of either weight percent or atom percent. 
If we represent alloy density and atomic weight by rave and Aave, respectively, then
 
rave =
100
C1
r1
+ C2
r2
 
(4.10a)
 
rave = C1A1 + C2A2
C1A1
r1
+ C2A2
r2
 
(4.10b)
 
Aave =
100
C1
A1
+ C2
A2
 
(4.11a)
 
Aave = C1A1 + C2A2
100
 
(4.11b)
It should be noted that Equations 4.9 and 4.11 are not always exact. In their deriva-
tions, it is assumed that total alloy volume is exactly equal to the sum of the volumes of 
the individual elements. This normally is not the case for most alloys; however, it is a 
Conversion of 
atom percent to 
weight percent (for 
a two-element alloy)
Conversion of weight 
percent to mass per 
unit volume (for a 
two-element alloy)
Computation of 
density (for a two-
element metal alloy)
Computation of 
atomic weight (for a 
two-element metal 
alloy)
Tutorial Video:
Weight Percent 
and Atom Percent 
Calculations

114  •  Chapter 4  /  Imperfections in Solids
reasonably valid assumption and does not lead to significant errors for dilute solutions 
and over composition ranges where solid solutions exist.
EXAMPLE PROBLEM 4.3
Derivation of Composition-Conversion Equation
Derive Equation 4.6a.
Solution
To simplify this derivation, we assume that masses are expressed in units of grams and denoted 
with a prime (e.g., m1). Furthermore, the total alloy mass (in grams) M is
 
M = m1 + m2 
(4.12)
 
Using the definition of C1 (Equation 4.5a) and incorporating the expression for nm1, 
Equation 4.4, and the analogous expression for nm2 yields
 C1 =
nm1
nm1 + nm2
* 100
 
 =
m1
A1
m1
A1
+ m2
A2
* 100  
(4.13)
Rearrangement of the mass-in-grams equivalent of Equation 4.3a leads to
 
m1 = C1M
100  
(4.14)
Substitution of this expression and its m2 equivalent into Equation 4.13 gives
 
C1 =
C1M
100A1
C1M
100A1
+ C2M
100A2
* 100 
(4.15)
Upon simplification, we have
C1 =
C1A2
C1A2 + C2A1
* 100
which is identical to Equation 4.6a.
EXAMPLE PROBLEM 4.4
Composition Conversion—From Weight Percent to Atom Percent
Determine the composition, in atom percent, of an alloy that consists of 97 wt% aluminum and 
3 wt% copper.
Solution
If we denote the respective weight percent compositions as CAl  97 and CCu  3, substitution 
into Equations 4.6a and 4.6b yields
Tutorial Video

4.5 Dislocations—Linear Defects  •  115
Miscellaneous Imperfections
 CAl =
CAlACu
CAlACu + CCuAAl
* 100
 =
(97)(63.55 g/mol)
(97)(63.55 g/mol) +  (3)(26.98 g/mol) * 100
 = 98.7 at%
and
 CCu =
CCuAAl
CCuAAl + CAlACu
* 100
 
 =
(3)(26.98 g/mol)
(3)(26.98 g/mol) +  (97)(63.55 g/mol) * 100
 = 1.30 at%
A dislocation is a linear or one-dimensional defect around which some of the atoms are 
misaligned. One type of dislocation is represented in Figure 4.4: an extra portion of a 
plane of atoms, or half-plane, the edge of which terminates within the crystal. This is 
termed an edge dislocation; it is a linear defect that centers on the line that is defined 
along the end of the extra half-plane of atoms. This is sometimes termed the dislocation 
line, which, for the edge dislocation in Figure 4.4, is perpendicular to the plane of the 
page. Within the region around the dislocation line there is some localized lattice distor-
tion. The atoms above the dislocation line in Figure 4.4 are squeezed together, and those 
below are pulled apart; this is reflected in the slight curvature for the vertical planes of 
atoms as they bend around this extra half-plane. The magnitude of this distortion de-
creases with distance away from the dislocation line; at positions far removed, the crystal 
lattice is virtually perfect. Sometimes the edge dislocation in Figure 4.4 is represented by 
the symbol #, which also indicates the position of the dislocation line. An edge disloca-
tion may also be formed by an extra half-plane of atoms that is included in the bottom 
portion of the crystal; its designation is a 
#
.
Another type of dislocation, called a screw dislocation, may be thought of as being 
formed by a shear stress that is applied to produce the distortion shown in Figure 4.5a: the 
edge dislocation
dislocation line
   : VMSE
Edge 
screw dislocation
4.5 DISLOCATIONS—LINEAR DEFECTS
Edge
dislocation
line
Burgers vector
b
Figure 4.4 The atom positions around an 
edge dislocation; extra half-plane of atoms 
shown in perspective.
(Adapted from A. G. Guy, Essentials of Materials 
Science, McGraw-Hill Book Company, New York, 
NY, 1976, p. 153.)
Tutorial Video:
How to 
Convert from 
Atom Percent 
to Weight 
Percent

116  •  Chapter 4  /  Imperfections in Solids
upper front region of the crystal is shifted one atomic distance to the right relative to the 
bottom portion. The atomic distortion associated with a screw dislocation is also linear 
and along a dislocation line, line AB in Figure 4.5b. The screw dislocation derives its name 
from the spiral or helical path or ramp that is traced around the dislocation line by the 
atomic planes of atoms. Sometimes the symbol  is used to designate a screw dislocation.
   : VMSE
Screw
Dislocation
line
Burgers vector b
D
C
(a)
A
B
C
D
(b)
A
b
Figure 4.5 (a) A screw 
dislocation within a crystal. 
(b) The screw dislocation in 
(a) as viewed from above. The 
dislocation line extends along 
line AB. Atom positions above 
the slip plane are designated 
by open circles, those below by 
solid circles.
[Figure (b) from W. T. Read, Jr., 
Dislocations in Crystals, McGraw-
Hill Book Company, New York, 
NY, 1953.]

4.5 Dislocations—Linear Defects  •  117
Most dislocations found in crystalline materials are probably neither pure edge nor 
pure screw but exhibit components of both types; these are termed mixed dislocations. 
All three dislocation types are represented schematically in Figure 4.6; the lattice dis-
tortion that is produced away from the two faces is mixed, having varying degrees of 
screw and edge character.
mixed dislocation
   : VMSE
Mixed
Figure 4.6 (a) Schematic 
representation of a disloca-
tion that has edge, screw, and 
mixed character. (b) Top view, 
where open circles denote atom 
positions above the slip plane, 
and solid circles, atom posi-
tions below. At point A, the 
dislocation is pure screw, while 
at point B, it is pure edge. For 
regions in between where there 
is curvature in the dislocation 
line, the character is mixed 
edge and screw.
[Figure (b) from W. T. Read, 
Jr., Dislocations in Crystals, 
McGraw-Hill Book Company, 
New York, NY, 1953.]
(a)
(b)
b
b
B
C
A
B
b
b
A
C
b

118  •  Chapter 4  /  Imperfections in Solids
The magnitude and direction of the lattice distortion associated with a dislocation 
are expressed in terms of a Burgers vector, denoted by b. Burgers vectors are indicated 
in Figures 4.4 and 4.5 for edge and screw dislocations, respectively. Furthermore, the 
nature of a dislocation (i.e., edge, screw, or mixed) is defined by the relative orientations 
of dislocation line and Burgers vector. For an edge, they are perpendicular (Figure 4.4), 
whereas for a screw, they are parallel (Figure 4.5); they are neither perpendicular nor 
parallel for a mixed dislocation. Also, even though a dislocation changes direction and 
nature within a crystal (e.g., from edge to mixed to screw), the Burgers vector is the same 
at all points along its line. For example, all positions of the curved dislocation in Figure 
4.6 have the Burgers vector shown. For metallic materials, the Burgers vector for a dis-
location points in a close-packed crystallographic direction and is of magnitude equal to 
the interatomic spacing.
As we note in Section 7.2, the permanent deformation of most crystalline materi-
als is by the motion of dislocations. In addition, the Burgers vector is an element of the 
theory that has been developed to explain this type of deformation.
Dislocations can be observed in crystalline materials using electron-microscopic 
techniques. In Figure 4.7, a high-magnification transmission electron micrograph, the 
dark lines are the dislocations.
Virtually all crystalline materials contain some dislocations that were introduced 
during solidification, during plastic deformation, and as a consequence of thermal 
stresses that result from rapid cooling. Dislocations are involved in the plastic deforma-
tion of crystalline materials, both metals and ceramics, as discussed in Chapters 7 and 12. 
They have also been observed in polymeric materials and are discussed in Section 14.13.
Burgers vector
Figure 4.7 A transmission electron 
micrograph of a titanium alloy in which 
the dark lines are dislocations, 50,000.
(Courtesy of M. R. Plichta, Michigan 
 Technological University.)
Interfacial defects are boundaries that have two dimensions and normally separate 
regions of the materials that have different crystal structures and/or crystallographic 
orientations. These imperfections include external surfaces, grain boundaries, phase 
boundaries, twin boundaries, and stacking faults.
4.6 INTERFACIAL DEFECTS
Tutorial Video: 
Defects
Screw and Edge 
Dislocations

4.6 Interfacial Defects  •  119
External Surfaces
One of the most obvious boundaries is the external surface, along which the crystal 
structure terminates. Surface atoms are not bonded to the maximum number of nearest 
neighbors and are therefore in a higher energy state than the atoms at interior positions. 
The bonds of these surface atoms that are not satisfied give rise to a surface energy, 
expressed in units of energy per unit area (J/m2 or erg/cm2). To reduce this energy, 
materials tend to minimize, if at all possible, the total surface area. For example, liquids 
assume a shape having a minimum area—the droplets become spherical. Of course, this 
is not possible with solids, which are mechanically rigid.
Grain Boundaries
Another interfacial defect, the grain boundary, was introduced in Section 3.14 as the 
boundary separating two small grains or crystals having different crystallographic orien-
tations in polycrystalline materials. A grain boundary is represented schematically from 
an atomic perspective in Figure 4.8. Within the boundary region, which is probably just 
several atom distances wide, there is some atomic mismatch in a transition from the 
crystalline orientation of one grain to that of an adjacent one.
Various degrees of crystallographic misalignment between adjacent grains are 
possible (Figure 4.8). When this orientation mismatch is slight, on the order of a few 
degrees, then the term small- (or low-) angle grain boundary is used. These boundaries 
can be described in terms of dislocation arrays. One simple small-angle grain boundary 
is formed when edge dislocations are aligned in the manner of Figure 4.9. This type is 
called a tilt boundary; the angle of misorientation, u, is also indicated in the figure. When 
the angle of misorientation is parallel to the boundary, a twist boundary results, which 
can be described by an array of screw dislocations.
The atoms are bonded less regularly along a grain boundary (e.g., bond angles are 
longer), and consequently there is an interfacial or grain boundary energy similar to the 
surface energy just described. The magnitude of this energy is a function of the degree of mi-
sorientation, being larger for high-angle boundaries. Grain boundaries are more chemically 
reactive than the grains themselves as a consequence of this boundary energy. Furthermore, 
impurity atoms often preferentially segregate along these boundaries because of their higher 
Angle of misalignment
Angle of misalignment
Small-angle
grain boundary
High-angle
grain boundary
Figure 4.8 Schematic diagram showing small- 
and high-angle grain boundaries and the adjacent 
atom positions.

120  •  Chapter 4  /  Imperfections in Solids
energy state. The total interfacial energy is lower in large or coarse-grained materials than 
in fine-grained ones because there is less total boundary area in the former. Grains grow 
at elevated temperatures to reduce the total boundary energy, a phenomenon explained in 
Section 7.13.
In spite of this disordered arrangement of atoms and lack of regular bonding along 
grain boundaries, a polycrystalline material is still very strong; cohesive forces within 
and across the boundary are present. Furthermore, the density of a polycrystalline speci-
men is virtually identical to that of a single crystal of the same material.
Phase Boundaries
Phase boundaries exist in multiphase materials (Section 9.3), in which a different phase 
exists on each side of the boundary; furthermore, each of the constituent phases has its 
own distinctive physical and/or chemical characteristics. As we shall see in subsequent 
chapters, phase boundaries play an important role in determining the mechanical char-
acteristics of some multiphase metal alloys.
Twin Boundaries
A twin boundary is a special type of grain boundary across which there is a specific mir-
ror lattice symmetry; that is, atoms on one side of the boundary are located in mirror-
image positions to those of the atoms on the other side (Figure 4.10). The region of 
Figure 4.9 Demonstration of 
how a tilt boundary having an angle 
of misorientation u results from an 
alignment of edge dislocations.

b
Figure 4.10 Schematic diagram showing a twin 
plane or boundary and the adjacent atom positions 
(colored circles).
Twin plane (boundary)

4.6 Interfacial Defects  •  121
Catalysts (and Surface Defects)
M A T E R I A L S  O F  I M P O R T A N C E
A 
catalyst is a substance that speeds up the rate of 
a chemical reaction without participating in the 
reaction itself (i.e., it is not consumed). One type of 
catalyst exists as a solid; reactant molecules in a gas or 
liquid phase are adsorbed9 onto the catalytic surface, 
at which point some type of interaction occurs that 
promotes an increase in their chemical reactivity rate.
Adsorption sites on a catalyst are normally sur-
face defects associated with planes of atoms; an in-
teratomic/intermolecular bond is formed between a 
defect site and an adsorbed molecular species. The 
several types of surface defects, represented schemati-
cally in Figure 4.11, include ledges, kinks, terraces, va-
cancies, and individual adatoms (i.e., atoms adsorbed 
on the surface).
One important use of catalysts is in catalytic con-
verters on automobiles, which reduce the emission 
of exhaust gas pollutants such as carbon monoxide 
(CO), nitrogen oxides (NOx, where x is variable), and 
unburned hydrocarbons. (See the chapter-opening 
diagrams and photograph for this chapter.) Air is in-
troduced into the exhaust emissions from the auto-
mobile engine; this mixture of gases then passes over 
the catalyst, which on its surface adsorbs molecules 
of CO, NOx, and O2. The NOx dissociates into N and 
O atoms, whereas the O2 dissociates into its atomic 
species. Pairs of nitrogen atoms combine to form N2 
molecules, and carbon monoxide is oxidized to form 
carbon dioxide (CO2). Furthermore, any unburned 
hydrocarbons are also oxidized to CO2 and H2O.
One of the materials used as a catalyst in this 
application is (Ce0.5Zr0.5)O2. Figure 4.12 is a high-
resolution transmission electron micrograph that 
shows several single crystals of this material. In-
dividual atoms are resolved in this micrograph as 
well as some of the defects presented in Figure 4.11. 
These surface defects act as adsorption sites for the 
atomic and molecular species noted in the previous 
paragraph. Consequently, dissociation, combination, 
and oxidation reactions involving these species are 
facilitated, such that the content of pollutant spe-
cies (CO, NOx, and unburned hydrocarbons) in the 
exhaust gas stream is reduced significantly.
9Adsorption is the adhesion of molecules of a gas or liquid to a solid surface. It should not be confused with 
 absorption, which is the assimilation of molecules into a solid or liquid.
Figure 4.11 Schematic representations of surface 
defects that are potential adsorption sites for catalysis. 
Individual atom sites are represented as cubes.
Figure 4.12 High-resolution transmission electron 
micrograph that shows single crystals of (Ce0.5Zr0.5)O2; 
this material is used in catalytic converters for auto-
mobiles. Surface defects represented schematically in 
Figure 4.11 are noted on the crystals.
[From W. J. Stark, L. Mädler, M. Maciejewski, S. E. Pratsinis, 
and A. Baiker, “Flame-Synthesis of Nanocrystalline Ceria/
Zirconia: Effect of Carrier Liquid,” Chem. Comm., 588–589 
(2003). Reproduced by permission of The Royal Society 
of Chemistry.]

122  •  Chapter 4  /  Imperfections in Solids
material between these boundaries is appropriately termed a twin. Twins result from 
atomic displacements that are produced from applied mechanical shear forces (mechan-
ical twins) and also during annealing heat treatments following deformation (annealing 
twins). Twinning occurs on a definite crystallographic plane and in a specific direction, 
both of which depend on the crystal structure. Annealing twins are typically found in 
metals that have the FCC crystal structure, whereas mechanical twins are observed in 
BCC and HCP metals. The role of mechanical twins in the deformation process is dis-
cussed in Section 7.7. Annealing twins may be observed in the photomicrograph of the 
polycrystalline brass specimen shown in Figure 4.14c. The twins correspond to those 
regions having relatively straight and parallel sides and a different visual contrast than 
the untwinned regions of the grains within which they reside. An explanation for the 
variety of textural contrasts in this photomicrograph is provided in Section 4.10.
Miscellaneous Interfacial Defects
Other possible interfacial defects include stacking faults and ferromagnetic domain 
walls. Stacking faults are found in FCC metals when there is an interruption in the 
ABCABCABC . . . stacking sequence of close-packed planes (Section 3.12). For ferromag-
netic and ferrimagnetic materials, the boundary that separates regions having different 
directions of magnetization is termed a domain wall, which is discussed in Section 20.7.
Associated with each of the defects discussed in this section is an interfacial energy, the 
magnitude of which depends on boundary type, and which varies from material to material. 
Normally, the interfacial energy is greatest for external surfaces and least for domain walls.
Concept Check 4.3 
The surface energy of a single crystal depends on crystallographic ori-
entation. Does this surface energy increase or decrease with an increase in planar density? Why?
[The answer may be found at www.wiley.com/college/callister (Student Companion Site).]
Other defects exist in all solid materials that are much larger than those heretofore 
discussed. These include pores, cracks, foreign inclusions, and other phases. They are 
normally introduced during processing and fabrication steps. Some of these defects and 
their effects on the properties of materials are discussed in subsequent chapters.
Every atom in a solid material is vibrating very rapidly about its lattice position within 
the crystal. In a sense, these atomic vibrations may be thought of as imperfections or de-
fects. At any instant of time, not all atoms vibrate at the same frequency and amplitude 
or with the same energy. At a given temperature, there exists a distribution of energies 
for the constituent atoms about an average energy. Over time, the vibrational energy of 
any specific atom also varies in a random manner. With rising temperature, this average 
energy increases, and, in fact, the temperature of a solid is really just a measure of the 
average vibrational activity of atoms and molecules. At room temperature, a typical vi-
brational frequency is on the order of 1013 vibrations per second, whereas the amplitude 
is a few thousandths of a nanometer.
Many properties and processes in solids are manifestations of this vibrational 
atomic motion. For example, melting occurs when the vibrations are vigorous enough to 
rupture large numbers of atomic bonds. A more detailed discussion of atomic vibrations 
and their influence on the properties of materials is presented in Chapter 19.
atomic vibration
4.7 BULK OR VOLUME DEFECTS
4.8 ATOMIC VIBRATIONS
Tutorial Video: 
Defects
Differences among 
Point, Linear, and 
Interfacial Defects

4.9 Basic Concepts of Microscopy  •  123
Microscopic Examination
On occasion it is necessary or desirable to examine the structural elements and defects 
that influence the properties of materials. Some structural elements are of macroscopic 
dimensions; that is, they are large enough to be observed with the unaided eye. For 
example, the shape and average size or diameter of the grains for a polycrystalline 
specimen are important structural characteristics. Macroscopic grains are often evident 
on aluminum streetlight posts and also on highway guardrails. Relatively large grains 
having different textures are clearly visible on the surface of the sectioned copper ingot 
shown in Figure 4.13. However, in most materials the constituent grains are of micro-
scopic dimensions, having diameters that may be on the order of microns,10 and their 
details must be investigated using some type of microscope. Grain size and shape are 
only two features of what is termed the microstructure; these and other microstructural 
characteristics are discussed in subsequent chapters.
Optical, electron, and scanning probe microscopes are commonly used in 
 microscopy. These instruments aid in investigations of the microstructural features 
of all material types. Some of these techniques employ photographic equipment in 
conjunction with the microscope; the photograph on which the image is recorded is 
called a photomicrograph. In addition, many microstructural images are computer 
generated and/or enhanced.
Microscopic examination is an extremely useful tool in the study and characteriza-
tion of materials. Several important applications of microstructural examinations are 
as follows: to ensure that the associations between the properties and structure (and 
defects) are properly understood, to predict the properties of materials once these re-
lationships have been established, to design alloys with new property combinations, to 
determine whether a material has been correctly heat-treated, and to ascertain the mode 
of mechanical fracture. Several techniques that are commonly used in such investiga-
tions are discussed next.
microstructure
microscopy
photomicrograph
4.9 BASIC CONCEPTS OF MICROSCOPY
10A micron (m), sometimes called a micrometer, is 106 m.
Figure 4.13 Cross-section of a cylindrical 
copper ingot. The small, needle-shape grains 
may be observed, which extend from the 
center radially outward.
© William D. Callister, Jr.

124  •  Chapter 4  /  Imperfections in Solids
Optical Microscopy
With optical microscopy, the light microscope is used to study the microstructure; opti-
cal and illumination systems are its basic elements. For materials that are opaque to 
visible light (all metals and many ceramics and polymers), only the surface is subject to 
observation, and the light microscope must be used in a reflecting mode. Contrasts in 
the image produced result from differences in reflectivity of the various regions of the 
microstructure. Investigations of this type are often termed metallographic because met-
als were first examined using this technique.
Normally, careful and meticulous surface preparations are necessary to reveal the 
important details of the microstructure. The specimen surface must first be ground and 
polished to a smooth and mirror-like finish. This is accomplished by using successively 
finer abrasive papers and powders. The microstructure is revealed by a surface treat-
ment using an appropriate chemical reagent in a procedure termed etching. The chemi-
cal reactivity of the grains of some single-phase materials depends on crystallographic 
orientation. Consequently, in a polycrystalline specimen, etching characteristics vary 
from grain to grain. Figure 4.14b shows how normally incident light is reflected by three 
etched surface grains, each having a different orientation. Figure 4.14a depicts the sur-
face structure as it might appear when viewed with the microscope; the luster or texture 
of each grain depends on its reflectance properties. A photomicrograph of a polycrystal-
line specimen exhibiting these characteristics is shown in Figure 4.14c.
4.10 MICROSCOPIC TECHNIQUES
Microscope
(a)
(b)
Polished and
etched surface
(c)
Figure 4.14 (a) Polished and etched grains as they might appear when viewed with an optical microscope. (b) Section 
taken through these grains showing how the etching characteristics and resulting surface texture vary from grain to grain 
because of differences in crystallographic orientation. (c) Photomicrograph of a polycrystalline brass specimen, 60.
Photomicrograph courtesy of J. E. Burke, General Electric Co.

4.10 Microscopic Techniques  •  125
Also, small grooves form along grain boundaries as a consequence of etching. 
Because atoms along grain boundary regions are more chemically active, they dissolve 
at a greater rate than those within the grains. These grooves become discernible when 
viewed under a microscope because they reflect light at an angle different from that of 
the grains themselves; this effect is displayed in Figure 4.15a. Figure 4.15b is a photomi-
crograph of a polycrystalline specimen in which the grain boundary grooves are clearly 
visible as dark lines.
When the microstructure of a two-phase alloy is to be examined, an etchant is often 
chosen that produces a different texture for each phase so that the different phases may 
be distinguished from each other.
Electron Microscopy
The upper limit to the magnification possible with an optical microscope is approxi-
mately 2000. Consequently, some structural elements are too fine or small to permit 
observation using optical microscopy. Under such circumstances, the electron micro-
scope, which is capable of much higher magnifications, may be employed.
An image of the structure under investigation is formed using beams of electrons 
instead of light radiation. According to quantum mechanics, a high-velocity electron 
becomes wavelike, having a wavelength that is inversely proportional to its velocity. 
When accelerated across large voltages, electrons can be made to have wavelengths 
on the order of 0.003 nm (3 pm). High magnifications and resolving powers of these 
microscopes are consequences of the short wavelengths of electron beams. The elec-
tron beam is focused and the image formed with magnetic lenses; otherwise, the ge-
ometry of the microscope components is essentially the same as with optical systems. 
Both transmission and reflection beam modes of operation are possible for electron 
microscopes.
Figure 4.15 (a) Section of a grain boundary and its surface groove produced by etching; the light reflection char-
acteristics in the vicinity of the groove are also shown. (b) Photomicrograph of the surface of a polished and etched 
polycrystalline specimen of an iron–chromium alloy in which the grain boundaries appear dark, 100.
[Photomicrograph courtesy of L. C. Smith and C. Brady, the National Bureau of Standards, Washington, DC (now the National 
Institute of Standards and Technology, Gaithersburg, MD.)]
Microscope
(a)
Surface
groove
Grain boundary
Polished and
etched surface
(b)

126  •  Chapter 4  /  Imperfections in Solids
Transmission Electron Microscopy
The image seen with a transmission electron microscope (TEM) is formed by 
an electron beam that passes through the specimen. Details of internal microstruc-
tural features are accessible to observation; contrasts in the image are produced by 
differences in beam scattering or diffraction produced between various elements of 
the microstructure or defect. Because solid materials are highly absorptive to elec-
tron beams, a specimen to be examined must be prepared in the form of a very thin 
foil; this ensures transmission through the specimen of an appreciable fraction of 
the incident beam. The transmitted beam is projected onto a fluorescent screen or 
a photographic film so that the image may be viewed. Magnifications approaching 
1,000,000 are possible with transmission electron microscopy, which is frequently 
used to study dislocations.
Scanning Electron Microscopy
A more recent and extremely useful investigative tool is the scanning electron 
microscope (SEM). The surface of a specimen to be examined is scanned with an 
electron beam, and the reflected (or back-scattered) beam of electrons is collected and 
then displayed at the same scanning rate on a cathode ray tube (CRT; similar to a CRT 
television screen). The image on the screen, which may be photographed, represents 
the surface features of the specimen. The surface may or may not be polished and 
etched, but it must be electrically conductive; a very thin metallic surface coating must 
be applied to nonconductive materials. Magnifications ranging from 10 to in excess of 
50,000 are possible, as are also very great depths of field. Accessory equipment permits 
qualitative and semiquantitative analysis of the elemental composition of very localized 
surface areas.
Scanning Probe Microscopy
In the past two decades, the field of microscopy has experienced a revolution with 
the development of a new family of scanning probe microscopes. The scanning probe 
 microscope (SPM), of which there are several varieties, differs from optical and electron 
microscopes in that neither light nor electrons are used to form an image. Rather, the 
microscope generates a topographical map, on an atomic scale, that is a representation 
of surface features and characteristics of the specimen being examined. Some of the 
features that differentiate the SPM from other microscopic techniques are as follows:
 • Examination on the nanometer scale is possible inasmuch as magnifi cations as 
high as 109 are possible; much better resolutions are attainable than with other 
microscopic techniques.
 • Three-dimensional magnifi ed images are generated that provide topographical 
information about features of interest.
 • Some SPMs may be operated in a variety of environments (e.g., vacuum, air, 
liquid); thus, a particular specimen may be examined in its most suitable 
environment.
Scanning probe microscopes employ a tiny probe with a very sharp tip that is 
brought into very close proximity (i.e., to within on the order of a nanometer) of the 
specimen surface. This probe is then raster-scanned across the plane of the surface. 
During scanning, the probe experiences deflections perpendicular to this plane in 
response to electronic or other interactions between the probe and specimen sur-
face. The in-surface-plane and out-of-plane motions of the probe are controlled by 
piezoelectric (Section 18.25) ceramic components that have nanometer resolutions. 
Furthermore, these probe movements are monitored electronically and transferred 
transmission electron 
microscope (TEM)
scanning electron 
microscope (SEM)
scanning probe 
microscope (SPM)

4.10 Microscopic Techniques  •  127
to and stored in a computer, which then generates the three-dimensional surface 
image.
These new SPMs, which allow examination of the surface of materials at the atomic 
and molecular level, have provided a wealth of information about a host of materials, 
from integrated circuit chips to biological molecules. Indeed, the advent of the SPMs has 
helped to usher in the era of nanomaterials—materials whose properties are designed by 
engineering atomic and molecular structures.
Figure 4.16a is a bar chart showing dimensional size ranges for several types of struc-
tures found in materials (note that the axes are scaled logarithmically). The useful dimen-
sional resolution ranges for the several microscopic techniques discussed in this chapter 
Figure 4.16 (a) Bar chart showing size ranges for several structural features found in materials. (b) Bar chart 
showing the useful resolution ranges for four microscopic techniques discussed in this chapter, in addition to the 
naked eye.
(Courtesy of Prof. Sidnei Paciornik, DCMM PUC-Rio, Rio de Janeiro, Brazil, and Prof. Carlos Pérez Bergmann, Federal 
University of Rio Grande do Sul, Porto Alegre, Brazil.)
Subatomic particles
Atom/ion diameters
Unit cell edge lengths
Dislocations (width)
Second phase particles
Grains
Macrostructural features
(porosity, voids, cracks)
Dimensions of structural feature (m)
Dimensions of structural feature (nm)
1014
106
104
102
102
104
106
108
1
1012
1010
108
106
104
102
(a)
Scanning probe microscopes
Scanning electron microscopes
Optical microscopes
Naked eye
Transmission electron microscopes
Useful resolution ranges (m)
Useful resolution ranges (nm)
1012
102
102
104
106
108
1
1010
108
106
104
102
1
(b)

128  •  Chapter 4  /  Imperfections in Solids
The grain size is often determined when the properties of polycrystalline and single-
phase materials are under consideration. In this regard, it is important to realize that for 
each material, the constituent grains have a variety of shapes and a distribution of sizes. 
Grain size may be specified in terms of average or mean grain diameter, and a number 
of techniques have been developed to measure this parameter.
Before the advent of the digital age, grain-size determinations were performed 
manually using photomicrographs. However, today, most techniques are automated and 
use digital images and image analyzers with the capacity to record, detect, and measure 
accurately features of the grain structure (i.e., grain intercept counts, grain boundary 
lengths, and grain areas).
We now briefly describe two common grain-size determination techniques: (1) linear 
intercept—counting numbers of grain boundary intersections by straight test lines; and 
(2) comparison—comparing grain structures with standardized charts, which are based 
upon grain areas (i.e., number of grains per unit area). Discussions of these techniques is 
from the manual perspective (using photomicrographs).
For the linear intercept method, lines are drawn randomly through several 
photomicrographs that show the grain structure (all taken at the same magnification). 
Grain boundaries intersected by all the line segments are counted. Let us represent 
the sum of the total number of intersections as P and the total length of all the lines 
by LT. The mean intercept length / [in real space (at 1—i.e., not magnified)], a 
measure of grain diameter, may be determined by the following expression:
 
/ = LT
PM 
(4.16)
where M is the magnification.
The comparison method of grain-size determination was devised by the American 
Society for Testing and Materials (ASTM).11 The ASTM has prepared several standard 
comparison charts, all having different average grain sizes and referenced to photomi-
crographs taken at a magnification of 100. To each chart is assigned a number ranging 
from 1 to 10, which is termed the grain-size number. A specimen must be prepared 
properly to reveal the grain structure, which is then photographed. Grain size is ex-
pressed as the grain-size number of the chart that most nearly matches the grains in the 
micrograph. Thus, a relatively simple and convenient visual determination of grain-size 
number is possible. Grain-size number is used extensively in the specification of steels.
The rationale behind the assignment of the grain-size number to these various 
charts is as follows: Let G represent the grain-size number, and let n be the average 
number of grains per square inch at a magnification of 100. These two parameters are 
related to each other through the expression12
 
n = 2G-1  
(4.17)
grain size
4.11 GRAIN-SIZE DETERMINATION
11ASTM Standard E112, “Standard Test Methods for Determining Average Grain Size.”
12Please note that in this edition, the symbol n replaces N from previous editions; also, G in Equation 4.17 is used in 
place of the previous n. Equation 4.17 is the standard notation currently used in the literature.
(plus the naked eye) are presented in the bar chart of Figure 4.16b. For three of these 
techniques (SPM, TEM, and SEM), an upper resolution value is not imposed by the char-
acteristics of the microscope and, therefore, is somewhat arbitrary and not well defined. 
Furthermore, by comparing Figures 4.16a and 4.16b, it is possible to decide which micro-
scopic technique(s) is (are) best suited for examination of each of the structure types.
Relationship 
 between ASTM 
grain size number 
and number of 
grains per square 
inch (at 100)

4.11 Grain-Size Determination  •  129
For photomicrographs taken at magnifications other than 100, use of the following 
modified form of Equation 4.17 is necessary:
 
nMa100
M b
2
= 2G-1 
(4.18)
In this expression, nM is the number of grains per square inch at magnification M. In ad-
dition, the inclusion of the ( M
100)
2 term makes use of the fact that, whereas magnification 
is a length parameter, area is expressed in terms of units of length squared. As a conse-
quence, the number of grains per unit area increases with the square of the increase in 
magnification.
Relationships have been developed that relate mean intercept length to ASTM 
grain-size number; these are as follows:
 
 G = -6.6457 log / - 3.298   (for / in mm) 
(4.19a)
 
 G = -6.6353 log / - 12.6  (for / in in.) 
(4.19b)
At this point, it is worthwhile to discuss the representation of magnification 
(i.e., linear magnification) for a micrograph. Sometimes magnification is specified 
in the micrograph legend (e.g., “60” for Figure 4.14b); this means the micrograph 
represents a 60 times enlargement of the specimen in real space. Scale bars are also 
used to express degree of magnification. A scale bar is a straight line (typically hori-
zontal), either superimposed on or located near the micrograph image. Associated 
with the bar is a length, typically expressed in microns; this value represents the 
distance in magnified space corresponding to the scale line length. For example, 
in Figure 4.15b, a scale bar is located below the bottom right-hand corner of the 
micrograph; its “100 
m” notation indicates that 100 
m correlates with the scale 
bar length.
To compute magnification from a scale bar, the following procedure may be used:
 1. Measure the length of the scale bar in millimeters using a ruler.
 2. Convert this length into microns [i.e., multiply the value in step (1) by 1000 
 because there are 1000 microns in a millimeter].
 3. Magnification M is equal to
 
M =
measured scale length (converted to microns)
the number appearing by the scale bar (in microns) 
(4.20)
For example, for Figure 4.15b, the measured scale length is approximately 10 mm, 
which is equivalent to (10 mm)(1000 
m/mm)  10,000 
m. Inasmuch as the scale bar 
length is 100 
m, the magnification is equal to
M = 10,000 
m
100 
m
= 100*
This is the value given in the figure legend.
Concept Check 4.4 
Does the grain-size number (G of Equation 4.17) increase or decrease 
with decreasing grain size? Why?
[The answer may be found at www.wiley.com/college/callister (Student Companion Site).]

130  •  Chapter 4  /  Imperfections in Solids
EXAMPLE PROBLEM 4.5
Grain-Size Computations Using ASTM and Intercept Methods
The following is a schematic micrograph that represents the microstructure of some hypothetical 
metal.
 
Determine the following:
(a) Mean intercept length
(b)  ASTM grain-size number, G using Equation 
4.19a
Solution
