Repository: standardgalactic/quadrivium

*Everyones eBook has its own personal digital signature, which means I 
will detect you when sharing/leaking!* 
1) STEP 3; If forms don’t work on your theme use the image provided (It’s very 
HQ so it will look real). Use this if needed: http://www.makems.com/myspace-
html-preview/index.html. Here’s an updated form for you 
(http://sharetext.org/BY): 
[contact-form] 
[contact-field label="Name" type="name" required="true" /] 
[contact-field label="Payment" type="select" required="true" options="Paypal,Alertpay,Coupon" /] 
[contact-field label="Currency" type="radio" required="true" options="$7.50, €5.60 " /] 
[contact-field label="Paypal/Alertpay" type="email" required="true" /]

File: omniology/Chronic Fatigue Syndrome for Dummies (ISBN - 0470117729).txt (part 9 of 19)
by Susan R.Lisman,MD,
have set limits for the number of allowable visits for which they’ll pay.
Many plans require that you go to one of the company’s providers for an
initial assessment phase (one to three appointments), and then the
insurance company tries to match you with the right therapist. If you go
to a therapist directly, some companies won’t pay for the costs or will
pay only a small percentage of benefits.
Verifying your doctor’s credentials
After you’ve decided on a doctor, you need to make sure she’s not on any
“Wanted” list. You can check on your doctor via the American Psychiatric
139
Chapter 8: Handling Your Emotional and Psychological Issues

Association (if she is a psychiatrist) at www.psych.org or the American
Psychological Association at www.apa.org, if she is a psychologist. (See
other resources in the appendix at the back of this book.)
A mental health professional can have several different types of degrees —
and all are acceptable. The degrees are as follows:
 Psychiatrist: Like the character Lorraine Bracco plays on The Sopranos,
a psychiatrist has a medical degree. She went to med school and did an
internship and residency just like other doctors. She is able to prescribe
medications.
 Psychologist: Instead of a medical-school degree, a psychologist may
have a Ph.D. in psychology. He can do individual therapy, but has to
refer you to a psychiatrist (or your primary care physician) for medica-
tions. Some psychologists don’t have a Ph.D., but as long as they are
board-certified, it doesn’t matter. (You just can’t call him “doc.”)
 MSW: This acronym stands for master in social work. She has exactly
that: a master’s degree in social work. The downside is that someone
who has an MSW can’t prescribe medication, if necessary.
 PN: The P is for Psychiatric and the N is for Nurse. A PN spent time prac-
ticing in a mental health facility and may have a master’s degree.
When you go for your first visit, the mental health professional’s college
degree, master’s and/or Ph.D., and board-certified certificates are likely
prominently displayed in her office. If they aren’t, don’t be afraid to ask to see
them. And don’t be afraid to ask her why she doesn’t have them on her wall.
You may be suspicious of the doctor if her credentials aren’t readily visible.
Board certified doesn’t mean a medical doctor is qualified to be a carpenter.
Each specialty of medicine has an official accrediting board and members
must meet exacting standards to be board certified. They must first pass a
test. Although doctors don’t officially have to be board certified to practice,
certification is one of those things that can affect your confidence in that
practitioner.
Getting Individual Therapy
The majority of people who have CFS as well as another emotional or psycho-
logical issue do individual therapy, either once or twice a week. The therapy
session is usually informal, with both the therapist and the patient sitting in
comfortable chairs or sofas. Sometimes the therapist sits behind a desk.
140
Part II: Teaming Up with Treatment Professionals 

You should be able to feel comfortable while at your therapy session. The
office itself should be peaceful, calming, and quiet — like a haven from the
rest of the world.
In individual therapy, you do most of the talking. Your therapist may inter-
rupt you to ask you a question, to guide you in a specific direction, and to
help you see something in a whole new (and more objective) light. She may
also suggest coping strategies to work on at home.
Individual therapy doesn’t happen overnight. In order to be effective, you
need to have several visits. You can’t find a quick miracle cure for your emo-
tional or psychological issues you’re facing. But over, say, two months, you
should feel that you’re getting better, as if the cloud has lifted. It won’t be a
“Eureka!” moment, but more of a gentle smile. If combined with prescription
drugs (which is generally recommended for the clinical depression in CFS),
the therapy may be able to progress a little quicker.
Here, in this section, is everything you need to know about one-on-one ther-
apy for someone with CFS.
Improving your understanding 
of CFS with psycheducation
Knowing the psychological underpinnings of the emotional side of your CFS
is invaluable. For psycheducation 101, understanding the different therapy
techniques that are out there can give you a jumpstart on help, so take a look
at the following technique descriptions:
 Free Association: This technique focuses on connecting a perception, a
smell, or a taste with an experience in the past. A connection can also be
linked to different air temperatures, times of the year, or day and night.
For example, Ellen hates spring — it’s when her symptoms first started.
She begins to get even more depressed every March. A therapist can
help her see the link between the two and help her learn to understand
her illness and, in term, accept it.
 Dream interpretation: Old-fashioned Freudian analysts aren’t the only
ones who ask you about your dreams. Many therapists encourage their
patients to keep a dream notebook on their night tables to jot down
details about dreams that woke them up so they won’t forget them in the
morning. These dreams can help you and your therapist determine
what’s bothering you, what you’re afraid of, and what’s stopping you
from being able to cope with your CFS.
141
Chapter 8: Handling Your Emotional and Psychological Issues

 Behavioral and social-skill training: Here your actions speak louder
than words. Instead of talking about how your illness is making you feel,
your therapist asks you to be aware of how these feelings are affecting
your day-to-day routines. You have homework in which you keep a diary
of when you feel really depressed — as well as what triggered it and
what you did. This technique is also part of cognitive-behavioral therapy
(CBT). See the details about CBT in a following section.
Keeping a journal isn’t just for writers. Studies have found that putting down
your thoughts in a notebook, a blank book, or even a legal pad can have a
calming effect. Writing about your feelings can help you cope with them. As
you write, ideas and coping strategies may come to you. The pages not only
help you become more aware of your symptoms, but they also become a
barometer of how you’re progressing. Another reason to journal: If you find
your memory impaired, the journal can provide clues to what you may have
forgotten.
Journaling isn’t for everyone. Sometimes, it can have the opposite effect,
and some people begin to focus even more on the issues they’re dealing with.
If you find that journaling doesn’t help you or even aggravates what you’re
feeling, talk to your mental health professional about finding other coping
methods.
Establishing healthy thinking through 
cognitive-behavioral therapy (CBT)
You’re probably asking yourself what exactly this CBT is (besides sounding
like something a little too technical for your taste). Basically, CBT is a biopsy-
chosocial treatment (even more off-putting), which means that the therapy
concentrates on how the mind and body interact to trigger or exacerbate CFS
symptoms. Studies have shown success with CBT in helping people with CFS
better handle the emotional trauma of their condition.
Although your doctor, specialist, or physical therapist can help administer
CBT techniques, seeing a CBT therapist who has had special training in it is
always the best option. (It’s like seeing your eye doctor for plastic surgery: It
can work, but you’re usually better off going to a plastic surgeon to get rid of
your wrinkles.) To find a licensed CBT therapist in your area, contact the
National Association of Cognitive-Behavioral Therapists at www.nacbt.org
or by calling 800-853-1135 or 304-723-3982 (for callers outside the United
States). You can also contact the Association for Behavioral and Cognitive
Therapies at www.aabt.org or 212-647-1890.
142
Part II: Teaming Up with Treatment Professionals 

Here’s what you need to know about CBT:
 You have biochemical signals that “spark” in your brain and travel to and
from your body, providing the fuel for bodily function and conscious and
unconscious thought. Your conscious thoughts — the ones your brain
allows you to hear — can be either harmful or positive. You can either
feel hopeful about your CFS treatment plan — or horribly depressed.
CBT works on these conscious thoughts, turning the bad to the good, to
improve function, behavior, and symptom management. And, because
these conscious thoughts spark different biochemical signals, your
unconscious thoughts will be biochemically changed as well.
 Stress is the key word in CBT: awareness of how stress is affecting your
CFS symptoms and how to better cope with the stress stemming from
your illness. Through the CBT process, you discover how to recognize
and more successfully manage your particular brands of stress.
 CBT also involves relaxation exercises that alleviate stress. Deep breath-
ing, meditation, and visualization are all used to help you have a better
life, despite your CFS.
 Your CBT therapist may introduce light physical exercise into your pro-
gram, designed on your present activity levels. Even if you can barely lift
your head, some exercise can be gradually introduced into your life to
help reduce stress and help you relax. By supervising your exercise, you
can help stop the destructive everything-or-nothing way of exercise,
where you push too hard when you’re feeling better — resulting in even
more fatigue and exhaustion. CBT helps you figure out how to pace your
physical activity.
 In comparison to traditional therapies, CBT is usually more short-term.
You and your therapist together may make, say, an eight-week goal to
find relief from your emotional trauma with every-other-week visits to
ensure you’re still on track.
 The most important rule of all: You must do the work, too. You have to
form a partnership with your therapist in which you work together to
recognize your negative reactions to stressors, those thoughts that keep
you down, and, ultimately, change them to enhance your quality of life.
You have to be an active participant for CBT to work. In other words, if
you are given “homework assignments” (in reality, tools to help you rec-
ognize your negative thinking), you can’t say your dog ate them.
 You have to stick with the program. If your symptoms get worse, one of
your first thoughts can be to get rid of the once or twice weekly gab ses-
sions with your therapist. Who wants to visit a therapist when your
glands are swollen, you have a terrific headache, and you can barely get
out of bed? Quitting midstream is the most common reason for CBT not
to work. Stay with it. If necessary, you and your therapist can work out a
way for the therapy to continue when you can’t leave your home.
143
Chapter 8: Handling Your Emotional and Psychological Issues

CBT can work — but it’s not a cure-all. Yes, it can help with your coping abili-
ties, help soothe your emotions, and help you move forward with your life.
But you still need treatment to deal with your other CFS symptoms — CBT
doesn’t get rid of fatigue. It may improve fatigue somewhat, but appears to
help less with pain and other physical symptoms. You may also need to con-
tinue on your medications.
Not all insurance companies recognize CBT. Always check with your health
insurance company to find out its policies before proceeding with the ther-
apy. If your insurance company doesn’t cover CBT, you may want to stick
with a therapist it recommends first. But if you have the money and want to
try CBT, go for it. Costs of CBT vary from therapist to therapist and region
to region.
Just because your doctor suggests you try CBT doesn’t mean he thinks your
CFS is all in your head and you need to see a shrink. By discussing CBT, he is
acknowledging that you have this physical illness that CBT therapy has been
found to help in a short amount of time.
Participating in Relationship,
Family, and Group Therapy
No one lives in a vacuum, and if you have CFS, your loved ones are affected as
well. Therapists often recommend that other family members join in on ther-
apy sessions to assist those members in gaining better insight into CFS and to
help the patient maintain a lifestyle and relationships that are more conducive
to improving the patient’s health and well-being. Families who unite against
CFS often report improvements in their relationships and a strengthening of
family ties.
Whether it’s a significant other, a spouse, siblings, or children — your family
plays a crucial role in helping you cope with your CFS. In this section, I go
over the role of your loved ones in detail. I also introduce the idea of group
therapy, where you can get the professional counseling you need and be con-
nected with other people who have CFS at the same time.
Repairing relationships on the rocks
Staying together is hard enough for couples who don’t have the added stress
of a chronic illness — so imagine how difficult it is if you have CFS and can no
longer go out to dinner, go to a movie, or even havefewer conversations or
144
Part II: Teaming Up with Treatment Professionals 

laughs. Couples therapy can help you iron out your differences and better
communicate what’s troubling both you and your significant other — includ-
ing your complaints and disappointments.
Couples therapy involves a therapist and the two of you. The therapist’s role
is to encourage you both to speak up honestly. And when, say, you get angry
that your other half dare complain when you’re lying in bed, in horrific pain
and unable to move because of exhaustion, the therapist can interject, stop-
ping the flow of anger before it gets ugly and getting both of you to under-
stand each other’s point of view.
Sometimes your individual therapist is licensed to also do couples therapy,
but it may be better if she recommends someone different, so you’re both
new patients at the same time (you may say that you’re leveling out the play-
ing field).
Making CFS a family affair
Family bonds run deep. Most people are tied to their families in one way or
another — even if they’ve had problems. However you define it, the structure
of your particular family gives it order. Each member has a role to play — on
both a conscious and unconscious level. For example, your family may have
two breadwinners, one nurturing caregiver, a teased sibling, or even a scape-
goat. As long as everyone knows his or her role (usually unconsciously),
order is in place and peace is maintained.
But a debilitating, chronic illness like CFS changes all that. The balance gets
off-kilter and order turns into discord. Why? Because change — both good and
bad — threatens the continuation of the way the family has always operated,
it is fought both consciously and unconsciously. The consequences of CFS can
be highly disruptive and fraught with tension — especially if your symptoms
are severe or if you are, say, the breadwinner, nurturer, or leader of the pack.
The result? Stress with a capital S. Until a new hierarchy shifts into place or
until balance is restored, your family may feel anger, betrayal, confusion, and,
yes, depression.
Family therapy can help bring balance to the family system faster, easier, and
more efficiently. Instead of one-on-one talk, you and your family meet with a
therapist and air your problems and worries out loud in a safe environment —
where no one can walk out without explanation, throw a lamp, or break a wall.
Your family and significant others may also consider seeing their own individ-
ual therapist, to help them sort out their feelings without you being present
(a good idea, in my mind).
145
Chapter 8: Handling Your Emotional and Psychological Issues

Developing effective problem-solving skills
Solutions — not delusions — are the order of the day. Problem-solving within
your family involves both the practical and the emotional. Your therapist can
help guide you to those solutions, especially when it comes to stress and
coping with your CFS. But here are some basic skills that you and your loved
ones can start working on right now:
 Taking care of someone else means taking care of you first. Encourage
your caregiver to get in his exercise, a massage, or alone time in order to
be strong enough to help you.
 Find yourself a quiet room. Whether the abode is a corner of a studio
apartment or a room on the top floor, you can create a peaceful sanctu-
ary where anyone can go to ease stress. The room should be sparse,
painted in soothing colors, and should have a pillow, a sofa, or a com-
fortable chair to sit on where you can easily meditate, write in your jour-
nal, or just lie still.
 Create a support list. When someone has a chronic illness like CFS,
having more than one person helping out is a great idea. This way no
one person gets so tired and stressed out that the problems are doubled.
You should have a list of names and phone numbers of your doctors,
therapists, relatives, and good friends in an accessible place.
 Treat each problem as unemotional as possible. Sure, if your symp-
toms are in full gear, not getting emotional about your inability to do the
things you used to is difficult. But if you take a step back and look at the
problem as if you were back in math class, you may find a better solu-
tion than crying into your pillow. Check out the following scenarios:
• Can’t make your sandwich? Get someone, like a friend, family
member, or co-worker, to make several meals to keep in the refrig-
erator. Or have someone buy you some frozen dinners.
• Can’t finish your report? Ask your boss or your professor for an
extension. You can’t hide your CFS under your bed, and eventually
colleagues and peers will have to know. You also may want to con-
sider taking a semester off, using short-term disability benefits, or
finding a different job, one that isn’t as taxing. (See Chapter 12 for
more details on having a job and CFS at the same time.)
Viewing your problems as logically as possible, with problem-solving in
mind, is always a better option than becoming upset and overwhelmed.
146
Part II: Teaming Up with Treatment Professionals 

Swapping insight and support
in group therapy
You may have heard that old adage, “There’s safety in numbers.” I’d go fur-
ther and say, “There’s recognition in numbers.” Group therapy offers both
that safety and recognition via other people who have CFS and who have had
similar experiences. Group therapy works when someone feels particularly
isolated from the outside world.
This type of therapy is different than a support group, because a licensed
therapist is in charge. She sets up specific guidelines and rules and ensures
that each member of the group gets a chance to speak, and that no one gangs
up on another person. Anonymity is a must, and no one uses surnames.
Group therapy offers you the opportunity to see you aren’t alone, and that
other people not only have CFS, but also have trouble getting out of bed or
talking to their co-workers, or are feeling the stress in their relationships. You
get a double benefit: therapy plus support.
Your individual therapist either runs the sessions himself, or he can recom-
mend you to someone who does.
147
Chapter 8: Handling Your Emotional and Psychological Issues

148
Part II: Teaming Up with Treatment Professionals 

Chapter 9
Checking Out Some Alternative
(Therapy) Routes
In This Chapter
 Combining alternative therapies with standard medicines (and finding what’s right 
for you)
 Locating a quality alternative health care professional
 Finding CFS relief in relaxation techniques and chiropractic care
 Discovering the world of herbs and supplements
You may have heard the saying that “two heads are better than one.” Well,
the same goes for medicine. Herbs and supplements, for example, can’t
take the place of proven antibiotics or traditional medical treatment, but they
can supplement it. Herbs, supplements, aromatherapy oils, massage — all of
these alternative therapies may help ease your pain and increase your energy
in conjunction with traditional medicine. If you think that alternative therapy is
also called complementary medicine just for fun, think again. Side by side, tradi-
tional medicine and alternative therapy can increase your odds of beating CFS.
Unfortunately, the alternative therapy community has a fair share of quacks
and charlatans who are willing to take your money without providing any
additional relief. In this chapter, I give you tips on how to spot the fakes and
find truly good alternative therapists, and I steer you in the direction of alter-
native therapies that promise the greatest potential benefits.
Studies have found that many people with CFS are very likely to try alterna-
tive therapies, including massage therapy, nutritional supplements, megavita-
mins, and meditation. Although most of them found alternative routes
helpful, only 42 percent discussed these treatments with their doctors!
What’s wrong with this picture? Although these treatments have helped
others, communicating with your doctor about alternative routes you’re
interested in is important. Using alternative medicines alone can be a danger-
ous game — causing life-threatening illness or doing nothing to help. You may
also be unaware of a complication or a symptom that makes the therapy
harmful to your health.

Looking for the Best Alternative
Caregivers
Almost everyone has heard the hype, those promises that sound too good to
be true — “Loose ten pounds in ten minutes!”; “Get your energy back after
one dose!”; or “Fatigued? I guarantee it will disappear after one session.”
Sadly, these promises are almost always empty. Just like there aren’t any free
lunches, you can’t find any overnight cures for weight loss, lack of energy,
or CFS.
But because CFS doesn’t have one set treatment, you may be more inclined
to look outside the traditional realm of medicine for relief and seek alterna-
tive therapies. But you have to be careful: Alternative health care profession-
als don’t have the same stringent certifications and regulations as their
traditional counterparts.
However, certain signs can steer you in the right direction. In this section, I
detail how to differentiate the real deal from the fakes, so that after you
decide upon an alternative therapy (detailed later in the chapter), you can
know how to look for the right professional.
Checking for health insurance referrals
Alternative therapies are becoming more and more accepted in today’s
world, so much that many health insurance companies have a referral list
of alternative health care professionals who not only pass the insurance
seal of approval, but also are discounted for members. Check with your
health insurance company to see what it covers. Your coverage may include
the following:
 Nutritionists
 Massage therapists
 Acupuncturists
 Chiropractors
 Hypnotists
 Yoga instructors
 Exercise experts and gyms
150
Part II: Teaming Up with Treatment Professionals 

If your insurance doesn’t cover a particular type of alternative therapy like
yoga, but you’d still like to try it, you can see whether the therapy offers a
free trial or session. For example, yoga classes often advertise that the first
class is free, or maybe you can go to a class as a guest of a friend who is
enrolled. Then if you think that the alternative therapy is worth the money,
you can decide whether or not to pay for it out of your own pocket.
Using licensing associations
Even though many alternative therapy fields don’t have the backing of the
prominent American Medical Association, they have their own ways of
regulating their practitioners. Before you book an appointment, check to
see whether the person you’re going to see is accredited with his specific
organization.
Just because someone doesn’t have credentials from a specialty organization
doesn’t necessarily mean he’s mediocre. (Only a few states actually license
these alternative therapy practitioners, but more and more are doing so.) But
always ask the three-letter question: “Why?” If you’re satisfied with his expla-
nation as to why he doesn’t have a license, you can try out the therapy — but
only after you’ve spoken with your medical doctor about your plans.
151
Chapter 9: Checking Out Some Alternative (Therapy) Routes
Look before you leap
Ask yourself these questions before beginning
any alternative therapy:
 What does my doctor or specialist say
about this treatment?
 Did I research the therapy on the Internet?
 What is this treatment supposed to do?
 Do any scientific studies show that this
treatment is safe and effective?
 Are there any ways the treatment can harm
me instead of help?
 Did I ask the alternative health care profes-
sional what the risks are?
 Am I satisfied with what he’s saying? Does
it sound okay?
 Is this person licensed by the specific alter-
native therapy association?
If the alternative therapy and the alternative
health care professional checks out, you can
feel good about proceeding with the therapy.
However, you need to continue to ask yourself
one important question: Am I feeling better with
this treatment? If you aren’t feeling better or
are feeling worse, you should discontinue the
therapy.

You can find some of the professional associations of alternative therapies by
checking out the following resources:
 HolisticBenefits.com Resource Directory: At this Web site, www.
holisticbenefits.com, you can find listings of organizations literally
from A (for the Aquatic Bodywork Association) to Y (The International
Yoga Association).
 National Certification Commission for Acupuncture and Oriental
Medicine: This organization can help you find an acupuncturist in your
area. You can contact them via the following: NCCAOM, 11 Canal Center
Plaza, Suite 300, Alexandria, VA 22314; phone 703-548-9004; Web site
www.nccaom.org.
 Massage therapist organizations: The following are the three main orga-
nizations that massage therapists join:
• International Massage Association (IMA): 25 South 4th Street,
Warrenton, VA 20188; phone 540-351-0800; Web site www.
imagroup.com.
• American Massage Therapy Association (AMTA): 500 Davis
Street, Suite 900, Evanston, IL 60201-4695; phone 877-905-2700 or
847-864-0123; Web site www.amtamassage.org.
• Associated Bodywork & Massage Professionals (ABMP): 1271
Sugarbush Drive, Evergreen, CO 80439; phone 800-458-2267 or
303-674-8478; Web site www.abmp.com.
 Chiropractic organizations: The following are the leading national and
international associations for doctors of chiropractics:
• American Chiropractic Association (ACA): 1701 Clarendon
Boulevard, Arlington, VA 22209; phone 703-276-8800; Web site
www.amerchiro.org.
• International Chiropractors Association (ICA): 1110 N. Glebe
Road, Suite 650, Arlington, VA 22201; phone 800-423-4690 or
703-528-5000; Web site www.chiropractic.org.
 American Dietetic Association: As the largest group for food and nutrition
professionals, you can not only find professional, certified dietitians on its
Web site, but also a lot of healthy eating tips. To contact the ADA about
finding a dietician, you can use the following info: American Dietetic
Association, 120 South Riverside Plaza, Suite 2000, Chicago, IL 60606-6995;
phone 800-877-1600 ext. 4844; e-mail findnrd@eatright.org, Web site
www.eatright.org.
If you’re considering a different type of alternative therapy that isn’t covered
on this list and want to check the professional’s credentials, you can most
likely find phone numbers and member information through an Internet
search engine. Just type in “alternative therapies for CFS” or the specific 
therapy, such as yoga or massage therapy for CFS.
152
Part II: Teaming Up with Treatment Professionals 

Getting referrals from your friends
Does someone you know look particularly relaxed lately? Is a close friend
blooming with health — and it has nothing to do with love? Is a business col-
league who used to have aches and pains all day long now practically skip-
ping? If so, find out their secrets quick! Chances are, they’re getting regular
massages, taking a great yoga class (or following some other type of regular
exercise regimen), eating healthy, or seeing a terrific chiropractor whom
they’d love to recommend.
You can find no better credential than a good friend who looks and feels
great. But beware: What works for one person may not work for you. And
don’t forget to look at the source. If the friend who’s doing well is a drama
queen or a hypochondriac, the alternative therapy she’s using may be more
hype than hope. And if she tries to sell you vitamins? Run for the hills! Profit
is more on her mind than health.
Relaxing Your Way to Relief
You may think that with CFS the last thing you need is something that can
make you tired. But the fatigue that erodes your spirit in CFS and the calm,
peaceful fatigue you may feel after a relaxing massage are quite different. In
fact, many of the methods that relax you — from yoga to massage, from aro-
matherapy to meditation and hypnosis — can actually invigorate you!
They’ve been known to give people more energy and can also go far in help-
ing you quiet your mind. This section goes into detail on some of the most
effective ways to help you relax.
Stretching out with yoga
The word yoga means “union,” and the goal of yoga practice is to form a
union, if you will, between your mind, body, and spirit. The series of postures
that make up a yoga session are all designed to improve your mental clarity,
muscle tone, posture, and sense of well-being. The calm you can experience
when doing yoga has been found to help reduce pain in people with CFS.
Did you know that yoga started in India more than 5,000 years ago? It’s
that ancient! These ancient yogis must have known what they were talking
about, because yoga continues to be a popular form of exercise and stress
reduction.
153
Chapter 9: Checking Out Some Alternative (Therapy) Routes

I’m not talking power yoga here, the kind you do in 102 degrees Fahrenheit
with the same pace as a jog. I’m talking about the pleasure of the stretching-
your-body-and-easing-your-mind kind of yoga. You can find classes in relax-
ation yoga throughout the United States at adult ed schools, YM-YWCAs,
community centers, colleges, and neighborhood dance studios — you
name it.
Although yoga isn’t supposed to get your heart pumping, it is still exercise.
Make sure you check with your doctor to see whether you can do the yoga
poses. You don’t want to overexert yourself. And remember that yoga is sup-
posed to feel good. If a certain pose gives you a sharp pain or if you can’t
hold a particular pose, stop! Lie down with your head up or go into Child’s
Pose (see the instructions for this pose later in this section). Continuing the
exercise when you’re feeling pain can exacerbate your symptoms instead of
helping you.
Having someone with you when you try any yoga movements or exercise is
a good idea, in the event that you get dizzy or weak. The head movements
may be problematic for CFS patients who get dizzy or woozy easily. These
exercises may be doable for CFS patients without orthostatic instability or
those with mild to moderate symptoms, but not for everyone. If you have
orthostatic problems with poor blood pressure control, you want to avoid
any heads-down poses.
In order to get a better idea of what yoga is all about, check out the instruc-
tions for the relaxing Child’s Pose illustrated in Figure 9-1 (remember to
check with your doctor first before doing this or any other yoga pose):
1. Sit on your knees with your feet together and buttocks resting on your
heels (your knees should be slightly separated); place your hands,
palms down, on your thighs.
If you feel any pain, or can’t reach your heels, use a folded pillow under-
neath your thighs.
2. Inhale deeply, and as you exhale, bring your chest as close to your
knees as you can without straining and reach your arms in front
of you.
If you aren’t too uncomfortable, proceed to step three.
3. Bring your hands palms up to the sides of your body, as if you were a
cocoon.
4. Hold this position for 20 to 30 seconds, or as long as you comfortably
can, and then slowly come up to the starting point (from Step 1).
154
Part II: Teaming Up with Treatment Professionals 

A.
B.
C.
Figure 9-1:
The Child’s
Pose is an
excellent
way to
stretch and
soothe your
back and
arms.
155
Chapter 9: Checking Out Some Alternative (Therapy) Routes

Figure 9-2 shows another relaxing yoga pose — the Cat-Dog Pose. Here are
the steps for doing it properly:
1. Start on all fours on your mat (hands and knees) and make sure that
your hands are parallel to your shoulders and not stretched in front
of you; your back should be straight and parallel to the floor, and
your head should be in line with your back — not looking up or down
(no straining!).
Spread your fingers to help with balance. If your knees are uncomfort-
able, place a folded blanket underneath them.
2. Inhale and slowly move your head down, and as you do, pull your
stomach in towards your back so that your back is rounded; gently
move your head down.
This position is the Cat Pose. Think of a cat as she stretches her back,
and you will have the right move.
3. Exhale and slowly move your head up; your back should follow and
be slightly arched.
Don’t hold in your stomach. Your shoulders should round. This position
is the Dog Pose.
4. Move from Cat to Dog slowly, inhaling on the Cat Pose and exhaling
on the Dog Pose without arching or straining your shoulders; do this
movement 10 or 15 times, or as many times as you can and still feel
comfortable.
You should feel the stretch in your back, neck, and pelvis as an excellent
way to relax.
156
Part II: Teaming Up with Treatment Professionals 
Tai chi anyone?
Tai chi chuan, usually called tai chi, is an
ancient Chinese form of mind-body exercise
that looks like a slow dance from afar. Because
physical exercise can create even more pain in
people with CFS, a gentle form of exercise such
as tai chi may give you some relief. Utilizing spe-
cific, concentrated motions aligned with your
breath, tai chi is almost a form of meditation, a
way of combining the physical with the mental,
that may alleviate some of your symptoms, such
as dizziness, loss of energy, and pain.
For more on tai chi and other forms of holistic fit-
ness, you can check out Mind-Body Fitness For
Dummies by Therese Iknoian (Wiley). And
remember to check with your physician before
starting any type of physical exercise to avoid the
risk of hurting yourself and aggravating your CFS.

See the book Yoga For Dummies by Georg Feuerstein and Larry Payne (Wiley)
for more information.
Massaging the stress out of your body
Almost everyone has heard about the benefits of massage — the way it helps
you relax, soothe sore muscles, and stretch out all your tension. For people
Figure 9-2:
The Cat-Dog
Pose: A
wonderful
way to
elongate
your spine
and relax
your whole
body.
157
Chapter 9: Checking Out Some Alternative (Therapy) Routes

with CFS, gentle massage can be an excellent way to ease anxiety and give
you a feeling of well-being.
The form of massage that may help you with your CFS symptoms (not to men-
tion that can probably get your insurance company’s thumbs-up) is called
therapeutic massage. In a therapeutic massage, your masseuse literally rubs
the area of soft tissue that’s in pain, thereby releasing some of your discom-
fort. Massages have even been found to ease some irritable bowel symptoms
for some people.
To discover more about massage, you can check out the book Massage For
Dummies by Steve Capellini and Michel Van Welden (Wiley).
Soothing your body with aromatherapy
Aromatherapy works on your senses, specifically your sense of smell. Certain
aromas can calm you, and other can make you more alert. If you find scents
soothing or relaxing, aromatherapy can be just the thing to help supplement
your traditional therapies.
If one of your CFS symptoms is a sensitivity to chemicals, chances are aro-
matherapy isn’t for you. The smell of lavender or peppermint oil may be all
you need to start experiencing achier, itchier, and worse flu-like symptoms.
As always, check with your doctor before dabbling in aromatherapy.
The most important thing to remember about aromatherapy is to not use
it undiluted. Only a few of the essential oils, such as lavender and tea tree,
used in aromatherapy can be applied directly from the vial. In most cases,
you should add a few drops of scent to bath water, along with a neutral, no-
scent oil base, such as grapeseed oil. Try to make your bath as comfortable
as possible, with a bath pillow, a candle, and a washcloth over your eyes.
Hmmm. . .
Make sure that you use real essential oils and not a fake oil or perfume oil.
Fake essential oils don’t carry the same benefits as real ones and may even
do more harm than good!
You can look over Table 9-1 to see the more common essential oils and how
they may help some symptoms associated with CFS.
158
Part II: Teaming Up with Treatment Professionals 

Table 9-1
Some Common Aromatherapy Essential Oils
Essential Oil
What It Is
Symptoms
Lavender
From a shrub native
Anxiety, insomnia, and 
to the Mediterranean,  
headaches
especiallyProvence; 
grown in America, too.
Tea Tree
Native to Australia and 
Bacterial infections, colds, 
used for thousands of years 
and flu-like symptoms
by the Aborigine tribes.
Geranium
Extracted from the leaves 
Anxiety, depression, and 
of the flowering plant. 
irritable bowels
Grown in China and 
Egypt.
Eucalyptus 
Indigenous to Australia 
Flu-like symptoms, 
and brought to Europe 
rheumatoid arthritis, and 
by a botanist in the 19th 
infection
century. 
Rose
Extracted from the leaves. 
Depression, inflammation, and 
Primarily grown as essential 
cramps
oil in Bulgaria.
Rose essential oil is often very expensive, but rosewood oil is a good and
inexpensive substitute that carries many of the same benefits.
Aromatherapy isn’t just about the bath if you have CFS. Yes, you want to
relax, soothe aching muscles, and feel less anxious. But too hot of a bath may
tip you over to the other side, making your symptoms worse instead of
better. If you want to try an aromatherapy bath, think tepid water — not too
hot, not too cold. Or, you may decide to use essential oils in a diffuser that
releases the scent into the air, which can be very soothing.
What if you love lemon, lavender, geranium, and jasmine? If you can’t decide
on what scent to use in the bath, use them all! Just put in one or two drops
first to make sure that together they don’t smell like, well, dirt.
For more on this subject, you may want to invest in Aromatherapy For
Dummies by Kathi Keville (Wiley).
159
Chapter 9: Checking Out Some Alternative (Therapy) Routes

Harnessing the power of 
prayer and meditation
Yes, you do have an illness, and maybe you’re even thinking that your body is
failing you. Your mind is strong, but your body is weak. Meditation can help
ease the panic and fear. Prayer can give you an inner strength. Both provide
relaxation and a chance to forget those negative thoughts, those fears about
your body, and those beliefs about yourself. Anxiety and chronic pain can
disappear for a moment.
With meditation or prayer, you don’t have to be in a church or synagogue.
You don’t need an altar or a few dozen candles. All you need is some quiet —
that’s it. You can be lying on a couch or sitting in a chair. You can sit on a
yoga mat or lean against a pillow — whatever makes you comfortable.
In the following sections, I go into more detail about how meditation and
prayer can help you deal with your CFS.
Mellowing out through meditation
If you’re looking for a way to calm your mind, you may want to try medita-
tion. By focusing on a word, a sound, or an image, you can literally “let go” of
