Repository: standardgalactic/quadrivium

*Everyones eBook has its own personal digital signature, which means I 
will detect you when sharing/leaking!* 
1) STEP 3; If forms don’t work on your theme use the image provided (It’s very 
HQ so it will look real). Use this if needed: http://www.makems.com/myspace-
html-preview/index.html. Here’s an updated form for you 
(http://sharetext.org/BY): 
[contact-form] 
[contact-field label="Name" type="name" required="true" /] 
[contact-field label="Payment" type="select" required="true" options="Paypal,Alertpay,Coupon" /] 
[contact-field label="Currency" type="radio" required="true" options="$7.50, €5.60 " /] 
[contact-field label="Paypal/Alertpay" type="email" required="true" /]

File: omniology/Design and Analysis of Large Lithium-ion Battery Systems.txt (part 9 of 14)
However, these cells are thermally unstable due to the breakdown of the cathode 
and its subsequent evolution of oxygen at higher temperatures [2]. Figure 5.8 shows 
the thermal response from ARC experiments on several different cathode materi-
als incorporated into 18650 cells. The LiCoO2 1.2 Ah cell has the lowest onset 
temperature and also the highest heating rate. In contrast, the LiFePO4 cell has the 
highest onset temperature and the lowest heating rate—the LiFePO4 cathode does 
not evolve oxygen during its decomposition and thus its relatively benign thermal 
response as compared to LiCoO2 during this calorimetric experiment.
ACRs can also be used to assess the thermal response of the component mate-
rials within a battery. Figure 5.9 shows the thermal response of the individual cell 
components within a cell. The experiment was performed by removing the battery 
component materials from a fully charged NMC cell. The component materials 
were resealed into a 18650 container with additional electrolyte. As can be seen 
from the figure, each cell component has different onset temperatures as well as 
maximum heating rates. When these components are combined into the full cell, 
the thermal runaway onset temperature is approximately 220°C, which is different 
from the individual components within the cell. The difference is primarily due to 
the interactions of the components incorporated into the cell as well as the compo-
nent differences in specific heat.
Adiabatic calorimeters are very useful tools when addressing the safety aspects 
of cell design. They can be used to assess how:
••
An electrolyte additive affects  the flammability temperature of an electrolyte;
••
An artificial SEI layer affects the evolution of oxygen during cathode decom-
position at higher temperatures;
••
The individual battery components affect the safety of the battery system.
In the end, the ARC is a vital tool for assessing the abuse tolerance of all a batteries 
components and features.
5.3.2  Thermomechanical Characterization of Passive Components
The safety of a Li-ion cell depends equally on the response of the passive compo-
nents as much as it does on the ingredients that react during an abuse scenario. The 
Figure 5.8  ARC experiments performed on different cathode materials. (Source: Doughty [3].)

132 
��������������
Battery Safety
mechanical characterization of the passive components such as the separator, pouch 
material, and current collectors is even more important in the context of large-
format cells than it has traditionally been in the battery manufacturing process.
Testing of the thermal-mechanical properties of the cell components is carried 
out using a tensile-strength tester using standard American Society for Testing and 
Materials (ASTM) methods.1 A standard vice to hold the sample of prespecified di-
mensions is subjected to tensile stresses as a function of temperature. Detailed test 
procedure for mechanical characterization of polymer films used in Li-ion batter-
ies is described in other standard references on Li-ion batteries [4]. This section is 
included here only to highlight the differences in test methodology for large-format 
cells. For instance, the width of a separator film in a jelly roll for an 18650-type 
cell typically exceeds that of the electrodes by 3% to 4% whereas such tight clear-
ance is not expected for a large-format cell for two reasons: the temperature dis-
tribution across the larger cell varies quite a bit for wound cells, and the tolerance 
of the jelly roll within the can is not nearly as close as that for the 18650 format. 
With the advent of continuous tabs that are crimped on either end of the jelly roll, 
the separator width is maintained just below the point where it does not interfere 
with the crimping of the tabs. Similarly for stacked format cells, the cell is more 
forgiving of the mechanical properties of the separator than it is of the shrinkage 
when the cell is exposed to high temperatures. These factors allow for the design 
of separators with larger pores, for example, to allow for the higher power rating 
of the automotive cells.
Also with lower winding tensions, the mechanical strength along the thickness 
direction of the different layers is not as crucial as that for tightly wound low-ca-
pacity cells. The large-format pouch cells are encased in hard casing for single-cell 
applications; for the more widely targeted application within larger battery packs, 
the packaging of the battery pack implies that the design of the membranes should 
1.	
See for example, ASTM D5947-96, Standard Test Methods for Physical Dimensions of Solid Plastics Speci-
mens; ASTM D2103, Standard Specification for Polyethylene Film and Sheeting; ASTM D3763, Standard 
Test Method for High-Speed Puncture Properties of Plastics Using Load and Displacement Sensors; ASTM 
D1204, Standard Test methods for Linear Dimensional Changes of Non-rigid Thermoplastic Sheeting or 
Film at Elevated Temperatures; and ASTM D882, Standard Test Method for Tensile Properties of Thin 
Plastic Sheeting, ASTM International.
Figure 5.9  ARC experiments performed on the individual components in a NMC cell. (Source: 
Doughty [3].)

5.3  Evaluating Battery Safety 
133
focus on optimizing thermal properties and tolerance to a wider temperature win-
dow that the large-format cells are designed for use under, rather than the tradi-
tional emphasis on the mechanical strength. For example, the trends shown in Fig-
ure 5.10 indicate that films approach the yield strength at much lower strain values 
when the test is performed at lower temperatures. These results when considered 
on their own indicate the need for a stronger membrane. However, from Figure 5.4 
it is clear that mechanical deformation is not the limiting factor that triggers the 
violent response when a cell undergoes an abuse reaction. In this context, a lower 
resistance membrane will result in less heat generation as well as exhibit a lower 
propensity for plating of lithium at the lower temperature extremes for which the 
automotive batteries are designed, and thus has a better chance of averting a cata-
strophic response from the cell.
5.3.3  Cell-Level Testing
Laboratory testing of the abuse response of Li-ion cells comprises of subjecting the 
cell to extremes of temperature and mechanical stress together with electrical short 
circuits. The metric used for evaluating the cells varies significantly based on the 
cell design, target application, and the end-user requirements. This section outlines 
some of the standard test practices and highlights the differences between testing of 
small cells typically used in consumer electronics applications versus larger-format 
cells used in larger-capacity modules/packs. In each of the following tests, a pass/
fail designation is assigned based on prespecified criteria. Examples of standards 
governing the test-procedure are included in Table 5.2. However, this is an evolving 
discipline, and there are several participants actively shaping the discussion as the 
understanding on abuse testing of large-format lithium ion batteries matures.
5.3.3.1  Short-Circuit Tests
These tests involve subjecting the cells to an internal or external short circuit un-
der a known set of conditions (state of charge, heat transfer rate, and ambient 
Figure 5.10  Illustration of a thermal-mechanical analyzer and the elastic behavior of polymeric 
films as a function of temperature.

134 
��������������
Battery Safety
temperature). A broad range of tests fall into this category. An external short-circuit 
test conducted by the Japanese Industrial Safety Standard, JIS C8714, which caters 
Table 5.2  Example of Standards Governing Testing of Large-Format Li-Ion Cells 
Test
SAE J2464
FreedomCAR 
IEC 62660
UL2580
Korea MVSS 18-3
Thermal 
shock
5 cycles between 70 
and –40°C; hold cells 
for 1 hour; modules/
packs for 6 hours
5 cycles between 80 
and –40°C; hold cells 
for 1 hour; modules/
packs for 6 hours 
30 cycles between 
65°C and –20°C; 
repeat test at various 
SOC
Same as J2464, 
except that the 
temperature extremes 
are from 85 ± 2°C to 
−40 ± 2°C
Mechanical
shock
18 each 25g shocks 
(XYZ negative and 
positive directions × 
three times)
RMS acceleration of 
27.8 m/s2
500 m/s² (50g) 6 
msec 60 each (XYZ 
negative and positive 
directions × 10 times) 
HEV cells at 80% 
SOC and EV cells at 
100% SOC
Test according to 
SAE J2464 using half 
sine wave load profile 
with 25g amplitude
The battery should 
be subjected to 10 
shocks in each axis in 
half sine wave, 30g 
amplitude and 15-ms 
duration
External 
short 
circuit 
One hard short 
(≤ 5 mΩ) and one 
moderate short at a 
resistance similar to 
that of battery at 25 
± 5°C
Apply a hard short of 
≤5 mΩ in less than 1 
second at 20°C; hold 
for 10 minutes
≤5 mΩ for 10 
minutes at 20°C; 
the sample rate for 
voltage and current 
recording should be 
≤ 10 ms
Total circuit re-
sistance < 20 mΩ; 
repeat test at a load 
that draws a maxi-
mum current >15% 
of the short-circuit 
protection current
Resistance = 50 mΩ 
for 1 hour or until 
no detectable current 
flow for 5 minutes; 
initial SOC = 80% 
Overcharge Charge cells at two 
rates: (a) 1C rate and 
(b) at the max. usable 
current to 200% 
SOC
32 A to 200% SOC
Charge until the cell 
voltage reaches 2× 
maximum voltage or 
200 % SOC
Charge the pack 
per manufacturer’s 
recommendations, 
with one module pre-
charged to 50% SOC 
and others at 0%
Charge to 1.5 times 
the nominal voltage 
with 32 A constant 
current; final SOC = 
150%
Crush 
Crush to 85% of 
initial dimension; 
hold for 5 minutes; 
continue to 50% 
Crush to 85% of 
initial dimension; 
hold for 5 minutes; 
continue to 50%
Crush to 85% of 
initial dimension; or 
until force >1000 × 
weight of cell; or un-
til cell voltage drops 
by one third of initial 
value; use a 150 mm 
diameter sphere for 
prismatic cells or a 
150 mm diameter bar 
for cylindrical cells
Use ribbed test 
platen Crush all 3 
axes per SAE J2464; 
Max force = 100 
kN; test article may 
be installed in a 
protective framework 
representative of 
what is provided in 
the vehicle
Open 
flame test 
10 minutes at 890°C 
to simulate a fuel 
fire (see also J2929, 
J2579)
10 minutesat 890°C 
to simulate a fuel fire
Subject fully charged 
battery to uniform 
fire along the length 
at its bottom until at 
least one thermo-
couple shows >590 
°C for 20 minutes
Apply heat between 
890 and 900 °C for 
2 minutes to bottom 
of the battery at 80% 
SOC
Rollover 
test
Complete revolution 
in 1 minute, then 
rotate the battery in 
90° increments for 
one full revolution
One complete revolu-
tion for 1 minute in a 
continuous, slow-roll 
fashion, then rotate 
the battery in 90° 
increments for one 
full revolution 
Rotate sample at 
100% SOC, at a 
continuous rate of 
90°/15 s; testing 
should subject the 
sample to a 360° 
rotation in three mu-
tually perpendicular 
different directions
Same as Freedom-
CAR; observe leak-
age; rotate the battery 
in 90° increments; 
hold the battery for 1 
hour at each position

5.3  Evaluating Battery Safety 
135
to portable Li-ion cells and batteries for use in portable electronics is carried out 
by connecting the terminals of the cell at 100% SOC across a resistor 80 ± 20 mΩ 
and monitoring the cell temperature for 24 hours or until it returns to the chamber 
temperature (set to 55°C), whereas Underwriters Laboratories (UL) specifies (UL-
2580, “Batteries for Use in Electric Vehicles”) the short-circuit resistance as 20 mΩ 
at 20°C.
5.3.3.2  RMS: Root mean square.
Intrusion of a foreign object resulting in short circuits is usually simulated in a nail 
penetration test is carried out by puncturing the cell using a nail or a blunt rod. The 
specifications vary with the objective of the test and the requirements of the end us-
ers. One common approach is to use a nail with a tip radius of 0.9 mm and tip angle 
of 45° at a constant press speed of 0.1 mm/s until the cell voltage drops by at least 
100 mV. However, as described in Section 5.2, the propagation of thermal events 
varies significantly among different cell designs. More recent test methods have 
recommended inducing a short circuit of definite resistance at a specific location. 
Test procedures such as those recommended by the Battery Association of Japan 
(JIS C8714) for consumer electronic cells involve placing a conductive particle be-
tween the layers of a jelly roll obtained after opening a cell at 100% SOC have been 
found unsuitable for large-format cells. Alternate test procedures involve triggering 
a short circuit internal to the cell by electrical, mechanical, or thermal means. These 
tests report higher rates of reproducibility and better control over the type of the 
short circuit introduced, short-resistance, location, and time of trigger.
5.3.3.3  Crush Testing
The mechanical integrity of the cells and packs used in large-format applications 
is tested by applying a force equal to 1,000 times the weight of the test article or a 
maximum of 100 kN to 85% of the initial dimension and the load is held for a du-
ration of 15 minutes, after which the test is continued until the strain reaches 50% 
of the original dimension. The tests are repeated on different samples held between 
one flat platen and another with semicircular ridges along each of the three axes of 
orientation.
5.3.3.4  Hot-Box Test
Whereas some standards such as the SAE J2424 call for an open-ended test to de-
termine the maximum temperature at which the cell remains stable “indefinitely,” 
others such as the one developed by the International Energy Commission (IEC 
62660-2) specify a ramp rate of 10°C/min to 130°C followed by storage at that 
temperature for 30 minutes. An equivalent IEEE 1725 standard prescribes a slower 
ramp rate of 5°C/min and storage for a longer duration of 60 minutes. The more 
rigorous test condition at the individual cell level for smaller-format cells in this 
instance is justified by the likelihood of a battery used in consumer electronics to 
be more susceptible more often to high temperature exposure compared to well-
packaged vehicular batteries, for example, that have a good mechanism to carry 
heat away from individual cell surfaces. The emphasis instead is on thermal shock 

136 
��������������
Battery Safety
testing, where the cells or modules are subjected to thermal cycles between -40°C 
and +80°C and held at each extreme for a duration of 1 hour. This test captures 
the heat generation within the module during the high-power cycles and checks for 
any difficulties within the cells in facilitating quick heat transfer across the jelly roll, 
which is typically an issue for cells of larger dimensions.
5.3.3.5  Impact Testing
Whereas mechanical impact testing, such as a drop from a prespecified height, is 
considered a good measure of the individual cell’s mechanical durability, these tests 
provide little information on the safety of large-format cells in a pack. Instead, the 
focus is on mechanical shock due to vibrations or a vehicle undergoing a crash test. 
Accordingly, the acceleration at impact is reduced from those prescribed for single-
cell testing—these usually range from 25 to 50g for vehicular batteries (SAE J2424, 
ISO/CD 12405) to 125 to 175g for cell phone batteries under IEEE 1725.
5.3.3.6  Pressure/Humidity Testing
The electrolyte used in Li-ion batteries is very sensitive to moisture. Any failure 
across the weld on the container or the seal along the pouch leads to exposure of 
the electrolyte to moisture and triggers chemical reactions that result in swelling 
and/or pressure accumulation within the cell. Due to the relatively lower maturity 
in packaging techniques employed to make large-format cells, compared to say, 
the manufacturing process for the 18650 cells, these issues are more prevalent in 
larger cells. Immersion testing under saltwater at 25°C for 2 hours is usually recom-
mended for modules and packs, whereas storage at 0.1 atm pressure for 6 hours is 
commonly used to check for leaks at the cell level. Testing at a higher temperature 
(55°C) or storage at very low temperatures (–17°C/0°F) are also recommended in 
order to reduce the testing duration. However, the lack of an inline test with a pre-
specified metric for leaks or quality of welds during the manufacturing process is an 
issue currently not addressed by the industry.
5.3.3.7  Overcharge Testing
Whereas the ability of the cell to hold charge in excess of 100% SOC is tested ex-
tensively, under various charge rates and durations of exposure to overcharge the 
different testing bodies have identified limited utility in subjecting large-format cells 
or modules and packs to overcharge. This is in part due to the dependence on pro-
tective circuitry to isolate overcharged cells. After several earlier designs of battery 
packs have repeatedly shown the need for additional safety measures, protective 
circuitry for single-cell has been proposed recently for large-format cells in battery 
packs.
5.3.3.8  Fire Hazard
Li-ion batteries have been widely advertised as hazardous when exposed to fire, ow-
ing to the presence of organic solvents and highly reactive chemicals. Flammability 
characterization of Li-ion batteries vary significantly in reporting the amount of 

5.3  Evaluating Battery Safety 
137
heat generated when a battery is subjected to fire. Testing of individual cell as well 
as theoretical calculations place the amount of heat generated from a single cell of 
the order of 150-250 kJ/Ah. The most commonly identified source of fuel in fires 
related to Li-ion batteries has been the packaging material, which in some instances 
amounts to as much as 40% of the pack by weight and exceeds the flammability 
of the batteries themselves by as much as 10 times. With the effect of packaging 
material that may act as fuel, the energy equivalent of fires reported in battery 
warehouses and shipment containers has been estimated to be as high as a few 
megajoules per Ah capacity. The Society of Automotive Engineers (SAE) standards 
(J2464 and J2929) recommend exposing the battery to an open flame at 890°C for 
10 minutes to simulate a fuel fire. UL recommends exposing the battery to a lower 
temperature (590°C) for longer durations (20 minutes).
Whereas many of these tests provide at best a repeatable qualitative assessment 
of safety at the individual cell level, further work is necessary to provide more 
measurable insights, such as the ability to gauge the propensity for propagation 
of failure from one damaged cell to others in a multicell module or a pack. Many 
standards such as the SAE J2424, UL 2580, and the FreedomCar EESS Abuse Test 
Manual (SAND2005-3123) discuss propagation, but there are no well-defined re-
quirements beyond setting an individual cell within a representative subunit of 
a pack to get into thermal runaway and monitoring the other parts of the pack 
for propagation. Differences in trade-offs between performance metrics and safety 
within a given operating bound for different applications preclude development of 
quantitative standards for multicell modules. Another key challenge in developing 
safety standards for large-format cells is the wide range of specifications available 
in the market for the cells themselves. As the technology matures, a better degree of 
standardization is expected to contribute to improvements in the test procedures as 
well as safety of the batteries themselves.
References
[1]	
Dahn, J., and G. M. Erlich, “Lithium Ion Batteries,” in Linden’s Handbook of Batteries, 
4th Edition, T. B. Reddy (ed.), New York: McGraw Hill, 2011, p. 26, Table 26.3.
[2]	
Arai, H., M. Tsuda, K. Saito, M. Hayashi, and Y. Sakurai, “Thermal Reactions between 
Delithiated Lithium Nickelate and Electrolyte Solutions,” J. Electrochem. Soc., Vol. 149, 
p. A401, 2002.
[3]	
Doughty, D. Vehicle Battery Safety Roadmap Guidance, Subcontract Report, NREL/SR-
5400-54404, 2012.
[4]	
Santhanagopalan, S., and Z. Zhang, “Separators for Lithium Ion Batteries,” in Lithium-
Ion Batteries: Advanced Materials and Technologies, Green Chemistry and Chemical En-
gineering, X. Yuan, H. Liu, and J. Zhang (eds.), Boca Raton, FL: CRC Press, 2011, pp. 
197–253.


139
C H A P T E R  6
Applications
The suitability of a battery to any particular purpose can be reduced to one seem-
ingly simple criterion: can it adequately power the application? However, as dis-
cussed in the previous chapters, the performance of a Li-ion battery is highly 
sensitive to temperature. It also degrades through life at a rate dependent on electri-
cal and thermal cycling characteristics. Further, the electrical and thermal cycling to 
which the device will be subjected over its intended service life may not be defined 
with certainty. Thus, answering this question can become quite complex. The first 
step—understanding the application—is of critical importance and is addressed 
herein. Methods to apply this knowledge to the design of Li-ion battery systems are 
discussed in Chapter 7.
6.1  Battery Requirements
Understanding an application means understanding the requirements it places on 
an energy storage system. These demands can vary substantially from one appli-
cation to the next, but a similar set of data is often required. They typically span 
electrical, thermal, mechanical, and safety topic areas.
6.1.1  Electrical Requirements
The energy and power demanded of a battery are often defined by one or more 
electrical duty cycles. When known, it is best to acquire these duty cycles as time 
histories of either power or current. However, often this level of detail is not known 
with a good degree of certainty. In place of high-resolution data, the duty cycle can 
instead be represented by its total duration, average, and RMS power or current, 
and minimum and maximum power or current coupled with a predetermined dura-
tion. Table 6.1 shows these values as computed for an example peak shaving duty 
cycle shown in Figure 6.1.
A quick look at Figure 6.1 and Table 6.1 reveals that significant information 
can be lost in such a simple translation. For example, Figure 6.1 reveals that the 
peak discharge power requirement occurs early in the discharge. Where a conser-
vative designer is given only the information in Table 6.1, he or she may assume 
the peak power discharge comes at the end of the discharge. Working with such an 
assumption may result in a larger battery than actually needed. Further, the peak 

140 
������������
Applications
discharge duration is only specified for 1 minute; however, the nature of the profile 
is such that a battery that meets this peak duration may not be capable of the sup-
plying the actual duty cycle. A more conservative translation may be to specify a 
peak discharge power requirement of 12.4 kW for 10 minutes.
It is not atypical that the discharge duty cycle be defined succinctly while the 
charge duty cycle is defined more ambiguously. For example, a discharge profile 
may be specified per Figure 6.1, and a charge profile may be specified simply by 
a maxium available power or current and an accompanying duration. This allows 
the battery system to manage its own charge profile to maximize performance and 
safety (e.g., implementing a taper charge as the battery reaches its maximum volt-
age). In other cases, it may be necessary for the battery to absorb all the energy that 
Table 6.1  Translating Duty Cycle in Figure 6.1 to 
Average and RMS Power over Duration
Average discharge power
3.9 kW
RMS discharge power
5.1 kW
Peak discharge power
12.4 kW for 1 minute
Total discharge duration
119 minutes	
Average charge power
4.2 kW
RMS charge power
5.3 kW
Peak charge power
10.0 kW for 1 minute
Total charge duration
111 minutes	
Figure 6.1  Simulated peak shaving duty cycle.

6.1  Battery Requirements 
141
is provided to it. Care should be taken to clarify when this is the case, as it can have 
a large impact on the design of the system.
The total number and frequency of occurrence must also be defined. The num-
ber and frequency of occurrence affects battery wear in the long term, but also im-
pacts the battery’s thermal response in the short term. For example, a given charge-
discharge cycle may be easily achievable when performed once per day, but when 
performed 10 times per day the increased heat generation and reduced cooldown 
periods may lead to unacceptably high battery temperature.
When multiple duty cycles are specified, the sequence in which they occur is 
also important. In the short term it can impact thermal response as previously 
noted (e.g., sequential high-power discharge and charge operations may induce un-
acceptably high battery temperatures), while in the long term it could affect degra-
dation patterns and the ability to meet performance requirements (e.g., increasing 
versus decreasing DOD through life).
6.1.2  Thermal Requirements
The thermal environment that the battery must operate in must also be properly 
defined. Ideally, the correlation of thermal environment to the electrical duty cycle 
will be specified. Most frequently, this is accomplished by dividing thermal limits 
into operational and survival limits. For example, the battery may be required to 
complete its electrical duty cycle in an environment ranging from –10°C to +40°C, 
while it may be required to survive (but not operate) in a more extreme –30°C to 
+60°C. Given the reduced power capabilities of batteries at low temperatures, it is 
also common to couple a less demanding electrical duty cycle to the lowest tempera-
tures of the operational band.
It is important to note that the specification of environmental temperature is 
different than specifying battery temperature. By specifying environmental tem-
perature we must recognize that electrical operation will generally result in heat 
generation and increased battery temperatures. At high environmental temperature 
we must therefore be sure to assess the maximum battery temperature that will be 
achieved and its negative impacts on degradation and safety. At low environmental 
temperatures, however, we can leverage the battery’s self-heating effect to improve 
performance.
6.1.3  Mechanical Requirements
While there is, at present, a lack of publicly available data relating mechanical en-
vironmental factors, such as vibration and shock, to electrochemical performance 
and long-term degradation, such exposure is known to be capable of damaging 
electrical pathways both within and between cells. These factors can also affect 
balance of systems components such as disconnect relays and charge balancing 
systems. Further, extreme mechanical abuse such as crush or impact that results in 
mechanical deformation can create hazardous short circuits within the system. For 
these reasons it is also necessary to specify mechanical requirements for the system.
Two common mechanical requirements are shock and random vibration. 
The former corresponds to exposure of the battery to very short duration accel-
eration events, while the latter concerns longer duration exposure to nonperiodic 

142 
������������
Applications
vibrations. Both shock and random vibration requirements are typically specified 
by a power spectral density (PSD) plot, direction, and in the case of random vibra-
tions, a duration. PSDs are generally created from the discretization of measured or 
simulated time histories of acceleration by frequency.
Vibration requirements may also include tolerance to sine sweeps, where a si-
nusoidal vibration pattern is applied that slowly increases or decreases in frequency 
over time. While such exposure is uncommon in the application itself, testing the 
battery via a sine sweep is beneficial for identifying the system’s natural frequen-
cies. Such testing is also used to develop mathematical models that capture the 
mechanical failure of a component as a function of the storage and loss moduli.
Impact and intrusion requirements may also be pertinent, particularly for ve-
hicular applications. Specifying such requirements can be challenging due to the 
unpredictable nature of crush events in the field. Therefore, most specifications are 
designed around an intended test method. It may be likely that these requirements 
are coupled with abuse response specifications.
6.1.4  Safety/Abuse Requirements
Requirements for abuse tolerance of a battery vary by application and become most 
important when human safety is a factor in manned applications. Most frequently, 
abuse tolerance requirements demand that a battery system be capable of enduring 
one or more off-nominal conditions while maintaining all temperatures and any gas 
expulsion below a threshold level and without the presence of fire or explosion. The 
off-nominal conditions that may be specified include over- and under-temperature, 
over- and under- voltage, short-circuit exposure, or mechanical deformation. It may 
also be required that these criteria are met in the presence of one or more systems 
failures (e.g., the failure of a fuse) to encourage added redundancy.
6.2  Automotive Applications
There are many applications for batteries in the automobile. SLI, start-stop, and 
HEV applications are discussed briefly herein, although we do not consider them 
large applications and therefore will not treat them thereafter. PHEV and battery 
electric vehicle (BEV) applications are discussed here and will be employed for fur-
ther discussion in this book since we consider these batteries as falling under the 
category of large-format batteries.
6.2.1  Drive Cycles
Drive cycles—histories of velocity of a given vehicle versus time—are an important 
input for vehicle simulation and analysis. Real-world drive cycles have been re-
corded from drivers around the world to characterize the speeds and accelerations 
that are typically requested of vehicles. Studies of these data have shown that sig-
nificant variability exists between different drivers. Rather than analyze every real-
world drive cycle, which is clearly infeasible, standardized drive cycles are often 
used instead. As discussed in [1], the relative aggressiveness of standardized drive 
cycles may depend on the vehicle platform. To this end, the National Renewable 

6.2  Automotive Applications 
143
Energy Laboratory (NREL) has developed a drive cycle that produces fuel con-
sumption numbers indicative of median driver aggressiveness for conventional ve-
hicles (CVs), HEVs, PHEVs, and BEVs. A summary of this and other common drive 
cycles is presented in Table 6.2.
Besides drive cycle specification, the requirements on batteries used in SLI, 
microhybrid, and power-assist HEV batteries are slightly different. The following 
sections briefly outline the requirements for these applications before entering a 
detailed discussion on the PHEV and BEV batteries.
6.2.2  SLI
SLI batteries are commonplace in combustion engine vehicles. They serve primar-
ily for starting the engine; this application requires a high power-to-energy ratio 
by itself (typically on the order of 6 kW for 6 seconds). This operation is generally 
expected to be performed on the order of 10 times per day for ~5 years. The ability 
to perform at low temperatures is critical and typically drives the sizing of the bat-
tery. However, this application also demands that the battery buffer the output of 
the vehicle’s onboard electrical generator (alternator) to support operational electri-
cal loads and provide additional energy for key-off auxiliary loads (750W for >10 
minutes) and standby loads (15 mA for 30 days). The battery is recharged by the 
vehicle’s alternator when the engine is running. The charging system and vehicle 
loads are designed to operate at 12V nominally. Lead-acid batteries have dominated 
this application for decades due to their simplicity and low cost. Typically, these 
batteries are sized at ~500 Wh (12V and ~40 Ah).
6.2.3  Start-Stop (Micro) Hybrids
Recently, start-stop hybrid (also called microhybrid) vehicles were introduced in 
the market. These vehicles stop the engine every time the vehicle comes to a stop, 
to reduce idling periods, thereby reducing fuel consumption and emissions. This 
Table 6.2  Common Standardized Drive Cycles
Name
Abbreviation
Also known as Note
Urban Dyna-
mometer Driving 
Schedule
UDDS
LA4, FTP-72
Intended to represent urban driving of light-
duty vehicles. Average speed of 19.6 mph, 7.45 
miles total distance. Note there is also a differ-
ent UDDS for heavy-duty vehicles.
California Unified 
Cycle
UC
LA92, UCDS
More aggressive version of UDDS.
Highway Fuel 
Economy Test
HWFET
HFET
Intended to represent highway driving of light-
duty vehicles with an average speed of 48 miles 
per hour and a total distance of 10.3 miles.
US06
US06
—
High-speed, high-acceleration light-duty 
vehicle driving. Reaches a peak speed of 80.3 
mph.
NREL DRIVE
NREL DRIVE
—
Synthesized from thousands of real-world 
drive cycles; accurate representation of median 
driver aggressiveness across multiple light-duty 
powertrain types.

144 
������������
Applications
increases demand on the battery on top of regular SLI applications in two primary 
ways. First, the number of times the battery is asked to start the engine increases 
by an order of magnitude. Analysis of real-world drive cycles in [2] indicates that 
73 start events per day may be expected for the 95th-percentile driver. Second, the 
battery must power auxiliary loads when the vehicle is stopped.
While analysis has shown that the total energy requirement imposed by such 
operations (~56 Wh) is not significantly larger than that of the SLI application, 
it does impose significantly different cycling requirements on the battery. As can 
be seen in Figure 6.2, a start-stop hybrid requires a battery to perform numerous 
but short auxiliary load discharges followed by an engine-start discharge through 
the battery’s operational range. Traditional lead-acid batteries are known to ex-
hibit poor cycle life to such partial-state-of-charge cycles, and are thus ill-suited 
for this application. Advanced lead-acid batteries and other chemistries—including 
Li-ion—are good candidates for this application.
6.2.4  Power Assist Hybrids
In power-assist HEVs, a battery performs the functions similar to that in a start-
stop hybrid, but also provides power for propulsion via an electric motor/genera-
tor attached either directly to the combustion engine or to the driven wheels via a 
transmission. This enables the combustion engine to be downsized, forcing it to 
work more frequently at a larger percentage of its maximum power output, and 
thereby a point of higher thermal efficiency. The battery is charged during decel-
eration events, capturing kinetic energy that would otherwise be lost as heat in the 
Figure 6.2  Example of a start-stop battery duty cycle and the simulated state-of-charge variation.

6.2  Automotive Applications 
145
vehicle’s friction brakes and providing it later for acceleration. Together these ef-
fects can greatly decrease per-mile emissions and fuel consumption in comparison 
to a conventionally powered vehicle.
HEV batteries operate primarily in a charge-sustaining (CS) mode, where the 
battery SOC will swing up and down briefly during regenerative deceleration and 
power-assist acceleration events, but is approximately constant when viewed at 
longer time scales. Note that HEVs do not have the capability of charging their 
batteries from an external source.
The requirements placed on the battery by such operation modes are much 
more rigorous than those of start-stop or SLI automotive applications. Drive cycle 
analysis shows [3] that as little as ~600 Wh of available energy can be sufficient 
to yield significant fuel economy benefits in light-duty vehicle, but the required 
power levels can be extremely high in comparison (> 30 kW, translating to effective 
C-rates near 50). Combined with nearly continuous current flow during vehicle 
operation, this can result in significant amounts of heat generation. Due to the 
typical expense and complexity of these high-voltage batteries (~150 to ~400V in 
light-duty vehicles and up to ~800V in medium- and heavy-duty vehicle), they are 
often designed to last the life of the vehicle (15 years and more).
As such, high-power, long-life chemistries are required for HEV applications. 
NiMH has been the most broadly deployed chemistry in HEV applications to date. 
However, Li-ion batteries are becoming more commonplace in HEVs in recent 
years, likely due to their higher specific energy, energy density, and cell voltage, as 
well as their declining price. High-energy capacitor derivatives (ultra-, super-, and 
asymmetric capacitors) are also being explored for low-energy HEVs due to their 
high power and long cycle life at larger DODs.
6.2.5  Plug-In Hybrids
A PHEV includes similar drivetrain components as an HEV; however, the size of 
the electric motor/generator and battery are significantly larger, and a charger is 
included to enable the battery to be charged from an external source. When the bat-
tery SOC is higher than a predetermined value, the vehicle operates in the charge-
depleting (CD) mode. Here, higher levels of power and energy are drawn from 
the battery and SOC continually decreases as the vehicle is driven. If the system 
can source sufficiently high levels of power (e.g., from regenerative braking when 
driving downhill), the CD mode can be a purely electric mode of operation. Alter-
natively, the vehicle may be designed such that the combustion engine turns on to 
provide high power levels, when requested, in the CD mode. Once the battery is 
depleted to a predetermined SOC, the vehicle switches to the CS mode and oper-
ates like a HEV, with the combustion engine providing the majority of the required 
driving energy. The response of the battery and vehicle in each mode, as well as the 
transition between the two, is shown in Figure 6.3. As such, the driving range of a 
PHEV is not restricted by the energy of the battery.
The powertrain of a PHEV can be configured in one of three different architec-
tures to create either a through-the-road, parallel, or series PHEV (Figure 6.4). In 
a through-the-road PHEV, the combustion engine powers one pair of drive wheels 
while the electric drivetrain powers the other pair. A proper control strategy is criti-
cal in such a configuration so as to not upset the dynamics of the vehicle. In a parallel 

146 
������������
Applications
PHEV, both the combustion engine and electric motor/generator are mechanically 
connected to the driven wheels. This is typical of how HEVs are constructed, and 
allows the combustion engine to operate similar to that of a conventional vehicle. 
In a series PHEV, the combustion engine is connected only to a generator, and the 
driven wheels are connected only to an electric motor. A series PHEV allows the 
full decoupling of the speed of the combustion engine from the speed of the vehicle 
itself, as there is no mechanical connection between the two. This can potentially 
increase the effective thermal efficiency of the combustion engine. Furthermore, 
the series PHEV offers the dynamic benefits of a full electric drivetrain even if the 
combustion engine is providing the electricity. However, the series PHEV suffers 
from efficiency losses in transmitting the energy from the combustion engine to 
Figure 6.3  Example of a PHEV battery’s response in the CD and CS modes.

6.2  Automotive Applications 
147
the wheels, since it must first convert the engine’s mechanical energy to electrical 
energy with the generator and then convert this back to mechanical energy via the 
electric motor. The series architecture also requires more electrical componentry,
