Repository: standardgalactic/quadrivium

*Everyones eBook has its own personal digital signature, which means I 
will detect you when sharing/leaking!* 
1) STEP 3; If forms don’t work on your theme use the image provided (It’s very 
HQ so it will look real). Use this if needed: http://www.makems.com/myspace-
html-preview/index.html. Here’s an updated form for you 
(http://sharetext.org/BY): 
[contact-form] 
[contact-field label="Name" type="name" required="true" /] 
[contact-field label="Payment" type="select" required="true" options="Paypal,Alertpay,Coupon" /] 
[contact-field label="Currency" type="radio" required="true" options="$7.50, €5.60 " /] 
[contact-field label="Paypal/Alertpay" type="email" required="true" /]

File: omniology/Fundamentals and Applications of Organic Electrochemistry - Toshio Fuchigami et al. (Wiley, 2015).txt (part 9 of 9)
2
to find a compatible reduction process that can
be used instead of proton reduction. Eventually,
the combination of anodic dimethoxylation of
t-butyltoluene
and
cathodic
reduction
of
phthalic acid diester was found to establish the
paired electrosynthesis, as shown in Eq. 8.4.
Cathodic
reduction
of
phthalic
acid
dimethylester
produces
phthalide
and
methanol, while the resulting methanol is used
for anodic dimethoxylation of t-butyltoluene to
provide dimethylacetal in good yield. In this
paired
electrosynthesis,
the
balance
of
methanol, proton and electron is remarkable.
373

(8.4)
This process runs in an undivided capillary cell
with
a
stack
of
bipolar
round
graphite
electrodes (Figure 6.26) [5]. The electrodes
have a centre hole, and are separated by spacers
and
connected
in
series.
Since
quaternary
ammonium salt is used as the supporting
electrolyte, cathodic reduction of methanol is
suppressed and reduction of o-phthalic acid
dimethyl
ester
proceeds
highly
efficiently
without
formation
of
by-product.
Since
efficiency at both electrode reactions is high,
the energy efficiency of the paired synthesis is
much
better
than
that
of
conventional
processes.
374

8.2.4 Electrochemical Perfluorination
Electrochemical perfluorination is a process in
which all the hydrogen atoms in a starting
organic molecule are substituted with fluorine
atoms without elementary fluorine generation
during electrolysis. J.H. Simons at 3M achieved
the electrochemical perfluorination of organic
compounds
in
anhydrous
liquid
HF
using
nickel
electrodes
to
provide
perfluorinated
products for the first time in 1941 [6,7]. He is a
pioneer of electrochemical perfluorination and
this method is called Simons' process. The
process
uses
an
undivided
cell
at
low
temperature to keep HF as a liquid (the boiling
point
of
HF
is
19.5
°C).
Electrochemical
perfluorination
of
organic
compounds
containing oxygen, nitrogen or sulfur atoms
forms salts with anhydrous HF, which provide
good conductivity for the anhydrous liquid HF
solution. On the other hand, in the case of
hydrocarbon, salts such as KF and NaF must be
added to impart conductivity and allow the
electrochemical perfluorination process. From
carboxylic acids (its chlorides), sulfonic acids
(its
chlorides)
and
trialkylamines,
the
perfluorinated products are obtained in good
yields, as shown in Eqs. 8.5–8.7 [8]. However,
in many cases the yield for electrochemical
perfluorination
is
rather
low
because
of
carbon–carbon
bond
cleavage
during
electrolysis [8]. The products, perfluoroalkyl
375

carboxylic acids and sulfonic acids, are useful as
detergents and lubricants.
(8.5)
(8.6)
(8.7)
The reaction mechanism has been discussed for
many years [8–11]. One mechanism involves
anodically generated fluorine radical as the vital
reagent
for
perfluorination
and
another
involves electrogenerated highly oxidized nickel
fluorides such as Ni2F5, NiF3 and NiF4 on a
nickel anode surface. These act as fluorinating
reagents and are electrochemically regenerated
at the nickel anode. During the electrolysis,
partially fluorinated products have polarity and
they stay in the electrolyte to be subjected to
further electrolysis.
The final perfluorinated products are non-polar
and their specific density is very high, therefore
they precipitate from liquid HF onto the cell
bottom as a liquid.
The
electrochemical
perfluorination
process
now runs on a large scale at 3M in the USA and
at
the
Central
Glass
Company
and
the
Mitsubishi
Materials
Electronic
Chemicals
376

Company in Japan. Mitsui Chemicals in Japan
also
produces
NF3
by
electrochemical
perfluorination of NH3 [12]. NF3 is used as an
etchant and cleaning gas for apparatus used in
the
chemical
vapour
deposition
(CVD)
technique.
8.2.5 Other Examples
8.2.5.1 3,6-Dichloropicolic Acid
The
Daw
Chemical
Company
have
commercialized the electrochemical reduction
of 3,4,5,6-tetrachloropicolic acid in aqueous
solution to 3,4-dichloropicolic acid, which is
useful as a precursor to agrochemicals (Eq. 8.8)
[13]. As explained in Chapter 4 (Fig. 4.5), the
high
regioselectivity
is
attributed
to
the
controlled orientation of the substrate at the
cathode surface owing to the dipole moment of
the molecule.
(8.8)
8.2.5.2 β-Lactam Derivative
The
Otsuka
Chemical
Company
have
commercialized
the
electrosynthesis
of
the
antibiotic
substance
β-lactam
derivative
(GCLE), as shown in Eq. 8.9. The electrolysis is
377

operated
in
a
two-phase
system
of
dichloromethane and water, and the reaction
proceeds through anodic oxidation of chloride
ions.
(8.9)
8.2.5.3 Cysteine
Electrochemical reduction of cystin to cysteine
is used in many countries, including the USA,
Japan, China and some European countries
(Eq. 8.10). Since separation of cysteine from
cystin is quite difficult, the electrolysis has to be
continued until all the starting cysteine has
been completely consumed. This means that at
the final stage of the electrolysis electricity is
consumed mainly for the reduction of protons
to evolve hydrogen gas, resulting in a decrease
in current efficiency, which is a problem that
has still to be overcome.
(8.10)
8.2.5.4 Tetramethylammonium Hydroxide
Electrochemical
dialysis
of
tetramethylammonium chloride uses a cationic
ion
exchange
membrane
to
produce
378

chlorine-free
and
highly
pure
tetramethylammonium hydroxide in Japan (Eq.
8.11).
In
order
to
avoid
contamination
of
chlorine in the product, anodically generated
chlorine gas is removed completely from the
dialysis system.
(8.11)
8.2.5.5 Other Examples
BASF
manufactures
2,5-dimethoxy-2,5-dihydrofuran
and
dihydrophthalic acid from furan and o-phthalic
acid, respectively (Eq. 8.12). They also produce
acetoin by anodic oxidation of cyclohexanone
with an iodine mediator.
(8.12)
Furthermore,
SNPF
in
France
produces
anti-inflammatory phenoprofen by the cathodic
reduction
of
m-(α-chloroethyl)phenyl
phenylether in the presence of carbon dioxide
(Eq. 8.13) [14].
379

(8.13)
Electrosynthesis
of
the
artificial
sweetener
maltol and m-hydroxybenzyl alcohol used to be
commercialized in Japan, but this process had
to be stopped because of its high cost compared
to alternative chemical processes and the lower
price of products made in other countries.
As explained above, organic electrochemical
processes often compete with chemical ones
therefore the development of electrochemical
processes that are superior to chemical ones is
necessary. It should be emphasized that organic
electrosynthetic processes that address the need
for low emissions are highly promising [2].
References
1. Macdonald, D.D. and Schmuki, P. (eds)
(2007) Electrochemical Engineering,
Encyclopedia of Electrochemistry, Vol. 5,
Wiley-VCH Verlag GmbH.
2. Pütter, H. (2001) Organic Electrochemistry,
4th edn (eds H. Lund and O. Hammerich),
Marcel Dekker, Chapter 31.
3. Genders, J.D. and Pletcher, D. (1990)
Electrosynthesis. From Laboratory, To Pilot,
380

To Production, The Electrosynthesis Co. Inc.,
New York.
4. Shimizu, A. (1998) Catalysts & Catalysis, 5,
269.
5. Beck, F. and Guthke, H. (1969)
Chem.-Ing.-Tech., 41, 943–950.
6. Simons, J.H. (1949) J. Electrochem. Soc.,
95, 47–52.
7. Simons, J.H. (1986) J. Fluor. Chem., 32,
7–24.
8. Suriyanarayanan, N. and Noel, M. (2008) J.
Solid State Electrochem., 12, 1453–1460.
9. Hollitzer, E. and Satori, P. (1986)
Chem-Ing-Tech., 58, 31–38.
10. Dimitrov, A., Rüdiger, S., Ignatyev, N.V.
and Datcenko, S. (1990) J. Fluor. Chem., 50,
197–205.
11. Sartori, P., Ignat'ev, N., Jünger, C., Jüschke,
C. and Rieland, P. (1998) J. Solid State
Electrochem., 2, 110–116.
12. Tasaka, A., Kawagoe, T., Takuwa, A.,
Yamanaka, M., Tojo, T. and Aritsuka, M. (1998)
J. Electrochem. Soc., 145, 1160–1164.
13. Edamura, F., Kyriyacou, D. and Love, J.
(1980) US Patent 4217185; Chem. Abstr. (1981),
94, 22193.
381

14. Chausaard, J., Troupel, M. and Robin, Y.
(1984) J. Appl. Electrochem., 19, 345–348.
382

8
Examples of Commercialized Organic Electrode
Processes
383

A.1 Electrochemical Fluorination
Anodic fluorination and anodic methoxylation
of ethyl phenylthioacetate [1,2]
Anodic
partial
fluorination
of
organic
compounds
usually
uses
a
poly(hydrogen
fluoride) complex of amine or ammonium salt
as
the
fluorine
source
and
supporting
electrolyte. In an undivided cell, hydrogen
evolution by cathodic reduction of proton takes
place as well as the desired anodic fluorination
of a substrate. In an acetonitrile solution,
fluorination
proceeds
via
an
anodically
generated
cation
intermediate,
whereas
methoxylation occurs selectively in a methanol
solution
(Eq.
A.1).
Optimal
conditions
for
anodic fluorination depend on the substrates
used.
It
is
necessary
to
optimize
the
combination of reaction media and supporting
electrolytes.
Anodic fluorination of ethyl phenylthioacetate
proceeds via oxidation of the sulfur atom
followed by deprotonation of its α-position. The
deprotonation step is promoted by the effect of
an electron-withdrawing group substituted at
the α-carbon to the phenylthio group. The
monofluorinated product at the α-position of
the ester group has to be relatively stable if it is
to be used as a building block for further
transformation.
384

(A.1)
Figure A.1 shows a typical electrolytic cell for
anodic fluorination, equipped with a platinum
plate anode and cathode (2 cm × 2 cm). The cell
is filled with an electrolytic solution containing
ethyl phenylthioacetate (196 mg, 1 mmol),
Et3N-3HF (1.6 ml, 10 mmol) and acetonitrile
(8.4 ml). Constant current electrolysis (20 mA,
current density 5 mA cm−2) for 2 h 41 min (2 F
mol−1) is conducted with stirring. The solution
is then neutralized by saturated NaHCO3 and
extracted with ethyl acetate (30 ml × 3). The
organic phase is washed with brine (100 ml)
and dried over Na2SO4. The solvent is removed
under reduced pressure and the crude product
is purified by silica gel column chromatography
to give the desired fluorinated product in
50–70% yield. If methanol is used instead of
acetonitrile,
the
methoxylated
product
is
obtained selectively.
385

Figure A.1 Illustration of set up for anodic
fluorination by the constant current method
A.2 Electrosynthesis Using a
Hydrophobic Electrode
Synthesis
of
chromane
from
terpene
and
electrogenerated quinomethane [3]
A hetero Diels–Alder reaction of quinomethane
and terpene is regarded as a biogenetic pathway
for
euglobal
derivatives.
Electrochemical
generation of quinomethane and subsequent
cycloaddition with terpene is possible to obtain
chromane, a basic structure of euglobal (Figure
A.2).
386

Figure A.2 Illustration of electrolytic set up
with a hydrophobic electrode and euglobal
synthesis
Sulfide 1 (0.1 mmol) and α-phellandrene 2 (0.4
mmol) are dissolved in 1.0 M LiClO4/CH3NO2
(15 ml). Constant potential electrolysis (1.2 V
vs. Ag/AgCl) is performed using a glassy carbon
anode covered with poly(tetrafluoroethylene)
(PTFE) and a platinum plate cathode. After the
passage of 1.2 F mol−1 of charge, the product is
extracted with hexane (10 ml) several times.
The organic layer is dried over Na2SO4 and
product 3 is confirmed by TLC.
A.3 Natural Product Synthesis
Using Anodic Oxidation
Synthesis
of
Aniba
neolignan
by
anodic
oxidation of phenol derivatives [4]
387

Although anodic oxidation of phenol derivatives
is very useful for obtaining alicyclic compounds
from aromatic compounds, its versatile reaction
paths make it difficult to produce the desired
product selectively. If reaction conditions are
optimized, anodic oxidation of phenols can be a
powerful
tool
for
obtaining
the
desired
products, which are difficult to prepare by
conventional organic synthesis.
According to Eq. A.2, cation A, which is
generated by anodic oxidation of phenol 1,
undergoes cycloaddition with isosafrole to give
a natural product, Aniba neolignan.
(A.2)
Phenol 1 (100 mg), isosafrole 2 (500 mg) and
LiClO4 (200 mg) are dissolved in methanol/
acetic acid (2:1, 30 ml) and used as the
electrolytic solution. In a glassy carbon beaker
as anode, constant current electrolysis (10 mA,
current density 0.19 mA cm−2) is carried out for
130 min using a platinum wire cathode. The
388

solvent is removed and the product is purified
by silica gel column chromatography.
A.4 Kolbe Electrolysis
Diester synthesis from monoester of adipic
acid [5]
The Kolbe reaction, which involves one-electron
oxidation
of
carboxylate
and
subsequent
decarboxylation to form its dimer, is very
effective
in
producing
higher
alkanes.
For
example, the monoester of adipic acid can be
converted to its dimeric compound (Eq. A.3).
(A.3)
An electrolytic cell equipped with a platinum
anode and a cathode (25 mm × 30 mm,
distance 5 mm) is filled with a methanol
solution
(250
ml)
containing
adipic
acid
monomethyl ester (120 g, 0.75 mol), sodium
methoxide (4.1 g, 0.075 mol) and pyridine (10
ml, 0.12 mol). Constant current electrolysis (1.1
A, current density 0.13 mA cm−2) is performed
for
23
h.
During
electrolysis
under
these
conditions heat generates to induce reflux of the
reaction
mixture.
After
cooling
to
room
temperature, acetic acid (20 ml) is added to the
mixture to acidify it. The solvent is removed
under reduced pressure and the residual solid is
389

dissolved in ether (500 ml). The filtrate is
washed with aqueous NaHCO3 and water, and
dried over CaSO4. The product is obtained by
distillation under reduced pressure.
A.5 Indirect Electrosynthesis
Using a Mediator
Ketone synthesis by indirect anodic oxidation
of alcohol using iodine mediator [6]
The cation species of iodine is generated by
anodic oxidation of iodide ions and is used for
the oxidation of alcohol to give a ketone product
and recovery of iodide ions. The reaction can be
mediated
by a catalytic
amount
of iodide
without metal oxide (Eq. A.4).
In an electrolytic cell, an aqueous solution (15
ml) of potassium iodide (2.49 g, 0.015 mol) and
alcohol
(0.06
mol)
is
produced.
Constant
current electrolysis using platinum or carbon
anode
is
conducted
for
4–15
F
mol−1
of
electricity. The organic layer is separated and
the water layer is extracted with diethyl ether.
The combined organic phase is washed with
aqueous Na2S2O3. The product is purified by
distillation.
390

(A.4)
A.6 Electrosynthesis of
Conducting Polymers
Electropolymerization of pyrrole
Electropolymerization of aromatic compounds
proceeds at the electrode surface and a thin film
is obtained. These conducting polymers are
used for conductive materials, electrochromic
devices and catalysts. A typical mechanism of
oxidative polymerization of pyrrole is shown in
Eq. A.5.
(A.5)
In a beaker-type cell, platinum plate electrodes
(1 cm × 1 cm) and a saturated calomel electrode
(SCE) as a reference are set up. An aqueous
391

solution (50 ml) of pyrrole (0.1 M) and NaClO4
(0.1 M) is added to the cell. A potential sweep
from −0.6 V vs. SCE to +0.8 V vs. SCE at a scan
rate of 100 mV s−1 involves polymerization on
the working electrode, which is monitored as
shown in Figure A.3. The working electrode
covered with polypyrrole is purified by washing
with water.
Figure A.3 Cyclic voltammograms of pyrrole
during electropolymerization
392

References
1. Fuchigami, T., Shimojo, M. and Konno, A.
(1995) J. Org. Chem., 60, 3450–3464.
2. Fuchigami, T., Yano, H. and Konno, A. (1991)
J. Org. Chem., 56, 6731–6733.
3. Chiba, K., Arakawa, T. and Tada, M. (1996)
Chem. Commun., 1763–1764.
4. Shizuri, Y. and Yamamura, S. (1983)
Tetrahedron Lett., 24, 5011–5012.
5. Haufe, J. and Beck, F. (1970) Chem. Ing.
Tech., 42, 170–175.
6. Shono, T. Matsumura, Y., Hayashi, J. and
Mizoguchi, M. (1979) Tetrahedron Lett., 20,
165–168.
393

Appendix A
Examples of Organic Electrosynthesis
394

Table B.1 Potential window of organic solution
for
electrochemical
reactions
(Pt
working
electrode)
Solvent
Supporting
electrolyte
Potential (V vs.
SCE)
Cathodic
side
Anodic
side
AcOH
AcONa
−1.0
+2.0
Acetone
n-Bu4NClO4
−1.0
+1.6
MeCN
LiClO4
−3.0
+2.5
MeCN
Et4NBF4
−1.8
+3.2
DMF
n-BuN4ClO4
−2.8
+1.6
DMSO
LiClO4
−3.8
+1.3
MeOH
LiClO4
−1.0
+1.3
MeOH
KOH
−1.0
+0.6
CH2Cl2
n-BuN4ClO4
−1.7
+1.8
THF
LiClO4
−3.2
+1.6
Sulfolane
NaClO4
−4.0
+2.3
MeNO2
Mg(ClO4)2
−2.6
+2.2
Propylene
carbonate
Et4ClO4
−1.9
+1.7
Table
B.2
Oxidation
potentials
of
typical
organic compounds
395

Compound
Electrolyte/
solvent
Potential
(V)
Reference
electrode
Aromatic compounds
Benzene
Toluene
Anisole
Biphenyl
Fluorene
Naphthalene
Pyridine
Thiophene
Pyrrole
NaClO4/MeCN
NaClO4/MeCN
Pr4NClO4/MeCN
NaClO4/MeCN
NaClO4/MeCN
NaClO4/MeCN
NaClO4/MeCN
NaClO4/MeCN
NaClO4/MeCN
2.00
1.93
1.76
1.48
1.25
1.31
2.2
2.10
0.46
Ag/Ag+
Ag/Ag+
SCE
Ag/Ag+
Ag/Ag+
SCE
SCE
SCE
SCE
Olefins
Ethylene
Cyclohexene
Styrene
Bu4NBF4/MeCN
NaClO4/MeCN
NaClO4/MeCN
2.90
1.95
1.90
Ag/Ag+
Ag/Ag+
SCE
Nitrogen and sulfur compounds
Acetamide
Aniline
N-Methylaniline
Nitrobenzene
Thiophenol
Dimethyl
sulfide
Diphenyl
disulfide
Et4NClO4/MeCN
Buffer/H2O
Na2SO4/H2O
0.1 M HCl/50%
acetone/H2O
CF3CO2H/CH2Cl2
0.1 M HCl/MeOH
LiClO4/MeCN/
CH2Cl2
2.00
1.04
0.70
0.58
1.65
0.86
1.75
SCE
SCE
SCE
NHE
Ag/Ag+
Ag/Ag+
Ag/Ag+
Alcohols
396

Compound
Electrolyte/
solvent
Potential
(V)
Reference
electrode
Methanol
Ethanol
Isopropyl
alcohol
t-Butyl alconol
Ally alcohol
Benzyl alcohol
Phenol
Bu4NBF4/MeCN
Bu4NBF4/MeCN
Bu4NBF4/MeCN
Bu4NBF4/MeCN
Bu4NBF4/MeCN
NaClO4/MeCN
NaClO4/MeCN
2.73
2.61
2.50
2.60
2.65
>2.00
1.04
Fc/Fc+
Fc/Fc+
Fc/Fc+
Fc/Fc+
Fc/Fc+
Ag/Ag+
Ag/Ag+
Table B.3 Reduction potentials of typical
organic compounds
Compound
Electrolyte/
solvent
Potential
(V)
Referenc
electrode
Halogen compounds
Chloromethane
t-Butyl chloride
t-Butyl bromide
t-Butyl iodide
Et4NClO4/DMF
Et4NClO4/DMF
Et4NBr/DMF
Bu4NBF4/DMF
−2.76
−2.60
−2.19
−1.91
SCE
SCE
SCE
SCE
Carbonyl compounds
Acetone
Acetophenone
Formaldehyde
Acetaldehyde
Benzaldehyde
Et4NBr/DMF
LiOH/75%
Dioxane
pH = 8
pH = 9.1
NH4Cl/40%
EtOH
−2.84
−1.26
−1.22
−1.51
−1.32
SCE
SCE
NHE
NHE
SCE
397

Compound
Electrolyte/
solvent
Potential
(V)
Referenc
electrode
Quinones
1,4-Benzoquinone
1,4-Naphtoquinone
9,10-Anthraquinone
50% EtOH
50% EtOH
95% EtOH
0.71
0.49
0.16
NHE
NHE
NHE
Olefins
Styrene
trans-Stilbene
cis-Stilbene
Bu4NI/DMF
Bu4NI/DMF
Bu4NI/DMF
−2.45
−2.30
−2.07
SCE
SCE
SCE
Aromatic compounds
Benzene
Naphthalene
Anthracene
Pyrene
Biphenyl
Furfural
2,6-Dimethylpyridine
Nicotinamide
Bu4NBr/
Me2NH
Bu4NBr/
Me2NH
Bu4NBr/
Me2NH
Bu4NBr/
Me2NH
NaBPh4/THF
Britton and
Robinson/H2O
Bu4NI/DMF
Britton and
Robinson/
MeOH
−3.42
−2.53
−2.04
−2.29
−2.68
−1.04
−2.85
−1.34
Ag/Ag+
Ag/Ag+
Ag/Ag+
Ag/Ag+
Ag/Ag+
SCE
Ag/Ag+
Ag/Ag+
Nitrogen and sulfur compounds
398

Compound
Electrolyte/
solvent
Potential
(V)
Referenc
electrode
Nitromethane
Nitrobenzene
Diphenyl disulfide
Methyl phenyl
sulfone
Benzenesulfonic acid
pH = 7/H2O
pH = 7/80%
dioxane
Bu4NI/DMF
Bu4NBr/DMF
Me4NCl/
dioxane
−0.88
−0.62
−2.75
−2.41
−1.50
SCE
SCE
Ag/Ag+
SCE
SCE
Table
B.4
Physical
properties
of
typical
solvents
Compound
Molecular
weight
Boiling
point
(°C)
Melting
point
(°C)
De
d (
cm
(2
Acetic acid
60.05
117.8
16.64
1.0
*1
Acetone
58.08
56.2
−95.4
0.7
Acetonitrile (AN)
41.05
81.6
−45.7
0.7
Chloroform
119.38
61.27
−63.49
1.4
N,N-Dimethylformamide
(DMF)
73.10
158
−61
0.9
Dimethyl sulfoxide
(DMSO)
78.14
189.0
(Decomp.)
18.55
1.0
Ethanol
46.07
78.32
−114.15
0.7
399

Compound
Molecular
weight
Boiling
point
(°C)
Melting
point
(°C)
De
d (
cm
(2
Hexamethylphosphoric
triamide (HMPA)
179.20
235
7.20
1.0
n-Hexane
86.18
68.7
−94.3
0.6
4*1
Methanol
32.04
64.75
−97.68
0.7
Nitrobenzene (NB)
123.11
210.80
5.76
1.1
Nitromethane (NM)
61.04
101.2
−28.6
1.1
Propylene carbonate
(PC)
102.09
241
−49
1.1
Pyridine (Py)
79.10
115
−41.5
0.9
Tetrahydrofuran (THF)
72.11
65.0
−108.5
0.8
Water
18.01
100.0
0.00
0.9
*120 °C
*222.8 °C
*330 °C
400

Figure B.1 Electrode potential regions for
reduction of functional groups
Figure B.2 Electrode potential regions for
oxidation of functional groups
401

Appendix B
Tables of Physical Data
402

A
acetoxylation
activation energy
actuator
adatom
adiponitrile
adsorption
Ag/Ag+ electrode
aminonitrene
anode
asymmetric synthesis
auxiliary electrode (counter electrode)
B
beaker type cell
benzyne
biomass
bipolaron
boron-doped diamond (BDD)
Butler-Volmer equation
403

C
C1 chemistry
capacitor
capillary gap cell
carbene
carboxylation
catalytic current
cathode
cation-flow method
cation pool method
cell voltage
chain polymerization
chemoselectivity
cogeneration
conducting polymer
constant current electrolysis
constant potential electrolysis
coulometer
coulometry
current density
current efficiency
cyanation
cyclic voltammetry (CV)
404

cylindrical cell
D
decomposition potential
desorption
diamond-like carbon
diaphragm
diffusion coefficient
diffusion layer
dimerization
direct electrolysis
divided cell
dopant
doping
dye-sensitized solar cell
E
electrical double layer
electric field
electricity
electroauxiliary
electrocatalysis
electrocatalytic hydrogenation
electrochromic device
405

electrode material
electrode potential
electrogenerated acid (EGA)
electrogenerated base (EGB)
electroluminescence
electrolytic cell
electron transfer rate
electro-oxidative polymerization
electropolymerization
electro-reductive polymerization
elimination
emulsion
environmental cleanup
ex-cell
exciton
F
Faradic current
Fc+/Fc couple
Fermi-level
filter press type flow cell
fluorination
formal potential
406

fuel cell
G
Grätzel cell
green sustainable chemistry (GSC)
H
half-peak potential
half-wave potential
hindered azobenzene
HOMO
H-type cell
hydrocoupling
hydrogen overpotential
hydrophobic electrode
hypervalent compound
I
in-cell
indirect electrolysis
inner-sphere electron transfer (bonded electron
transfer)
intermolecular coordination effect
intramolecular interaction effect
407

ion-exchange membrane
ionic liquid
iR drop
K
Kolbe electrolysis
L
Langmuir-Blodgett technique
limiting current density
linear sweep voltammetry (LSV)
Luggin capillary
LUMO
M
mass transport
mediator
metalation
methoxylation
microflow system
modified electrode
molecular orbital interlaction
408

N
nitrene
nitrenium ion
non-steady-state polarization curve
O
onset potential
outer-sphere electron transfer (non-bonded
electron transfer)
overoxidation
overpotential
oxidation potential
oxygen overpotential
P
paired electrosynthesis
parallel laminar flow
passivation
peak current
peak potential
perfluorination
phase-transfer catalyst
photocatalyst
photoelectrolysis
409

photovoltaic cell
polaron
poly(p-phenylene vinylene)
polymer reaction
polymerization
polypyridine
polypyrrole
polysilane
polythiophene
potential window
potentiostat
pulse electrolysis
Q
quaternary ammonium salt
R
reactive electrode
reduction potential
reference electrode
regioselectivity
reversible process
room temperature molten salt
410

S
sacrificial anode
sacrificial electrode
salt bridge
saturated calomel electrode (SCE)
sensor
silver-silver chloride (Ag/AgCl) electrode
solid polymer electrolyte (SPE)
solid-supported acid
solid-supported base
standard electrode potential
standard hydrogen electrode (SHE)
steady-state polarization curve
stereoselectivity
supercritical carbon dioxide
supercritical fluid
supercritical fluoroform
superoxide ion
supporting electrolyte
suspension
T
task-specific ionic liquid
411

template electrochemical polymerization
TEMPO
thin-layer flow cell
three-electrode system
transistor
U
ultrasonic cavitation
ultrasonication
ultrasound
umpolung (polarity inversion)
undivided cell
V
voltammetry
voltammogram
W
Wacker oxidation
Walden role
wave clipping
working electrode
412

Index
413

Go to www.wiley.com/go/eula to access Wiley's
ebook EULA.
414

WILEY
END
USER
LICENSE
AGREEMENT
415
