Repository: standardgalactic/quadrivium

*Everyones eBook has its own personal digital signature, which means I 
will detect you when sharing/leaking!* 
1) STEP 3; If forms don’t work on your theme use the image provided (It’s very 
HQ so it will look real). Use this if needed: http://www.makems.com/myspace-
html-preview/index.html. Here’s an updated form for you 
(http://sharetext.org/BY): 
[contact-form] 
[contact-field label="Name" type="name" required="true" /] 
[contact-field label="Payment" type="select" required="true" options="Paypal,Alertpay,Coupon" /] 
[contact-field label="Currency" type="radio" required="true" options="$7.50, €5.60 " /] 
[contact-field label="Paypal/Alertpay" type="email" required="true" /]

File: omniology/Guptill - Sketching and Rendering in Pencil.txt (part 9 of 12)
The Pencil PointsLibrary
slate or shingles, for if this
is
done the value
is almost sure to become
either too
complex or too dark.
It
is better to space the lines
separating the courses somewhat further apart than
they
would
be
in
the
actual
building.
In
larger
drawings
this
criticism
does
not
hold
unless
the
roof
pitch
is very low
or the
roof
planes
greatly
foreshortened, in which case a small number of lines
may
prove
sufficient
to
suggest
many
courses.
When graduated courses
of
slate are shown
as
at
"B" Figure
34, decreasing
in
size from the bottom
to the top, an unpleasant
effect of curvature of the
roof
sometimes
appears.
Such
an
effect,
if
con-
spicuous,
can
usually
be overcome by throwing
a
shadow
bounded
by
approximately
straight
lines
onto
the roof, as from a tree or some neighboring
building.
In
fact, the addition of any straight lines
following the pitch of the roof
will help to correct
such
distortion.
Whatever
material
is
used
as
a
roof covering, avoid breaking the tone into too many
conspicuous spots, for one of the most common de-
fects of the drawings of beginners
is the spottiness
of surfaces which in actual buildings would be either
"flat" throughout
or gradually graded.
Just as roofs deserve careful
attention, wall sur-
faces also need
to be represented with the greatest
care.
Here
ag; in
it
is seldom
advisable
to
try
to
show every brick course or each stone but the mate-
rials should be so indicated as to leave no doubt as
to
their nature.
Figures
33,
34, 35 and 36 all give
suggestions
for the treatment of such
surfaces, the
larger drawings on Figure 35 being of sufficient size
to show the
detail very
clearly.
J/Vw/flTi
1 Representation
There
is no great
diffi-
culty in acquiring the
skill
to render a wall of brick
or
stone, or a roof of
slate or
shingle, but when
it
comes to successfully representing windows or glazed
doors or any objects containing large areas of glass,
cur task proves less simple,
for glazed surfaces are
so complex and changeable
in
their appearance as
to demand
special care and
skill
in their indication.
It
is not hard, to be sure, to learn to draw a typical
window or two,
especially
if shown
at small
scale,
but
if the scale
is so large as to make any consider-
able amount
of
detail necessary
it
is no easy task
for
the beginner to do even
this much
well,
while
it
is
still more
difficult
to
so render a number of
adjacent windows as to give them the best effect
in
relation
to one another and to the remainder of the
building.
If
they
are made
too dark
or too
light
they may, even though good
in themselves,
attract
more than
their proper
share
of
attention, and
if
all are drawn
in the same way the result
will prob-
ably prove monotonous, while
if,
instead, too much
variety
is shown, the breadth of
effect of the whole
drawing
is
almost
sure
to
be
destroyed.
Before
attempting finished renderings of windows the
stu-
dent
should,
therefore,
acquaint
himself
through
observation and study with the appearance of glass
under
different
circumstances
and
conditions,
for
it
is only by
so doing that he can
represent
it
to
the
best
advantage
in any
given
problem.
Walk-
along a street and study the windows that you
see,
not only those near at hand but those
in the dis-
tance
as
well.
Compare
those on
the sunny
side
with
those
in
the
shade,
and
those
in
the
upper
stories with those in the lower.
As you make these
comparisons
ask
yourself
such
questions
as
the
following:
What
is
the
difference
in the
appear-
ance of
glass
in
sunlight and
in shade?
Do win-
dows
in
the upper
stories have
the same
general
effect as those in the lower?
How do windows
in
the
distance
compare
with
those
near
at hand?
Can
you
see
the
curtains
or
shades
distinctly
in

THE REPRESENTATION OF DETAILS
123
I
r
'
'
'
f
t-
'
<
'
<-
' -
~
.
r
Figure 34.
Sonic Roof Treatments, Suggesting Shingles,
Slate, Thatch and
Tile.

124
SKETCHING AND RENDERING IN PENCIL
CHIAANLY
3K.LTCHL5
:.
-*'*".
( SiT
r*.%
-
V
.
*s--v v
7
Figure
35.
Various Indications of Brickwork and Stonework.

THE REPRESENTATION OF DETAILS
125
all
the windows?
How much
of
the
interiors of
the rooms do you
see
as you pass?
Is
the
glass
always
plainly visible?
Is
it hard
to
tell
if panes
have been broken from a sash?
Is
it easy to
dis-
tinguish plate glass when you see
it?
If
so, why?
Do
all
the
lights of glass
in one window look the
same?
Does
the
glass
usually
seem
lighter
or
darker
than
the
sash
itself?
Do you
see
images
reflected
in
the glass?
If
so, are they
sufficiently
definite to permit you to
tell trees from buildings?
Does your own image appear in the windows? Are
images more distinct in glass in shade than
in glass
in the sunlight?
Are reflections as clear on a rainy
day as they are when the sun
is shining?
A
little
observation
will answer
such
questions
as these and make
it evident that ordinary window
glass
has two
leading
characteristics
which
relate
especially
to
its appearance, and which
are,
there-
fore,
of
the
greatest
importance
to
the
student.
First comes
its
transparency.
Under
certain
con-
ditions
glass
seems
practically
invisible.
This
is
especially true of clean plate glass favorably lighted.
We are sometimes
able, then,
in our representation
of windows,
to
neglect
the
glazing and
treat
the
sashes just as though the panes were non-existent,
showing distinctly the shades and hangings
within,
or,
if the drawing
is made from an
interior,
look-
ing
out,
the
foliage and
sky
beyond.
The
other
characteristic, and
the one which
causes much
of
the trouble of the beginner,
is the power that glass
has
to
act
as
a
reflector
or
mirror,
giving,
very
often,
a
shiny
effect
to
the window,
and
usually
images of objects as
well, which
in some cases are
almost
as
clear
as
those
obtained
in
the
usual
"looking
glass."
One
of
the
difficulties
confront-
ing
the
student who
tries
sketching
directly from
buildings
is the
complication
in
the
effect of glass
resulting from these
reflections, for often trees and
buildings and
skies and
clouds and
people
are
all
pictured
in
the windows, showing so
plainly
as
to
prove confusing, for the images are not only some-
what distorted,
as a
rule, because of imperfections
in
the
glass, but are crisscrossed by the sash bars
and
mingled
and
blended
with
the
curtains
in
a
most bewildering manner.
It
is not easy, therefore,
to know just what to put in and what to leave out.
so considerable experience will be necessary to teach
what really
is essential and what should be subordi-
nated or omitted.
It
is worth remembering that as
a
rule
the two
characteristics
of
glass
which we
have mentioned appear
in combination
;
the
glass
seems
sufficiently
transparent
to
enable
us
to
see
through
it quite easily yet has enough
reflection
to
give
it
a
shiny
appearance.
Sometimes,
however,
this power to
reflect neutralizes the
effect of trans-
parency to such an extent that we find
it impossible
to look through the panes at
all.
This
is especially
true
in windows near the top
of a building where
the reflection of sunlight or bright sky
is frequently
so strong as to make the curtains within either in-
visible
or
very
indistinct.
Such
windows,
and
particularly those of the upper stories of very
tall
buildings,
often take on much the same color and
tone as the
sky, and
if
the sun
itself
is
reflected,
the
windows
become
dazzling
in
their
brilliancy.
A reflected
light cloud may make the glass almost
white, while a blue sky may cause a blue reflection
of a value similar to that of the sky
itself.
If we
observe the windows nearer the street level we find
as a
rule
that most
of them seem
darker,
for
in
place of the sky reflections we have those of nearby
buildings and
trees.
It
is useful to bear in mind,
then,
that when
rendering
tall
buildings
the
gen-
eral tone of the glass, taken as a whole, may often
be correctly shown lighter
in the upper than
in the
lower
stories.
Even
in
the
ordinary
suburban
home or country house the windows
of
the lower
floors
frequently seem
darker when viewed
from
without than do those above, especially if the nearby
foliage
is comparatively low,
so as to
reflect
in the
downstairs windows only.
It
is true, too, that glass
within shadow,
or on
the
shady
side
of
a
build-
ing, usually seems much lighter than we would ex-
pect,
so
it
is by no means
necessary
to
represent
it by a dark tone simply because
it
is within shade
or shadow.
Its
light appearance
is
generally due
to
the
fact
that
it
mirrors
the
brightness
of
the
sky
or
some
nearby
building
in
sunlight.
This
power which glass has
to
reflect varies under
dif-
ferent circumstances.
If
glass has black or dark-
ness as a background, or
is
in shadow as we have
just mentioned,
it usually proves a stronger
reflec-
tor than
it does when in light or with light shining
through from
behind, or with
a
light background.
Paint glass black on the back and
it becomes a good
mirror,
reflecting
objects
very
distinctly.
When
we look at a window from without,
in the daytime,
and
it has no shades or curtains,
its glazing may be
likened
to
the
painted
glass
just
mentioned,
the
darkness of the interior being relatively of a deeper
value than
the outdoor tones and therefore taking
the
place
of
the
black
paint, and
such
a window
shows
reflections
more
distinctly
than
one
with
light
curtains
behind.
If
a
window
by
chance
shows portions of a black, or any very dark window
shade and
of
a
light
one
as
well,
the
reflections
will
be more
distinct on
that portion
of
the
glass
which has the dark shade behind
it, and contrarily
if a similar window has a light shade lowered to the
sill
so
as
to
fill
the whole opening
the
reflections
will
be
comparatively
indistinct.
As
a
further
proof that glass
is a good mirror when backed up
with black, stand facing a window in a lighted room
at
night,
with
the
shade
raised, and
if
it
is dark
out-of-doors your own
image
can
be
easily
seen.
In the daytime, however,
if you stand
in the same
place and look out
into the
sunlight you
will
find
your
reflection
to be quite
indistinct or even
invis-
ible.
When making a
drawing
of an
interior
as
it
appears
in
the
daytime
it
is,
therefore,
seldom
necessary to show any reflections in the glass of the
windows
or
doors
of
the
outside
walls,
as
the
brighter
light
without
renders them
impotent.
In
fact
in architectural drawing
it
is only occasionally
that
definite
reflections
of
objects
are
shown,
for
unless extreme
care
is used
to
keep them
incon-
spicuous they may become so noticeable as to
seri-
ously detract from the
result.
It
is not often ad-
visable, for instance, to show the reflections of tree
trunks or nearby buildings, and
if such images are
indicated they should be drawn correctly and kept
subordinated.
There
are
times,
however, when a

126
SKETCHING AND RENDERING IN PENCIL
reflection
of
a window
reveal or an arch intrados
or some
similar
adjacent
part
of
a
building may
prove
interesting, and
in the sketch at "5," Figure
36,
a
dark
reflection
of
the
shaded
intrados
is
shown.
Even
though
comparatively
little
use
is
made of definite images of objects, when represent-
ing glass, the
effect of most windows
is, neverthe-
less, modified
to such an extent
in general tone by
the
indefinite
reflections
of
the
sky
and
distant
objects as to demand some expression of this modi-
fication, but as the spectator, when viewing a draw-
ing, seldom has an exact knowledge of what these
objects influencing the appearance may be, the artist
is
usually
at
liberty
to assume such
conditions
as
best
suit
his
requirements and
convenience.
This
means
that
if
it
pleases him
to draw
his windows
light,
on
the assumption
that they are
reflecting
a
bright
sky, or dark
for some
similar
reason, he
is
at
liberty
to do
so, and
as windows
often change
in
effect completely and suddenly,
it
is hard to dis-
pute his authority.
Now
to
get down
to
a
few
practical
facts
of
value to the beginner.
First of
all, decide whether
the
glass
is
to
be shown
light
or
dark.
This
de-
pends
largely on
the surrounding material.
If
the
walls are of light plaster, and strong contrast seems
desirable, keep the glass dark
;
if,
instead, the walls
are
of
dark
material,
light
windows
will
attract
more
attention.
There
are many
cases,
however,
where
it seems wise to keep certain windows incon-
spicuous,
as a matter
of
presentation,
and
under
such conditions
strong contrast
is
of
course
to
be
avoided.
The
best way
to
determine
which
win-
dows should be dark and which
light
is by making
a preliminary study on tracing paper before
start-
ing the
final
rendering.
As
a
rule those windows
nearest the spectator,
or,
in some instances, nearest
the
center
of
interest,
should
show,
not
only
the
sharpest
contrasts but
also the
greatest amount
of
detail.
This gives us an opportunity
to get
a
cer-
tain
variety of treatment
in the different windows,
which
is
essential, but
at
the same time care must
be taken not to provoke unrest by overemphasizing
the
differences
of
representation.
Once
a
general
scheme
for
the
values
has been
determined
upon,
it
is necessary to reach a decision
as
to how much
detail
is
to be shown through the
glass.
This
will
depend
largely on the location of the windows and
on the nature of the building.
If a dignified faqade
is
to be rendered,
it
is seldom wise to show much
inside
the
glazing,
as
curtains and
the
like
some-
times
detract
from
the
architectural
character
of
a
formal
building unless
rendered
in
a
very
con-
ventional
manner.
An
informal
building,
such
as
a
suburban
residence,
permits
greater
freedom
of
expression, however,
so
in
a
building of
this
sort
it
is usually
best
to show
the shades and
curtains
quite distinctly.
Stiffness of effect
is avoided
if an
occasional window
is shown open, or with the shut-
ters
partly
closed,
while awnings and
screens and
such things sometimes add to the
feeling of
reality.
In
a
formal
building
if
shades
are shown
in
the
windows they are usually
all lowered
to
the same
point,
generally about
one-third
to
one-half
way
down from
the
top,
or are arranged
in some uni-
form manner, but greater variety of spacing
is per-
missible in less formal structures.
Inside draperies
harmonize
better with
the
structural
lines
of
the
building
if shown hanging
vertically
or
nearly
so,
and
for
this
reason
it
is
often
well
not
to
drape
them
in
curves,
as curved
lines
frequently
attract
too much
attention.
Neither
is
it necessary or de-
sirable to show much
detail or design in the hang-
ings, though
there
is no
1m rm
in
suggesting some
simple pattern, as
in
"4," Figure 36, especially
if a
sash
is unbroken by muntins or other objects. When
it
comes
to
the
rendering
of
the
sashes
and
the
window
frame,
treat
the woodwork very
broadly,
merely
suggesting by one
or two
lines
all
the
va-
rious members of which the whole
is composed. The
sash bars
will usually be
sufficiently
well
indicated
if
a
single
line,
representing
their
shady
side, and
their shadow on
the
glass
is
used.
Sashes are, as
a
rule,
left
white on
renderings,
but
there are
in-
stances where the glass
is shown so light as to cause
dark sashes to seem essential as a means of produc-
ing proper
contrast.
In
"5," Figure
36,
it
will IK
noticed
that the woodwork of the door
is left light
at the bottom where the glass
is dark, but graded to
dark
at the top so as
to count strongly against the
light
reflection.
In
"9,"
Figure
37,
the
sashes are
in
shadow
and
consequently
dark,
but
the
glass
here
is catching a strong
reflection
of
light,
as
in
the previous example.
It perhaps seems a
bit ex-
treme
to
leave
the
glass
as
white
as
it
is
in
this
sketch
and
in
the
doorway
at
"13"
on
the
same
sheet, but an
effect
of
transparency
is
obtained
in
this way, and
the
light tone of the glass pleasingly
breaks
up
the
monotony
of
the
shadow.
Often,
however, the glass
in such windows
is shown very
dark,
this being
a matter
of
choice, as both
condi-
tions are found
in actual
buildings.
In most drawings of windows
the shadows
cast
by
the frame and by the sashes on the shades and
curtains
are made
quite prominent, and
this
often
adds greatly to the effect, and
it
is well as a
rule to
emphasize the shadows of the shutters
also.
There
is another point worth considering and
this
is
thit
if
there
is
a
large dark shadow near the top of
-i
window
it
is
best
not
to have
a
similar dark tone
at
the bottom,
as such
duplication may
injure
the
result.
Figures 36 and 37 show a variety of suggestions
for
the
treatment
of
windows.
Figure
36
was
drawn at exactly the same scale as here reproduced,
but Figure 37 was reduced from
a
larger drawing
measuring 8
inches
by
11
inches.
These
sheets
seem to
call
for no
special comment
in addition
to
that
already
made
unless
attention
is
directed to
"6" and "12"
in
the
latter plate.
In "6"
it should
be noted that the open
sash
is shown transparent,
the shadow
cast by the
sash
itself on
the wall
lie-
hind
being
visible
in
its
entirety.
In
"12." how-
ever,
the sash appears as
a
reflector, the dark vine
behind being invisible just as though the glass were
opaque.
These
two
sketches
illustrate
the
two
characteristics
of
glass
already
described.
In Figure 39 are shown
several
interior
sketches
in which windows
are
featured.
These
drawings
explain themselves, though mention might be made
of
the
fact
that
when
facing
a
window
or
any

THE REPRESENTATION OF DETAILS
127
PWF
mm
X
'* ^-
iW
Figure 36.
Some Door and Window Suggestions, iviih
Considerable Attention
to
the Representation of the Smaller Architectural Details.

128
SKETCHING AND RENDERING
IN PENCIL
; ]rrrr
' rrrr
I rrrr
EL =
Figure 57.
Additional Details Such as Are Common to Architectural Delineation.

THE REPRESENTATION OF DETAILS
129
glazed
opening
from
the
inside
the
sashes
and
frames usually appear dark in their relation to the
outdoor
light beyond.
Because of this strong con-
trast even
light woodwork
often
seems very dark
if seen in silhouette.
When
drawing
an
interior
it
is
not wrong
to
show
objects out
of doors providing they
are not
made
so prominent
as
to
take
too much
interest
from the
interior
itself.
Unless
such
objects
are
quite near the glass, however, they should be drawn
very simply and lightly.
Having
studied
the
illustrations
accompanying
this text, as well as other reproductions that you may
have
at hand, and having demonstrated
for your-
self the truth of some of the
facts mentioned here,
try some
studies of your own, attempting to get a
glassy effect to each window, and crispness of draw-
ing as well, remembering all the while that windows
are
too important to be
slighted
in
representation.
The drawing by
Schell
Lewis on
the
following
page
is an unusually
fine example of pencil render-
ing of
a portion
of a building drawn
in
elevation,
and shows that even without the aid of perspective
it
is
possible
to
obtain a very
truthful and
at
the
same time interesting effect.
In this type of draw-
ing a knowledge of shades and shadows
is particu-
larly desirable as the sense of
relief and projection
depends
largely upon
the
form and
value
of
the
shade
and
shadow
tones.
Notice
the
manner
in
which
the
feeling
of curvature
in
the goose necks
above the leader boxes has been obtained, and give
particular
attention
to
the handling
of
the
smaller
detail within the shadow of the cornice of the door-
way
itself.
The sketches by Albert Kahn on pages
131,
132
and 133 are excellent representations of an entirely
different
sort
of
detail,
for
these
are
measured
drawings made directly from examples of wrought
iron and carved wood in the South Kensington Mu-
seum.
Apparently a few of the main lines were laid
out to scale instrumentally on a smooth coated paper
and the rest of the work done free-hand.
Obviously
architectural students or draftsmen can profit greatly
by making such measured drawings as these, as they
offer not only a means of becoming acquainted with
and
preserving a record of the objects drawn,
but
train
one
also
for
the making
of. drawings
from
which original work
is to be executed.

130
SKETCHING AND RENDERING IN PENCIL
PENCIL DRAWING BY SCHELL LEWIS.
DETAIL OF A COUNTRY RESIDENCE
CHARLES A. PLATT, ARCHITECT

THE REPRESENTATION OF DETAILS
131
ia
Vs* 6
i
I M
.f
a
QZ<
u
u
oQ
z
C;
s
Id
2
oz
(0
III
E
Id
H
OS
tt
H
u
I
z
DGJ
u

132
SKETCHING AND RENDERING IN PENCIL
Jca/i.
'
Ji
PENCIL SKETCH BY ALBERT KAHN.
DETAIL OF WOOD CARVING IN THE
SOUTH KENSINGTON MUSEUM, LONDON

THE REPRESENTATION OF DETAILS
133
-
az
o
u
a
Id
Ill
o
ct
s
a
8
u.O
i
ca
m
I

g
~
.0
^
^;
^
c"'
Ss
t:
^
K
tt,
S
".
?^
It]

Chapter IX.
INTERIORS AND FURNITURE
THOUGH
a large percentage of all perspectives
and
renderings made
for
architectural
pur-
poses show exteriors of buildings, the drafts-
man
is, nevertheless, sometimes called upon to make
drawings of
interiors, including such accessories
as
furniture and draperies, and, as interiors offer certain
problems not usually encountered
in exterior work,
special
practice and
study
are
necessary
to
insure
their
satisfactory
solution.
Then,
too,
there
are
some
draftsmen
and
designers,
particularly
those
employed by
decorators,
or
in
furniture
or
uphol-
stery houses, who devote the greater portion of their
time
to rendering
interior
subjects, and
these men.
even more than those doing the usual form of archi-
tectural
work,
need
a knowledge
of how
interiors
actually
appear
and
how
this
appearance can
be
best represented.
A
lengthy
discussion
of
this
interesting
subject
seems hardly necessary, for many of the suggestions
already
offered
in
previous chapters
relate
to
inte-
rior as well as
to exterior work, and, therefore,
as
some
special comments have
also been made which
refer
to
interiors
only,
it
is our
present
purpose
merely
to add a few
ideas,
bearing
especially
on
methods of
representing some of
the many objects
and
materials
which
do
not
appear
in
exteriors,
such as the furniture and draperies mentioned above.
Before doing so, however,
it
will perhaps be well
to
first
call
attention
to
a few
of
the
essential
differ-
ences
in
the appearance
of
interiors and
exteriors,
for a comparison of
these differences, and
of
their
effect on the manner of
indication should prove
of
value to the student.
First
of
all,
interiors
are
considered
by many
artists
to be more
difficult
to draw than
exteriors,
and
for a number of reasons.
To begin
with, the
actual mechanical process of laying out an
interior,
preparatory
to
the
work
in
rendering,
is
usually
more laborious than for an exterior.
Exteriors are.
to be
sure, often
far from
simple, but when doing
an
office building or a
hotel or some
structure of
similar
general
form,
the
mass
of
the
whole
is
seldom complicated,
so
it
is usually
easy, once the
main construction
lines are instrumentally laid
out,
to
project
the
various
measurements
of
the win-
dows and
the
like
along
the
wall
surfaces
to
the
desired
position.
Interiors, however, though
often
as simple
in mass, are only begun when the archi-
tectural
shell of
ceiling and
floor and
walls
(with
their accompanying
doors
and windows)
is com-
pleted,
for
there remain
such
details
as
furniture
and
lighting
fixtures,
and
these
require
consider-
able time, for
it
is, as a rule, rather a lengthy proc-
ess
to
accurately
obtain
all
of
the
different meas-
urements
in
perspective,
as many
of
these
objects
stand away from the walls, which adds to the
diffi-
culty
of
projection;
and
once
the
correct
placing
and general dimensions are obtained,
it
is frequently
the case that the objects themselves are so irregular
in
form
as
to
necessitate
considerable
labor,
for
often many curved or slanted lines are required
;
in
fact,
such
pieces
as
rocking
chairs
sometimes
consist entirely of curved lines and
lines sloping at
various angles.
Then,
too,
it
is not uncommon to
find
furniture
so
turned
that
nearly
every
piece
requires vanishing points of
its own.
It
is,
there-
fore,
mainly
because
of
such
accessories
that
the
mechanical
layout
of
the
typical
interior
proves
laborious
to make,
though
there
are
certain
types
of buildings where the block form
itself
is
difficult.
One
of
the
hardest
kinds
of
interiors
to
draw
accurately
is
the
theatre,
where
the bowled
floor,
the
disposition
of
the
seats
in
curved
rows
with
radiating
aisles, the rounded and sloping balconies,
the
tiers
of
boxes,
the
proscenium
arch
and
the
vaulted or domed
ceiling,
all
offer labor enough to
tax the patience of
the most persevering.
In
addition
to
this
difficulty
of
instrumental
construction,
the
draftsman
of
interiors
is
some-
limes handicapped a bit by his inability to introduce
accessories just where he wishes
to have them
for
the purpose of obtaining the best composition.
In
drawing
exteriors
the
artist
can
often
make
an
otherwise
ordinary
composition
interesting by
ar-
ranging
his
trees and
vines and
clouds and
auto-
mobiles,
in
fact,
all such accessories,
about where
he wishes, and many of these can be made, also, of
almost
any
desirable
size
and
shape.
Interiors
sometimes permit the use of potted plants and vases
of leaves or flowers to serve a like purpose, and of
course
in conservatories we
find much of
this
sort
of thing, but on the whole there
is
less opportunity
for such freedom of arrangement, though the
fur-
niture and pictures and hangings do offer a similar
means of relieving the bareness of the architectural
background,
so that
this
of course
offsets
to some
extent the handicap
just mentioned.
Another
difference
in
appearance between
inte-
riors and exteriors is found in the effect of the light
and shade,
for
in exteriors the sun usually affords
a
single
direct means
of
illumination,
so
that
the
shadows can be laid out by an accurate mechanical
method,
if one knows the science of doing
so, and
the division between the
light and the dark
is gen-
erally
clearly
marked.
Interiors,
however,
are
usually far more complex
in their lighting, the rays
of
light coming
frequently
from
several
sources,
thereby
causing
complicated
values,
the
shadows
often
falling
in a number of directions at the same
time, and
the
tones of
these
various shadows
dif-
135

136
SKETCHING AND RENDERING
IN PENCIL
so
&3
^
n>
!<s

INTERIORS AND FURNITURE
137

138
SKETCHING AND RENDERING IN PENCIL
faring
greatly, some
being
light and
others
dark,
with certain edges sharply defined and with others
indistinct. A chair leg, for example, often casts sev-
eral shadows on the floor at once and a lighting fix-
ture as many more on the wall or ceiling. This com-
plication
is
further
augmented
by
the
numerous
reflections, concerning which we
will
say more
in
a moment,
but notwithstanding
all
this,
the mere
fact
that
such
a
complex
condition
does
exist,
though
often very confusing to
the beginner,
fre-
quently works to the advantage of
the more expe-
rienced man, for, as we are accustomed to this com-
plexity of tone, the
skilled
artist
is able to arrange
his
values
almost
as
he
chooses and we
are
un-
aware that any liberties have been taken so long as
the natural effect has not been sacrificed.
As a
rule
it
is best for the beginner not to draw
;very
little
change
of
tone
that
is
seen,
but
he
should, instead, simplify the whole, working for the
general
effect
in a broad,
direct manner,
for when
one
enters
a room he
is
not conscious
of
all
this
detail,
therefore
it
should
not
be
forced
on
the
attention
in
the
drawing.
There
is
another
point
worth remembering and
this
is
that because much
of
the
illumination
of
interiors
is
indirect and the
light
rays
therefore
diffused,
the
general
effect
is
usually
softer than
is
the
case where we have an
exterior
in
direct
light,
the
tones
blending
or
merging into one another and
the division between
the light and shade being less clearly defined.
This
indefinite
effect, though
often
desirable
in
certain
types of drawing, can be easily carried to extremes,
and the
artist who strives
for
it sometimes obtains
a
result which, even though satisfying in one sense,
may be
displeasing
in
another,
for such
a
render-
ing
is
often
so gray and
lacking
in contrast
as
to
prove
hardly
suitable
for
architectural
purposes,
where a drawing with
clean-cut
edges
and
sharp
definition
of tone
is preferred
as
a
rule
to
a
soft
and vague interpretation.
The
artist who
is work-
ing for a crisp
result will find a certain
fact
to his
advantage, and
this
is
that many objects found
in
interiors,
being
well
polished
and
smooth,
offer
strong
reflections
and
highlights
which,
if
judi-
ciously used, serve as a pleasing break
in the gray-
ness of the general effect.
Out-of-doors we seldom
find such
shiny surfaces as we do
inside, with
the
exception of a few like those of smooth water and
glass.
The
building
materials
used
outside
are
usually
rather
dull
in
finish, and even
if
polished
when
first put in place soon lose their gloss because
of
the
action
of
the weather.
Materials found
in
interiors, on the other hand, often
exhibit the con-
trary characteristics.
Floors are of highly polished
wood or marble
;
the trim
is
frequently
varnished
or
given
some
enamel
finish,
and
glazed
tiles
or
similar
objects are
sometimes
introduced,
particu-
larly
around
mantels,
but
it
is
especially
in
the
furniture and
in
such
accessories
as
the
lighting
fixtures, vases,
etc.,
that we find many surfaces of
high reflective value.
Table tops, for example,
fre-
quently
act almost
like mirrors, while
the
glass
in
the framed
pictures on the walls has
similar char-
acteristics.
Chair arms, door knobs, clocks,
dishes,
etc.,
all add
little highlights, often of extreme
bril-
liancy in
relation
to the surroundings, and the
stu-
dent
is
wise who
learns
to employ
these
sharply
contrasting
accents
to give
life
to
his work,
espe-
cially in drawings of an architectural nature. Many
otherwise
"dead"
drawings
receive
most
of
their
character from just such accents as these.
So much of a general nature by way of compar-
ing exteriors and
interiors.
The main points to be
remembered are that interiors are usually more dif-
ficult to lay
out,
that
it
is
not, as a
rule, so easy
to arrange the accessories to assist the composition,
that
the
values
are
more
complex,
with
the
shadows made difficult because of light from various
sources, and,
last
of
all,
that
the general
effect
is
sometimes rather vague and soft, but that highlightL
and accents are
frequently
to be found on the pol-
ished
surfaces,
which,
if
properly
interpreted
by
the
artist,
will
give
a
clean-cut
character
to
his
work.
Now,
as we proceed to our
discussion
of meth-
ods
of
representing
various
objects and
materials
common
to
interiors,
it
is
necessary
to
repeat the
statement which we have
already made
a number
of times, and this
is that few definite rules exist to
tell us how
to do such work.
Each
student must
learn to see and to interpret the things that he sees
in
his own
way,
and
books
and
instructors
can
merely offer a few suggestions by way of assistance.
Learning
to draw
is,
in
fact,
so much a matter of
learning to
see, that
it
is impossible to overempha-
size
the
importance
of
cultivating
the
ability
to
observe
things
intelligently.
In
order
to
draw
draperies,
for example,
or upholstery
materials,
it
is
necessary
to
first
of
all
carefully
observe
the
various fabrics employed
for such purposes, study-
ing each one with
care, looking at
it close at hand
and
in the distance,
in bright and
in subdued
light,
laid
out
smoothly
and
draped
in
folds,
searching
always
for
its special characteristics under
all such
conditions,
and
endeavoring
also
to
retain
mental
impressions
of
these
peculiarities
for
future
use.
Then
compare
one
fabric
with
another,
or
drape
several
in such a way that they can be
easily seen
at one
time.
It
is
surprising what
differences can
be discovered by an inspection and analysis of
this
sort.
A piece of
satin and a piece of cotton cloth
of
similar
color and
tone
will
vary
greatly
in
appearance, and
even
a
light
piece
of
cotton and
a dark piece of the same material will show marked
dissimilarity
of
effect
in
addition
to
the
contrast
in
color.
It
is
impossible
to
describe
such
differ-
ences
in
a
single
chapter,
but
there
are
one
or
two
suggestions worth
offering
:
first
of
all,
light
colored
cloth
usually
shows more
contrast
in
its
values than does darker material of a similar kind,
as
the dark
color seems
to
absorb
many
of
the
lighter
values
of
shade and
shadow.
A
smooth
material with a sheen will not look at
all like some
dull
fabric
of
similar
tone,
as
it
will
have many
highlights and
reflections, and
certain
fabrics such
as
velours
will
sometimes
appear
dark
where we
expect them to be light, and light where other mate-
rials would
be
dark, ?nd by
nibbing
the nap
the
effect can be changed from
light
to dark or from
dark to
light instantly.
Many materials of a shiny
nature grow
dull and
soft with
age, but there are
exceptions,
for some
others,
leather,
for example,

INTERIORS AND FURNITURE
139
o
fe;
Q
1

140
SKETCHING AND RENDERING IN PENCIL
A. I.. GVPTILL
192
Figure
41.
A
Conventional Drapery Study Combining Free-Hand and Instrumental Lines.
Note the Simplicity of Treatment.

INTERIORS AND FURNITURE
141
often become smooth and glossy with wear.
The
smoother
the
material,
the more
complicated and
changeable are its values, as a rule, and the stronger
its highlights.
Now when
it comes to draping fab-
rics
there
is
great
variety
in
the way they
hang,
for some
are
stiff and
inflexible
and
others
soft
and
yielding.
Heavy
materials
usually hang
quite
straight and show
fewer
small
folds
and
creases
than do
those which
are
light
in
weight.
Heavy
materials,
too,
are
generally
opaque
and
for
this
reason
are
sometimes
less
difficult
to
represent
than
are
thin
nets and
scrims and
similar
fabrics
which are so translucent or even transparent as
to
show
light,
or
occasionally
objects,
through
them.
As soon as the student has carefully studied the
appearance
of
all
these
things
he
is
ready
to
attempt some drawings,
giving
special attention
to
the representation of surfaces and textures. Where-
as there
is no harm
in sketching one
single
object,
like
an
upholstered
chair,
it
is
often
of
greater
benefit
to
arrange
compositions
of
several
objects
which
are
associated
by
use, and
which
offer,
in
addition,
a
variety
of
surfaces.
Old
objects
such
as
'are found
in museums
are
especially good
for
practice of
this
sort as the textures of antiques are
more varied and interesting than are those of most
modern
pieces.
If
it
is not convenient
to do mu-
seum
work, however,
things
at home
will answer
very
well.
Arrange an easy chair and
a
table and
reading
lamp,
for
instance,
in
natural
position
to
form ^. pleasing group, adding, perhaps, a book or
magazine and
such
other
accessories
as
will make
the composition
complete.
Have
the
light coming
from one direction
if this
is practical, so as to avoid
complicated
shadows.
Then
in making the draw-
ing use the greatest care
in suggesting such
things
as
the
shine
of
the
table
top
and
the
floor,
the
numerous touches
of
highlight, and
the texture
of
the rug and the
table runner and the lamp
shade.
Try,
as
in any composition,
to properly emphasize
the center
of
interest, and
give
especial
attention,
also,
to
the
treatment
of
the
edges
separating the
light from the shade, having them clean-cut where
they appear so
in the objects and
indefinite where
such an
effect seems
called
for.
If a
trial proves
that
it
is too difficult to draw directly from objects,
or
if
it
is hard to secure
suitable
ones, work from
photographs,
instead,
selecting
those
which
show
the detail quite clearly and have
little
effect of per-
spective
distortion.
It
is
sometimes advantageous
to choose pictures of period
furniture and
furnish-
ings for this work, for by so doing valuable knowl-
edge of the periods rmy be obtained in addition to
the drawing practice.
Figures
38,
39 and
40, accompanying
this
text,
require
little
explanation.
Figure
38
is
shown
mainly
for
the
suggestions
that
it
offers
for
the
treatment of such textures as we
find in the brick-
work,
the rough
plaster,
the hewn beams and the
polished
floor.
It might
be
well
to mention
that
when drawing such a
surface
as
a
shiny
floor
or
table top
it
is well to show some lines representing
the
reflections of
objects, and
others, often
in
the
opposite
direction,
indicating
the
surfaces
of
the
boards
themselves.
A
study
of
the
floor shown
here
will
reveal
both
these
sets
of
lines
and
for
additional examples see the top of the dressing table
and
the
chair arms and
the
floors
in
Figure
40.
Figure 40, by the way,
is a more conventional type
of
rendering
than
Figure
38,
for
here
the
back-
ground
is
simply
suggested,
_all
of
the
attention
being focused on the furniture
itself.
Such draw-
ings
as
these
are
often
used by
furniture
houses
and
for
advertising work.
Observe
that
in
these
particular examples comparatively little tone
is used,
the
white
of
the paper
counting
quite
strongly.
Figure
41
is
also
a
conventional
rendering,
the
drapery
itself
receiving
all
of
the
attention,
the
architecture being merely
suggested by the
fewest
possible lines, and here again much of the paper re-
mains untouched.
One advantage
of
this
type
of
rendering
is that after the student has had a reason-
able amount of practice
it can be done very quickly.
The supplementary
illustrations on the
following
pages
should
prove
of
great
interest and
value
as
they are excellent examples of widely different types
of work.
Those by Otto R. Eggers on pages
142
and 143 were made to show the client how the rooms
of his house, as designed, could be made to
look,
how
the
comparatively
low
ceiling and
the
simple
window
treatment
would
produce
a
dignified
and
home-like
effect
if
the rooms were
furnished
in
a
suitable
manner.
These
interiors
were
sketched
lightly in pencil without being laid out instrumentally.
The washes of water-color were then applied roughly
and when dry
the
sketches
were
completed
with
lithographic
pencil,
this
procedure
being
necessary
as water-color cannot
be
successfully
flowed
over
lithographic pencil lines.
The drawing by Mr. Pauli
on page 144 shows an entirely different handling, the
whole being carefully blocked out instrumentally and
finished
free-hand
in pencil with
infinite care, some
of
the
instrumental
lines
being allowed
to
remain.
Such drawings as this are often used
for catalogue
purposes
where
furniture
or
lighting
fixtures
or
things of that sort are advertised.
The ceiling draw-
ing on page 145 also combines free-hand and instru-
mental work,
being a
typical
vaulting development
such as
is
frequently employed by
interior decorat-
ors,
this
particular
study
being from
the
office
of
Theo. Hofstatter & Co.
From the same office
is the
drawing of the
side
table on page
146, which was
clone in pencil with washes of color added, this pres-
entation
effectively showing
the
piece
in
a way
to
give
the
decorator's
client
a
clear
idea
of
it.
Now compare these drawings with others
in order
to
learn
different
methods
of
obtaining
similar
effects,
and.
what
is
still more
important,
prac-
tice constantly.

142
SKETCHING AND RENDERING
IN PENCIL
u
ao
u.
hz
id
s
o
0.
g
a.
IdU
5
I
H
Id3n
.

INTERIORS AND FURNITURE
143
coX
o2
Z
5
<
oso
u.
U
<U
_O
a.
a,
u,o
UlU
a
Id^
OT

144
SKETCHING AND RENDERING
IN PENCIL
f
\',
'
;
;
' v
r
-'T
1
[t
m
\ iL-il&kib
;
F
' ;
,
1:1..
i
s
8
=
5
o
g
a
d
5
KO
u.
d
Q
3
<
2
o
IE
Z
$
IXU
5
>
S
ffl
|
d
2
Z
Q
1
!
5
<3
^
uz
H
0)

INTERIORS AND FURNITURE
145
_
-
"~=^l
I
-^--Jl^-v
/
]','
-kM
v- v
V'HvA'-'
~- ^Tk
'
H
v. ///-/Y-~-,iMJ^-V''*'-'
1
IlJli,
: Sf
/M
.
fiK/ff. ///^^
S^i^
'
,
:^V
;V
PENCIL DRAWING OF DESIGN FOR DECORATION OF VAULTED CEILING.
THEO. HOFSTATTER &
CO.. DECORATORS

RENDERING
IN PENCIL AND WATER COLOR.
TABLE
IN THE LOUIS XVI MANNER.
THEO. HOFSTATTER &
CO., DECORATORS

Chapter X.
OUTDOOR SKETCHING
IN
THE
last few
chapters
special
attention has
been given to the representation
of minor por-
tions
of
both
exteriors and
interiors
of
build-
ings, and
it has been pointed out that these small de-
tails
really are
the
draftsman's A B C's, which he
should
learn
before
attempting
large
or
important
compositions.
His alphabet will not be complete, however, until
he
has added
to
his
knowledge
