Repository: standardgalactic/quadrivium

*Everyones eBook has its own personal digital signature, which means I 
will detect you when sharing/leaking!* 
1) STEP 3; If forms don’t work on your theme use the image provided (It’s very 
HQ so it will look real). Use this if needed: http://www.makems.com/myspace-
html-preview/index.html. Here’s an updated form for you 
(http://sharetext.org/BY): 
[contact-form] 
[contact-field label="Name" type="name" required="true" /] 
[contact-field label="Payment" type="select" required="true" options="Paypal,Alertpay,Coupon" /] 
[contact-field label="Currency" type="radio" required="true" options="$7.50, €5.60 " /] 
[contact-field label="Paypal/Alertpay" type="email" required="true" /]

File: omniology/John Michael Dowden The Mathematics of Thermal Modeling An Introduction to the Theory of Laser Material Processing Chapman and Hall CRC 2001.txt (part 9 of 11)
z
T
58
.
of conservation of mass.  In cylindrical polar coordinates16 they are
                                                          
15 i.e., the Navier-Stokes equation (2.24) without the nonlinear inertial terms.
16 Landau and Lifshitz, 1959b, p.51, or Batchelor, 1967, p.602.
© 2001 by Chapman & Hall/CRC  

.
0
1
    
          
          
1
1
1
2
1
1
1
2
1
1
1
2
2
2
2
2
2
2
2
2
2
2
2
2
2
2
2
2
2
2
2
2
2
2
2
2
=
∂
∂
+
∂
∂
+
+
∂
∂
∂
∂
+
∂
∂
+
∂
∂
+
∂
∂
=
∂
∂
−
∂
∂
+
∂
∂
+
∂
∂
+
∂
∂
+
∂
∂
=
∂
∂
−
∂
∂
−
∂
∂
+
∂
∂
+
∂
∂
+
∂
∂
=
∂
∂
z
u
u
r
r
v
r
v
r
u
r
z
u
u
r
r
u
z
p
r
u
v
r
r
u
r
z
u
u
r
r
u
p
r
r
v
u
r
r
v
r
z
v
v
r
r
v
r
p
L
z
L
L
r
L
r
L
z
L
z
L
z
L
z
L
E
L
L
r
L
L
L
L
L
E
L
r
L
L
r
L
r
L
r
L
r
L
E
θ
θ
µ
θ
θ
θ
µ
θ
θ
µ
θ
θ
θ
θ
θ
θ
θ
(7.17)
This is a set of linear equations that can be solved by standard
methods.  It helps to notice that the pressure satisfies Laplace’s equation,
that 
L
z
u  satisfies the biharmonic equation, and that the only
inhomogeneities are in the boundary conditions (7.15), and are multiples
of either 
θ
sin
 or 
θ
cos
.  It is also helpful to separate the solution into
two parts, one of which depends on θ ; the other has no axial velocity
and is axisymmetric. Use the symmetries of the problem to seek a
solution in which
( )
( )
( )
.
cos
0
 
          
sin
cos
θ
µ
θ
θ
θ
r
P
p
u
r
u
r
R
v
E
L
L
z
L
L
r
=
=
Θ
=
=
(7.18)
The boundary conditions (7.16) are then all identically satisfied and the
part of conditions (7.15) that is independent of θ is satisfied if
( )
( )
U
b
U
b
R
−
=
Θ
=
,
.
(7.19)
The part of the boundary conditions (7.14) independent of z are then
satisfied if
( )
( )
( )
( ).
0
a
R
a
a
a
a
R
+
Θ
=
Θ′
=
(7.20)
The required solution of (7.17) is the solution with these properties, of
© 2001 by Chapman & Hall/CRC  

(
)
(
)
(
)
.0
1
2
1
1
2
1
2
2
=
Θ
+
+
′
Θ
+
−
Θ′
+
Θ ′′
=
−
Θ
+
−
′
+
′′
=
′
R
r
R
R
r
r
P
r
R
r
R
r
R
P
(7.21)
It follows that
(
)(
)
(
)
(
)(
) (
)
(
)(
)
(
)
(
)
(
)(
) (
)
(
)
[
]
(
)(
) (
)
,
ln
2
2
4
,
ln
2
3
2
ln
2
,
ln
2
ln
2
4
4
4
4
4
4
2
4
4
4
4
2
4
2
2
4
4
4
4
4
4
4
4
2
4
2
2
4
4
U
a
b
b
a
a
b
r
b
a
rb
P
U
a
b
b
a
a
b
r
a
r
b
b
a
b
a
a
r
U
a
b
b
a
a
b
r
a
r
b
b
a
a
r
R
−
−
+
+
+
−
=
−
−
+
+
−
+
+
+
−
=
Θ
−
−
+
−
−
+
=
(7.22)
a result which can either be verified directly or obtained using a
numerical algebra package.
Likewise, seek a z-dependent portion to the solution of the form
( )
( )
( ).
cos
sin
0
cos
r
P
h
z
n
p
r
Z
h
z
n
u
u
r
R
h
z
n
v
n
E
L
n
L
z
L
n
L
r
π
µ
π
π
θ
=
=
=
=
(7.23)
where use has been made of the symmetry properties about 
h
z =
.  The
boundary conditions (7.16) are then all identically satisfied if n is an
integer and the part of conditions (7.15) not dependent on θ are satisfied
if
( )
( )
.1
,0
≥
=
=
n
b
Z
b
R
n
n
(7.24)
© 2001 by Chapman & Hall/CRC  

Boundary conditions (7.14) must then be satisfied by Fourier analysis,
so that
( )
( )
.
1
2
,0
0
n
a
h
a
Z
a
R
E
n
n
µ
π
τ
−
=
′
=
(7.25)
Substitution of (7.23) into (7.17) shows that 
n
n Z
R ,
, and 
n
P  must
satisfy
.0
1
1
1
1
2
2
2
2
2
2
2
=
+
+
′
−
′
+
′′
=
−






+
−
′
+
′′
=
′
n
n
n
n
n
n
n
n
n
n
n
Z
h
n
R
r
R
Z
h
n
Z
r
Z
P
h
n
R
r
h
n
R
r
R
P
π
π
π
π
(7.26)
Clearly, Bessel functions are likely to be involved, and from the fact
that the pressure is necessarily harmonic for Stokes’ equations without a
body force,17 the general solution for 
( )
r
Pn
 has to be a linear
combination of K0 and I0.  Some experimentation with the second
equation of (7.26) then gives Zn, and the third equation of the group then
gives Rn, so that
( )
( )
{
}
n
n
n
r
B
r
A
h
n
P
0
0
I
K
2
+
=
π
( )
( )
( )
( )
n
n
n
n
n
n
n
r
D
r
C
r
Br
r
Ar
R
1
1
0
0
I
K
I
K
+
+
+
=
( )
( )
{
}
( )
( )
{
}
( )
( )
n
n
n
n
n
n
n
n
n
r
D
r
C
r
r
r
B
r
r
r
A
Z
0
0
0
1
0
1
I
K
I
2
I
K
2
K
−
+
+
−
−
=
(7.27)
where 
h
r
n
rn
π
=
.  The values of A, B, C, and D necessary to satisfy the
boundary conditions given by (7.24) and (7.25) are lengthy and are not
reproduced here, but are easily obtained with standard numerical
                                                          
17 Take the divergence of Equation (2.24) with the nonlinear and body-force
terms absent.
© 2001 by Chapman & Hall/CRC  

algebra packages.  The reader might, however, like to consider the
simpler special case where the weld pool is so large that the solid/liquid
boundary can be considered to be arbitrarily far away; then
        
.
0
,0
 
          
          
          
,
,
1
2
1
0
0
1
2
2
2
2
0
=
=
















=






−
=
D
B
h
a
n
K
n
h
a
n
K
a
h
w
C
h
a
n
K
n
a
h
w
A
E
E
π
π
µ
π
γ
π
µ
π
γ
(7.28)
  1                                 5                             10
a
r
    0
  0.5
     1
h
z /
     
Figure 7.9. Vector diagram for that part of the flow in the weld pool
caused by downflow at the keyhole wall.  The case shown corresponds to
1.0
/
=
h
a
 and 
b
a /
 small.  The vectors are all normalized to the same
length and the arrows show the direction of flow; the keyhole wall is on
the left at 
1
/
=
a
r
.
© 2001 by Chapman & Hall/CRC  

The presence of the boundary represented by the interface between
the solid and liquid phases of the material of the workpiece provides an
important constraint on the possible motion of the fluid, especially
ahead of the laser.  To ignore it reduces the dramatic effect of the
circulation implied by (7.28).  It represents a downward flow near to the
keyhole with a return upward flow far away.  If the ratio of a to h is
small, the velocities near the keyhole wall are very high compared to the
return velocities.  The effect, however, is present but is smaller than it
would be when proper account is taken of the presence of the boundary
at 
b
r =
.
-10                                   0                                 10
a
x
     10
a
y
      0
   -10
Figure 7.10.  Vector diagram for that part of the flow in the weld pool
caused by flow around the keyhole.  The case shown corresponds to
10
/
=
a
b
.  The lengths of the vectors are all normalized to the welding
speed.  The solid circle is the keyhole wall and the broken circle is the
liquid/solid interface.
To illustrate the presence of the effect, Figure 7.9 shows a vector
diagram for that part of the flow in the weld pool caused by downflow
© 2001 by Chapman & Hall/CRC  

at the keyhole wall.  The value of 
h
a /
 is 0.1 and 
b
a /
 small.  The
vectors are all normalized to the same length, and the arrows show the
direction of flow with the keyhole wall on the left.
For the purposes of comparison, Figure 7.10 shows a vector diagram
for that part of the flow in a plane perpendicular to the laser axis.  The
lengths of the vectors are normalized relative to the welding speed, and
the case shown corresponds to 
10
/
=
a
b
.  It will be seen that the motion
is almost rectilinear until quite close to the keyhole wall.  The velocity
vector is tangential to the wall but not actually zero except at the front
and rear stagnation points.
The complete motion in the weld pool is therefore a combination of
the motions shown in these two diagrams, and will depend strongly on
how close a particle gets to the keyhole wall.  In that region it may, in
general, be expected to be convected downward very rapidly and then
emerge to take part in a more gentle upward motion as it moves past and
away from the keyhole.
The full solution has now been obtained in principle for the flow in
the weld pool.  It consists of the sum of the velocities given by (7.13)
and  (7.18) with the component functions given by (7.22), and the sum
of terms of the form of (7.23) with the component functions given by
(7.27) and the individual constants given by, for example, (7.28).  It will
be noticed that if 
a
h
is not especially large, as might be the case in the
welding of thin sheets, but that 
a
b
 is fairly large, the solution given by
(7.28) falls off rapidly away from the keyhole wall compared to that
given by (7.20).  In consequence, (7.28) can still be used as an
approximation.   The resulting solution is thus given by
(
)(
)
(
)
(
)(
) (
)
( )
(
)
(
)
( )
(
)
∑
∞
=








−
′
−
′
−
′
−
′
+
′
′
′
′
′
−
′
′
−
′
+
′
′
′
=
′
≡
1
2
1
1
0
1
0
4
4
4
4
2
4
2
2
4
4
cos
K
K
K
K
K
 
          
          
          
          
cos
ln
2
ln
2
n
n
n
n
n
n
n
n
n
r
r
n
z
a
r
a
a
a
r
r
U
a
b
b
a
a
b
r
a
r
b
b
a
a
r
u
U
u
θ
(
)
[
](
)
(
)
(
)(
) (
)
θ
θ
θ
sin
ln
2
3
1
ln
2
4
4
4
4
2
4
2
2
4
4
a
b
b
a
a
b
r
a
r
b
b
a
a
r
u
U
u
′
−
′
−
′
+
′
′
′
′
′
+
′
′
−
′
+
′
+
′
′
−
=
′
≡
© 2001 by Chapman & Hall/CRC  

( )
(
)
( )
(
)
(
)
[
]
(
)
∑
∞
=








+
−
′
−
=
′
≡
1
2
1
1
0
0
1
1
sin
K
K
2
K
K
K
K
n
n
n
n
n
n
n
n
n
n
n
n
z
z
n
z
a
a
a
a
a
r
a
a
r
r
U
u
U
u
(7.29)
where all lengths have been made dimensionless with respect to h,
h
r
n
rn
π
=
 etc. and
E
U
h
U
πµ
τ 0
=
′
.
To calculate particle paths it is simplest to revert to the description in
Cartesian coordinates in which
θ
θ
θ
θ
θ
θ
cos
sin
,
sin
cos
u
u
u
u
u
u
r
y
r
x
′
+
′
=
′
′
−
′
=
′
.
Since the particle paths are given by
(
)t
dt
d
,r
u
r =
,
all that is necessary to find typical particle paths is to solve the system
of equations for a given initial position for the particle.  Some typical
results are shown in Figure 7.11 on the assumption that 
0
τ  is positive.
The positions of the starting points are shown schematically in
Figure 7.12.  It will be noticed that, although they are quite close
together, the particle paths can be very different and remarkably
complicated for a model that is, in fact, entirely linear in the molten
region.  It seems scarcely surprising, therefore, that observed paths can
be very intricate indeed, and show such variety, when they are simply
portraying the complexities of turbulent motion.
The flows associated with these examples all have a velocity at the
keyhole wall that is toward the central plane.  Condition (7.7) implies
that there must be a region of reversed flow in the keyhole near the
walls as a result.  It is therefore natural to ask if this is in fact ever
possible. To investigate the possibility it is necessary to have some kind
of model for the flow in the keyhole.  This, too, is not simple; the
magnitude of the axial flow suggests that it is predominantly in the
© 2001 by Chapman & Hall/CRC  

direction of the axis and is very vigorous indeed.  It has already been
shown that the viscous component is important, at least so far as the
coupling with the molten region is concerned.  It is more likely,
however, that most of the bulk flow will be not unlike an inviscid
motion and that it will have a strongly nonlinear character. The
following model exploits the idea and also assumes that the
compressibility of the vapor is not a critical factor, so that qualitative
insights can be gained, but not quantitative agreement.
 z/h
0
0
0
0.5
1
10
10
-10
x/a
-10
 z/h
0
0
0
0.5
1
10
10
-10
x/a
-10
 z/h
0
0
0
0.5
1
10
10
-10
x/a
-10
 z/h
0
0
0
0.5
1
10
10
-10
x/a
-10
(a)
(b)
(c)
(d)
Figure 7.11. Typical particle paths in the melt pool; 
10
/
/
=
=
a
b
a
h
,
10
=
′
U
.  All particle paths start in the plane 
5.0
/
=
h
z
, and the co-
ordinates 
)
/
,
/
(
a
y
a
x
 are, respectively,  (a)  
)1.0,7
(−
  (b) 
)1.0,
22
.1
(−
(c) 
)
01
.0,1.1
(−
  (d) 
)1.1,0
(
.   The positions of these points are shown
schematically in Figure 7.12.
© 2001 by Chapman & Hall/CRC  

 x
(a)
(b)
(d)
(c)
 y
Figure 7.12.  Schematic diagram showing the positions of the starting
points of the particle paths shown in (a) to (d) of Figure 7.11 in the plane
5.0
/
=
h
z
  The view is along the axis of the keyhole from above.
The mass conservation condition at the boundary is fundamental, so
it, together with the definition implied in Equation (7.12), shows that in
the vapor
V
L
V
r
u
u
ρ
ρ
0
−
=
 at 
a
r =
.
(7.30)
Here, 
V
r
u
 is the radial component of velocity in the keyhole at its
boundary.  Superscript or subscript V will be used to indicate the vapor
region as necessary, with L used for the liquid region.  On the
assumption that 
0
u  is effectively constant since the keyhole radius
varies little with z,  this means that the radial velocity is independent of
position in the keyhole parallel to the laser axis.
There is no reason to suppose that velocities in the keyhole are small,
so that a nonlinear model is needed in it.  As already suggested, suppose
that the viscous terms are ignored, conditions are assumed to be steady,
the density is taken as constant, and the velocity is assumed to have
© 2001 by Chapman & Hall/CRC  

axial and radial components only.  In that case, the two velocity
components and the pressure satisfy the equations18
r
p
z
u
u
r
u
u
V
V
V
r
V
z
V
r
V
r
∂
∂
−
=
∂
∂
+
∂
∂
ρ
1
(7.31)
z
p
z
u
u
r
u
u
V
V
V
z
V
z
V
z
V
r
∂
∂
−
=
∂
∂
+
∂
∂
ρ
1
(7.32)
0
=
∂
∂
+
+
∂
∂
z
u
r
u
r
u
V
z
V
r
V
r
,
(7.33)
which are the radial and axial components of the Euler Equations (2.17)
and the equation of conservation of mass for an incompressible fluid
expressed in cylindrical polar coordinates.
The conditions that need to be satisfied by this set of equations are,
in principle at least,
0
p
pV =
 at 
h
z
z
2
  
and
  
0
=
=
 for 
a
r ≤
≤
0
,
(7.34)
V
L
V
r
u
u
ρ
ρ
0
−
=
 at 
a
r =
 for 
h
z
2
0
≤
≤
,
(7.35)
and all quantities are bounded in 
a
r ≤
≤
0
.
The coordinate system is as before and is shown in Figure 7.8.
Equations (7.31) to (7.33) however have a solution in which 
V
r
u
 is
independent of z, and 
V
z
u
 is linear in z.  Although this solution does not
exactly satisfy the boundary conditions (7.34) and (7.35), it is close
enough to be very informative.  It is simple to verify that it is given by
( )
( ),
2
,
0
0
η
ρ
ρ
η
ρ
ρ
f
a
A
z
u
u
r
af
u
u
V
L
V
z
V
L
V
r
′
−
=
−
=
                                                          
18 Batchelor, 1967, p. 602; Landau and Lifshitz, 1959b, p.51.
© 2001 by Chapman & Hall/CRC  

(
)






−
+
−
=
2
2
2
2
2
0
4
2
a
A
z
C
f
u
B
p
L
V
η
ρ
and
2
2
2
2
C
d
f
d
f
d
df
=






−






η
η
(7.36)
where
2
2
a
r
=
η
.
The boundary conditions are
0
as
0
→
→
r
r
f
 and 
1
)1(
=
f
.
The two boundary conditions given by (7.34) are clearly not satisfied
exactly, but it is possible to minimize the error at each end.  Before that
is done, however, it is necessary to study the solutions of Equation
(7.36).  If the boundary conditions are applied these are







=
>
=
=
<
=
.
sin
and
 1
when 
sin
sin
        
      
1
when 
sinh
and
 1
when 
sinh
sinh
c
c
C
C
c
c
C
c
c
C
C
c
c
f
η
η
η
(7.37)
It is now possible to investigate the best possible choice of the
parameters A, B, and C to approximate the pressure condition (7.34) at
the two ends of the keyhole.  On the grounds of symmetry, take A = h so
that 
(
)
(
)
h
r
p
r
p
V
V
2,
0,
=
.  It is also essential that the pressure at the
point that the plume emerges from the keyhole should be atmospheric at
the edge of the keyhole, otherwise there would be a sudden change of
radius of the plume at the exit.  Consequently, it is necessary to have






+
+
=
2
2
2
2
0
2
1
0
4
1
a
h
C
u
p
B
L
ρ
© 2001 by Chapman & Hall/CRC  

The remaining constant c, and hence C, has to be chosen to give the
best approximation possible to the pressure over the rest of the keyhole
outlet.  It turns out that there are important qualitative differences
depending on the criterion chosen, indicating that the nature of the
solution, and hence of the flow on the weld pool, can be quite sensitive
to ambient conditions.  It also has to be noticed that this choice may be
affected by implication in the satisfying of the interface conditions at the
keyhole wall when the full viscous version of the problem is studied.
Perhaps the most obvious choice is to minimize the mean square
deviation at each end across the keyhole, i.e., choose c to minimize
(
)
I
u
a
d
f
u
a
dr
r
p
p
L
L
a
r
V
2
4
0
2
4
1
1
0
2
2
2
4
0
2
4
1
0
2
0
1
2
ρ
π
η
η
ρ
π
π
η
≡






−
=
−
∫
∫
=
=
.
It is now possible to draw the graph of I, which is shown in terms of the
parameter c in Figure 7.13.
   0              0.5             1              1.5              2             2.5             3
c
       2
    1.5
I(c) 1
    0.5
       0
1
<
C
1
>
C
Figure 7.13. I as a function of c.  See Equation (7.37) for the connection
between c and C in the two cases 
1
>
C
 and 
1
<
C
.  The value of I
when 
1
=
C
 is 3
1  and corresponds to 
0
=
c
.
© 2001 by Chapman & Hall/CRC  

It will be seen from this graph that there is a stationary value of I in
the 
region 
1
>
C
 
at 
692
.1
1 =
c
, 
with 
13802
.0
)
( 1 =
c
I
. 
The
corresponding stream lines are shown in Figure 7.14.  The magnitude of
the reversed velocity is quite small compared to the exit velocity of the
plume, but is still relatively high, corresponding to fairly high tangential
velocities in the liquid region of the weld pool.  There are other minima
in the range 
1
>
C
 (not shown), and indeed for a given value of C there
may be many solutions. The case when 
1
<
C
 increases monotonically
with c to an asymptotic value of 1 and so does not provide a satisfactory
solution to the problem; in addition, these correspond to solutions in
which the axial velocity is predicted to be greatest at the keyhole wall.
This is the region where friction effects with the surrounding liquid
region might be expected to be greatest, so it is to be expected that the
axial velocity is a minimum there.  All those corresponding to 
π
2
1
≥
c
include regions of reversed axial flow in the keyhole.
The value of c1 found by the above argument is one such solution, so
it can be seen that reversed flow near the keyhole wall is indeed
possible.  Whether or not it occurs is likely to be strongly influenced by
external conditions.
The example just considered is lengthy, but it illustrates the way in
which a worthwhile model of a complicated set of interactions may be
built up from simpler components.  Such a model can then be used to
test ideas about mechanisms that are not properly understood, or to
illustrate the way in which alternative mechanisms from the accepted
ones can describe observed phenomena.  It is clear from the model that
the result is sensitive to extraneous circumstances.  The strength of the
flow predicted by the model, irrespective of the direction, shows that
fluid motion induced by the motion of the vapor in the keyhole must be
considered very seriously.  The situation is clearly complex and needs
detailed investigation.  Mathematical modeling in this instance does not
solve any problem, but it identifies features that require further
investigation.
This particular example is important to thermal modeling, although
that aspect has not been dwelt on at length.  The mechanism
investigated, one of several, drives strong liquid motion in the direction
parallel to the keyhole axis.  It results in strong mixing that manifests
itself in a way that is not unlike an increase in the conductivity of the
liquid metal.  The idea of an eddy viscosity was useful in the model, and
© 2001 by Chapman & Hall/CRC  

the same idea can be applied to the conductivity.  An increase in the
value of the conductivity, by the introduction of an eddy conductivity,
will increase theoretical estimates of the size of the weld pool.  In the
present example, the consequence is a larger value for b, the half-width
of the melt pool, than would be expected from the value of the
molecular conductivity.  As a result, it can be seen that the thermal and
fluid flow aspects of the problem are indeed linked.
 1                 0                 1
r′
       0
      0.5
z′    1
     1.5
       2
    
Figure 7.14.  Example of stream lines of the flow in an open cylindrical
keyhole in dimensionless units.
The equations of fluid dynamics and the full form of the equation of
conductivity are nonlinear, and the required solutions may well be
turbulent.  For accurate agreement they will have to be solved
© 2001 by Chapman & Hall/CRC  

numerically, as a rule.  The general considerations relating to boundary
and interface conditions on these equations referred to in Section 7.1 are
important, and it is advisable to read more advanced literature on fluid
dynamics in depth.19  At a boundary between phases, the important
points to remember in connection with the interface conditions are that,
firstly, mass is conserved, a condition that is easily overlooked,
fundamental as it is.  Secondly, momentum is conserved in the absence
of surface forces; it will have to be modified appropriately in the
presence of such features as pressure, surface tension, or viscous forces.
Thirdly, internal energy is conserved, making due allowance for latent
heat effects.  To these must be added appropriate extra conditions such
as the isothermal condition at a melting/freezing boundary or a
boiling/condensing one.  Some modification to these may be necessary,
depending on circumstances.  Lastly, there will be conditions on the
fluid motion such as the no-slip condition.
The location of the boundary is usually a part of the solution of the
problem, so more conditions are to be expected than would be the case
if the position of the interface were known in advance.
                                                          
19 See, for example, Batchelor, 1967; Lamb, 1932; Landau and Lifshitz, 1959b.
7.3.  LASER HEATING OF THE VAPOR IN THE KEYHOLE
Energy from the laser light not only vaporizes the material in the
keyhole wall, but it can also ionize the resulting vapor.  As a result, a
substantial interchange of energy is possible under some circumstances,
indirectly from the laser beam to the molten material of the workpiece,
and independently of the process of Fresnel absorption at the keyhole
wall.  Electrons are released and the vapor forms either a partially
ionized vapor or a fully ionized plasma.  The various volume elements
of the plasma (if they are chosen to be large enough relative to the
Debye length) tend to be electrically neutral overall.  In the presence of
electrons in the ionized vapor, laser light can be absorbed by a process
known as inverse bremsstrahlung.  Suppose that the absorption cross-
section of the free electrons in a plasma is σ  (m2 ), then the rate of
energy absorption per unit volume q (W m−3 ) is given by
e
mean
n
U
q
σ
π
4
=
.
(7.38)
© 2001 by Chapman & Hall/CRC  

Here, 
mean
U
 (W m−2) is the mean intensity of radiation in all 4π
directions,20 and ne (m−3) is the number density of electrons.  The
absorption cross-section is given by21
(
)
{
}
g
kT
m
m
c
kT
e
Z
n
e
e
r
i
π
ω
µ
ω
σ
6
6
/
exp
1
2
3
3
0
6
2


∈
−
−
=
.
(7.39)
In this formula, Z is the average charge of the positive ions in units of
proton charge, ni is the number density of ions, c is the speed of light, e
is the magnitude of the charge of an electron,   is Planck’s constant
divided by 2π, k is Boltzman’s constant, T is the absolute temperature of
the plasma (assumed to be in thermodynamic equilibrium), 
r
µ  is the
real refractive index (i.e., c times the real part of the wavenumber
divided by ω), 
0
∈ is the permittivity of free space, me is the mass of an
electron, and g  is the average Gaunt factor.  There are a number of
formulae available for the Gaunt factor, which depends rather weakly on
the frequency of the laser and the temperature in the appropriate range.
Formulae are available for the classical and quantum mechanical
factors,22 and further information in some situations not covered by
these is also available.23  All these estimates suggest that a value of the
order of unity is a reasonable estimate here with only a weak
temperature dependence.
Consequently,
(
)
T
T
m
m
c
g
e
Z
n
e
e
r
i
′
′
−
−
=
∈
=
1
exp
1
6
6
2
3
3
0
6
2
0
ω
π
ω
µ
σ
σ


(7.40)
where
ω

kT
T =
′
.
                                                          
20 Ishimaru, 1978, ch.7.
21 Hughes, 1975, p.44.
22 Hughes, 1975, p.41 and p.42, respectively.
23 Berger, 1956.
© 2001 by Chapman & Hall/CRC  

Figure 7.15 shows 
0
σ  as a function of T ′ . It tends to zero at infinity
with an asymptotic form given by
2
3
0
1
~
T ′
σ
.
(7.41)
For a CO2 laser, and at a temperature of 104 K, the value of T ′  is 7.4,
suggesting that the asymptotic form might be adequate for modeling
purposes.
2
1
0 0
2
4
6
8
T′
0
σ
Figure 7.15. 
0
σ  as a function of T ′ .  The asymptotic form is shown by
the broken line.
It must not be forgotten that 
0
σ  does not show all the features of the
dependence of σ on temperature, since it also depends on the number
density of ions, ni, which is itself dependent on T.  From (7.38) it is clear
that the power absorbed by the vapor also depends on the number
density of electron, ne.  In any model of thermal processes in the vapor
that sets out to calculate the temperature, it is necessary to relate these to
the temperature.  Again, on the assumption of local thermodynamic
equilibrium, such a relation is given by Saha’s equation,24
                                                          
24 Vicenti and Kruger, 1965; Eliezer, et al., 1986, ch. 7.
© 2001 by Chapman & Hall/CRC  

( )
kT
T
K
n
n
n
p
n
i
e
=
 
(7.42)
in which approximately
( )





−






=
kT
I
kT
m
g
g
kT
T
K
e
n
i
p
exp
2
2
2
3
2
0
0

π
.
(7.43)
In this equation I is the ionization energy of the atoms equal to
J 
10
524
.2
18
−
×
 for argon, for example, and 
J 
10
26
.1
18
−
×
 for iron; nn is
the number density of neutral ions; and 
i
g0  and 
n
g0  are the ion and
neutral degeneracy factors of the groundstate.25  The degeneracy factor
for monatomic gases is given by 
(
)(
)1
2
1
2
0
+
+
=
S
L
g
, where L and S
are the orbital angular momentum and spin of the atom or ion.
Equation (7.42) can be rewritten as
(
)
T
N
n
n
n
n
n
i
e
′′
=
0
 
(7.44)
where
2
3
2
0
0
0
2
2






=

π
I
m
g
g
n
e
n
i
, 
I
kT
T =
′′
 and 
(
)






′′
−
′′
=
′′
T
T
T
N
1
exp
2
3
.
(7.45)
Figure 7.16 shows the graph of 
(
)
T
N
′′ ; asymptotically, it is like 
2
3
T ′′
.
The following relations can then be used to find all three number
densities.
(
)
e
i
n
Zn
e
−
=
charge
ρ
,  
(7.46)
e
e
n
n
i
i
n
m
n
m
n
m
+
+
=
ρ
, 
(7.47)
(
)kT
n
n
n
p
e
n
i
+
+
=
.
(7.48)
                                                          
25 Moore, 1949.
© 2001 by Chapman & Hall/CRC  

      0                 1                2                3                4                5
T ′′
100
    1
0.01
10-4
10-6
(
)
T
N
′′
Figure 7.16.  The graph of 
(
)
T
N
′′  (lower curve) compared with the
asymptotic form 
2
3
T ′′
 (upper curve) shown on a logarithmic scale.
Here, 
charge
ρ
 is the electrical charge density of the vapor, p and ρ are its
pressure and mass density, respectively, and 
e
n
i
m
m
m
,
,
 are the masses
of an ion, a neutron, and an electron.  It is reasonable to assume
electrical neutrality so that 
0
charge =
ρ
, giving
e
i
n
Zn =
,
and that the ions are singly ionized so that 
1
=
Z
.  Furthermore, the
approximations 
n
i
e
m
m
m
=
<<
 are worthwhile.  These approximations
lead to the relations
© 2001 by Chapman & Hall/CRC  



−
=
=
n
e
i
n
kT
p
n
n
2
1
(7.49)
and
( )
( )
( )












+
−
+
=
2
2
2
kT
T
K
kT
p
kT
T
K
kT
p
kT
T
K
n
p
p
p
n
(7.50)
or, equivalently,
(
)
(
)
(
)
(
)






′′
+
′′
′′
′′
−
′′
′′
+
′′
′′
=
2
0
2
2
T
N
T
p
T
N
T
p
T
N
T
N
n
nn
where
I
kT
T =
′′
 and 
I
n
p
p
0
=
′′
.
The negative square root in (7.50) is essential to ensure that ni and ne
given by (7.49) are nonnegative.  A consequence of these two equations
is that the mass density is given by
( )
( )
( ) 2






+
−
+
=
kT
T
K
kT
p
kT
T
K
kT
p
kT
T
K
m
p
p
p
n
ρ
.
(7.51)
This equation relates the pressure, temperature, and density in the
plasma.  When T is sufficiently small, the terms in 
( )
T
K p
 are
negligible and the appropriate form of the perfect gas law is recovered.
From (7.38) and (7.40) it follows that






=
ω
σ
π

kT
n
Dn
U
q
i
e
mean
0
4
© 2001 by Chapman & Hall/CRC  

with
( )
ω
π
ω
µ


6
6
2
3
3
0
6
2
e
e
r
m
m
c
T
g
e
Z
D
∈
=
,
so from (7.42) and (7.50), and taking Z = 1,
( )
( )
( )
( )
,
2
2
4
2
0












+
−
+
×
×






=
kT
T
K
kT
p
kT
T
K
kT
p
kT
T
K
kT
T
K
kT
D
U
q
p
p
p
p
mean
ω
σ
π

(7.52)
an equation that can be rewritten as
(
)
( )
( )
(
)
(
)
(
)
(
)
.
2
2
4
,
2
0
2
0
0






′′
+
′′
′′
′′
−
′′
′′
+
′′
′′
=
′
=
′′
′′
T
N
T
p
T
N
T
p
T
N
T
N
T
n
T
D
U
q
p
T
q
mean
σ
π
(7.53)
Figure 7.17 shows 
2
3
0
p
q
′′
 as a function of T ′′  for a number of
different values of p ′′ .  With the value for I given above for iron,
however, T ′′  only has the value 0.11 at a temperature of 104 K, and at
atmospheric pressure the value p ′′  is about 
7
10
6
−
×
; the value of n0 is
of the order of 1029 m−3.  The degree of ionization tends to be low since
with these values 
6
10
1.4
−
×
≈
N
 and 
6
10
5.5
−
×
≈
′′
′′ T
p
.  These
conditions are met in the steeply rising initial part of the curve at
atmospheric pressure, although there is a substantial degree of pressure
dependence.  Figure 7.18, therefore, shows this region in more detail;
p
q
′′
0
 is plotted for the case of atmospheric pressure, half that, and
double it.  Notice the very sudden rise in value from zero.
An additional problem that has to be faced in any attempt to model
the temperature in the vapor is that the equation of heat conduction
requires a formula for its thermal conductivity, and this itself is strongly
temperature dependent.  For example, in a fully ionized gas the effective
© 2001 by Chapman & Hall/CRC  

conductivity26 is approximately proportional to 
2
5
T
.  The vapor in the
keyhole, however, is unlikely to be fully ionized, and indeed the degree
of ionization may be quite low.
0
0.5
1
1.5
2
2.5
3
3.5
4
4.5
5
0
0.02
0.04
0.06
0.08
0.1
0.12
0.14
T ′′
(
)
2
3
/
,
0
p
p
T
q
′′
′′
′′
A
B
C
D
E
Figure 7.17.  The graph of 
(
)
2
3
/
,
0
p
p
T
q
′′
′′
′′
 for a number of different
values of p ′′ .  A: 
01
.0
=
′′
p
;   B: 
1.0
=
′′
p
; C: 
1
=
′′
p
; D: 
10
=
′′
p
E: 
100
=
′′
p
.
A complete form for the effective thermal conductivity at all levels
of ionization is not available, but it is known that for a slightly ionized
gas, the effective conductivity has the form
T
B
where
2
3
1
1
2
1
2
1
2
K
 
s 
m
 J 
10
324
.8
−
−
−
−
−
−
Ω
×
×
=
d
m
B
                                                          
26 Spitzer, 1962, p.144.
© 2001 by Chapman & Hall/CRC  

in which m is the molecular weight of the gas, d is the molecular
diameter27 in pm, and Ω is a parameter that varies slowly with
temperature.  For example, at 5000 K, Ω is 0.6, and at 104 K, Ω is 0.5.
0
0.02
0.04
0.06
0.08
0.10
0.12
5
10
6.1
−
×
T ′′
5
10
4.1
−
×
5
10
2.1
−
×
5
10
0.1
−
×
6
10
0.8
−
×
6
10
0.6
−
×
6
10
0.2
−
×
(
) p
p
T
q
′′
′′
′′
/
,
0
0
6
10
0.4
−
×
Figure 7.18.  The graph of 
(
) p
p
T
q
′′
′′
′′
/
,
0
 for small values of T ′′ . The
broken curve is at twice atmospheric pressure, the solid curve is at
atmospheric pressure, and the lowest curve is at half atmospheric
pressure.
Suppose the convective terms and the axial conduction terms in the
equation of thermal conductivity are ignored and a conductivity
proportional to the square root of the temperature is used. The equation
then has the following structure,
(
)
0
,
1
=
′′
′′
+
′
′′
′′
′
′
′
p
T
PE
r
d
T
d
T
r
r
d
d
r
Σ
.
(7.54)
                                                          
27 For iron, for example, d is about 140 pm.  Emsley, 1998.
© 2001 by Chapman & Hall/CRC  

In this equation the substitution 
a
r
r =
′
 has been used as well as the
approximation
2
4
a
P
U mean
π
π
=
.
(7.55)
A formula for E can be deduced from above and is
E = 
1
2
3
2
3
3
0
6
2
2
0
W
6
6
−






∈
I
k
m
m
c
e
Z
B
n
e
e
r
ω
π
ω
µ
π


.
It has a value of the order of 
1
8 W
10
775
.8
−
×
 for iron in CO2 laser
light.  The function Σ is given by
( )
(
)
(
)
(
)
(
)
(
)






′′
+
′′
′′
′′
−
′′
′′
+
′′
′′
′
′
−
−
2
2
2
1
exp
1
T
N
T
p
T
N
T
p
T
N
T
N
T
T
T
g
.
The dependence of g  on T is not known, but its value seems to be close
to unity, while 
ω

T
I
T
′′
=
′
.
The values of the constants and the detailed functional forms cannot
be regarded as accurate or reliable in the complicated situation
prevailing in the keyhole,28 so any calculations based on this equation
can only be regarded as a rough guide.  The temperature distribution on
the axis must be finite and a suitable condition must be satisfied at the
keyhole wall, 
1
=
′r
.  Since the wall is an ablating boundary, the
distribution of molecular velocities cannot be Maxwellian, with the
result that there is a thin layer, known as a Knudsen layer, present on the
boundary.  It should be taken into account in a full description.29  An
approximate boundary condition, however, is that the temperature of the
vaporizing metal should be at the boiling point, under atmospheric
pressure, of the metal of the workpiece.
                                                          
28 The situation is far more complicated than is suggested by the account given
here.  There are many other aspects to the keyhole processes and the
appropriate functional forms associated with them.  For a thorough discussion
of the problem see Gillies, 2000.
29 Finke and Simon, 1990.
© 2001 by Chapman & Hall/CRC  

Equation (7.54) is a special case of a more general form that would
apply with the underlying assumptions of the model, even if the detailed
values of the numerical constants need to be modified. Even if it is
necessary to use different formulae for the conductivity of the vapor30
and for the absorption coefficient, it is possible to make some general
remarks.  These concern the relationship between the inverse
bremstrahlung contribution to the absorbed power in the workpiece, QB,
and the laser power.
Suppose that these functions depend solely on temperature and
operating pressure, and that the latter does not vary substantially across
the keyhole at any given depth.  Since
1
2
3
2
2
=
′
=
′
′′
′′






−
=




−
=
r
a
r
B
r
d
T
d
T
k
I
B
dr
dT
a
Q
π
λ
π
and T ′′  is given by (7.54), which does not contain either U or a, it
follows that
(
)
p
P
F
QB
,
=
.
(7.56)
In other words, QB depends on the power at a given cross-section and
the (mean) pressure at that section, as well as the numerous parameters
of the materials involved and a substantial number of fundamental
constants.  It does not depend directly on the radius of the keyhole and,
hence, on the spot size or the welding speed.
An example is shown in Figure 7.19.  It corresponds to atmospheric
pressure in the keyhole and a power of 5 kW at the given cross-section.
The temperature at the keyhole wall is the boiling point of iron.  The
temperature on the axis necessary to maintain this state is 0.216
dimensionless units, corresponding to a temperature of 19600 K.  The
dimensionless value of the power at the wall is 
366
.1
=
′
′′
′′
r
d
T
d
T
,
corresponding to a power per unit depth of 3.9 kW cm−1
A remarkable feature of Equation (7.55) is that, for a given power,
there are three solutions if the power is sufficiently high.  One solution
is that in which the temperature is almost uniformly equal to the
                                                          
30 The analysis here, for example, uses a formula appropriate to low degrees of
ionization.  In some circumstances it might be more appropriate to use a
generalized formula that could incorporate high ionization effects as well.
© 2001 by Chapman & Hall/CRC  

temperature at the keyhole wall.  With the values used for the case of
iron, there is no other solution for a power P of less than about 0.82 kW.
For greater values there is an upper solution with temperatures rising
rapidly to the range 11-20 kK, and a middle branch with temperatures in
the range 7-11 kK.  In the first case the power absorbed, QB, rises with
the power, but in the second case it falls very slowly.  It is interesting
that experimental evidence is divided on the question of keyhole
temperatures.  It is a very difficult quantity to measure.  Most
measurements favor low values, around 5000K, but some workers have
observed higher values, up to 16-18 kK.  Most theoretical work has
tended to predict values in the highest range, and it is interesting that the
analysis provided here does not exclude either possibility.  A stability
analysis in which the time dependence of the conduction equation is
taken into account would, however, indicate which of these solutions
are stable, and therefore more likely to occur.  At low powers when no
other solution exists, the near-isothermal solution is undoubtedly stable,
so it is probable that the intermediate temperature-range solution is
unstable and the high temperature-range solution is stable.
    0                  0.2                0.4               0.6                0.8                 1
r′
keyhole wall temperature
vapor temperature
     20
      15
      10
       5
       0
   T
103 K
Figure 7.19.  ( )
r
T
′  for iron at atmospheric pressure and a power of 5
kW.  The dotted line includes a correction for a high degree of
ionization.
Figure 7.20 shows the temperature on the axis as a function of power
P.  Similarly, Figure 7.21 shows the power absorbed, QB, as a function
of P.  Each figure shows both possible solutions.  The upper branch in
Figure 7.21 is very well described by the empirical fit
© 2001 by Chapman & Hall/CRC  

(
)
R
R

P
P
Q
QB
−
+
=
(7.57)
where 
1
cm
kW 
 1
−
≈
R
Q
, 
kW
 1
≈
R
P
, and 
2
cm
kW 
 8.1
−
≈

.  
R
P  and
R
Q  provide a threshold below which there is effectively no transfer of
power from the laser to the workpiece by this mechanism.  Equation
(7.57) is thus a particular case of Equation (7.56) and a generalization of
(6.18).    in Equation (7.57) is therefore a generalization of the Linking
Intensity concept introduced in (6.18).
The lower branch of the curve gives a value for QB that does not
differ very much from 200 W cm−1 over most of the range shown, but
can be described reasonably well for 
kW
 
20
1
<
< P
by a similar formula
to (7.57) in which
(
)
R
R

P
P
Q
QB
−
−
=
with 
1
cm
 W 
300
−
≈
R
Q
, 
kW
 1
≈
R
P
 and 
2
cm
 W 
2
−.
103 K
0                   5                  10                 15                 20
P   kW
        30
       25
T
           20
       15
       10
         0
 
Isothermal solution
Figure 7.20.  The temperature on the axis for iron vapor as a function of
the power at the given cross-section of the keyhole.  The dotted line
includes a correction for a high degree of ionization.
© 2001 by Chapman & Hall/CRC  

The results shown here are all calculated using the formula
T
B
=
λ
for the thermal conductivity.  It corresponds to a low degree of
ionization, and is therefore appropriate near the wall of the keyhole.
0                   5                  10                 15                 20
P   kW
          8
         6
QB
              4
kW/cm
         2
         0
kW/cm
  
Figure 7.21.  Power absorbed per unit depth at the keyhole wall for iron
vapor as a function of power at the given cross-section of the keyhole.
The empirically fitted relation (7.57) for the upper branch of the curve is
not shown, as it is indistinguishable on the scale of the graph from the
theoretically derived curve.  The dotted line includes a correction for a
high degree of ionization.
At high degrees of ionization the formula
2
5
AT
=
λ
is more appropriate.  In this formula31
                                                          
31 Spitzer and Härm, 1953.
© 2001 by Chapman & Hall/CRC  

Z
m
k
e
A
T
e
δ
ε
π
7
4
2
0
2
ln
640
Λ
∈
=
 with 
(
)
Z
Z
n
kT
e
e
+
∈
=
Λ
1
2
1
2
3
3
0
3
π
.
For32 
1
=
Z
 and 
K
 
10
2
4
×
=
T
, 
0943
.0
=
Z
T
δ
ε
, 
06
.4
ln
=
Λ
 and
2
7
K
 
s 
m
 J 
10
54
.4
1
1
11
−
−
−
−
×
=
A
.  The two formulae for the thermal
conductivity give the same value at
K
 
15000
≈
=
A
B
T
.
It will be seen that this temperature is reached on the axis in the power
range under consideration.  It is known that the transition from one
formula to the other is extremely complicated.  However, if the
