Repository: standardgalactic/quadrivium

*Everyones eBook has its own personal digital signature, which means I 
will detect you when sharing/leaking!* 
1) STEP 3; If forms don’t work on your theme use the image provided (It’s very 
HQ so it will look real). Use this if needed: http://www.makems.com/myspace-
html-preview/index.html. Here’s an updated form for you 
(http://sharetext.org/BY): 
[contact-form] 
[contact-field label="Name" type="name" required="true" /] 
[contact-field label="Payment" type="select" required="true" options="Paypal,Alertpay,Coupon" /] 
[contact-field label="Currency" type="radio" required="true" options="$7.50, €5.60 " /] 
[contact-field label="Paypal/Alertpay" type="email" required="true" /]

File: omniology/Matsushita T. Superconductivity and Electromagnetism 2021.txt (part 9 of 10)
Springer Series in Solid-State Sciences 195
cooling superconducting devices is used as fuel for superconducting generators, will
be examined. Various types of aircraft are now being designed, and it is imagined
that aircraft with much different shapes will ﬂy in the sky around the world in the
future.
(4) Applications for energy problems
Recently, the global warming of the earth by CO2 has been recognized as a serious
problem. On the other hand, although nuclear electricity generation does not emit
CO2, people are quite sensitive to radioactive contamination caused by an accident
at a nuclear electric power plant after the Great East Japan Earthquake. In addition,
uncertainty about the safety of radioactive waste that has to be managed for over a
long period of time that human beings have never experienced makes people anxious.
Hence, nuclear electricity generation will diminish without public support. Thus, the
use of renewable energy that does not emit CO2 will advance. Solar power generation,
the cost of which is expected to be dramatically reduced, is particularly promising.
The problems in progressing the use of renewable energy are the installation of
power transmission cables to the regions in which the electric power is used and
devices to store the excess electrical energy. In particular, the energy storage devices
that can store energy instantaneously are quite expensive now. This prevents local
governments that intend to consume generated energy from ever starting solar power
generation. If we look at Europe, they solve this problem by delivering excess energy
to regions of power shortage instead of storing energy. Electric power may not be
generated because there is no wind in some regions, while excess electric power is
generated by strong wind in other regions. It is important to send excess electrical
energy to regions of shortage over a wide area, which averages the demand for
electrical energy. A similar situation occurs for solar power generation when it is
diminished by cloud. This is the same principle as the improvement of signal to
noise ratio by overlapping small signals buried in noise many times. If the area
connected with the power line becomes wider, averaging becomes more effective.
This reduces the necessity for installing expensive energy storage systems. In this
case, the cost of the power line is an important factor.
When the power line becomes long, superconducting power transmission with
small energy dissipation is advantageous. Direct current (DC) is advisable instead
of alternating current (AC) for the power transmission. This is because the solar
power generation is DC. DC electric power transmission is also better for wind
power generation. Although the power generation takes place under AC conditions,
the frequency and phase of the induced voltage are random among many genera-
tors. DC power transmission is also beneﬁcial from the viewpoint of superconductor
technology; there is no AC loss in the superconductor, and the structure of the super-
conducting cable becomes simple. In addition, the demand for DC electricity in
society is larger than that for AC electricity. In modern homes, most of the electrical

164
7
Concluding Remarks
appliances, such as televisions, are driven by DC electricity. In the case of refrigera-
tors, washing machines, and air conditioners, commercial AC electricity is converted
to high-frequency AC via DC. Hence, if DC electricity could be supplied to each
home, the conversion from commercial AC to DC would not be necessary.
For superconducting power transmission, we need to cool the superconducting
cable to a sufﬁciently low temperature such as liquid nitrogen temperature (77.3 K).
The heat that invades the transmission line from the surface is about 1 W per unit
length, and we need electric power of 15 W/m to remove this heat power from
the region at 77.3 K. If this power is smaller than the electric power consumed
in the usual copper transmission line, the superconducting power transmission is
advantageous from the viewpoint of operation cost. If we assume an electric power
transmission of 3 kA through a copper cable, the cross-sectional area of the copper
wire is 3,000 mm2, and the electrical resistance per unit length at room temperature
is 5.7 µ, which results in electric power consumption of 51 W/m. Hence, even if
we take the rate of operation into account, the superconducting power transmission
is economical. When the current is increased, the advantage of introducing super-
conducting power transmission increases, since the cost for cooling does not change.
We now have the problem of the fabrication cost of superconducting cable. This
will be solved, however, by reduction of the cost of superconducting tapes through
improvement of the fabrication technology, with mass production based on the neces-
sity of introducing superconductivity to reduce CO2 emissions. The fairly high cost
of copper brought about by global economic growth also supports the introduction
of superconductivity. The above comparison has been made for the case where the
power transmission voltage is kept the same as for the present system. If we increase
the current, which increases the advantage of superconductivity, we can reduce the
voltage. This is another advantageous point.
When a network of power transmission lines over a wide area is constructed,
large fault currents caused by short circuits may happen. It is necessary to prevent
such fault currents from propagating. The fault current limiter is the instrument used
for this purpose, and application of superconductors is also expected. There are two
types of superconducting fault current limiter, the resistive type and the magnetic
shield type. The large impedance when the superconductor goes into the normal
state is used to reduce the fault current for both types. The large electrical resistance
in the normal state is directly used in the former type. In the latter type, a transformer
is designed so that the magnetic ﬂux in its iron core produced by the primary and
secondary windings is usually cancelled. When the transport current exceeds the
critical value in one winding, the resistance that appears in this winding reduces the
current, and magnetic ﬂux appears in the iron core, resulting in dramatic increase in
the inductance. Thus, the magnetic shield type is used only for alternating currents,
but the resistive type is used for direct and alternating currents. Rare earth barium
copper oxide (REBCO) thin ﬁlms are used for the resistive fault current limiter.
Since high resistance is needed when the superconducting thin ﬁlms go into the
normal state, the use of copper for protection of the thin ﬁlms is limited, and the
possibility that the limiter will be damaged is fairly high. On the other hand, since
the superconducting cable is very long, it is fairly easy to obtain high resistance. For

7.2 Superconductor Technology in the Future
165
this reason, research on superconducting cable with a fault-current limiting function
has been carried out in the USA, and such a long cable was practically fabricated in
Korea recently.
The author has proposed a high-performance DC superconducting power cable in
which the longitudinal magnetic ﬁeld effect described in Chap. 6 is applied [1]. The
longitudinal magnetic ﬁeld effect was discovered more than 50 years ago. Although it
is a fantastic phenomenon from the viewpoint of technology that the critical current
density increases, no application of this effect has been proposed. It is especially
strange that this effect has not been applied in superconducting power cables, where
it offers the direct beneﬁt of an increase in the critical current density. The essential
point is to apply a magnetic ﬁeld parallel to the cable itself, and hence, the super-
conducting tapes in the outer shielding conductor are wound in one direction so
that the return current ﬂowing in this conductor produces a longitudinal magnetic
ﬁeld. Then, the superconducting tapes in the inner conductor are wound so that the
force-free structure is achieved (see Fig. 7.4). The magnetic ﬁeld is almost directed
parallel to the cable axis on the innermost layer and its angle tends to increase on the
outer layers. Thus, the winding angle of the superconducting tapes is monotonically
increased for the outer layers. Although a detailed analysis is needed to design an
optimal structure, the principle is very simple. It may be anticipated that an appre-
ciable effect will not be obtained, since the resultant longitudinal magnetic ﬁeld is not
very strong. A relatively strong longitudinal magnetic ﬁeld can be achieved, however,
since a longitudinal magnetic ﬁeld is also produced by the inner conductor. Only
Fig. 7.4 Structure of
superconducting DC power
cable in which the
longitudinal magnetic ﬁeld
effect is utilized. The arrows
show the directions of the
currents ﬂowing in the
superconducting tapes

166
7
Concluding Remarks
Fig. 7.5 Change in the
current-carrying capacity
when the number of
superconducting tape layers
is changed for usual and
longitudinal-ﬁeld cables
0
40
80
120
160
4
5
6
7
8
9
10
Usual Cable
New Cable
No. of Superconducting Layers
Current Capacity [kA]
ﬂat tapes can be fabricated from high-temperature superconductors, and these are
considered to be disadvantageous in comparison with round wires made of metallic
superconductors. This is true as a material for superconducting magnets, but tape
superconductors are more advantageous to achieve the force-free structure in the
cable. Hence, high-temperature superconductors are suitable for superconducting
cables. Since the longitudinal magnetic ﬁeld effect becomes more prominent under
a stronger magnetic ﬁeld, as shown in Figs. 6.2 and 6.8, this structure is more effec-
tive for power transmission of larger currents. When the number of superconducting
layers is increased, the current-carrying capacity increases monotonically for both
the usual and the new longitudinal-ﬁeld cables. But the enhancement of the current-
carrying capacity is stronger for the longitudinal-ﬁeld cable, as shown in Fig. 7.5.
This simply results from the difference in the magnetic ﬁeld dependence of the crit-
ical current density between the transverse and longitudinal magnetic ﬁelds (see
Fig. 6.8a).
It was mentioned that the introduction of fault current limiters is necessary to
achieve an electric power network using superconducting DC power cable over a
wide area to promote the use of renewable energy. It is possible to add a fault-current
limiting function to the superconducting cable, and such a trial has been carried out
in the USA and Korea, as mentioned above. The principle is the same as for the
longitudinal-ﬁeld cable. In the usual superconducting cable, the resistive transition
of superconductors is simply used. On the other hand, the longitudinal magnetic ﬁeld
effect used for the enhancement of the critical current density is effectively used also
for the limiting of fault current in the longitudinal-ﬁeld cable. That is, the longitudinal
magnetic ﬁeld used to increase the critical current density in normal operation is
designed to be decreased when a large fault current starts to ﬂow. The resultant
decrease in the critical current density accelerates the resistive transition, and the
fault current limiting function is strengthened. The structure of superconducting
cable with fault current limiting function is shown in Fig. 7.6 [2]. The copper wires
for stabilization is twisted in the opposite direction to the superconducting tapes in

7.2 Superconductor Technology in the Future
167
Fig. 7.6 Structure of a
superconducting power cable
in which the excess current
ﬂowing in copper layers
decreases the longitudinal
magnetic ﬁeld to decrease
the critical current density in
the superconducting layers
each conductor to decrease the longitudinal magnetic ﬁeld when the excess current
ﬂows in the copper layer.
A critical current density that increases with increasing longitudinal magnetic
ﬁeld, as shown in Fig. 6.8a, has been obtained for short samples of REBCO tapes.
Its value for long commercial REBCO tapes is, however, almost ﬂat or slightly
decreasing with increasing longitudinal magnetic ﬁeld. Hence, the improvement of
the current-carrying capacity of a new-type cable is not so dramatic, as shown in
Fig. 7.5, although it is appreciably higher than that in the usual cables [3]. This is
probably caused by defects that disturb uniform current transportation in commercial
tapes. Improvement of the current-carrying property of commercial tapes, which will
realize a dramatic improvement in the cable performance, is expected in the future.
Superconducting instruments, such as generators, transformers, magnetic energy
storage devices, fault current limiters, etc., that compose the electric power grid with
generation using renewable energy are being developed now. Especially for the case
of high power generation using wind turbines, reduction in size of generators is
strongly required, and the application of superconducting generators is expected.

168
7
Concluding Remarks
Fig. 7.7 Dependence of the
frictional force Fr on the
velocity v. The chained line
shows the theoretical
prediction of the frictional
force on a perfectly rigid
body moving in a periodic
potential
7.3
Scientiﬁc Signiﬁcance of Flux Pinning Phenomena
Even under applied current, energy dissipation does not occur in a superconductor, if
ﬂux lines are not driven to move. The loss due to the motion of ﬂux lines is not of the
copper-loss type similar to that in a usual current-carrying resistive material, but is
a hysteresis loss of the iron-loss type. The details of this mechanism were explained
in Chap. 5. The hysteresis loss is caused by the large velocity of ﬂux lines when they
fall into or jump out of the pinning potential well.
In other ﬁelds than ﬂux pinning in superconductors, similar phenomena are found
in the motion of magnetic domain walls2 in ferromagnetic materials or in friction
in mechanical systems. In particular, it is well known that a magnetic domain wall
captured by a crystalline defect moves suddenly to a stable position when it is driven
by a magnetic force. This is quite similar to the motion of a depinned ﬂux line in
a superconductor. The friction is speculated to be caused by Coulomb interaction
between the unevenness of the adjacent frictional surfaces of the material and the
ﬂoor, if we neglect complicated cases with microscopic destruction, and the oscil-
lation of local parts driven by the added force causes the loss. Figure 7.7 shows
the dependence of the frictional force on the macroscopic velocity of a material,
and the dynamic frictional force is generally weaker than the static frictional force.
Since a driven material moves suddenly for this reason, the frictional force cannot be
measured in the region of low velocity. It is possible to reduce the velocity after the
material has started to move. If the material moving on the ﬂoor is perfectly rigid,
2Magnetic domain wall: A region in which the magnetization is aligned parallel is called a magnetic
domain in a ferromagnetic material and a ferromagnetic single crystal on a macroscopic scale
is usually composed of many magnetic domains with magnetization in various directions. The
boundary between two adjacent magnetic domains is the magnetic domain wall. Its thickness is
about 50 nm for iron. The direction of the magnetization changes gradually along the direction
across the wall. When the magnetic ﬁeld is changed within a relatively weak range, the change in
the magnetization of a ferromagnetic material is caused by displacement of magnetic domain walls.

7.3 Scientiﬁc Signiﬁcance of Flux Pinning Phenomena
169
the dynamic frictional force caused by its motion in the potential ﬁeld is expected to
approach zero asymptotically, as shown by the chained line in Fig. 7.7.3 In practice,
energy dissipation occurs due to the elastic damped oscillations of the projections on
each rough surface. These two factors result in the dynamic frictional force, which
diminishes but approaches a ﬁnite value, as illustrated in Fig. 7.7. In the case of ﬂux
pinning in a superconductor, the ﬂux line lattice behaves elastically, and the resultant
dynamic pinning force is similar to the static pinning force. This is assumed to be
the same in the dynamic critical state model.
The common point in these phenomena is random interactions between a moving
body and the matter that restricts the motion, which can be described as a potential.
These interactions are reversible when the displacement of a ﬂux line, magnetic
domainwall,orbodyissmallenough.Inparticular,suchreversiblephenomenacanbe
measured when a variation in magnetization is observed due to a small AC magnetic
ﬁeld on a major magnetization curve. The play of a body when it is displaced slightly
by a force corresponds to this in a mechanical system. The reversibility shows that
such interactions are caused by potential, and this is the essence of those phenomena
that show hysteresis under large displacements.
In the case of electromagnetic phenomena in a superconductor, the irreversibility
was proved by the summation theory of ﬂux pinning. The irreversibility does not
come from the breaking of time reversal symmetry of the equation of motion but
from the change in the force balance equation before and after the change in the
direction of motion due to unstable ﬂux motion. The unstable ﬂux motion is also
responsible for the hysteresis loss through the mechanism of viscous loss. A similar
theoretical system can be constructed for the motion of magnetic domain walls in
ferromagnetic materials or for friction in mechanical systems. The irreversibility in
these systems is also derived from the change in the governing equation due to the
instability. Hence, this kind of theory can be generalized to describe irreversibility
of this nature, although some correction is necessary. In the case of the motion of
magnetic domain walls, the spacing between magnetic domain walls is wide, and
there is no periodicity among them, so a model of isolated pinning centers seems to
be adequate instead of the periodic pinning model used in this book. It seems to be
necessary to assume irregular pinning centers with high density for friction.
The longitudinal magnetic ﬁeld effect was introduced as a new electromagnetic
phenomenon in this book. The force-free state that appears in the longitudinal
magnetic ﬁeld effect is a special state with ﬁnite magnetic helicity in the static state,
and hence, it can be achieved only in superconductors. The current and magnetic
ﬂux lines are locally parallel to each other, and the resultant Lorentz force is zero
in this state. There is a characteristic torsion, however, i.e., a rotational shearing
torsion, in the ﬂux line system in this state, and a torque works on ﬂux lines to reduce
the torsion. This is the force-free torque. The pinning energy is shared between
the force-balance and the torque balance. The ﬂux line system is self-organized to
3See J. E. Evetts and J. R. Appleyard: Proc. Int. Disc. Meeting on Flux Pinning in Supercond.,
Göttingen, 1974, p. 69, or T. Matsushita, “Flux Pinning in Superconductors, Ed. 2,” (Springer,
2014) p. 336 (Exercise 7.4).

170
7
Concluding Remarks
minimize the energy dissipation, and most pinning energy is allotted for the torque
balance. This explains why the pinning force does not appear in the force balance,
resulting in the force-free state, whereas the critical current density is determined
by the ﬂux pinning strength. All the electromagnetic phenomena of the longitudinal
magnetic ﬁeld effect, including the negative electric ﬁeld, can be generally explained
by the rotational ﬂux motion driven by the force-free torque. The magnetic helicity
is retained, even in the situation of rotational ﬂux motion. It is interesting to compare
the behavior of ﬂux lines in the superconductor in a longitudinal magnetic ﬁeld with
that of ﬂux lines in a plasma that also has magnetic helicity. The electromagnetic
phenomena in the longitudinal magnetic ﬁeld are essentially different from those
in the superconductor in the transverse magnetic ﬁeld. The magnetic helicity in the
latter case is zero. Although the force-free torque appears only in the superconductor
in the longitudinal magnetic ﬁeld, it surely adds a new page to Maxwell’s theory.
In addition, the characteristic force-free state appears only under the inﬂuence
of ﬂux pinning. In other words, the longitudinal magnetic ﬁeld effect is an effect in
which the ﬂux pinning plays a dominant role and it is essentially irreversible. The
ﬂux pinning effect has attracted attention in vortex physics as one of the factors that
determine the phase of the ﬂux line system. This is the ﬁrst case where the ﬂux
pinning effect is dominant in the ﬁeld of fundamental science.
The electromagnetic phenomena in the transverse magnetic ﬁeld are described
by the phenomenological critical state model. It was shown that the assumption in
this model that the pinning force makes the maximum effort to prevent a variation
in the magnetic ﬂux distribution does not contradict the principle of irreversible
thermodynamics of minimum energy dissipation. There are two kinds of balance in
determining the current direction with two degrees of freedom under a longitudinal
magnetic ﬁeld, and it was shown again that the pinning energy is distributed so as
to minimize the energy dissipation, as assumed in the principle. It is an important
topic to prove theoretically that this principle holds generally, even in a nonlinear
dissipation system, as discussed in Appendix A.10. Detailed analyses of various
electromagnetic phenomena in the longitudinal magnetic ﬁeld are not sufﬁcient as
yet, and research by many scientists is needed in the future. Thus, the physics of the
longitudinal magnetic ﬁeld effect is a new science, in which electromagnetism and
irreversible thermodynamics merge together. Efforts to deepen this ﬁeld are expected.
Coffee break (7)
Poynting’s vector
One of most useful concepts besides the continuity equation of ﬂux lines in this
book is Poynting’s vector. The energy that penetrates the superconductor while the
external magnetic ﬁeld is changing can be estimated using Poynting’s vector. As
shown in this book, the variation in the internal magnetic energy is different from
this energy, indicating the possibility of the appearance or disappearance of energy.
This is the work done by the driving force. The force-free torque in the longitudinal
magnetic ﬁeld effect is also derived using Poynting’s vector.

7.3 Scientiﬁc Signiﬁcance of Flux Pinning Phenomena
171
Fig. 7.8 Poynting’s vector produced by electric and magnetic ﬁelds applied in the space between
two parallel plate conductors
Although Poynting’s vector is quite useful, as mentioned above, there is a case
where we have to carefully understand the meaning of this quantity. We assume that
voltage V is applied between two parallel long plate conductors separated by distance
d. A magnetic ﬁeld H is applied in the space between the two plates in the direction
normal to the sheet using a permanent magnet, as shown in Fig. 7.8. Poynting’s vector
in the space is SP = VH/d and directed horizontally. This suggests an energetic ﬂow
in this situation, although no electric power is supplied by the source. How can we
understand this?
Equation (2.61) holds. This result does not change, however, when Poynting’s
vector SP is replaced by SP + ∇× K. That is, there is a difference by an amount of
the curl of an arbitrary vector K between Poynting’s vector and the true energy ﬂow
[4]. Hence, it is necessary to check if Poynting’s vector represents the true energy
ﬂow in each case. This is analogous to the arbitrariness when we derive the electric
ﬁeld from Maxwell’s (2.49) and the continuity equation of ﬂux lines (5.34). It does
not result necessarily in (4.41) but in (6.1) in the longitudinal magnetic ﬁeld. It is
not possible to prove this theoretically, but we have to judge by comparing with
experimental results.
References
1. T. Matsushita, Masaru Kiuchi and Edmund Soji Otabe: supercond. Sci. Technol. 25, 125009
(2012)
2. T. Matsushita, M. Kiuchi, E.S. Otabe, V.S. Vyatkin, IEEE Trans. Appl. Supercond. 25, 5401704
(2015)
3. V.S. Vyatkin, M. Kiuchi, E.S. Otabe, T. Matsushita, IEEE Trans. Appl. Supercond. 25, 6606207
(2015)
4. T. Matsushita, K. Funaki, Teionkougaku 39, 2 (2004). [in Japanese]

Afterword
In electromagnetism, the fundamental electromagnetic properties of substances are
only described based on simple rules, without regards to the detailed mechanisms
in each substance. It is astonishing, however, that this principle holds over a wide
range, from the quantum scale to the astronomical scale. In addition, it won the
argument against mechanics, which had been believed to be perfectly rigorous for
hundreds of years, and opened the way to the principle of relativity. As shown in
this book, the superconductor, which had not yet been discovered when Maxwell’s
theory was completed, has its own position in the present theory of electromagnetism,
based on the E-B analogy. The fact that zero electrical resistivity in diamagnetic
superconductors can be derived by Maxwell’s theory itself represents the profound
rigor of this theory. In other words, the superconductor could have been predicted in
the 19th century. This means that superconductors are not special, but one type of
the common materials. In fact, many kinds of materials show superconductivity.
The electromagnetic phenomena associated with ﬂux pinning in the supercon-
ductor, especially irreversibility and the longitudinal magnetic ﬁeld effect, have been
explained in this book. The physical properties of superconductors have attracted
attention, and clariﬁcation of the mechanism of high temperature superconductivity
in cuprates and further searching for room temperature superconductors are expected
in the future. On the other hand, if we look at the electromagnetic phenomena in the
superconductor,wecanalsoﬁndinterestingsubjectsassociatedwithirreversiblether-
modynamics and classic electromagnetism, as shown in this book. Further scientiﬁc
development in these ﬁelds is expected in the future. For this reason, enrichment of
the education of young scientists on primary electromagnetism is desirable as a ﬁrst
step.
The contents in this book are based on the research and education conducted by the
author. Looking back at these, the sequence is not simple. The author started the study
of applied superconductivity in 1969 for his graduate thesis in the group of Profs.
Irie and Yamafuji of the Department of Electronics in the Faculty of Engineering in
Kyushu University. This is the year in which the human being reached the moon.
© The Editor(s) (if applicable) and The Author(s), under exclusive license
to Springer Nature Switzerland AG 2021
T. Matsushita, Superconductivity and Electromagnetism, Springer Series
in Solid-State Sciences 195, https://doi.org/10.1007/978-3-030-67568-4
173

174
Afterword
This group was the ﬁrst group worldwide to complete the theoretical framework
of electromagnetic phenomena based on the critical state model and investigate the
ﬂux pinning mechanism in 1967. In addition, they designed the superconducting
magnetic energy storage (SMES) system and classiﬁed such systems based on their
stored energy and power in the early 1970s. In such a situation, his research was
naturally directed to the electromagnetic properties and ﬂux pinning phenomena
relevant to applied superconductivity. Thus, the author received a doctoral degree for
his research on the ﬂux pinning mechanism.
In the course of the research in this group, the longitudinal magnetic ﬁeld effect
was investigated by other scientists, and the author was attracted to this peculiar
phenomenon. The ﬁrst analysis by the author on this effect was on the ﬂux invasion
into a superconducting cylinder, as shown in Appendix A.10. The author recog-
nized the fundamental points on this effect, and then, he read many associated
papers. Finally, he found that the misunderstanding of this effect in the 1970s was
essentially based on a wrong interpretation of the theory by Josephson on general
electromagnetic features. Then, each problem was solved step by step.
High temperature superconductivity was discovered in 1986. Soon after, almost
all of the research on superconductivity was concentrated on the new materials. The
author moved from Kyushu University to Kyushu Institute of Technology in 1990.
Although the research on ﬂux pinning phenomena and the longitudinal magnetic ﬁeld
effect in metallic superconductors was still interesting, the author also mainly investi-
gated the electromagnetic phenomena, especially the ﬂux creep, of high temperature
superconductors and established the theory of collective ﬂux creep and ﬂow. In this
theory the ﬂux bundle size is assumed to be determined by the principle of minimum
energy dissipation. This was based on his experience in studying the longitudinal
magnetic ﬁeld effect.
In the meantime, the author was asked to publish “Flux Pinning and Electro-
magnetic Phenomena in Superconductors” by Sangyo Tosho Co. in Japan. Then,
the coherent potential approximation theory on the ﬂux pinning mechanism was
completed, since it was the main point in this book. Thus, the threshold problem in
the summation theory that had been argued for a long time was solved. The compli-
cated theory of the longitudinal magnetic ﬁeld effect was also arranged in order for
easy understanding.
The author was occasionally occupied by the administrative work of Kyushu
Institute of Technology from the end of the 20th century to the beginning of the 21st
century, so it was quite difﬁcult to continue research in this period. There was a time
to think over the difﬁcult problem, however, of spreading the acquired knowledge
on the longitudinal magnetic ﬁeld effect to scientists around the world. Unfortu-
nately, the electromagnetic phenomena in superconductors are familiar to only a
small fraction of scientists, and almost no scientists in other ﬁelds will know about
the longitudinal magnetic ﬁeld effect. In addition, whereas this is a fundamental effect
of electromagnetism, the section on electromagnetism has disappeared from the main
journals on physics. Thus, there is no way to directly send a message to scientists
around the world. The author then felt the necessity to familiarize young people
with superconductivity. Fortunately, the author had taught the fundamental magnetic

Afterword
175
properties of superconductors in lectures on electromagnetism and decided to publish
a textbook in which superconductivity was introduced. This was quite successful,
especially in terms of strengthening the present E-B analogy in electromagnetism.
When the administrative work was over, the author engaged in writing this textbook.
The textbook was then published, and the English edition entitled “Flux Pinning in
Superconductors” was also published.
Later, the author published the main points of the longitudinal magnetic ﬁeld
effect through a newspaper. A newspaper reporter asked about the possibility of
application of this effect. The author answered that the superconducting power cable
would be a candidate. Several days later, an ofﬁcer of the incubation center of the
Institute asked the author about the possibility of this application, followed by a
practical investigation of the new superconducting power cable. The principle of
the cable is explained in Chap. 7. It was quite lucky for the author, who studied in
the group of Profs. Irie and Yamafuji, to be engaged in a practical application of
superconductivity.
Just before his retirement from Kyushu Institute of Technology, the author felt
that it was necessary to unify the theories of ﬂux pinning by Prof. Fujio Irie and Prof.
Kaoru Yamafuji into a comprehensive structure. The ﬂux pinning theory of Prof.
Yamafuji was already proved many years ago, including the threshold problem by
using the statistical method. Then, the critical state model was derived theoretically
using ﬁrst principles. Although each ﬂux pinning theory was separately proved, the
statistical summation theory and the critical state theory were still not yet uniﬁed.
Then, the pinning loss power density was calculated, using the time average equiva-
lent to the statistical average in the former theory, and it was shown that the obtained
relationship between the pinning loss power density and the pinning force density
was the same as that assumed in the critical state model. Thus, the theories published
in 1967 by two professors ([3] and [13] in Chap. 5) could be completely uniﬁed, and
the author could repay them.
FinallytheauthorwouldliketothankMs.KaoriOnofordrawingelectronicﬁgures
and Dr. Tania M. Silver at Wollongong University for correction of the English in
the book.

Appendix
A.1
Derivation of Ginzburg-Landau Equations
The equilibrium state in a superconductor is given by the condition in which the
volume integral of the free energy density Fs in (4.2) takes on a minimum value with
respect to the order parameter  and the vector potential A.
It is assumed that  changes by a small amount δ. (∗also changes by δ∗.)
This leads to the variation in the total free energy:

V
∂Fs
∂ δ + ∂Fs
∂∇ · ∇δ + ∂Fs
∂∗δ∗+
∂Fs
∂∇∗· ∇δ∗

dV,
(A.1.1)
where V is the region occupied by the superconductor. Note that Fs is also a function
of ∇. The above variation should be zero when Fs takes on a minimum value with
respect to . When partial integration is carried out for the second and third terms,
we have

S
 ∂Fs
∂∇ δ +
∂Fs
∂∇∗δ∗

· dS
+

V
∂Fs
∂ −∇· ∂Fs
∂∇

δ +
 ∂Fs
∂∗−∇·
∂Fs
∂∇∗

δ∗

dV = 0, (A.1.2)
where S is the surface of V and Gauss’ theorem was used. We can set the surface
integral to zero by selecting a suitable condition, as will be shown later. So that the
volume integral of the second term is zero for arbitrary δ∗, Euler’s equation should
be satisﬁed:
© The Editor(s) (if applicable) and The Author(s), under exclusive license
to Springer Nature Switzerland AG 2021
T. Matsushita, Superconductivity and Electromagnetism, Springer Series
in Solid-State Sciences 195, https://doi.org/10.1007/978-3-030-67568-4
177

178
Appendix
∂Fs
∂∗−∇·
∂Fs
∂∇∗= 0.
(A.1.3)
Theconditionthattheothervolumeintegraliszeroiscomplexconjugatewith(A.1.3).
Since the kinetic energy density of the ﬁfth term in (4.2) is written as
|(−iℏ∇+ 2eA)|2 = ℏ2∇ · ∇∗+ 2iℏeA ·

∇∗−∗∇

+ 4e2A2∗,
(A.1.4)
we have
∂Fs
∂∗= α + β||2 + 1
m∗

−iℏeA · ∇ + 2e2A2

,
(A.1.5)
∂Fs
∂∇∗=
1
2m∗

ℏ2∇ + 2iℏeA

.
(A.1.6)
Using the condition of ∇· A = 0, (4.3) leads to
1
2m∗(−iℏ∇+ 2eA)2 + α + β||2 = 0.
(A.1.7)
On substituting (A.1.7) into (A.1.2), it is found that the following condition should
be fulﬁlled so that the surface integral of this equation is zero:
n · (−iℏ∇+ 2eA) = 0,
(A.1.8)
where n is a unit vector normal to the surface of the superconductor. The meaning
of this condition will be explained later.
Next, it is assumed that the vector potential A changes by a small amount δA.
This leads to a variation in the total free energy:

V
 1
μ0
(∇× A) · (∇× δA) −iℏe
m∗δA ·

∗∇ −∇∗
+ 4e2
m∗||2A · δA

dV.
(A.1.9)
This should be zero in the equilibrium condition. By partially integrating the ﬁrst
term, we have

S
1
μ0
[δA × (∇× A)] · dS
+

V
δA ·
 1
μ0
∇× ∇× A −iℏe
m∗

∗∇ −∇∗
+ 4e2
m∗||2A

dV = 0.
(A.1.10)

Appendix
179
Under the condition of zero surface integral the content in the brackets is zero:
i = 1
μ0
∇× ∇× A = iℏe
m∗

∗∇ −∇∗
−4e2
m∗||2A.
(A.1.11)
Thus, (4.4) is derived.
If the left-hand side of (A.1.8) is expressed as n·K, the current density in (A.1.11)
is written as
i = −e
m∗

∗K + K∗
.
(A.1.12)
Hence, the condition of (A.1.8) is that the current does not ﬂow across the
superconductor, i.e., n · i = 0.
So that the surface integral of (A.1.10) is zero, the following condition should be
fulﬁlled:
[δA × (∇× A)] · n = 0.
(A.1.13)
Under the condition of the usual transverse magnetic ﬁeld, (4.41) for the induced
electric ﬁeld holds. In this case, if the displacement of ﬂux lines that causes δA is
denoted by δu, we have the relationship δA = δu × B. (Note that its time derivative
leads to (4.41).) Hence, the content in the brackets in (A.1.13) is written as
(δu × B) × B = (B · δu)B −B2δu.
(A.1.14)
Since the displacement of ﬂux lines along their length is meaningless, the displace-
ment is deﬁned so that it is perpendicular to the ﬂux lines (B · δu = 0). Thus, the
condition of (A.1.13) is written as
n · δu = 0.
(A.1.15)
This requires that ﬂux lines do not pass through the surface of the superconductor.
A.2
Derivation of (4.23)
The kinetic energy density of the ﬁfth term in (4.2) is written as
1
2m∗
		−iℏeiϕ∇|| + (ℏ∇ϕ + 2eA)
		2 =
1
2m∗

ℏ2(∇||)2 + (ℏ∇ϕ + 2eA)2||2
.
(A.2.1)
Thus, using (4.20), the current density is

180
Appendix
i = 2e
m∗||2(ℏ∇ϕ + 2eA).
(A.2.2)
Hence, the kinetic energy density is
ℏ2
2m∗(∇||)2 +
m∗
8e2||2 i2.
(A.2.3)
Following (1.105) in [1], the current density is given by
i = −
Hc2
2κ2|∞|2 ∇×
||2iz

= −
Hc2
2κ2|∞|2
∂||2
∂y
ix −∂||2
∂x
iy

.
(A.2.4)
Hence, the second term in (A.2.3) leads to
m∗H2
c2
32κ4e2|∞|4||2
⎡
⎣

∂||2
∂x
2
+

∂||2
∂y
2⎤
⎦=
m∗H2
c2
8κ4e2|∞|4 (∇||)2 = ℏ2
2m∗(∇||)2,
(A.2.5)
where we have used the relationships of |∞|2
=
μ0H 2
c /|α| and |α|
=
(2eλμ0Hc)2/m∗from (4.37) and (4.38). Thus, the sum of the condensation energy
density and the kinetic energy density at high magnetic ﬁelds is written as
α||2 + ℏ2
m∗(∇||)2 = μ0H 2
c

−|ψ|2 + 2ξ 2(∇|ψ|)2
,
(A.2.6)
where we have used ψ = /|∞| and (4.6). Equation (4.32) is obtained by spatially
averaging this equation.
A.3
Derivation of (4.42)
The current ﬂows azimuthally around a stationary quantized ﬂux line along the z–axis
and its density at radius r from the center is given by (see (1.64) in [1])
j =
φ0
2πμ0λ2r .
(A.3.1)
Hence, the azimuthal velocity of superconducting electrons is
vsθ = −
j
2e|∞|2 = −ℏ
m∗r ,
(A.3.2)

Appendix
181
where (4.17) was used. Hence, the momentum of a superconducting electron is given
by
ps = m∗vsθiθ = −ℏ
r iθ,
(A.3.3)
where iθ is the azimuthal unit vector. It is assumed that the quantized ﬂux line ﬂows
with velocity v along the x-axis, as discussed in Sect. 4.3. If the velocity of the
superconducting electron is vs, its gauge-invariant momentum is given by
m∗vs = ps + 2eA.
(A.3.4)
If we approximate that the magnetic ﬂux density B is almost uniform in the area
where the current ﬂows around the normal core of the quantized ﬂux line, we have
A = (Br/2)iθ. The force on the superconducting electron is denoted by f e. Then,
the equation of motion of the superconducting electron is
m∗dvs
dt = f e.
(A.3.5)
When the velocity of the quantized ﬂux line is small enough, we can approximate as
d/dt ∼= −(v · ∇) = −v(∂/∂x) and (A.3.5) leads to
f e = v ∂
∂x
ℏ
r −eBr

iθ.
(A.3.6)
Since this force is given by the electric ﬁeld, the electric ﬁeld is
e = −f e
2e = −v ∂
∂x
 φ0
2πr −Br
2

iθ.
(A.3.7)
The relationships between the two-dimensional Cartesian coordinates (x, y) and
the cylindrical coordinates (r, θ) are
x = rcosθ, y = rsinθ
(A.3.8)
and the unit vectors in the cylindrical coordinates are written as
ir = ixcosθ + iysinθ, iθ = −ixsinθ + iycosθ.
(A.3.9)
Using these relationships, we have
∂
∂x(riθ) = iy, ∂
∂x
1
r iθ

= 1
r2 (−iθcosθ + irsinθ).
(A.3.10)

182
Appendix
Thus, (4.32) is derived with Bviy = B × v.
A.4
Derivation of (5.78)
In the case where a static approximation holds, we can set
 = δ = af

fp −3fpt

4fpt
(A.4.1)
at t = 0 and
 = vt1 + δ = af

fp + fpt

4fpt
(A.4.2)
at t = t1. Then, we obtain
vt1 = af.
(A.4.3)
If the second small term proportional to v2 is neglected in (5.77), the pinning loss
power density is given by
Pp = Npη∗
T
⎧
⎨
⎩

fpt
fp + fpt
2
t1

0

v + K1
τ1
