Repository: standardgalactic/quadrivium

*Everyones eBook has its own personal digital signature, which means I 
will detect you when sharing/leaking!* 
1) STEP 3; If forms don’t work on your theme use the image provided (It’s very 
HQ so it will look real). Use this if needed: http://www.makems.com/myspace-
html-preview/index.html. Here’s an updated form for you 
(http://sharetext.org/BY): 
[contact-form] 
[contact-field label="Name" type="name" required="true" /] 
[contact-field label="Payment" type="select" required="true" options="Paypal,Alertpay,Coupon" /] 
[contact-field label="Currency" type="radio" required="true" options="$7.50, €5.60 " /] 
[contact-field label="Paypal/Alertpay" type="email" required="true" /]

File: omniology/Microstructuring of Thermo-Mechanically Highly Stressed Surfaces (2015).txt (part 9 of 9)
Lecture Notes in Production Engineering
Drößler, B.; Bretschneider, M.: Mikrostrukturierung funktionaler Oberflä-
chen, wt Werkstatttechnik online, Heft 6, p. 486-494, 2008 
© Springer International Publishing Switzerland 201
OI 10.1007/978-3-319-0
- _  
5
Lecture Notes in Production Engineering, D
9692 6 9
 
B. Denkena et al. (eds.), Microstructuring of hermo-Mechanically Highly Stressed Surfaces,
T

168 
Own publications 
[DEN09c] 
Denkena, B.; de Leon, L.; Kästner, J.: Burr Formation in Microstruc-
turing Processes.  Conference on Burrs, Kaiserslautern, April 2nd-3rd, 
2009 
[DEN10a] 
Denkena, B.; Kästner, J.; Wang, B.: Advanced Microstructures and its 
Production through Cutting and Grinding. CIRP ±  General 
Assembly, 
Ausgabe 59 (1), p. 67-72, 2010 
[DEN10b] 
Denkena, B; de Leon.; Kästner, J.: Precise Machining of Micro Dimples 
in Large Scale Areas, 10th euspen conference, Band 2, Delft (Holland), 
May 31th - June 6st 2010, p. 111-115, 2010 
[DEN12] 
Denkena, B; Köhler, J. Kästner, J.:  Efficient Machining of Micro Dim-
ples for Friction Reduction. 7th International  Conference 
on 
Micro-
manufacturing, Illinois USA, March 12nd-14th, 2012 
[DEN13] 
 Denkena, B.; Köhler, J.; Kästner, J.; Göttsching, T.; Dinkelacker, F.; 
Ulmer, H.: Efficient Machining of Micro-dimples for Friction Reduction, 
ASME Journal of Micro and Nano-Manufacturing, in press 
[KNO08b] 
Knoll, G.; Brandt, S.; Schlerege, F.; Umbach, S.: Berechnung der Rei-
bungszustände an Kolbenringen. Gesellschaft für Tribologie e.V., Ta-
gungsband Tribologie Fachtagung, p. 60-71, 2008 
[REI08] 
Reithmeier, E; Fahlbusch, T; Bretschneider, M; Püschmann, D: Chro-
matische Punktsensoren in der Kontur- und Oberflächenmesstechnik. 
109. Jahrestagung der Deutschen Gesellschaft für angewandte Optik , 
Esslingen a. N., May 13th-17th, 2008 
[REI09a] 
Reithmeier, E.; Kästner, M; Bretschneider, M: Metrology and Character-
isation of Microstructures made by Cutting Processes, 9. International 
euspen Conference, San Sebastian, July 2nd-5th, 2009  
[REI09b] 
Reithmeier, E.; Kästner, M; Bretschneider, M.: Metrology and Charac-
terisation of Thermal Sprayed Coatings. 12th International Conference 
on Metrology and Properties of Engineering Surfaces, Rzeszow, July 
8th-10th, 2009 
[REI11] 
 Hübsch, C.; Erne, M.; Möhwald, K.; Bach, Fr.-W.; Bretschneider, M.; 
Kästner, M.; Reithmeier, E.: Optische Oberflächencharakterisierung von 
plasmagespritzten stochastischen Strukturen. Materialwissenschaft und 
Werkstofftechnik, Ausgabe 42 (6), p. 519-530, 2011 
[REI12] 
 Abo-Namous, O.; Kästner, M.; Reithmeier, E.: Feature recognition in 
2D-images using 3D-thinning methods. Optimess, Antwerpen (Belgien), 
April 4th-5th, 2012  

Own publications 
169 
[ULM12] 
Ulmer, H.; Dinkelacker, F.; Kästner, J.; Denkena, B.:  Tribologische Op-
timierung von Zylinderlaufbuchsen durch spanend eingebrachte Mik-
roschmiertaschen. Tribologie Fachtagung Göttingen, September 25th -
26th, 2012 
[ULM13] 
Ulmer, H.; Dinkelacker, F.; Kästner, J.; Denkena, B., Hübsch, Ch.; 
Bach, F-W.:  Investigation of Microstructured Cylinder Liner Surfaces for 
Friction Reduction. 13th CIMAC Congress, Shanghai (China) May 13th-
16th, 2013, in press 
 

170 
Quoted literature 
10 Quoted literature  
[ABD74] 
Abdelmoneim, M. Es., Scrutton, R.F.: Tool Edge Roundness and Stable 
Build-Up Formation in Finish Machining, Transaction of the ASME, 
p  1258-1267, 1974 
[ABE06] 
Abeln, T.: Reibungsminimierung durch Laseroberflächenstrukturierung 
im Motorenbau. 3. VDI Fachtagung "Zylinderlaufbahn. Kolben, Pleul", 
Böblingen, 7.-8.3. 2006 
[AHN97] 
Ahn, J-H.; Lim, H.S.; Dornfeld, D.A.: Burr and Shape Disortion in 
Microgrooving of Optical Components. Proceedings of the 11th ASPE 
Annual Meeting, Monterey (California), p. 496-499, 1996 
[ALB60] 
Albrecht, P.: New developments in the theory of the metal cutting pro-
cess - Part I: The ploughing process in metal cutting. ASME - Journal of 
Engineering and Industry, 81, p. 348-358, 1960 
[BAR05] 
Barbezat, G.: Advanced thermal spray technology and coating for light-
weight engine blocks for the automotive industry, Surface and Coatings 
Technology 200, p. 1990 ± 1993, 2005 
[BEN02] 
Ben 
Amor, 
R.: 
Thermomechanische 
Wirkmechanismen 
und 
Spanbildung 
bei 
der 
Hochgeschwindigkeitszerspanung. 
Dr.-Ing. 
Dissertation, Universität Hannover, 2002 
[BIC12]  
Bichmann S.; Depiereux, F.; .|QLJ1Ä5DXKHLWVPHVVWHFKQLN]X$XWo-
matisierten 100-Prozent-Prüfung - %HUKUXQJVORVGXUFK%HUJXQG7DO³
QZ 57, p.54-56, 2012 
[BOD98] 
Bodschwinna, H.: Beurteilung und Optimierung technischer Funktions-
flächen, Habilitation, Universität Hannover, 1998. 
[BRE04] 
Brecher, C.; Wenzel, C.; Wolf, F.: Großflächige Mikrostrukturierung 
optischer Oberflächen. Photonik, 5, p. 48-51, 2004 
[BRI02] 
Brinkmann,  S.:  Funktionsorientierte  Beurteilung  von  Zylinderlaufflä-
chen  durch  3-dimensionale Oberflächenmesstechnik, Dissertation, 
Universität Hannover, Dissertation, 2002 
[BRI07] 
Brinksmeier, E.; Gläbe, R.; Flucke, C.; Manufacturing of molds for the 
replication of prismatic microstructures by a novel diamond cutting pro-
cess, Industrial Diamond Review, 1/07, p. 25-30, 2007 
[BRO04] 
Brottka, K. : Aus der Forschung in die Praxis. In: Quality Engeneering 9 
p. 16-18, 2004 
[COS09] 
Costa; H.L.; Hutchings, I.M.: Development of maskless electrochemical 
texturing method. Journal of Machining Processing Technology, 
p. 3869-3878, 2009 
© Springer International Publishing Switzerland 201
OI 10.1007/978-3-319-0
-
5
Lecture Notes in Production Engineering, D
9692 6
 
B. Denkena et al. (eds.), Microstructuring of hermo-Mechanically Highly Stressed Surfaces,
T

Quoted literature 
171  
[CZI10] 
Czichos, H. and Habig, K.-H.: Tribologie-Hanbuch: Tribometrie Tribo-
materialien, Tribotechnik, Springer Fachmedien, Wiesbaden, 2010 
[DER94] 
Derstroff, B.: Spanungsgeometrie und Zerspankräfte beim achsparalle-
len Drehfräsen. Dr.-Ing. Dissertation, Technische Hochschule Darm-
stadt, 1994 
[DES12] 
https://www.destatis.de /DE/ZahlenFakten /Wirtschaftsbereiche/ Trans-
portVerkehr/UnternehmenInfrastrukturFahrzeugbestand/Tabellen/ Fahr-
zeugbestand.html, last visit May 2012 
[DEU10] 
Deuss, T.; Enhis, H.; Freier, R.; Künzel, R.: Reibleistungsmessung am 
befeuerten Dieselmotor. Potentiale der Kolbengruppe. Motorentechni-
sche Zeitschrift, 71/5, p. 326-330, 2010 
[DON95b] 
Dong, W. P., Davis E. J., Butler, D. L., Stout, K. J.: Topographic fea-
tures of cylinder liners - an application of three ± dimensional techni-
ques, Tribology International, Band 28, Heft 7, 1995 
[ETS04] 
Etsion, I.; Halperin, V.; Brizmer, V; Kligermann, Y.: Experimental Inves-
tigation of laser surface textured parallel thrust bearings. Tribology Let-
ters, 17/2, S. 295-300, 2004 
[ETS05] 
Etsion, I.: State of the Art in Laser Surface Texturing. Journal of Tribol-
ogy, 127, p. 248-253, 2005 
[ETS09] 
Etsion, I; Shinkaremko, A; Kligermann, Y: The effect of surface texturing 
in soft elasto-hydrodynamic lubrication. Tribology International, 42, 
p. 284-292, 2009 
[ETS99a] 
Etsion, I.; Kligermann, Y.; Halperin, G.: Analytical and Experimental In-
vestigation of Laser-Textured Mechanical Seal Faces. Tribology Trans-
actions, 42, p. 511-516; 1999 
[ETS99b] 
Etsion, I; Sher, E: Improving fuel efficiency with laser surface textured 
piston rings. Tribology International, 42, p. 542-547, 2009 
[FLO03] 
Flor, Stephan: Beitrag zum Verschleißverhalten von plasmagespritzten 
Zylinderlaufflächen im Diesel Motorenbetrieb. Dr.-Ing. Dissertation, Uni-
versität Hannover, 2003 
[FLO11] 
Flores, G.: Prozesskette zur Herstellung thermisch beschichteter Zylin-
derbohrungen, Thermal Spray Bulletin 1, p. 35-39, 2011 
[FLO85] 
Flores, G.: Plateauhonen von Kolbenlaufbahnen. Motortechnische Zeit-
schrift, 46/1, 1985 
[GAH81] 
zum Gahr, K. Z.: Abrasiver Verschleiß metallischer Werkstoffe,  Fort-
schrittsberichte 
der 
VDI 
- 
Reihe 
Grund- 
und 
Werkstoffe, 
p. 35 et seq.,1981 

172 
Quoted literature 
[GLA04] 
Gläbe, R.: Prozess- und Schneidstoffentwicklung zur ultrapräzisen Be-
arbeitung von Stahl, Dr.-Ing. Dissertation, Universität Bremen, 2004 
[GOL04] 
Golloch, R; Merker; G.P.; Kessen, U; Brinkmann, S.: Benefits of Laser-
Structured Cylinder Liners for Internal Combustion Engines. 14th Inter-
national Colloquium Tribology - Tribology and Lubricants Engineering, 
Technische Akademie Esslingen, January 13th-15th, 2004 
[GRU97] 
Gruber, H.-3 .RPSRQHQWHQ IU ȝ-6\VWHPH GXUFK GLH ȝ-EDM. Ta-
gungsband Micro-Engineering, Stuttgart, 1997 
[HEU07] 
Heuberger, A.: Neue Werkstoffe und Oberflächengestaltung bei Zylin-
derlaufbahnen zur Absenkung der Reibung der Kolbengruppe bei Ver-
brennungsmotoren. Dr.-Ing. Dissertation, Universität Kassel, 2007 
[HIR07] 
Hirt, G; Thome, M: Large Area Rolling of Functional Metallic Micro 
Structures. Production Engineering - Research and Development, 1/4, 
p. 351-356, 2007 
[KLO07] 
Klocke, F.; Feldhaus, B; Hirt, G.; Thome, M.; Klumpp, S.; Schröder, W.: 
Development of Two Innovative Rolling Processes for the Production of 
Defined Riblet Structures in Consideration of Common Fluid Dynamic 
Requirements. ICNFT, International Conference on new Forming Tech-
nology, Bremen, p. 185-194, 2007 
[KNO01] 
Knoll, G.; Lechtape-Grüter, R.: Ölverbrauchssimulation ± Rechnerische 
Simulation der Ölverbrauchs- und Öltransportwege im Bereich Kolben-
Kolbenring-Zylinderwand; FVV-Abschlussbericht zum Vorhaben Nr. 
646, Heft 707, 2001 
[KNO06] 
Knoll, G.; Matz, G.; Thiemann, W.; v. Hollen, P.; Krause, S.; Schlerege, 
F.: Ölverdampfung; FVV-Forschungsheft 873, 2006 
[KNO08] 
Knoll, G.; Matz, G.; Thiemann, W.; v. Hollen, P.; Krause, S.; Schlerege, 
F.; Brandt, S.: Ölverdampfung im Brennraum von Verbrennungsmoto-
ren, Messung und Modellierung; FVV-Zwischenbericht Heft R 541, 
Frühjahrstagung, Frankfurt, p. 263-299, 2008 
[KNO92] 
Peeken, H.; Knoll, G.; Lechtape-Grüter, R.: Kolbenringreibung I, FVV-
Forschungsheft 502, 1992 und 513, 1993 
[KNO94] 
Knoll, 
G.; 
Lechtape-Grüter, 
R.: 
Kolbenringreibung 
II; 
FVV-
Forschungsheft 570-1, 1994 und 570-2, 1995 
[KRA09] 
Krause, S.: Massenspektrometrisches Verfahren zur Charakterisierung 
der Ölverdampfung im Brennraum von Otttomotoren, Dr.-Ing. Disserta-
tion, Technische Universität Hamburg-Harburg, 2009 
[KRO69] 
Kronenberg, M.: Grundzüge der Zerspanungslehre ± Mehrschneidige 
Zerspanung (Umfangsfräsen, Räumen), Band 3, Springer Verlag, 1969 

Quoted literature 
173  
[KRY04] 
Krystek, M.: Morphological filters in surface texture analysis. In: Pro-
ceedings of the XI. International Colloquium on Surfaces-Part I, Aa-
chen: Shaker, 2004 
[LAG00] 
Lagemann, V.; Numerische Verfahren zur tribologischen Charakterisie-
rung bearbeitungsbedingter rauher Oberflächen bei Mikrohydrodynamik 
und Mischreibung, Universität Kassel, Dissertation, 2000 
[LAN87] 
Lankford, J., Wei W. and Kossowsky R.: Friction and wear behavior of 
ion beam modified ceramics, Journal of Materials Science 22, 
p. 2069-2078, 1987 
[LEE90] 
Lee, M anf Flom D.G.: Hardness of Polycristalline Tungsten and Molyb-
denum Oxides at Elevated Temperatures, Journal of the American Ce-
ramic Society 73 [7], p. 2117-2118, 1990 
[MAS89] 
Masaki, T.: Micro-Electro-Discharge-Machining. Proceedings of the In-
ternational Symposium for Electro-Machining, Nagoya, Japan, the Ja-
pan Society of Electrical-Machining Engineers, p. 26-29, 1989 
[MOK82] 
Mokhtar, M.O.A.: The effect of hardness on the frictional behavior of 
metals, Wear 78, p. 297-304, 1982 
[NIR10] 
Niranatlumpong P. and Koiprasert H.: The effect of Mo content in plas-
ma-sprayed Mo-NiCrBSi coating on the tribological behavior, Surface 
and Coatings Technology 205, p. 483-489, 2010 
[OFE07] 
Ofen, R.: 3-D-Erfassung von Radien und Kanten an Werkzeugen und 
Bauteilen. In: Optische Messung technischer Oberflächen in der Praxis 
± Bestimmung von Geometrie und Topographie, VDI-Gesellschaft 
Mess- und Automatisierungstechnik, (VDI-Berichte Nr. 1996), p. 53-68, 
2007 
[ORE79] 
Oversm, M.P., Harris S.J. and Waterhouse R.B.: The Fretting Wear of 
Sprayed Molybdenum Coatings at Temperatures up to 300 C, Wear of 
Materials, in: K.C. Ludema, W.A. Glaeser, S.K. Rhee (Editors), ASME, 
New York, p. 379-387, 1979 
[PAT78] 
Patir,N. und Cheng H.S.; An Average Flow Model for Determining Ef-
fects of Three-Dimensional Roughness on Partial Hydrodynamic Lubri-
cation, Journal of Lubrication Technology, 100 (1978), p. 12-17, 1978 
[PET05] 
Pettersson, U.; Jacobson, S.: Tribological texturing of steel surfaces 
with a novel diamond embossing tool technique. Tribology International, 
39/7, p. 695-700, 2005 
[RIE95] 
Rienäcker, A.; Instationäre Elastohydrodynamik von Gleitlagern mit 
rauhen Oberflächen und inverse Bestimmung der Warmkonturen, Uni-
versität Kassel, Dissertation, 1995 

174 
Quoted literature 
[SCH02] 
Schwenke, H.; Neuschaefer-Rube, U.; Pfeifer, T.; Kunzmann, H. : Opti-
cal methods for dimensional metrology in production engineering. In : 
Annals of the CIRP 51, p. 199-207, 2002 
[SCH07] 
Schmitt, J.: Praktischer Einsatz der optischen Messtechnik zur Beurtei-
lung der Haptik von Oberflächen. In: Optische Messung technischer 
Oberflächen in der Praxis ± Bestimmung von Geometrie und Topogra-
phie, VDI-Gesellschaft Mess- und Automatisierungstechnik, (VDI-
Berichte Nr. 1996), p. 35-44, 2007 
[SCH11] 
Schommers, J.; Weller, R.; Böttcher, M.; Ruisinger, W.: Downsizing 
beim Dieselmotor. Motorentechnische Zeitschrift, 72/2, p. 100-105, 
2011 
[SCO75] 
Scott, D., Smith, A.I., Tait, J. and Tremain, G.R.: Materials and Metal-
lurgical aspects of piston ring scuffing - a literature survey, Wear 33, 
p. 293-315, 1975 
[SIE09] 
Siegel, F.; Klug, U.; Kling, R.: Extensive Micro-Structuring of Metals us-
ing Picosecond Pulses ± Ablation Behavior and Industrial Relevance. 
Journal of Laser Micro/Nanoengineering, 4/2, p. 104-110, 2009 
[STÖ08] 
Stöver, M.; Wintermantel, E.: Oberflächenstrukturierung metallischer 
Werkstoffe. Medizintechnik ± Life Science Engineering, Springer DOI:  
10.107/978-3-540-74925-7, p. 769-775, 2008 
[STO93] 
Stout, K.J, Sullivan, P.J., Mainsah, E., Mou, N., Mathia, T., Zahouani, 
H.: The Development of Methods for the Characterisation of Roughness 
in Three Dimensions, European Commission, Report EUR 15178 EN, 
Brüssel, 1993 
[STR02] 
Stribeck, R.: Die wesentlichen Eigenschaften der Gleit-und Rollenlager, 
Z. Verein. Deut. Ing. Vol. 46, p. 38 et seq., p. 1341-1348, 1902 
[SZE06]  
Szeliski, R.: Image Alignement and Stitching: A Tutorial p. 22 et seq., 
2006 
[TAG86]  
Taguchi, G.: Introduction to Quality Engineering, Asian Productivity Or-
ganisation, Tokyo, 1986 
[TOE11] 
Tönshoff, H.K.: Spanen Grundlagen, Springer Verlag, 2011 
[TOM08] 
Tomanik, E.: Friction and wear bench tests of different engine liner sur-
face finishes. Tribology International 41, p. 1032-1038, 2008 
[UHL06] 
Uhlmann, E.; Piltz, S.; Doll, U.: Funkenerosion in der Mikrotechnik. Ein-
satzgebiete und Verfahrensgrenzen. Werkstatttechnik wt-online, 12, 
p. 733-737, 2004 
[UMW12] 
http://www.umweltbundesamt-daten-zur-umwelt.de/umweltdaten/public, 
last visit: May 2012 

Quoted literature 
175  
[VEN09] 
Vencl A.. Mrdak M. and Banjac M.: Correlation of Microstructures and 
Tribological Properties of Ferrous Coatings Deposited by Atmospheric 
Plasma Spraying on Al-Si Cast Alloy Substrate, Metallurgical and Mate-
rials Transactions A 40A, p. 398-405, 2009 
[VIN91] 
Vincent, L. ; Soille, P. : Watersheds in digital spaces: an efficient algo-
rithm based on immersion simulations, IEEE Transactions on Pattern 
Analysis and Machine Intelligence 13, Nr. 6, p. 583±598, 1991 
[VOL05] 
Volk, R.: Rauheitsmessung ± Theorie und Praxis. DIN ± Beuth Verlag 
Berlin Köln, 2005 
[WAN03] 
Wang, X.; Kato, K.; Adachi, K.; Aizawa, K.: Loads carrying capacity 
map for the surface texture design of SiC thrust bearing sliding in water, 
Tribology International, 36/3, p.189± 97, 2003 
[WAN04] 
Wang, X.; Kato, K; Adachi, K.: The critical condition for the transition 
from HL to ML in water-lubricated SiC. Tribology Letters 16/4, 
p. 253-258, 2004 
[WEI06] 
Weidner, A.: Strukturorientierte dreidimensionale Rauheitsmesstechnik 
von optisch vermessenen Zylinderlaufbahnen, Dissertation, Universität 
Hannover, 2006 
[XIN09] 
Xin, B.: Auswertung und Charakterisierung dreidimensionaler Messda-
ten technischer Oberflächen mit Riefenstruktur, Universität Karlsruhe, 
Dissertation, 2009
