Repository: standardgalactic/quadrivium

*Everyones eBook has its own personal digital signature, which means I 
will detect you when sharing/leaking!* 
1) STEP 3; If forms don’t work on your theme use the image provided (It’s very 
HQ so it will look real). Use this if needed: http://www.makems.com/myspace-
html-preview/index.html. Here’s an updated form for you 
(http://sharetext.org/BY): 
[contact-form] 
[contact-field label="Name" type="name" required="true" /] 
[contact-field label="Payment" type="select" required="true" options="Paypal,Alertpay,Coupon" /] 
[contact-field label="Currency" type="radio" required="true" options="$7.50, €5.60 " /] 
[contact-field label="Paypal/Alertpay" type="email" required="true" /]

File: omniology/Stretching for Dummies (ISBN - 0470067411).txt (part 9 of 13)
by LaReine Chabut
If you have trouble keeping your balance, move your back leg out to the side an inch or two.
This adjustment gives you a wider base of support. Make sure your abdominals are tight
and pulled in.
A few do’s and don’ts for this exercise:
 Do keep your buttocks squeezed and your pelvis tucked under.
 Do keep your toes pointed forward.
 Do stabilize your spine by keeping your back straight and your abdominals lifted.
 Don’t bend your knees more than 90 degrees or let your front knee jut forward.
These positions place stress on your knees.
Figure 10-5:
Standing hip
ﬂexor
stretch —
lunging for-
ward with
your pelvis
tucked
under.
156
Part III: From the Daily Grind to Ways to Unwind: Routines to Fit Your Life and Needs 

Stretches for the Professional Desk Jockey
This section gives you a few stretches to do when you can’t get away from your desk. Doing
these stretches several times during the day can help energize you and keep those aches
and pains away.
Shoulders and neck stretch with circles
This stretch is designed to release the tension that can build up in your neck and shoulders
after sitting with poor posture for too long. The shoulder circles relax your shoulders and
get you sitting up tall again, while the neck stretch lengthens and relaxes the muscles in
your neck. This stretch is a great if you’re prone to rounded shoulders.
To do this exercise, follow these steps:
1. Sit tall in your chair with your feet ﬂat on the ﬂoor, your abdominals lifted, and
your hands at your sides.
2. Slowly rotate your shoulders forward, up, back, and down as if you were drawing a
circle with your shoulders (see Figure 10-6a).
Breathe deeply as you repeat this motion four to six times.
3. At the end of the last repetition, hold your shoulders down and back.
4. Tilt your head to the left, moving your left ear toward your left shoulder.
Make sure you keep your right shoulder down (see Figure 10-6b).
5. Slowly roll your head toward your chest, drawing a half circle with your chin.
Continue the motion until you tilt your head all the way across toward the right shoul-
der. Bring your head back to the upright position and relax.
6. Repeat on the other side.
a
b
Figure 10-6:
Shoulder
circles and
neck stretch.
157
Chapter 10: Stretching Out the Workday: Stretches for Work and for the Road

A few do’s and don’ts for this exercise:
 Do keep your posture tall and abdominals lifted.
 Do keep your shoulder blades down as you perform the shoulder circles.
 Don’t raise one shoulder while you’re performing the neck stretch. Make sure to keep
both of your shoulders level at all times.
Chest stretch
If you sit for a long time, this stretch is one of the most effective ones to counteract the
rounded shoulders and rounded back that can form over time (when you hover over that
keyboard).
Your chest muscles tend to tighten with bad posture, which can pull your shoulders for-
ward even more. This stretch helps stretch out those worn-out muscles and get you sitting
tall again. To do this exercise, follow these steps:
1. Sit tall with both your feet ﬂat on the ﬂoor and your back ﬂat against the back of
your chair.
2. Clasp your hands together behind your head (see Figure 10-7a) and inhale.
3. As you exhale, gently press your elbows back, squeeze your shoulder blades
together, and lift your chin and chest toward the ceiling (see Figure 10-7b).
4. Hold the stretch for 30 seconds and then release back to starting position.
5. Repeat this stretch several times each hour of sitting still or at least a few times a day.
a
b
Figure 10-7:
Chest
stretch with
hands
behind
head.
158
Part III: From the Daily Grind to Ways to Unwind: Routines to Fit Your Life and Needs 

A few do’s and don’ts for this exercise:
 Do breathe slowly and rhythmically.
 Do keep your chest lifted and your abdominals tight.
 Don’t compress or arch your lower back.
Seated spinal rotation
Have you ever been so focused on what you’re working on at your desk that you forget there
is a world going on around you? Well, this stretch not only relieves tension in your hips and
back, but also it’s a good excuse to look up and see what’s going on in the outside world.
To do this stretch follow these steps:
1. Sit up tall in a chair with your left leg crossed over your right, your abdominals
lifted, and your shoulders down (see Figure 10-8a).
If it’s uncomfortable to cross your legs, do this stretch with both feet ﬂat on the ﬂoor.
2. Cross your right arm over your body so your forearm rests on your left thigh, and
place your left hand on the back of the seat of your chair.
3. Inhale and as you exhale, twist at your waist and look back over your left shoulder.
Look over your shoulder as if you were trying to look behind you (see Figure 10-8b).
Remember to keep your shoulders down and your gaze level.
4. Hold the stretch for 30 seconds, gently pressing your right forearm against your left
leg as you deepen the stretch.
5. Release the stretch and repeat on the other side by crossing your right leg over your
left and twisting to the right.
a
b
Figure 10-8:
The spinal
rotation that
stretches
your back,
hips, and
neck.
159
Chapter 10: Stretching Out the Workday: Stretches for Work and for the Road

A few do’s and don’ts for this exercise:
 Do sit up tall — no slouching.
 Do keep your hips facing forward.
 Don’t tense up your shoulders and neck.
Seated forward bend
You should feel this stretch along the back of your legs or hamstrings. By hinging at your
hips and using the weight of your upper body, you also get a good stretch in your lower
back. To do this stretch, follow these steps:
1. Sit on a chair with your feet ﬂat on the ﬂoor and your abdominals tight (see
Figure 10-9a).
2. Inhale and as you exhale, bend forward at the hips as far as you can comfortably
stretch, letting your arms and head hang down toward the ground (see Figure 10-9b).
3. Hold this stretch for 30 seconds or four to ﬁve slow, deep breaths.
4. Slowly roll back up, stacking one vertebra on top of the other until you’re sitting
up tall.
A few do’s and don’t for this stretch:
 Do feel this stretch in the back of your legs.
 Do gradually deepen the stretch with each breath.
 Don’t force the stretch.
a
b
Figure 10-9:
The seated
forward
bend.
160
Part III: From the Daily Grind to Ways to Unwind: Routines to Fit Your Life and Needs 

Wrist and forearm stretch
This stretch can help combat the discomfort caused by repetitive stress injuries like carpal
tunnel syndrome. You should feel this stretch throughout your forearms and wrists.
To do this stretch, follow these steps:
1. Sit up straight in your chair with the palm of one hand touching the ﬁngers of the
other hand.
Point your ﬁngers upward and keep your elbows lifting toward the ceiling (see
Figure 10-10).
2. Inhale and as you exhale, gently press the heel of your hand against your ﬁngers.
3. Hold this stretch for 30 seconds and repeat on the other side.
A few do’s and don’t for this stretch:
 Do sit up tall with good posture.
 Don’t tense or lift your shoulders.
 Don’t hold your breath.
 Don’t let your elbows drop.
Figure 10-10:
The sitting
wrist and
forearm
stretch.
161
Chapter 10: Stretching Out the Workday: Stretches for Work and for the Road

Seated ankle circles
As you get older you naturally lose range of motion in your joints, but particularly in the
ankle joint. Ankle circles help increase range of motion in the joint, and they also make walk-
ing feel much more comfortable. So go ahead take your shoes off.
To do this exercise, follow these steps:
1. Sit up tall with your feet ﬂat on the ﬂoor.
2. Place your hands under your right knee and clasp them together.
3. Use your hands to lift your knee, lifting your foot a few inches off the ﬂoor.
4. Inhale and as you exhale, circle your ankle eight times inward and then eight times
outward (see Figure 10-11).
5. Repeat this stretch on your other ankle.
Imagine there’s a pencil attached to your big toe and you’re trying to draw the largest circle
you can. Go slow enough so you draw a perfectly round circle.
A few do’s and don’ts for this exercise:
 Do sit up tall with your back straight.
 Do support the weight of your leg with your hands.
 Don’t rush the movement.
Figure 10-11:
Performing
the seated
ankle cir-
cles in a
chair.
162
Part III: From the Daily Grind to Ways to Unwind: Routines to Fit Your Life and Needs 

163
Chapter 10: Stretching Out the Workday: Stretches for Work and for the Road
Stress! How it affects you and your body
Excess stress can lower your immune system, make you
depressed, and make you sick, but according to Pamela
Peeke, MD, MPH, too much stress can also make you fat!
How? Stress activates the “ﬂight-or-ﬁght” response, a
physiological reaction designed to help your body react
decisively in an emergency. When confronted with a per-
ceived threat, your brain commands your adrenal glands
to dump a large amount of the stress hormone cortisol
into your bloodstream. One of the functions of cortisol is
to quickly release energy stored in fat cells. Your mus-
cles use the energy to help avert the emergency. The
problem is that, even after the emergency is over, the
level of cortisol in your bloodstream remains elevated to
help encourage you to restock your stores of fat.
In addition, stressed-out women who carry weight in
their abdominal area secrete signiﬁcantly more cortisol
than women who don’t have excess fat around their
waistline, according to a study from the University of
California at San Francisco. And since abdominal fat
tissue has up to four times the number of receptors for
cortisol as does fat elsewhere in the body, the cells in
this area are the most likely to store fat as a result of cor-
tisol. Unfortunately, this excess tummy doesn’t just spill
over the top of your low-rise jeans; it’s an indicator of
increased risk for stroke and heart disease, two major
killers of women over 50 years old.
What’s the solution? When it comes to reducing stress,
experts consistently point to regular exercise, which can
also help combat cardiovascular disease. And there’s
nothing more effective to help you reduce the muscle
tension brought on by excess stress than a good, invig-
orating stretch.

164
Part III: From the Daily Grind to Ways to Unwind: Routines to Fit Your Life and Needs 

Chapter 11
Basic Warm-Up and Cool-Down 
Stretch Routines
In This Chapter
 Discovering why and how to warm up your body and prepare it for your workout
 Checking out some warm-up routines
 Understand why cooling down is as important as warming up
 Performing some cool-down routines
P
rofessional athletes, Olympic athletes, even college and high-school athletes all warm
up and cool down before they practice or play. And you can take it from me that they
wouldn’t waste their time and effort to do so if it didn’t pay off. In fact, a virtual mountain of
research supports their experience: Warming up and cooling down enhances performance
and reduces injury.
Proper stretching is one of the key components of a good warm-up and cool-down. This chap-
ter takes these two important components and shows you how to get the best warm-up and
cool-down possible for your workout.
Easing into Your Workout
So what exactly happens to your body as you increase your core temperature and prepare
your muscles for exercise (warm-up!)? The following sections shed some light on why warm-
ing up is so important.
The big deal about warming up
In case you’re wondering, here’s what happens to your body when you warm up:
 Bloodﬂow through your muscles increases, which enhances the delivery of oxygen
from your blood, and the speed of your nerve impulses increases. Both of these factors
make your muscles work better.
 Your heart rate increases, which primes your cardiovascular system to handle the
increased load from your workout.
 Your body and tissue temperature gently increase, which helps prevent injury by
slowly increasing your body’s core temperature, which allows your blood pressure to
stay regulated.

 Muscular tension decreases, and your connective tissue has an enhanced ability to
lengthen, which in turn enhances your performance and decreases the likelihood of
injury.
 You slowly and gently ease into the right frame of mind for the exertion of a good work-
out. This mindset prevents you from getting tired out or overdoing it if you start out
exercising too vigorously.
Here’s what may happen if you don’t warm up:
 You may pull a muscle if you start stretching out “cold” and no blood or oxygen is cir-
culating and ﬂowing to the area.
 You may become short of breath or dizzy from your heart rate increasing too quickly.
 You may cause injury to a joint from launching into quick movements without ﬁrst
loosening up the surrounding tissue.
When you try to save ﬁve minutes before you exercise and skip your warm-up, you can pull
a muscle. If that happens, you can’t exercise at all for two weeks while you heal (and limp
around, sleep badly, and generally live with the pain). Five minutes versus two weeks — do
the math. I’m no math major, but even I can see that warming up before you work out makes
more sense than not doing so.
Making stretching a part of your warm-up
Like a good play or movie, a good warm-up has three acts or phases. These three phases are
important because, ﬁrst, they mimic the movements you’ll be doing in a slower, less vigor-
ous fashion to help prevent injury. Second, the dynamic moves allow you to increase your
range of motion. And ﬁnally, the static stretching phase helps you increase muscle length,
which results in increased ﬂexibility.
In this case, the three acts are as follows:
1. The rehearsal phase: In this phase, you should perform moves that mimic what your
workout will be. For example:
• If you’re going jogging, start with a very light trot or walk.
• If you’re going to play tennis, spend a few minutes volleying the ball back and
forth.
• If you’re taking an aerobics class, spend a few minutes doing light choreography.
2. The dynamic stretching phase: This phase refers to general, full-body moves that
aren’t directly related to your intended activity. Such moves should be large range-of-
motion moves, traveling through all three planes of motion. They should be dynamic in
nature, ﬂuid, and rhythmic.
3. The multijoint static stretching phase: After a few minutes of mimicking your workout,
and then going through some integrated, dynamic stretches, your body will be warm
enough to perform a few multimuscle static stretches to introduce length to the mus-
cles and mobility to the joints.
Never start your warm-up with static stretches. Always take a few minutes to perform the
rehearsal moves and the general dynamic stretches before moving into the ﬁnal static
phase.
166
Part III: From the Daily Grind to Ways to Unwind: Routines to Fit Your Life and Needs 

Keep in mind that the goal of stretching in the warm-up isn’t speciﬁcally to increase 
ﬂexibility — it’s to generally warm up the body and introduce the range of motion that the
upcoming workout requires of your muscles. Therefore, don’t hold the stretches in the
warm-up for as long as you do in the cool-down, and never leave your comfort zone.
A Great Routine to Warm Your Body
The moves you perform in the rehearsal phase of your warm-up are up to you and should
closely mimic the moves you make in your sport or workout. After you complete the
rehearsal phase of your warm-up, move into dynamic stretches and then static stretches.
This section gives you some of my favorite dynamic and static stretches for warm-up.
Dynamic stretches for the warm-up
The purpose of dynamic stretches is to warm your muscles and loosen your joints. This sec-
tion provides you with three functional, dynamic stretches to do before any workout.
They add on to the work you accomplish in the rehearsal phase of your warm-up by 
continuing to warm up your entire body, introducing range of motion to your joints, and
lengthening your muscles.
Alternating knee lifts
Alternating knee lifts are meant to not only warm up your entire body but also to give you a
great dynamic stretch in your hips, buttocks, thighs, and lower back.
To do this stretch, follow these steps:
1. Stand tall with your feet together and your hands to your side.
2. Inhale and as you exhale, lift your left knee toward your chest (see Figure 11-1a).
3. Grab underneath your knee with both hands to lift your leg a little higher.
Actively use your hands to lift your knee as close to your chest as possible. Lifting your
knee a tiny bit higher stretches your buttocks and hamstrings a lot more.
4. Lower your leg down to starting position and repeat the exercise on your other leg
(see Figure 11-1b).
5. Repeat the stretch for 16 to 20 repetitions.
167
Chapter 11: Basic Warm-Up and Cool-Down Stretch Routines
Practicing your balancing act
For what it’s worth, my personal preference is to include
one or two balance exercises at the end of your warm-
up and cool-down (I include one such exercise at the
end of the warm-up routine). The warm-up can create
internal heat and mental focus. The cool-down can be a
bridge between the workout and slow stretches.
Balance is like everything else — either use it or lose it!

For a simple variation, lift your knees to the side rather than forward. As you become more
advanced, try to raise up on the toes of the foot on the ﬂoor.
A few do’s and don’ts for this stretch:
 Do stand up tall and bring your knee to your chest, not your chest to your knee.
 Do exhale every time you lift your knee.
 Do keep your chest lifted and shoulder blades down.
 Don’t grab the top of your kneecap.
 Don’t tilt your pelvis under.
 Don’t yank or forcefully pull on your knee — the movement should be smooth.
Torso twists
This stretch warms up your whole body, as well as stretches your abs, back, and shoulders.
It also prepares your body for any twisting or reaching that many sports and activities
require.
To do this stretch, follow these steps:
1. Stand tall with your feet apart, your abs and chest lifted, your shoulders back and
down, and your hands clasped together at chest level (see Figure 11-2a).
2. Inhale and as you exhale, bend your knees and pivot on your left big toe, turning
your hips and shoulders to the right (see Figure 11-2b).
Keep your feet wide and your knees bent. This stance keeps your center of gravity low
and makes keeping your upper body relaxed easier.
3. Repeat on the left side (see Figure 11-2c).
4. Repeat the stretch for 16 to 20 repetitions, keeping your arms and shoulders relaxed
so that the momentum of hips moves your elbows behind you.
a
b
Figure 11-1:
Alternating
knee lifts.
168
Part III: From the Daily Grind to Ways to Unwind: Routines to Fit Your Life and Needs 

A few do’s and don’ts for this stretch:
 Do keep your knees bent at all times.
 Do keep your abdominals lifted.
 Don’t force or jerk the movement, because the movement should ﬂow from side
to side.
 Don’t lock your knees or keep your hips facing the front.
The chop
The chop, which is so named because it sort of looks like the move a person makes when
chopping wood, is the king of all functional stretches because it stretches your buttocks,
back, abs, and chest all at the same time. This stretch also prepares your body for any twist-
ing, reaching, or bending you may be doing in your workout.
To do this stretch, follow these steps:
1. Stand up tall with your feet hip-width apart and your arms at your sides.
2. Bend your knees and pivot on your left big toe as you lift your left heel.
Your right foot remains on the ground and faces forward (see Figure 11-3a).
3. Twist your hips to the right and reach both of your arms down and behind you.
4. Hold the position for one long, deep breath.
5. Come back to center and continue to turn your hips as you reach both arms over-
head to the left (see Figure 11-3b).
6. Hold this position for one long, deep breath.
You should feel the stretch in your right hip ﬂexor, obliques, and chest.
7. Repeat the stretch from right to left for six to eight repetitions, and as you get
stronger, work your way up to two sets of eight repetitions.
To protect your back and spine, your hips should move with you and not remain forward
throughout the moves.
a
b
c
Figure 11-2:
Get your
body
warmed up
with this
torso twist.
169
Chapter 11: Basic Warm-Up and Cool-Down Stretch Routines

A few do’s and don’ts for this stretch:
 Do inhale as you reach up, and exhale as you bring your arm back down.
 Do lengthen your spine throughout the movement.
 Do hold your abdominals tight to protect your back.
 Don’t arch or compress your lower back.
 Don’t let your knees bow in or collapse inward.
 Don’t swing or create too much momentum; keep the movement ﬂuid and under 
control.
Static stretches for the warm-up
The next three exercises are static stretches to introduce the range of motion that your
muscles and joints are doing in the workout.
Remember, the stretches in a warm-up are to just introduce range of motion, not to increase
ﬂexibility. Therefore, you won’t hold these stretches for as long as you would after your
workout.
Standing calf and hip flexor stretch
Stretching the calf and the hip ﬂexor together is valuable because they affect each other. If
your calf is tight, it may limit the movement in your hip ﬂexor. If your hip ﬂexor is tight, then
it may limit your range of motion in your calf.
To do this stretch, follow these steps:
a
b
Figure 11-3:
The chop.
170
Part III: From the Daily Grind to Ways to Unwind: Routines to Fit Your Life and Needs 

1. Stand tall with your left foot back far enough to still keep your heel on the ground
(see Figure 11-4a).
2. Bend your right knee and reach your left arm overhead as you press your hip for-
ward (see Figure 11-4b).
3. Squeeze your buttocks to feel the stretch a little deeper in your hip ﬂexor and calf.
As you stretch your arm overhead and press your hip forward, you should feel as if
your spine is lengthening, not shortening or compressing.
4. Hold the stretch for 30 seconds and then repeat on your other leg.
To make this stretch more dynamic, alternate it with the hamstring/back stretch in Figure 11-5
later in the chapter.
A few do’s and don’ts for this stretch:
 Do reach up and back, not just back.
 Do work on getting your heel to stay on the ground.
 Don’t arch your back.
 Don’t relax your abdominal muscles — keep your bellybutton toward your spine.
Hamstring and back stretch
You should feel this stretch throughout your entire backside — heel, calf, hamstring, lower
back, and lats. Try not to tighten your shoulders and round your back during this stretch.
Stay in your comfort zone during this stretch. Remember that you’re introducing range of
motion, not trying to increase your overall ﬂexibility.
a
b
Figure 11-4:
The stand-
ing calf and
hip ﬂexor
stretch.
171
Chapter 11: Basic Warm-Up and Cool-Down Stretch Routines

To do this stretch, follow these steps:
1. Stand with your feet in a wide stance about hip-width apart.
2. Extend your left leg so your heel on your right leg remains on the ﬂoor and your
toes on the left leg are lifted toward the ceiling.
3. Bend your right knee as you slowly press your hips back (see Figure 11-5a).
4. Reach your right hand toward your left toes or the outside of your left leg (see
Figure 11-5b.
5. Hold the stretch for 30 seconds and then repeat on the other side.
To make this stretch more dynamic, alternate it with the standing calf and hip ﬂexor stretch
in Figure 11-4.
A few do’s and don’ts for this stretch:
 Do tilt your pelvis back.
 Do try to keep your back ﬂat.
 Do keep your foot ﬂexed and your toes pointed up.
 Don’t bounce or force the stretch.
 Don’t tighten up your shoulders or round your back.
Standing groin and inner thigh stretch
This stretch is for the muscles that run along your inner thigh and also the muscles in your
torso that rotate your spine. This stretch also builds strength in your thighs and creates
heat in your body so your muscles are nice and warm for a productive, pain-free workout.
a
b
Figure 11-5:
Hamstring
and back
stretch.
172
Part III: From the Daily Grind to Ways to Unwind: Routines to Fit Your Life and Needs 

To do this stretch, follow these steps:
1. Stand with your feet in a wide stance with your toes pointing out.
2. Bend your knees and slowly lean forward until your elbows can rest just inside your
knees (see Figure 11-6a).
3. Gently press your right elbow against the inside of your right knee as you lower
your right shoulder and rotate your spine to the left, looking over your left shoulder
(see Figure 11-6b).
Turning your head stretches your neck muscles at the same time other muscles are
stretching during this exercise.
4. Lower your hips another inch and tilt your pelvis back.
Lowering your hips deepens the stretch in your groin. Think of reaching your tailbone
to the ceiling as you tilt your pelvis back.
5. Hold the stretch for 30 seconds and then repeat the stretch on the other side.
To make this stretch more dynamic, alternate from side to side several times without hold-
ing the stretch.
A few do’s and don’ts for this stretch:
 Do breathe as you hold the stretch.
 Do press the knee away with your elbow.
 Do tilt your pelvis back.
 Don’t hold your breath.
 Don’t bounce or force the stretch.
a
b
Figure 11-6:
Inner thigh
stretch with
spinal 
rotation.
173
Chapter 11: Basic Warm-Up and Cool-Down Stretch Routines

Standing balance with a twist
Adding a little balance work to your warm-up can raise your internal temperature and
improve your balance. Try this exercise before your next workout.
To do this stretch, follow these steps:
1. Stand tall with your feet together and your arms at your side.
2. Shift your weight to your right leg only.
3. Bend your left knee slightly and lift your foot off the ﬂoor so all your weight is on
your right leg (see Figure 11-7a).
4. Inhale and as you exhale, raise your elbows and cross your arms in front of your
chest.
5. Twist to your left, hold for a few seconds, and return back to front position (see
Figure 11-7b).
Don’t attempt the twist until you’re stable on one foot. If you’re wobbly, use a chair or
barre to help with your stability. Don’t be afraid of a little wobble; it’s how you test
your limits and improve your balance.
6. Repeat this exercise three more times and then repeat four repetitions on the
other side.
To make this exercise more challenging, try standing on a bosu — a balance board — while
performing this exercise. You can ﬁnd a bosu at pretty much any sporting goods store.
a
b
Figure 11-7:
An exercise
to work on
improving
your 
balance.
174
Part III: From the Daily Grind to Ways to Unwind: Routines to Fit Your Life and Needs 

A few do’s and don’ts for this stretch:
 Do exhale every time you twist.
 Do keep your hips level with each other. If one hip is higher than the other, holding
your balance becomes difﬁcult.
 Do hold your abdominals tight and your shoulder blades down.
 Don’t lift your foot too high — only a couple of inches off the ﬂoor.
Moving Out of Your Exercise Session: 
Why and How to Cool Down
A cool-down refers to a group of moves or stretches performed after exercise and before
rest. This time is perfect to work on increasing ﬂexibility because the temperature of your
muscles and connective tissue is highest, which means that these structures are now at
their most ﬂexible.
The type of stretches most appropriate for the cool-down is static stretches. Static stretches
help relax your muscles by lengthening them. They can also aid in reducing after-exercise
muscle soreness by helping to work lactic acid out of your muscles. In addition, a nice quiet
period of gentle movement and rest can be the perfect ending to a great workout.
Why cool down? During a strenuous workout, your body goes through a number of stressful
processes. Here are a few reasons why a good cool-down is so important:
 To promote recovery and return the body to its state before exercise.
 To prevent damage to the muscle ﬁbers, tendons, and ligaments.
 To prevent the build up of lactic acid and other waste products within your body.
 To reduce soreness by keeping the blood from “pooling” or staying in the muscle.
Instead, the blood gets pushed back to the heart.
Basic Cool-Down Routine
This routine is designed to stretch your body from head to toe after your workout. You can
do this cool-down at the gym or at home, and most of the stretches are done on the ﬂoor, so
grab a mat or ﬁnd a carpeted space to make sure that you’re comfortable.
I suggest that you remove your shoes to make yourself more comfortable before beginning
this cool-down. Drinking water also keeps you from getting dehydrated and replaces the lost
ﬂuids from your sweat during your workout. Aim for 8 to 16 ounces of water to help you
recover and reduce muscle soreness. Also have a towel or strap handy for some of these
stretches.
175
Chapter 11: Basic Warm-Up and Cool-Down Stretch Routines

Seated side reach
This cool-down routine focuses on your waist and stretches out the obliques — the muscles
that run down the side of your body. To do this stretch, follow these steps:
1. Sit on the ﬂoor with your legs crossed in front of you.
2. Reach your left arm directly overhead, using the muscles in your upper back to
keep your shoulder blade down and chest lifted.
This position keeps space between your shoulder and ear (see Figure 11-8a).
3. Inhale and as you exhale, bend at the waist to the right and reach with your left arm
overhead, keeping your hip anchored to the ﬂoor.
Rest your right hand on the ﬂoor for extra support (see Figure 11-8b). Think of both
sides of your waist lifting and lengthening up and over.
4. Hold this stretch for 30 seconds or four to ﬁve slow, deep breaths.
Try to deepen the stretch with every breath.
5. Repeat this stretch on your other side.
A few do’s and don’ts for this stretch:
 Do keep your hip anchored to the ﬂoor.
 Do breathe and slowly deepen the stretch.
 Do keep your chest and shoulders facing forward.
 Don’t bend forward or arch your back.
 Don’t hold your breath.
a
b
Figure 11-8:
Seated side
reach.
176
Part III: From the Daily Grind to Ways to Unwind: Routines to Fit Your Life and Needs 

Seated back and neck stretch
The best part about this stretch is that you’ll feel it not only in your hips but also along your
entire back and up through your neck. To do this stretch, follow these steps:
1. Sit on the ﬂoor with your legs crossed in front of you and your hands on the ﬂoor in
front of your legs (see Figure 11-9a).
If you feel pain in your hips or knees while sitting on the ﬂoor, raise your hips off the
ﬂoor by sitting on a pillow, folded blanket, step, or bosu.
2. Inhale and as you exhale bend forward at your hips and use your hands and arms
for support.
With each breath, deepen the stretch by gently reaching forward with your arms (see
Figure 11-9b).
3. Hold the position in Step 2 and drop your chin toward your chest.
4. Shake your head “no” to release muscle tension in your neck.
5. Tilt your head to the right and hold the stretch for a few deep breaths.
6. Tilt your head to the left and hold the stretch for a few deep breaths.
7. Release the neck stretch and slowly sit up.
Don’t always do this stretch with the same leg crossed on top; sometimes have your right
leg on top and sometimes have your left leg crossed on top. This variation keeps the stretch
balanced for both hips.
a
b
Figure 11-9:
Seated
cross-
legged back
and neck
stretch.
177
Chapter 11: Basic Warm-Up and Cool-Down Stretch Routines

A few do’s and don’ts for this stretch:
 Do initiate the movement from your hips, not from your upper back.
 Do keep your chin down as you tilt to the side.
 Don’t tense or tighten your shoulders or back.
Butterfly stretch
This stretch is for the muscles that run along your inner thigh and groin. To do this stretch,
follow these steps:
1. Sit on the ﬂoor with your back straight, your abdominals in, and the soles of your
feet touching each other.
It’s important to keep your back straight during this stretch because rounding your
back places undue pressure on your lower back and spine. Sit up tall and think of your
chest lifting forward as you tilt your pelvis back.
2. Place your hands on your ankles and bring your feet as close to your groin as you
can (see Figure 11-10a).
3. Inhale and as you exhale, gently press down on the inside of your knees with your
elbows (see Figure 11-10b).
4. Hold this stretch for 30 seconds or four to ﬁve slow, deep breaths.
With each breath, try to get your knees closer to the ﬂoor.
A few do’s and don’ts for this stretch:
 Do breathe as you hold the stretch.
 Do lengthen your spine as you lean forward from the hips.
a
b
Figure 11-10:
The butterﬂy
stretch
works your
inner thigh
and groin
area.
178
Part III: From the Daily Grind to Ways to Unwind: Routines to Fit Your Life and Needs 

 Do keep your neck in line with the rest of your spine. You should be looking at the ﬂoor
in front of you, not at your feet.
 Don’t round your back or tighten your shoulders.
 Don’t bounce your knees toward the ﬂoor — be patient and hold the stretch.
Seated hamstring stretch
Most people ﬁnd it more comfortable and effective to perform this stretch with the aid of a
towel or strap. To do this stretch, follow these steps:
1. Sit on the ﬂoor with your right leg straight out in front of you and your left leg bent
at a comfortable angle (see Figure 11-11a).
2. As you exhale, hinge forward at the hip, keeping your leg straight and your foot
ﬂexed (see Figure 11-11b).
Pay close attention to the position of your pelvis. Your tailbone should be reaching
back as you hinge forward at the hips. Don’t get discouraged if your chest is nowhere
near your leg. As long as you’re feeling a good deep stretch in the back of your thigh,
you’re doing great!
3. Breathe deeply and hold the stretch for 30 seconds.
Deepen the stretch with each breath by tilting your pelvis back, lifting your chest, and
ﬂexing your foot forward.
4. Repeat the same stretch on your left leg.
A few do’s and don’ts for this stretch:
 Do gently pull your foot toward your body with the towel or strap.
 Do keep your knee straight, and try to keep the back of your knee on the ﬂoor.
 Do keep your back straight, not rounded or tensed in your shoulders.
 Don’t force the stretch or pull too hard on the towel.
 Don’t look down at your knees; look at the ﬂoor in front of your toes.
a
b
Figure 11-11:
The seated
hamstring
stretch.
179
Chapter 11: Basic Warm-Up and Cool-Down Stretch Routines

Seated twist with one leg extended
This stretch gives you a rotational stretch for your core and a stretch in your buttocks at
the same time. To do this stretch, follow these steps:
1. Sit on the ﬂoor with your right leg straight in front of you, your left foot crossed
over your right thigh, and your hands on the ﬂoor behind you (see Figure 11-12a).
2. As you inhale, bring your right knee toward your chest and sit up very straight,
lengthening your spine (see Figure 11-12b).
3. As you exhale, look over your left shoulder, rotate your spine, and tilt your
pelvis back.
Pay close attention to the position of your pelvis. If you avoid tucking your pelvis
under, and you really think about your tailbone reaching for the wall behind you, then
you stretch your abs and back, but you also feel a stretch deep in your buttocks.
4. Hold the stretch for 30 seconds, deepening the stretch with every breath.
5. Switch sides and repeat the same stretch on your other leg.
A few do’s and don’ts for this stretch:
 Do bring your knee close to your chest before you twist.
 Do look over your shoulder to lengthen your neck muscles, too.
 Do lengthen your spine before you rotate.
 Don’t tuck your pelvis under or round your back.
Seated straddle stretch
This stretch integrates many muscle groups — inner thigh, back, hamstrings — into one
stretch. To do this stretch, follow these steps:
1. Sit on the ﬂoor with your legs straight, your feet as far apart as possible, and your
hands behind your hips; sit up very tall (see Figure 11-13a).
Keeping your hands behind your hips helps you keep your spine lifted and straight.
This position allows you to stretch your back, inner thighs, and hamstrings without
creating tension in your shoulders and upper back.
a
b
Figure 11-12:
Seated twist
with an
added but-
tocks
stretch.
180
Part III: From the Daily Grind to Ways to Unwind: Routines to Fit Your Life and Needs 

2. Move your hips forward an inch or two until you feel the stretch along both inner
thighs.
3. Inhale and as you exhale lean slightly forward, tilting your pelvis back (see
Figure 11-13b).
Your hands are behind your hips in this step, but if you want to add a variation 
and you’re ﬂexible enough to bring your hands in front of you without rounding 
your back, you can deepen the stretch by reaching forward as far as you can.
4. Hold the stretch for 30 seconds or four to ﬁve slow, deep breaths.
Your goal isn’t to get your chest to the ﬂoor; it’s to feel a stretch in your inner thighs with-
out your pelvis tucking under or your back rounding or your knees rolling inward. Even
though this stretch is common, it can still be difﬁcult because of all the muscles involved.
A few do’s and don’ts for this stretch:
 Do keep your knees and toes facing upward toward the ceiling.
 Do tilt your pelvis back as you lift your chest.
 Do breathe deeply through the entire stretch.
 Do progress slowly through this stretch, spending 15 seconds or so in the comfort
zone.
 Don’t place your hands in front of you unless you can keep them there without round-
ing your spine or tucking your pelvis under.
 Don’t bounce this stretch.
a
b
Figure 11-13:
The seated
straddle
stretch.
181
Chapter 11: Basic Warm-Up and Cool-Down Stretch Routines

Side lying quad stretch
This quad stretch is one of the easiest stretches to get into and maintain proper form. You
should feel this stretch in your back, obliques, neck, and chest all at the same time.
To do this stretch, follow these steps:
1. Lie on your right side with your knees bent close to your chest, and let your head
rest on your right arm (see Figure 11-14a).
2. Grab the top of your left foot and gently move your ankle back toward your but-
tocks (see Figure 11-14b).
Don’t force your heel toward your buttocks. That movement can put pressure on your
knee joint.
3. Squeeze your buttocks to increase the stretch, but don’t let your hips roll back.
Always keep your hips stacked on top of each other and focus on bringing the knee back.
4. Hold the stretch for 30 seconds, and then lie on your left side and repeat the stretch
on your other leg.
A few do’s and don’ts for this stretch:
 Do breathe as you hold the stretch.
 Do squeeze your buttocks to deepen the stretch.
 Don’t jam your heel toward your buttocks.
a
b
Figure 11-14:
Side lying
quad
stretch.
182
Part III: From the Daily Grind to Ways to Unwind: Routines to Fit Your Life and Needs 

 Do keep your bottom knee bent for balance.
 Don’t lift the knee — instead try to keep your inner thighs touching.
Back extension and abdominal stretch
This stretch is speciﬁcally for the abdominals, but it’s also great for the back muscles. The
back extension and abdominal stretch increases mobility in your spine and decreases a
rounded back.
To do this stretch, follow these steps:
1. Lie on your belly, supporting your upper body with your elbows directly under your
shoulders.
2. Lift up out of your shoulders so you aren’t sinking into your shoulder blades.
3. Inhale and as you exhale, lengthen your spine and lift your chest as if you were
going to move forward (see Figure 11-15).
Imagine you’re trying to move forward, but your elbows and hips are glued to the ﬂoor.
And visualize the space between each vertebra as increasing, lengthening your spine.
You should feel this stretch in your abdominals.
4. Hold the stretch for 30 seconds or four to ﬁve slow, deep breaths.
