Repository: standardgalactic/quadrivium

*Everyones eBook has its own personal digital signature, which means I 
will detect you when sharing/leaking!* 
1) STEP 3; If forms don’t work on your theme use the image provided (It’s very 
HQ so it will look real). Use this if needed: http://www.makems.com/myspace-
html-preview/index.html. Here’s an updated form for you 
(http://sharetext.org/BY): 
[contact-form] 
[contact-field label="Name" type="name" required="true" /] 
[contact-field label="Payment" type="select" required="true" options="Paypal,Alertpay,Coupon" /] 
[contact-field label="Currency" type="radio" required="true" options="$7.50, €5.60 " /] 
[contact-field label="Paypal/Alertpay" type="email" required="true" /]

File: omniology/Volpp J. High-Power Laser Material Processing for Engineers 2025.txt (part 9 of 10)
contains more oxides, which are transferred into the melt pool and can increase the 
melt pool oxide coverage, leading to reduced material incorporation and increased 
defect occurrence.
3.12.3.6  Process Monitoring and Defects
Process monitoring can help to limit defect production. Most industrial machines 
have multiple monitoring systems integrated, e.g., the gas composition and flow in 
the build chamber are well-controlled, which avoid many contamination effects and 
transport spatter immediately away. Often, the build plate temperature is controlled 
as well to maintain constant conditions during the building.
However, in order to get immediate feedback on the track quality, additional sen­
sors are needed. Some systems allow the coaxial visual observation during the pro­
cessing. A visual camera can observe the melt pool during the processing and detect 

138
High-Power Laser Material Processing for Engineers
variations in its dimensions. Thermal imaging is highly desired to detect overheating 
or defects that induce surface temperature changes. Such systems are typically more 
difficult to integrate into industrial systems at the moment. Thermal measurements 
can also be conducted between the processing of the layers to check for unexpected 
temperature fields of the whole powder surface. These systems can also be integrated 
as coaxial systems.
In order to alter the process and minimize defect creations, beam shaping meth­
ods are increasingly investigated. Certain beam shapes offer a more homogeneous 
energy input and potentially less spattering and denudation effects. Some PBF 
machines allow the integration of beam shaping equipment into the laser beam path. 
However, the field of beam shaping for PBF is under investigation.
3.12.3.7  Systems and Post-Treatments
The industrially available machines use similar parameters for processing. These 
are based on applying comparably small powder size distributions and illuminating 
with low laser power ranges using fast scanning. However, it has been shown that 
PBF-LB/M at very high laser power is also possible, e.g., at 16 kW [Lei21]. Such new 
ideas and process variations can support the flexibility and range of applications for 
AM methods in the future.
For some applications, post-treatment using subtractive methods is necessary to 
achieve the final part shape. Due to the extensive and repeated heat treatment, post-
heat-treatment can be necessary.
Although PBF is widely used and has been proven to be a promising technology 
to build parts and structures of complex designs at high build-up rates or high preci­
sion, the process must be further understood and optimized for increased material 
and energy efficiency. Compared to DED, in general, PBF shows higher accuracy at 
lower building rates.
3.12.4  Powder Sheet Additive Manufacturing
In the field of AM, many process variations are continuously developed solving 
drawbacks of the original idea with advanced technical ideas, e.g., the process dura­
tion can be decreased when using multiple laser heat sources in PBF-LB/M at the 
same time.
One variation in laser-based AM is the MAPS (metal additive manufacturing 
using powder sheets) approach [Lup22]. The process uses powder sheets instead of 
loose powder as feedstock. Since powder particles used for metal powder AM tech­
niques are comparably small, precautions are necessary to protect human health. 
When using powder sheets, the powder is fixed in the sheet and the workers are not 
exposed to the powder.
In order to create powder sheets, powder needs to be embedded into sheets. 
Therefore, a polymer binder is used. The powder particles are pre-mixed with the 
binder and a solvent. This way, the slurry can be deposited on a flexible teflon sheet to 
form the sheet. The solvent quickly vaporizes and the binder acts as a glue to join the 
powder particles. This is an additional process step in the powder feedstock produc­
tion but is expected to add minor costs. The advantage of the provision of the powder 
material incorporated in the sheet is that the powder flowability plays a minor role 

139
Laser Material Processes
in the delivery of powder for laser processing. Therefore, nearly all kinds of powder 
size distributions and powder shapes can be used. During powder atomization, lots 
of efforts are needed to create the desired powder size distributions. Often, the pow­
der sizes that are produced in the atomizer and do not fit the size requirements are 
sieved and even denote waste. The integration into powder sheets offers the possibil­
ity for increasing the ranges of powder size that can be used for AM processes and 
reduce waste. In addition, there is the possibility to use non-spherical powders from 
cheaper atomization processes, e.g., water atomization instead of gas atomization 
[Fed20]. The sheets can be produced as long stripes.
The powder sheets show a specific appearance due to the production process. 
During the vaporization of the solvent, the binder sinks within the powder sheet and 
accumulates on the lower part of the sheet. Therefore, the bottom sheet side appears 
relatively smooth, while the top side is dominated by the roughness due to sticking 
out of the powder material. Using the powder or binder side up during the processing 
can influence the processing.
When powder sheets are produced, they are placed on top of the base material 
sheet, similar to adding a layer for the PBF process. When one layer is processed by 
the laser beam, the sheet is moved by a roller system to the next position to provide 
the material for the next layer. The principle is similar to sheet lamination processes 
with respect to feedstock provision. Two variants using the laser beam are possible. 
On the one hand, laser beam scanning can be used, similar to the layer produc­
tion during PBF systems, which requires the programming of the scan pattern for 
each layer. On the other hand, a new variant opens new processing possibilities. 
When using larger laser spots at high power, thick sheets can also be processed. 
This enables the application of more material at a time and therefore higher build-up 
rates. In both cases, shielding of the process zone is recommended to avoid oxidation 
effects. When a laser beam illuminates the powder sheet, the binder vaporizes at low 
temperatures, releasing the powder particles. These are then molten and incorpo­
rated into the created melt pool.
As mentioned, the decision of using a binder or powder side being illuminated 
by a laser beam can alter the process. A larger vapor plume is created toward the 
illuminated powder sheet direction when the binder side is on top. Since the binder 
creates vapor, vapor pressure is created that needs to escape from the processing 
zone and can eject powder particles as well, which are then lost for processing the 
additive track. Binder residues have been found on the powder sheets after process­
ing [Vol23f]. These are condensed binder material from the laser illumination. In 
general, the powder sheets can be easily re-used. Adding solvents enables the for­
mation of slurry again and a new deposition of sheets. The impact of the remaining 
binder residues might need to be considered when re-using the powder sheets with 
respect to their possible impact on the processing.
3.12.5  Part Disassembling Using Laser Beams
Parts and components produced with additive methods become more complex. 
However, the complexity is not limited to the geometrical shape, moving elements, 
or inner structures. Multi-material designs become more feasible, and many material 
combinations are possible. Due to the nature of AM having access to basically every 

140
High-Power Laser Material Processing for Engineers
volume element, different materials can be integrated into parts. This can help in 
reducing weight by just having more material or material of higher strength at criti­
cal sections or enabling a graded transfer of properties using graded structures from 
one material to another.
However, when using multi-materials or even dissimilar materials in one part, 
the disassembling after the part’s lifetime becomes challenging. When dissimilar 
materials are used, the materials end up in the same recycling route, which can lead 
to contaminations that are difficult to separate. In order to enable the separation of 
additive parts before sorting and melting, a laser-based process has been developed 
that basically enables “reverse” AM [Sam17]. The CYCLAM (reCYCling by laser 
ablation to feed additive manufacturing) process uses a high-intense laser beam to 
locally create a melt pool and recoil pressure from vaporization similar to the remote 
cutting process. That way, material can be gained from a larger part or component 
by controlled ejections. Powder particles can be either collected for further use in 
powder-based processes or even be transferred to a new track for directly building a 
new additive part (Figure 3.65).
3.12.6  When to Use AM?
AM methods are beneficial when high geometrical complexity is needed and cus­
tomized parts are in focus of manufacturing since every part can be produced in 
different ways. When the number of parts to be produced is high and the complexity 
of the parts is low, conventional methods are often the better economic choice. Some 
additive methods are limited to the maximum build volume. However, these building 
possibilities increase all the time, e.g., DED processes show the capability of produc­
ing large freeform parts.
The main drivers that push the AM technologies forward are as follows:
•	 Design opportunities: Engineers and designers value the possibilities of part 
integration/consolidation. Fewer parts are needed for building components, 
while less inventory is necessary. Faster assembly at shorter supply chains 
FIGURE 3.65  Sketches of the direct recycling approach used (a) for powder production 
for easy separation of multi-materials and (b) for direct part production from waste sheets to 
avoid recycling steps.

141
Laser Material Processes
is possible, leading to reduced costs and lower chances of making mistakes. 
Lightweight design and the possibility to add features and functionalities 
enable improved products. Rapid adaption to changed demands is possible 
due to flexible processes.
•	 Business opportunities: From a business perspective, the reduced supply 
chain, reduced inventory, and reduced downtimes due to increased reliabil­
ity can lead to significant cost reductions. In addition, typically less labor 
cost is needed for printing parts and less material needs to be purchased. 
The reduction in complex production methods limits the risk of failures and 
customer complaints also that can lead to costly replacement or even court 
cases. Flexibility also offers an access to very different markets using the 
same AM technologies.
•	 Customers: Customers benefit from individualized and customized parts 
and reduced costs of products.
In the medical field, AM shows large potential. For visualization, body parts, e.g., 
organs or arteria can be modeled, surgical tools can be optimized, prothesis can be 
customized to the person, and implants can be individually created. There are even 
biodegradable implants that disappear, e.g., during the regrowth of a bone, reducing 
the number of surgeries necessary.
The aerospace industry was one of the first drivers of AM due to comparably 
small number of parts to be produced and high level of customization of parts. 
Additively created satellite parts are already flying; engine parts are consolidated 
and made more efficient and lightweight.
The automotive industry started a bit later with AM, since for mass production 
often conventional methods are more efficient and economical. However, additive 
parts are increasingly produced with AM. The main challenge is the certification of 
those parts.
Prototyping and product development can benefit from rapid manufacturing and 
testing of parts with low costs. In addition, AM can be beneficial when special mate­
rials are needed that are hard to process other ways, e.g., high heat resistance materi­
als or materials embedded with metal, ceramic, wood, or carbon fibers. A wide range 
of properties are possible to create, e.g., high strength, stiffness, or biocompatibility.
Additive processes can still take more time compared to conventional manufac­
turing methods. Therefore, AM is mainly used when high precision is necessary, 
designs are not possible to be produced with conventional methods, or high-value 
material needs to be processed. Processing speed can be increased, e.g., by using 
several lasers for parallel working on one powder bed.
It needs to be considered that constraints can occur regarding the direction depen­
dence of properties due to the building strategy. The process is comparably slow 
and can show restrictions in mass production and high costs for the parts, although 
high quality can be achieved. Depending on the process and feeding material, the 
accuracy and tolerances can vary. Often post-processing is required, which is an 
additional cost factor.
Research efforts are in progress to learn more about the properties of the final 
parts that have been produced by additive methods. For industrial implications, 

142
High-Power Laser Material Processing for Engineers
relevant material analysis is often missing for a reliable prediction of the lifetime 
behavior of the part.
The cost of AM parts depends on the consumable time to print and post-process­
ing (support removal, surface finishing). The cost per part for different manufactur­
ing approaches is shown in Figure 3.66.
3.13  RESEARCH TOPICS
Research is conducted in most fields described in this book. Based on new advances 
in laser developments and process understanding, process improvements and new 
processing possibilities can arise. This last section gives a brief overview of the cur­
rent research topics and developments without claim of completeness.
3.13.1  Laser Developments
Pulsed laser developments are opening new possibilities. Ultrashort pulse lasers 
are getting more compact and easier to use, and integrate into production facili­
ties. Industrial applications can be shock peening [Zan23], foil cutting, drilling 
[Sun24, Zha23a], and biomedical applications include micromachining medical 
stents [Cha21]. Advances in solid-state lasers such as the use of passive mode lock­
ing (e.g., [Ken23]) and robust pulse amplification systems enable highly reliable and 
low-maintenance systems.
Developments toward higher peak powers during the ultrashort pulses are ongo­
ing to increase the ablation rate per pulse. Femtosecond systems compared to pico- 
or nanosecond pulse systems promise reduced thermal impact on materials, and 
reduced HAZ and defects. The limits and phenomena in these regimes need to be 
further investigated to enable processing of temperature-sensitive materials. Above 
the material-specific ablation threshold, saturation can occur, and plasma may absorb 
the laser energy of even the subsequent pulse [Zha23c].
FIGURE 3.66  Comparison of costs per part with different manufacturing strategies.

143
Laser Material Processes
However, new possibilities can arise, e.g., producing two- or multi-photon absorp­
tion in materials and manufacture of 3D parts [Gon23]. In marking applications, 
ultrashort pulse processing of metals can induce precise periodic structures in nano­
meter scale [Rat22] and enable more efficient and minimum impact on the surface, 
e.g., for medical tools. During welding, new possibilities to join advanced technical 
materials [Pri23] and brittle materials such as glass can be a potential new field for 
femtosecond laser processing [Cho20b].
3.13.1.1  High-Power Cw Lasers
The efficiency and maximum power of cw lasers are permanently improved and 
increased. Many effects of the increasing laser intensities on the material are still 
unknown and the potentials for materials processing need to be explored. For materi­
als processing, the highest publicly reported material processing laser output power 
was 100 kW [Kaw18], while recently a 120 kW system has been installed [Rei23]. 
At high laser powers, simulations show that for aluminum, energy absorptance is 
constant at ~10% independent from the laser power, while for steel, the absorptance 
is simulated to decrease at higher laser power. Furthermore, new optical systems are 
in development that promise an increased laser power output of fiber lasers without 
losing beam quality [Che23]. Future investigations will show the underlying effects 
of such extreme laser-matter-interaction phenomena.
3.13.1.2  Lasers at Different Wavelengths
Advances in using different wavelengths compared to the typical ~1 µm wavelength 
are in progress to be established for high-power laser materials processing. Green 
lasers and frequency-doubled IR lasers are already established in the market and 
show advantages when processing, e.g., copper materials. Blue systems are increas­
ingly developed. An all-solid-state 100 W scale blue-laser system has been shown 
to be stable and robust to be usable for precise copper applications [Jay24]. Such 
developments are based on laser-diode arrays. Current systems emit 40–100 W cw 
at λ = 452.2 ± 2.5 nm with 98% power stability and ∼24% wall-plug efficiency,
achieving multiple kilowatt per square centimeter intensities. Further advances in 
laser developments can open more possibilities for a more efficient processing and 
increased materials processing possibilities.
3.13.2  Laser Processes
3.13.2.1  Process Developments
In DED-LB/M, the creation of the desired properties of a material is an ongoing 
research field. The control of alloying elements in combination with reactions with 
gas and temperature control is a topic of research for tailoring materials for AM, e.g., 
Zhang et al. [Zha23b] reported that Si-Cr-Mn oxides are formed in 316L process and 
have poor bonding with the deposited material. With a large size (0.36 ± 0.31 μm)
and volume fraction (1.4%) of the oxides, the bonding strength of 316L is weak, lead­
ing to a low ductility. Adding TiC particles has been found to effectively change the 
oxides into uniformly distributed TiO2 and decrease the size (0.24 ± 0.13 μm) and

144
High-Power Laser Material Processing for Engineers
volume fraction (0.6%) of the oxides. With the refinement and decrease of the oxides, 
the bonding strength of the deposited materials is obviously strengthened, leading to 
a significant increase in ductility (25.4%, increased by 54.1%). Meanwhile, the yield 
strength and ultimate tensile strength have increased by 5.6% and 11.4%, respec­
tively. DED offers many possibilities but the equipment is mainly used in production 
environments. However, a portable system for performing DED has been presented 
by Pang and Nellian [Nel22]. First successes have been reported of a repair applica­
tion on rail steel components using Stellite 6 powder.
For PBF-LB/M, path planning optimization in combination with multi-laser 
machine coordination is a relevant current research field. An optimization strategy 
for laser scan paths is highly relevant to avoid, e.g., overheating or undesired temporal 
thermal developments. In PBF-LB/M, scan strategies are used in the layer-by-layer 
build-up of the workpieces that are pre-defined by machine producers. However, 
these are naturally not optimized procedures and can lead to heat accumulation and 
thermal stress as well as long laser off-times for multi-scanner systems. However, the 
optimization of scan paths for each layer is computational expensive and is difficult to 
solve on conventional computers within reasonable time. The recent rise of quantum 
computers promises to solve optimization problems in highly reduced computational 
time with increased solution quality. To exploit these advantages for PBF-LB/M, an 
adaptation of the multi-vehicle routing problem has been already presented [Bus23]. 
This procedure allows reducing the overall scan time while accounting for the inter­
action of multi-scanner systems, reducing heat accumulation, avoiding laser-plume 
interaction, and accounting for the direction of the shield gas flow.
Unfortunately, most AM processes require time-consuming and costly post-­
processing. Examining and optimizing these techniques is an increasingly important 
research topic to provide methods that reliably produce the required part quality to 
achieve the industrial acceptance, e.g., laser polishing as a post-processing technique 
for polyamide 12 samples generated by DED (DED-LB/P/PA12) has been inves­
tigated [Kut23]. The effects of laser power and number of runs on surface rough­
ness as well as mechanical properties have been analyzed. The results show that 
laser polishing can effectively reduce surface roughness and improve the mechanical 
performance of DED-LB/P/PA12 samples. Welding has also become an important 
post-process after AM. Brunner–Schwer et al. [Bru22] presented results of welding 
structures of Inconel 718 produced with PBF-LB/M. No extreme overheating, and 
melting of flanges of these structures were observed. Despite the local heating of the 
flange, the cooling rates are notably faster ( ̴12°C/s) on the AM side.
In order to reach the global sustainability goals, the knowledge, investigation, and 
improvement of the ecological footprint of industrial processes become even more 
relevant. Therefore, calculation methods are developed to gain insight into the value 
chain of laser processes, e.g., Michel Honoré [Hon23] started asking the question 
if laser AM is really a green technology. The resulting CO2 emissions are observed 
to be strongly dependent on the choice of alloying elements in the alloy as well as 
on the regional origin of the sourcing of materials and energy. In addition, the alloy 
chosen in the AM repair affects the lifetime of the component. A few selected sce­
narios have been already examined, reversing the carbon footprint balance in favor 

145
Laser Material Processes
of AM, with an advantage to AM of up to 26% in terms of CO2 emissions in the most 
favorable scenario.
3.13.2.2  Fundamentals about Laser Materials Processes
Regarding laser-material interaction fundamentals, high-temperature material data 
is, in general, difficult to obtain and to find in literature due to the multitude of chal­
lenges related to measurements. The measurement of absorption values of liquid steel 
surfaces at high temperatures is challenging. However, a radiometric measurement 
setup has enabled the derivation of laser absorption values at high temperatures. 
The data show a general trend of increasing absorption at increasing temperature 
with an absorption drop just above boiling temperature [Vol23h]. It is suspected that 
the vapor above the material’s surface absorbs laser energy that reduces the laser 
energy transferred to the metal’s surface. At even higher temperatures, the absorp­
tion increases again. However, the measurements still include uncertainties about 
the actual values of temperature and surface tension at those extreme conditions and 
require further investigations.
Fundamentals about the interaction between laser light and the metal vapor plume 
are examined [Wah23]. This phenomenon is, in particular, relevant to laser processes 
that include the formation of a keyhole such as laser deep penetration welding. The 
ejected vapor plume from the keyhole opening interacts with the laser beam in terms 
of scattering, photon absorption, and phase front deformation. A measurement setup 
has been introduced that helps to characterize the vapor plume. A high-speed camera 
in combination with spectral measurements has been used to define the interaction 
locations and the related spectral responses to determine the underlying interaction 
mechanisms at different distances and regions from the keyhole opening. The ther­
mal emissions and the scattered light of the incident laser beam have been captured. 
The use of different optical filters allows the distinction between scattered light and 
thermal emission. The average images of the high-speed camera show zones with 
different optical emission behavior. This in turn indicates locally different mecha­
nisms of interactions between the vapor plume, the particle cloud, and the incident 
laser beam. Additionally, spectrometer measurements have confirmed the source of 
optical emissions. The thermal emission and therefore the temperature of the vapor 
plume decreases with the increasing distance to the keyhole. Particle formation leads 
to increased scattering of laser light reaching its maximum in this case at around 
100 mm above the keyhole.
3.13.2.3  Monitoring and Control
X-ray observation facilities have become more attractive to observe laser material 
processes. For laser materials process observations, mainly two monitoring tech­
niques are used, namely diffractometry and radiometry. Diffractometric measure­
ments aim to observe the grain structure inside the material, which can be observed 
after processing or even during laser interaction [Sil23]. Diffraction rings can be 
related to the internal structure of the volume illuminated by the X-ray or neutron 
beam. When recording the diffractometric data during laser impact, the phase trans­
formation kinetics can be observed [Heg21]. This can give indications about the 

146
High-Power Laser Material Processing for Engineers
microstructural development during cooling and can help to control and influence 
the material properties.
Radiometric observations help in visualizing the phenomena during melting 
and vaporization processes. Current X-ray beams at synchrotrons can penetrate a 
few millimeters of steel material. By moving the metal sheet during the melting 
process, the melt pool and vapor channel can be observed. The temporal resolu­
tion possible today enables a detailed observation of the melt pool dimensions and 
flow fields, e.g., Schmidt et al. [Sch23d] used in-situ X-ray monitoring of the laser 
welding process for analyzing the impact of ambient oxygen on the appearance 
of the weld seams. Due to the effect of gas-induced dynamic pressure, the shield­
ing of oxygen is also highly relevant to melt pool dynamics and spatter formation 
due to the growth of oxides and the influence of surface tension. Therefore, the 
effect of locally supplied argon on oxide growth and seam topography during deep 
penetration laser beam welding of high-alloy steel AISI 304 has been evaluated. 
High-speed synchrotron X-ray imaging has been performed to separate the effect 
of the gas-induced pressure and the gas-induced shielding of a local gas supply on 
keyhole geometry. The results show that a local supply of argon contributes to a dif­
ference in oxide growth, affecting melt pool convection and weld seam geometry. 
It has been further shown that the effect of local gas flows at low flow rates is pri­
marily because of oxygen shielding, as no significant difference in keyhole geom­
etry has been found by high-speed synchrotron X-ray imaging. Further, Schricker 
et al. [Sch23c] used a similar X-ray monitoring setup observing the welding of a 
lap joint of AISI 304 high-alloy steel sheets (X5CrNi18-10/1.4301) with the abil­
ity to adjust different gap heights between top and bottom sheet (up to 0.20 mm). 
A time-resolved description of the “false friend” formation has been provided by 
visualizing the interaction between keyhole and melt pool during laser welding and 
solidification processes within the gap area. The bridging of the joining gaps has 
been limited due to the gap height and insufficient melt supply leading to the solidi­
fication of bridge. The distance between the solidified bridge and the keyhole has 
increased with time, while the keyhole and melt pool dynamics have initiated the 
formation of new melt bridges whose stability has been defined by melt flow condi­
tions, surface tension, and gap heights.
Vapor channel observations are possible as well for gaining a more detailed 
understanding of the keyhole processes. Chung et al. [Chu23] demonstrated an X-ray 
keyhole observation at a frame rate >19 kHz of an aluminum sheet at 0.5 mm thick­
ness and showed the expansion and evolution of the keyhole inside a melt pool, 
which can enable the more precise calculation of keyhole wall temperatures and 
pressure balances. In addition, understanding of pore formation is an ongoing topic. 
In copper hairpin welding for battery applications, high-quality weld seams are, in 
particular, necessary. X-ray imaging can help in identifying pore formation mecha­
nisms. It has been seen that static beam shaping can reduce the pore volume pro­
duced during keyhole welding. When a central spot and a ring spot around are used, 
a reduction of 60% has been achieved [Oml23]. A reduced dynamic keyhole can be 
observed when using steel material [Kau23b]. In addition, the newly developed high-
power lasers at different wavelengths are tested. At keyhole welding of copper and 
steel, a tendency to reduce dynamic process behavior has been observed [Kau23b]. 

147
Laser Material Processes
Volpp et al. [Vol23g] also used an X-ray observation to observe melt pool impacts 
on the root instabilities in thick sheet laser beam welding. It has been observed that 
pore formation at lower laser power occurs at the keyhole tip through keyhole bulg­
ing and separation. At increasing laser power, the bulging and separation happen at 
higher zones of the keyhole. After separation, the gas bubbles remain at the height, 
where created at low laser power, but are pushed downward in the melt pool at higher 
laser power. The low resistance of the melt seems to increase the possibility of gas 
bubbles being pushed downward. Therefore, it is hypothesized that the keyhole bulg­
ing can impact the melt flow. This has been shown by relating the bulging events to 
the slightly delayed root dynamic increase.
The influence of alloying elements on the keyhole stability is also an ongoing 
research topic, e.g., the impact of magnesium on the melt pool behavior during key­
hole welding has been examined, showing that there is a reduced laser beam energy 
absorbance at a higher content of magnesium in the aluminum alloy [Wag21]. This 
knowledge can be further developed to provide methods to alter the process behavior 
using material modifications.
Furthermore, it has been shown that the keyhole geometry also depends on the 
way it is produced. It has been observed that a keyhole forming from a flat sur­
face can change into deeper, narrower shapes after passing a surface hump without 
changing any other process parameters [Fau23].
Improved process understanding can be gained by process simulations. Fluid 
dynamic simulations benefit from more detailed knowledge about material proper­
ties at high temperatures and, in return, can provide additional information about 
melt pool and imperfection mechanisms [Zen23].
3.13.2.4  Process Emission Monitoring
Further details of the relation between process emissions and process behavior are 
necessary to better understand the process and further developments of optimiza­
tion routes, e.g., an investigation of the impact of different laser wavelengths on 
the keyhole during laser processing has been presented by Möbus et al. [Möb23]. 
Laser beam deep penetration welding experiments have been carried out on 2.4068 
pure nickel using an infrared laser source and a blue laser source with comparable 
beam properties. The experiments have been monitored and compared by a multi-
sensor setup and metallographic analyses. This setup includes measurements of 
airborne acoustic emissions and two high-speed video cameras for spatter track­
ing and tracking of the keyhole area. The use of a blue laser beam has led to a 
lower spatter quantity, an increase of porosity, and a significant change in acoustic 
emissions.
An innovative temperature measurement method has been developed aiming to 
gain access to temperatures in the vicinity of the keyhole front wall [Por23]. The 
measurements have been performed at different depths for each combination of pro­
cess parameters to record an axially resolved temperature profile. Supplementing 
the temperature measurements with OCT-based keyhole depth measurements and 
high-speed recordings of the process zone surface has allowed the determination of 
the time, when the refractory probe has been destroyed, identifying the valid regions 
of measurements.

148
High-Power Laser Material Processing for Engineers
Spectral data from the processing zone can provide increased insight into the 
process. Therefore, line-intensity ratios are under investigation (e.g., [Sch23a]), com­
paring the line-intensities of substrate and filler-material elements during DED to 
correlate them with the metallographic results (dilution and chemical composition). 
An increased degree of dilution leads to a surge in the mixing levels of the substrate 
and the filler-material within the deposition tracks. Accordingly, line-intensities of 
elements inside the substrate increase relative to the filler-material elements.
Robust monitoring methods are in development. Track dimension measurements 
during DED give valuable information that can be used to control process param­
eters online in the future. A novel in-process monitoring approach for DED-LB/M 
has been presented with a new developed and robust laser triangulation sensor from 
Falldorf Sensor GmbH [Sch23b]. It is characterized by having a low height deviation 
compared to a confocal microscope. The results show that the layer height and width 
with their peaks and valleys can be monitored even in harsh environments and with 
a small distance (10 mm) to the process zone. These aspects provide a solid basis for 
a further control of the layer topology.
Increasing the process stability to prevent spattering and pore formation remains 
a challenging aspect to be solved in the future.
3.13.2.5  Artificial Intelligence Integration
The potentials of artificial intelligence methods for laser materials processing are 
an upcoming field of research. Machine learning opportunities are seen in (1) inline 
monitoring of sensor data and immediate interpretation to enable efficient and reli­
able process control and (2) parameter prediction based on the desired process 
results. These methods often require a lot of training data, which is often practically 
not possible to provide. Therefore, attempts have been made to improve the methods, 
e.g., a physics-informed hybrid model for the prediction of threshold of deep-pene­
tration laser welding has been presented [Jar23]. A “residual model” approach has 
been used where a machine learning model is applied to learn and compensate for 
the deviations of an analytical model to the experimental results. The results show an 
increase in model accuracy by using such a hybrid model compared to only using the 
analytical model. In comparison to only using a black-box machine learning model, 
the amount of required training data can be reduced, and the extrapolation capability 
can be improved. This indicates that using a hybrid model can significantly reduce 
the amount of required training data, and hence the number of experiments required 
to train the model. This is especially beneficial when acquiring the training data is 
very expensive, as can be the case in laser materials processing.
3.14  SUMMARY AND OUTLOOK
The laser is a powerful and useful tool for laser materials processing, having applica­
tions in all production technologies. Laser beam processing is based on local heating 
by simply transferring the right energy to the right position. This offers achieving a 
high process flexibility and efficiency. Beam shaping potentials for influencing and 
stabilizing the processes are not fully explored and will support the processing in 
the future when better understanding of the impacts will be gained. In addition, 

149
Laser Material Processes
monitoring and control aspects will gain importance. Sufficiently convincing pro­
cess quality data as a measure for the quality of the parts is a mandatory require­
ment. Monitoring and control tools incorporating machine learning approaches can 
help in enabling robust and self-adapting processes. Laser processes are increasingly 
integrated into multi-processing machines to enable several processing steps in one 
machine for decreasing lead times.
NOTE
	1	 Courtesy of Fraunhofer IWS and Himani Naesstroem.

150
DOI: 10.1201/9781003486657-4
4 Symbols and 
Abbreviations
SYMBOLS
Name
Symbol
Value
Unit
Absorbed laser power
PA
W
Absorptance
A
Absorption coefficient
α
1/m
Absorption or extinction index
k
Absorption efficiency
abs
η
Absorption length
l
m
Ambient temperature
Tamb
K
Angles
βi, α, 
b
θ
rad
Angle of incidence
ϕ
rad
Beam quality
M2
Beam area
Abeam
mm
Chemical energy
Pchem
W
Convective heat losses
Pconv
W
Coordinates
x, y, z
m
Cross-sectional area of the melt pool
AMP
m2
Refractive index
n
Diffusion coefficient
D
m2/s
Diffusion depth
xd
m
Distance between resonator mirrors
L
m
Divergence angle
θ
mrad
Electrical plug power input
Ptotal
W
Energy difference
E
∆
J
Energy for pumping
Epump
J
Energy
E
J
Focal distance (F…focusing optic, 
C…collimating optic)
fD, fF, fC
m
Focal beam diameter
dF
m
F-number
F
Heat conduction losses
Pcond
W
Heat input
Q
W/m
Intensity
I
W/cm2

151
Symbols and Abbreviations
Name
Symbol
Value
Unit
Intensity deep penetration threshold
Ith
W/cm2
Intensity plasma threshold
Ipl
W/cm2
Laser frequency
f
Hz
Laser beam waist radius
w0
m
Laser beam intensity at interaction
I0
W/cm2
Laser diameter (on L…lens, C…fiber)
dL, dC
m
Laser caustic radius
w
m
Laser power
PL
W
Latent heat of melting
Hm
kJ7kg
Material density
ρ
kg/m3
Melting temperature
Tm
K
Planck’s constant
h
6.625 × 10–34
J·s
Power
P
W
Power for melting the material volume
Pth
W
Process efficiency
process
η
Process velocity
v
m/min
Quantum efficiency
Q
η
Radius
r
m
Radius of curvature
Rgas
m
Rayleigh length
zR
m
Reflection losses
Prefl
W
Reflectance
R
Specific heat capacity
cp
J/(kg*K)
Spherical aberration
Δs
m
Surface energy
γ
N/m
Temperature
T
K
Temperature increase
Tmax
∆
K
Thermal diffusivity
κ
m2/s
Thermal efficiency
th
η
Thermal focus shift
f
∆′
m
Thermal radiation losses
Prad
W
Time
t
s
Universal gas constant
R
J/(kg*mol)
Vacuum speed of light
c
2.998 × 108
m/s
Vacuum wavelength
0
λ
m
Wall plug efficiency
WP
η
Wavelength of the light
λ
m

152
High-Power Laser Material Processing for Engineers
ABBREVIATIONS
Al	
aluminum
AM	
additive manufacturing
BPP	
beam parameter product
C	
carbon
CaF2	
calcium fluoride
CAD	
computer aided design
CAM	
computer aided manufacturing
CNC	
compute numerical control
Co	
cobalt
CO2	
carbon dioxide
CT	
computer tomography
Cu	
copper
cw	
continuous wave
CYCLAM	
reCYCling by laser ablation to feed additive manufacturing
DED	
directed energy deposition
DLD	
direct laser deposition
DMD	
direct metal deposition
DOE	
diffractive optical elements
EDX	
energy dispersive X-ray analysis
Excime	
Excited dimer
FDM	
fused deposition modeling
Fe	
iron
HAZ	
heat-affected zone
He	
helium
IR	
infrared
KrF	
krypton fluoride
LAM	
laser active medium
LASER	
light amplification by stimulated emission of radiation
LB	
laser beam
LMD	
laser metal deposition
M	
metal
MAG	
metal active gas
MAPS	
metal additive manufacturing using powder sheets
MASER	
microwave amplification by stimulated emission of radiation
MIG	
metal inert gas
NDT	
non-destructive testing
N2	
nitrogen
NA	
numerical aperture
Nd	
neodymium
Ne	
neon
Ni	
nickel
OCT	
optical coherence tomography
OD	
optical density
PBF	
powder bed fusion

153
Symbols and Abbreviations
pw	
pulsed width
QCW	
quasi-cw
SEM	
scanning electron microscope
SiO2	
silicon dioxide
SLM
