Repository: standardgalactic/quadrivium

*Everyones eBook has its own personal digital signature, which means I 
will detect you when sharing/leaking!* 
1) STEP 3; If forms don’t work on your theme use the image provided (It’s very 
HQ so it will look real). Use this if needed: http://www.makems.com/myspace-
html-preview/index.html. Here’s an updated form for you 
(http://sharetext.org/BY): 
[contact-form] 
[contact-field label="Name" type="name" required="true" /] 
[contact-field label="Payment" type="select" required="true" options="Paypal,Alertpay,Coupon" /] 
[contact-field label="Currency" type="radio" required="true" options="$7.50, €5.60 " /] 
[contact-field label="Paypal/Alertpay" type="email" required="true" /]

File: omniology/Welding Robots Technology System Issues and Applications - J Norberto Pires.txt (part 9 of 10)
Welding Robots
welding system (Figure 4.11) is commanded to execute a linear welding trajectory 
between two positions: P1 and P2. The user should be able to acquire and adjust the 

132 Welding Robots 
 
two mentioned positions, but also to change the welding parameters: voltage, 
current and welding speed. From the two technologies presented above to 
implement robot controller access, the example presented in this section will use 
the TCP/IP socket technology since the RPC technology is alternatively used in 
Chapter 5. The simple TCP/IP socket server presented in Figure 4.12 was designed 
to operate in a multitasking environment (Figure 4.16), where the server runs in 
one task (task 2) and the operational routines related with the specific welding 
application run in another task (task 1). That’s the case of the robot controller used 
with this example, (ABB IRC5) which is running the ABB RobotWare operating 
system (version 5.06) [43] with the option multitasking activated. 
 
 
a 
 
 
 
 
Task 1 
 
 
 
 
Main module running on task 1. 
 
 
Task 2 
 
 
 
 
TCP/IP socket server running on task 2. 
 
 
b 
 
Figure 4.16 a, b. Multitasking environment: a - diagram showing how tasks communicate 
using shared memory space; b - aspect of the RobotStudio [43] RAPID tasks view, on the 
PC side, showing the running tasks 
 
Consequently, the goal here is to design the welding application task in such a way 
as to offer the specific functionalities needed to be able to run the planned welding 
operations. Considering that those functionalities are to be requested remotely, it 
seems logical to implement a basic SWITCH-CASE-DO loop driven by a variable 
controlled from the remote computer (see Section 4.5.1). It should be noted that the 

 
Robotic Welding: System Issues 133 
 
remote client can change the value of any program variable just by using the 
“write_variable” service implemented in the TCP/IP socket server (Figure 4.12).  
 
Therefore the following services should be implemented in task 1: 
 
1. Move the robot in Cartesian space: since the piece to weld is placed on a 
welding table (Figure 4.15), it’s enough to allow the user to move the robot relative 
to a fixed position (Pcorner) on the table. To move the robot parallel to the surface, 
avoiding collisions, the user must be able to send jogging commands to the robot in 
the form of Cartesian offsets and rotation offsets about the axis of the defined robot 
TOOL (Figure 4.15). To add the jogging capability the position Pcorner should be 
acquired to the system aligning the TOOL reference frame with the defined 
position frame. The position obtained from Pcorner adding 200mm in the Z direction 
(WORLD reference frame) can be called “home” or “safe position”, 
 
Phome = Offsets(Pcorner , 0, 0, 200); 
 
where the function Offsets [43] adds 200mm to the Z Cartesian direction, 
recalculating the orientation parameters to keep the orientation in the new 
Cartesian position.  
 
Therefore, to jog safely the robot in the welding working space, the following two 
services must be available from the welding application: 
 
Service “Go Home” 
CASE 1000: 
   MOVEJ Offsets(Pcorner , 0, 0, 200), v100, fine, tool_torch; 
decision1:=0; 
 
Service “Move_Cartesian_Linear” 
CASE 1001: 
WHILE decision1 = 1001 DO 
 IF move <> 0 THEN 
   MOVEJ RelTool(Pcorner , x, y, z\RX:=rx, RY:=ry, RZ:=rz), v100, fine, tool_torch; 
 ENDIF 
ENDWHILE 
decision1:=0; 
 
An extra service capable of moving the robot in coordinated joint motion could be 
interesting to solve motion difficulties related with singular zones. The service 
could be obtained just by adapting the previous “Move_Cartesian_Linear” service 
to: 
 
Service “Move_Cartesian_Linear_Joint” 
CASE 1001: 
Pactual:= CRobT(\Tool:=tool_torch); 
WHILE decision1 = 1001 DO 

134 Welding Robots 
 
IF move <> 0 THEN 
 IF move_type = 1 THEN 
   MOVEL RelTool(Pactual ,x, y, z\RX:=rx, RY:=ry, RZ:=rz), v100, fine, tool_torch; 
 ELSE 
   MOVEJ RelTool(Pactual , x, y, z\RX:=rx, RY:=ry, RZ:=rz), v100, fine, tool_torch; 
 ENDIF 
ENDIF 
ENDWHILE 
decision1:=0; 
 
2. Acquire positions P1 and P2: this is a very simple task done by the following 
services: 
 
Acquire position P1 
CASE 1002: 
P1:=CRobT(\Tool:=tool_torch); 
decision1:=0; 
 
Acquire position P2 
CASE 1003: 
P2:=CRobT(\Tool:=tool_torch); 
decision1:=0; 
 
3. Start and stop weld: these are services used to initiate the arc doing the weld, 
and to stop the arc: 
 
CASE 1004: 
weld_on; 
decision1:=0; 
 
CASE 1005: 
weld_off; 
decision1:=0; 
 
The procedures weld_on and weld_off are presented in (Figure 4.17), along with 
sub-procedures used by them. The weld_on procedure implements the timing 
defined by the welding power source, represented in Figure 5.2. 
 
4. Approach position P1: this service is used to move the robot safely to P1: 
 
CASE 1006: 
MOVEJ Offset(P1, 0, 0, 200), v200, z50, tool_torch; 
MOVEJ Offset P1, v100, z50, tool_torch; 
decision1:=0; 
 
 
 
Linear Motion 
Joint Coordinated Motion 

 
Robotic Welding: System Issues 135 
 
__________________________________________________________________ 
  PROC weld_on() 
    status:=0; 
    CONNECT timeint WITH HEAT_Timer; 
    set_ignition; 
    SetDO doGAS,1; 
    IF ptime<>0 THEN 
      WaitTime ptime; 
    ENDIF 
    SetDO doFEED,1; 
    SetDO doWELD,1; 
    WaitUntil diARC_EST=1\MaxTime:=1\TimeFlag:=oops; 
    IF oops=TRUE THEN 
      werro:=801; 
      SetDO doGAS,0; 
      SetDO doFEED,0; 
      SetDO doWELD,0; 
      reset_signals; 
      EXIT; 
    ENDIF 
    IF imtime<>0 THEN 
      WaitTime imtime; 
    ENDIF 
    set_heating; 
    ITimer\Single,htime,timeint; 
  ENDPROC 
 
  PROC set_ignition() 
    SetAO aoWD_REF,wd_iref; 
    SetAO aoFEED_REF,feed_iref; 
    status:=1; 
  ENDPROC 
  PROC set_heating() 
    SetAO aoWD_REF,wd_href; 
    SetAO aoFEED_REF,feed_href; 
    status:=2; 
  ENDPROC 
 
  PROC set_references() 
    SetAO aoWD_REF,wd_ref; 
    SetAO aoFEED_REF,feed_ref; 
    status:=3; 
  ENDPROC 
 
  PROC reset_signals() 
    SetDO doGAS,0; 
    SetDO doFEED,0; 
Heating Timer 
Start 
wire 
feed 
and 
establish the arc 
Check if the arc was 
established and reset 
signals if it wasn’t 
Set the references for the 
ignition period  
Set the references for 
the heating period 

136 Welding Robots 
 
    SetDO doWELD,0; 
    SetAO aoWD_REF,0; 
    SetAO aoFEED_REF,0; 
    status:=-1; 
  ENDPROC 
 
  PROC weld_off() 
    status:=4; 
    SetDO doFEED,0; 
    WaitTime btime; 
    SetDO doWELD,0; 
    WaitTime ctime; 
    SetDO doFEED,1; 
    SetDO doWELD,1; 
    WaitTime ftime; 
    SetDO doFEED,0; 
    WaitTime btime; 
    SetDO doWELD,0; 
    WaitTime ctime; 
    SetDO doGAS,0; 
    reset_signals; 
  ENDPROC 
 
  TRAP HEAT_Timer 
    set_references; 
    IDelete timeint; 
  ENDTRAP 
__________________________________________________________________ 
 
Figure 4.17. Starting and stopping welding 
 
5. Execute a linear weld from P1 to P2: this service executes the planned weld: 
 
CASE 1007: 
weld_on 
MOVEL P2, velocity, fine, tool_torch; 
weld_off; 
MOVEJ Offset(P2, 0, 0, 200), v100, z50, tool_torch; 
MOVEJ Offset(Pcorner, 0, 0, 200), v200, z50, tool_torch; 
decision1:=0; 
 
Having these procedures implemented, it is fairly simple to command the planned 
welding operation, along with the acquisition of the two welding points P1 and P2, 
the robot jogging operation, etc., from a remote computer. A special tool may be 
built for the case, but the code already used for the simple TCP/IP socket client 
(Figure 4.13 and Figure 4.14) can be used for a demonstration. In that case, the 
Set the welding references 
after heating period 
(executed on the heating 
timer service routine) 
Stop welding pocedure 
Extra-welding pulse 

 
Robotic Welding: System Issues 137 
 
following simple commands can be sent to access the above services (see also 
Table 4.2): 
 
Send the robot to position “Home” 
Connect 
Send message: variable_write decision1 num 1000 
Close 
 
Move the robot 25mm in the positive X direction and 30mm in the positive Y 
direction 
 
Write 25 to X 
Connect 
Send message: variable_write x num 25 
Close 
 
Write 30 to Y 
Connect 
Send message: variable_write y num 30 
Close 
 
Select Linear Motion 
Connect 
Send message: variable_write move_type num 1 
Close 
 
Call the Service “Move_Cartesian_Linear_Joint” 
Connect 
Send message: variable_write decision1 num 1001 
Close 
 
Move the robot now 
Connect 
Send message: variable_write move num 1 
Close 
 
Other motions can be commanded now writing to x, y, z, rx, ry, rz, and setting 
move = 1 after that to effectively move the robot. 
 
To leave the service 
Connect 
Send message: variable_write decision1 num 0 
Close 
 
 
 
 

138 Welding Robots 
 
Acquire P1  
Connect 
Send message: variable_write decision1 num 1002 
Close 
 
Acquire P2 
Connect 
Send message: variable_write decision1 num 1003 
Close 
 
Set the welding current 
Connect 
Send message: variable_write feed_ref num value 
Close 
 
Note: the welding current regulates the wire feed reference signal (feed_ref) and is 
commanded using a converting chart given by the manufacturer of the welding 
power source. 
 
Set the welding voltage 
Connect 
Send message: variable_write wd_ref num value 
Close 
 
Note: the welding voltage regulates the wd_ref signal and is commanded using a 
converting chart given by the manufacturer of the welding power source. 
 
 
Execute the weld from P1 to P2 
Connect 
Send message: variable_write decision1 num 1007 
Close 
 
Note: before sending this command the user must set all the timings used in the 
welding routines presented in Figure 4.17. 
 
Read actual value of variable decision1 
Connect 
Send message: variable_read decision1 num  
Close 
 
It’s straightforward to associate these procedures to software buttons and build a 
nice client software tool to command easily the presented welding example (hiding 
the code from the user). This process can be done using Visual Basic or Visual 
C++, or any other programming language, providing that the Microsoft Winsock2 
software API, or any other equivalent API, is included in a way to add socket 
management and communication capabilities to the project. 

 
Robotic Welding: System Issues 139 
 
4.7 Semi-autonomous Manufacturing Systems 
Actual manufacturing systems need to have high degrees of autonomy requiring 
less operator intervention to improve agility and efficiency. In fact, if the 
manufacturing systems are designed to operate remotely using simple commands 
and parameterization, then the tasks necessary to adjust the setup to manufacture a 
different product model may be fully automatic. This procedure should lead to big 
improvements in terms of productivity, along with considerable gains in terms of 
agility and flexibility. In the particular case of robotic welding, the following are 
examples of things that can be done without operator intervention: 
 
1. Change the welding parameters: current, voltage and speed. 
2. Change the way the welding power source is controlled (Figure 5.2). 
3. Change the welding sequence just by adjusting the welding points, the 
trajectories between them and the definition on what are the welding and 
the approach/escape trajectories. 
 
This can easily be implemented by properly designing the services offered by the 
robot controller application software, having them working based on the remote 
parameterization. Furthermore, to include the robotic welding cell in a 
manufacturing line, an “automatic mode” service must be designed with the 
objective of having the system responding to sensor signals and to PLC 
commanding signals. In fact, depending on the application, a few sensors are 
needed to inform about the necessary conditions to execute the task, which 
includes information like: “work-piece in place”, “power source on-line”, “welding 
gun clean”, “cell not violated”, etc. It is also very important to interface with the 
PLC managing the manufacturing line, because the coordinating signals that make 
the manufacturing sequence occur are generated by the software running on the 
PLC (usually specified using GRAFCET).  
 
To demonstrate how this can be done, let’s consider the simple welding process 
presented in Section 4.6. The services discussed there are to be used in “local or 
manual mode” to adjust points, simulate the procedure, etc. They shouldn’t be used 
in “automatic mode”, where the robot needs to react to sensor information and to 
coordinating signals coming from the PLC managing the manufacturing line. 
Figure 4.18 represents a possible manufacturing line where the simple welding 
example was inserted. The system is composed by a conveyor belt that carries the 
pieces to weld, a centering and holding pneumatic device that holds the pieces 
during the welding procedure and a collection of position sensors, responsible for 
detecting the piece to stop the conveyor and to verify if the work-piece is in 
position after being trapped by the pneumatic cylinder. Only after the previous 
tasks are completed is the robot commanded to perform the welding operation. 
When the operation is done, the robot should signal the controlling PLC to free the 
welded piece, re-start the conveyor motion and wait for another one to weld.  
 
 
 

140 Welding Robots 
 
Consequently, the “automatic mode” cycle should look like the following: 
 
CASE 9000: 
   WHILE decision1 = 9000 DO 
      WaitUntil di_piece_in_place = 1; 
      SetDO piece_weld_done, 0; 
 
      ! Approach P1 
      MOVEJ Offset(P1, 0, 0, 200), v200, z50, tool_torch; 
      MOVEJ Offset P1, v100, z50, tool_torch; 
 
      ! Weld from P1 to P2 
      weld_on 
      MOVEL P2, velocity, fine, tool_torch; 
      weld_off; 
 
      ! Move to SAFE position 
      MOVEJ Offset(P2, 0, 0, 200), v100, z50, tool_torch; 
      MOVEJ Offset(Pcorner, 0, 0, 200), v200, z50, tool_torch; 
 
      ! Signal handshake: end of cycle 
      SetDO piece_weld_done, 1; 
      WaitUntil di_piece_in_place = 0; 
   ENDWHILE: 
   decision1:=0; 
 
 
 
Figure 4.18. Simply welding example include in a manufacturing line. 

 
Robotic Welding: System Issues 141 
 
To operate the system, using the same TCP/IP sockets strategy, the calling 
computer should send the welding parameterization, using the available services, 
and command “automatic mode” to start production. This can be done from any 
computer on the network, namely from computers running the software used to 
track and control the production. In many industries, production is closed tracked 
in any part of the manufacturing cycle, which is composed by several in-line 
manufacturing systems that perform the necessary operations transforming the raw 
materials in a final product. In many cases, if properly designed, those individual 
manufacturing systems require simple parameterization (like the robot welding 
tasks) to execute the tasks they are designed to execute. If that parameterization 
can be commanded remotely by automatic means from where it is available, then 
the system becomes almost autonomous in the sense that operator intervention is 
reduced to the minimum and essentially related with error and maintenance 
situations. A system like this will improve efficiency and agility, since it is less 
dependent on human operators. Also, since those systems are built under 
distributed frameworks, based on client-server software architectures which require 
a collection of functions that implement the system functionality, it is easier to 
change production by adjusting parameterization (a software task now) which also 
contributes to agility. In adition, since all information about each item produced is 
available in the manufacturing tracking software, it is logical to use it to command 
some of the shop-floor manufacturing systems, namely the ones that require simple 
parameterization to work properly. This procedure would take advantage of the 
available information and computing infrastructure, avoiding unnecessary operator 
interfaces to command the system. Also, further potential gains in terms of 
flexibility and productivity are evident. 
 
Furthermore, to adjust the welding parameters and start production in the simple 
welding example presented, the collection of commands would be: 
 
Set the welding current 
Connect 
Send message: variable_write feed_ref num value 
Close 
 
Set the welding voltage 
Connect 
Send message: variable_write wd_ref num value 
Close 
 
Set the welding velocity 
Connect 
Send message: variable_write velocity num value 
Close 
 
Note: these three commands are used to define the welding parameters. They can 
be done once, and/or adjusted during production, or done asynchronously in any 
combination, without being followed by the “automatic mode” command. This 

142 Welding Robots 
 
command requires a previous definition of the welding parameters, because it 
executes welding trajectories, but since the values of those parameters are kept, 
there’s no need to send them again between two consecutive production cycles if 
they aren’t to be changed. 
 
Command “automatic mode” 
Connect 
Send message: variable_write decision1 num 9000 
Close 
 
Finally, it should be emphasized that the welding parameters can be adjusted 
without restrictions at any time during “automatic mode” (a service implemented 
in task 1), since those are calls to the TCP/IP services running in a different task 
(task 2). 
 
4.8 Chapter Final Notes 
In this chapter several system issues related to robotic welding were discussed with 
the triple objective to: 
 
1. Clarify: robotic welding is very demanding on system resources and 
capabilities mainly because automatic welding is a task that requires an 
adapting behavior of the automatic system [19],[23]. This has an 
enormous impact on the requirements for the system planned to make the 
welding task automatic. First because the system needs to handle the 
welding process models (databases and/or knowledge base [45]) to enable 
automatic selection of the welding parameters and their dynamic behavior 
based on the observed welding conditions. Second because the automatic 
system needs to accommodate the advanced sensors used to obtain that 
information, but also to perform seam tracking, inspection and quality 
analysis. The required sub-systems and software modules necessary to 
incorporate information from sensors must be flexible enough to allow 
multiple sensors to be integrated easily and be fully explored. 
2. Contribute: to cope with the robotic welding requirements there are 
several features from the robot controllers that can be used, along with 
available software architectures, software component technologies, 
communication data and signal protocols, sensors and interfaces, etc. The 
choice is up to the system engineers to select from the available 
possibilities, although a few standard approaches are obvious candidates 
as this chapter clearly pointed out. Any adopted solution should use a 
software framework capable of handling local and remote services with 
the objective of incorporating the necessary functionalities using currently 
available industrial standards. 
3. Demonstrate: in this chapter a software architecture was defined (Figure 
4.9) and several examples on using it were given with the objective of 

 
Robotic Welding: System Issues 143 
 
clarifying the issues described, but also to show how they could be 
implemented using actual equipment and software tools. 
 
This chapter also discusses the construction of manufacturing systems that 
incorporate high degrees of autonomy with the objective of improving productivity 
and efficiency of the manufacturing processes. That means distributing functions to 
all the components of the system on a client-server framework. Furthermore, the 
software must be designed as general as possible to offer the system functionality 
to the remote clients in the form of customable services. Furthermore, for the 
remote client any of the system features can be parameterized and in this way 
tailored to the user needs, which means adjusted to execute the production and 
operational changes required for the actual installation. This means network 
interfaces, based on the TCP/IP protocol, and remote procedure calls, enabling 
direct command of shop-floor manufacturing setups from anywhere in the factory. 
 
The following chapter presents and discusses a complete robotic welding system. 
The chapter is very technical and goes deeply into implementation details with the 
objective of being informative and demonstrative. The chapter also demonstrates 
some of the features discussed in this book using a particular robot/controller and 
the software architecture presented in this chapter. 
 
4.9 References 
[1] Pires, JN, and Loureiro, A et al, “Welding Robots”, IEEE Robotics and Automation 
Magazine, June, 2003 
[2] Pires, JN, and Loureiro, Altino et al, “Object-Oriented and Distributed Software 
applied to Industrial Robotic Welding”, Industrial Robot, An International Journal, 
MCB University Press, March 2002. 
[3] Olsson M, “Simulation and execution of autonomous robot systems”, Ph.D. thesis, 
Devision of Robotics, Department of Mechanical University, Lund Institute of 
Technology, Lund University, Sweden, 2002. 
[4] Yu, JY, Na, SJ, “A Study on Vision Sensors for Seam Tracking of Height-Varying 
Weldment. Part1: Mathematical Model”, Elsevier Mechatronics Journal, Vol, 7, Nº 7, 
pp. 599-612, 1997. 
[5] Yu, JY, Na, SJ, “A Study on Vision Sensors for Seam Tracking of Height-Varying 
Weldment. Part2: Applications”, Elsevier Mechatronics Journal, Vol, 8, Nº 1, pp. 21-
36, 1998. 
[6] Bolmsjo G., “Sensor System in Arc Welding”, Technical Report, Lund Institute of 
Technology, Production and Materials Engineering Department, 1997. 
[7] Agren B. "Sensor Integration for Robotic Arc Welding." PhD thesis, Lund University, 
1995 
[8] Smartt HB et al, “Intelligent Control of Modeling Welding Cell”, Proceedings of the 
ACM 6th International Conference on Trends in Welding Research, Pine Mountain, 
USA, April 2002. 
[9] Bolmsjo G, et al, “Off-line programming of GMAW robotic systems – a case study”, 
International Journal for the Joining of Materials, Vol.9, Nº3, pp.86-93, 1997. 

144 Welding Robots 
 
[10] Fridenfalk M, “Development of intelligent robot systems based on sensor control”, 
Ph.D. thesis, Division of Robotics, Department of Mechanical University, Lund 
Institute of Technology, Lund University, Sweden, 2003. 
[11] Ericsson M, “Simulation of robotic TIG-Welding” Department of Technology, 
University of Trollhättan (Uddevalla), Trollhättan, Sweden, 2003. 
[12] Cook, GE, “Robotic Arc Welding: Research in Robotic Feedback Control”, IEEE 
Transactions on Industrial Electronics, Vol. 30, Nº 3, August 2003. 
[13] Loureiro A., Velindro M. and Neves F., "The influence of Heat Input and the Torch 
Weaving Movement on Robotized MIG Weld Shape", International Journal for the 
Joining of Material, Vol.10, N.3/4, pp. 86-91,1998. 
[14] Bolmsjö G., Olsson M., Nikoleris G., and Brink K. Task programming of welding 
robots. In Proceedings of the Int. Conf. on the Joining of Materials, JOM-7, pages 573-
585, May-June 1995. 
[15] Richardson RW, "Robotic Weld Joint Tracking Systems - Theory and Implementation 
Methods", Welding Journal, Nov. 1986. 
[16] Books B., "Welding Robots - The State of the Art", Welding and Metal Fabrication, 
June 1991. 
[17] Drews P., Starke G., "Development Approaches for Advanced Adaptive Control in 
Automated Arc Welding", Internal Report XII-970, Mechatronics Deartment, Achen, 
Germany, 1986. 
[18] Yada Y. et al, "Development of Real Time Welding Control System by Using Image 
Processing", Internal Report XII-998, Mechatronics Department, Achen, Germany, 
1986. 
[19] Proceedings of the International Workshop on Robotic Welding Systems and Process 
Monitoring (http://robotics.dem.uc.pt/welding/), Coimbra Portugal, January 2001, 
published at the Journal Robótica, January 2001. 
[20] Boillot, JP et al, “The Benefits of Vision in Robotic Arc Welding”, ServoRobot Inc., 
http://www.servorobot.com, February, 2002. 
[21] Sicard, P, Levine, MD, “An Approach to an Expert Robot Welding System”, IEEE 
Transactions on Systems, Man and Cybernetics, Vol. 18, Nº 2, March/April, 1988. 
[22] Miller, M et al, “Development of automated real-time data acquisition system for 
robotic weld quality monitoring”, Elsevier Mechatronics, Vol 12, pp. 1259-1269, 2002. 
[23] Bolmsjö G., "Knowledge Based Systems in Robotized Arc Welding. Knowledge Based 
Systems - Advanced Concepts", Techniques and Applications, (Spyros Tzafestas, 
editor). Chapter 17, pp. 465-495. World Scientific, ISBN 9810228309, 1997. 
[24] Magy E, Haidegger G, Object-Oriented Approach for Analyzing, Designing and 
Controlling Manufacturing Cells, Proceedings of AUTOFACT'93, Chicago, 1993. 
[25] Li, L, Object-Oriented Modeling and Implementation of Control Software for a 
Robotic 
Flexible 
Manufacturing 
Cell, 
Robotics 
and 
Computer 
Integrated 
Manufacturing, 1994. 
[26] Dahlén P. and Bolmsjö G., "Human Factors in the Justification of Advanced 
Manufacturing Systems". International Journal of Human Factors in Manufacturing, 
6(2):147-162, 1996. 
[27] Fahim, Choi K, “The UNISET approach for the Programming of Flexible 
Manufacturing Cells”, Robotics and Computer Integrated Manufacturing, 1998. 
[28] OAEnterprise, Object Automation Inc (http://www.oa.com), 1999. 
[29] Osaca Arquictecture, Osaca organization, (http://www.osaca.org), 2001. 
[30] Factory Suite A2, WonderWare Inc. (http://www.wonderware.com), 2004 
[31] Iwanitz F, Lange J, “OPC - Fundamentals, Implementation and Application”, Hüthig 
Fachverlag Editora and OPC-Foundation, 2005 
[32] Bloomer J., "Power Programming with RPC", O'Reilly & Associates, Inc., 1992. 

 
Robotic Welding: System Issues 145 
 
[33] Cover D, Stevens D, “Internetworking with TCP/IP”, Vol I to III, Prentice Hall, 2nd 
Edition, 1998. 
[34] Halsall F., "Data Communications, Computer Networks and Open Systems", Third 
Edition, Addison-Wesley, 1992. 
[35] Rogerson D., "Inside COM", Microsoft Press, 1997. 
[36] Box D., "Essential COM", Addison-Wesley, 1998 
[37] “Introduction to OSF DCE, OSF DCE”, Open Software Foundation and Prentice Hall, 
1995. 
[38] RAP, Service Protocol Definition, ABB Flexible Automation, 1996 - 2004. 
[39] Pires JN, Sá da Costa JMG, "Object Oriented and Distributed Approach for 
Programming Robotic Manufacturing Cells", IFAC Journal on Robotics and Computer 
Integrated Manufacturing, February 2000. 
[40] Sá da Costa, JMG, Pires, JN, “Future Welding Robot Developments”, Journal 
Robótica, nº41, January 2001. 
[41] Pires, JN, “Complete Robotic Inspection Line using PC based Control, Supervision and 
Parameterization Software”, Elsevier and IFAC Journal Robotics and Computer 
Integrated Manufacturing, Vol. 21, Nº1, 2005 
[42] Microsoft Studio .NET 2003, TechNet On-line Documentation, Microsoft Corporation, 
http://www.microsoft.com, 2003. 
[43] ABB IRC5 Documentation, ABB Flexible Automation, 2005. 
[44] ABB IRB1400 Users Manual, ABB Flexible Automation, 2005. 
[45] The Welding Institute, “Standard Data for Arc Welding”, Abington Hall, Abington, 
UK.  

 
147 
5  
Robotic Welding: Application Examples 
5.1 Introduction 
When robots are used on the shop floor to perform welding tasks, users expect 
massive improvements in terms of flexibility, productivity and quality. But that 
outcome is not an easy task, since a considerable amount of additional setup and 
programming work is necessary to guarantee that robots perform as expected with 
the required quality. This process is time consuming and requires skilled personnel, 
which means that robots take longer to be programmed and set up than really doing 
some interesting work, introducing an overhead cost on time and personnel that 
must be considered. And that is a major problem, since actual concepts like 
availability and agility [1],[2] are key issues of modern manufacturing. In fact, 
those concepts are fundamental to have robot automation take a more important 
part on the shop-floor, cooperating with humans, which is decisive to help modern 
country companies fight the low salary trap. Machines that store high levels of 
flexibility, like robot manipulators, but fail in terms of agility because automation 
integrators and machine builders were unable, when designing a specific machine, 
to expose that flexibility to the users may become less interesting. Also, for SMEs 
robot automation becomes uninteresting since all these companies work with small 
series, under contract by customers, which means several models of products. 
Knowing that the big majority of the production workforce is represented by 
SMEs, this scenario constitutes a big problem. Consequently, solving these issues, 
reducing setup and programming times, is one of the major problems that robot 
manufacturers must address clearly in the near future. 
 
The welding quality is closely related to the weld bead shape which is regulated by 
the selected welding parameters (see Chapter 2). Consequently, several databases 
have been developed, such as those from the Welding Institute – UK [3], to help in 
selecting the parameters more suitable for the particular situation under 
consideration. In these databases the input data is generally the type of weld (butt 
weld or fillet weld), the welding position (flat, horizontal, vertical or overhead), 

148 Welding Robots 
 
wire diameter and the plate thickness or eventually the leg length in the case of 
fillet welds. The output data is usually the welding parameters: current, voltage, 
welding speed and number of weld beads/layers. With databases of this type in the 
computer the selection of the welding parameters may be done automatically. Even 
the selection of the wire diameter may be carried out automatically as a function of 
the thickness of the components or stay for free selection being an input parameter. 
It would be expectable that, with this information in the computer having a CAD 
model of the component to be welded, the system could be able to select the 
welding data for each weld and send it to the robotic welding system. Although it 
seems easy to achieve this goal in the case of single welds, some data is missing in 
the available databases for the case of welds with multiple layers. In fact, in this 
case the position of the torch for each layer needs to be indicated to the robot. 
 
Since that for the majority of the companies that produce multi-layer welds there is 
only a small number of distinct welds, then it is not hard to fill up the database for 
their particular case. Consequently, using this method it is easy to carry out the off-
line programming of the components to be welded, being only necessary to adjust 
the coordinates of the process points in the first specimen to be welded. 
 
Furthermore, when robots are used to weld, the programming problem arises 
immediately. In this chapter a robotic welding example having CAD programming 
capabilities will be introduced, giving special attention to the implementation 
details. The subject will be addressed by extending the concepts presented in 
Section 4.5 along with a simple CAD interface that enable simpler and faster 
programming. A few test cases will be presented, explained and discussed with the 
objective of demonstrating that the basic features are available and can be used to 
build powerful robotic welding solutions. 
 
5.2 A Robotic Welding System 
Robots manipulators are essentially position-controlled devices that can receive a 
trajectory and run it continuously. With welding applications it is necessary to start 
from a trajectory, given for example from a CAD model of the work-piece, and to 
have the means to correct it in real time, as function of the observed results of the 
welding process. 
 
5.2.1 Overview of the System 
To achieve the above-mentioned goal, systems for guidance and inspection are 
needed (see Chapter 3), but also the possibility to correct in real time the position 
of the robot and the welding parameters, and a computational platform suitable for 
developing the software necessary to handle the monitoring and control tasks. 
Unfortunately these features aren’t usually available for the following reasons: 
 

 
Robotic Welding: Application Examples 149 
 
1. Actual robot manipulators have closed controllers, not allowing real time 
position correction by costumer programming. 
2. Most of the actual robot controllers do not allow remote control from an 
external computer. 
3. It is very difficult to attach guidance sensors with good performance, 
because most of the robot controllers are not prepared to do it, or restrict 
that possibility, not providing fast interfaces freely accessible by advanced 
users. 
4. Robot programming environments are not powerful enough to handle 
tasks that require complex control techniques (learning, supervisory, 
adaptive, etc). 
 
With the system introduced here several of these limitations are reduced as 
follows: 
 
1. A robot control system that allows position correction commanded by a 
remote computer is used. That’s not a standard feature, but was added to 
the system by using other features available from the controller. 
2. A distributed and client-server based software architecture, that enables 
remote control using Ethernet networks was developed. 
3. The necessary sensors may be attached to the computer that controls the 
robot and not to the robot controller itself. This excludes the seam 
tracking sensor which requires a low-level interface with the robot 
controller. 
4. A personal computer is used as programming environment, taking 
advantage of the huge amount of programming and analysis tools 
available for those platforms. 
 
The basic setup is composed of an industrial robot (model ABB IRB1400 M98), a 
robot controller (model ABB S4C+ M98), a MIG/MAG welding power source 
(ESAB LUA 315R) and a computer running Windows XP (any other DCOM [4] 
based version of the Microsoft Windows operating system could have been used). 
The welding power source is connected to the robot controller IO subsystem, being 
in this way completely controlled by the robot controller. The robot controller is 
equipped with an Ethernet board being accessible from the local area network 
(Figure 5.1) by any computer also connected to the network.  
 
Achieving automatic parameter selection also means using sensing devices not 
only for guiding the welding torch (joint tracking), but also for real-time 
acquisition of the welding geometry. Simple torch guidance and joint tracking can 
be obtained using mechanical, electrical or optical sensors: current sensors (to 
sense the arc current during torch weaving), laser beams, etc., (see Chapter 3). 
Monitoring the welding geometry requires more sophisticated sensors, like the 
laser 3D cameras available for example from Meta Systems – UK and Servo-Robot 
– Canada (see Chapters 3 and 4). By joint geometry we mean information about 
the gap, cross section area, mismatch and type of joint (fillet, corner, lap, V-
groove, butt, etc.). With that information, and with the appropriate software and 

150 Welding Robots 
 
welding models it is possible to perform several adaptations in real time that go 
beyond the simple joint finding and tracking tasks (here considered as background 
tasks): weaving width, welding speed, wire feed speed, arc voltage, arc current, 
etc., are some examples of welding parameters that should be adapted if a better 
quality weld is required (see Chapter 4).  
 
 
 
 
 
 
 
Figure 5.1. Robotic welding system 
 
The software architecture used in this chapter (see Section 4.5) is distributed based 
on a client-server model that uses software components developed specifically to 
handle the equipment functionality. Briefly, when we want to use some kind of 
equipment from a computer we need to write code and define data structures to 
explore its functionality. We can then pack the software into libraries, which are 
not very easy to distribute being language dependant, or build a software control 
using one of the several standard software component technologies available: 
preferably ActiveX [5] or JAVA [6]. But other technologies could be used; the 

 
Robotic Welding: Application Examples 151 
 
purpose here is on components and on integration with the environment chosen for 
operation, not in discussing the possibilities of each technology. Since we use 
Microsoft Windows operating systems, mainly Windows NT/XP and 2000, which 
are accepted standards in industry, ActiveX is somehow privileged because it was 
specially built for those environments and is based on DCOM like the operating 
system.  
 
t
t
t
t
t
t
t
gas
sched-on
power on
wf on
4x anal.
ref.
arc_OK
(di SR)
robot 
move
to pos
scrape
forward
next pos
signal supervision
ignition time out
T5
T5
T1
T2
ign_sched
heat_sched
weld_sched
fill_sched
T6
T3
D/T4
T7
T8
 
 
Figure 5.2. Welding sequence implemented by the robot controller (all the timings are 
programmable by the user) 
 
Using a software control means implementing methods and data structures that 
hide from the user all the tricky parts about how to have things done with some 
equipment, focusing only on using its functions in an easy way. Furthermore, those 
components are easily integrated into new projects built with programming tools 
that can act as containers of that type of software controls, i.e., they can be added 
to new projects in a visual way. We built several ActiveX software components to 
use with this project. Those controls reveal to the programmer the basic 

152 Welding Robots 
 
functionalities of the equipment used: one ABB IRB1400 S4CPlus industrial robot, 
a SIEMENS VS710 CCD camera and a ServoRobot M-Spot Laser 3D camera. The 
welding power source (MIG/MAG power source ESAB A350) is controlled from 
the robot controller using the welding sequence presented in Figure 5.2, and a 
client-server programming strategy (see Section 4.5.1). 
 
The robot controller software works as a server (Figure 5.3), exposing to the client 
a collection of services that constitute its basic functionality (see Section 4.5). The 
robot can start the welding procedure, or terminate it, can be commanded to follow 
complex trajectories, to simulate the entire process completely or step-by-step, etc., 
just by answering to remote commands issued from a computer connected to the 
robot by Ethernet. Basically, the user sends to the robot a complete definition of 
the welding task including: points, welding parameters (velocity, voltage and 
current), type of trajectory between and positioning precision, etc. All this 
information is stored in the robot controller and can be used to simulate the 
welding process and enable any adjustment necessary, or to start/stop the welding 
process.  
 
 
 
Figure 5.3. Robot working as a server 
 
5.2.2 CAD Interface 
Since the vast majority of companies use CAD software packages to design their 
products, it would be very interesting if the information from CAD files could be 
used to generate robot welding programs. That is, the CAD application could be 

 
Robotic Welding: Application Examples 153 
 
the environment used for specifying the way the welding robots should execute the 
welding operation on the specified parts.  
 
 
 
 
 
 
 
Figure 5.4. Example of welding trajectories using available layers (using AUTOCAD 2004) 
 
Furthermore, since most welding engineers are familiar with CAD packages, this 
could be a nice way to proceed. The application presented here enables the user to 
work on the CAD file, defining both the welding path and the approach/escape 
paths between two consecutive welds, and organize them into the desired welding
