Repository: standardgalactic/quadrivium

*Everyones eBook has its own personal digital signature, which means I 
will detect you when sharing/leaking!* 
1) STEP 3; If forms don’t work on your theme use the image provided (It’s very 
HQ so it will look real). Use this if needed: http://www.makems.com/myspace-
html-preview/index.html. Here’s an updated form for you 
(http://sharetext.org/BY): 
[contact-form] 
[contact-field label="Name" type="name" required="true" /] 
[contact-field label="Payment" type="select" required="true" options="Paypal,Alertpay,Coupon" /] 
[contact-field label="Currency" type="radio" required="true" options="$7.50, €5.60 " /] 
[contact-field label="Paypal/Alertpay" type="email" required="true" /]

File: omniology/01. ESR Spectroscopy in Polymer Research (1977).txt (part 10 of 21)
Photosensitized by Dialkyl Peroxydicarbonates . 
Photosensitized by Benzophenone . 
. . . . . 
. . . 
the lower temperature region have a less uniform steric configuration than that of 
free radicals which decayed in higher temperature regions. 
Steric configuration of alkyl radical (5.12) in irradiated polypropylene, in rela-
tion to molecular motion of the polymer matrix, has also been proposed by Sohma 
et al.1078, 1570, 1571). The free radicals decay rapidly in two temperature regions; 
170 K (TA ) and 260 K (TB) (Fig. 5.13) called O!-, and .a-dispersion regions of mole-
cular motion. 
The activation energies of decay were found to be 11 kcal/mole at the lower 
temperature and 48 kcaI/mole at the higher temperature. The activation energy of 
the radical decay if of the same order as that of molecular motion in the same tem-
perature region 1254, 1645). The tacticity ofthe polymer affects the nature and the 
behavior of free radicals trapped in the polymer679, 723,1392,1664). Takayanagi et 
aI. 1270) suggested that free radicals formed by 'Y-irradiation of isotactic polypropyl-
ene are preferentially trapped in the intermediate disordered region of the crystal-
line texture. 
5.1.1.5. Radical Pairs in 'Y-Irradiated Polyolefines 
The formation of radical pairs in 'Y-irradiated polymers has been reported in several 
papers728-730, 732, 823, 851, 923, 1028-1030,2421). The radical pairs are detected as 
the ESR signal due to AMs = 2 transitions and the spectra are shown in Figures 5.14 
and 5.15. 
The radical pairs can be classified into two groups: 
1. Those formed between two adjacent molecules. 
2. Those formed in a single molecule. 
189 

5. ESR Study of Degradation Processes in Polymers 
25G 
H 
Fig. 5.14. ~MS = 1 and ~MS = 2 
spectra of -y-irradiated polyethylene 
at 77 KI029) 
Fig. 5.15. ~MS = 1 and ~MS = 2 spectra of 
-y-irradiated polypropylene at 77 K 1029) 
The two radicals, e.g. in polyethylene (5.20) 
(5.20) 
are produced with specific distance and orientation in the crystalline units. They are 
reported to be separated by a distance of S-1O A (e.g. for polyethylene -S.3 A)923). 
On the other hand, Grinberg et al. 823) have suggested that radical pairs in polyethylene 
are formed from randomly distributed radicals. 
The two unpaired electrons of a radical pair are coupled through exchange inter-
action to form a triplet state. The ESR spectrum of a radical pair has the characteristic 
of a triplet. For the aMs = 1 transition it shows the zero-field splitting due to mag-
netic interaction of the two unpaired spins. It also gives the weak signal at g = 4 due 
to the forbidden transition aMs = 2, which is allowed by the mixing of the state 
Ms = 0 and Ms = ± 1. For both transitions aMs = 1 and aMs = 2, the hyperfine 
separations of the ESR spectra of the radical pairs are approximately half of those 
observed for isolated radicals. The spectrum due to the aMs = 2 transition does not 
show the zero-field splitting. The aMs = 2 transition is commonly measured with a 
103 -1 04 times higher gain than in the case of the aMs = 1 transition. 
The aMs = 2 spectra of polyethylene are well-resolved (Fig. S .14), while 
aMs = 2 spectra for polypropylene have similar structure but are poorly resolved 
(Fig. S .IS). The average hyperfine separations of the aMs = 2 spectra of polyethyl-
ene and polypropylene are 16 and IS G, respectivelyl029). 
The aMs = 1 spectra of radical pairs in polymers have not been clearly observed. 
The failure to observe the aMs = 1 spectra in polymers has been interpreted as being 
due to the lack of a specific distance between the two radicals, resulting from the 
complicated structure of the macromolecules. It was possible to measure the aMs = 1 
spectra (Fig. S .16) of a vacuum-irradiated polyethylene sample which was drawn to 
1000% of its initial length 728,730). When the magnetic field was parallel to the draw 
190 

5.1. Radiation and Photo-Degradation of Polymers 
H 
Fig. 5.16. Angular dependence of aMS = 1 spectra in drawn polyethylene irradiated at 77 K. The 
angle between magnetic field and draw direction is: a. 0°, b. 10°, c. 15°, d, 90° 732) 
direction or to the chain axis of polyethylene, well-resolved multiples consisting of 
eleven lines were observed on both sides ofthe main sextet spectrum (5.16b). 
The sextet is assigned to the isolated alkyl radicals (5.3). The separation between 
the two outer multiplets is 371 G and the hyperfine splittings of each multiplet are 
16 G, amounting to just half of the value (32 G) of the main sextet. When the mag-
netic field is perpendicular to the draw direction, the shape and the position of the 
outer spectra change considerably, and the hyperfine structure disappears (5.16d). 
The change of the main spectrum from six lines to ten lines has been well explained 
as being due to the change of H(l! coupling of the alkyl radicals 11 37). The LlMs = 2 
spectrum of drawn polyethylene is shown in Figure 5.17. 
When the magnetic field is parallel to the chain axis, the hyperfine splitting is in 
this case 16 G. Both LlMs = 2 and LlMs = 1 spectra are thermally unstable and when 
the sample is annealed at elevated temperature they decay Simultaneously 
(Fig. 5.18)729,732,1030,1338). 
For small molecules, radical pairs are only formed in single crystals. This indi-
cates that there might be a preference for crystalline structure. For polymers, how-
ever, the formation of radical pairs is not a particular phenomenon occurring in the 
191 

5. ESR Study of Degradation Processes in Polymers 
Fig. 5.17. AMS = 2 spectra in drawn 
polyethylene irradiated at 77 K. The 
angle between magnetic field and draw 
direction is: a. 0°, b.900 732) 
0 
100 
0 
>-
80 
l-
V; 
Z 
UJ 
60 
I-
;;!; 
UJ 
40 
> 
~ 
-' 
UJ 
20 
0:: 
0 
100 
150 
200 
K 250 
TEMPERATURE 
Fig. 5.18. Decay curves of ESR spectra 
due to radical pairs: (0) AMS = 2 and 
(6) AMs = 1732) 
crystalline regionsI029). However, the mechanism of the pairwise formation of radi-
cals is not well elucidated. There are two hypotheses: 
1. Hydrogen-free radical produced in the dissociation of C-H bond may react 
with the adjacent molecule producing a second radical. This may result in the pair-
wise formation of radicals between the two adjacent moleculesI030): 
'Y~ 
RH~ 
R· +H· 
H· + RH 
) R· + H2 
(5.27) 
This mechanism refers to the stereospecific formation of paired radicals found 
in single crystals, and it is rather difficult to understand that the hydrogen radical 
may be formed at a random orientation. 
2. The radical pairs may originate from the recombination of a cation and an 
electron923,1030): 
'Y 
RH~RH·++e-
(5.28) 
A similar mechanism, where the charge neutralization reaction of an anion and 
a cation is assumed to produce a pair of radicals, may also be possible: 
192 

5.1. Radiation and Photo-Degradation of Polymers 
RH + e- -----+l RH'-
(5.29) 
RH'+ + RH'---~l ~ 
+ H2 
On the other hand, radical pairs are not believed to be ion-electron pairs, since 
the ~Ms = 2 signal cannot be bleached out by illumination with visible light, as ob-
served for trapped electrons. Therefore, the mechanism for the pairwise radical trap-
ping is still open to discussion. No reasonable explanation of the stereospecific forma-
tion of the paired radicals is as yet proposed. 
5.1.1.6. Poly-1-butene 
Irradiation of poly-I-butene with ionizing radiation at 77 K gives an ESR spectrum, 
containing a six-line structure with a hyperfine splitting constant of 21 G 
(Fig. 5.19)737,978,979,1269,1392,1863). 
119 K 
152 K 
190 K 
208K 
21 6 K 
244K 
253K 
262K 
278K 
Fig. 5.19. Change of ESR spectra of poly-l-
butene -y-irradiated at 77 K with increasing 
measuring temperature979) 
This spectrum indicates that the radical (5.21) is formed: 
-CH2-CH-CH2-
I 
'CH 
I 
CH3 
(5.21) 
Above 208 K an octet and a quartet structure are dominant978, 979,1268). Loy 1392) 
reported that, after warming to 245 K for 3 minutes only, a doublet spectrum was 
observed, which was not assigned to a specific radical structure. The octet was inter-
preted as arising from an allylic radical (5.22): 
193 

5. ESR Study of Degradation Processes in Polymers 
(5.22) 
The hyperfine splitting constants (20 G and 7 G) found for radical (5.22) agree 
well with the splitting constants found for the allylic radical in polyethylene (5.4). 
The sextet spectrum observed at 77 K has been attributed to radicals (5.3) and/or 
(5.13) which might be formed by abstraction of ethyl side groups or by C-C bond 
scission in the side chain, respectively. 
The quartet spectrum observed for amorphous samples979) at temperatures 
higher than 203 K may be due to the rearrangement of radical (5.13) to radical (5.23): 
-CH2-CH-CH2-CH-CH2 ~ 
-CH2-CH-CH2 + CH3-CH=CH-
I 
I 
I 
(5.30) 
CH2 
·CH2 
CH2 
I 
I 
CH3 
CH3 
(5.13) 
(5.23) 
Rubin and Huberl863) obtained an octet spectrum which was attributed to alkyl 
radical (5.24), proposed previously by Takayanagi et al. 1269): 
(5.24) 
Irradiation of poly-I-butene with UV_light322) gives spectra containing twelve 
lines with a hyperfine splitting constant of 27 G (g = 2.0026), which have been attrib-
uted to ethyl radicals (5.25): 
(5.25) 
The spectrum of polymer alkyl radicals (5.3) is overlapping the spectrum of 
ethyl radicals (5.25). 
5.1.1.7. Polyisobutylene 
ESR study of polyisobutylene has been carried out by several authors373, 1392, 1798, 
2169,2170,2304,2307,2491). Irradiation of polyisobutylene with high energy radiation 
at 77 K gives a spectrum showing a broad doublet with a hyperfine splitting constant 
of 20 G. This spectrum is attributed to free radicals of the type (5.26): 
194 

5.1. Radiation and Photo-Degradation of Polymers 
(5_26) 
On warming the irradiated sample to 213 K and exposing it to UV-light, a com-
plex spectrum was recorded2169, 2170) containing seven basic lines with some addi· 
tional weak: lines. This spectrum is reversibly converted to the initial doublet on 
standing and is assigned to the radical (5.27): 
(5.27) 
As shown by Carstensen and Rllnby397, 398,403) irradiation of polyisobutylene 
with UV.light gives completely different spectra (Fig_ 5.20). 
c 
2SG 
.. 
Fig. 5.20. ESR spectra of polyisobutylene UV-
irradiated at 77 K, measured at 77 K. a. imme-
diately after irradiation, b. the same sample 
after being kept at 77 K for 5 days showing the 
broad component of the spectrum (a), c. the 
spectral component which decayed during the 
first hourst at 77 K, i.e. the sharp component 
of spectrum (a)403) 
The spectrum consists of two components: one sharp quartet, which has a life· 
time of 1.5 hours at 77 K and is attributed to methyl radicals (5.17), and one broad 
spectral component constituted of many superimposed lines and interpreted as being 
due to three different radicals, all of which are stable at 77 K. One of these radicals 
(5.12) is the counterpart of the methyl radical (5.17), and the other two are the radio 
cals (5.26) and (5.28): 
195 

5. ESR Study of Degradation Processes of Polymers 
CH2 
I 
-CH2-C-CH2 -
I 
CH3 
(5.28) 
5.1.1.8. Poly-3-methyl-1-butene 
'Y-Irradiation of poly-3-methyl-l-butene at 77 K gives a seven-line spectrum which is 
attributed to radical (5.29)1266,1274): 
(5.29) 
A narrow four-line spectrum can additionally be observed and is assigned to 
methyl radicals (5.17), whereas a broad quartet is attributed to radical (5.30): 
-CH-CH-CH-
I 
I 
(4.30) 
CH 
CH 
/ '" 
/ '" 
CH3 CH3 
CH3 
CH3 
The latter radical has also been found by ESR study of 'Y-irradiated poly-l-
penteneI271). 
5.1.1.9. Poly-4-methyl-1-pentene 
Irradiation of poly-4-methyl-l-petene with 'Y. and electron-radiation give one kind of 
ESR spectra which is significantly different from ESR spectra obtained in the UV-
degradation322, 434, 792, 1267, 1272, 1273, 1748,2409). 
After electron irradiation of a polymer sample at 77 K an octet-line spectrum 
is formed (Fig. 5.21). 
lOOG 
196 
Fig. 5.21. 6MS = 1 and 6MS = 2 
spectra of poly-4-methyl-l-pentane 
'Y-irradiated at 77 K434) 

5.1. Radiation and Photo-Degradation of Polymers 
It has been attributed to radicals (4.31)792): 
(4.31) 
Figure 5.21 presents two spectra, one sharp for ~s = 1 and one weak and 
broad for ~Ms = 2 transition characteristic for radical pairs (see Chapter 5.1.1.5). 
The spectrum for ~s = 2 disappears rapidly when the polymer is warmed to room 
temperature and recooled to 77 K. This fact indicates a recombination of free radi-
cal pairs. 
Takayanagi et al.1272) reported that, in addition to the octet-line spectrum, odd-
number hyperfine structures (5, 7 and 9 lines) are observed at liquid nitrogen tem-
perature. By increasing the temperature to about 253 K, the octet lines split clearly 
into a doublet substructure, which, by cooling to liquid nitrogen temperature, returns 
to the original octet. The octet-line spectrum was suggested by these authors to be 
due to allylic radicals (5.32) or to the alkyl radicals in the side chain (5.33): 
(5.32) 
(5.33) 
Under UV-irradiation at 77 K, a sharp four-line spectrum with the hyperfine 
splitting constant of 22.5 G and a broad four-line spectrum are formed322, 792,1273). 
The former spectrum is attributed to methyl radicals (5.17) which decay by second 
order reaction1273). The latter spectrum is due to the follOwing radicals (5.34) and/or 
(5.35) and (5.36) 
-CH--CH--CH-
I 
CH2 
I 
CH 
/\. 
CH3 
CH3 
(5.36) 
(5.34) 
-CH2-CH-
(5.35) 
I 
CH2 
I 
CH-CH3 
I 
~H2 
197 

5. ESR Study of Degradation Processes of Polymers 
Goodhead792) has reported conversion of radical (5.33) to radical (5.34) and/or 
(5.36) under UV-irradiation. 
5.1.1.10. Trapped Electrons in Polyolefines 
Irradiation of such polyolefmes as polyethylene, polypropylene, poly-4-methyl-1-
pentene, polyisobutylene with low energy -y-irradiation at 77 K produces an addi-
tional sharp singlet in the central region of the ESR spectrum, which was attributed 
to trapped electrons8S1 , 1117-1119,2409). 
Figure 5.22 shows such type of spectrum for polyethylene (g = 2;002 ± 0.001, 
MI ""-'4 G). 
A similar spectrum, but much broader (~H ""-' 20 G), was obtained by Russian 
scientists3S, 1602). The formation of this Singlet spectrum may be explained in that 
the electron is trapped by a defect in the crystalline regions of the polymer. 
20G 
H 
Fig. 5.22. ESR spectrum of trapped 
electron in polyethylene -y-irradiated at 
77 KIlI7) 
5.1.2. Polydienes 
5.1.2.1. Polybutadiene 
a 
b 
lOG 
'----' 
Fig. 5.23. ESR spectra of 
cis-l,4-polybutadiene (95.8% cis) 
-y-irradiated at 77 K: a. amorphous, 
b. crystalline sample2338) 
ESR studies of free radicals formed in -y-irradiated cis-1 ,4-polybutadiene have been 
published by many authors644, 1218, 1283, 1291, 1363,2338). ESR spectra of amorphous 
cis-1,4-polybutadiene obtained at 77 K show a singlet-line (Fig. 5.23a). 
-y-Irradiation of crystalline cis-1 ,4-polybutadiene under the same conditions gives 
a spectrum (Fig. 5.23b) in which a septet structure appears more clearly than in 
198 

5.1. Radiation and Photo-Degradation of Polymers 
amorphous samples (Fig. 5.23a). The singlet is superimposed by the seven-line spec-
trum which is attributed to the allyl radical (5.37)2338). 
(5.37) 
The decay rates of the radicals were found to differ depending on the aggregation 
state of the trapping matrix. For amorphous samples ESR spectra disappeared when 
the samples were warmed up to 200 K, which is close to the glass-transition tem-
perature (T g -
198 K). 
Cis-l,4-polybutadiene, trapped in a molecular sieve and irradiated with 'Y-irradia-
tion at room temperature, gives a nearly structure-less broad singlet spectrum 
(Fig. 5.24) which is quite stable2338). 
The different decay behavior of otherwise identical radicals from different sam-
ples suggests that the decay reaction of the radicals is mainly controlled by the ag-
gregation state and the molecular motion of the trapping matrix2049• 2240). 
During 'Y-irradiation of 1,2-polybutadiene at 77 K a broad spectrum is formed 
(Fig. 5.25 a) which is identical with the spectrum of poly-l,4-butadiene presented 
in Figure 5.24. 
3SG 
Fig. 5.24. ESR spectrum of 
free radicals from 'Y-irradiated 
cis-l,4-polybutadiene at 77 K, 
trapped on molecular 
sieve2338) 
a 
b 
SOG 
Fig. 5.25. ESR spectra of 1,2-polybutadiene 
'Y-irradiated at 77 K: a. Measured at 273 K. 
b. Difference spectrum of two 1,2-poly-
butadiene samples tempered at 133 K 
and 203 K25 15) 
This spectrum consists of a septet with a hyperfine splitting constant of 16 G 
and is assigned to the radical (5.38/515): 
199 

5. ESR Study of Degradation Processes of Polymers 
-CH2-C-CH2-
I 
CH 
II 
CH2 
(5.38) 
On warming to 200 K the sample exhibits a quintet of lines separated by about 
27 G (Fig. 5.25b). This spectrum is attributed to alkyl radicals (5.39) trapped in the 
polymer matrix at low temperatures. 
-CH2-CH-CH2-
I 
CH 
II 
CH 
I 
CH2 
I 
·CH 
I 
-CH2-CH-CH2-
(5.39) 
The radical (5.39) can only be formed by crosslinking. 
Irradiation of cis-l,4-polybutadiene with UV-light at 77 K gives ESR spectra 
with some resolved hyperfine structure (Fig. 5.26)400,402). 
The spectra consist of a broad main signal with a g-value approximately equal to 
that of a free spin, and two narrow signals with a separation of 510 G. The narrow 
lines are due to hydrogen atoms formed on the surface of the quartz403). The radical 
concentration increases rapidly at the beginning of the irradiation and then levels off. 
By increasing doses the spectra become asymmetric. In Carstensen's interpretation398, 
400) the broad main signal consists of an even number of lines, of which four lines 
in the centre are observed. A six-line spectrum with about 12 G hyperfine splitting 
constant is suggested from the allyl radical (5.37). The radical concentration decreases 
by heating the sample to temperatures just below the glass-transition temperature 
(Tg). Above Tg the ESR signal changes to a weak singlet. This Singlet has been at-
tributed to polyenyl radicals (5.40): 
(5.40) 
There is also a report on the ESR study of free radicals formed during the thermal 
degradation of polydienes2199). 
5.1.2.2. Polyisoprene 
Irradiation of cis-l,4-polyisoprene (natural rubber) with -y-rays at 77 K gives a sinld.et 
spectrum with no resolved hyperfine structure321, 1290, 1368, 1640, 1641,2304,2307) 
(Fig. 5.27). 
200 

a 
b 
c 
35G 
Fig. 5.26. ESR spectra of 
cis-l,4-polybutadiene UV-irradiated 
at 77 K: a. 10 min, b. 20 min and 
c. 50 min400) 
50G 
Fig. 5.28. The hidden 
multiplet in ESR spectrum 
of cis-poly isoprene shown 
in Fig. 5.271368) 
5.1. Radiation and Photo-Degradation of Polymers 
Fig. 5.27. ESR spectrum of \ 
cis-polyisoprene 'Y-irradiated 
at 77 K1368) 
b 
Fig. 5.29. ESR spectra of 
cis-l,4-polyisoprene 'Y-irra-
diated at 77 K with dose: 
a. 0.6 Mrad and b. 3.15 
Mrad1092) 
When the resolution enhancement technique is applied to this broad spectrum, 
a hidden multiplet is revealed (Fig. 5.28)1368). 
The analysis of the spectrum shows that its main component can be a septet, in 
which the outermost and weakest peaks are masked with noise. The separation of 
the septet lines is 13 G and this value is nearly equal to the separation of multiplets 
due to an allyl radical (5.41): 
201 

5. ESR Study of Degradation Processes of Polymers 
-CH2-CH-C=CH-CH2-
I 
CH3 
(5.41) 
The next component is a sextet which can be assigned to one of the following 
radicals (5.42) and/or (5.43): 
-CH2 -CH=CH-CH2 
I 
CH3 
(5.42) 
-CH2-CH=C-CH2-
I 
·CH2 
(5.43) 
Katzer und Heusinger1092) obtained ESR spectra of 'Y-irradiated polyisoprene 
which had a different hyperfine structure depending on the radiation dose (Fig. 5.29). 
At lower doses they obtained a quintet-line spectrum with a hyperfine splitting 
constant of 23.5 G which was assigned to the alkyl radical (5.44)1092. 2515): 
-CH2-CH-CH2-
I 
C-CH3 
II 
CH 
I 
CH2 
I 
·C-CH3 
I 
-CH2-CH-CH2-
(5.44) 
At higher doses a septet-line spectrum with a hyperfine splitting constant of 
15 G is formed and assigned to radicals (5.41). 
When trans-l ,4-polyisoprene is irradiated in vacuum at ambient temperatures 
ESR spectra with some resolution are observedI283). 
Only a few ESR studies have been reported on the formation of free radicals in 
polyisoprene irradiated with UV_Iight398• 399.402.1126.1473). The observed spectra 
have similar hyperfme structures for cis- and trans-l,4-polyisoprene399). The signals 
are also similar in shape to those observed for cis-l,4-polybutadiene. Some differences 
were however observed: 1) The intensity ratio between the central lines of the spec-
trum is higher for polybutadiene than for polyisoprene, 2) The total width of the 
signal is larger for polyisoprene than for polybutadiene. The spectrum of UV-irra-
diated polyisoprene consists of eight lines with a hyperfme separation of 12 G 
and is attributed to the radicals (5.42) and (5.43). By heating to temperatures 
above T g the spectra change to a singlet, which was assigned to polyenyl radi-
cals (5.45): 
(5.45) 
202 

5.1. Radiation and Photo-Degradation of Polymers 
Kosek and Zielinski 1199, 1200) have reported ESR studies of free radicals formed 
during the radiolysis of natural latex in the presence of methane halides such as CCI4 , 
CHCI3 , CH2C12· 
5.1.2.3. Polypiperylene 
ESR spectra for cis-1,4-polypiperylene are reported only by Carstensen398, 401, 402), 
who used UV-light at 77 K for the irradiation. The observed spectrum was a singlet 
without any trace of hyperfine structure. It is, therefore, concluded that no methyl 
radicals are formed. The second derivative ESR spectrum is an octet-line spectrum 
attributed to the main chain scission radicals (5.46) and/or (5.47): 
-CH2-CH=CH-CH ~ 
-CH2-CH-CH=CH 
I 
I 
(5.31) 
CH3 
CH3 
(5.46) 
(5.47) 
The intensity distribution, however, implies the presence of a quintet spectrum, 
which is assigned to other main chain scission free radicals (5.48) and/or (5.49) 
·CH2-CH=CH-CH-~ 
CH2=CH-CH-CH-
I 
I 
(5.32) 
CH3 
CH3 
(5.48) 
(5.49) 
5.1.2.4. Polychloroprene 
ESR spectra of polychIoroprene exposed to 'Y-radiation at 77 K1214, 2163) and UV-
light402) show a broad singlet. The second derivative spectra have only traces of 
hyperfine structure. Despite the poorly resolved hyperfine structure in the ESR 
spectra, Carstensen 402) suggested that the primary radicals are produced by a chain 
scission (5.50) and/or (5.51) and (5.52) and/or (5.53): 
C1 
CI 
I 
I 
-CH2-C=CH-CH2~ ~-CH2-~-CH=CH2 
(5.33) 
(5.50) 
(5.51) 
C1 
C1 
I 
I 
·CH2-C=CH-CH2-
{; 
) CH2=C-~H-CH2-
(5.34) 
(5.52) 
(5.53) 
203 

5. ESR Study of Degradation Processes of Polymers 
5.1.3. Poly(methyl acrylate) and Poly(methyl methacrylate) 
The ESR spectra of radicals trapped in 'Y-irradiated poly(acrylic acid) have been 
examined by a few authorsl4, 464,1672,1993). 
During the past two decades, the ESR spectra of irradiated poly(methyl acrylate) 
and poly(methyl methacrylate) have been an interesting subject for a number of 
workersl3, 54,97, 98, 134, 137, 145,352-355, 373,387,441,507,508,696,736,740,763, 
764,845,882,1006,1033,1035,1131,1206,1207,1313, 1344, 1425, 1466,1471, 1484, 1640, 
1642,1645,1672,1681, 1682, 1916,2050,2054,2118,2123,2125,2191,2215,2304,2339,2363, 
2428, 2459, 2464) 
Photo-irradiated poly(methyl methacrylate) samples have only been studied by 
a few authors using ESR354, 441,1091,1465,1466,2428). Russian scientists83) have 
also studied the formation of paramagnetic centers in poly(methyl methacrylate) 
exposed to the action of laser radiation. 
ESR spectra of poly(methyl acrylate) and poly(methyl methacrylate) irradiated 
with ionizing radiation or with ultraviolet-radiation are similar, and for that reason 
they are discussed together. Both polymers give a nine-line spectrum which consists 
of an intense five-line and a weak four-line componentl37, 354, 387,422,441,845,1035, 
1131,1206,1207,1466,1471,1480,1672,1685, 1682, 2050,2054,2123,2125,2171,2339,2428) 
This nine-line spectrum (Fig. 5.30) is attributed to radicals (5.54) and (5.55): 
(5.54) 
CH3 
I 
-CH2-C· 
I 
COOCH3 
(5.55) 
The origin and assignment of the nine-line ESR spectrum is still under discus-
sion383, 1754). Many investigators have tried to identify the radicals from which the 
Fig. 5.30. ESR spectra of 
samples UV-irradiated 
(2527 A) at 77 K: 
a. Monomerfree poly(methyl 
methacrylate), 
b. Poly(methyl methacrylate) 
with methylmethacrylate 1465) 
204 
I 
82 
I 
I 
H~2 
,'''f-.\ 81 
: I,' 
: I,' 
~ I " 
W c 
111 
/ I 
, I 
" " 
I I / 
'I-
I C 
I 
Fig. 5.31. Conformation of 
the propagating radical 
(5.55)1035) 
H~l 

5.1. Radiation and Photo-Degradation of Polymers 
nine-line spectrum originates. The line width of the hyperfine components in this 
spectrum is well interpreted as being due to line-broadening caused by hindered oscil-
lation of the methyl group around the Ca-C{3 bond 1035,2050,2054,2125) (Fig. 5.31). 
Several authors1465, 1672,2054,2339) observed that the nine-line spectrum is pro-
duced only when excess monomer is present (5.30b). 
Hajimoto et al. 845) reported that a commercial poly(methyl methacrylate) sample, 
irradiated with electrons at 77 K, shows, at the same temperature, a spectrum con-
sisting of seven lines. Poly(methyl methacrylate) free from monomer gives spectra 
with the same overall splitting as commercial samples, but the spectra are more com-
plicated in shape and vary with the irradiation dose. At about 313 K (below the glass 
transition Tg - 363 K) radical (5.55) decays according to second-order kinetics with 
an activation energy of about 30 kcal/mol845, 1645, 2464). Tino and SZQCS2191) in-
vestigated the effect of pressure on the ESR spectra of radical (5.55). They con-
cluded that the formation of secondary chain radicals of the type (5.56) was: 
CH3 
CH3 
I 
I 
-CH2-C------CH-C-
I 
I 
(5.56) 
COOCH3 
COOCH3 
and also of allyl and polyene radicals. Davis508) and Szocs2104-2106, 2108, 2111) 
established that the decay rate oUree radicals is sensitive to pressure. 
The interpretation of ESR spectra of irradiated poly(methyl methacrylate) at 
4-6 K is not completely solved1033, 1681,2054). Such a spectrum is shown in 
Figure 5.32. 
Fig. 5.32. ESR spectrum of poly (methyl methacrylate) -y-irradi-
ated at 6 K1033) 
Many possible interpretations may be applied to this well-resolved multiplet at 
6 K, considering several steric conformations of the protons in both the methylene 
and the methyl groups (Fig. 5.33). 
Iwasaki et al. 1033) concluded that this type of spectrum cannot be interpreted 
by a static mixture of a number of conformations. There is probably a non-classical 
quantum mechanical "tunneling" of the methyl groups in a poly(methyl methacrylate) 
radical. 
Other radicals trapped at 77 K after irradiation are probably CH300C· or HOOC' 
which give singlet spectra, OHC' (doublet spectrum) and 'CH3 (quartet spectrum), 
with splitting of the latter two of 130 G and 23 G respectively763, 845, 1091}. 
205 

5. ESR Study of Degradation Processes of Polymers 
L. 6 L. 2 
L. 6 
L. 
2 
L. 2 
L. 
8 L. 
2 
L. 2 
L. 
L. 
8 
8 
L. 
L. 
Fig. 5.33. Assumed conformation of free radical formed during 'Y-irradiation at 6 K of poly(methyl 
methacrylate) and the expected stick spectra2054) 
ESR spectroscopy has also been applied to studies of photo degradation of 
poly(methyl methacrylate) sensitized by FeCl3 1469, 1705), studies of trapped ions 
from additives in poly(methyl methacrylate) and the role of energy migration in 
this polymer248, 249, 507, 2419\ and to studies of the following polymers: poly(methyl 
acrylate)924), poly(glycol methacrylate)2118, 2110, 2492) and copolymers of methyl 
methacrylate and styrene1314, 2419) and methyl methacrylate and maleic anhy-
dride2188,2189). 
5.1.4. Polystyrenes 
When polystyrene is exposed to ionizing radiation at 77 K, free radicals are formed 
which can be recorded by ESR spectroscopy14, 373, 682, 698, 702-704, 869,1001,1914, 
2096,2304,2307,2358,2420). The observed triplet-line spectrum (Fig. 5.34) has been 
assigned to free radicals (5.57): 
(5.57) 
Verma and Peterlin2358) concluded that the 6-methylene protons in radical 
(5.57) are nonequivalent. They report that, in the spectrum shown in Figure 5.34, 
each component of the main triplet with hyperfine splitting constant 20 G is further 
split into another triplet with hyperfine splitting constant 5 G. The main triplet is 
due to one set of two f3-protons which interact more strongly with the unpaired elec-
tron than the other two B-protons. The observed nonequivalence of B-protons in 
radical (5.57) is attributed to a restricted rotation at the Ca-C(J bond. As it was 
shown earlier, the hyperfine coupling constant (~H(J) (5.1) varies with a cos2e. 
Calculation made by Verma and Peterlin2358) show that the angle e1 (for the set of 
two protons giving the larger splitting of 20 G) is about 48° 39', and the angle e2 
for the other set of protons is 70° 37'. The assumption that ortho-hydrogen atoms 
206 

LOW FIELD SIDE 
,-------,SOG , ~ 
5.1. Radiation and Photo-Degradation of Polymers 
Fig. 5.34. ESR spectra of polystyrene l'-irradiated at 
298 K 
in the phenyl ring can influence the hyperfine splitting constant and increase it to 
the observed 35 G702) is questioned by several authorsl472, 1653,2096). On the other 
hand, it has been shown that radicals formed by 'Y-irradiation of benzene and sub-
stituted benzenes651 , 657, 704,1653,2210,2382,2369) have a large hyperfine splitting 
of the order 50 G, which is due to a cyclohexadienyl radical (5.58)658) formed by 
hydrogen addition to the benzene ring: 
+ H· --
(5.35) 
(5.58) 
Sz6cs and Placek 2112) have made an ESR study of the influence of pressure 
(1-8000 atm) on the free-radical decay in 'Y-irradiated polystyrene. They have 
pointed out the correlation between molecular motion in the relaxation region and 
the radical decay. The pressure increases the glass-transition temperature, increases 
density, and decreases the free volume of the polymer, which causes a temperature 
shift in the relaxation maxima. These parameters are related to the molecular motion 
which affects the stability of free radicals in a polystyrene matrix. 
ESR spectra of different substituted deuterated polystyrenes have been discussed 
in a few other papers 702,704,1001,2382). 
Russian scientists35, 1112, 2209) reported that, after irradiation of polystyrene at 
77 K with fast electrons, the ESR spectrum consists of a singlet superimposed on 
207 

5. ESR Study of Degradation Processes of Polymers 
the normal spectrum. The formation of this singlet-line spectrum may be attributed 
to trapped electrons in the polystyrene matrix. 
Iwasaki et al. 1029) have reported formation of radical pairs in 'Y-irradiated poly-
styrene for which ESR spectra are shown in Figure 5.35. 
Fig. 5.35. AMS = 1 and AMS = 2 _ 
spectra of polystyrene 'Y-irradiated 
at 77 K1029) 
Fig. 5.36. ESR spectrum of 
UV-irradiated benzene216 1) 
A broad singlet spectrum with the width of about 20 G has been found during 
UV-irradiation of polystyrene at 77 K 322, 1472, 1941). This spectrum has been attri-
buted to radical (5.57). When the sample was warmed to room temperature in the 
presence of air, the spectrum changed into an asymmetric' singlet spectrum with a 
width of about 16 G and was assigned to peroxy radicals1941). 
Fox et al.484) obtained an ESR spectrum of polystyrene in tetrahydrofurane 
glass at 77 K which had a seven-line structure and was assigned to radical (5.57) with 
two different chain conformations. Some polymer segments have a conformation 
containing three protons with hyperfrne coupling constant of 18 G and one proton 
with 54 G, while other polymer segments have a conformation with all four hyper-
frne coupling constants equal to 18 G. 
UV-irradiation of polystyrene may also cause formation of phenyl radicals1814). 
The ESR spectrum of phenyl radical obtained during UV-irradiation of benzene at 
77 K consists of six lines with a splitting constant of 6 G and with anintensity ratio 
1: 1.8: 2.6: 2.6: 1.8: 1 (Fig. 5.36)2161). 
Phenyl radicals have also been observed during electron irradiation of benzene 
at 149 K1000). 
ESR spectroscopy has also been applied to studies of the mechanism of degrada-
tion of polystyrene in the presence ofperoxides1193, 1194,2373), of photo degradation 
of brominated polystyrene 1 070), and of trapped ions from additives in polystyrene 
and the role of energy migration in this polymer949, 1712). 
Irradiation of poly(a-methylstyrene) with ionizing radiation at 77 K gives the 
ESR spectrum shown in Figure 5.37682). 
208 

5.1. Radiation and Photo-Degradation of Polymers 
---
Fig. 5.37. ESR spectrum of poly-a-
methylstyrene -y-irradiated at 
77 K682) 
Fig. 5.38. ESR spectra of poly(vinyl chloride) 
-y-irradiated (dotted line) and electron-irradiated 
(solid line) at 77 K 1463) 
This spectrum has not been analysed in detail, but it was assigned to radical 
(5.57). ESR studies have also been made of -y-irradiated poly(a-methyl-styrene) in 
tetrahydrofurane glass52, 484). 
5.1.5. Poly(vinyl chloride) and Poly(vinylidene chloride) 
The ESR study of free radicals formed in electron- and -y-irradiated poly(vinyl 
chloride) have been discussed by several authors736, 882,1057,1204,1308,2389,1463, 
1491,1640,1644,2183,2304). The typical spectrum of'Y-irradiated poly(vinyl chloride) 
at 77 K is shown in Figure 5.38. 
This septet-line spectrum with a hyperfine splitting constant of 18 G is attributed 
to allyl radical (5.59): 
-CH-CH2-CH-CH=CH-CH2-CH-
I 
I 
(5.59) 
CI 
CI 
After warming to room temperature, the septet-line spectrum disappears and a 
new Singlet-line spectrum is formed, which is assigned to a conjugated polyene struc-
ture of the macroradical (5.60)1644): 
-CH-CH2 -CH-(CH=CH)n -CH-CH2 -CH-
I 
I 
I 
(5.60) 
Cl 
Cl 
CI 
Lawton and Balwit 1308) suggested that the predominant radical from poly(vinyl 
chlOride) is of the type (5.61). In this case a six-line spectrum should be formed. 
(5.61) 
209 

5. ESR Study of Degradation Processes of Polymers 
Instead of a six-line spectrum (which was not observed) a poorly resolved eight-
line spectrum was obtained after 'Y-irradiation of poly(vinyl chloride) in the dark at 
77 K462). This spectrum was assigned to radical (5.61). The same authors1308) have 
suggested that 'Y-irradiated poly(vinyl chloride) in 2-methyltetrahydrofuran glass 
solution acts as an electron scavenger to produce the radicals (5.61). They proposed 
two probable mechanisms for the formation of the primary radical (5.61): 
1. Homolysis followed by geminate recombination: 
2. Dissociative electron structure: 
+e-
. 
-CH2-CH- ~ 
-CH2-CH-+Cl-
I 
Cl 
(5.36) 
(5.37) 
Several authors901, 1560, 1641, 1888) reported that 'Y-irradiated poly(vinyl chlo-
ride) in vacuum at room temperature gives a singlet-line spectrum of 25 G peak-to-
peak width (Fig. 5.40). 
25G 
Fig. 5.39. ESR spectra of 
poly(vinyl chloride) -y-irra-
diated at room temperature 
in vacuum1888) 
17 
16 
15 
14 
13 
12 MHz 
Fig. 5.40. Matrix ENDOR spectrum of -y-irra-
diated poly(vinyl chloride)901) 
This spectrum was attributed to polyene radicals (5.60). A similar singlet-line 
spectrum has been obtained during 'Y-irradiation of polyene acids86l}. 
The ENDOR spectrum of heavily irradiated (>200 Mrad) poly(vinyl chloride) 
is a singlet centered at 14.4 MHz (Fig. 5.40). 
This ENDOR spectrum provides substantial proof for the formation of polyenyl 
radical (5.60) and extensive delocalization of unpaired electrons in the radical 
(5.60)90l). 
The formation of a si!1glet-line ESR spectrum was also observed during ther-
ma1227, 882, 1364, 1365, 1666, 1680, 1989) and phot01788, 2239, 2246, 2441) degradation, 
and chemical dehydrochlorination562) of poly(vinyl chloride). 
210 

5.1. Radiation and Photo-Degradation of Polymers 
In Figure 5.41 single-line spectra are shown which have been obtained during 
UV-irradiation of poly(vinyl chloride) in vacuum and in presence of air. 
It has been found by Rabek and Rllnby1788, 1816) that conjugated polyene 
sequences, when present in poly(vinyl chloride), can "photosensitize" the formation 
of radicals during UV-irradiation. ESR spectra of UV "pre-irradiated" poly(vinyl 
chloride) samples containing double bonds show a much higher intensity after con-
tinued UV-irradiation (Fig. S.41). This means that the concentration of free radicals 
grows more rapidly for pre-irradiated samples (Fig. 5.42). 
SOG 
H 
'------' 
• 
Fig. 5.41. ESR spectra of poly(vinyl 
chloride) UV-irradiated (2534 A) at 
77 K in vacuum (:::--;;-) and in air 
(~). Two other samples were 
previously UV-irradiated 90 min at 
8.0..------------------, 
7.0 
6.0 
5.0 
4.0 
0; 
..;; 3.0 
!'S 
o 
20 
40 
60 
80 
min 100 
t,UV-
Fig. 5.42. Kinetics of free radical formation during UV-
irradiation at 77 K of poly(vinyl chloride). Notation 
the same as in Fig. 5.41 1798) 
77 K, then heat-treated at 368 K, and 
further once again UV-irradiated at 77 K 
(=-=-=) for measuring ES R spectra 1 788) 
The decay of free radicals formed during irradiation of poly(vinyl chloride) has 
been investigated in detail by Atchinson8s, 86) and Rabek and Ranby 1788). Figure 
5.43 shows the decay curves of free radicals during warming of a UV-irradiated 
poly(vinyl chlOride) sample. 
The results obtained indicate the formation of two types of free radicals during 
UV-irradiation of poly(vinyl chloride); namely alkyl (5.61) and polyenyl (5.60) radi-
cals, which decay at different rates. Alkyl radicals disappear at a much faster rate 
than polyenyl radicals, which exist even above 323 K. 
Rabek and Ranby l786, 1787) used ESR spectroscopy for the study the role of 
commercial thermo stabilizers in photo degradation of poly(vinyl chloride). 
211 

5. ESR Study of Degradation Processes of Polymers 
50G 
'-----' 
a 
131 K 
159K 
194K 
//f-+-- 289 K and 329 K 
372K 
H 
b 
~r-------------------------------, 
O+---_.----,,----r---~--_.----,,~ 
133 
173 
223 
273 
323 
373 
K 423 
Fig. 5.43. a. Change with temperature of ESR spectrum of UV-irradiated poly(vinyl chloride) 
sample. b. Free radical decay calculated from ESR spectra: (.) attributed to alkyl radical and 
(0) attributed to polyenyl radical1798) 
ESR spectroscopy has also been applied to studies of the mechanism of thermal 
degradation of poly(vinyl chloride) in the presence of a second polymer843) and to 
the study of electron capture by acceptors such as anthracene, p-terphenyl, p-benzo-
quinone, and chloranil during the radiolysis of poly(vinyl chloride)1205, 2332, 2449). 
Hay882) and Fukuda 736) presented ESR spectra of poly(vinylidene chloride) 
irradiated with 'Y-rays at 77 K, and spectra obtained during thermal degradation of 
polymer samples. In the latter case a broad singlet spectrum was obtained and attri-
buted to polyene radical. A similar ESR spectrum was observed during UV-irradiation 
of poly(vinylidene chloride)1677). 
5.1.6. Fluorinated polymers 
ESR spectra of irradiated poly(tetrafluoroethylene) were studied by several workers14, 
38,58,62,236,450,699,736,889,1025,1026,1148, 1317, 1327-1329, 1353, 1432, 1433, 1478, 
1639-1640,1642, 1685,1840,1915,2006,2147-2150,2152,2153,2160,2216,2304-2307, 
2329,2375). Ionizing radiation of poly(tetrafluoroethylene) produces free radicals 
which are extremely resistant to heat (up to 523 K). Figure 5.44 shows ESR spectra 
obtained during electron irradiation of poly(tetrafluoroethylene) in vacuum at 77 K 
and 300K. 
This spectrum contains two components. One is a doublet of quintets with the 
hyperfme splitting constant 87 G and 32 G and is attributed to radicals (5.62)2147-
2149,2304). The other is a three-line spectrum assigned to radical (5.63)2216). 
212 

b 
100G 
a 
b 
100G 
~ 
(5.62) 
H • 
5.1. Radiation and Photo-Degradation of Polymers 
Fig. 5.44. ESR spectra of electron-irradiated 
poly(tetrafiuoroethylene) in vacuum: a. at 77 K 
and b. at 300 K2148) 
Fig. 5.45. ESR spectra of 
the end-radical-CF 2CF 2 
trapped in oriented films 
of poly(tetrafiuoroethylene): 
a. and b. measured at 77 K,
