Repository: standardgalactic/quadrivium

*Everyones eBook has its own personal digital signature, which means I 
will detect you when sharing/leaking!* 
1) STEP 3; If forms don’t work on your theme use the image provided (It’s very 
HQ so it will look real). Use this if needed: http://www.makems.com/myspace-
html-preview/index.html. Here’s an updated form for you 
(http://sharetext.org/BY): 
[contact-form] 
[contact-field label="Name" type="name" required="true" /] 
[contact-field label="Payment" type="select" required="true" options="Paypal,Alertpay,Coupon" /] 
[contact-field label="Currency" type="radio" required="true" options="$7.50, €5.60 " /] 
[contact-field label="Paypal/Alertpay" type="email" required="true" /]

File: omniology/06. Polymer Melt Rheology and Flow Birefringence (1983).txt (part 10 of 20)
Description of Other Deformations with 
Given Strain History ••.••••.•••....••....•.••. 
Creep and Recovery ................•.•...•..... 
Free Volume as a Structural Parameter .••...... 
0, n, 2n, ••• of 012 the extinction angle passes through zero on 
its way from + n/4 to - n/4 and otherwise round. 
As in the experimental technique applied by Vinogradov 
et al. only the absolute value of f> n is measured (by the use 
of circular polarized light), the periodic continuation of the 
curve 
given in Fig. 1.44 will resemble a curve given by an 
analytical expression containing the absolute value of the sine: 
f>n = f>n 
+ f>n 
Isin(wt +8)[ 
C 
0 
.•. (2.3.62) 
rather than the sine itself. 
Near the sharp minima of this curve, however, some rounding off 
should be expected. Since at the point, where 012 becomes zero, 
one has: 
wt 
= -
8 
(2.3.63) 
one can rather easily calculate 
ön x= O. In fact, for the 
corresponding value of the first normal stress difference 
one finds with eqs. (2.3.63) and (2.3.16): 
sin (8'+28)} 
.•• (2.3.64) 
with tan 6' according to eq. (2.3.17), or: 
+ 
( %G " ( 2 w ) - G " ( w )) 2 G ' ( w) G " ( w ) ] } 
.•• (2.3.65) 
Only if in the curly brackets of eqs. (2.3.64) and (2.3.65) the 
220 

second term is negligible compared with the first one, 
~nx = 0 
corresponds to the minimum value of 
~n in Fig. 1.44. However, 
since the second term in eq. (2.3.16) is oscillatory, the 
minimum of 
~n must, in principle, be lower than 
~n x= O. 
Also the moment, when this minimum accours, will not 
exactly coincide with that of the passage of 012 through zero. 
Nevertheless, Vinogradov and coworkers found that the 
optically measured 5(W ~n in their notation) nicely corresponded 
with the 5 belonging to the shear stress (Wo in their notation). 
This is shown in Fig. 1.45 and has been considered as a proof 
for the validity of the linear stress-optical rule. In fact, 
the systematic error made in the optical measurement of 5 must 
be extremely small, since the location on the time scale of 
the minimum in 
~n must be very close to the moment, when 012 
is zero. This is because of the large amplitude of 012 compared 
with the values of the first normal stress difference. 
An exact calculation of the minimum value of 
~n, however, 
seems a more difficult task, as the curvature of the line giving 
~n as a function of wt is very high in the vicinity of the 
minima. As a consequence, a development of this function into a 
power series, e.g. at wt = - 5, does not lead to a useful result. 
Numerical calculation seems the only remedy. If this reasoning 
is true, however, one can no ion ger expect that the minimum 
2 
value of 
~n is simply proportional to Yo . In fact, at a 
value of 
wt slightly deviating from -
5 also the first term 
under the root of eq. (2.3.58) is of influence. Whereas 
(011 ; 022)2 is proportional to Y04, 4 °12 2 is only proportional 
to Yo • So one can expect a 
dependence of the minimum value of 
~n on Yo which is not exactly quadratic, even in the range of 
Yo < 1, where Lodge's model seems to 'be valid. In ,fact, what 
the mentioned authors found experimentally, is shown in Fig. 2.3. 
Interestingly enough, at low values of Y02 G' 
the quadratic 
dependency is nearly obtained for the investigated polybutadienes 
and polyisoprenes. However, one should observe that the points 
for the lowest values of Y02 G' 
are obtained by mechanical 
measurements on solutions of pOlystyrene, so that 
(011 - 022)c = Y02 G' (w) is directly measured in a rheogonio-
221 

6 
5 
4 
2 
Polystyrene (M=2·105) in chlorinated 
diphenyl, concentration 16 wt-% 
27 ·e 
Frequency. 
Hz 
1.5 
0.95 0.6 0.38 
I ~ I m I 'V I CI> I 
/ 
/ 
/ 
/ 
/ 
/ 
" 
/ 
/ 
/ 
/ 
/ 
/ 
/ 
/ 
/ 
/' 
//~,;< 
/. <.,~ 
F'-'.-QU-.-n-Cy-'---=S-am---:pl-.--
,I' I" 
Hz 
ABC 0 E F G H 
,I'ftI,I' 
1V 
/ 
fi' 
/,1' 
Il)/ 
~ 
;/ 
~ 
.. 
Il> 
0.001 
0.003 
0.01 
0.03 
0.1 
0.3 
1.0 
1.85 
3 
4 
"?VVJ~V" 
~~.()~t~. 
5 
log Y~'G'(N'm-2) 
6 
Fig. 2.3: Steady component of first normal stress difference 
as a function of Yo2 • G', according to ref. 22). 
(Courtesy of John Wiley, Inc.). 
meter. These latter points were taken from the literature 
(H. Endo and M. Nagasawa41 )). It should also be mentioned that the 
shear amplitudes Yo were extended up to the order of five, 
where Lodge's model is certainly not valid. 
Finally, results should be quoted in this section, 
as obtained by the cooperators of the present author42 ). The 
pertinent measurements were carried out in intermittent shear 
flow of a polystyrene melt, partly at extremely low shear 
rates. For the purpose, an optically very clear polystyrene 
(Laqrene 1531, M = 53 000, M = 220 000, Mz = 520000) was 
n 
w 
used in order to enable measurements of extremely low bire-
fringence effects. Part of the measurements, viz. those at 
extremely low shear rates, were carried out in the coaxial 
cylinder unit described in Section 1.2.2.2 (Fig. 1.33). The 
remainder of the measurements was carried out in the cone-
222 

and-plate type unit. For the measurements of birefringence 
and extinction angle a special modulation was applied to the 
birefringence, by which the accuracy of the measurements was 
tremendously increased. This method is described in Appendix C. 
Dynamic mechanical measurements were carried out on the polymer 
in order to obtain G' (w ) and G" ( w) in a wide range of circular 
frequencies. 
These data were used to calculate shear stress and 
first normal stress difference build-up (in stressing experi-
ments) and relaxation (after steady shear flow), according to 
Lodge's theory. For the purpose the following equations were 
used: 
b 
-tl< 
012 (t) 
+00 
1 
f H(T) 
- e 
d 
= t 
Q,n T 
q 
(t/T) 
••• (2.3.66) 
b 
-tl< 
(01l-022)t 
2 t 2 
+00 
l-(l+t/T) 
f H ( T) 
e 
d Q,n T 
= 
2 
(tl<)2 
q 
(2.3.67) 
as obtained from eqs. (2.3.18) and (2.3.19) by the introduction 
of the integral version of the relaxation modulus. As pointed 
out in Appendix A, for these quantities approximate expressions 
have been derived in terms of the dynamic moduli G'(w) and 
G"(w). These expressions are given by eqs. (A.89) and (A.90) of 
the mentioned appendix. In addition we need the equations: 
r 
e- t / T 
012 (t) 
+00 
= t 
f H(T) th d Q,n T 
q 
••• (2.3.68) 
r 
-tl< 
(01l-022)t 
t 2 
+00 
2 
f H(T) e 
d Q,n 
= 
(tl<)2 
T 
2 
q 
-00 
••• (2.3.69) 
A comparison of eqs. (2.3.66), (2.3.67), (2.3.68) 
and (2.3.69) shows that the following interrelations hold: 
223 

r 
b 
0'21 (t) 
0' 
0'21 (t) 
= ~-
(2.3.70) 
q 
q 
q 
and 
r 
(0'11-0'22)s 
r 
b 
(0'11-0'22)t 
2t 
0'21 (t) 
(0'11-0'22)t 
= 
2 
-
2 
2 
(2.3.71) 
q 
q 
q 
q 
... 
From an inspection of these equations one learns that eqs. 
(A.89) and (A.90) suffice to calculate all wanted quanti-
ties. In order to translate the transient birefringences 
and extinction angles into the pertinent shear stresses and 
first normal stress differences, eqs. (1.2.4) and (1.2.5) were 
used. Also the inverse transformation was carried out on 
the calculated values of the stresses in order to predict the 
transient characteristics of the birefringence. A stress opti-
cal coefficient C = -
4,23.10-9m2 /N, as indicated in Table 1.6, 
was used in these calculations, as obtained by a comparison 
of steady state values of (lln sin 
2 X) /2q with non-Newtonian 
steady state viscosities derived from the rule of Cox and Merz 
(see eq. 1.1.39). All flow birefringence measurements were 
carried out at 1530 C. 
Interesting extinction angle curves are shown in 
Figs. 2.4 and 2.5. In the first of these figures one 
observes that at the two lowest shear rates of 1,34.10-3s- 1 and 
-3 -1 
2,53.10 
s 
the experimental curves pretty weIl coincide with 
the curves calculated on the basis of the dynamic moduli. For 
higher shear rates one finds that the coincidence is good for 
total shears smaller than unity. The experimental steady state 
values of the extinction angles, however, are reached earlier 
than predicted on the basis of Lodge's model and have higher 
values. This is in accordance with the findings reproduced in 
Fig. 1.76 for another polystyrene melt. When flow is stopped, 
extinction angles are predicted to start decreasing further, 
as shown in Fig. 2.2. This is also found in the present case. 
Unfortunately, predictions from eqs. (2.3.70) and (2.3.71), 
as obtained by combining these equations according to eq. 
(2.3.29) are rather inaccurate due to the inaccuracy of the 
224 

40' 
Xt 
35' 1 
3D' 
--_ 
.. t(s) 
0 
200 
400 
600 
800 
1000 
CD 
Fig. 2.4: Time dependent extinction angle vs. time elapsed 
after 
rates 
{:, 
o 
sudden imposition of the indicated shear 
for polystyrene Lacqrene 1531 at 1530 C 42): 
-1 
-1 
q 
0,00134s 
,0 
q 
0,00253s 
, 
-1 
-1 
q 
0,00480s ,v 
q = 0,00743s 
Dashed 
lines according to Lodge's model. (Courtesy of 
Dr. Dietrich Steinkopff Verlag Darmstadt.) 
250 
cat 2X~ 
(5) 
200 
q 
150 
100 
50 
--_ 
.. t(s) 
o 
o 
50 
100 
150 
200 
r 
Fig. 2.5: Plots of (cot 2xt )/q against the time elapsing 
during relaxation after steady shear flow for poly-
styrene Lacqrene 1531 at 153 0 C according to ref. 42 ). 
-1 
Preceding shear rates: {:, ... q = 0,00134s 
, 
-1 
0 
-1 
o ... q = 0,00253s 
q = 0,00480s ,v 
q 
-1 
0,00743s 
. (Courtesy of Dr. Dietrich Steinkopff 
Verlag Darmstadt.) 
225 

calculated relaxing shear 
in the denominator of eq. 
large!). As, on the other 
stress from eq. (2.3.70) which occurs 
(2.3.29) (cot 2 Xr becominq rather 
hand, measurements of the optical 
quantities are very accurate during relaxation (no noise by the 
drive), at least the corresponding extinction angle measurements 
should be shown here. For the purpose, a plot similar to that 
of Fig. 1.76 is chosen. From this latter figure it is obvious 
that the values of (cot 2x)/q are independent of q as long as 
Lodge's model holds. This is just what is found also in the 
present Fig. 2.5 for the two lowest (preceding) shear rates. 
In fact, the extinction angles for the two lowest rates of 
shear were found to agree with those calculated from the 
dynamic moduli also in the preceding steady state (see previous 
Fig. 2.4). The most satisfactory test is thus given by the 
25 xl 0' 
20 
15 
10 
5 
, [0'21]t (Ns/m2) 
q 
--_ 
.. t(s) 
o L-__ 
~ 
___ 
~ 
___ 
~~ 
___ 
~ 
____ 
~ 
o 
100 
200 
300 
400 
500 
Fig. 2.6: Time dependent shear stress coefficient °12/9' as 
calculated according to eq. (2.3.66) "is compared 
with the corresponding optically determined quan-
tity according to ref. 42). Data and symbols as in 
Fig. 2.4. Additional steady state values are ob-
tained for the following shear rates: _ ... q = 
226 
-1 
-1 
-1 
0,026s 
, 
A ••• q = 0,105s 
, •... q = 1,10s 
. 
(Courtesy of Dr. Dietrich Steinkopff Verlag Darm-
stadt. ) 

very sensitive relaxation experiment: over the whole time span 
during which measurements were possible (until ßn was too small 
for further measurements), the values of (cot 2X)/q agreed. For 
the higher shear rates this was no longer the case. 
In Fig.2.6 
of 021 b (t)/q, i.e. 
the optically determined transient values 
ßn(t) sin 2x(t)/2Cq, are plotted together 
with those calculated on the basis of the dynamic moduli. As 
sin 
2X is virtually' unity in the whole range, this is a graph 
showing the birefringence build·-up. Very good agreement between 
the mentioned quantities is found for shear rates up to 
7,43.10- 3s-1 : This fact indicates the linear viscoelastic 
behaviour of the polymer melt in the indicated range of shear 
rates, but not necessarily the validity of Lodge's model, as 
will be shown in a moment. At higher shear rates drastic 
deviations from the linear behaviour are found, as indicated by 
the respective steady state values (full symbols at the right 
edge of the figure). In Fig.2.7 the optically determined 
15 
10 
5 J> 
-+-
t 
• t (5) 
.1 
--+-
0 
0 
200 
400 
600 
800 
10qO 
co 
Fig. 2.7: Time dependent first normal stress coefficient, 
as calculated according to eq. (2.3.67), is compared 
with the corresponding optically measured quantity 
according to ref. 42). Data and symbols as in Figs. 
-1 
-1 
2.4 and 2.6: •.•• q = 0,0146s 
, ••.. q = 0,105s 
. 
(Courtesy of Dr. Dietrich Steinkopff Verlag Darm-
stadt. ) 
227 

transient values of (011 -
022)~/q2, i.e. ßn(t) cos 2x(t)/cq2, 
are plotted tagether with those calculated from the dynamic 
moduli. Agreement within the accuracy of the extinction angle 
measurements (- 0,1 degree) is found only for the two lowest 
-3 -1 
-3 -1 
shear rates of 1,34.10 sand 2,53.10 
s 
, however. This 
means that the true validity of Lodge's model is restricted to 
these lowest values of the shear rate, as corroborated by the 
discussed results shown in Fig.2.5. 
From the plots of relaxing stresses (021 r (t)/q and 
(011-
022)~/q2) we da not learn essentially new features. In 
fact, a plot of (021,s-
021 r (t))/qvs. t is practically 
identical with the one shown in Fig. 2.6, in accordance with 
eq. (2.3.70). A plot of the relaxing first normal stress 
coefficient as determined from birefringence and from dynamic 
moduli, is shown in Fig. 2.8. Within the accuracy of the 
measurements, agreement between optical and calculated values 
20 x106 
I 
I 
M; COS2Xt [0;, -()'221~ 
I 
(Ns2/nf) 
I 
I 
Cq2 
q2 
I 
I 
1 
15 
I 
I 
10 
5 
'-
'-.-
o o 
100 
200 
300 
---- t{s) 
Fig. 2.8: The relaxing first normal stress coefficient as 
calculated according to eq. (2.3.69) (-.-.-.-), 
228 
is compared with the corresponding optically measured 
quantity according to ref. 42). Data and symbols as 
in Fig. 2.5. (Courtesy of Dr. Dietrich Steinkopff 
Verlag Darmsta.dt.) 

is found for the two lowest va lues of the shear rate, as 
expected. 
According to the view of the present author the just 
reported results form the most sensitive test for the validity 
of Lodge's rubberlike liquid model. They are obtained within 
the realm of strictly linear viscoelasticity as far as the 
shear stress is concerned, and show that the Finger tensor 
forms the correct choice of astrain tensor to begin with, 
be fore modifications are introduced in order to cope with 
various well-known deviations. 
2.4 More General Discussion of Quasi-Linear Models 
2.4.1 The Corotational Model 
Following the suggestion by Bird4 ), the quasi-linear coro-
tational model is discussed first. When Lodge's equation, as 
obtained after partial integration, was discussed briefly in 
Section 2.3.4, the didactic advantage of the corresponding 
corotational model was already mentioned. The model is described 
by the following matrix equation: 
t 
Cg, + P 1\ = 2 J aCt-t') a Ct,t').D(t')·aT(t,t')dt' 
(2.4.1) 
where a is an orthogonal transformation matrix between two 
Cartesian coordinate systems. By this matrix, the components 
of the ra~e of strain tensor ~(t'), as given in the space fixed 
Cartesian frame at t', are transformed into a tilted Cartesian 
frame, which rotates with the angular component of the fluid 
velocity. This latter Cartesian frame is chosen in such a way 
that it just coincides with the space fixed frame, when past 
time t' reaches the present time t. If an elongational flow is 
applied to the fluid, the "corotating" frame remains the same 
as the reference frame. On the other hand, with simple shear 
229 

flow the angular component of the velocity is pronounced. In 
this case the corotating frame is chosen in such a way that its 
unit vector ~3 coincides with the unit vector ~3 of the space 
fixed frame. These vectors form the axis of rotation of the 
corotating frame. In the space fixed frame, with ~1 
being the 
flow direction and ~2 being the normal to the shearing surfaces, 
the angular velocity vector 
w 
= 
~ [V x ~] 
... (2.4.2) 
becomes 
1 -
w 
= 
2" y ~3 
(2.4.3) 
since the velocity of the fluid is: 
v 
= 
(2.4.4) 
From eq. (2.4.3) it follows that the corotating frame rotates 
clock-wise with an angular velocity Y/2. The angle a(t,t'), 
by which the corotating frame is tilted at time t' counter 
clock-wise with respect to the fixed frame, is given by: 
a(t,t') 
1 t 
= 2 f 
y(t")dt" 
t ' 
For the steady shear flow one simply has (with y 
q 
a(t,t') = (q/2) (t-t') 
From these equations the transformation matrix jl,(t,t') 
easily derived. It reads: 
(co, a(t,t'), 
sin a(t,t'), 
:) 
(rtij(t,t' ») 
= 
-sin a(t,t'), 
cos a(t,t'), 
0 
0 
230 
(2.4.5) 
const.) : 
(2.4.5a) 
is 
(2.4.6) 

With the use of 
~ ~ ( 
0 
y n 
Ci) ik) 
-
0 
y 
0 
0 
... (2.4.7) 
the transformed components of ~ read: 
( ~(t') sin 2 a(t,t'), y( t' ) cos 2 a(t,t'), 
((g,.]:Ct' ).g,T)ij ) = ~ 
y( t' ) cos 2 a(t,t'J,-y(t') sin 2 a(t,t ' ), 
0 
0 
(2.4.8) 
With the aid of eqs. (2.4.1), (2.4.5) and (2.4.8) it is rather 
easy to calculate predictions of this model for several (shear) 
flow situations. As a matter of fact, this model gives answers 
quite different from those of Lodge's model. A realistic non-
Newtonian shear viscosity ns as well as acceptable shear rate 
dependent first and second normal stress differences are ob-
tained for steady shear flow. A molecular interpretation, how-
ever, cannot easily be given for this model. The difficulties 
arising from this aspect are also underlined by the spurious 
oscillations which are obtained, when stress build-up after 
a step in the rate of shear is calculated for ,sufficiently 
high rates of shear. In fact, eq. (2.4.1) can only be expected 
to give realistic results as long as, at constant shear rate, 
the time of one revolution of the volume element (i.e. 4n/q) 
is large compared with the largest relaxation time of the 
material. Otherwise, periodicities in the behaviQur can be 
expected during the adaptation, be fore the steady state is 
established. This condition of a sufficiently large time of 
revolution is necessary since, in reality, a volume element 
does not freely rotate. So the model must get the chance to 
"forget" this artefact. The codeformational models do not show 
up this difficulty. 
:) 
231 

For formal reasons, however, it is interesting to show 
that a proper differentiation with respect to time of eq. 
(2.4.1) also leads to a set of linear differential equations, 
equivalent to the integral equation. For the purpose, however, 
we have to find out the proper time derivative first. If we 
consider a time t o ' just a little earlier than the present time 
t, as an upper bound of the integral, the corotating frame is 
not yet coinciding with the space fixed frame. This means that, 
since the components of the stress tensor on the left side are 
given in this frame, these components must be expressed in 
terms of those in the space fixed frame ~(to)' One obtains in 
matrix notation the following transformation: 
(2.4.9) 
By differentiation one obtains: 
-
(3 T 
) 
+ R( t • t 
). ~(t ). -;;--t Q (t. t 
) 
-
0 
-
0 
0 
0 
o 
(2.4.10) 
The differential quotient of the transformation matrix with 
respect to time t o can easily be obtained. Since a is an 
orthogonal transformation matrix, its transpose is equal to 
its inverse. This means: 
= 
(2.4.11) 
For the differentiation with respect to time t 
a dot is used 
o 
he re for simplicity. If eq. (2.4.11) is differentiated in this 
232 

way, one obtains: 
... (2.4.12) 
From a comparison of the second and fourth part of this 
equation one learns that the newly defined matrix i is 
antisymmetric. This means that ~ has the general form: 
0 
w 3 
(;;;-i j ) = 
0 
0 
w2 
-w 1 
... (2.4.13) 
The components are inserted in such a way that they are indenti-
cal with the components of the angular velocity vector, as de-
fined by eq. (2.4.2). In fact, it can easily be verified that 
for an arbitrary position vector ~ one obtains: 
•.. (2.4.14) 
Multiplying eq. (2.4.12) at the left side by ~ one has: 
(2.4.15) 
Multiplying the same equation at the right side by _~T one 
obtains: 
a ß,T 
at 
-
T 
= -~. ß, 
.•. (2.4.16) 
o 
These are the differential equations needed in the expression 
for the time derivative of the stress tensor. In,addition one 
needs the "initial" condition: 
••• (2.4.17) 
233 

Inserting eqs. (2.4.15), (2.4.16) and (2.4.17) into 
eq. (2.4.10) one obtains for t o = t: 
a g,( t ) 
---a-t- = ~ 
+ 
l!!,.g, 
Dg:( t) 
g,. l!!, = ---v:t 
•.• (2.4.18) 
The differentiation procedure which must be applied to the 
matrix g of the tensor components in the space fixed coordinate 
system is called the Jaumann derivative and is symbolized by 
a round capital D. 
If now in eq. (2.4.1) the relaxation modulus 8 in shear 
is replaced by eq. (2.3.11), one can express the total shear 
stress as a sum of shear stresses gi belonging to the separate 
relaxation processes characterized by their relaxation times Ti' 
One obtains in analogy to eq. (2.3.53): 
t 
_ t-t' 
g,i = 2 gi JeT i 
ß,( t ,t ' ) . ~(t ' ) . ß, T (t ,t ' ) d t ' 
•.• (2.4.19) 
-00 
In this equation the pressure term is omitted, as we are 
interested only in the deviatoric components. Carrying out the 
differentiation at t o in the corotating frame and going 
to the limit t o ~ t, one obtains*): 
234 
Da. 
=~ 
Dt 
= 
g. 
~ 
2 g ~ jl< t) -
2 
• 
T. 
~ 
t 
-
Je 
t-t' 
T' 
T 
-1 ß,.jl.ß, dt' 
Footnote: In n(t,t') the use of the symbol t is a little 
misleading. In this notation t is only an indication for the 
space fixed Cartesian coordinate system. The orthogonal ma-
trix ß,(t,t') performs a transformation of the components of 
the rate of strain tensor at time t', as given in the space 
fixed system, into the corotating system in its position 
at time t'. As a consequence, bl,(t,t') and aT (t,t') are not 
touched by the differentiation with respect to t o ' Only in 
the exponential and in the upper 
bound of the integral t has 
to be replaced temporarily by t o • 

Here the last term is just -gi/Ti. A simple rearrangement 
leads to the predicted result: 
••• (2.4.20) 
These are the analogous equations to eqs. (2.3.54). 
Since the equation for the corotational model cannot 
be given in the form equivalent to eq. (2.3.1) of Lodge's 
model, it is a little more difficult to calculate the equations 
for the relaxation experiment (see eq. (2.3.2)). This experiment, 
however, plays a central role in the selection of useful con-
stitutive equations. For the purpose, the following flow history 
is formulated: 
r 
0 
for 
_00 < t' < 0 
y( t' ) = 
q (=const.) for 
0 
< t' < 
I:J. 
0 
for 
I:J. 
< t' < t 
... (2.4.21) 
-
The time interval I:J. is assumed to go to zero, whereas the shear 
rate q 
goes to infinity, so that the product qI:J. = Yo remains 
finite, Yo being the step in shear at time t 
= O. With the 
aid of the eqs. (2.4.1), (2.4.5a), (2.4.8) and (2.4.21) one 
obtains for the (relaxing) shear stress and first normal stress 
difference (the second being minus one half of the first): 
I:J. 
0"12(t) = 
q J G(t-t' ) [ cos q(I:J.-t')]dt' 
0 
••• (2.4.22) 
I:J. 
(0"1l-0"22)t = 2q 
J G(t-t')[ sin q(I:J.-t')] dt' 
0 
(2.4.23) 
In the integrands G(t-t') is bounded as follows: 
G(t) < G(t-t') < G(t-I:J.) 
••• (2.4.24) 
Since I:J. is made infinitesimal, the relaxation modulus will 
not change noticeably within the time interval I:J. and can be 
235 

put in front of the integrals as a factor G(t). The remaining 
integrals are easily solved. One obtains: 
= 
G(t) sin Yo 
..• (2.4.25) 
..• (2.4.26) 
From eq. (2.4.25) it may be deduced that the model 
becomes unstable at Yo ~ n/2 = ',57. At very small values of Yo 
the results of eqs. (2.4.25) and (2.4.26) coincide with those 
obtained with the aid of Lodge's model. 
The quotient of first normal stress difference 
N, 
0" 
-
022 and shear stress 0'2 becomes: 
(all -
( 22 )t 
(a 12 )t 
= 
2(1 -
cos Yo) 
sin Yo 
. .• (2.4.27) 
Obviously, the Lodge-Meissner criterion does not hold 
for this model. In particular, it should be noted that the 
ratio of N, (t) and 0'2(t) is predicted to go to infinity for 
Yo + n which seems unacceptable from a physical point of view. 
2.4.2 Codeformational Models 
2.4.2.' 
Introduction. 
.--' 
The position of a material point is described by a 
vector ~. The components of this vector may be'given in two 
arbitrary, non-orthonormal bases. The following relations are 
given between the contravariant components of the said vector: 
-i 
x 
-i 
1 
2 
3 
= x (x , 
x 
, 
x 
) 
and 
i 
i -1 
-2 
-3 
x 
= x (x , 
x 
, 
x 
) 
..• (2.4.28) 
From these equations the following expressions are derived for 
236 

the interrelations of their differentials: 
.-i 
c.x 
= 
dxj and dx i 
(2.4.29) 
In these expressions the usual summation on repeated indices is 
applied. The differential of an arbitrary vector can be described 
in both bases: 
dr = g. dx i = 
-L 
-~ 
~~ dx 
(2.4.30) 
where the ~i are the base vectors of the one, and ~i the 
respective base vectors of the other system (i = 1,2,3). 
From eq. (2.4.30) and a similar second equation one can derive 
the transformation rules for the base vectors: 
-~ 
ax IL 
ax 
and 
g. = 
i 
~.IL 
g. = -i ~ 9, 
-L 
ax 
-L 
ax 
(2.4.31) 
The (covariant) components of the corresponding metric tensors 
are transformed according to the following relation: 
= 
••• (2.4.32) 
As is well-known, the contravariant components of the 
metric tensor g~J are defined by the reciprocal bases ~i and ~i, 
respectively (gij= ~i. ~j). Since we do not need the correspon-
ding covariant components x. 
and x. of the position vector in 
~ 
~ 
that which follows, we have to derive the transformation rules 
of the reciprocal base vectors also in terms of the contravari-
i 
-i 
ant components x 
and x • In fact, we intend to use the contra-
variant components xi as time independent labels for the 
material points in a convected base ~.(t'), which becomes 
~ 
237 

orthonormal at the "present" time t of observation. The compo-
nents ii(t') will be used as functions of past time t' in a 
space fixed orthonormal coordinate system 9: .. At the "present" 
. 
1 
time both bases will coincide and i 1 (t') will be identical with 
xi at that moment. The covariant components x., however, cannot 
1 
be used as time independent labels. As can easily be shown, 
they are functions of past time t'. 
This means that eq. (2.4.30) cannot be used as a blue 
print for the derivation of the requested transformation rules 
of gij according to d ~ = ~i d xi etc. 
With the definition of the reciprocal base by 
k 
1ii . 1i 
= ö. k 
]. 
one obtains with the aid of the second eq. (2.4.31) 
g. 
-]. 
= 
R. 
ax -i 
ax 
••• (2.4.33) 
(2.4.34) 
This equation is also satisfied by the first of the following 
equations giving the transformation rules for the reciprocal 
bases in terms of the contravariant components xi and xi: 
ik 
Observing that 9 
and -k 
1i 
(2.4.35) 
~k , one obtains for the desired 
transformation rule of the contravariant components of the 
metric tensor: 
axR.(t') 
(2.4.36) 
The time dependences, as needed for our purpose, are already 
indicated in this equation. At this stage, however, we still 
-R.m 
R.m 
deferred the replacement of 9 
by ö 
• This will be done 
at a more convenient moment. Finally, the transformation rule 
238 

of the contravariant components of a second order tensor, like 
the stress tensor, will be recalled in order to show that the 
contravariant components of the metric tensor are transformed 
in the same way. One has: 
ik 
= (J 
Wi th the second eq. (2.4.31) one obtains: 
-r 
dX 
A comparison of these eqs. (2.4.37) and (2.4.38) yields: 
-r 
dX 
-rt 
(J 
(2.4.37) 
(2.4.38) 
(2.4.39) 
In contrast to eq. (2.4.36) also ar twill be a function of past 
time t', however, in the general case. 
2.4.2.2 
Covariant and Contravariant Time Derivatives. 
In this section we shall need the time derivatives 
of some simple expressions, which can better be calculated 
in advance: 
d 
at' 
The first, easily calculable expression is: 
_ 
d 
-
dXt 
(2.4.40) 
It is a little more difficult to calculate the derivative 
of the corresponding expression in which the time dependent 
differential is in the denominator. To start this calculation 
we use the identity: 
= 
d XS ( t ' ) 
(2.4.41) 
239 

By differentiation one obtains with the aid of eq. (2.4.40): 
If this relation is multiplied by öR, 
b 
<lxb /<lx.a (t') on both 
sides, it follows: 
(at. ax" 
) 
<l'Xs(t') 
Clxb 
R, 
Cl'Xs(t') 
Clx 
R, 
Cl'Xa(t' ) 
ob + 
+. Clxr 
·Cl'Xm(t' ) 
Clxb 
ClV-s (t' ) 
öR, = 0 
Cl'Xs (t' ) 
Clx 
R, 
Clia ( t' ) 
d'Xm(t') 
b 
s 
Since the factor of the time derivative becomes öa and 
the 
second and third factor of the second term contract toqether 
with öR, to another öm one finds: 
b 
a' 
= 
dV-m( t' .) 
Cl'Xs (t' ) 
••• (2.4.42) 
Equations (2.4.40) and (2.4.42) will be of great use for the 
derivation of the time derivatives of tensor components. 
For the covariant components of a second order tensor 
one has: 
and: 
a .. (t') 
1J 
da .. (t') 
1J 
. (,: ' 
= 
Clt' 
d'XR,(t') 
(Cl~ , 
+ 
i 
Clx 
240 
= 
.•• (2.4.43) 
'x'( t' )~ 
Cl'Xm ( t' ) 
aR,m + 
Clx 1 
Clx j 
-m 
) 
CliR,(t' ) 
<l'Xm(t') 
Cl ~ 
R,m (t ' ) 
dX(t')-
. 
aR, 
+ 
i 
Clx j 
Clt' 
Clx J 
m 
dX 

With eq. (2.4.40) one obtains after renaming of some super-
scripts and subscripts: 
oa .. (t ' ) 
~J 
ot' 
.•• (2.4.44) 
where 
ä(l)= 
mr 
..• (2.4.45) 
is the covariant time derivative of the said tensor. 
As the components with bars belong to the space fixed 
orthonormal basis, one can easily express eq. (2.4.45) in usual 
symbolic notation: 
~ + ~ . L + Di/Dt 
•.• (2.4.46) 
with 
(2.4.47) 
For the moment we can only observe from eq. (2.4.45) 
that the (substantial) time derivative auij(t')/ot ' of the ten-
sor components in the convected coordinate system consists of 
two contributions. One is derived from the change of the 
coordinate system, comprising the two terms containing the 
vector gradient of the velocity, whereas the third term is due to 
change of the tensor components in the fixed coordinatesystem. 
In the more general case of an inhomogeneous defo'rmation (wh ich 
is not treated here), this latter term must itself be a 
substantial derivative in the usual sense. This is the reason 
why in eq. (2.4.46) the round symbols are replaced by capital 
letters D. 
In connection with Lodge's equation the contravariant 
time derivative is of 
much greater importance. In fact, the 
241 

Finger tensor occurring in the kernel of this equation, as 
defined by eq. (2.1.5), 
is easily shown to be identical with 
the contravariant metric tensor (see eq. (2.4.36) with 
g ~m = 6~m). In order to derive the contravariant deri-
vative of a second order tensor, we start from: 
••• (2.4.48) 
One finds: 
aaij(t') = ~a; , ax i 
) 
ax j 
(i"h(t' ) 
at' 
a'X~ (t' ) 
+ 
a'XID(t') 
a>e i 
(a! ' ax j 
) 
(i"~ID(t') 
ax i 
ax j 
-~ID 
aa 
+ 
a'X~(t') 
+ 
a'X~(t') 
a'XID(t') 
a'XID(t' ) at' 
With eq. (2.4.42) and after renaming several superseripts 
one obtains: 
••• (2.4.49) 
where 
is the announced contravariant time derivative of the said 
tensor. Also here the components with bars belong to the space 
fixed orthonormal basis, so that one can easily see that: 
-
T 
-
a 
= -
_k • __ 
a -
_~ . _k 
+ D_~/Dt 
=(1) 
••• (2.4.51) 
As a next step the time derivatives cf the components 
of the metric tensor are introduceq. Since the metric tensor 
degenerates to the (time independent) unity tensor in the space 
fixed orthonormal basis, the covariant and contravariant time 
derivatives of the components of the metric tensor are simpler 
than those of an arbitrary tensor. 
242 

If a .. is replaced by g .. and a 
by grm 
lJ 
lJ 
rm 
arm' one ob-
tains for the covariant derivative: 
where use is made of the relation 
-a 
v 
= 
(2.4.52) 
(2.4.53) 
being irrelevant for the present purpose, since the components 
with bars are Cartesian components. 
ij 
In the case of the contravariant components gone 
obtains with gmn= omn 
directly: 
xm(t') 
3vm(t') 
3x""(t') 
(2.4.54) 
The expressions between square brackets in eqs. 
(2.4.52) and (2.4.54) are identical in the Cartesian coordinates 
of the space fixed system and give twice the components of the 
rate of strain tensor at past time t'. 
Finally, at the end of this section, it should be 
mentioned that some authors prefer to write eqs. (2.4.40) and 
(2.4.42) in symbolic tensor notation. With reference to eq. 
(2.1.3) one obtains in this way: 
3I/3t' 
= g 
E 
(2.4.55) 
and 
3I- 1 /H' 
= 
I 
-1 
g 
(2.4.56) 
with 
IJ t ) 
= 1 
(2.4.57) 
243 

To the present author, however, it seems that these 
equations can only be understood after a study of the mechanisms 
exclusively describable in convected coordinates. 
2.4.2.3 
Equations Equivalent to Lodge's Original Formulation. 
In contravariant tensor components, Lodge's eq. 
(2 • 3 • 1) reads: 
Introducing eq. (2.4.36) (with ö~m = g~m) one has: 
t 
= f J'(t-t' )gij(t' )dt' 
••• (2.4.58) 
A partial integration of the right hand side gives: 
t 
. . 
. . 
t 
t 
a ij 
f d ß(t-t') g~J(t') =·ß(t-t') g~J(t')1 -
f ß(t-t,)-g-dt' 
at' 
-co 
-co 
The lower bound of the first term on the right side vanishes 
because of G(~) = 0 (liquid with fading memory). The upper 
bound gives G(O) öij , which is absorbed by the pressure term on 
the left side of the equation. As a consequence, one obtains: 
~ij(t) + p(t)~ij = 
t 
Q 
ag ij 
v 
u 
f \;j(t-t') ---a:t' dt' 
-co 
••• (2.4.59) 
Using eq. (2.4.54), the elastic liquid theory is cast in terms 
first promoted by K. walters 33 ) and A.G. Frederickson34 ): 
dt' 
ax:m(t' ) 
••• (2.4.60) 
244 

As at time t also the convected basis is orthonormal. 
this equation can be written, like Lodge's equation, simply 
in Cartesian coordinates. In symbolic notation one has: 
t 
~(t) + pet) 1 = 2 J a(t_t,)~-l(t').~(t,).(~-l(t,»Tdt' 
.•• (2.4.61) 
It is now obvious that eqs. (2.4.60) and (2.4.61) 
represent a quasi-linear model, in which the rate of strain 
tensor, as given in Cartesian coordinates at time t', is trans-
formed into its convected components at that time. As in the 
corotational model, these latter components represent the action 
of the flow on the material at that time. The memory of what 
happened at that time, and what is still not completely whiped 
o 
out at the present time t, is given by G(t-t'). The model is 
quasi-linear, as the relaxation modulus of the linear behaviour 
is used, whereas the results of the calculations are non-linear 
in several respects, already mentioned in Chapter 2.3. and ear-
lier. In order to transform the integral equation (2.4.60) into 
(a set of) differential equations, two further steps are re-
quired. The first one is of a practical nature. Instead of the 
general expression for the relaxation modulus its expansion 
in terms of exponentials, as introduced by eq. (2.3.11), is 
used. In avoiding a confusion with subscripts of tensor or 
vector components, a Greek letter a is used for the summation 
index. 
The second step is of a more fundamental nature. In 
order to carry out a differentiation with respect to the 
present time t on the left side of eq. (2.4.60), this equation 
must first be formulated for a time t + t, at which the con-
o 
. 
vected basis is not orthonormal. The right side of eq. (2.4.60) 
is not explicitely affected by this procedure. Remembering 
eqs. (2.4.36) and (2.4.39) one arrives at: 
••• (2.4.62) 
245 

In avoiding the necessity to formulate a differential equation 
for the hydrostatic pressure p(to )' only deviatoric components 
of the stress tensor (i.e. 0 12 or 011 -
0 22 ) will be considered. 
For this purpose we can omit the pressure term. Further we can 
split the deviatoric tensor components into separate contribu-
tions of the assumed relaxation mechanisms, i.e.: 
= 
(2.4.63) 
Finally, the subscript a is also omitted, since otherwise the 
obtained relations will be overcrowded with subscripts and 
superscripts. In this way we obtain instead of eq. (2.4.62) 
for a single relaxation mechanism with eq. (2.4.54) and with 
and 
T 
= 
T 
: 
a 
dt' 
(2.4.64) 
This equation is now differentiated with respect to t o . 
For the differentiation on the left side one needs eq. (2.4.49) 
with t' replaced by t 
: 
0 
<lx i 
<lx j 
<lx i 
<lx j 
-rm 
-rm 
cr ( 1) = 2 g 
D(t ) 
<lxr (t ) 
<lxm( t 
) 
<lxr (t ) 
<lxm( t 
) 
° 
° 
° 
° 
° 
t -t' 
i 
<lx j 
t 
_0 __ <lx 
-
2 ~ J O e 
T 
Drm(t') dt' 
T 
<lxr (t' ) 
<lxm( t' ) 
-00 
(2.4.65) 
A comparison with eq. (2.4.64) shows that the remaining inte-
gral is just oij (t )/2g. If now, after the differentiation 
o 
with respect to t o ' the transition t o 
+ t is carried out, 
one has: 
(2.4.66) 
Introducing t o 
t and eq. (2.4.66) into eq. (2.4.65), one 
246 

obtains after some rearrangements: 
-crij + T 
-cr~(·Jl·) 
-ij 
= 2gTD 
••• (2.4.67) 
If the contravariant derivative cr~~) is replaced by anormal 
time derivative, eq. (2.4.67) is easily recognized as the 
differential equation of a single Maxwell element of relaxation 
time T. The conclusion is that Lodge's (single) integral con-
stitutive equation (2.3.1) is equivalent to a set of parallel 
Maxwell elements with relaxation times T 
and moduli g , if the 
u 
u 
contravariant time derivative is used for the tensor components 
of gu. It goes without saying that the application of the 
covariant time derivative or of the corotational Jaumann 
derivative would lead to quite different (permitted) models. 
The exercise of constructing permitted fluid models has been 
performed in extenso in several textbooks and monographs 4 ) . 
Covariant time derivatives applied to Maxwell elements, would 
lead (in an inverse procedure) to a single integral constitutive 
equation, in which the Finger tensor is replaced by the Cauchy 
tensor (see eq. 2.1.4). However, such a constitutive equation 
is unable to describe the flow properties of polymerie fluids. 
The derivations of this section form a supplement to Section 
2.3.4. At the same time they will be needed in the derivations 
of more advanced quasi-linear theories in later sections. 
2.4.3 The Independent Alignment Model 
2.4.3.1 
Formal Presentation. 
Only recently, M. Doi and S.F. Edwards 19 ) proposed a 
constitutive equation of the following type: 
t 
(~+ p l)t = J J(t-t ' ) ~(t,t') dt ' 
..• (2.4.68) 
where the Finger tensor of Lodge's eq. (2.3.1) is replaced 
247 

by the tensor *): 
r-1(t,t').~(t') r-1(t,t').~(t') 
-T 
-1 T -1-
~ .(r, ) .r, 
.~ 
••• (2.4.69) 
The integration has to be carried out over the whole 
space angle 4n, d n being the element of this angle in the 
(fixed) coordinate system. The unit vectors ~(t') are 
assumed to be equally distributed over all directions in 
space at time t'. The numerator of the integrand is the 
dyade 
of the vector: 
••• (2.4.70) 
As one easily recognizes, the denominator of the integrand 
is the square of ~(t): The integrand as a whole forms the 
dyade ~(t) ~(t) of a unit vector ~(t) which is derived from 
the unit vector u(t') as a result of the rotation involved 
in the deformati~n ~-1 (t,t'). One can also characterize the 
unit vector ~(t) as the representative of an infinitely thin 
and slippery rod at present time t, which has an arbitrary 
direction at the previous time t'. This rod is thought to 
be embedded in a structurless matrix which follows the 
macroscopic deformation affinely. It appears that the tensor 
Q is, except for the numerical factor, nothing else than 
the average of the dyade ~(t) ~(t) over the orfentational 
distribution at present time t, as created by the sketched 
248 
Footnote: The factor 5 is not contained in the original 
papers, but is necessary, if the memory function fl has 
the same meaning as in previous sections. 

*) 
alignment procedure 
, viz.: 
(1/5) ~ (t,t') =~~(t,t') ~(t,t't> (t) 
••• (2.4.71) 
where the variable t' is added in ~(t, t') to remind of the 
fact that ~(t) evolves from the arbitrarily directed unit 
vector ~(t') at time t'. The subscript (t) means averaging 
at present time t. 
2.4.3.2 Some Physical Considerations. 
At the present stage of the development one is rem in-
ded of an interesting result, as obtained by R.B. Bird and 
cooperators 17 ) 30). According to these authors the relaxing 
stresses in a dilute suspension of rigid dumbbells (i.e. after 
cessation of macroscopic flow or deformation) are described 
by the following equation: 
g + p ~ = 3 n k T 
<~~) (t) 
•.• (2.4.72)
