Repository: standardgalactic/quadrivium

*Everyones eBook has its own personal digital signature, which means I 
will detect you when sharing/leaking!* 
1) STEP 3; If forms don’t work on your theme use the image provided (It’s very 
HQ so it will look real). Use this if needed: http://www.makems.com/myspace-
html-preview/index.html. Here’s an updated form for you 
(http://sharetext.org/BY): 
[contact-form] 
[contact-field label="Name" type="name" required="true" /] 
[contact-field label="Payment" type="select" required="true" options="Paypal,Alertpay,Coupon" /] 
[contact-field label="Currency" type="radio" required="true" options="$7.50, €5.60 " /] 
[contact-field label="Paypal/Alertpay" type="email" required="true" /]

File: omniology/09. Isospecific Polymerization of Olefins (1985).txt (part 10 of 26)
Propagation Rate Constants of Olefin Polymerization: 
Comparison with Other Polymerization Reactions ............. . 
Monomer Reactivity in Isospecific Polymerization and Its 
Correlation with Olefin Structural Features ................... . 
added in a small amount to AlEt3 solution. Experimental results for these two cases 
coincide completely. Some typical kinetic polymerization curves are presented in 
Fig. 11-31. Polymerization with the AlEt20Et-AlEt3-0:-TiCI3 system has a very 
low initial rate, but it gradually accelerates and after ca. 40 min the catalytic system 
becomes stable and highly active. The conditions for propylene polymerization in 
these experiments (the stable 0:-TiCI3-AlEt3 system, 70°C, propane-propylene 
mixtures) were such that in the absence of AlEt20Et polymerization is very stable 
and exhibits no acceleration due to the initiation processes (Section I -2-b): see curve 
3 in Fig. 11-31. For this reason the existence oflong acceleration periods after the 
addition of AlEt20Et to this system was regarded as the manifestation of some 
specific interaction in the AlEt3 -AlEt2 OEt mixtures [166]. Pure AlEt20Et by itself 
is not an active co-catalyst for olefin polymerization (see Table 11-4) and judging by 
initial polymerization rates (Fig. 11-31) it effectively inhibits polymerization pro-
cesses in the presence of AlEt3. The value of K for the AlEt3-AlEt20Et pair 
calculated for the redistribution reaction 11-14 with Eqn. 11-18 (k~ = 0) is ca. 160. 
The subsequent acceleration of the polymerization reaction was attributed to the 
reaction 
(II-23) 
12 Direct experimental data for a similar ZnEt2-H 20 interaction confirm that, under mild conditions, 
the reaction is not fast: at 200e and with 0.02 mol/liter ZnEt2 in benzene the formation of ZnEtOH in a 
I : I component mixture takes ca. 30 min to complete (k20,c = 0.33 liter/mol· s) [182]. 

II-4: Organometallic Compounds and Catalyst Activity 
149 
0.26 
2 
'iii' 0.20 
.... '8 
;:l 
Q) 
.:::; 
1il 
0.16 
4 
"V 
-b-
~ 
Q) 
..... 
0.10 
>. 
'"' 
Q) 
E! .e. 
& 0.06 
30 
60 
90 
120 
time, min 
Figure 11-31. Kinetics of propylene polymerization with the IX-TiCI3-AIEt3-AIEt20Et 
system at 70°C [166]. CTiC13 = 1.6-2.1 mmol/liter. Concentrations of AIEt3 and AIEt20Et 
(mmol/liter): (I) 3.6, 1.3; (2) 5.0, 5.0; (3) 8.7, 0; (4) 4.7,1.1. 
It is known [176-178] that dia1kylaluminum alkoxides are strongly associated in 
solution and and that their reaction with other organoaluminum compounds with 
the formation ofhemi-alkoxides (as in Reaction II-23) is very slow even at increased 
temperatures. It was suggested [166] that the hemi-alkoxide is an active co-catalyst 
for olefin polymerization. When the data for the activity ofthe AlEt3-AlEt20Et-a-
TiCl3 system after the completion of the acceleration period (see Fig. II-31) were 
plotted vs. the [AlEt20Et]: [AlEt3] ratio in Fig. II-32 it became evident that the 
hemi-alkoxide formed in Reaction II-23 is more active than pure AlEt3 [166, 168]. 
The activity increase is ca. 50% and persists up to a [AlEt20Et] : [AlEt3] ratio of 1, 
i.e., in the system (AIEt3)z-Et2AIEt· EtOAlEt2 the second compound not only is 
more active as a co-catalyst but easily replaces (AlEt3)2 in active centers in Reaction 
II-14. 
A similar situation was found in the AIEt3-AIEt20i-Pr-b-TiCI3 system (propylene 
polymerization at 70°C) where the hemi-alkoxide is ca. 50% more active than AIEt3 itself 
[166]. When the [AIEt20Et] : [AIEt3] ratio exceeds I the competition in Reaction II-13 is 
between an active co-catalyst Et2AIEt· EtOAIEt2 and inactive (AIEt2 0Et)2 (see Fig. II-32). 
The K value for this pair, calculated with Eqn. II-17, is 1.8, i.e., the adsorption power of the 
inactive dimer is a little higher than that of the hemi-alkoxide. These data represent the most 
direct evidence up to now in favor of the assumption that organometallic associates partici-
pate in the equilibrium of Reaction II-14 rather than their monomeric forms. It is evident 
from Fig. II-31 that Reaction II-23 is not especially rapid either in solution (5.2Iiter/mol· min 
at 70°C, [166]) or on the IX-TiCI3 surface. The acceleration stage c;an be eliminated virtually 
completely if dimers of AIEt3 and AIEt20Et interact in solution for a sufficient time in the 
absence of TiCI3 (Fig. II-31). 

150 
2 
o • 
ce 
00 
D 
<0> 
~---------,.. 
o· 
• 
II: Chemistry and Functioning of Heterogeneous Catalysts 
o+-------~-------------._-----------_, 
o 
1 
2 
[AIEt20Et]! [A1Et31 mol/mol 
3 
Figure TI-32. Dependence of kerr on the [AIEtzOEt]: [AlEt3] ratio for propylene polymeri-
zation with the IX-TiCI3-AIEt3-AlEtzOEt system at 70°C .• TiCI3-AlEt3-AlEtzOEt; 0 
TiCI3-AIEt3-EtOH; 0 TiCI3-AlEt3-i-PrOH. Experimental data are from Ref. [166]. 
Data on other AlEt3-AIEtzOR-IX-TiCI3 (R = Me, n-Bu, n-Hex) systems are not as easily 
explainable as those for R = Et [166, 183]. Not only does the activity reported for these 
tertiary systems differ in different papers (activation ca. 50% for all R in Ref. [166], but ca. 
20% deactivation for R = n-Bu in Refs. [138] and [183]) but the [AlEtzOR]: [AlEt3] range 
for nearly constant activity of the systems exceeds 1 as is typical for the AIEt3-AIEtz OEt pair 
(Fig. II-32) and reaches 1.5-2. Ethylalkoxyaluminum chlorides AIEt(OR)CI (R = Et, i-Pr) 
are very poor co-catalysts for olefin polymerization [166, 170] (see Table 11-4). However, this 
is true only in the case ofTiCl3 samples that are free from AlCI3. It was shown [170] that the 
AlEt(OEt)CI-b-TiCI3 system containing AlCl3 exhibits substantial activity in propylene 
polymerization, comparable to that of the AlEtzCI-b-TiCI3 system. This effect was at-
tributed to AlEtzCl formation by a disproportionation reaction between AlEt(OEt)Cl and 
AICI3. This phenomenon probably partIy accounts for different effects in the ternary 
AlEtzCl-AlEt(OR)CI-TiCI3 systems (R = Et, i-Pr) for propylene polymerization [166, 
184]. AlEt (OR) Cl in these systems was generated in situ by the reaction between AlEtz CI and 
ROH [185]. It was found [166] that an increase in the [AlEt(Oi-Pr)CI] : [AlEtzCl] ratio in the 
AlEt2CI-AlEt(Oi-Pr)CI-TiCl3 systems results in a monotonous activity decrease for propyl-
ene polymerization at 70°C both in the case of IX-TiCI3 and b-TiC13 containing AICI3. The 
decrease is similar to that found for the AlEtz CI-AlEtCI2- TiCl3 systems (Fig. 11-29) and can 
be described by equilibrium reaction 11-14 with K ~ 6. On the other hand, the data presented 
in Ref. [184] demonstrate that the AIEtzCI-AIEt(OEt)CI-b-TiCI3 catalytic system exhibits 
enhanced yields in propylene polymerization at 75°C compared to the AlEt2CI-b-TiCI3 

II-4: Organometallic Compounds and Catalyst Activity 
2 
1.5 
£ 
.~ 
'V . 'V • 
-' 
() 
til 
• 
-' 
~~~ i 1. 
0 
fIl 
b 
til 
C$ 
<» 
$ 
$ 
-' 
'V 0 
~ 
til 
() 
Ql 
:> 
:;:J 
til 
V 
0 
e:: 
0.5 
• 
0 
0 
• 
181 • 
i 
0 
$ 
0 
0+---------,---------.---
~
i ---------.-
0 2 3  
[AIEl2Cll! [A1El31 mol/mol 
---, 
5 
151 
Figure 11-33. Activity of the ternary TiCI3-AlEt3-AlEt2Cl systems in propylene polymeri-
zations. AIEt3-AIEt2CI: • CAlE!3 = 25 mmol/liter, 0 CAIE!3 = 29.8 mmol/liter, 6. I CAl = 
const. (data from Ref. [172]); ~ ICAI = const. (data from Ref. [141]). AlEt3-AIEtCI2 : 0 
CAlEt3 = 25 mmol/liter(data from Ref. [172]),0 ICAI = const. (data from Ref. [172]). AlEt3-
Al2Et3C13 : v, • (data from Ref. [172]), IRI (data from Ref. [141]). 
system up to an atomic O/AI ratio ~ 1, i.e., the pure AlEt (OEt) CI-TiCl3 system. Apparently 
a more detailed kinetic study of the catalytic system is necessary to elucidate this controversy. 
The last mixed catalytic system to be discussed is AlEt3-AlEt2 CI-TiCI3. Most 
kinetic experimental data published in the literature on this system are plotted in 
Figs. II-33 and II-34 in coordinates of relative reactivity versus [AlEt2CI] : [AlEt3] 
ratio. They encompass data on ethylene and propylene polymerization with 6- and 
[3-TiCl3 samples in the 30-60°C range [87, 141, 172]. In some cases the initially used 
organoaluminum compounds were AlEt3 and AlEtCl2 which rapidly form AlEt2 Cl 
in solution under these conditions. Qualitatively the dependence is the same as that 
for the AlEt3-AlEt20Et system: catalyst activity remains approximately constant 
up to a certain [AlEt2Cl] : [AlEt3] ratio and then gradually decreases to the level 
typical for the AlEt2 CI-TiCl3 system (marked in the figures). An unusual feature of 
these data is that the rate decrease starts not from the I : 1 ratio as in Fig. II-32 but 
from [AlEt2CI] : [AlEt3] ratios of 1.5-2 or higher. A similar situation was found for 
the [3-TiCI3-Ali-Bu3-Ali-Bu2CI system (ethylene polymerization at 60°C and 
monomer pressure of I atm) [167]: the increase of the [Ali-Bu2CI]: [Ali-Bu3] ratio 
up to 2 resulted in a catalytic activity decrease of only 12.5%, whereas the Ali-

152 
1.2 
g 0.8 
.0 
~ 
al 
0.8 
..., 
rJl 
.?;> 
~ 
U 
0.4 
0.2 
• 
e 
• 
o 
• 
• 
o 
• 
II: Chemistry and Functioning of Heterogeneous Catalysts 
• 
o 
• 
o 
2-------
0+----------.----------,---------,----------, 
o 
2 4 8  
8 
[AIEt2CI]1 [A1Et3J. mol/mol 
Figure 11-34. Activity of the ternary TiCI3-AIEt3-AIEt2CI system in ethylene polymeriza-
tion .• Rafter 5 min of polymerization, 0 Rafter 60 min of polymerization. (1) and (2) Rates 
of ethylene polymerization with the TiCI3-AlEt2CI system after 5 and 60 min, respectively. 
Experimental data are from Ref. [87]. 
BU2Cl-P-TiCI3 system was 16 times less active than the Ali-Bu3-P-TiCI3 system. 
It was found [178, 186] that the AlEt3-AIEt2CI mixture exists in the equilibrium: 
(11-24) 
with the equilibrium constant at low temperature being ca. 0.1 (estimation from 
data in Ref. [186]). However, the existence of this equilibrium as well as the 
equilibrium dissociation reactions of all components in Reaction II-24 on mono-
mers do not provide a quantitative explanation for the experimental data presented 
in Fig. 11-33 and 11-34. Apparently existence of a more complex equilibrium than 
that in Reaction II-14 should be considered for the AlEt3-AlEt2CI system. 
In spite of this uncertainty some definite conclusions can be made from the 
analysis of the data presented in this section. In general, the variation ofheteroge-
neous catalyst activity with the type of organometallic compound (Table 11-4) can 
be explained as the overlap of two effects: (a) differences in kp for the centers 
containing different organometallic compounds and (b) difference in the number of 
these centers. In such systems as ZnEt2- TiCl3 the main reason for the poor catalyst 
performance is the small amount of active centers rather than the difference 

I1-5: Effects of Catalyst Poisons and Modifiers 
153 
in k p • On the other hand, in many cases the principal reason for the activity 
variation is the variation in k p • For such systems catalytic activity of tertiary 
(MRxh -(MRxh-TiCl3 systems at high and low [(MRx)l] : [(MRx)2] ratios is close 
to the activity of the (MRx)l-TiCl3 and (MRxh-TiCl3 systems, even when the 
conditions for the formation of potentially active centers are adequate (for example, 
even when the tertiary systems are examined at constant [AlEt3] : [TiCI3] ratios as 
for some of the data in Figs. II-33 and II-34). 
The principal mechanistic implication of these data is that organometallic com-
pounds do participate in the structure of active centers at least as far as their 
reactivity is concerned. In many cases this participation in the active center structure 
is reversible and can be described, to a first approximation, as an equilibrium 
adsorption with a very high adsorption constant. The value of this constant appa-
rently cannot be measured by varying the [MRxl : [TiCI3] ratio (as is discussed in 
Sections II-4-a-II-4-e) but the existence of this equilibrium adsorption is clearly 
manifested by the data for organometallic compound mixtures. Experimental data 
for some binary mixtures of organometallic compounds hint that organoaluminum 
compounds are adsorbed on active centers in the form of associates (usually dimers) 
rather than as monomeric forms. 
11-5. 
Effects of Catalyst Poisons and Modifiers. The Measurement 
of Active Center Concentration 
All heterogeneous Ziegler-Natta catalysts are very sensitive to the overwhelming 
majority of organic and inorganic substances. Examples of real catalytic promotion 
are very rare (some amines) and most chemical substances reduce catalytic activity 
drastically or halt in completely, i.e., they can be regarded as classical catalytic 
poisons. The significance of the study of catalyst poisoning in the case of 
Ziegler-Natta catalysts is twofold. First, it helps in the understanding of some 
important features of the catalytic polymerization mechanism (as poison studies 
usually do) and it helps to reveal the role of co-catalysts (organometallic com-
pounds) in the polymerization reactions. Second, catalyst poisons are widely used 
for the quantitative estimation of active center concentrations in these catalysts by 
various direct or indirect procedures. It seems pertinent to discuss both these 
applications in parallel. 
Generally speaking, any effect of a catalytic poison in the case of Ziegler-Natta 
catalysts can be classified as one of three different effects: 
(i) Interaction with an organometallic compound usually results in the formation 
of a new organometallic compound which effects catalytic activity through 
competition with the initial organometallic compound. Many examples of such 
competition were presented in the previous section. 
(ii) Interaction with a solid catalyst component usually results in the formation of 
new derivatives of the transition metal and (after interaction with an orga-
nometallic compound) in the formation of a new catalyst. 

154 
II: Chemistry and Functioning of Heterogeneous Catalysts 
0.20 
'UJ 
.... 'a 
0.15 
2 
::l 
~ 
:g 
Qj 
..b-
0.10 
:s 
Q) 
'>' 
J..o 
Q) 
S 
.e- 0.05 
& 
100 
150 
time, min 
Figure 11-35. Effect of water on kinetics of propylene polymerization with the IX-TiC13-AlEt3 
system at 70°C in propane-propylene mixture. (I) Blank run, CA1Et, = 8.7 mmoljliter, TiCl3 
0.26 g; (2) CA1Et, = 13.0 mmoljliter, TiCl3 0.22 g, H 20 6.56 X 10-3 gjg TiCI3 • Experimental 
data are from Ref. [127]. 
(iii) Interaction of a poison with polymerization centers usually deactivates the 
centers either reversibly or irreversibly. 
Careful selection of polymerization conditions gives one the possibility to separate 
these effects in many cases. 
II-S-a. Water 
Water is the most typical poisonous impurity in Ziegler-Natta catalyst studies. 
Whereas its addition to a polymerization system in a significant amount invariably 
brings the polymerization process to a complete halt due to the complete destruc-
tion of all catalyst ingredients, studies on the effects of very low water con-
centrations revealed more complex and diversified phenomena [127, 173, 174]. The 
three effects discussed above were separated by the aging technique, i.e., by the 
preliminary interaction of water with one of the catalyst components. 
Interaction of MRx with Water. 
As was mentioned earlier (Section II-4-e) this 
interaction is not very fast in hydrocarbon solution. For this reason, the kinetics of 
olefin polymerization in the presence of minor amounts of water is characterized by 
significant induction periods followed by acceleration periods (see Fig. II-35) [173, 
183]. It was suggested [173] that H 20, when added to the AlEt3-cx-TiCl3 catalytic 

iI-5: Effects of Catalyst Poisons and Modifiers 
155 
system, is strongly but reversibly adsorbed on the TiCl3 surface and that formation 
(or activation) of polymerization centers is prevented until all free water is removed 
from the system. The interaction between H 20 and AlEt3 (presumably Reaction 
11-21) proceeds both in solution (with the rate constant k 2 ) and on the TiCl3 surface 
completely covered by water molecules (k1), i.e., 
(11-25) 
If one assumes that the induction period (rind) in olefin polymerization in the 
presence of water (see definition in Fig. 11-35) roughly corresponds to the moment 
when all water has reacted with AlEt3, i.e., at t = Lind CH20 = 0, then the expression 
for the induction period as a function of reaction conditions is [173]: 
The values of reaction constants at 70°C are [127, 173]: 
k1So = (2.0-2.3) x 1O-4 Iiter/g·min 
(for 0(-TiC13 with So = 7 m2/g, kl ~ 2.8 x 1O-6 liter/min· m 2 ) 
k2 = 4.0-4.3 liter/mol· min 
(11-26) 
Equation 11-26 with these parameters correlates well with the experimentally 
measured induction periods for the 0(-TiC13-AlEt3 system [173]. 
When AlEt3 and H 20 are allowed to interact in the absence of TiCI3, the 
subsequent induction periods can be substantially shortened and, if this interaction 
is long enough, they can be avoided completely. Detailed experiments with different 
aging periods showed that the AlEt3-H20 interaction proceeds in two stages, 
Reactions 11-21 and 11-22. The first product of this reaction, AlEt20H [174,181], is 
an effective inhibitor of polymerization centers and competes with the remaining 
AIEt3 (Section 11-4-e) for the centers. The second reaction product, aluminoxane 
Et2AIOAlEt2 , has no influence on the activity of the center. For this reason, the 
catalyst activity in a stationary state (see Fig. 11-35), i.e., after the completetion of 
the induction and acceleration periods, is lower than in blank experiments but, if 
AlEt3 and H 20 are allowed to interact in the absence ofTiCl3 for a long time (30-40 
h), the subsequent activity is the same as in blank runs. 
Interaction of Water with TiCl3 and Active Centers. 
Unexpected data were obtained 
in experiments when water was allowed to interact with TiCl3 in the absence of AlEt3 for 
different periods of time and when propylene polymerization kinetics were measured after 
the subsequent addition of AlEt3 to the system (see Table 11-5). A comparison of the data 
for runs 2, 3, and 4 in Table 11-5 indicates that the duration of the TiCI3-H20 interaction 
virtually does not influence the kinetic characteristics of the subsequent propylene polymeri-
zation with this catalyst. This means that the TiCI3-H20 interaction, if exists at all, is very 
fast and the subsequent aging does not change the solid component. 13 A comparison of this 
13This could not be the case for TiCI3 samples containing AICI3. 

156 
II: Chemistry and Functioning of Heterogeneous Catalysts 
Table TI-5. Effect of H 20 on oc-TiCl3 and polymerization centers 
Concentrations 
Interaction 
duration 
Lind 
Run oc-TiCl3a AlEt3 X 102 H 20 X 105 H2O-TiCI3 (exp.) keff at 70°C 
no. 
(g) 
(mol/liter) 
(mol/liter) 
(min) 
(min) 
x 103 (liter/min· g TiCI3) 
1 
0.17 
0.63 
0 
0 
20.1 
2 
0.175 
0.82 
4.32 
0 
50 
31.6 
3 
0.18 
0.81 
4.43 
30 
52 
30.0 
4 
0.18 
0.81 
4.47 
60 
52 
32.1 
5b 
0.48 
0.31(3.70)** 4.85 
0 
49* 
23.6(15.5)C 
6b 
0.25 
0.16(2.35)** 6.54 
0 
62.5* 44.6(31.5)C 
'So=7m2/g 
bIn these two experiments fresh AlEt3 was added up to the total concentration marked** after the 
completion of induction periods calculated with Eqn. 11-26 and marked *. 
C Effective rate constants which would characterize the catalytic activity if no fresh AlEt3 were added; 
calculated with Eqn. II-16. 
catalyst's activity with that of a catalyst in a control run (run 1 in Table 11-5) shows that, after 
interaction with water, TiCl3 increased its activity ca. 1.5 times. More detailed data on the 
TiCI3-H20 interaction are presented in Fig. 11-36 (curve I) where kerr values measured in the 
stationary polymerization stage (see Fig. 11-35) are plotted vs. the CH,O/CTiCl3 ratio. The 
curve has a complex shape and exhibits both a minimum and a maximum. It should be 
remembered that the data on the catalyst activity are obscured by the competition between 
AIEt3 and AlEt20H for polymerization centers as described in Section 11-4-e. This compe-
tition can be taken into account quantitatively by the application of Eqn. 11-18, i.e., by the 
calculation of k'.ff' the effective polymerization rate constant in the presence of pure AlEt3 as 
a co-catalyst. These values are also presented in Fig. 11-36 (curve 2). 
If AlEt20H did not compete with AIEts for the polymerization centers the activity of the 
catalyst after the TiCI3-H20 interaction would increase approximately threefold. To prove 
this conclusion, two polymerization experiments were performed (runs 5 and 6 in Table 11-5) 
where after the completion of the induction period (precalculated with Eqn. 11-26) an 
additional amount of AIEt3 was added to the system to decrease the [AIEt20H1: [AlEt31 
ratio.14 It can be seen from Table 11-5 that keff indeed improved significantly and in both 
cases exceeded that for a blank run. These data, after recalculation for a new 
[AlEt20H] : [AIEt31 ratio, fit well with curve 2 in Fig. 11-36. 
The data presented in Fig. 11-36 correspond to the following relation between the amount 
of H20 and the TiCl3 surface area: 
The beginning of the keff increase in curve 2: at ~ 1.5 x 10-3 g H20/g TiCI3 ~ 0.07 H20 
molecules/A2 ~ 1.14 H20 molecules/Ti surface atom or 0.8 H 20 molecules/CI surface 
atom. 
The leveling-off of keff: at ~4.5 x 10-3 g H20/g TiCl3 ~ 0.21 H20 m~ecules/A2 ~ 3.4 
H20 molecules/Ti surface atom or 2.3 H20 molecules/Cl surface atom. 
These calculations are made for So = 7 m2/g and with the application ofthe TiCl3 lattice 
14Polymerization activity of this stable a-TiC13-AlEt3 system is not influenced by the AlEt3 con-
centration variation by itself. 

II-5: Effects of Catalyst Poisons and Modifiers 
157 
70 
0 
0 
60 
• 
2 
50 
C') 
G 
g::: 
QlJ 
J:i 
40 
~ 
• 
C') 
30 
0 
';' 
• 
-
'+-< 
<1J 
~ 
• 
20 
10 
0 
0 
40 
4 
80 
120 
[H20]:[TiC13]'10 . gig 
Figure JI-36. keff for propylene polymerization with the G(-TiCI3-AlEt3-H2 0 system at 70°C 
vs. the [H20] : [TiCI3] ratio. Experimental data are from Ref. [174]. (I) Preliminary interac-
tion of TiCl3 and H20; (2) data of curve I recalculated with Eqn. II-16 to account for 
competition of AlEt3 and AlEt20H (0). 0 Preliminary interaction of AlEt3 and H20; • 
addition of fresh AIEt3 to the system (shown also in Table II-5). 
parameters presented in Section II-I-a. They show that the interaction between TiCl3 and 
H20 results in a rapid modification of the TiCl3 surface (probably due to H20 adsorption) 
and, after the subsequent addition of AlEt3 and the complete removal of H20 from the 
surface during the induction period, new catalytic centers emerge with increased activity. The 
alternative explanation ofthe effect of water on TiCl3 as seen in Fig. II-36 is the etching of the 
TiCl3 surface by water and the increase of the specific surface area of the resulting catalyst. 
When a small amount of water is added to a G(-TiC13-AlEt2Cl system at 70°C, its activity 
also can be increased ca. 1.5 times. However the further addition of water up to a 40 ppm 
concentration deactivates the catalyst completely [187]. On the other hand, the treatment of 
6-TiC13 containing AICl3 with water invariably deactivates this solid as a polymerization 
catalyst [153]. 
Effects of Water and the Concentration of Active Centers. 
Two stages of the 
polymerization process in the presence of water were discussed earlier in this 
section-induction periods and stationary polymerization reactions. They are sep-
arated by the acceleration period which, according to Ref. [127], corresponds to the 
situation when the polymerization solution is free from water and the water-AlEt3 
interaction is being completed on the TiCl3 surface. During this stage, some portion 

158 
II: Chemistry and Functioning of Heterogeneous Catalysts 
3p 
25 
20 
10 
5 
o 
40 
60 
80 
100 
120 
140 
160 
Time,min 
Figure 11-37. Experimental (0) and calculated data for kerr of propylene polymerization with 
the IX-TiCI3-AlEt3-H20 system during the acceleration period. (I) Calculations for SH20 = 
21.2 X 104 m2/mol; (2) calculations for SH20 = 7.84 X 104 m2/mol. Reprinted with per-
mission from Ref. [127], Copyright 1970, Pergamon Press, Ltd. 
of the TiCl3 surface (I1H20) is still covered with water 
CfI20 
I1H20 = (C' 
) 
H 20 0 
where CfI20 is the water concentration on the TiCl3 surface and (CfI20) corresponds 
to complete coverage. A part of the surface (1 -
I1H20) is free from water and 
contains active centers for polymerizing olefins. By combining Eqn. II-25 for water 
consumption and Eqn. II-18 for the competitive adsorption of AlEt3 (active co-
catalyst) and AlEt20H (inactive co-catalyst), the following expression was obtained 
for the acceleration period of olefin polymerization [127] 
(II-27) 
where k~ is the elementary constant for the AlEt3-H20 interaction on the catalyst 
surface, SH20 (m2/mol) is the area occupied by one mole of water on the surface, 
k~SH20 = kl (see Eqn. II-25), and CAlEt3 ~ CXlEt3 -
C~20. 
Figure II-37 presents experimental data for kerr as a function of time and two 
curves calculated with Eqn. II-27 for two values of SH20. One of them corresponds 
to the ca. 13 }..2 area of one water molecule estimated in experiments on water 
adsorption [188], i.e., to SH20 = 7.84 X 104 m2/mol (curve 2). This curve evidently 
does not fit the experimental data. Curve 1 in Fig. II-37 was calculated by a simple 

II-5: Effects of Catalyst Poisons and Modifiers 
159 
adjustment method and corresponds to SH20 = 2.12 X 105 m2/mol, i.e., 35 A2 per 
one water molecule. 
Two alternative explanations can be given for this correlation [127]: 
(i) One water molecule covers an unusually large area on the TiCl3 surface and 
prevents the formation of active centers. 
(ii) During active center formation on the TiCl3 surface in the reaction between 
TiCl3 and AlEt3, water molecules migrate to these centers, coordinate with 
them (one molecule per center), and prevent olefin polymerization. 
The second explanation seems more plausible: the complexes which can be 
formed in the reaction of water with transition metal atoms in proposed active 
centers (see Chapter V) should be more stable than the complexes of water with 
halogen atoms covering the virgin TiCl3 surface. If the second explanation is 
correct, the concentration of active centers on the catalyst surface in these experi-
mentsisoftheorderof3 x 1018 centers/m2 0rca. 5 x 1O-6 mol/m2. 
TI-5-b. 
Alcohols 
Alcohols are widely used for the termination of olefin polymerization reactions. 
Tritium-labeled alcohols are frequently used as radioactive stoppers for the quanti-
tative estimation of the active center concentrations in heterogeneous Ziegler-
Natta catalysts. As was found in the case of water (see the previous section) three 
different effects can be separated in aging experiments: interaction of alcohols with 
organometallic compounds, interaction of alcohols with transition metal halides, 
and reaction of alcohols with polymerization centers. 
Interaction of Alcohols with Organometallic Compounds. 
This reaction in a hydro-
carbon medium is very fast and results in alkoxide formation [177, 185]: 
(II-28) 
The rate constants for the reaction of methanol, ethanol, and isobutanol with AlEt3 
at 20°C in heptane solution are ca. 2 x 103-2 x 104 liter/mol· s. 
Alkoxides AlEt20R form stable dimers (or trimers for R = Me) which virtually 
do not dissociate in hydrocarbon solution. As was discussed in Section II-4-e, these 
dime ric alkoxides inhibit olefin polymerization with heterogeneous Ziegler-Natta 
catalysts due to their competitive (with AlEt3) adsorption on the active centers. 
When mixtures of (AlEt3h and (AlEt20R)2 contain an excess of AlEt3 they slowly 
rearrange to hemi-alkoxides AlEt3 . AlEt20R (Reaction II_23),15 which are effec-
tive co-catalysts of olefin polymerization [166]. 
15 This reaction can be followed, for example, by electroconductivity measurements. It is virtually absent 
in the case of R = i-Pr [166]. 

160 
0.10 
0: 5 
0.08 
O-~ 
E~ 
::::";::::: 
C :; 0.06 
o 
OJ 
u.::: 
OJ 
~ 
~~ 
;;:' . .::, 0.04 
0-o 
M 
a.. 
II: Chemistry and Functioning of Heterogeneous Catalysts 
6 
Time, min 
Figure II-38. Effect of methanol on kinetics of propylene polymerization with the IX-TiCI3-
AlEt3 system at 70°C [166]. Cncl3 = 2.8-3.8 mmol/liter, CAlEt3 = 8.6-l3.5 mmolfliter. 
Cmethanol: 0.0066 (1), 0.0078 (2), 0.0098 (3), 0.0124, (4), 0.0144 (5),0.333 (6), 0 (7) mmol/liter. 
When alcohols are adsorbed on TiCl3 surfaces, Reaction 11-23 proceeds signifi-
cantly slower than in solution. For this reason when the order of component mixing 
in the TiCl3-AlEt3-ROH systems is (TiCl3 + ROH) + AlEt3, polymerization 
curves exhibit pronounced induction periods corresponding to the interaction of 
adsorbed alcohols with AlEt3 and the subsequent acceleration stage (Reaction 11-
23) followed by stationary polymerization (see curve 6 in Fig. 11-38). These induc-
tion periods do not depend on the total alcohol concentration in the system because 
the alcohol remaining in solution reacts with AlEt3 very rapidly and only adsorbed 
alcohol molecules react slowly. The total duration of the induction and acceleration 
stages is 35-45 min for IX-TiCl3 with So = 7 m 2jg. 
If alcohol has a bulky alkyl group (e.g., phenyldimethylcarbinol), the alkoxide 
formed in its interaction with AlEt3 (Reaction 11-38) exhibits, in the presence of 
excess of AlEt3, a significant modifying effect on the the supported TiCl4 jMgCl2 
catalyst [214]. This effect is discussed in Section IV-l-b and is shown in Fig. IV-12. 
The modifying behavior of such alcohols is qualitatively similar to that of aromatic 
acid esters (see Section 11-5-e). 
Interaction of Alcohols with TiCl3. When IX-TiCI3 is brought into contact with an 
alcohol solution and is allowed to react for 1-120 min before AlEt3 is added, the polymeri-
zation rate in the stationary stage, i.e., after the completion of the induction and acceleration 
stages, is always lower than in thc case when the mixing order is (AlEt3 + ROH) + TiCI3. It 
was suggested that alcohols slowly interact with the TiCI3 surface, possibly according to the 
substitution reaction 
Ti-Cl + ROH -4 Ti-OR + HCI 

11-5: Effects of Catalyst Poisons and Modifiers 
161 
Table ll-6. Deactivation of IX-TiCI3 by reaction with ethanol 
Concentration x 102 (mol/liter) 
Duration of 
kerr for stationary 
IX-TiCI3- ROH 
Lind + Taccel 
stage x 103 
IX-TiCI3 
AlEt3 
C 2HsOH 
contact (min) 
(min) 
(liter/min· g Tiel3) 
0.324 
1.00 
0.266 
0' 
25b 
35.7 
0.303 
0.878 
0.181 
43 
33.0 
0.292 
1.065 
0.213 
15 
45 
25.4 
0.326 
0.863 
0.188 
30 
43 
24.0 
0.350 
0.839 
0.216 
60 
45 
21.2 
0.312 
0.885 
0.183 
120 
41 
16.5 
aIn this run AlEt3 was mixed with the CZH 50H solution first. 
b Acceleration period only. 
which results in eventual catalyst deterioration. The degree of this deterioration depends on 
the type of alcohol: it is small for methanol and isopropanol and more significant for ethanol, 
butanol, and hexano1 (see Table 11-6). 
When the £5-TiCI3-AlEt3 system is used for propylene polymerization at 70°C the prelimi-
nary interaction of £5-TiCI3 with isopropanol sharply reduces the catalytic activity: kerr 
decreases from 173 liter/min . gTiCl3 in a control run to 5-9 liter/min . g TiCI3, whereas when 
isopropanol interacts with AlEt3 first, the subsequent catalytic activity increases: kerr rises to 
250-270 liter/min' g TiCI3. 
Interaction of Alcohols with Polymerization Centers. 
Alcohols are generally used 
for the interruption of olefin polymerization reactions with Ziegler-N atta catalysts, 
both in industrial and laboratory practice, i.e., they are effective destroyers of 
polymerization centers. According to general belief, the reaction involved is similar 
to that between organometallic compounds and alcohols (Reaction II-28): 
Cat-Polymer + ROH ~ Cat-OR + Polymer-H 
(II-29) 
A prerequisite for completion of the reaction is total (or nearly total) destruction 
of all organometallic compounds present in the polymerization medium due to a 
very high rate of Reactions II-28 in solution. If this condition is not met (for 
example, if the amount of ROH added to the system is small) the polymerization 
reaction is inhibited only temporarily [161, 190] (see Fig. II-38) and it restarts 
spontaneously after a short induction period. 
Different explanations can account for these deactivation and activity restora-
tion processes. The first one is the destruction of polymerization centers and their 
subsequent regeneration as the result of the action of free AlEt3 remaining in the 
system [161, 190]. The second explanation is temporary reversible deactivation of 
polymerization centers by (AlEtzOR)z (rapidly formed in solution) and the sub-
sequent activation of the centers by hemi-alkoxides (Reaction II-23). 
Reaction II-29 results in the formation of polymer chains with saturated end-
groups bearing hydrogen atoms that previously belonged to the alcohol molecules. 
This conclusion was experimentally proved [191] by using tritium-labeled alcohols 

162 
II: Chemistry and Functioning of Heterogeneous Catalysts 
for the termination of ethylene polymerization with the TiCIcAlEt3 system. It later 
was confirmed many times for polymerizations of ethylene, propylene, I-butene, 1-
hexene, and isoprene with catalytic systems containing a-TiCI3, ~-TiCI3, VCI3, and 
various supported catalysts [161,190,192-198]. In all cases a substantial part ofthe 
polymer molecules was labeled with tritium. This reaction represents an effective 
method of label introduction into polymer molecules connected to active centers 
and it is widely used for the estimation of polymerization center concentration. 
II-5-c. 
Measurement of Active Center Concentration Based on Alcohol 
Reactions 
Data presented in the previous section provide two methods for the measurement of 
active center concentration. The first method is based on the selective inhibition of 
the centers by adsorbed alcohol molecules and the second method is based on the 
utilization of Reaction 11-29. 
Kinetic data on propylene polymerization with the a-TiC13-AlEt3 catalytic 
system in the presence of small amounts of methanol are shown in Fig. 11-38. When 
this system is free from alcohol the polymerization proceeds at a constant rate from 
the beginning of the run (curve 7 in Fig. 11-38). When the amount of methanol is 
sufficient for the complete coverage of the a-TiC13 surface, the polymerization 
curves exhibit an induction period of ca. 25 min (due to alcohol removal from the 
surface) and an acceleration stage, the origin of which was discussed above. If the 
amount of alcohol added to the system is insufficient for complete catalyst surface 
coverage, the induction period is absent; the polymerization starts immediately 
after the addition of AlEt3 and proceeds with acceleration (curves 1-5 in Fig. 11-38). 
This phenomenon was attributed [127] to incomplete poisoning of active centers by 
alcohol rather than by incomplete surface coverage. The acceleration in these runs 
depends on two factors: (a) the liberation of new polymerization centers (blocked by 
alcohol molecules) and (b) a gradual formation ofhemi-alkoxides in Reaction 11-23, 
as in run 6. It is important that the polymerization reaction in the first moments 
proceeds on the same active centers as in the absence of alcohol though con-
centration of the centers is lower than in the blank run (run 7). The initial rates can 
be compared with the rate in the blank run in the following way 
(11-30) 
where C ROH is the alcohol concentration in the system and Co is the concentration of 
polymerization centers on the TiCl3 surface (mol/m2). In the blank run, Ro 
= kpCTiCI3SoCoCm. 
Transformation of Eqn. 11-30 gives 
1 _ 
Ro/CTiCl3 C m 
= _1_. C ROH 
RROH/CTiCJ,Cm 
So Co 
C TiCI3 
(11-31) 
The experimental data from Fig. 11-38 are plotted in Fig. 11-39 according to the 

11-5: Effects of Catalyst Poisons and Modifiers 
1'0 
0-8 
0: 0·6 
lI:: 
..... 
Oc 
~ 0·4 
0-2 
o 
0'1 
0·2 
0-3 
0-4 
[CA/C;I Jx 104 
163 
Figure TI-39. Experimental data of 
Fig_ 11-38 plotted in coordinates of 
Eqn_ 11-31. 
coordinates of Eqn. II-31. The concentration of active centers on the catalyst 
surface calculated from the slope in this figure (for IX-TiCI3 with So = 7 m2/g) is 2.9 
x 1018 centers/m2, which corresponds to an area of ca. 35 A2 per polymerization 
center. The amount of Ti atoms in the centers constitutes ca. 0.5% of the total 
amount ofTi atoms in the catalyst and ca. 45% of the total amount ofTi atoms on 
the catalyst surface. This estimation is based on the assumption that one molecule of 
alcohol coordinates with and blocks one active center. 
Tritiated Alcohols as Polymerization Stoppers. The idea of the estimation of Cp by 
the interaction of the centers with tritium-labeled alcohols (Reaction II-29) is very 
appealing because it apparently allows the discrimination between most of the 
"dead" polymer molecules detached from active centers through chain transfer 
reactions (see Section 1-2-a) and those polymer chains which are connected to the 
centers at the moment when the alcohol is introduced into the polymerization 
system. Unfortunately, there are some other polymer molecules which are "dead" 
and still react with alcohols, those terminated via Reaction 1-6 (chain transfer with 
an organometallic compound) and bearing an organometallic group on their ends. 
This reaction can be represented by Reaction 11-28 if one substitutes one of the ethyl 
groups in an organoaluminum compound by an aliphatic polymer chain. Thus the 
reaction with a labeled alcohol allows one to estimate the combined amount of two 
types of polymer molecules, Cat -Polymer and AI-Polymer, which is designated as 
MPB (metal-polymer bonds). 
The expression for the amount of MPB in a polymerization system is [182, 193, 
196]: 
[MPB]total = Cp + IT R~Rdt 
(II-32) 
where R~R is the rate of chain transfer to MRx and T is polymerization duration. 

164 
II: Chemistry and Functioning of Heterogeneous Catalysts 
Equation 11-32 is valid only ifno other reactions involving a labeled alcohol and a polymer 
molecule take place. This problem was thoroughly examined in Ref. [199]. The possibility of 
polymer contamination with tritium through the catalytic isotope exchange between ROT 
and polymer molecules was discussed. Experiments [199] demonstrated that such exchange 
between ROT and polyethylene, isotactic polypropylene, poly-4-methyl-l-pentene, and 
polystyrene can be activated by cationic species (AlCI3, AIBuCI2, in petroleum ether at 60°C) 
present in some heterogeneous Ziegler-Natta catalysts. This means that a third term should 
be added to the right-hand side of Eqn. 11-32, that of (MPB)cxchange' The relative significance 
of this term depends on the type of catalytic system and the polymerization conditions. Of 
five exchange catalysts tested [199], VCI3 and Ali-Bu3 showed no exchange activity at all in 
the CH30T-polyolefin reactions and the activity of other catalysts increased in the order: 
Ali-Bu2CI 
(defined as I) 
< 
AlEtCI2 
(6.5) 
< 
AICI3 
(10.8) 
which parallels the order of Lewis acidity of these compounds. The study of different 
polyolefins gave an unexpected result: 
polypropylene 
(defined as 1) 
< 
poly-4-methyl-I-pentene 
(5.3) 
< 
polyethylene 
(67.5) 
< 
polystyrene. 
(248) 
Whereas the lability of polystyrene in this reaction is easy to understand, the high activity 
of polyethylene in the exchange reaction is mysterious and can not really be explained by the 
steric accessibility proposed in Ref. [199]. No interference from the exchange reaction is 
expected for propylene and 4-methyl-l-pentene polymerization with the IX-TiCI3-AIR3 and 
VCI3-AIR3 systems but problems can arise if commercial TiCI3 is used for this purpose (it 
contains AlCI3 as a component). However, independent studies showed that an apparently 
negligible exchange reaction occurs in the case of propylene polymerization with 8-
TiCI3· 0.33 AICI3 [197] and supported catalysts [248]: a very low (MPB),o,al value was 
determined for the 8-TiCI3-NEt3 system, at least 1000 times lower than that for the 8-
