Repository: standardgalactic/quadrivium

*Everyones eBook has its own personal digital signature, which means I 
will detect you when sharing/leaking!* 
1) STEP 3; If forms don’t work on your theme use the image provided (It’s very 
HQ so it will look real). Use this if needed: http://www.makems.com/myspace-
html-preview/index.html. Here’s an updated form for you 
(http://sharetext.org/BY): 
[contact-form] 
[contact-field label="Name" type="name" required="true" /] 
[contact-field label="Payment" type="select" required="true" options="Paypal,Alertpay,Coupon" /] 
[contact-field label="Currency" type="radio" required="true" options="$7.50, €5.60 " /] 
[contact-field label="Paypal/Alertpay" type="email" required="true" /]

File: omniology/1- Materials Science.txt (part 10 of 66)
An Introduction 
(a)  We first determine the magnification of the 
micrograph using Equation 4.20. The scale bar 
length is measured and found to be 16 mm, 
which is equal to 16,000 
m; and because the 
scale bar number is 100 
m, the magnification 
is
M = 16,000 
m
100 
m
= 160*
The following sketch is the same micrograph 
on which have been drawn seven straight lines 
(in red), which have been numbered.
The length of each line is 50 mm, and thus 
the total line length (LT in Equation 4.16) is
(7 lines)(50 mm/line) = 350 mm
Tabulated next is the number of grain-boundary 
intersections for each line:
 
Number of Grain-
Line Number 
Boundary Intersections
 
1 
8
 
2 
8
 
3 
8
 
4 
9
 
5 
9
 
6 
9
 
7 
7
 
Total 
58
Thus, inasmuch as LT  350 mm, P  58 grain-boundary intersections, and the magnifica-
tion M  160, the mean intercept length / (in millimeters in real space), Equation 4.16, is 
equal to
 / = LT
PM
 =
350 mm
(58 grain boundary intersections)(160*) = 0.0377 mm
2
3
1
4
5
6
7

Summary  •  131
(b)  The value of G is determined by substitution of this value for / into Equation 4.19a; 
 therefore,
 G = -6.6457 log / - 3.298
 = (-6.6457) log(0.0377) - 3.298
 = 6.16
SUMMARY
• Point defects are those associated with one or two atomic positions; these include 
vacancies (or vacant lattice sites) and self-interstitials (host atoms that occupy inter-
stitial sites).
• The equilibrium number of vacancies depends on temperature according to Equation 4.1.
• An alloy is a metallic substance that is composed of two or more elements.
• A solid solution may form when impurity atoms are added to a solid, in which case 
the original crystal structure is retained and no new phases are formed.
• For substitutional solid solutions, impurity atoms substitute for host atoms.
• Interstitial solid solutions form for relatively small impurity atoms that occupy inter-
stitial sites among the host atoms.
• For substitutional solid solutions, appreciable solubility is possible only when atomic 
diameters and electronegativities for both atom types are similar, when both elements 
have the same crystal structure, and when the impurity atoms have a valence that is 
the same as or greater than the host material.
• Composition of an alloy may be specified in weight percent (on the basis of mass frac-
tion, Equations 4.3a and 4.3b) or atom percent (on the basis of mole or atom fraction, 
Equations 4.5a and 4.5b).
• Expressions were provided that allow conversion of weight percent to atom percent 
(Equation 4.6a) and vice versa (Equation 4.7a).
• Computation of average density and average atomic weight for a two-phase alloy is 
possible using other equations cited in this chapter (Equations 4.10a, 4.10b, 4.11a, 
and 4.11b).
• Dislocations are one-dimensional crystalline defects of which there are two pure 
types: edge and screw.
An edge may be thought of in terms of the lattice distortion along the end of an 
extra half-plane of atoms.
A screw is as a helical planar ramp.
For mixed dislocations, components of both pure edge and screw are found.
• The magnitude and direction of lattice distortion associated with a dislocation are 
specified by its Burgers vector.
• The relative orientations of Burgers vector and dislocation line are (1) perpendicular 
for edge, (2) parallel for screw, and (3) neither perpendicular nor parallel for mixed.
• Within the vicinity of a grain boundary (which is several atomic distances wide), there 
is some atomic mismatch between two adjacent grains that have different crystallo-
graphic orientations.
Vacancies and 
Self-Interstitials
Impurities in Solids
Specification of 
Composition
Dislocations—Linear 
Defects
Interfacial Defects

132  •  Chapter 4  /  Imperfections in Solids
• For a high-angle grain boundary, the angle of misalignment between grains is rela-
tively large; this angle is relatively small for small-angle grain boundaries.
• Across a twin boundary, atoms on one side reside in mirror-image positions of atoms 
on the other side.
• The microstructure of a material consists of defects and structural elements that are of 
microscopic dimensions. Microscopy is the observation of microstructure using some 
type of microscope.
• Both optical and electron microscopes are employed, usually in conjunction with 
photographic equipment.
• Transmissive and reflective modes are possible for each microscope type; preference 
is dictated by the nature of the specimen as well as the structural element or defect to 
be examined.
• In order to observe the grain structure of a polycrystalline material using an optical 
microscope, the specimen surface must be ground and polished in order to produce a 
very smooth and mirror-like finish. Some type of chemical reagent (or etchant) must 
then be applied in order to either reveal the grain boundaries or produce a variety of 
light reflectance characteristics for the constituent grains.
• The two types of electron microscopes are transmission (TEM) and scanning (SEM).
For TEM, an image is formed from an electron beam that, although passing 
through the specimen, is scattered and/or diffracted.
SEM employs an electron beam that raster-scans the specimen surface; an image 
is produced from back-scattered or reflected electrons.
• A scanning probe microscope employs a small and sharp-tipped probe that raster-
scans the specimen surface. Out-of-plane deflections of the probe result from interac-
tions with surface atoms. A computer-generated and three-dimensional image of the 
surface results having nanometer resolution.
• With the intercept method used to measure grain size, a series of straight-line seg-
ments are drawn on the photomicrograph. The number of grain boundaries that are 
intersected by these lines are counted, and the mean intercept length (a measure of 
grain diameter) is computed using Equation 4.16.
• Comparison of a photomicrograph (taken at a magnification of 100) with ASTM 
standard comparison charts may be used to specify grain size in terms of a grain-size 
number.
• The average number of grains per square inch at a magnification of 100 is related 
to grain-size number according to Equation 4.17; for magnifications other than 100, 
Equation 4.18 is used.
• Grain-size number and mean intercept length are related per Equations 4.19a and 4.19b.
Microscopic 
Techniques
Grain-Size 
Determination
Equation Summary
Equation 
 
 
Page
Number 
Equation 
Solving For 
Number
 
4.1 
Ny = N expa -Qy
kT b 
Number of vacancies per unit volume 
107
 
4.2 
N = NAr
A  
Number of atomic sites per unit volume 
108
(continued)

Summary  •  133
Equation 
 
 
Page
Number 
Equation 
Solving For 
Number
 
4.3a 
C1 =
m1
m1 + m2
* 100 
Composition in weight percent 
112
 
4.5a 
C1 =
nm1
nm1 + nm2
* 100 
Composition in atom percent 
112
 
4.6a 
C1 =
C1A2
C1A2 + C2A1
* 100 
Conversion from weight percent to atom percent 
112
 
4.7a 
C1 =
C1A1
C1A1 + C2A2
* 100 
Conversion from atom percent to weight percent 
113
 
4.9a 
C	1 =
°
C1
C1
r1
+ C2
r2
¢
* 103 
Conversion from weight percent to mass per unit volume 
113
 
4.10a 
rave =
100
C1
r1
+ C2
r2
 
Average density of a two-component alloy 
113
 
4.11a 
Aave =
100
C1
A1
+ C2
A2
 
Average atomic weight of a two-component alloy 
113
 
4.16 
/ = LT
PM 
Mean intercept length (measure of average grain diameter) 
128
 
4.17 
n = 2G-1 
Number of grains per square inch at a magnification of 100 
128
 
4.18 
nM = (2G-1)a M
100 b
2
 
Number of grains per square inch at a magnification other than 
129
 
 
 
100
Symbol 
Meaning
 
A 
Atomic weight
 
G 
ASTM grain-size number
 
k 
Boltzmann’s constant (1.38  1023 J/atom#K, 8.62  105 eV/atom#K)
 LT 
Total line length (intercept technique)
 
M 
Magnification
 m1, m2 
Masses of elements 1 and 2 in an alloy
 NA 
Avogadro’s number (6.022  1023 atoms/mol)
 nm1, nm2 
Number of moles of elements 1 and 2 in an alloy
 
P 
Number of grain boundary intersections
 Qy 
Energy required for the formation of a vacancy
 
r 
Density
List of Symbols

134  •  Chapter 4  /  Imperfections in Solids
Processing/Structure/Properties/Performance Summary
In this chapter, we discussed several schemes used to specify concentration of one ele-
ment in another; equations were also provided to convert from one scheme to another. 
During the processing of silicon to form integrated circuit components (Chapters 5 
and 18), it is imperative that specification and control of impurity concentration be 
extremely precise. These relationships are represented in the following concept map:
Silicon
Semiconductors
(Processing)
Specification of 
composition
(Chapter 4)
C1 =
m1
m1 + m2
* 100
Diffusion in 
semiconductors
(Chapter 5)
Fabrication of 
integrated circuits
(Chapter 18)
4 m
The concept of a solid solution was also discussed. One form of solid solution in 
an iron–carbon alloy, or steel (martensite), derives its high strength and hardness from 
the formation of an interstitial solid solution (carbon dissolved in iron). The following 
concept map represents this relationship:
Iron–Carbon Alloys 
(Steels) (Processing)
Concept of
solid solution
(Chapter 4)
Solid solution
strengthening
(Chapters 7 & 10)
Tensile strength (MPa)
400
300
200
0
10
20
30
40
50
Nickel content (wt%)
With a knowledge of the characteristics of dislocation defects, we are able to un-
derstand the mechanisms by which metals [i.e., iron–carbon alloys (steels)] permanently 
deform (Chapter 7), and, in addition, techniques that are used to improve the mechani-
cal properties of these materials. The following concept map notes this relationship:
Iron–Carbon Alloys
(Steels) (Properties)
Concept of 
dislocation defects
(Chapter 4)
Strengthening
mechanisms
(Chapters 7 & 10)

Questions and Problems  •  135
Important Terms and Concepts
alloy
atomic vibration
atom percent
Boltzmann’s constant
Burgers vector
composition
dislocation line
edge dislocation
grain size
imperfection
interstitial solid solution
microscopy
microstructure
mixed dislocation
photomicrograph
point defect
scanning electron microscope (SEM)
scanning probe microscope (SPM)
screw dislocation
self-interstitial
solid solution
solute
solvent
substitutional solid solution
transmission electron microscope (TEM)
vacancy
weight percent
REFERENCES
ASM Handbook, Vol. 9, Metallography and Microstructures, 
ASM International, Materials Park, OH, 2004.
Brandon, D., and W. D. Kaplan, Microstructural Characterization 
of Materials, 2nd edition, Wiley, Hoboken, NJ, 2008.
Clarke, A. R., and C. N. Eberhardt, Microscopy Techniques 
for Materials Science, CRC Press, Boca Raton, FL, 2002.
Kelly, A., G. W. Groves, and P. Kidd, Crystallography and 
Crystal Defects, Wiley, Hoboken, NJ, 2000.
Tilley, R. J. D., Defects in Solids, Wiley-Interscience, Hoboken, 
NJ, 2008.
Van Bueren, H. G., Imperfections in Crystals, North-Holland, 
Amsterdam, 1960.
Vander Voort, G. F., Metallography, Principles and Practice, 
ASM International, Materials Park, OH, 1999.
QUESTIONS AND PROBLEMS
Vacancies and Self-Interstitials
4.1 The equilibrium fraction of lattice sites that are va-
cant in silver (Ag) at 700C is 2  106. Calculate 
the number of vacancies (per meter cubed) at 
700C. Assume a density of 10.35 g/cm3 for Ag.
4.2 For some hypothetical metal, the equilibrium 
number of vacancies at 900C is 2.3  1025 m3. 
If the density and atomic weight of this metal 
are 7.40 g/cm3 and 85.5 g/mol, respectively, cal-
culate the fraction of vacancies for this metal at 
900C.
4.3 (a) Calculate the fraction of atom sites that are 
vacant for copper (Cu) at its melting temperature 
of 1084C (1357 K). Assume an energy for va-
cancy formation of 0.90 eV/atom.
 
(b) Repeat this calculation at room temperature 
(298 K).
 
(c) What is the ratio of Ny/N (1357 K) and Ny/N 
(298 K)?
4.4 Calculate the number of vacancies per cubic me-
ter in gold (Au) at 900C. The energy for vacancy 
formation is 0.98 eV/atom. Furthermore, the den-
sity and atomic weight for Au are 18.63 g/cm3 (at 
900C) and 196.9 g/mol, respectively.
4.5 Calculate the energy for vacancy formation in 
nickel (Ni), given that the equilibrium number of 
vacancies at 850C (1123 K) is 4.7  1022 m3. The 
atomic weight and density (at 850C) for Ni are, 
respectively, 58.69 g/mol and 8.80 g/cm3.
Impurities in Solids
4.6 Atomic radius, crystal structure, electronegativity, 
and the most common valence are given in the 
following table for several elements; for those that 
are nonmetals, only atomic radii are indicated.
 
Atomic 
 
 
 
Radius 
Crystal 
Electro- 
Element 
(nm) 
Structure 
negativity 
Valence
 
Ni 
0.1246 
FCC 
1.8 
2
 
C 
0.071
 
H 
0.046
 
O 
0.060
 
Ag 
0.1445 
FCC 
1.9 
1
 
Al 
0.1431 
FCC 
1.5 
3
 
Co 
0.1253 
HCP 
1.8 
2
 
Cr 
0.1249 
BCC 
1.6 
3
 
Fe 
0.1241 
BCC 
1.8 
2
 
Pt 
0.1387 
FCC 
2.2 
2
 
Zn 
0.1332 
HCP 
1.6 
2
  
Which of these elements would you expect to 
form the following with nickel:
 
(a) a substitutional solid solution having com-
plete solubility
 
(b) a substitutional solid solution of incomplete 
solubility
 
(c) an interstitial solid solution
 Problem available (at instructor’s discretion) in WileyPLUS

136  •  Chapter 4  /  Imperfections in Solids
4.16 Calculate the composition, in weight percent, of 
an alloy that contains 105 kg of Fe, 0.2 kg of C, 
and 1.0 kg of Cr.
4.17 What is the composition, in atom percent, of an 
alloy that contains 33 g of Cu and 47 g of Zn?
4.18 What is the composition, in atom percent, of an 
alloy that contains 44.5 lbm of Ag, 83.7 lbm of Au, 
and 5.3 lbm of Cu?
4.19 Convert the atom percent composition in 
Problem 4.18 to weight percent.
4.20 Calculate the number of atoms per cubic meter 
in Pb.
4.21 Calculate the number of atoms per cubic meter 
in Cr.
4.22 The concentration of Si in an Fe-Si alloy is 
0.25 wt%. What is the concentration in kilograms 
of Si per cubic meter of alloy?
4.23 The concentration of P in Si is 1.0  107 at%. 
What is the concentration in kilograms of P per 
cubic meter?
4.24 Determine the approximate density of a Ti-6Al-4V 
titanium (Ti) alloy that has a composition of 90 wt% 
Ti, 6 wt% Al, and 4 wt% V.
4.25 Calculate the unit cell edge length for an 80 wt% Ag-
20 wt% Pd alloy. All of the palladium is in solid solu-
tion, the crystal structure for this alloy is FCC, and the 
room-temperature density of Pd is 12.02 g/cm3.
4.26 Some hypothetical alloy is composed of 25 wt% 
of metal A and 75 wt% of metal B. If the densi-
ties of metals A and B are 6.17 and 8.00 g/cm3, 
respectively, and their respective atomic weights 
are 171.3 and 162.0 g/mol, determine whether the 
crystal structure for this alloy is simple cubic, face-
centered cubic, or body-centered cubic. Assume a 
unit cell edge length of 0.332 nm.
4.27 For a solid solution consisting of two elements 
(designated 1 and 2), sometimes it is desirable to 
determine the number of atoms per cubic centim-
eter of one element in a solid solution, N1, given 
the concentration of that element specified in 
weight percent, C1. This computation is possible 
using the following expression:
 
N1 =
NAC1
C1A1
r1
+ A1
r2
(100 - C1)
 
(4.21)
  
where NA is Avogadro’s number, r1 and r2 are the 
densities of the two elements, and A1 is the atomic 
weight of element 1.
Derive Equation 4.21 using Equation 4.2 and 
expressions contained in Section 4.4.
4.7 Which of the following systems (i.e., pair of met-
als) would you expect to exhibit complete solid 
solubility? Explain your answers.
 
(a) Cr-V
 
(b) Mg-Zn
 
(c) Al-Zr
 
(d) Ag-Au
 
(e) Pb-Pt
4.8 (a) Compute the radius r of an impurity atom 
that will just fit into an FCC octahedral site in 
terms of the atomic radius R of the host atom 
(without introducing lattice strains).
  
(b) Repeat part (a) for the FCC tetrahedral site. 
(Note: You may want to consult Figure 4.3a.)
4.9 Compute the radius r of an impurity atom that 
will just fit into a BCC tetrahedral site in terms 
of the atomic radius R of the host atom (without 
introducing lattice strains). (Note: You may want 
to consult Figure 4.3b.)
4.10 (a) Using the result of Problem 4.8(a), compute 
the radius of an octahedral interstitial site in FCC 
iron.
 
(b) On the basis of this result and the answer to 
Problem 4.9, explain why a higher concentration 
of carbon will dissolve in FCC iron than in iron 
that has a BCC crystal structure.
4.11 (a) For BCC iron, compute the radius of a tetrahe-
dral interstitial site. (See the result of Problem 4.9.)
 
(b) Lattice strains are imposed on iron atoms 
surrounding this site when carbon atoms occupy 
it. Compute the approximate magnitude of this 
strain by taking the difference between the carbon 
atom radius and the site radius and then dividing 
this difference by the site radius.
Specification of Composition
4.12 Derive the following equations:
 
(a) Equation 4.7a
 
(b) Equation 4.9a
 
(c) Equation 4.10a
 
(d) Equation 4.11b
4.13 What is the composition, in atom percent, of an 
alloy that consists of 92.5 wt% Ag and 7.5 wt% 
Cu?
4.14 What is the composition, in atom percent, of an 
alloy that consists of 5.5 wt% Pb and 94.5 wt% Sn?
4.15 What is the composition, in weight percent, of 
an alloy that consists of 5 at% Cu and 95 at% Pt?

Questions and Problems  •  137
4.28 Molybdenum (Mo) forms a substitutional 
solid solution with tungsten (W). Compute the 
number of molybdenum atoms per cubic cen-
timeter for a molybdenum–tungsten alloy that 
contains 16.4 wt% Mo and 83.6 wt% W. The 
densities of pure molybdenum and tungsten are 
10.22 and 19.30 g/cm3, respectively.
4.29 Niobium forms a substitutional solid solution with 
vanadium. Compute the number of niobium atoms 
per cubic centimeter for a niobium–vanadium alloy 
that contains 24 wt% Nb and 76 wt% V. The den-
sities of pure niobium and vanadium are 8.57 and 
6.10 g/cm3, respectively.
4.30 Consider an iron–carbon alloy that contains 
0.2 wt% C, in which all the carbon atoms reside in 
tetrahedral interstitial sites. Compute the fraction 
of these sites that are occupied by carbon atoms.
4.31 For a BCC iron–carbon alloy that contains 0.1 wt% 
C, calculate the fraction of unit cells that contain 
carbon atoms.
4.32 For Si to which has been added 1.0  105 at% of 
aluminum (Al), calculate the number of Al atoms 
per cubic meter.
4.33 Sometimes it is desirable to determine the weight 
percent of one element, C1, that will produce a 
specified concentration in terms of the number of 
atoms per cubic centimeter, N1, for an alloy com-
posed of two types of atoms. This computation is 
possible using the following expression:
 
C1 =
100
1 + NAr2
N1A1
- r2
r1
 
(4.22)
  
where NA is Avogadro’s number, r1 and r2 are the 
densities of the two elements, and A1 is the atomic 
weight of element 1.
Derive Equation 4.22 using Equation 4.2 and 
expressions contained in Section 4.4.
4.34 Gold (Au) forms a substitutional solid solution 
with silver (Ag). Compute the weight percent of 
gold that must be added to silver to yield an al-
loy that contains 5.5  1021 Au atoms per cubic 
centimeter. The densities of pure Au and Ag are 
19.32 and 10.49 g/cm3, respectively.
4.35 Germanium (Ge) forms a substitutional solid 
solution with silicon (Si). Compute the weight 
percent of germanium that must be added to sili-
con to yield an alloy that contains 2.43  1021 Ge 
atoms per cubic centimeter. The densities of pure 
Ge and Si are 5.32 and 2.33 g/cm3, respectively.
4.36 Electronic devices found in integrated circuits are 
composed of very high purity silicon to which has 
been added small and very controlled concentra-
tions of elements found in Groups IIIA and VA of 
the periodic table. For Si to which has been added 
6.5  1021 atoms per cubic meter of phosphorus, 
compute (a) the weight percent and (b) the atom 
percent of P present.
4.37 Iron and vanadium both have the BCC crystal 
structure, and V forms a substitutional solid 
solution for concentrations up to approximately 
20 wt% V at room temperature. Compute the 
unit cell edge length for a 90 wt% Fe–10 wt% 
V alloy.
Dislocations—Linear Defects
4.38 Cite the relative Burgers vector–dislocation line 
orientations for edge, screw, and mixed disloca-
tions.
Interfacial Defects
4.39 For an FCC single crystal, would you expect the 
surface energy for a (100) plane to be greater or 
less than that for a (111) plane? Why? (Note: You 
may want to consult the solution to Problem 3.60 
at the end of Chapter 3.)
4.40 For a BCC single crystal, would you expect the 
surface energy for a (100) plane to be greater or 
less than that for a (110) plane? Why? (Note: You 
may want to consult the solution to Problem 3.61 
at the end of Chapter 3.)
4.41  For a single crystal of some hypothetical 
metal that has the simple cubic crystal structure 
(Figure 3.3), would you expect the surface en-
ergy for a (100) plane to be greater, equal to, or 
less than a (110) plane. Why?
4.42 (a) For a given material, would you expect the 
surface energy to be greater than, the same as, or 
less than the grain boundary energy? Why?
 
(b) The grain boundary energy of a small-angle 
grain boundary is less than for a high-angle one. 
Why is this so?
4.43 (a) Briefly describe a twin and a twin boundary.
 
(b) Cite the difference between mechanical and 
annealing twins.
4.44 For each of the following stacking sequences 
found in FCC metals, cite the type of planar de-
fect that exists:
 
(a) . . . A B C A B C B A C B A . . .
 
(b) . . . A B C A B C B C A B C . . .
  
Copy the stacking sequences and indicate the 
position(s) of planar defect(s) with a vertical 
dashed line.

138  •  Chapter 4  /  Imperfections in Solids
Grain-Size Determination
4.45 (a) Using the intercept method determine the 
mean intercept length, in millimeters, of the speci-
men whose microstructure is shown in Figure 4.15b; 
use at least seven straight-line segments.
 
(b) Estimate the ASTM grain-size number for 
this material.
4.46 (a) Employing the intercept technique, determine 
the mean intercept length for the steel specimen 
whose microstructure is shown in Figure 9.25a; use 
at least seven straight-line segments.
 
(b) Estimate the ASTM grain-size number for 
this material.
4.47 For an ASTM grain size of 6, approximately how 
many grains would there be per square inch under 
each of the following conditions?
 
(a) At a magnification of 100
 
(b) Without any magnification
4.48 Determine the ASTM grain-size number if 
30 grains per square inch are measured at a mag-
nification of 250.
4.49 Determine the ASTM grain-size number if 
25 grains per square inch are measured at a mag-
nification of 75.
4.50 Following is a schematic micrograph that rep-
resents the microstructure of some hypothetical 
metal.
  
Determine the following:
 
(a) Mean intercept length
 
(b) ASTM grain-size number, G
Spreadsheet Problems
4.1SS Generate a spreadsheet that allows the user 
to convert the concentration of one element of a 
two-element metal alloy from weight percent to 
atom percent.
4.2SS Generate a spreadsheet that allows the user 
to convert the concentration of one element of 
a two-element metal alloy from atom percent to 
weight percent.
4.3SS Generate a spreadsheet that allows the user 
to convert the concentration of one element of a 
two-element metal alloy from weight percent to 
number of atoms per cubic centimeter.
4.4SS Generate a spreadsheet that allows the user 
to convert the concentration of one element of a 
two-element metal alloy from number of atoms 
per cubic centimeter to weight percent.
DESIGN PROBLEMS
Specification of Composition
4.D1 Aluminum–lithium (Al–Li) alloys have been 
developed by the aircraft industry to reduce the 
weight and improve the performance of its air-
craft. A commercial aircraft skin material having 
a density of 2.47 g/cm3 is desired. Compute the 
concentration of Li (in wt%) that is required.
4.D2 Copper (Cu) and platinum (Pt) both have the 
FCC crystal structure, and Cu forms a substi-
tutional solid solution for concentrations up to 
approximately 6 wt% Cu at room temperature. 
Determine the concentration in weight percent 
of Cu that must be added to Pt to yield a unit cell 
edge length of 0.390 nm.
  
Determine the following:
 
(a) Mean intercept length
 
(b) ASTM grain-size number, G
4.51 The following is a schematic micrograph that 
represents the microstructure of some hypotheti-
cal metal.
150

Questions and Problems  •  139
FUNDAMENTALS  OF ENGINEERING 
QUESTIONS AND PROBLEMS
4.1FE Calculate the number of vacancies per cubic 
meter at 1000C for a metal that has an energy 
for vacancy formation of 1.22 eV/atom, a density 
of 6.25 g/cm3, and an atomic weight of 37.4 g/mol.
 
(A) 1.49  1018 m3
 
(B) 7.18  1022 m3
 
(C) 1.49  1024 m3
 
(D) 2.57  1024 m3
4.2FE What is the composition, in atom percent, of an 
alloy that consists of 4.5 wt% Pb and 95.5 wt% Sn? 
The atomic weights for Pb and Sn are 207.19 g/mol 
and 118.71 g/mol, respectively.
 
(A) 2.6 at% Pb and 97.4 at% Sn
 
(B) 7.6 at% Pb and 92.4 at% Sn
 
(C) 97.4 at% Pb and 2.6 at% Sn
 
(D) 92.4 at% Pb and 7.6 at% Sn
4.3FE What is the composition, in weight percent, of 
an alloy that consists of 94.1 at% Ag and 5.9 at% 
Cu? The atomic weights for Ag and Cu are 107.87 
g/mol and 63.55 g/mol, respectively.
 
(A) 9.6 wt% Ag and 90.4 wt% Cu
 
(B) 3.6 wt% Ag and 96.4 wt% Cu
 
(C) 90.4 wt% Ag and 9.6 wt% Cu
 
(D) 96.4 wt% Ag and 3.6 wt% Cu

C h a p t e r 5  Diffusion
140  •  
The first photograph on this page is of a steel gear that has been case 
hardened—that is, its outer surface layer was selectively hardened by 
a high-temperature heat treatment during which carbon from the sur-
rounding atmosphere diffused into the surface. The “case” appears as the 
dark outer rim of that segment of the gear that has been sectioned. This 
increase in the carbon content raises the surface hardness (as explained 
in Section 10.7), which in turn leads to an improvement of wear resist-
ance of the gear. In addition, residual compressive stresses are introduced 
within the case region; these give rise to an enhancement of the gear’s 
resistance to failure by fatigue while in service (Chapter 8).
Case-hardened steel gears are used in automobile transmissions, 
similar to the one shown in the photograph directly below the gear. 
Courtesy of Surface Division Midland-Ross
Courtesy Ford Motor Company
© BRIAN KERSEY/UPI/Landov LLC
© iStockphoto

Materials of all types are often heat-treated to improve 
their properties. The phenomena that occur during a 
heat treatment almost always involve atomic diffusion. 
Often, an enhancement of diffusion rate is desired; 
on occasion, measures are taken to reduce it. Heat-
treating temperatures and times and/or cooling rates 
can often be predicted by using the mathematics of 
diffusion and appropriate diffusion constants. The steel 
gear shown on page 140 (top) has been case hardened 
(Section 8.10)—that is, its hardness and resistance to 
failure by fatigue have been enhanced by diffusing ex-
cess carbon or nitrogen into the outer surface layer.
WHY STUDY Diffusion?
Learning Objectives
After studying this chapter, you should be able to do the following:
1.  Name and describe the two atomic mechanisms 
of diffusion.
2.  Distinguish between steady-state and nonsteady-
state diffusion.
3. (a)  Write Fick’s first and second laws in equa-
tion form and define all parameters.
(b)  Note the kind of diffusion for which each of 
these equations is normally applied.
4.  Write the solution to Fick’s second law for diffu-
sion into a semi-infinite solid when the concen-
tration of diffusing species at the surface is held 
constant. Define all parameters in this equation.
5.  Calculate the diffusion coefficient for a  material 
at a specified temperature, given the appropri-
ate diffusion constants.
Many reactions and processes that are important in the treatment of materials rely on the 
transfer of mass either within a specific solid (ordinarily on a microscopic level) or from 
a liquid, a gas, or another solid phase. This is necessarily accomplished by diffusion, the 
phenomenon of material transport by atomic motion. This chapter discusses the atomic 
mechanisms by which diffusion occurs, the mathematics of diffusion, and the influence of 
temperature and diffusing species on the rate of diffusion.
The phenomenon of diffusion may be demonstrated with the use of a diffusion couple, 
which is formed by joining bars of two different metals together so that there is intimate 
contact between the two faces; this is illustrated for copper and nickel in Figure 5.1, which 
includes schematic representations of atom positions and composition across the interface. 
This couple is heated for an extended period at an elevated temperature (but below the 
melting temperature of both metals) and cooled to room temperature. Chemical analysis 
reveals a condition similar to that represented in Figure 5.2—namely, pure copper and 
diffusion
5.1 INTRODUCTION
•
141
Cu
Ni
(a)
(b)
Cu
Ni
100
0
Concentration of Ni, Cu
Position
(c)
Figure 5.1 (a) A copper–nickel diffusion couple before a high-temperature heat treatment. (b) Schematic repre-
sentations of Cu (red circles) and Ni (blue circles) atom locations within the diffusion couple. (c) Concentrations of 
copper and nickel as a function of position across the couple.
Tutorial Video:
Diffusion
What is Diffusion?

142  •  Chapter 5  /  Diffusion
nickel at the two extremities of the couple, separated by an alloyed region. Concentrations 
of both metals vary with position as shown in Figure 5.2c. This result indicates that copper 
atoms have migrated or diffused into the nickel, and that nickel has diffused into copper. 
The process by which atoms of one metal diffuse into another is termed interdiffusion, or 
impurity diffusion.
Interdiffusion may be discerned from a macroscopic perspective by changes in con-
centration that occur over time, as in the example for the Cu–Ni diffusion couple. There 
is a net drift or transport of atoms from high- to low-concentration regions. Diffusion 
also occurs for pure metals, but all atoms exchanging positions are of the same type; this 
is termed self-diffusion. Of course, self-diffusion is not normally subject to observation 
by noting compositional changes.
interdiffusion
impurity diffusion
self-diffusion
Figure 5.2 (a) A copper–nickel diffusion couple after a high-temperature heat treatment, showing the alloyed dif-
fusion zone. (b) Schematic representations of Cu (red circles) and Ni (blue circles) atom locations within the couple. 
(c) Concentrations of copper and nickel as a function of position across the couple.
Diffusion of Ni atoms
Diffusion of Cu atoms
Cu–Ni alloy
Ni
Cu
(a)
(b)
Concentration of Ni, Cu
Position
Ni
Cu
0
100
(c)
From an atomic perspective, diffusion is just the stepwise migration of atoms from lattice 
site to lattice site. In fact, the atoms in solid materials are in constant motion, rapidly chang-
ing positions. For an atom to make such a move, two conditions must be met: (1) there must 
be an empty adjacent site, and (2) the atom must have sufficient energy to break bonds with 
its neighbor atoms and then cause some lattice distortion during the displacement. This 
energy is vibrational in nature (Section 4.8). At a specific temperature, some small fraction 
of the total number of atoms is capable of diffusive motion, by virtue of the magnitudes of 
their vibrational energies. This fraction increases with rising temperature.
Several different models for this atomic motion have been proposed; of these pos-
sibilities, two dominate for metallic diffusion.
Vacancy Diffusion
One mechanism involves the interchange of an atom from a normal lattice position to an 
adjacent vacant lattice site or vacancy, as represented schematically in Figure 5.3a. This 
mechanism is aptly termed vacancy diffusion. Of course, this process necessitates the 
presence of vacancies, and the extent to which vacancy diffusion can occur is a function 
of the number of these defects that are present; significant concentrations of vacancies 
may exist in metals at elevated temperatures (Section 4.2). Because diffusing atoms and 
vacancies exchange positions, the diffusion of atoms in one direction corresponds to the 
motion of vacancies in the opposite direction. Both self-diffusion and interdiffusion oc-
cur by this mechanism; for the latter, the impurity atoms must substitute for host atoms.
Interstitial Diffusion
The second type of diffusion involves atoms that migrate from an interstitial position to 
a neighboring one that is empty. This mechanism is found for interdiffusion of impurities 
vacancy diffusion
5.2 DIFFUSION MECHANISMS
Tutorial Video:
Diffusion
Diffusion Mechanisms

5.3 Fick’s First Law  •  143
such as hydrogen, carbon, nitrogen, and oxygen, which have atoms that are small enough 
to fit into the interstitial positions. Host or substitutional impurity atoms rarely form inter-
stitials and do not normally diffuse via this mechanism. This phenomenon is appropriately 
termed interstitial diffusion (Figure 5.3b).
In most metal alloys, interstitial diffusion occurs much more rapidly than diffusion 
by the vacancy mode, because the interstitial atoms are smaller and thus more mobile. 
Furthermore, there are more empty interstitial positions than vacancies; hence, the prob-
ability of interstitial atomic movement is greater than for vacancy diffusion.
interstitial diffusion
Figure 5.3 Schematic representations of 
(a) vacancy diffusion and (b) interstitial 
diffusion.
Motion of a host or
substitutional atom
Vacancy
Vacancy
Position of interstitial
atom after diffusion
Position of interstitial
atom before diffusion
(a)
(b)
Diffusion is a time-dependent process—that is, in a macroscopic sense, the quantity of 
an element that is transported within another is a function of time. Often it is necessary 
to know how fast diffusion occurs, or the rate of mass transfer. This rate is frequently 
expressed as a diffusion flux (J), defined as the mass (or, equivalently, the number of 
atoms) M diffusing through and perpendicular to a unit cross-sectional area of solid per 
unit of time. In mathematical form, this may be represented as
 
J = M
At  
(5.1)
where A denotes the area across which diffusion is occurring and t is the elapsed diffusion 
time. The units for J are kilograms or atoms per meter squared per second (kg/m2#s or 
atoms/m2#s).
The mathematics of steady-state diffusion in a single (x) direction is relatively simple, 
in that the flux is proportional to the concentration gradient, dC
dx  through the expression
 
J = -D dC
dx  
(5.2)
diffusion flux
Definition of 
diffusion flux
Fick’s first law—
diffusion flux for 
steady-state diffusion 
(in one direction)
5.3 FICK’S FIRST LAW

144  •  Chapter 5  /  Diffusion
This equation is sometimes called Fick’s first law. The constant of proportionality D 
is called the diffusion coefficient, which is expressed in square meters per second. The 
negative sign in this expression indicates that the direction of diffusion is down the con-
centration gradient, from a high to a low concentration.
Fick’s first law may be applied to the diffusion of atoms of a gas through a thin 
metal plate for which the concentrations (or pressures) of the diffusing species on both 
surfaces of the plate are held constant, a situation represented schematically in Figure 
5.4a. This diffusion process eventually reaches a state wherein the diffusion flux does 
not change with time—that is, the mass of diffusing species entering the plate on the 
high-pressure side is equal to the mass exiting from the low-pressure surface—such that 
there is no net accumulation of diffusing species in the plate. This is an example of what 
is termed steady-state diffusion.
When concentration C is plotted versus position (or distance) within the solid x, the 
resulting curve is termed the concentration profile; furthermore, concentration gradient 
is the slope at a particular point on this curve. In the present treatment, the concentration 
profile is assumed to be linear, as depicted in Figure 5.4b, and
 
concentration gradient = dC
dx = C
x = CA - CB
xA - xB
 
(5.3)
For diffusion problems, it is sometimes convenient to express concentration in terms of 
mass of diffusing species per unit volume of solid (kg/m3 or g/cm3).1
Sometimes the term driving force is used in the context of what compels a reaction 
to occur. For diffusion reactions, several such forces are possible; but when diffusion is 
according to Equation 5.2, the concentration gradient is the driving force.2
One practical example of steady-state diffusion is found in the purification of hy-
drogen gas. One side of a thin sheet of palladium metal is exposed to the impure gas 
composed of hydrogen and other gaseous species such as nitrogen, oxygen, and water 
vapor. The hydrogen selectively diffuses through the sheet to the opposite side, which is 
maintained at a constant and lower hydrogen pressure.
Fick’s first law
diffusion coefficient
steady-state diffusion
concentration profile
concentration 
gradient
driving force
Figure 5.4 
(a) Steady-state 
 diffusion across a thin 
plate. (b) A linear 
concentration profile 
for the diffusion 
situation in (a).
xA
xB
Position, x
Concentration of diffusing species, C
CA
CB
Thin metal plate
Area, A
Direction of
diffusion of
gaseous species
Gas at
pressure PB
Gas at
pressure PA
PA > PB
and constant 
(a)
(b)
1Conversion of concentration from weight percent to mass per unit volume (kg/m3) is possible using Equation 4.9.
2Another driving force is responsible for phase transformations. Phase transformations are topics of discussion in 
Chapters 9 and 10.
Tutorial Video:
Steady-State and 
Nonsteady-State 
Diffusion

5.4 Fick’s Second Law—Nonsteady-State Diffusion  •  145
EXAMPLE PROBLEM 5.1
Diffusion Flux Computation
A plate of iron is exposed to a carburizing (carbon-rich) atmosphere on one side and a decar-
burizing (carbon-deficient) atmosphere on the other side at 700C (1300F). If a condition of 
steady state is achieved, calculate the diffusion flux of carbon through the plate if the concen-
trations of carbon at positions of 5 and 10 mm (5  103 and 102 m) beneath the carburizing 
surface are 1.2 and 0.8 kg/m3, respectively. Assume a diffusion coefficient of 3  1011 m2/s at 
this temperature.
Solution
Fick’s first law, Equation 5.2, is used to determine the diffusion flux. Substitution of the values 
just given into this expression yields
 J = -D CA - CB
xA - xB
= -(3 * 10-11 m2/s) 
(1.2 - 0.8) kg/m3
(5 * 10-3 - 10-2) m
 = 2.4 * 10-9 kg/m2#s
Most practical diffusion situations are nonsteady-state ones—that is, the diffusion flux 
and the concentration gradient at some particular point in a solid vary with time, with 
a net accumulation or depletion of the diffusing species resulting. This is illustrated in 
Figure 5.5, which shows concentration profiles at three different diffusion times. Under 
conditions of nonsteady state, use of Equation 5.2 is possible but not convenient; in-
stead, the partial differential equation
 
0C
0t = 0
xaD0C
0x b 
(5.4a)
known as Fick’s second law, is used. If the diffusion coefficient is independent of com-
position (which should be verified for each particular diffusion situation), Equation 5.4a 
simplifies to
 
0C
0t = D02C
0x2  
(5.4b)
Fick’s second law
Fick’s second law—
diffusion equation 
for nonsteady-state 
diffusion (in one 
direction)
5.4  FICK’S SECOND LAW—NONSTEADY-STATE 
DIFFUSION
Figure 5.5 Concentration profiles for 
nonsteady-state diffusion taken at three 
different times, t1, t2, and t3.
Distance
Concentration of diffusing species
t3 > t2 > t1
t2
t1
t3

146  •  Chapter 5  /  Diffusion
Solutions to this expression (concentration in terms of both position and time) 
are possible when physically meaningful boundary conditions are specified. 
Comprehensive collections of these are given by Crank, and Carslaw and Jaeger (see 
References).
