Repository: standardgalactic/quadrivium

*Everyones eBook has its own personal digital signature, which means I 
will detect you when sharing/leaking!* 
1) STEP 3; If forms don’t work on your theme use the image provided (It’s very 
HQ so it will look real). Use this if needed: http://www.makems.com/myspace-
html-preview/index.html. Here’s an updated form for you 
(http://sharetext.org/BY): 
[contact-form] 
[contact-field label="Name" type="name" required="true" /] 
[contact-field label="Payment" type="select" required="true" options="Paypal,Alertpay,Coupon" /] 
[contact-field label="Currency" type="radio" required="true" options="$7.50, €5.60 " /] 
[contact-field label="Paypal/Alertpay" type="email" required="true" /]

File: omniology/Chronic Fatigue Syndrome for Dummies (ISBN - 0470117729).txt (part 10 of 19)
by Susan R.Lisman,MD,
your stress during meditation. You can reduce anxiety, ease fatigue, and
become more focused to go on with your day.
Here’s a step-by-step guide to meditation — and a sense of calm:
1. Find a comfortable place to sit, recline, or lie down.
Make sure your clothes are loose, your feet are warm, and your phone is
off. You can cover yourself with a blanket, if you’d like, and you can put
a rolled towel over your eyes to keep your environment nice and dark.
Feel free to put on some quiet, soothing music.
2. Close your eyes and take three deep breaths (in through your
nose, out through your mouth); work up to a count of eight on the
inhalation, hold for a count of eight, and then exhale for a count
of eight.
Eventually try to double your exhalation count.
3. Concentrate on a sound or on a quiet, peaceful place as you breathe
in and out (continuing Step 2).
160
Part II: Teaming Up with Treatment Professionals 

The “om” sound is commonly used during meditation. Examples of a
peaceful place on which you can meditate include a forest with sun glint-
ing through the trees or a beach with gently rolling waves.
4. Try to be as still as possible while meditating.
If you get an itch on your nose, try to draw your attention to it and make
it stop without moving. If thoughts start flowing into your head — and
they will — don’t fight them. Let them in, and then let them out.
5. Try to meditate for five minutes, slowly working up to a full half hour
or ten minutes three times a day.
You will open your eyes feeling refreshed, revived, and calm.
You don’t have to go it alone when it comes to meditation. You can find
books (such as Meditation For Dummies by Stephan Bodian [Wiley]), CDs,
and DVDs that can instruct you. Many CDs and DVDs also provide gentle,
soothing music. To find these meditation tools, type the word meditation
into an Internet search engine and check what’s out there. One caveat:
Make sure a money-back guarantee comes with your purchase. You
should be able to return the material for a full refund if it doesn’t do as
promised.
161
Chapter 9: Checking Out Some Alternative (Therapy) Routes
Reaching a state of ah-hhh
Deep relaxation. A feeling of calm that isn’t filled
with pain. A pleasant tiredness. Who wouldn’t
want that — especially if you have CFS. One of
the best ways to relax is by doing this brief exer-
cise right before you’re ready to go to sleep (this
exercise is done best while lying down):
1. Close your eyes and take three deep
breaths in and out.
2. Clench your toes as best you can, and then
let go.
3. Move to your legs; contract them, and then
let go.
4. Tighten your stomach, and then let go.
5. Do the same clenching and unclenching
with your chest, shoulders, arms, hands,
and jaw.
6. When you get to your head, stick out your
tongue and make every feature clench, and
then let go.
7. Imagine a white light moving up your legs
to your head, a white light that heals as it
moves up to your head and then away into
the sky.
That’s it. By now, you have fallen asleep or, at
the very least, may feel a little less achy and a
bit more relaxed, which may make it easier to
fall asleep.

Finding peace with prayer
In many religions, prayer is an essential part of the spiritual tapestry. While
Christians, Hindus, Muslims, or people of other faiths may not be able to
agree why or to whom they pray, you may want to try prayer as a source of
calm from your life with CFS. Whether you choose to pray in the quiet of your
own home or at a place of worship, prayer can provide relief, hope, and a
strength of purpose. You may find that prayer is a way to communicate with a
higher power — and perhaps to let go of your struggles with CFS to some-
thing or someone greater than yourself.
Mesmerizing CFS symptoms 
through hypnosis
Hypnosis has come a long way since those days of clucking like a chicken
while under the influence. It’s no longer an entertainment or spectacle.
Hypnosis has been found to be very successful in helping to alleviate various
ailments and bad habits, from quitting smoking to losing weight, from feeling
pain to feeling nauseated.
Hypnosis can also be effective if you do it yourself. No need to spend a for-
tune on a doctor or travel miles away — both potential hardships if you have
CFS. Self-hypnosis to alleviate your pain and help you sleep, as well as feel
more hopeful, is simple. You can find CDs and DVDs that teach you the steps
of self-hypnosis, as well as take you on a guided imagery journey to where
your pain is gone.
Not everyone is a good subject for hypnosis, however. Take this simple test
to see whether self-hypnosis can help you:
1. Sit up in a chair with a good back so you are comfortable.
2. Take three deep breaths, and as you breathe, focus on something on
the wall — a painting, a spot, a line, or on a burning candle; try not
to blink.
3. Count backwards from ten to one, keeping your eyes open until you
have no choice but to close them.
4. Raise your right arm, which should feel light, almost as if it were
rising by itself.
162
Part II: Teaming Up with Treatment Professionals 

5. Tell yourself to lower your arm.
If you have hypnotized yourself, you should experience resistance, even-
tually lowering it, but not right away. If you haven’t, you can move your
arm at will.
If you’re able to hypnotize yourself by using these steps, you may want to
check out a CD or DVD on self-hypnosis or seek out a professional. If you
weren’t successful in hypnotizing yourself, you can try again, proceed as if it
had worked, or choose to give up on this alternative therapy. Not everyone is
susceptible to hypnosis.
Don’t be afraid of hypnosis. You can get out of a trance any time you want by
just opening your eyes.
Many people choose to light a candle to set a mood for self-hypnosis. If
you’re using a candle, make sure it is in a well-ventilated place, on a fireproof
dish, and away from the curtains, just to keep everything safe.
Relieving Your Symptoms with 
Herbs and Supplements
The use of supplements and herbs is becoming so legitimate that the
National Institutes of Health (NIH) has established a division to study the
effects of them. Can they help? The studies are still ongoing, but some of the
herb and supplement regimens nutritionists have recommended for people
with CFS include the following:
 Alpha-lipoic acid is a supplement that works as an antioxidant, fighting
off those “free radicals,” or reactive electrons, that attack your immune
system.
 Coenzyme Q10 is a supplement that may help give you more energy and
create a healthier cell structure.
 Essential fatty acids (EFA) are supplements intended to help make your
immune system stronger.
 Evening primrose oil, found in capsules, is supposed to help soothe
aches and pains and give you more energy (sounds great to a person
with CFS, right?).
163
Chapter 9: Checking Out Some Alternative (Therapy) Routes

 Ginseng is an herb used extensively in Europe and China to promote
energy and zest.
 Probiotics are the “good” bacteria that help you stave off infection. You
can find them either in the form of a dietary supplement (in capsule,
tablet, or powder form) or in certain foods (like yogurt or fermented and
unfermented milk).
 Magnesium may give you more energy, help you build stronger muscles,
lift your spirits, and pep up your circulation. Some people with CFS have
been found, in small studies, to have a deficiency in this mineral.
 St. John’s wort is an herb that works as a natural antidepressant for
some people.
Consult your doctor before taking St. John’s wort because combining
this herb with other medications, herbs, or supplements you’re cur-
rently taking can be hazardous to your health.
 Vitamin C is supposed to strengthen your immune system and help your
liver in the detoxification process.
 Zinc may help with your fatigue. This mineral is also a powerful agent to
ward off infection.
Be careful: Too much zinc can actually have the opposite effect —
making you more susceptible to illness! Other side effects include sores
in the mouth or throat, fever, indigestion, nausea, heartburn, and
increased tiredness or weakness. Be sure to talk to your doctor about
the amount of zinc you should be taking.
You can find these herbs and supplements in health food stores as well as
some large discount stores and drug stores. If you’re having a difficult time
locating a specific herb or supplement, be sure to ask someone in that store
or department for help.
Always tell your doctor about any herbs or supplements you want to take
before going out and buying them. Some supplements can interfere with
the work of your traditional medicine, and some can cause life-threatening
problems.
For more information on herbs and vitamin supplements, you can read
Vitamins For Dummies by Christopher Hobbs and Elson Haas (Wiley) or
Christopher Hobb’s other book, Herbal Remedies For Dummies (Wiley).
164
Part II: Teaming Up with Treatment Professionals 

Lining Up Your Bones
with Chiropractic Care
Chiropractic medicine is fairly new in medical terms. A healer named Daniel
David Palmer founded it in 1895 when he discovered that aligning the spine
was able to help people with acute and chronic back pain. Today, the same
philosophy still holds: Illness is caused by abnormal nerve transmission
through the spinal cord. If one vertebra is out of whack, then the health of
your whole body could be affected, so chiropractors believe.
Although no clinical studies on the role of chiropractic care in people with
CFS have been conducted, scientific studies have shown that chiropractic
adjustments can be effective for low-back pain and tension headaches. Some
people have also said that the spinal manipulation they received gave them
more energy.
As with many fields of medicine, some “bone-chilling” stories of chiropractic
fraud are out there. To make sure you’re in good hands, check out the organi-
zations I list in the section “Using licensing associations” earlier in this chap-
ter and see who the organizations recommend in your area.
165
Chapter 9: Checking Out Some Alternative (Therapy) Routes

166
Part II: Teaming Up with Treatment Professionals 

Chapter 10
Exorcising CFS Symptoms with
Sensible Exercise
In This Chapter
 Discovering the benefits of exercise despite your CFS symptoms
 Figuring out how far you can go with your exercise regimen
 Trying out some exercise moves
 Getting a personal trainer
P
eople who don’t know better may suggest that you get off your duff and
start working the CFS out of your system with a strenuous exercise pro-
gram. With CFS, strenuous exercise programs not only don’t work, but they
can also trigger an ugly push-crash cycle with increased symptoms As a
person with CFS, you must redefine exercise compared to what you may have
done before you were ill. Some exercise can make you feel better and
stronger, give you a sense of well-being, pump up your energy level, and help
you avoid atrophying muscles. In this chapter, I lead you through the process
of assessing your energy level and your ability to exercise, assist you in
developing a sensible exercise program, and reveal some mild to moderate
exercises clinically proven to help CFS patients.
Only you and your doctor know for sure whether exercise is right for you.
You can find over 30 studies researching exercise on people with CFS (and
fibromyalgia) — and no common consensus. Some studies suggest that aero-
bic exercise is vitally important to your health. Others say that limited,
chunks of exercise combined with rest can give you excellent benefits. And
still others say that exercise could cause a viral infection in the heart, and
you should stay away from it. In short, you and your doctor have to decide
what’s best for you and your CFS. But if you can create an exercise regimen
that works for you, without overexerting yourself, most experts agree you
should go for it!

Plugging Into the Rationale 
Behind Exercise Therapy
What you may have heard is true. If you have CFS, exercise isn’t going to have
the same results as it does for someone who simply wants to lose weight or
get toned. If you have CFS, you have to figure out what your limits are and
what you can and can’t do. But limits don’t mean anything — zilch. Having
limitations just means that you have to adapt. Studies show that the most
benefits from exercise occur in the first ten minutes of leaving the couch and
going out the door. You can still get benefits from exercise despite your ill-
ness. In this section, you can discover what exercise can specifically do for
you if you have CFS.
Exercise isn’t “for everyone else.” You may think it’s crazy to even try
because whenever you’ve tried to take a walk or do some arm lifts, your
symptoms have come back tenfold. But that’s only because you didn’t under-
stand your limits. You need to pace yourself. With the right attitude, a doctor
or therapist’s guiding hand, and a knowledge of what you can do and what
you can’t, you can get benefits of exercise despite your CFS.
If you’ve recently been diagnosed with CFS, exercise isn’t as important as
treating your pain or your fatigue. But the longer you have the condition, the
more important it becomes. If your CFS isn’t getting better in a few weeks,
then the kind of gentle exercise that I describe in this chapter can very well
be just what you need to make you feel better physically and mentally.
Preventing muscular atrophy and bedsores
If you have had CFS for several months or more, exercise is vital to avoiding
muscles that atrophy (slacken and foreshorten) and bed sores and skin break-
down. Atrophying muscles can be very painful, so you want to avoid it at all
costs.
Walking away the stress
Whether you’re worried about your job, your relationship, or your chronic 
illness, exercise can help. I’m not talking about training for a marathon here.
I’m talking about nonstrenuous, gentle exercise that improves blood flow 
and keeps you from becoming completely deconditioned without bringing
you down.
168
Part II: Teaming Up with Treatment Professionals 

Walking is the most beneficial exercise you can do because all you need is a
pair of sneakers. You don’t have to worry about the cost for a fancy gym
membership. You need no special skill. And people of all shapes, sizes, and
conditions can do it.
You can start out with a walk around the block — or even to the next room if
your fatigue is too severe. Just the act of moving for one minute can improve
your circulation and reduce your stress.
Reducing fatigue
This idea almost sounds like a contradiction — exert yourself and feel less
tired? If you have CFS, remembering that you aren’t an athlete, or even some-
one who wants to get in shape, is important. What you’re striving for is feel-
ing better, and that means a slow start, frequent rests, and simple moves.
Just because you feel good one day doesn’t mean you should start training
for the Ironman. Yes, seize that opportunity with perhaps a five- or ten-
minute walk at a slow pace, or some stretches. (Check out some gentle yoga
moves in Chapter 9.) But don’t push. You’ll end up in the push-crash cycle and
feeling even more tired and even achier. Even worse, you may decide to
forget about exercise completely — which could mean losing a chance to feel
better about yourself, losing the opportunity to overcome deconditioning
(which has its own negative effects), and loosing the chance to gain some
control over your life.
Improving your sense of well-being
Think endorphins, those pleasure-enhancing chemicals released by the brain
when you’re happy, eating chocolate (yum!), or, yes, exercising. Most people
need to exercise regularly and “feel the burn” in order for those endorphins
to kick in. But people with CFS have had endorphin highs by just plain walk-
ing. They start out very slowly and work their way up.
Use common sense. If you’ve spent the day dealing with a crisis at home, or if
you went to the supermarket and brought home a bunch of bags, you’ve
probably done enough for one day.
169
Chapter 10: Exorcising CFS Symptoms with Sensible Exercise

Discovering Your Optimum 
Exercise Activity Level
Be realistic. If you have severe CFS symptoms, and are so tired you can barely
lift yourself out of bed, you aren’t going to think about exercise. Exercise is
more for people who have had CFS for some time and need to prevent their
muscles from slacking and their joints from getting stiff.
Always discuss exercise with your health care professional first. She may
help create an exercise program for you, or she can help monitor your
progress. She may also suggest another health care professional who is more
of an expert in the role of exercise in illness, such as an occupational or phys-
ical therapist. But whether you have someone motivating you or you’re doing
it solo, some smart moves can guarantee success — and destroy the exercise
myth, “No pain, no gain.” This section details the who, what, where, and
when of exercise if you have CFS.
Post-exertional malaise is a fancy name for  a phenomenon that isn’t unusual in
people with CFS. The term refers to the acceleration of symptoms following
even mild physical (or mental) exercise, usually beginning between 12 and 48
hours after the exertion. This malaise can last for days — even weeks — and it
is one characteristic of CFS that separates it from other conditions.
Beware of the “push-crash” cycle. Because the symptoms of CFS vary in
severity, a person with CFS may get up one day and feel unusually good, and
they “push” themselves far over their tolerable limit. This is followed, usually
on the next day, by a “crash” in which symptoms increase significantly, and
may last for weeks. It sometimes takes time to find a tolerable limit that helps
the person avoid overactivity and conserves energy.
You can read everything out there about activity levels and exercise and CFS,
but when it comes right down to it, you are the deciding factor: your likes and
dislikes, your capabilities and disabilities, your time constraints and daily
routines. Customize your ideal exercise activity routine through trial and
error, and the following section can help get you started. You may also want
to consider putting yourself in the capable hands of an expert (see “Finding
the Right Personal Trainer for You” later in the chapter).
170
Part II: Teaming Up with Treatment Professionals 

Journaling your exercise journey
One way you can keep track of your progress and help customize an activity
pattern for yourself is by using a very simple tool: an exercise log. In the log,
be sure to keep track of the time of day you exercised, what you did, how long
you exercised, and how it made you feel. Keep the log for a week or two — or
longer, and check it often to ensure it helps keep you on track. Here is a
sample of how you should set up your log:
Date:
Time:
Workout
Cardiovascular:
What I did: ____________________________________
Heart rate: ____________________________________
For how long? _________________________________
Strength-training:
What I did: ____________________________________
For how long? _________________________________
Flexibility:
What I did: ____________________________________
For how long? _________________________________
Comments:
Here’s an example of a filled-in Exercise Log:
Date: October 30, 2006
Time: 9:30 a.m.
Workout
Cardiovascular:
What I did: Walking in place
Heart rate: 95
For how long? 3 minutes, 3 times, with 5-minute rests 
in between
171
Chapter 10: Exorcising CFS Symptoms with Sensible Exercise

Strength-training:
What I did: Bicep curls and leg lifts
For how long? 30 seconds, 2 times, with 1 minute rests 
in between
Flexibility:
What I did: Yoga Cat-Dog Pose
For how long? Three minutes continuous
Comments: Used a 2-pound weight for the first time with my bicep curls!
Only for my second repetition. Will try to use weights for both repetitions
next time.
Starting off slowly
Graded activity is the rule for people with CFS. Start slowly, both in exertion
and duration, and increase slowly. The tortoise does win the race.
Here are some “make sure” suggestions to ensure your workout doesn’t work
you out:
 Make sure you can get out of bed easily, and that moving around isn’t a
chore.
 Make sure you can pretty much do all your daily activities without
having a relapse of worsening symptoms.
 Make sure you haven’t been having a stressful day.
 Make sure you aren’t feeling too tired (and don’t fool yourself).
 Make sure you start with something really simple: arm stretches over
your head, a slow walk around the block, or floating on your back in the
water, propelling yourself every so often with either your arms or legs.
 Make sure you remember the 3:1 ratio — three minutes of rest for every
one minute of exercise.
 Make sure you don’t exercise more than three times a week at the start.
 Make sure you’re feeling good enough doing the very basic exercises
before moving on to more moderate steps — and in no circumstances
should you start something more intense until you’ve been doing light
exercise for a few weeks first.
 Make sure that if you find yourself “crashing” within 24 to 48 hours 
after your exercise session, you go much, much slower the next time
around and stay at that level until you can do it safely without provoking
symptoms.
172
Part II: Teaming Up with Treatment Professionals 

To help you determine what activities you should pursue when you’re start-
ing out, here is a list of minimum to light physical activities to consider.
These may not seem like “real” exercises, but they certainly help you get
moving:
 Arm stretches
 Brushing the dog
 Drying your hair with a hair dryer, head bent down
 Gathering ingredients for cooking
 Gentle yoga
 Grocery shopping
 Minor household chores, such as dusting or cleaning the sink
 Packing a suitcase
 Putting dry clothes away
 Putting groceries away at home
 Scrubbing your body in the shower
 Setting the table
 Shampooing and rinsing your hair
 Slow dancing in place
 Slow leg lifts
 Strolling in a mall with frequent stops
 Sweeping a floor
 Using a computer (hand movements)
 Using a vacuum cleaner
 Utilizing a hand-held mixer for two or more minutes
 Walking from room to room, without stairs
Embracing moderation
After you can manage getting out of bed, washing up, doing a few errands, or
getting some work done, you can then think about developing some exercises
that can help build stamina as well as increase and improve muscle strength
and joint flexibility. But even then, yes, I’ll say it again: Easy does it.
173
Chapter 10: Exorcising CFS Symptoms with Sensible Exercise

After you’re making good progress on your light activities, you can move on
to what you may consider to be actual exercises. Professionals suggest that
exercise should be at a three to one ratio (3:1), with rest periods of three min-
utes between every one minute of exercise. For some people with CFS, this
method can mean only two or three minutes of exercise — and that’s okay.
Just make sure that you follow the exercise with six to nine minutes of rest.
You don’t want to relapse. Easy does it.
An exercise program may be the thing that actually enables people with CFS
to meet activities of daily living or even to be able to get out of bed; exercises
can be done in bed or sitting in a chair — even squeezing a “stress ball” or
doing arm and leg lifts can help reverse deconditioned muscles and joints.
Some suggestions for starting your exercise regimen in earnest include the
following:
 Think activity management. Your goal is to find a balance between rest
and exertion. This balance will ensure the optimum benefits of exercise.
Your mood will be better, your pain less, and your sleep improved. How
do you do this? With a little bit of exercise at a time. Remember the 3:1
ratio: three minutes of rest for every one minute of exercise.
 Create realistic goals. Maybe you’d like to walk for 20 minutes without
causing post-exertional malaise. Or maybe you’re just looking for a little
bit of independence. Whatever it is, keep your goal simple and easy to
manage.
 Be flexible. With CFS, you’re going to have some days that are better
than others. You need to be a barometer, gauging how tired you are,
whether you’ve had a stressful day, and whether you need to rest.
 Do your exercise in chunks. You can’t do a step class or hip-hop dance —
not only in terms of exertion (I’ve never taken a hip-hop class!), but in
terms of time. With CFS, doing five minutes of exercise in the morning,
then doing another five minutes in the afternoon, and maybe another five
in early evening is better for you. (This exact plan, of course, depends on
how long you’ve been exercising and how you feel. If you’re just starting
out, even this schedule may be too much.) Studies show that people who
divide their exercise time throughout the day get the same benefits as
people who go for the burn in a 45-minute class.
 Combine your exercise with stretching and toning. Strengthening your
muscles and keeping flexible can build your stamina, help your ability to
move your body, and may reduce pain. (See the section later in this
chapter on strengthening exercises.)
174
Part II: Teaming Up with Treatment Professionals 

 Accept who you are and what you can do. CFS is a debilitating illness —
there’s no doubt about it. And, yes, some people get more severe symp-
toms than others. Don’t try to keep up with the CFS Joneses. They may be
able to walk around the block, but you’re barely handling picking up and
grasping objects. That’s okay. Eventually, you’ll be able to do more — on
your own schedule. Doing too much too soon can create that push-crash
situation (emphasis on the crash), and you can feel worse than ever.
Exercise doesn’t necessarily mean hitting the gym, however. If you’re CFS
symptoms are mild or moderate, here is a list of activities you might pursue
during the course of the day that certainly count as moderate exercise.
Please note that some people may be able to do a few of these, but only after
building up to this level and only if they have mild CFS symptoms:
 Ballroom dancing
 Bicycling 5 to 9 mph on level terrain 
 Calisthenics (light)
 Coaching children’s or adults’ sports
 Dancing (ballroom, folk, line dancing, and so on)
 General home exercises, light or moderate in effort, such as getting up
and down from the floor
 Golf (with a cart)
 Hiking on slightly hilly terrain
 Line dancing
 Modern dancing, disco
 Race walking (less than 5 mph)
 Roller skating or in-line skating at a leisurely pace
 Softball (slow pitch)
 Stationary bicycling (using moderate effort)
 Table tennis (competitive)
 Using crutches
 Using a rowing machine (with moderate effort)
 Using a stair climber machine at a light-to-moderate pace
175
Chapter 10: Exorcising CFS Symptoms with Sensible Exercise

 Walking at a moderate or brisk pace of 3 to 4.5 mph on a level surface
inside or outside, such as
• Walking to class, work, or the store
• Walking for pleasure
• Walking the dog
• Walking as a break from work
 Walking downstairs or down a hill
 Water aerobics
 Weight training and bodybuilding using free weights, Nautilus- or
Universal-type weights
 Yoga
Ramping it up — Something to work up to
Instead of a “lean, mean machine,” think of yourself as a swimming pool. You
have to check a pool’s levels every day before you can swim. The same goes
with your body. Ask yourself whether you’re feeling up to exercising today.
Check your stress, fatigue, and activity levels each day before you start.
Here is a list of vigorous activities for you to consider:
 Backpacking
 Basketball game
 Bicycling more than 10 mph or on steep uphill terrain
 Boxing (in the ring, sparring)
 Calisthenics (push-ups, pull-ups, vigorous effort)
 Circuit weight training
 Dancing energetically or competitively (any form of dance)
 Field or rollerblade hockey
 Football game
 Jogging or running
 Jumping rope
176
Part II: Teaming Up with Treatment Professionals 

 Karate, judo, tae kwon do, or jujitsu
 Kickball
 Lacrosse
 Mountain climbing, rock climbing, or rappelling
 Performing rapid jumping jacks
 Race walking and aerobic walking (5 mph or faster)
 Roller-skating or inline skating at a brisk pace
 Rugby
 Soccer
 Stationary bicycling (using vigorous effort)
 Step aerobics
 Teaching an aerobic dance class
 Tennis
 Using an arm-cycling machine (with vigorous effort)
 Using a rowing machine (with vigorous effort)
 Using a stair climber machine at a fast pace
 Walking and climbing briskly up a hill
 Water jogging
 Wheelchair basketball
 Wheelchair tennis
 Wheeling your wheelchair
 Wrestling (competitive)
Working Out with Specific Exercises 
and Toning Moves
Just because you have CFS doesn’t mean that you can’t do exercises like
everyone else. You may not be able to do them at the same intensity or dura-
tion, but you can still make the “right moves” for better health. This section
shows you how.
177
Chapter 10: Exorcising CFS Symptoms with Sensible Exercise

Getting pumped up with 
cardiovascular exercise
CFS and cardiovascular exercise both begin with c, but other than that, you
don’t see these two phrases together most of the time. But you can find ways
of combining aerobics with your condition, and reaping successful results.
Cardiovascular exercise involves your heart. It gets your heart pumping, your
circulation flowing, and your body moving. Getting your cardio is beneficial
on so many levels: for your heart, for your weight, and for your attitude. But,
by its very nature, cardiovascular is more intense than, say, meditation. You
have to move. And with CFS, that can be tough. However, getting a good
cardio workout may not be impossible for some people with CFS.
Cardiovascular exercise is all about energy management — via what health
care professionals call the pacing and envelope theory, which I describe in the
following:
 Pacing means moderating your exercise to minimize a push-crash
episode. Your doctor may suggest you try something specific, and divide
the activity up into small, manageable amounts, with plenty of rest in
between.
For example, your doctor suggests you clean your bedroom. You may
make the bed, then rest. Dust your night table. Rest. Clean the full-length
mirror. Rest. Vacuum the rug. Rest. Small chunks ensure you won’t
overextend yourself. They can also help you gauge how much you can
do. It may take all day — or more — to clean your room, but that’s okay.
When your activity level is stabilized, and you aren’t overextending
yourself to the point where your symptoms get worse, your doctor may
up the ante, adding another room, or combining making the bed and the
dusting. In small increments, your activity level increases.
 Envelope has nothing to do with mailing yourself a letter or watching an
award show. Envelope theory has to do with monitoring your energy.
Like a bank account, if you’re overdrawn one day, you have to replenish
your account the next day. If you have $10.00, you know you can’t spend
$11.00, or a check will bounce. The same holds true for energy. Small
increments means your account stays in the black. But it also means
that using up your energy stores puts your account at zero — and you
need to spend the next day or days putting energy back in. How do you
do that? By resting.
Eventually, you’ll figure out how much you have to spend on a given day
or week, and then you can spend your energy wisely, with no “symptom
fees.”
178
Part II: Teaming Up with Treatment Professionals 

Check with your doctor to find the right cardiovascular exercise for you, your
CFS, and your heart.
Sitting up and pushing up
If you have CFS, just the act of sitting up in bed can be difficult, let alone
doing stomach crunches on the floor. But if you’ve figured out your exercise
limits and have gradually built your tolerance, modified sit-ups and push-ups
can become a part of your routine. They just have to be modified to accom-
modate your energy stores and CFS symptoms.
Check out the following sections for some ways to make sit-ups and push-ups
a part of your routine.
Think big green (or blue, yellow, or red) ball
You can purchase these balls (sometimes called balance balls) at any sport-
ing goods store or online. And any gym worth its treadmill has them. These
balls, ranging in pressure from soft to hard, can help cushion your body so
you avoid strain.
People with orthostatic or balance problems should not try these without
someone assisting.
The first exercise you may want to try with your ball is the sit-up curl,
described in the following steps (pictured in Figure 10-1):
1. Lie on your back on a soft mat; put your hands behind your head, fin-
gers interlocked, but not holding up your head.
2. Place the exercise ball under your legs, so your knees are draped
over it.
3. Inhale and position your head so you’re looking up at the upper wall
in front of you.
Don’t strain by pulling your head up with your fingers. Let your abs do
the work. The first few times you may even want to keep your shoulders
on the floor.
4. Inhale as you slowly move down to starting position.
5. Rest for at least a count of 20.
6. Repeat if possible, but do no more than eight total.
179
Chapter 10: Exorcising CFS Symptoms with Sensible Exercise

Another exercise to help strengthen your abdominal muscles is the sit-up
crunch. To do this exercise, you must following these steps (the exercise is
illustrated in Figure 10-2):
1. Lie on your back over the exercise ball, so that your center is firmly
on it.
2. Interlock your fingers and place them behind your head; put your feet
firmly on the ground and position your head so you’re comfortable,
not straining.
3. Inhale.
4. Exhale and slowly move up as far as you can, using your abs to pull
you up.
Don’t strain! Only go as far as you can. Your mid-back should always be
on the ball. If you have orthostatic problems, make sure someone is with
you to help prevent a fall if you get lightheaded or weak.
5. Inhale and slowly move back to your starting position.
6. Rest for at least a count of 20.
7. Repeat, if comfortable and able.
Build up to only eight over time.
Figure 10-1:
Sit-up curl.
180
Part II: Teaming Up with Treatment Professionals 

Figure 10-2:
Sit-up
crunch.
181
Chapter 10: Exorcising CFS Symptoms with Sensible Exercise

For one more exercise with the ball, try the following lower-ab lift (check out
the picture in Figure 10-3):
1. Lie down on your back on your soft mat and place your hands about
shoulder width apart.
2. Place the exercise ball under your knees, so your body is perpendicular.
3. Inhale.
4. Exhale and very slowly lift your buttocks off the mat; keep your knees
soft!
Don’t attempt to do more than slightly raising your buttocks until you
see how you feel. If you stay stable, you can try to lift your whole hip
area completely off the mat, but only if you’re comfortable! Remember
not to strain. 
5. Inhale and gently lower yourself back to the mat.
6. Rest for a count of at least 20.
You can build up to eight repetitions, if able and comfortable, with rests
in between.
Use a mat
There are mats (like the ones you wipe your feet on daily), and then there are
mats. A mat can help cushion your body as you do your moves. A mat is vital
for yoga to help prevent you from slipping. Yoga mats are made to prevent
feet and hands from slipping in some of the postures.
Many people use hard Styrofoam-like mats in gyms for floor work, but they
are too hard if you have CFS symptoms because they are like an extra, extra,
extra firm mattress and accentuate any of your aches and pains. The ideal
version is like a mini-mattress. This type of mat has some stuffing in it so that
you aren’t flat on the floor like a pancake, and you can feel more comfortable.
182
Part II: Teaming Up with Treatment Professionals 

Figure 10-3:
Lower-ab
lift.
183
Chapter 10: Exorcising CFS Symptoms with Sensible Exercise

Rest, rest, rest
Yes, when an exercise teacher tells you to crunch quickly 30 times before
stopping, she calls it “working the abs.” But for someone with CFS, you may
call it wrong! Do your sit-ups slowly, resting in between each one for a count
of 20. If you experience no after-burn, then you can rest for 15 seconds
instead, and so on.
Push-up soft
Push-ups aren’t the exercise of choice for people with CFS, because they put
too much strain on the arms and shoulders. However, if you’re starting to feel
better, or if your energy is strong enough, you can try doing a few. But make
sure you use a soft mat and keep your feet up (see Figure 10-4).
You may want to try a modified push-up. This form of push-up is often a
smarter choice for someone with CFS. You can do this modified push-up by
doing the following (and check out Figure 10-4 for a visual example):
1. Lie on your stomach on a soft mat — your hands on either side of you
and elbows out.
2. Lift and cross your feet.
Keep them crossed during this exercise.
3. Inhale.
4. Exhale and very, very slowly lift your arms up; start with a very small
lift, lifting your head and upper chest, with your elbows still bent.
Be very careful not to strain yourself.
5. Inhale and come back to starting position.
6. Rest for at least a count of 20.
Gradually build up to the point where your elbows are straight (but not
locked) when you’re pushing up — if you can. Stay with the small lift for the
first few weeks or so. If you feel stable, and are comfortable and able, try
moving up a little bit, in increments, until you’re in full push-up mode. (But
always keep your feet crossed and up.)
184
Part II: Teaming Up with Treatment Professionals 

Figure 10-4:
Modified
push-up.
185
Chapter 10: Exorcising CFS Symptoms with Sensible Exercise

Pumping iron to tone up muscles
Cardiovascular activity is only one part of a sensible exercise routine.
Strength-training and toning your muscles is just as important. Here, as with
cardio, you need to know your limits. You need to pace yourself and conserve
your energy. 
Pumping iron is especially good for people with CFS because it can
 Reduce muscle and joint pain
 Improve strength
 Improve flexibility
 Increase stamina
In the beginning, leave the dumbbells to the gym rats and use only your body
for resistance. Remember the motto: Easy does it. Here are some simple
strength-training exercises to try when you’re starting out:
 Shoulder moves: Sit in a chair, back straight and feet on the floor. Look
straight ahead. For a count of eight, move your arms up to your shoul-
ders (or as far as you can comfortably do). Hold for a count of eight
(only if comfortable), then lower for a count of eight. Rest for 20 sec-
onds, and then repeat.
 Leg lifter: In the same chair, arms holding the sides, lift the right leg for
a count of eight. Your goal is to have your leg go out straight, parallel to
the floor, but go easy! (It may take several weeks to reach this.) Hold for
a count of eight, and then lower for a count of eight. Rest for 30 seconds.
Then do the same exercise with your left leg. Repeat the whole
sequence, but do no more than five repetitions to ensure your energy
isn’t depleted.
 Wall hugger: Stand in a doorway. Put your arm out and hold the side of
the door frame. Then move your body out — except for the arm. This
move gives you a nice stretch in your shoulders and upper arms. Hold
for a count of 12, and then step back. Rest for 30 seconds (sit, if neces-
sary). Repeat the same exercise with the other arm.
 Thigh squeeze: Sit back in your chair, feet on the floor, head looking
straight ahead. Contract your thigh muscles and hold for 20 seconds. The
movement should be barely visible. Then rest for 40 seconds and repeat.
Do this exercise up to five times — but only if your body feels stable.
 Bicep curls: Sit straight back in your chair, feet on the floor and head
