Repository: standardgalactic/quadrivium

*Everyones eBook has its own personal digital signature, which means I 
will detect you when sharing/leaking!* 
1) STEP 3; If forms don’t work on your theme use the image provided (It’s very 
HQ so it will look real). Use this if needed: http://www.makems.com/myspace-
html-preview/index.html. Here’s an updated form for you 
(http://sharetext.org/BY): 
[contact-form] 
[contact-field label="Name" type="name" required="true" /] 
[contact-field label="Payment" type="select" required="true" options="Paypal,Alertpay,Coupon" /] 
[contact-field label="Currency" type="radio" required="true" options="$7.50, €5.60 " /] 
[contact-field label="Paypal/Alertpay" type="email" required="true" /]

File: omniology/Design and Analysis of Large Lithium-ion Battery Systems.txt (part 10 of 14)
and can thus increase the cost and weight of the vehicle.
When a series PHEV is designed such that the battery can provide a large CD 
range and enough power to meet all of the vehicle’s needs without intervention 
from the combustion engine, it may be referred to as an extended-range electric 
vehicle (EREV). For example, the 2012 Chevrolet Volt has a battery that is capable 
of providing a range of 37 miles [4] and supplying enough power to meet all of the 
vehicle’s dynamic requirements without assistance from the combustion engine.
Creating duty cycles for PHEV battery design and testing are challenged by 
the sensitivity of the cycle to the vehicle platform, system architecture, the control 
strategy for the battery, and so forth, as with HEVs, but today, designers must also 
approach the questions of external charge frequency and the distribution of CS 
and CD mode operations. For example, drivers who charge the battery overnight 
at home and travel relatively short distances before returning home may find that 
they can operate their PHEV almost solely in CD mode on one charge a day. This 
Figure 6.4  Through-the-road, parallel, and series type PHEV architectures.

148 
������������
Applications
would imply a duty cycle with one charge event per day and little to no CS opera-
tion. However, other drivers with long distances between charge events may charge 
the battery infrequently and operate predominantly in CS mode, or, if they have 
access to at-work or public charging stations, they may charge the battery several 
times per day and operate in the CD mode primarily. Which duty cycle is most 
taxing on the battery will depend on the nature of the battery chemistry, thermal 
characteristics of the system, and other factors.
As with HEVs, developing a set of duty cycles that cover all worst-case sce-
narios for a particular PHEV is possible within the course of a vehicle development 
program, provided access to sufficient vehicular and customer data is available. 
For the purpose of broader study, the standardized cycles of Table 6.2 may prove 
useful. However, in either case, a detailed vehicle simulator is necessary to translate 
the vehicle drive profile into an electrical duty cycle. Freely available software like 
FASTSim can be readily applied [5] for this task.
The United States Advanced Battery Consortium (USABC) has also developed 
technology targets for PHEV batteries, as presented in Table 6.4. Note that these 
values are generalized and that battery requirements will vary by specific vehicle 
model. Information on the development of these targets can be found in [7]. While 
it can be seen from these targets that PHEV batteries operate at a lower average 
Table 6.3  USABC PHEV Battery Technology Targets 
Characteristic at the End of Life of the Battery
Unit
High Power/
Energy Ratio 
Battery
High Energy/
Power Ratio 
Battery
Reference equivalent electric range
Miles
10
40
Peak pulse discharge power (10 sec)
kW
45
38
Peak Regen pulse power (10 sec)
kW
30
25
Available energy for CD mode, 10 kW rate
kWh
3.4
11.6
Available energy for CS mode
kWh
0.5
0.3
Minimum round-trip energy efficiency
%
90
90
Cold cranking power at –30°C, 2 sec, 3 pulses
kW
7
7
CD life/discharge throughput
Cycles/MWH
5,000/17
5,000/58
CS HEV cycle life, 50-Wh profile
Cycles
300,000
300,000
Calendar life, 35oC
Year
15
15
Maximum system weight
Kg
60
120
Maximum system volume
Liter
40
80
Maximum operating voltage
Vdc
400
400
Minimum operating voltage
Vdc
>0.55 × Vmax
>0.55 × Vmax
Maximum self-discharge
Wh/day
50
50
System recharge rate at 30oC
kW
1.4 (120V/15A) 1.4 (120V/15A)
Unassisted operating and charging temperature 
range
°C
–30 to +52
–30 to +52
Survival temperature range
°C
–46 to +66
–46 to +66
Max current (10-sec pulse)
Amps
300
300
Maximum system production price at 100k 
units/year
$
$1,700
$3,400
From [6].

6.2  Automotive Applications 
149
C-rate than HEV batteries, the PHEV batteries are still often required to operate in 
the 5 to 10 C-rate range. They may also be required to complete several large DOD 
cycles approximately on a daily basis, which can make meeting lifetime require-
ments challenging. The inclusion of both electric and combustion powered drive-
trains into one vehicle also makes the volume, mass, and cost requirements more 
demanding of the battery, necessitating high energy density and specific energy at 
low cost. This combination of high power, high energy, long life, and low cost can 
be an extremely difficult combination of metrics to achieve. Thus, PHEV battery 
requirements may be considered the most challenging of all automotive battery 
applications. 
While lead-acid offers an attractive cost point for this application, its energy 
density and specific energy are wholly insufficient to meet the battery requirements 
of PHEVs. NiMH technologies suffer similar challenges, albeit at a higher price 
point. The Li-ion battery is at present the chemistry of choice for PHEV applica-
tions, as it offers the highest energy density and specific energy among today’s 
battery chemistries when designed to best meet the other requirements. However, 
delivering the required lifetime, cold temperature performance, and cost at the lev-
els requested by the USABC are still a challenge. 
6.2.6  BEVs
The drive train of a BEV consists solely of a battery and an electric motor. It oper-
ates entirely in the CD mode without assistance from a combustion engine. Thus, 
while energy is captured from regenerative braking events, the battery SOC is in a 
state of decline on an average when driving. The energy and power of the battery, 
as well as the power of the electric motor, is generally required to be much larger 
than those of PHEVs and HEVs. And unlike PHEVs and HEVs, the driving range 
of a BEV is determined by the energy of the battery. Once the battery is depleted, 
it must be recharged from an external source (or replaced with a freshly charged 
battery, if battery swapping infrastructure is available [8]) before further travel can 
be completed.
Creating short-term duty cycles for BEVs is somewhat simplified relative to 
PHEVs and HEVs. As the battery is the only source of propulsion, a vehicle’s veloc-
ity profile can be translated readily to a battery power request. Interaction from a 
combustion engine need not be considered. The USABC has provided a test cycle 
recommended for BEVs, although it is a coarse simplification of the BEV battery’s 
operation.
Alternatively, it is relatively straightforward to create a battery power profile 
from real-world or standardized drive cycles using vehicle simulation software such 
as FASTSim, as discussed earlier. However, the sequencing of duty cycles through 
life must be considered, and is primarily dependent on consumer driving patterns. 
For example, like the prior PHEV example, some drivers may charge their battery 
daily and drive relatively short distances. Other drivers may leverage at-work or 
public charging infrastructure to cycle their battery multiple times per day. For 
some, this may include the use of fast chargers that can recharge 80% of the bat-
tery’s capacity in say, 30 minutes, inducing addition wear and thermal stress on the 
battery.

150 
������������
Applications
Further, the climate in which the vehicle is operated is important. Due to the 
generally larger battery capacity, lower C-rates, and shorter continuous operational 
periods seen in BEV batteries relative to PHEV and HEV batteries, the environment 
can become the largest determining factor in determining the average operating 
temperature of the battery. Auxiliary loads can also impact battery operational re-
quirements, as they must be solely sourced from the battery. As well, cabin heating, 
ventilation, and air conditioning (HVAC) loads generally dominate here, and are 
highly dependent on the local climate. It is important to recognize that there is no 
significant source of waste heat available to heat the cabin in BEVs, as is the case 
with conventional and hybrid vehicles.
All of these factors can affect the three critical BEV performance metrics: ve-
hicle range, utility factor, and battery wear patterns. With respect to vehicle perfor-
mance requirements, range often becomes the most important metric. This is due to 
the needs of consumers based on their travel patterns in addition to their potential 
range anxiety. Range anxiety effectively adds a safety margin to the vehicle range a 
consumer demands to reduce the likelihood of becoming stranded when the battery 
is depleted. Identifying an optimum range for a BEV is challenged in large part due 
to the lack of available driving pattern data from potential consumers. Such data 
must provide adequate resolution to accurately calculate the fraction of driving a 
given consumer will be able to complete with a BEV of a specific range under a 
specific infrastructure availability scenario (e.g., at-home charging, at-work charg-
ing, public fast charging). Most rigorously, year-long trip data including the time, 
distance, and destination of each trip taken for each specific individual is required. 
While such data sources are few and far between, analysis of 3 months of data 
from each of 398 drivers data collected in the Travel Choices Study [9] can yield 
some insight into the relation between vehicle range and utility. Figure 6.5 shows 
how the fraction of these drivers who can complete their original driving range on 
70%, 80%, 90%, and 99% of days with a BEV varies with vehicle range. This plot 
shows that a 100-mile BEV would provide sufficient range on 7 out of every 10 
driving days for nearly all of these drivers, and 9 out of every 10 driving days for 
more than 90% of these drivers. However, it only completely satisfies the driving 
needs of ~35% of these drivers. This is due to the fact that while these drivers com-
monly complete fewer than 100 miles per day, they occasionally take much lon-
ger trips that greatly exceed 100 miles per day. Accordingly, achieving widespread 
100% BEV utility factors will require either extremely long-range vehicles, the 
ability to extend BEV range conveniently with infrastructure, or significant changes 
in consumer behavior.
Identifying the optimal BEV range is a question of interest. At the time of writ-
ing this book, the majority of the BEVs on the market offer an EPA rated range of 
~80 miles. While the consistency across the market may lead one to believe that 
the automotive manufacturers have decided this range to be optimum, this is not 
the case. Instead, the manufacturers have designed BEVs to yield a 100 mile or 
greater range when measured using the UDDS—a requirement of the California 
Air Resource Board’s (CARB) zero emissions vehicle (ZEV) program. Thus, these 
vehicles have been designed to achieve ZEV credits at the lowest possible vehicle 
manufacturer’s suggested retail price (MSRP).
Increasing BEV range is a major goal of the automotive industry, however. 
The primary impediments to doing so are battery volume, mass, and cost. The 

6.3  Grid Applications 
151
USABC has recently updated their battery technology requirements that drive fu-
ture battery development. As presented in Table 6.4, it is clear that the industry 
has ambitious targets for energy density, specific energy, and battery cost to enable 
cost-effective, longer-range BEVs. While Li-ion is the best battery technology for 
meeting these targets at present, batteries will need to undergo significant improve-
ments to reach these goals. Advanced high-energy-density candidates are therefore 
also under investigation for BEV applications, including solid-state Li-ion, lithium 
air, and others.
6.3  Grid Applications
In 2011, electricity service in the United States alone was a $371 billion/year indus-
try, delivering approximately 4.1 × 106 GWh of electricity with a peak power of 
782 GW [11], and yet there was only approximately ~23 GW of energy storage, of 
which ~95% was pumped hydro storage [12]. Thus, unlike almost every other in-
dustry, the electricity industry operates with practically no warehouse for its prod-
uct, but rather continuously synchronizes supply and demand. 
Increasing the amount of grid-connected energy storage can dramatically 
change the way the grid operates, improving both reliability and quality of service. 
There are many different services that energy storage can provide to the electric-
ity grid. The U.S. Department of Energy’s (DOE) Energy Storage Handbook [13] 
Figure 6.5  Effect of BEV range on vehicle utility for Travel Choices Study drivers.

152 
������������
Applications
classifies these applications into five different categories as listed in Table 6.5. A de-
tailed description of each specific service can be found in the DOE/ Electric Power 
Research Institute (EPRI) Electricity Storage Handbook [13]. Herein, we list the 
primary performance metrics for each service—the amount of power required, the 
target discharge duration for one cycle, and the number of expected cycles per year. 
Numerous studies have been performed to quantify the monetary value of 
these services to the grid [14, 15] in search of avenues to increase the amount of 
energy storage installed on the grid. It is generally found that a single energy stor-
age system must provide multiple services to justify the cost of the hardware, instal-
lation, and maintenance. To aggregate services as such, it is important to consider 
geographical, regulatory, and ownership requirements of each service, as well as 
the ability to marry the duty cycles of different applications.
For example, providing distribution infrastructure services requires the energy 
storage system be physically installed near the distribution assets it serves; regula-
tions may prevent a single energy storage system from collecting revenue for both 
transmission infrastructure and bulk energy services; customer-owned, behind-the-
meter energy storage systems can provide customer energy management service but 
may not be eligible to participate in ancillary markets.
When designing applications for Li-ion systems, it is additionally important to 
consider the strengths of competing energy storage technologies. Pumped-hydro 
storage (PHS) currently makes up the majority of installed energy storage. Its cost 
is extremely low on a per-kWh basis; however, it is impractical to install small PHS 
Table 6.4  USABC BEV Battery Technology Targets
End-of-Life Characteristics at 30°C
Units
System Level
Cell Level
Peak discharge power density, 30s pulse
W/L
1000
1500
Peak specific discharge power, 30s pulse
W/kg
470
700
Peak specific regen power, 10s pulse
W/kg
200
300
Useable energy density @ C/3 discharge Rate
Wh/L
500
750
Useable specific energy @ C/3 discharge Rate
Wh/kg
235
350
Useable energy @ C/3 discharge rate
kWh
45
N/A
Calendar life
Years
15
15
DST cycle life
Cycles
1000
1000
Selling price @ 100k units/year
%/kWh
125
100
Operating environment
°C
–30 to +52
–30 to +52
Normal recharge time
Hours
<7 hours, J1772
<7 hours, J1772
High rate charge
Minutes
80% ΔSOC in 15 
minutes
80% ΔSOC in 15 
minutes
Maximum operating voltage
V
420
N/A
Minimum operating voltage
V
220
N/A
Peak current, 30s
A
400
400
Unassisted operating at low temperature
%
>70% useable ener-
gy at C/3 discharge 
rate at –20°C 
>70% useable ener-
gy at C/3 discharge 
rate at –20°C 
Survival temperature range, 24 hour
°C
–40 to +66
–40 to +66
Maximum self-discharge
%/month <1
<1
From: [10].

6.3  Grid Applications 
153
systems, and it is a geographically limited technology—further expansion of PHS 
on the grid is constrained by the availability of relevant sites for PHS and resistance 
due to their environmental impact. Compressed air energy storage (CAES) is simi-
lar in that it requires specific geological structures to operate and must be installed 
as a large system, although related technology that could be installed more flexibly 
is under development.
Batteries offer the grid a much more flexible means of energy storage that can 
be installed at a smaller scale with fewer geographical and environmental con-
straints and yet a limited number of battery installations—primarily lead acid and 
sodium sulfur—have been completed to date [13, 16]. While the former suffers 
from sensitivity to high temperature environments and poor cycle life, the latter is 
largely impervious to high environmental temperatures (sodium sulfur is a high-
temperature chemistry that operates above 300°C) and can provide excellent high 
DOD cycle life [13]. The downside of sodium sulfur batteries is that they are rate-
limited: the maximum discharge rate of a sodium sulfur battery is ~C/7. The so-
dium nickel chloride chemistry, which is very similar, can operate at higher rates, 
but is still limited to ~C/2.
More recently, a small number of grid-connected Li-ion battery installations 
have been completed [13]. Relative to alternate energy storage options, Li-ion’s 
primary advantages in the grid energy storage markets are its ability to be installed 
flexibly in sizes ranging from 1 kW to hundreds of MW, to operate at high C-
rates, and to provide a long cycle life. It also offers the benefit of low mass and 
volume, which, despite what may be viewed as less of a constraint under common 
Table 6.5  Energy Storage Specifications for Electric Grid Applications
Bulk Energy Services
Power Range
Discharge 
Duration
Minimum No. 
of Cycles/Year
Electric energy time shift (arbitrage)
1–500 MW
<1 hr
250+
Electric supply capacity
1–500 MW
2–6 hr
5–100
Ancillary Services
Regulation
10–40 MW
15–60 min
250–10k
Spinning, nonspinning, and supplemental 
reserves
10–100 MW
15–60 min
20–50
Voltage support
1–10 MVAR
n/a
n/a
Black start
5–50 MW
15–60 min
10–20
Other related uses
Transmission Infrastructure Services
Transmission upgrade deferral
10–100 MW
2–8 hr
10–50
Transmission congestion relief
1–100 MW
1–4 hr
50–100
Distribution Infrastructure Services
Distribution upgrade deferral
0.05 to 10 MW 1–4 hrs
50–100
Voltage support
10 KVAR–1 
MVAR
n/a
n/a
Customer Energy Management Services
Power quality
0.10 to 10 MW 0.17–15 min
10–200
Power reliability
Retail electric energy time shift
0.001–1 MW
1–6 hr
50–250
Demand charge management
10 kW–1MW
15 min–4 hr
10–20

154 
������������
Applications
perception, can actually be quite important for space-constrained stationary ap-
plications. Considering these advantages alongside the technical requirements and 
economic benefits of the grid energy storage services as shown on Table 6.5, Li-ion 
batteries can yield several attractive use scenarios for batteries on the grid, as out-
lined in the next section.
6.3.1  Demand Charge Management and Uninterruptable Power Sources
Demand charges are a feature of many utility rate structures for commercial cus-
tomers that charge a fee based on peak power rather than total energy. The peak 
power is often recorded by dividing each month into 15-minute intervals, then 
selecting the interval yielding the largest 15-minute average power to determine the 
fee charged. These rate structures often consist of different demand charges for on-
peak, midpeak, and off-peak periods that vary by season. Excerpts of an example 
demand charge rate structure from Southern California Edison (SCE) (serving the 
Los Angeles, CA area) are shown in Table 6.6. With a behind-the-meter energy stor-
age system, the said system can be employed to discharge the battery during high 
demand periods, reducing the meter load and thereby the demand charge.
Performed perfectly, this service could be worth more than $232/kW/yr for 
customers of SCE’s TOU-GS-2-B rate schedule. However, it must be recognized 
that for each additional kilowatt of power added to the system, a greater amount 
of energy must be added as well, as illustrated in Figure 6.6. Thus, the annualized 
Table 6.6  Demand Charges from SCE’s TOU-GS-2-B Rate Structure
Charge
Time
Cost
Units
Facilities-related demand charge
All
$13.94
$/kW
Time-related demand charge
Summer on-peak
$16.20
$/kW
Summer midpeak
$4.95
$/kW
From: [17].
Figure 6.6  Required energy can increase geometrically as the peak reduction power is increased.

6.3  Grid Applications 
155
return on investment generally decreases as the power of the energy storage system 
increases. One study of the value of demand charge management (DCM) has found 
that ES is most cost effective when power is scaled to ~5% to 10% of facility peak 
power [18].
The reader will note that some energy/time-shifting value is also likely to be ac-
crued, as the battery is likely to discharge during on-peak periods and charge dur-
ing off-peak periods. However, this value will generally be an order of magnitude 
smaller than the value of DCM.
Intelligent control and forecasting systems are also necessary to implement 
DCM services effectively. Battery dispatch for peak reduction must be done in such 
a way that the battery does not prematurely run out of energy prior to a period of 
peak demand. Due to the fact that demand charges are calculated on the peak load 
interval observed over the entire month, only one such mistake during the course 
of each month is sufficient to eliminate that month’s entire financial benefit. De-
veloping an optimal control to command battery dispatch in the presence of an ac-
curate forecast is relatively straightforward. However, developing accurate demand 
forecasts, or, alternatively, control strategies that require less accurate forecasts, are 
more challenging.
Implemented aggressively on a customer facility with a diurnal demand cycle, 
battery power levels will fluctuate considerably and may even oscillate rapidly be-
tween charge and discharge in response to facility demand. But battery SOC will 
generally trend downward until the facility demand is consistently below the peak 
shaving load target. An example response of a system using a perfect load forecast 
and an optimal controller targeting a minimum battery SOC of 40% is illustrated 
in Figure 6.7.
Frequency of such operations will depend on the control strategy, system siz-
ing, forecast horizon, and consistency of the facility load. At minimum, it should 
be expected that one such discharge will occur per month. This can be the case 
when facility load is consistently decreasing over the course of the month, or when 
a highly accurate, long time horizon forecast is available. Alternatively, such cycles 
may be required on a daily basis. This is usually the case when facility load is con-
sistent from day to day or when facility load increases day to day and only short-
term forecasts are available.
If the facility load is not diurnal, and instead dominated by customer-specific 
load peaks (perhaps due to business-specific processes), duty cycles and cycle fre-
quency will be much different. Indeed, demand pattern variability is high between 
different customers and the demand charge management value varies accordingly. 
Thus, battery duty cycles must be considered on a case-by-case basis to support 
system design.
An uninterruptable power source is any device that provides a reliability ser-
vice to an individual customer from behind the meter. The value of this service will 
be specific to the customer’s intended use. For example, the telecommunications 
industry places a high value on keeping its towers operating during power outages, 
and information technology companies place a high value on keeping their serv-
ers operational. Both industries can place a specific dollar value on each minute 
their services are interrupted. Such industries can use a Li-ion system to totally 
mitigate the effects of short outages (<1 hour) or as a bridging system to allow 

156 
������������
Applications
seamless transition from grid-supplied power to backup-generator-supplied power 
for longer outages.
The unanticipated interruption of manufacturing processes, on the other hand, 
can cause damage to in-process product and equipment. For example, consider the 
final stages of computer-controlled machining of precision products; loss of power 
to the machining operation will irreparably damage the nearly finished product 
and also damage the machining tools. Such industries can thereby place a dollar 
value on each outage event. Here, Li-ion systems can provide a seamless transition 
to battery-backup power for a short duration (<1 hour) to allow the safe shutdown 
of manufacturing equipment. The addition of long duration backup power genera-
tion is not needed.
Battery duty cycles will of course be specific to the customer and nature of their 
requirements. Similarly, cycling frequency will depend on the customer’s service 
territory and quality of service. However, it can generally be assumed that the bat-
tery will be required to discharge infrequently at a largely constant power level for 
a period of 15 to 60 minutes.
Given that both applications are behind-the-meter applications, there is no 
geographical conflict when pairing the two. Their thermal, environmental, inter-
connection, and abuse requirements are also similar. Thermal requirements will 
depend on whether the system is to be installed inside or outside of the customer fa-
cility. If the system is installed inside the facility, the designer must identify whether 
the interior installation site is HVAC-controlled and whether the existing facility 
Figure 6.7  Example demand charge management battery response.

6.3  Grid Applications 
157
HVAC system will be sufficient to accommodate the needs of and heat generated 
by the battery. Mechanically, it will be necessary for the system to be tolerant to 
expected earthquake loads per the California Building Code or International Build-
ing Code, if it is to supply UPS service. It is also likely it must comply with the UL’s 
Standard for Uninterruptible Power Supply Equipment UL 1778.
However, pairing the electrical duty cycles such that the demand charge man-
agement and uninterruptible power source services do not conflict poses a larger 
challenge. While it is impossible for the demand for each service to exist simultane-
ously, the need to provide the services sequentially is problematic. If the battery is 
fully discharged following an aggressive demand charge management event when 
a UPS event occurs, UPS service may not be adequately supplied. Conversely, if a 
single DCM discharge is missed in anticipation of a UPS event, significant DCM 
value can be lost. Accurate ability to forecast DCM and UPS events is thus ex-
tremely important to this pairing.
Understanding the nature of UPS events can help determine whether pairing 
such applications is viable. For example, outages caused by high service-area-wide 
demand periods that induce failure of utility equipment, and thereby service inter-
ruptions, may be likely to follow DCM discharges. In this case, the pairing of DCM 
and UPS services may not be practical. On the other hand, if the primary source of 
outages is due to storms or other exogenous factors, pairing UPS and DCM may 
be more readily achieved (particularly when the exogenous events are predictable).
Another point that must be considered when pairing these applications is sys-
tem sizing. As noted above, optimal return on investment for DCM systems gener-
ally occur when sized for low power levels relative to the facility’s peak demand 
(<10%). While it is generally unnecessary for a UPS service to back up the entire fa-
cility load, it is not guaranteed that the fraction of loads in need of backup will per-
fectly coincide with the power and energy capabilities of a value-optimized DCM 
system. Thus, the level of DCM service and number of loads to be backed up must 
be carefully considered when selecting the power and energy levels of the system.
6.3.2  Area Regulation and Transportable Asset Upgrade Deferral
Area regulation is an ancillary service intended to ensure that the electricity supply 
precisely matches electricity demand over short time periods. This creates the need 
to increase (upregulation) or decrease (downregulation) the amount of electrical en-
ergy on the grid. It is common for conventional (combustion) generation to provide 
area regulation alongside a separate energy service by operating at an output less 
than its maximum capacity for the energy service, thereby leaving headroom for up 
regulation by increasing its output. For example, a 1-MW gas-powered turbine may 
elect to operate at 800 kW to provide the energy service, then offer 200 kW for up-
regulation with its remaining unused capacity. It may also elect to offer 200 kW for 
downregulation, which would reduce its output to 600 kW to remove energy from 
the grid. While in theory a conventional generator could offer downregulation to 
an output of 0 kW, in practice conventional generators have minimum load points 
below which it becomes impractical to operate. Once these bounds are set, the 
regulation output of the plant at any given time is set in response to an automatic 
generation control (AGC) signal provided by the local balancing authority. 

158 
������������
Applications
Energy storage, on the other hand, can respond to upregulation requests by dis-
charging and downregulation requests by charging. Thus a 1-MW storage system 
can offer its full 1 MW in either direction (provided the system is not fully charged 
or discharged at the moment of the request). Compared to conventional generation, 
it also often has the advantage of fast response. Conventional generation typically 
has ramp rates on the order of minutes or more; thus, there can be considerable 
delay between a change in the AGC and a change in output of the generator. Stor-
age typically has response times of seconds or less, and thus can respond to requests 
by the balancing authority almost instantaneously. This improvement in response 
time can significantly reduce the total amount of regulation (as measured in mega-
watts) necessary to balance the grid. In recognition of this fact, recent regulation 
has implemented a pay-for-performance requirement that will pay fast-responding 
technologies twice as much as slow-ramping resources for regulation service, mak-
ing regulation a profitable value proposition for many storage technologies [19].
It is also important, however, to consider the efficiency of the energy storage 
system. While it will be paid for the energy delivered during upregulation, it must 
pay for the energy consumed during downregulation. This is above and beyond 
area regulation payments. Thus, energy storage systems with low round-trip ef-
ficiency will be financially penalized.
When providing area regulation services, a battery operates nearly continuous-
ly at highly variable power levels, switching often between charge and discharge. 
Future demands on the battery are largely unpredictable, presenting a challenge to 
the designer in deciding how the battery will respond to the AGC signal (or similar) 
in such a manner as to maximize the value of the system. Disparities in the value of 
upregulation and downregulation value, system efficiency, thermal response, bat-
tery degradation, and historical AGC signal data must all be considered. Figure 6.8 
shows the impact of one potential strategy for designing an area regulation energy 
storage control strategy that results in many small SOC cycles and an occasional 
large SOC cycle.
Transmission and distribution upgrade deferral both pertain to the use of an 
energy storage system to reduce loads on expensive transmission or distribution 
equipment that are approaching their load limits, thereby deferring the replace-
ment of said asset(s). For example, consider a transmission line with a100-MW 
limit. If this limit is exceeded, the transmission line will overload thermally and fail. 
The transmission planner anticipates that the load on this line is growing at a rate 
such that it will become overloaded by 1 MW in July next year when demand peaks 
for the season. The transmission planner has two options: (1) begin and complete 
a $10M project to upgrade the transmission line before the overage occurs, or (2) 
find a way to eliminate the 1-MW July overages. Option 2 can be implemented 
with an energy storage system placed at the consumption end of the transmission 
line commanded to perform up to 1 MW of peak shaving when transmission line 
loads exceed 100 MW. The avoided cost of deferring the large-scale transmission 
upgrade can be determined by the cost that would be passed through to the rate 
payer for the upgrade. This is calculated as the annual fixed charge rate (0.08 to 
0.15, typically) times the total capital investment. In this example, the avoided cost 
is $1.1M for a 0.11 fixed charge rate. Thus, if an energy system can be procured 
and operated on-site effectively for the month of July for less than $1.1M, then op-
tion 2 is the more cost-effective option.

6.3  Grid Applications 
159
Asset upgrade deferral can be a financially attractive use of energy storage. The 
need to discharge the system can be quite infrequent, on the order of 10 or fewer 
instances per year. It can also be relatively easy for some storage technologies to 
perform, requiring average C-rates of C/2 and lower. However, service value and 
technical requirements are extremely site-specific. Thus, like the DCM and UPS 
applications discussed earlier, the system designer must approach each potential 
installation separately to optimize a system.
Further, care must be taken in attempting multiyear deferrals. In cases where 
load is expected to grow continually, the peak shaving power and energy require-
ments will grow as well. Notably, the requirement for energy is likely to increase 
much faster than the requirement for power (Figure 6.9), which can quickly de-
grade project economics. Thus, 1- to 2-year deferrals are often most cost effective.
For this reason, it is attractive to employ a transportable storage system for 
this service. A transportable system would be capable of not only serving different 
sites in sequential years, but could potentially serve multiple sites in the same year. 
While identification of sites where this is possible is challenging, it could poten-
tially double the profitability of the system. For such transportable systems, energy 
density and specific energy become more important performance metrics, as does 
mechanical robustness to survive the transport environment. These requirements 
give Li-ion a strong advantage over competing technologies like flow and lead acid 
batteries (energy density and specific energy), as well as sodium sulfur batteries 
(mechanical robustness, C-rate).
Combining area regulation and asset upgrade deferral is somewhat straight-
forward. Geographic considerations must be given to the asset upgrade deferral 
Figure 6.8  Example excerpt of an area regulation duty cycle and response of the energy storage system.

160 
������������
Applications
service with the restriction that only site is acceptable for also providing regulation 
services. The system will likely be a stand-alone unit sized >100 kW packaged in 
a shipping container to facilitate transportation that is installed and operated out-
doors. Thermal requirements will be driven by the operating environment and the 
area regulation service. The continuous operation, and the fact that the inverter 
will often be installed in the same container, will likely require an active cooling 
system. Mechanical requirements will be designed around the shipping environ-
ment, number of sites per year to be served, and total service life of the unit.
Logistically, a third party could own and operate the energy storage system, 
selling ancillary services to the market and asset deferral services to the transmis-
sion operator. Assuming that the device is to be installed and operated from a single 
location for 10 to 12 months at a time, it could provide regulation services at all 
times that the asset to be serviced is below its contracted load limit. When a near 
term forecast (1 to 2 days) predicts that the load limit will be exceeded, the energy 
storage would begin to curtail its regulation services to prepare (charge) in ad-
vance of the overload condition. When the overload condition begins, the battery 
would enter peak shaving mode, discharging the battery to keep the asset below its 
overload limit. Once the threat has passed, the battery would return to regulation 
service. 
Where the frequency and duration of asset upgrade deferral events are small, 
the system has the opportunity to collect considerable revenue from regulation in 
addition to the asset upgrade deferral benefit. However, it must be recognized that 
the asset upgrade deferral service must have extremely high reliability, lest the asset 
be allowed to fail and significant additional cost be incurred. Thus, highly accurate 
forecasts must be available and considerable margin for error (via oversizing sys-
tem energy and power) are recommended.
Figure 6.9  The required amount of energy stored can increase geometrically from year to year in 
multiyear asset deferral scenarios if asset load growth is constant or accelerating.

6.3  Grid Applications 
161
6.3.3  Community Energy Storage
In community energy storage (CES), it is envisioned that a large number of battery 
systems sized from 10 to 100 kWh and 10 to 100 kW are installed on distribution 
feeders throughout a utility’s service area. The edge of the grid location, ability 
to aggregate many units to provide large capacity services, and ownership by the 
utility enable CES to provide many different services, including transmission and 
distribution upgrade deferral, regulation, reserves, voltage support, electric supply 
capacity, and more. Thus there are many opportunities to optimize the value of the 
system, but doing so is not straightforward. Many of the same challenges associated 
with combining different applications as noted previously must be addressed. Duty 
cycles and system requirements will vary based on the selected pairing of applica-
tions. Several developmental CES deployments have been initiated to investigate 
these matters.
In addition to the ability to serve so many applications, one potential advan-
tage of CES is the ability to leverage technical developments and cost reductions 
achieved by the automotive industry. The system size and technical requirements 
for CES batteries are often similar to those of BEV batteries. Thus, as the BEV 
market grows, so will interest in and deployment of CES.
One challenge with CES, however, is the need for extremely low-maintenance 
systems, due to the need to minimize cost and the large number of units that may be 
deployed in a geographically dispersed fashion. This concern often arises in discus-
sions of CES lifetime and thermal management. Long lifetimes are desired to mini-
mize hardware replacement costs—while active cooling systems could help extend 
life, they also come with their own maintenance requirements. Early studies of CES 
thermal management show that installations that behave like a greenhouse can 
lead to high battery temperatures that are detrimental to battery wear. However, 
they also suggest [20] that simple passive thermal management techniques such as 
shading the units from solar irradiation or vaulting the batteries below grade with 
a strong thermal connection to ground temperatures can be adequate when paired 
with intelligent restraints on electrical operation (Figure 6.10).
While early CES installations have anticipated the benefits of the vaulted con-
figurations, some actually behave more like a greenhouse, amplifying the effects of 
Figure 6.10  Variation of simulated battery wear for three different passive CES thermal configurations 
(greenhouse, shaded greenhouse, and ideal vault) in Phoenix, AZ.

162 
������������
