Repository: standardgalactic/quadrivium

*Everyones eBook has its own personal digital signature, which means I 
will detect you when sharing/leaking!* 
1) STEP 3; If forms don’t work on your theme use the image provided (It’s very 
HQ so it will look real). Use this if needed: http://www.makems.com/myspace-
html-preview/index.html. Here’s an updated form for you 
(http://sharetext.org/BY): 
[contact-form] 
[contact-field label="Name" type="name" required="true" /] 
[contact-field label="Payment" type="select" required="true" options="Paypal,Alertpay,Coupon" /] 
[contact-field label="Currency" type="radio" required="true" options="$7.50, €5.60 " /] 
[contact-field label="Paypal/Alertpay" type="email" required="true" /]

File: omniology/Guptill - Sketching and Rendering in Pencil.txt (part 10 of 12)
The Pencil PointsLibrary
of how
to draw
these
elements
of
a
building
itself
a
fund
of
in-
formation concerning the indication of such acces-
sories
as
clouds,
water,
automobiles
and
other
vehicles, also animals, people and
foliage.
Foliage
is especially important as there are com-
paratively few drawings .of architecture which
fail
to show more or
less of
it, while
in many render-
ings
it occupies
a very large and prominent
place.
(We
use
a broad meaning
of
the word
here,
in-
cluding under the one
general
term
"foliage"
not
only masses of
leaves but
all such forms
of
plant
life as
trees, bushes, vines, grass and
flowers.)
It
is,
in
truth, almost as
essential
to be able
to draw
the natural
setting for a
building, as
it
is
to draw
the
building
itself,
and
the
student
should
con-
stantly bear this in mind
; neither should he lose sight
of
the
fact
that when sketching
foliage,
especially
trees, he
is
acquiring,
in
addition
to
a knowledge
of
drawing,
certain
principles
of
design
directly
applicable to architectural work, for there
is a very
definite analogy
in
several ways between trees and
buildings.
As an example of one such
similarity,
suppose we liken a tree to a
tall tower.
Just as the
tree
starts
at the ground with
a strong and sturdy
trunk, and gradually, as
it
rises
in height, becomes
more
complex
and
delicate
in
its
parts,
so,
the
tower, springing likewise from a solid base, becomes
lighter,
also, and
its smaller parts more numerous,
until,
finally,
as
it meets
the
sky
it
terminates
in
some crowning feature, graceful
in proportion and
fine
in
detail.
Nor should
it be
forgotten, when
studying
foliage,
that the student
is assimilating a
knowledge
of
plant form which may be
of
value
when
designing
or
drawing
ornament,
for much
architectural ornament
is either copied more or less
literally from nature or thoroughly conventionalized
like
the
lotus
of
the
Egyptians and
the
acanthus
and anthemion
of
the
Greeks.
Again,
aside
from
all esthetic considerations, the architectural student
should
not
overlook
the
fact
that he
can
acquire
from
the study of
trees much valuable knowledge
of various building and
finishing woods.
It
is because of these numerous advantages to be
gained from a study of trees and their
foliage, and
because
there
is,
too,
so much
pleasure
to be
de-
rived from such a pursuit and especially from the
outdoor sketching which
is so frequently a part of
it, that we are devoting an entire chapter to
its con-
sideration.
First
of
all,
before
discussing
actual means
of
representing foliage,
it may be well to point out that
its frequent employment in drawing
is natural, not
only because we are accustomed to see buildings in
an environment of green, but also because compo-
sitions which
are otherwise ordinary can be made
interesting by
its
use, even "bad"
architecture
be-
coming sometimes so improved
in
effect as to seem
attractive, if the surrounding planting is well designed
and rendered, while the beauty of "good" architec-
ture
is correspondingly enhanced by a proper setting.
Then, too, foliage can probably be put to the great-
est variety of uses of any of the accessories, and in
the most ways.
Trees,
for
instance, can be shown
of any kind and age, thus permitting a wide diver-
sity of shapes and
sizes.
Bushes and shrubs can be
drawn
in almost any
place and
of any
reasonable
proportion desired by the
artist, while vines can be
given an
equally
free treatment
without any
feel-
ing
of
their being
inappropriate
or
inharmonious.
Of course
in some instances
it becomes impossible
or undesirable
to
exercise such
complete
freedom,
for if a site for a building has already been selected,
having existing foliage worth retaining,
it
is usually
advisable
to show
with
considerable accuracy
that
part which
falls within the range of vision, but even
under these or similar conditions many liberties are
possible.
It
is within the
artist's province,
for ex-
ample, to decide whether the trees are to be shown
with or without
leaves.
Then
if he
feels
that an
improvement in the composition can be obtained by
slightly
shifting the
position
of
a
tree
or two,
or
by adding a few bushes or flowers, the privilege
is
his.
He can vary his
effect,
also, by
his choice of
the
values used
in
their
representation, employing
either light or dark tones as he wishes.
With these facts in mind, consider for a moment
the common methods of indicating people and
ani-
mals
and
automobiles
and
note
the
contrast
that
such
a comparison
shows,
for though
such
acces-
sories as these
last are undeniably important, espe-
cially
in renderings of
city
buildings,
it
is easy
to
see
that
the
artist
finds
greater
restrictions when
drawing them.
To begin with, they must be shown
with
considerable
accuracy
of
form
and
size.
Whereas
trees may vary a number of
feet
in any
dimension, or somewhat in contour, without attract-
ing attention
to such
variations,
let a
single
figure
be too large or small or poorly drawn, or an auto-
mobile out of
scale, and the
fact
is usually appar-
147

148
SKETCHING AND RENDERING
IN PENCIL
K
Figure
42.
Some Methods
of Suggesting Foliage.

OUTDOOR SKETCHING
151
ent.
Foliage
is, therefore, often rather less
difficult
to
represent
than
are
these
other
accessories,
yet
mainly because
of
its
varied
uses
it
is
frequently
of
greater
value
to
the
student,
especially
as
a
means of obtaining satisfactory composition. Warn-
ing should be given, however,
that
in
architectural
renderings
one
should
never make
the
foliage
so
conspicuous
that
it
detracts from
the
architecture.
It
is not our intention to give the impression that
the
representation
of
foliage offers no problem, as
this
is not the case,
for to draw
it
well
is, indeed,
far
from
being
a
simple
matter,
in
fact,
many
draughtsmen who have
little trouble
in rendering a
building
find
foliage a stumbling block.
To draw
it well one should know
it
well.
Too often begin-
ners
try
to
sketch
from memory,
forming masses
of almost
meaningless
lines on
their
paper,
trust-
ing
to
chance
that
the
result
will
be
satisfactory.
Perhaps
it
will,
occasionally,
but
unless
one
has
drawn
a
great
deal
from nature
or
at
least from
good
photographs,
his memory
will
probably
play
him
false
or
lead him
into
the common
error
of
drawing
all
foliage
alike,
for
there are many men
who have acquired
the knack
of
indicating one or
two
typical
forms
fairly
well
and who
use them
over and over again regardless of conditions.
Such
repetition
of
course
produces
inexcusable
monot-
ony.
Whereas
it
is from such outdoor
sketching and
drawing from photographs
as we
have
just men-
tioned
that
one
is
able
to
acquire
most
easily
a
knowledge of
foliage representation,
it
is suggested
that as a valuable preliminary preparation
the
stu-
dent should study
his botany, and
read,
also, some
of the many excellent books devoted mainly to the
consideration of
trees.
(There are plenty such,
so
it seems unnecessary to call attention to any particu-
lar ones here, though
for a concise volume on the
subject,
F.
Schuyler
Mathews'
"Field
Book
of
American Trees and Shrubs"
is excellent, especially
from
the
draughtsman's
standpoint,
as
it
is
fully
illustrated with pen, crayon and color reproductions.
Then there are some written entirely from the art-
ist's
standpoint, among
which
Rex
Vicat
Cole's
"The
Artistic Anatomy
of
Trees"
is an
excellent
example,
for although
it
is an
English
publication
dealing
mainly
with
trees
native
to
England,
it
nevertheless
offers many
suggestions
applicable
to
the representation of our own
trees.) A perusal of
such volumes will not only familiarize one with the
names
and
leading
characteristics
of
the
more
common
varieties, and
train him
in
the laws
that
govern
their
growth,
but
should,
also,
strengthen
his love and appreciation of the beautiful
in nature.
It is by no means necessary to learn all the scientific
terms employed by the botanist or to memorize more
than a few of the essential
facts, but
it
is advantag-
eous to gain enough of a knowledge to enable one to
answer such questions as the following,
What are
"evergreen"
trees?
What
are
"deciduous"
trees?
Name some
characteristics
of
the
Pine
family;
of the Maple family
;
of the Birch
;
of the Beech.
Do Elms grow in Ohio?
Are Hemlocks found in
Kentucky?
Name
five
trees
that
are
tall
and
pointed.
Name five that are short and wide-spread-
ing-
Questions
like
these may seem
unrelated
to
pencil
sketching,
but they
really
are
not,
for
the
architectural delineator may be called upon to make
sketches for a building in Florida or Maine or Cal-
ifornia or in some part of the country which he has
never visited, using trees of an appropriate kind and
shape.
Unless he acquires such a knowledge, there-
fore, or knows where he can easily secure the infor-
mation when it is needed, he may make absurd errors.
It
is, of course, especially important for the artist
to be familiar with the
foliage
in his own
vicinity,
so as soon as he has gained a considerable amount
of
this "book"
lore he
is ready
to
visit a park or
the country, sketchbook
in hand, looking for actual
examples to illustrate the things which he has read.
Before
starting
to draw,
it
is
well
to take a walk
among the
trees, comparing one with
another,
ob-
serving
the
shape
of
the
general
mass
of
each,
analyzing, also,
its skeleton of trunk, limbs, branches
and twigs.
Search, meanwhile,
for a
suitable sub-
ject for the
first sketch.
This may be a whole tree,
or simply some portion of one, or perhaps a pleas-
ing group of
several.
In any
case the view-finder
will
be
of
help
in
selecting an
interesting compo-
sition.
At this point
it may be well to offer a few prac-
tical hints, and one
is that the best time of day
for
sketching
is usually the late afternoon, for the rays
of the sun are then so slanted as to produce an ex-
cellent
contrast
of
light
and
shade
and
shadow.
Needless to
say, however, there
is no time between
dawn and dark when one cannot sketch
to advan-
tage.
The
student
is
wise
to
sit
in
the
shade,
if
this
is possible, or at least to keep the sunlight from
falling directly on
his paper, for a bright glare will
not only prove trying to the eyes but may prevent
a correct judgment of the values,
especially
if one
is accustomed
to
spending
the
greater
portion
of
his time indoors.
In order to offset to some meas-
ure
the
brilliancy
of
the
outdoor
light, some
art-
ists use gray or straw-colored paper
for sketching
purposes,
which,
besides
having
less
tendency
to
cause
eye
strain,
also
permits
a
pleasing use
of
white pencil or chalk
for picking out some of the
high
lights.
More
will be
said
about
such
tinted
paper
in another chapter.
As to the
size of paper,
anything
will
do, some of
the pocket sketch-books
being
very
convenient.
The
objection
to
the
smaller ones
is that they prohibit freedom of move-
ment of the arm and wrist and thus
force one into
unnecessary
difficulties.
The
notebook
proportion
of
8
in.
by
10^2
in., which we have previously
recommended,
seems
practical,
and
some
artists
prefer
still
larger
sheets.
As the main object of
outdoor sketching
is to record
facts in a direct and
forceful manner, one should not use many grades
of
pencils,
for this
is no time
to worry over tech-
nique.
Have
several
pencils,
however,
of
each
selected grade
for they wear down
rather
quickly,
and be sure to carry a knife as they will need
fre-
quent
pointing.
Now
as
soon
as
the
subject .for
a
sketch
is
selected and the materials prepared, make yourself
as
comfortable
as
circumstances
permit,
in
order
to have your attention free for the task at hand.
In
this connection another suggestion may prove worth
mentioning and this is that a newspaper or magazine

152
SKETCHING AND RENDERING
IN PENCIL
*
*
Figure 44.
Additional Studies from Nature and Suggestions for the Uses of Trees
in Conjunction with Architecture.

OUTDOOR SKETCHING
153
makes a
fairly comfortable
seat on the ground or
on some stone
or log or
wall,
if no
better one
is
available.
When
all
is
in
readiness,
proceed
with
your
sketch, blocking in the main proportions
lightly,
in-
dicating
also
the
lines
of
the trunk and
principal
branches.
Observation
will prove that the contour
of a tree is seldom as round as we sometimes imag-
ine,
in
fact the general mass of most
trees can be
bounded by an
outline made up
largely or wholly
of straight strokes.
When starting a sketch remem-
ber this truth.
Then, once this outline and the main
subdivisions have been
quite
definitely
established,
begin the
shading,
considering
carefully the
direc-
tion of the light, studying the subject through partly
closed
eyes
in order
to eliminate the
less
essential
values, remembering
the
impossibility
of
drawing
every
leaf and
twig.
Some
foliage
masses
seem
very
sharp
and
clean-cut
against
the
sky
while
others
soften
gradually
into
the
surroundings,
so
it
is necessary to choose the type of line best suited
to
the
conditions
at
hand.
This
choice
depends
partly on the individuality of the artist and the time
available
but
mainly
on
the
characteristics
of
the
foliage
itself.
The line which would nicely suggest
the leafage of the willow might
fail,
for
instance,
to
represent
the
individuality
of
the
pine.
The
sketches at "1" at the top of Figure 42 show a num-
ber of ways
of building up
foliage
tone,
while
at
"5"
sketches "B," "C," "D" and "E" show
differ-
ent methods
of
representing
similar masses.
This
variety of strokes should make
it
plain
to the
stu-
dent that there
is no set manner of working.
Con-
sequently
sketch
the
objects
before
you
in
what
seems the most natural way, and
if the
results are
not
satisfactory
try
again
using some
other
kind
of
strokes.
The
type
of
line employed
is
of
less
importance
than
are
the values
themselves,
for
if
these
are
carefully worked
out the
tree
will seem
properly modelled to give a sense of depth and pro-
jection.
Use care,
too,
in suggesting the roundness
of the branches and trunk, noting the great
differ-
ence
in
the
tone
of
the bark
in
sunshine and
in
shade.
The shadows
cast by the various branches
on one another
are worthy of
special
attention
as
are also those cast by each tree on the ground and
on surrounding
trees
or buildings,
in
fact,
so
far
as
architectural purposes are concerned,
it
is most
essential
to be
familiar with
tree shadows
as they
appear when
falling on the walls or roofs of build-
ings and on
the lawns and sidewalks.
Because
of
the
many
difficulties
encountered
when drawing entire trees
it
is often well to sketch
first
of
all
certain
portions
only,
making
studies
somewhat similar to "2," "3" and "5A," Figure 42.
After a number of these have been done
it
is time
to attempt
complete
single
trees
such as those on
Figure 43, adding a
bit of the surroundings
if you
choose.
Later try groups of two or more trees, as
indicated
at
"1,"
Figure
44.
This
sort of work
is
most
important,
but
neither
should
hedges
and
bushes and grass be neglected, so make some studies
similar to "2A," Figure 44, and even some of rocks
and ledges such
as those
at "2" and "5F," Figure
42, and
"2B,"
Figure
44,
for though
these cannot
be
classified under jhe term
"foliage" they can be
studied to advantage
at this time.
It
is not enough
to
sketch
nearby
trees,
but
those
in
the
distance
should be done as well, Sketch
3, Figure 44, show-
ing the simplicity which
is often found
in far away
foliage.
It is sometimes advisable to draw the same
tree from both near at hand and from the distance,
and
it
is
also
beneficial
to
sketch
it
at
different
seasons
of
the
year,
for
it
is
in
the
winter when
the
leaves
are
gone
that
the
best
opportunity
is
presented
for studying the
tree "skeleton."
If the
winter proves
too
cold
for outdoor
work
several
photographs might be taken
to be sketched
la*er,
the
first when the limbs are bare and others
in the
spring, showing the leafage at various
stages
in
its
development.
During
all of this study and sketch-
ing try to memorize the leading characteristics,
for
by so doing you
will
build
a
firm
foundation
for
future memory work.
It might be
well,
in closing,
to point out the
desirability of preserving
all such
sketches,
for no matter how incomplete or imper-
fect
they may
seem,
when
foliage
is
required
in
later renderings they will offer many suggestions of
great value, for the only real difference between the
work
from
nature and
that
done
in
architectural
renderings is that in the case of the latter the foliage
is made
rather inconspicuous and
is
also
in many
cases given a more conventional handling.
At
"4,"
Figure
44.
are shown
six "thumb
nail"
sketches of the same house done from the imagina-
tion,
each
with
a
distinctive
foliage
treatment.
These
show
only
a
few
of
numerous
possible
schemes which
could be devised by the student
to
meet
similar
conditions,
but
in
order
to
success-
fully develop any of them
at large
scale the kind
of
knowledge
gained
from
outdoor work
would
be of great help.
It
is suggested that the reader study
at
this time
the various drawings of trees which are found from
place
to
place
in
this
volume,
and
especially
the
masterly outdoor sketches by Mr. Hermann on pages
150, 154 and
155, which are excellent examples of
studies made directly from nature.

154
SKETCHING AND RENDERING
IN PENCIL
.^m
Z
<s
QC
uj
IU
uz
1C ^

OUTDOOR SKETCHING
155
s
I
5
u
r/i
_j
u
ui
B.

Chapter XL
ACCESSORIES
IN
LATER chapters we will consider the render-
ing of large buildings, the decorative handling of
architectural subjects, and the uses of tinted pa-
per, colored pencils, etc., but before doing so
it seems
advisable
in
this chapter and the next to round out
our discussion of architectural accessories by touch-
ing upon the representation of water,
skies,
clouds,
people and
vehicles,
repeating
for
the
purpose
of
emphasis a few of the suggestions already given and
adding such others as seem essential.
Needless
to say these accessories are of
sufficient
importance
to deserve a more exhaustive treatment
than
this, but the student who
is
interested
in
ob-
taining
additional
information
can
find many
spe-
cial
treatises devoted
entirely
to
these and
similar
subjects.
There
are
various
publications,
for
in-
stance, describing the different kinds of clouds, and
numerous books on
figure drawing and anatomy
;
the
recent book on
figure drawing by Mr. Bridge-
man, "The Human
Figure" by John
H.
Vander-
poel, "Figure Drawing and Composition" by R. G.
Hatton,
as
well
as volumes
on
composition
with
chapters on
the arrangement
of groups
of
figures.
The student
is advised to consult books of this sort,
and
it seems hardly necessary to add that the knowl-
edge
thus
acquired
should
be
supplemen'ed
by
sketching
nil
these
things
directly
from
nature
or
from
the
object,
taking
a
course
in
life drawing
(if
this
is
possible)
as
a means
of
acquiring
not
only an understanding of the human
figure but ex-
cellent
training
in drawing as
well.
Now
let us turn
to
a
brief consideration
of the
representation of water, and suppose we liken
it
in
appearance,
for
a moment,
to window
glass.
We have mentioned in a former chapter the com-
plicated
effect of glass, but
if that offers difficulties
to
the
student,
so
indeed
does
water,
in
fact,
the
latter
is even harder to draw
well,
for whereas the
former has
the two
important
characteristics
of
transparency
and power
to
reflect
images
of
ob-
jects, water not only has these but adds to them a
new
peculiarity
in
that
its
surface
is
constantly
changing
in
form,
being
smooth
one
moment,
rippled
the
next,
'and
disturbed
a
little
later,
per-
haps,
into large waves.
Smooth water often gives
as perfect a
reflection
as does a mirror,
yet under
slightly
altered conditions the images pre
distorter!
or destroyed
or the
surface becomes
like
a
trans-
parent pane of glass, the bed or bottom below being
plainly
visible.
Again such water sometimes seems
opacme and
lifeless, the surface alone being- visible.
Such appearances and
changes
are due
in part
to
three conditions:
First, the depth, color and purity
of
the water;
second,
the point from which
it
is
viewed, and
lastly,
the angle
at which the rays
of
light
reach
its
surface.
Deep, pure water,
for
in-
stance,
is usually,
if
still, an almost perfect mirror,
especially
if we
look along
it
rather than
straight
from above, but
in a shallow
or muddy stream or
pool
the
reflected
images
are
often
merged
or
blended with
the tone of
the water
itself and with
that
of
the bottom showing through,
distorted by
refraction.
If we look
directly down upon water
it seems
far more transparent, as a rule, than when
viewed
in
a more-nearly
horizontal
direction
and
this
is
true whether
it
is smooth
or rather
rough.
It
is
true,
too,
that when
the
light
rays
reach
the
surface
at some angles,
reflections which otherwise
exist wholly or partially
disappear,
and
the
effect
of
transparency
is
lost
also,
the
surface becoming
apparently opaque.
This refers to calm water.
Let
the
slightest breeze
ruffle the surface and the com-
plications
are
still
greater.
And
each
civ nge
in
the force or direction of the wind causes a
still dif-
ferent
effect.
These
things
all show
the
impossi-
bility of giving definite rules as to how water should
be
rendered
and make
it
plain
that
only
personal
observation
and
practice
will
bring any
real
pro-
ficiency in
its treatment.
There
are, however,
a few suggestions
that may
be of help to the studen\ one of which
is that the
greatest
care must
be
exercised
to have
the
lines
bounding any body
of water correctly drawn,
for
unless this
is done distortion may appear, the water
seeming
to
slope or bend
in an
unnatural
m-'nner.
It may be well to point out
that
in a large lake or
sea where the
farther shore
is
invisible because of
distance the horizon line for the water will coincide
with the eye
level for any
visible buildings.
Occa-
sionally, however,
this line
is "faked," up or down
a
bit,
if
a
better
composition
can
be
obtained
thereby.
In
smaller bodies the distant shore
lines,
unless viewed from
a very high
point,
also appear
practically
horizontal.
Once
the
outline
is
correct
it
is
well
to
block
in
whatever
definite
reflections
there may be, drawing them with the greatest care.
If the water
is smooth
the
reflection
of an object
will
appear very much
as
the
object
itself would
if suspended
in an inverted position.
If the water
is roueh the reflection will be more or less elongated
and
distorted,
for
the Waves
will
act
like
a
series
of
convex
and
concave
mirrors,
the
amount
of
elongation depending on the
size and shape of the
waves.
This
is illustrated
at "1," Figure 45, where
at A
the
reflection practically duplicates the
object,
while
at B
the waves
in the foreground show
bits
of reflection thus elongating the whole image.
Such
images are often
slightly
darker
than
the
object
156


158
SKETCHING AND RENDERING
IN PENCIL
ana cJoua
f"e /*
*?f*'.
6vt Idin of'
Figure 46.
Clouds aj Seen in Nature and as Used in Conjunction with Architecture.

ACCESSORIES
159
reflected though the
re\*erse
is sometimes true, and
they are usually quite
definite near the object and
more and more broken and interrupted by contrast-
ing values as the distance from the object increases.
Another very important point
is that in represent-
ing a large body of water account should be taken
of
the
'fact
that nearby waves
appear
larger
than
those
in
the
distance;
consequently
larger
pencil
strokes are often employed in their indication.
Re-
member, too, that the distant shore
is usually rather
indistinct, therefore
it should be shown
so, with
'all
detail subordinated."^
The general tone of water
often depends on
its
reflective power.
If a sky
is light, for instance, the
water
will be quite
light
also,
as a
rule,
especially
if
smooth, and
vice
versa, though
there are many
exceptions
to
this.
So great
is the variety in the effect of water that
every
sort
of
line
is
needed
for
its
indication.
Vertical
strokes
are
often
satisfactory when
it
is
smooth,
whereas
those
of
a
generally
horizontal
direction are sometimes better when
it shows ripples
or waves.
The sketches in Figure 45
offer a num-
ber
of
suggestions
for
water,
using
different
strokes.
Perhaps the only one of these needing spe-
cial comment
is
that
at B
sketch
4,
showing
the
wet
streets.
This has been
presented because
de-
lineators
of
architectural
subjects sometimes show
wet
streets
and
sidew'alks
in
their
renderings,
mainly for the purpose of introducing a
little
inter-
est- and preventing
a hackneyed
result,
and
such
sketches
as
this
offer suggestions
for that kind of
work.
On
wet
sidewalks
and
streets
as
well
as
where water is of greater depth
it
is usually well to
combine with the
lines suggesting reflection,
others,
generally
opposite
in
direction,
indicating the
sur-
face
itself.
Before
leaving
this
subject
it may
be
well
to
mention' that shadows are often cast upon water by
various objects, the dark tone having a tendency to
cause the water
to appear
still darker
;
this
is sim-
ply another
of
the many
complications
that make
a thorough study of the whole matter
essential.
Now
let us give a few moments' thought
to the
indication of
skies and
clouds, which
are, perhaps,
as easy to handle in pencil as any of the accessories.
A few suggestions on essential points should prove
sufficient for
it
is by no means necessary to attempt
more than a simple sky treatment
in
the
average
architectural drawing.
It
is,
in
fact, often possible
to allow the white of the paper to remain untouched
or
to cover
it
with a uniform tone
of gray or to
grade
it in the simplest manner from dark above to
light
at
the
horizon.
The
value
selected
usually
depends on
the tone
of
the
building
illustrated
;
when
it' is dark in color or has a dark roof the sky
is
left
light,
but
if
light
it
is
sometimes
shown
against
a
dark
sky
in
order
to
secure
a
satisfy-
ing
contrast,
as
in
sketch
5,
Figure
46.
These
simple treatments are especially appropriate in ren-
derings
of
formal
buildings
where
many
clouds
might prove distracting.
Picturesque buildings per-
mit greater freedom, for^he accessories should have
a
character
similar
to
that
of
the
building,
but
even
these
informal
structures may
be
left
with
white paper
for the sky
if there
is
foliage and the
like to add
interest to the whole.
It
is perhaps
in
the
representation of
very
plain
buildings
with
a
rather
monotonous
setting
that
clouds
serve
the
best
purpose,- for even though
restrictions
prevent
the use of trees or other accessories, there
is seldom
an exterior drawing in which clouds cannot be em-
ployed
if one wishes, and nature gives us so many
kinds and arranges them in so many ways that there
is always opportunity
for an appropriate
selection.
A
building
of awkward proportion
or
displeasing
contour can be so disguised by skilful sky treatment
as to take on a far different 'aspect, and perspective
distortion can likewise be hidden
in many cases, or
made
less conspicuous,
while
the shadows
cast by
clouds can also be used to great advantage, thrown
across a monotonous roof
or wall surface or upon
the ground.
Clouds,
like other accessories, should
never be made too prominent, however.
Some stu-
dents draw the masses so round that the curves
fail
to harmonize with the straight lines of the architec-
ture while others form such "wooly" strokes or such
rough textures that no sense of distance
is obtained,
the clouds seeming nearer perhaps than
the
archi-
tecture
itself.
Each
line and
tone
should
quietly
take
its
place.
So
unless
a
drawing
is
large
or
done
with
a very
bold,
vigorous
technique,
lather
light
but
firm
strokes
would
seem
best,
using
a
medium
or hard
pencil and
striving
for
a
silvery-
gray line,
for smoothness suggests distance.
Again,
as
skies seem
softer
in
effect
and
the
individual
clouds smaller in size and less definite as they recede
towards
the
horizon,
it
is
best,
as
a
rule,
to have
the boldest strokes and the largest and most definite
masses
near
the
zenith.
Storm
clouds,
especially
those
showing
strongly
contrasting
forms
and
values,
are
seldom
desirable
in
architectural work,
and
sunrise or sunset
effects
detract,
unless
skil-
fully handled,
from
the
architecture
itself.
In the actual
representation of clouds two meth-
ods are common, one being the simple indication of
the forms by outline alone
; the other a naturalistic
rendering of the
full tone.
As the former obviously
requires less time
it
is often the more desirable one,
though the choice really depends on what seems de-
manded by
the remainder
of
the drawing.
Avoid
too mechanical an outline in any case, but work in-
stead
for a
suggestion
of
the
variety
of mass and
edge found
in nature,
giving
special
care
to
the
suggestion
of
modelling,
remembering
that
clouds
are not the
flat disks that students sometime repre-
sent them to
be.
Figure 46 shows a number of sketches from na-
ture such as the student should make
for purposes
of study, and several others showing sky treatments
applied
to
architectural
subjects.
We
should
per-
haps remind the reader, before going on, that clouds
are
possibly
the one
thing
in
nature
least
affected
in appearance by man,
for though he may destroy
forests and
alter
shore
lines,
they
continue
to go
their own way uninterrupted.
Now we turn
to a consideration of the represen-
tation of what
is perhaps
the most
difficult of
all
the
architectural
accessories,
the
human
figure.
It
is not our purpose
to discuss
at any
length the
drawing
of
the
individual
figure,
but
rather
to
offer a
few
suggestions
for
the
use
of
figures
as

160
SKETCHING AND RENDERING
IN PENCIL
.:
'
-
'-
T
Civ
IR. Ail
fit
ft f
--
1
../v
r
Figure
47.
Illustrating
Certain
Principles Regarding the Representation of Figures
as Accessories to Architecture.

ACCESSORIES
161
they
form
a
part
of an
architectural
setting, and
right
at
the
start
it
is
well
to
state
that
it
is
better
to omit
figures
entirely than
to draw them
poorly.
This should not be interpreted to mean that
they must be indicated with photographic accuracy
in
fact,
it
is often possible to suggest them satis-
factorily
in what seems a
rather
careless manner,
omitting
or
subordinating
the
features
and
other
detail,
especially
if
the
scale
is
small.
It
does
mean, however,
that
the
first
impression
gained
when one
looks
at the drawing should
be of pro-
fessional
excellence
rather
than
of an
amateurish
attempt at something beyond one's capabilities.
The
figures should be correct
in
size, as they give
scale
to
the
architecture
itself, and
should
be arranged
in a
natural
disposition,
so grouped
that they
aid,
rather
than
injure,
the
unity and
balance
of
the
composition
;
considerable
practice
is
necessary
to
enable one to do this well.
There should be a pleas-
ing variety,
too,
in
their
selection, using figures of
men, women and children
if many people are shown.
Choose the number and
type,
also,
that are appro-
priate to the location of the building.
In picturing
a
railroad
station,
for
instance, show
people
with
suitcases or hand bags, also railroad porters and the
like.
When drawing an
office building have
busi-
ness men,
stenographers,
postmen,
telegraph
mes-
sengers, etc., with most of the figures in action.
At
a summer hotel, on the other hand, we would
find
people dressed
for bathing,
boating,
riding,
tennis,
golf, and other
sports,
or
leisurely enjoying them-
selves dressed in appropriate summer clothes.
Need-
less
to
say,
fashions should be up-to-date
in
such
a scene, but by
all means avoid the unnatural people
often found in the conventional "fashion drawings."
Be
especially
careful
not
to
have
the
figures
too
straight and
stiff; this
is a very common
fault.
Use
care
also not
to make
foreground
figures
so large
or
important
that
they dwarf
the
architecture
or
lead
the eye from
it.
Occasionally people
so near
as
to be exceptionally prominent are made
slightly
smaller than they would
actually
be,
though
such
liberties should never be taken unless one has suf-
ficient experience to enable him to do so to the best
advantage, and a figure beside the building pictured
should always be
of
correct
size
or a wrong im-
pression of
scale
will be given.
Too many
figures
spotted
around
carelessly
will
destroy
balance,
so,
in composing, plan for the eye to be lead gradually
from one group
to another.
It should
not
be
in-
ferred from this that all drawings demand a number
of
figures,
for this
is not true.
Sketches
of
resi-
dences seldom need more than two or three
at the
most and 'are frequently made with none at
all and
a
single
person
standing
beside
any
building
is
enough to give scale and can be done in a very sim-
ple,
conventional
manner.
Period
costumes
are
sometimes used for such figures, a Colonial lady or
gentleman
being shown,
for
instance,
at
the door
of a Colonial mansion.
Figure 47 shows
at
1
the
steps sometimes gone
through in drawing a figure.
At A the salient points
have been established, at B the outline is completed,
while C gives us the finished result
; D simply adds
a somewhat more
sketchy
indication
of
the
same
person
standing
before
a
window,
and
serves
to
remind us that the technique used for figures should
harmonize
with
that
of
the
rest
of
the
drawing.
At 2
is a quick suggestion of men
walking, while
3 and
5 show
a number
of
action
sketches,
very
hastily
done.
Sketch
4
is
a
bit
of
street
scene
such as might be used as a portion of a large render-
ing.
Perfect drawing and
finish
is by no means
necessary in this sort of work.
Vehicles,
'automobiles,
and
similar
accessories
require
no
special
instructions,
as
catalogues
and
other advertising matter give many
excellent
illus-
trations which can be adapted to the work
at hand.
Be sure to draw them in correct perspective in rela-
tion
to
the
buildings, and
of proper
size;
neither
should you m'ake the mistake of showing any vehicles
drawn or parked on the wrong side of
the
street.
Horses, dogs and other animals require as much
skill
to draw
'as do people and unless one
is
confi-
dent of his ability he will do well to omit them en-
tirely or to get assistance from someone with greater
dexterity.
The reader
is advised to review at this time Chap-
ter VII, Part
I, on Life Drawing, and Chapter VIII.
Part
I, which discusses more
fully the sketching of
animals.

Chapter
XII.
DECORATIVE TREATMENT
WE
HAVE
mentioned
in
previous
chapters
that
all pencil drawings are somewhat con-
ventional
in
treatment,
the
objects
being
rendered more according
to
rule
or precedent than
by attempting
to
duplicate nature
or
fact.
Nature
shows us
color,
for
instance,
which
in
black-and-
white drawings can
be
suggested
only
in a some-
what
meager
manner,
and
she
makes
no
use
of
outline,
so
firmly established by convention
in pen-
cil
representation.
She
gives
us
also
such
ex-
treme
brilliancy
of
sunlight
that
it
is
obviously
impossible
to
adequately
portray
it
on
paper,
so
here
too we
resort
to
convention
for
its
sugges-
tion.
There
are
certain
conventions,
then,
that
are
forced upon us because of our
inability to suc-
cessfully picture some of nature's complexities, but
there are many others which
are entirely
a matter
of choice.
It
is within the power of the skilled art-
ist to approximate,
if he
desires, the forms and the
values
(with
the exception
of
the
more
brilliant
ones)
of
objects
in
nature,
but,
mainly because
it
has been found that such drawings as most closely
approach perfection in this direction are usually too
photographic
in
effect
to
prove
pleasing
from
an
aesthetic
standpoint,
there
has
always
been
an
at-
tempt
to
obtain
a somewhat
individual
interpreta-
tion
rather than mere
excellence
of
depiction.
In
striving
for such expression,
artists have developed
conventional methods of
their own, or have copied
from
their predecessors
and
contemporaries
such
ideas
as have
strongly appealed
to them,
with
the
result
that the student now
finds unlimited sugges-
tions
from which he may
select
those
that he
de-
sires, modifying them
to
suit
his problems and
his
personal
tastes.
Most
draftsmen
have
a
leaning
towards some
definite
type
of
work
;
some
like
the naturalistic,
for instance, while there are others
who take greater pleasure in employing a style which
is more
highly
conventionalized,
adding
a
certain
decorative
quality, perhaps,
to
all
that
they do
;
who so compose their masses and arrange their lines
that regardless of the objects represented
this qual-
ity
is
conspicuous.
Now
the average
architectural
subject
fails to lend
itself readily to such treatment,
as
the tnor
photographic type of work better ex-
presses, from
the
client's
standpoint, the character
of buildings, but there are, nevertheless, some classes
of
drawings
in
which
.''rchitecture
is
prominently
shown, but where composition and
technique of
a
decorative nature seem more
essential than does
a
truthful
delineation
of
the
architecture
itself and
its surroundings, and
it
is
this type with which we
are especially concerned just now.
Rendering of this
sort
is used
for so great a va-
riety
of purposes and
is handled
in
so many
dif-
ferent ways that we can hardly do more here than
attempt to show
its importance, pointing out to the
draftsman that his knowledge of sketching and ren-
dering
will
not
be
well rounded
out
until
he has
given this decorative
style
his careful consideration.
(In
this
connection we
urge
him
to
collect
and
study many examples by
different
artists, copying
such drawings or portions of drawings
as make
a
strong appeal.)
Among the
uses of such drawings may be men-
tioned the
illustration of
types of advertising mat-
ter
in
which
drawings
of
buildings,
or
parts
of
buildings,
are
required
or
the making
of magazine
covers,
the designing of
title pages, or the
illustra-
tion
of
certain
classes
of books and
articles,
such
as
those
pertaining
to
the
purchase
or
furnishing
of
the home
(and
others
of
similar
nature)
or,
again, the drawing of decorative headings, marginal
sketches and
tailpieces.
It
should
not
be
supposed
from
what
is
said
above,
that
architectural
perspectives
of
proposed
buildings
for
submission
to
the
client
cannot
be
done
satisfactorily
in
a
decorative manner,
for
if
the style
is not forced the results may be very pleas-
ing without
detraction from
the
subject, and even
the more naturalistic type of drawing cm be made
somewhat decorative
in
effect,
if
it seems
desirable
to do
so, by
the addition of an ornamental border
or
lettered
inscription
or
something
of
that
sort.
There
are
many
drawings,
however,
wh^re
the
architecture
is
simply a part
of
the decoration,
be-
ing
sometimes
entirely
imaginary
or
perhaps
dis-
torted
into
forms
which
would
be
impossible
to
build
or
undesirable
if
built,
yet which add
nfcely
to
the
decorative
appearance.
In
such work
the
drawing
is not a means to an end
(as
is the average
architectural rendering) but
is an end" in
itself, and
as
its main purpose
is frequently to catch and hold
the
attention,
as
in
advertising work, prominence
is therefore often given
to such
architectural
feat-
ures
as
are
considered
quaint
and
picturesque.
Thatched and
tiled roofs are popular, for example;
as
are
huge
chimneys,
windows
with
shutters
of
unusual design, flower boxes,
lattices, garden gate-
ways,
etc.,
birdhouses, weathervanes and sundials,
rainwater leaders and
leader-heads, door knockers,
ornamental
hinges, and so on.
It
is
not
only
in
the
selection
of
these
details,
however, but
it
is in their arrangement as well that
the
picturesque
is
sought,
for
the
spacing
of
the
windows and doors,
in
fact
all those parts.
often
depends more on what looks interesting and- attrac-
tive than on what would be practical.
The search
162

==
-_.,..r
-'/y
f
N.-
;
'
\.
z
^W
:
-^

164
SKETCHING AND RENDERING IN PENCIL
for the picturesque
is not confined to the architec-
ture,
for trees and shrubs of
all
sorts are
utilized,
distorted
into any shape and arranged
in any way
that pleases the fancy of the artist.
Flowers of un-
heard-of
species grow
in
curiously
fashioned pots
or
are grouped
in
beds
of
fanciful
design
while
clouds are piled in the sky in a manner wholly with-
out
precedent
in
nature.
The
technique
is
as
varied,
too,
as the
