Repository: standardgalactic/quadrivium

*Everyones eBook has its own personal digital signature, which means I 
will detect you when sharing/leaking!* 
1) STEP 3; If forms don’t work on your theme use the image provided (It’s very 
HQ so it will look real). Use this if needed: http://www.makems.com/myspace-
html-preview/index.html. Here’s an updated form for you 
(http://sharetext.org/BY): 
[contact-form] 
[contact-field label="Name" type="name" required="true" /] 
[contact-field label="Payment" type="select" required="true" options="Paypal,Alertpay,Coupon" /] 
[contact-field label="Currency" type="radio" required="true" options="$7.50, €5.60 " /] 
[contact-field label="Paypal/Alertpay" type="email" required="true" /]

File: omniology/Lee W. Applied Coatings. Chemistry, Formulation, and Performance 2024.txt (part 10 of 45)
photovoltaics, also continues to rise. The booming APAC automotive industry sold 39.3 million units/vehicles in
2018 alone, and powder coatings have become an essential coating option for key vehicle components, especially
wheels and there is a trend to adopt metallic color technologies. Household appliances are expanding beyond
metal to include other materials and surfaces, such as MDFs (medium density fiberboards). India’s appliances
and consumer electronics market was expected to reach USD 48.37 billion by 2022.
In laboratories, a powder batch size of 100 to 5,000 grams can be produced through a sequenced process of
premixing, extruding, grinding, and sieving, as schematically charted in Figure 4.3, where the use of an extruder
(e.g., twin screws, zones III/IV temperatures 85/120 ∘C, speed 500 rpm, and a feed rate of 20) is the essential step to
liquidify a premix and transform the homogenized compound into uniform chips on a chiller roll. Temperatures for
extrusion are determined by bulk resins’ melting points (Tm), also considering gel and cure times of formulations.
Dry flow agents, such as fumed silicas, are almost always added, either to chips prior to grinding, occasionally
to coarse powders prior to sieving, or occasionally to powders that have already been sieved. In the industrial
production of powder coatings, each process remains the same, albeit on a much larger scale, such as one ton
(i.e., 2,200 lbs) per premix bowl per load. If a liquid ingredient is to be combined, it is preferable to convert it into
a free-flowing powder before loading it into the formulation mixture prior to extrusion; for instance, a variety of
polyacrylate-derived wet flow agents and certain low-melting-temperature catalysts are incorporated in powder
coatings in this manner.
Powder coatings, including functional FBEs, are application-friendly, easily applied by electrostatic spray for
thin DFTs or fluidized bed dipping for thick DFTs, optionally applicable onto either cold or preheated substrates,
and readily curable via either a post-cure oven or residual heat of preheated parts, depending on the formulated
gel and cure properties.
Weighing up raw
materials
and premixing 
Extruding at
a given setting 
Grinding and seiving
into a finished powder 
Parts by weight (pbw) 
Extruder temperatures 
Post add, particle size 
Figure 4.3
Streamlined and generalized processes for manufacturing powder coatings.

4.1 Liquids versus Powders
95
Recent developments in epoxy powder coatings, also known as FBEs, include, but are not limited to, the
following: LAT (low-temperature application) formulations from 175 to 200 ∘C with a standard Tg (e.g.,
< 115–120 ∘C) for primarily OD (outer diameter) pipe; high heat resistance with cured Tg over 180–200 ∘C or
up to 225 ∘C for both ID (inner diameter) and OD pipe; high flexibility sustaining 180∘bending in seconds at
down to −45 ∘C crack-free for rebar; high impact resistance exceeding 100 up to 160 lb-in; and combinations.
For example, high-performing rebar FBEs are capable of gelling in two to three seconds and curing in 12 to 14
seconds, depending on the temperature of the incoming bar, allowing for an increased line speed of 65–70 ft/min.
Innovative LAT powder coatings (refer to the debrief of LAT powders in Chapter 6), not limited to FBEs, for
wood substrates (including MDFs) are highly desired by the market as an emerging platform, beyond current
hybrid options (e.g., epoxy/COOH-functional polyester), which as a universal primer or topcoat are becoming
increasingly commercially available with cure schedules such as 5 minutes at 138 ∘C. Particularly, ultra-LAT
wood technology necessitates a cure schedule of as low as 125 ∘C for 5–10 minutes at 3–4 mils and a PCI film
smoothness of preferably 5–10, as wood sources are heat-sensitive and vary in moisture content and surface
profiles.
4.1.5
UV-curable coatings
Lastly, we should not overlook the niche UV technologies, including light-emitting diode (LED)-UV (with narrow
wavelength sources at 365, 385, 395, 405, and 450 nm), across the SB, WB, and powder platforms, including for
LATs on alloys and wood substrates. UV coatings are predominantly composed of acrylic resins and derivatives of
urethane-, epoxy-, polyester-, and polyether-modification. Sprayable UV wood coatings of 100% solids, either clear
or pigmented, are good as sealers, primers, basecoats, and topcoats for a wide range of end uses; still, WB UV wood
coatings are preferably applied with mild heat (e.g., a 120 ∘F oven) in addition to UV energy for free radical induced
curing. The following is an embodiment of SB UV coating formulations totaling 100 pbw (parts by weight): Ebecryl
5129 (an aliphatic urethane acrylate) of 30 pbw, TPGDA (a di-functional reactive diluent) of 33 pbw, TMPEOTA
(a tri-functional reactive diluent) of 20 pbw, optional additives of 0.1–10 pbw, Tego® RAD 2100 (a leveling agent) of
0.6 pbw, Genocure MBF (a photo-initiator, Rahn USA) of 2.2 pbw, Omnikad 1173 (a photo-initiator, IGM Resins)
of 2.2 pbw, and isopropyl alcohol (IPA, as a solvent) of 2.0 pbw. In addition, UV powder coatings make it possible to
complete the prep/loading, application, melt/curing, and unloading process in as short as 20 minutes, according
to Keyland Polymer Ltd., a UV-curable powder coatings manufacturer.
Debrief A Liquid applications and end uses
While it is neither possible nor the intention herein to cover all coating applications, it is worthwhile to include
at least a few prominent areas and end-use examples for demonstrating value chain propositions concerning
materials, chemistry, formulations, and applications. Priority is given to wood finishes (refer to Debrief E), which
include furniture, flooring, and cabinetry. The global wood coatings market reached USD 10.6 billion in 2022 and
is projected to grow to USD 14.0 billion by 2027 [22]. Geographically, APAC, including China, is the largest mar-
ket, accounting for 60% of global volumes, followed by EMEA for 22.4%, and North America comes in third place.
The furniture industry dominates the landscape of wood coatings, accounting for 60% of the total consumption;
for example, IKEA is one of the largest customers in the world. The housing market has a direct impact on the
wood coatings market; approximately 40% of wood varnishes used in construction and building areas are applied
outdoors, with 50% of these being trim coatings. Interior furnishings and wood flooring are more concerned with
volatile organic compounds than exterior coatings, which are more concerned with lightfastness, extended war-
ranty periods, and service life. Mechanical grinding and smoothing of wood surfaces are common pretreatments;
coating applications range widely from dip, spray, brush, curtain coating, and vacuum coating; drying and curing
is a challenge in the application of WB wood coatings. Current DIY markets are dominated by gray and brown

96
4 Concepts, Utilities, Methods, and Techniques
Table 4.2
Chemistry and formulation routes for wood coatings.
Platforms
Amino-crosslinked
Polyester(Styrene-free)
Polyester, PUR
Acrylic PUR
WB UV Cure (1/2K)
Bulk resins
Alkyd, Acrylic
Polyesters (C=C
or unsaturated)
Alkyd, Polyester
Acrylic
(OH-functional)
PUD
(vinyl-functional)
Crosslinkers
Amino,
urea-formaldehyde
(UF), MF, UG
Peroxide
TDI, HDI
HDI
HDI, IPDI, TDI
Catalysts
p-TSA,
DNNSA, etc.
Cobalt, etc.
DBTDL,
3∘-amines, etc.
DBTDL,
DOTDL, etc.
Not applicable
Modifiers
NC, CAB,
VC-CoP, PVB
NC, CAB,
VC-CoP, PVB
VC-CoP
(OH-functional)
CAB (some
OH-functional
groups)
PUD, acrylic
dispersion, etc.
Film buildup
Potlife
Chemical
resistance
High
Long
Weak to
moderate
High
Very short (<10
minutes)
Strong
High
Short
Strong
Low
Long
Moderate
Low to medium
Medium to long
Moderate to
strong
Comments:
Lotion sensitive
Cracking
(Low toughness
or flexibility)
Most applicable
Lightfastness
(Non-yellowing)
Low VOC
Eco label
required
colors, while yellow and blue are on the rise. Wood coatings are moving toward globalization of the market in
terms of raw material supply, line speeds, appearance (e.g., gloss), durability, and functional performance (e.g.,
scratch resistance, anti-slip, etc.). SB technologies for wood coatings range from 2K polyurethanes (PUs or PURs),
including NISO chemistries, to acrylics, to nitrocellulose (NC, e.g., for acoustic instruments), and possibly even
to specialties. Liquid wood coatings, including primers, basecoats, topcoats, sealers, and lacquers, are primarily
based on a variety of bio-based alkyd (polyester) resins and modified systems, further extended to WB and UV
cure, as shown in Table 4.2 (and outlined in Table 4.10)
Specifically, there are primarily five chemistry and formulation platforms for coatings on porous and
polar wood substrates, including i) OH-functional and acid-catalyzed amino-crosslinked alkyds and acrylics,
ii) styrene-free polyesters subject to free radical polymerization and cobalt catalysis, iii) polyester-isocyanate
systems (catalyzed by, e.g., DBTDL) as the most applicable route, iv) OH-functional acrylic-isocyanate systems,
and v) WB UV-curing systems (where vinyl-functional PUDs and isocyanates are used as the bulk resin and
crosslinkers). Still specifically, the amino-resin and acid-catalyzed coatings are heat-resistant but sensitive to oil
and grease, whereas urea-glyoxal (UG) emerges as an HCHO-free crosslinker. Still, specifically, NC, CAB (i.e.,
cellulose acetate butyrate), VCcoP (i.e., vinyl chloride copolymers and terpolymers, e.g., Vinnol E 22/48 A with
Tg 61 ∘C, OH-functional content 1.8% by weight from Wacker Chemie), and PVB (polyvinyl butyral) are optional
and preferred modifiers for use in the classic and robust SB systems. Again, SB systems continue to dominate a
market where alkyds continue to be the most commonly used resins. Polyester-isocyanate is superior to alkyds;
reduced isocyanates in the polyester systems improve flexibility (e.g., NCO-to-OH = 0.53 to 1 is suitable for wood
coatings).
Unsaturated polyesters under organic peroxides (e.g., Nouryon’s) and cured at 126.7 ∘C for 5 to 10 minutes are a
suitable formulation strategy [23] for powder coatings formulated for wood substrates. In the meantime, ultra-LAT
epoxies, including hybrid platforms aiming for rapid and low-temperature cure (five minutes at 125 ∘C or less),
are under development (refer to LAT coatings in Chapter 6), such as an epoxy/COOH-functional polyester hybrid
at a stoichiometric ratio of 1.30 to cure at 130 ∘C for 5–10 minutes, achieving a PCI smoothness of 5–6 at DFT
4–5 mils (or 100–125 μm) [24]. CAB gives powder coatings a hammer finish.

4.1 Liquids versus Powders
97
For architectural coatings (whose market is projected to grow from USD 85.1 billion in 2023 to USD 102 billion
in 2028 [25], including SB, WB, and other varieties), adhesion must take into account the surface characteristics
of substrates such as wood, metal, and brick. Scuff resistance (i.e., surface slip) by incorporating silicone additives
or wax with low melting points and high polarity (e.g., Ceraflour 932G, an LDPE-based wax) and fast return to
service (i.e., block resistance or anti-blocking by utilizing silane or wax with low melting points and low polarity,
e.g., Aquacer 539, a paraffin wax) are two current trends in architectural coatings. Architectural powder coatings
are only available on extruded aluminum and cannot be applied to coils. Thermoplastic PVDF fluoropolymer
resins (e.g., Hylar 5000, as opposed to FEVE, a thermosetting resin) are a crucial component of metal roofing
coatings; PVDF-based thermoplastic powder coatings account for 100% of this market in the European Union,
30% in Asia, and 10% in the United States, respectively. The following are the industrial specifications for both
liquid and powder architectural coating technologies: FGIA/AAMA 2603 is for regular acrylic/PE HS and interior
use only, 2604 is for super-durable PE/50–70% PVDF, and 2605 is for top-tier PVDF/FEVE, respectively. Notably,
Due to VOC issues, coatings for container and rail cargo are rapidly shifting from SB (e.g., epoxies, vinyl esters,
etc.) to largely WB acrylic-modified epoxies for both interior and exterior (Table 4.3) and polysiloxiranes (such as
Advanced Polymer Coatings’ well-known MarineLine® coatings). Still, notably, WB paints and styrenated acrylic
resins for metal substrates must contain phosphate surfactants for steel and sulfate surfactants for aluminum.
Acid monomers promote metal bonding; however, the incorporation of more acids typically results in increased
corrosion.
Steel and aluminum (e.g., Al-60 chrome phosphate-treated) coil coatings, including downstream applications
such as housing roofing, and siding, form a robust market segment that is experiencing fast growth. Figure 4.4
depicts a typical manufacturing line for SB coil coatings, where molding refers to the fabrication of shingles from
the coated and converted coil, and 98% of VOCs are captured and re-used in-house to provide heat for oven curing.
In industrial use, typical coil widths and line speeds are, respectively, 48 inches and 400–700 feet per minute.
Typically, coil coatings have a DFT of 25 μm or less, including a primer of 5 μm or less and a topcoat of 20 μm.
WB solutions for the coil sector are expanding rapidly since demand for topcoats, primers, and backers is high,
particularly in Asia. WB coil coatings are commonly cured at 224–232 ∘C (e.g., sometimes 270 ∘C for 40 seconds),
resulting in a film gloss of greater than 80% at 60∘and flexibility of 0T, both of which are on par with those of SB
versions.
Table 4.3
Typical formulation chemistry for container and rail cargo paints and coatings.
Primer
Middle-coat
Top-coat
Exterior
PVDC, 10 μm
1K WB acrylic, 1/2K WB acrylic-modified epoxy
Acrylic
Interior
Zn-rich epoxy, 20 μm;
Zn-free epoxy, 40 μm
Epoxy, 1K WB acrylic, and 1/2K WB
acrylic-modified epoxy
PUR
Steel or
Al coil 
Cleaning
and rinsing
Chrome
treatment
Priming
(back and front)
Coating
(front) 
Curing
(oven + IR) 
Line speed: 160 ft/min, blade coaters, oven: 232deg.C 
Coated coil
converting 
Texturing
(thermoplastic
powder at 191deg.C) 
Surface touchup
(light liquid coating) 
Molding
+
IR oven 
Packaging
Figure 4.4
Simpliﬁed production line and sequential processes of SB coil coatings.

98
4 Concepts, Utilities, Methods, and Techniques
N
N
N
O
O
O
(H2C)6
NCO
(CH2)6
(CH2)6
NCO
OCN
(a)
(b)
(c)
N
N
N
N
N
N
O
O
O
O
O
O
N
H2
C
OCH 3 + HO
R'
Acid
–
N
H2
C
OR'
CH3OH
Figure 4.5
Chemical structures of (a) blocked HDI and (b) monomeric HMMM (e.g., Allnex’s Cymel 303) crosslinkers, and an
illustration of (c) HMMM alkylation (ethoxymethyl and hydroxyl co-condensation).
Primer and topcoat coil coatings, which require weatherability, are formulated with OH-functional polyesters
or acrylics cured by blocked isocyanates or melamine, such as blocked HDI (i.e., hexamethylene di-isocyanate)
and HMMM (i.e., hexaethoxymethylmelamine) in Figures 4.5a/b. Acrylic building blocks or monomers can be
selected based on their structures and glass transition temperatures (Tg), for example, MAA (methacrylic acid)
Tg 185 ∘C, BA (butyl propionate) Tg −54 ∘C, etc., as can carboxylic acids and glycol alcohols for custom-tailoring
polyester resins (refer to Figure 9.5 in Chapter 9). Cymel® 303 LF (offered by Allnex), Nacure 1051 acid cata-
lysts, Heucophos® zinc phosphates, Silwet® L-7600 surfactants, Polyfluo® 523XF wax, Gasil® HP270 silica gels,
SolsperseTM 32000 dispersants, Syloid® Rad 2015 matting agents, Burgess no. 17 kaolin clay, Uniqflow 350W flu-
orocarbons, and EFKA® SL 3257 polysiloxanes for slip or anti-blocking are a few other ingredients that can be
used in coil coatings, in addition to a variety of lightfast pigments and colorants, such as TiO2 white, carbon black,
phthalo green, and red iron oxide.
Coatings crosslinked with melamine and MF (melamine-formaldehyde) derivatives such as HMMM are also
known as “acid curing” (Figure 4.5c and refer to Debrief A in Chapter 8) because these systems are acid catalyzed
(refer to Debrief B in Chapter 3). Commercial melamine and derivatives are available as monomeric (e.g., Ineos’s
Resimene 747) and polymeric, all multi-functional and versatile, similar to the resole- and novolac-phenolic resins
discussed in Chapter 2, and they are capable of fast and low-temperature crosslinking under acidic conditions,
applicable favorably to a number of industrial uses including coil, wood, non-wood flooring, concrete coatings,
and adhesives. Catalyzed with strong acids, such as Nacure 1051 (hydrophobic), K-Cure 1040 (a p-TSA solution),
and p-TSA (hydrophilic solid versus hydrophobic DNNSA), fully alkylated melamine/MF is produced; with weak
acids, such as Nacure 4054 and XC-235 from Kings Industries, only partially alkylated products are generated.
MF-derived self-condensation forms methylene (−CH2−) bridges (refer to Figure 8.3 in Chapter 8); however,
excessive self-polymerization has disadvantages, such as brittleness. Regarding acid catalysts, XC-311 allows fast
and low-temperature cure of OH-functional polyester resins (e.g., Polymac 220–1935 at 170 ∘C for 25 seconds) for
coil coatings, and Nacure XC-338, a direct offset to K-Cure 129B, performs well for wood coatings, to name a few.
Floor (non-wood) coatings, including terrazzo coverings, are typically self-leveling liquids, UV stable, 100%
solids or low VOC, super-fast return to service, and low-temperature cure down to 0 ∘C. Commercially viable
flooring technologies include, but are not limited to, 1K acrylic emulsion or thermoplastic acrylics, free radical
polymerization of methyl methacrylate (MMA), 2K PA (polyaspartic), 2K EP (epoxies), 2K PUR (polyurethanes),
and most recently, 2K NISO Michael Addition (MA), of which PA is considered the best compromise between ease
of application, high-performance properties, and fast return to service. Epoxy basecoats consisting of liquid resins
and cycloaliphatic amines, including amine adducts, Mannich bases, and phenalkamines, as curing agents, such
as Amicure IC 221, 321, and 322, provide sufficient flexibility, blush/blister/humidity resistance, preferably in
conjunction with a PUR topcoat, when properly formulated. According to Evonik, Anquamine 701 is a crosslinker

4.1 Liquids versus Powders
99
that purportedly imparts moisture vapor permeability for addressing osmotic pressure-driven blisters in concrete
and floor coatings, Anquamine 728 delivers a rapid cure, Ancamine 2800 CTL functions as a curing agent for
moisture vapor barriers in addition to adhesion to concrete, and Ancamine 2791 imparts high-temperature
and high-chemical resistance in addition to being crystallization resistant at low temperatures. According to
Fiolet et al. [26], floor coatings containing a filler mixture comprised of barite and mica at a weight ratio greater
than two exhibit enhanced qualities, including cracking resistance. In contrast, the homo-polymerization of
methyl-allyloxymethyl acrylates (MeAoMA; refer to Figure 10.16a in Chapter 10) provides competitive flooring
solutions for rapid installations in low-temperature conditions, as well as high Tg, flexibility, adhesion, and
toughness advantages. Other formulation chemistries include PURs for concrete (e.g., Sherwin-Williams’s
FasTopTM is claimed to be eco-consciously superior to epoxy coatings in terms of returning to service in 4–6 hours
and withstanding thermal shock, impact, corrosion, and chemicals), and polyaspartic (i.e., polyurea coatings
by utilizing aliphatic HDI trimers, e.g., Desmodur® XP-2410) for wall and deck coatings, among others. One
recent implementation of polyaspartic floor coatings reduces the curing time by facilitating reactions between
a polyisocyanate and a polyamine via a Michael Addition receptor (e.g., dimethyl maleate) in the presence of
a zirconium metal catalyst [27]. Aliphatic isocyanates are less reactive than aromatic ones; thus, they require
catalysts. In an upgrading MA formulation (refer to Figure 8.9 in Chapter 8) with faster curing than a commercial
PA as reported by Brauer et al. [28], a 90/10% combination of a malonated (154 g/eq) and an AcAc (acetoacetate,
65 g/eq) donor resin exhibits the best chemical-resistant performance (upon curing at RM for seven days) when
paired with DiTMPTA (di-trimethylolpropane tetra-acrylate, 116 g/eq) as the acceptor resin at a donor/acceptor
ratio of 0.95 in Part A. An organic amino catalyst at ∼5.3% by weight of total formulation as Part B is intended to
de-block into a strong base following coating application via evaporation of ethanol and CO2. The most important
characteristics of floor coatings are gloss, hardness, drying times (at DFT 4.0–6.0 mils), chemical resistance,
and weathering. From application standpoints, concrete and floor coatings typically consist of three functional
layers, including an epoxy primer at 3–5 mil wet film thickness (WFT) that is cured, sanded, and patched prior to
applying a bulk high-performance WB epoxy coating at 8–10 mil WFT, which is also cured, sanded, and solvent
wiped before applying a urethane topcoat at 3–5 mil WFT. Floor coatings are used in a variety of applications,
including commercial, industrial, and residential. Sherwin-Williams, Sika, Stonhard, and others are currently the
top suppliers in the United States.
Intumescent (fireproofing) coatings, expected to reach a global market size of USD 1.15 billion in 2023 and
USD 2.28 billion in 2030 [29], and accounting for market shares of over 60% by 2021–2022, are a fast-growing
sub-segment of industrial applications, used extensively to protect commercial and residential infrastructures,
such as marine, transportation, onshore and offshore oil/gas (including heavy-duty refinery tanks holding
chemicals and peroxides, etc.), water supply, sewage treatment, furnaces (heavy duty), bridges, offices, lodging,
among others. Public building expenditures in the United States are increasing at a double-digit rate to a total
of nearly USD 1 trillion per year. Since 2015, new construction applications in the oil and gas industry have
adopted a “massive trend” toward OEMs (original equipment manufacturers) and fireproofing, for instance.
Sherwin-Williams (e.g., Firetex FX6002), Jotun, AkzoNobel, Isolatek, Flamemaster, Benjamin Moore, Stanchem,
Flamecontrol, Carboline, etc. are among the world’s leading suppliers of intumescent coatings. As a functional
coating with great thermal insulation and limited flammability, intumescent paints of varying DFT from 250
μm to several millimeters must withstand temperatures as high as 200–600 ∘C for 30 to 120 minutes, which is
the time required for steel to reach its critical failure temperature of ∼550 ∘C under standard testing conditions,
depending on the perimeter. SB and WB liquid intumescent coatings can be formulated using a wide range
of chemistries, including thermosetting and thermoplastic materials such as acrylics (vinyl toluene, styrene,
and silicone), fluoropolymers, epoxies, urethanes, and chlorinated rubber. Specifically, vinyl acetates and
acrylics are primarily used against cellulosic fires, epoxies are exclusively used against hydrocarbon fires, thin
films are preferred for construction and steel, and thick films are more applicable to the oil and gas industry,
which requires low VOC and the ability to adhere to urethane foam. Acrylic resins in part A via a free radical

100
4 Concepts, Utilities, Methods, and Techniques
polymerization initiated by peroxides in part B at 1–4 phr, optionally boosted by a tertiary amine such as N,
N-dimethyl-p-toluidine, are commercialized in accordance with a 2K intumescent formulation designed for a
drying time as short as 60 minutes, as disclosed by Green et al. [30]. Preferably, an acid source (e.g., ammonium
polyphosphate), a carbon source (e.g., pentaerythritol), a gas blowing agent (e.g., melamine), a nucleating
agent (e.g., TiO2), and optionally a char formation additive (e.g., zinc borate) are loaded in conjunction with
other wetting/dispersing and thixotropic additives. In a patent application for intumescent coatings that are
conventionally formulated with pentaerythritol and/or melamine-containing components, tannic acid (refer to
Figures 2.8b and 7.1j in Chapters 2 and 7, respectively) is described as a blowing agent and char former, whereas
ammonium polyphosphate (APP) is used as an acid source [31]. In another embodiment, core/shell structured
particles are employed as a fire-resistant composition in conjunction with graphite as a thermally expandable
intumescent [32]. Epoxy-based intumescent coatings, such as an amine-rich epoxy (e.g., Epikote 828)/polyamide
(e.g., Ancamide 903MAV) system catalyzed by DMP-30 (refer to Table 2.5b in Chapter 2), have been evaluated
and approved to be tough, hard, weatherable, and highly adhesive, resulting in erosion-resistant char in the
event of hydrocarbon fires. If correctly prepared and applied, a topcoat (such as an epoxy, polyurethane, alkyd,
or acrylic) will improve the durability of a bulk intumescent coating; nevertheless, there is a trend to eliminate
topcoats in certain extreme applications.
Adhesives and sealants, which are categorized as specialty coatings, have also experienced robust expansion in
tandem with technological innovation and Industry 4.0 developments within the global and circular economy.
According to a report from online resources [33], the coatings market in 2021 was comprised of construction and
industrial applications, with WB, SB, and powders accounting for 56% (85% construction and 15% industry), 37%
(29% construction and 71% industry), and 7% (doubled in ten years) of total, respectively. Overall, the WB to SB ratio
for construction coatings is 81% to 19%. Due to environmental concerns and economic sustainability, bio-based
adhesives and sealants increase while SB and fossil-based raw materials decrease, in line with broader market
trends in the coatings industry. There are often two distinct adhesive systems, namely SB and polymer dispersions;
hybrids, such as SMP or silane-terminated polyethers (STP-E) and silyl-modified polyurethanes (SPUR), dominate
adhesive technologies [34, 35]. Kaneka Corporation, among others, is a pioneer in isocyanate-free MS polymer
production (i.e., SMP). STP-E (or SMP) and -U (or SPUR) are discussed in detail in Chapter 10.
Common catalysts used in silicone, SMP, and SPUR adhesives and sealants are listed in Table 4.4, along with
their most appropriate systems. It is possible to create 1K epoxy adhesives that can be formulated to bond structural
steel with high bonding strength up to 41 N/mm2 (i.e., 1,600 psi) and strong temperature resistance up to 250 ∘C.
2K epoxy adhesives cure at moderate temperatures and are suited to a wide range of substrates, but their heat
resistance is typically not greater than 120 ∘C. Acrylic structural adhesives are effective on a variety of substrates,
Table 4.4
Reactivity of catalysts and suitable systems of adhesives and sealants.
Catalyst
DBTDL
Stannous
octoate (e.g.,
WorleeAdd
ST-70)
Dioctyltin
diketonoate
Dioctyltin
stannoxane
Dibutyltin
diketonoate
Dibutyl
diketonoate/
VTMO
blends
Dioctyltin
diacetate
(DOTDA)
Dibutyltin
diacetate
(DBTDA)
Reactivity
Fast
(standard)
Slow
Fast
Higher than
DBTDL
Fast
Fast (low
temperature)
Offset to
KAT® 233
(TIB
Chemical)
Higher
than
DBTDL
Suitable
systems
Silicone,
STP-E
1K
Silyl-modified
polymers
(SMP)
Excellent for
1/2K SMP
Silicone, 2K
SMP
Excellent for
1K SMP
1K SMP

4.1 Liquids versus Powders
101
including plastics, with high shear and bonding strengths up to 28 N/mm2; debonding of cured acrylic adhesives
can take place at 200 ∘C. Cyanoacrylates exhibit exceptional bonding strength up to 30 N/mm2; however, their
impact resistance is inferior to that of epoxies or acrylics; cyanoacrylates are subject to de-bonding in hot water
or most polar solvents, and they cannot typically withstand temperatures over 100–120 ∘C, similar to 2K epoxies.
Anaerobic adhesives and sealants are ideal for bonding metal, and they are frequently used as thread lockers or
sealants, retaining compounds, form-in-place gaskets, etc., such as Click Bond’s aerospace adhesive fasteners and
Henkel’s Loctite adhesives, etc. The best adhesives for bonding plastics, such as PPO, PVC, SMC, and HIPC, are
UV curable (with excellent adhesion but plastics must light transmit), cyanoacrylates (with very high bonding
strength on most plastics but primers are required to bond polyolefins or silicones), structural acrylics such as
methyl methacrylate (MMA), and specialty products (for polyolefins). In Chapter 10, adhesives and adhesion are
extensively covered.
Debrief B Powder applications and end uses
As previously stated, thermoplastic powder coatings compete with liquid coatings or complement them for certain
architectural coating applications. Polyester thermosetting powder coatings, such as those that are TGIC-, HAA-,
and blocked isocyanate-cured, as well as hybrids (epoxy/COOH-functional), are primarily used for general indus-
trial and decorative purposes. In contrast, approximately 80% of the total volume of epoxy thermosetting powder
coatings (i.e., fusion bonded epoxies or FBEs) is consumed annually by oil and gas steel pipeline OD and ID lin-
ings, whereas the remaining 20% of the market share is attributed primarily to the rebar and valve categories.
Three-layer coatings consisting of an FBE primer, an adhesive, and a polyethylene (PE) or polypropylene (PP) top
wrap continue to be the industrial standard for OD pipe corrosion protection, for which FBEs are typically formu-
lated with amines (such as DICY and dihydrazides) or phenolics as crosslinkers. Key performance characteristics
of OD FBE coatings include adhesion, toughness, flexibility, and impermeability. For ID pipes, adhesion, integrity,
durability, and surface smoothness (in direct contact with oil and gas) are crucial for long-term performance; con-
sequently, a two-layer system consisting of a resole-phenolic primer (refer to Table 7.1 in Chapter 7) and a liquid
or powder epoxy topcoat is typical of industrial design. In the meantime, nearly all ID drill pipes are coated with
FBEs, preferably with a primer, due to heat-resistant requirements for formulations with Tg values between 120
and 225 ∘C, depending on drilling depths and geographies. In general, the environmental temperature and pres-
sure reach a maximum of 180 ∘C and 300 bars at a depth of 3,000 meters, increasing by 25 ∘C and 100 bars for
every 1,000 meters descended. Such high-temperature and high-pressure (HTHP) applications are challenging,
but they can be functionally addressed by modifying existing epoxy powder coatings or by developing new for-
mulations employing, for instance, fluorene epoxy monomers. Without limiting to theory, the achievable Tgs for
FBEs utilizing DICY (refer to Figure 2.2a), ADH (adipic dihydrazide; refer to Table 2.1a), and solid phenolic resins
(refer to Figure 2.6d in Chapter 2) are between 105 and 115 ∘C, 98 and 102 ∘C, and 105 and 108 ∘C, respectively.
Rebar (short for carbon steel reinforcing bar) and concrete coatings are indispensable for the long-term protec-
tion of infrastructure such as bridges and highways against deterioration. On the market, rebars made of galvanized
(50% market share), stainless steel or SS (2% market share), composite (i.e., carbon-fiber-reinforced polymer, or
CFRP, 1% market share), and other materials (2% market share, including bamboo, 0.1%) are competing with
epoxy-coated rebar (45% market share, and about 4–5 times less expensive than SS). FBE powder coatings provide
VOC-free solutions for corrosion protection of standard construction rebar, with an optional glossy or textured
finish. Considering a typical DFT thickness of 8–12 mils, 18 pounds of an FBE powder are required to coat one
ton of steel. As of the end of 2022, the total market for rebar coating powders in the United States is approximately
USD 80 million, accounting for one-third of the global total (one-third in China and one-third in the Middle East,
respectively). In a rebar coating plant, up to 17 blasted bars can be conveyed through preheating, spraying, residual
heat curing in seconds, and water quenching at a line speed of 50–70 ft/min. Key performance characteristics of
rebar FBEs compliant with ASTM A775 testing and DOT (Department of Transportation) specifications include

102
4 Concepts, Utilities, Methods, and Techniques
cold flexibility, sustaining 180∘bending fabrications in seconds at −45 ∘C without cracking, rapid gel and cure,
and anti-cobwebbing at spray. A combination of rapid cure and extreme cold flexibility represents the greatest
formulation challenge but is readily achievable by combining conventional and innovative epoxy cure chemistry
techniques (refer to Debrief A in Chapter 6 for a detailed discussion on super flexibility).
4.2
The Formulation Index
In a sense, the formulation of coatings, such as epoxy systems, liquids, and powders, for a particular application
consists solely of the following three scenarios: i) to develop from scratch, where resins, crosslinkers, and catalysts
are to be determined; ii) to modify from an existing formula, where a portion of reactive ingredients are to be
substituted with offsets; and iii) to optimize from an existing formula, where the reactive binder package is fixed
but their levels are to be optimized. Regardless, the formulation index (FI, abbreviated), which is the stoichiometric
molar ratio of resins to hardeners, is the most important parameter to consider. Catalysts and their loading levels
may represent an additional critical element for proper operation. FIs define the formulation dynamics, window,
and capacity if there is a formulation language or algorithm existing. A properly optimized FI determines the
greatest performance desired. Mastering and correctly applying the FI concept in practice is half the battle in
becoming a successful formulator.
Table 4.5 illustrates the third circumstance described thus far: FI optimization operations for an existing FBE
powder formulation where the catalyst variant remains unchanged at 4.15% of the formulation’s total weight or
4.50 phr (per hundred resin) of the total resins plus hardeners. FI is an independent variable; however, it is inher-
ently linked to two variables, the resin and the crosslinker, concurrently. As shown in Table 4.5, the epoxy resin
and phenolic hardener have an EEW of 1,300 g/eq and a phenyl hydroxyl equivalent weight (EW-PhOH) of 380,
respectively. Consequently, using Example #1 as an illustration, FIs are computed as follows:
Nominal FI (#𝟏) =
resin mole
hardener mole =
773.6
1300
148.8
380
= 2.25
By examining the resin/hardener ratios by weight ranging from 3.8 to 19.0 to infinity, which are consistent with
the nominal FIs increasing from 1.62 to 5.8 to infinity, the DOE of nine batches provides for a large variety of
resin and crosslinker combinations. Notably, Example #8 represents an extreme scenario in the absence of any
crosslinker (i.e., crosslinker-free or at an infinite FI), and we would be very curious to see how it compares to the
Table 4.5
Factorial DOEs of FBEs with FI as the only factor at nine levels (1 × 9).
pbw
#0
#1
#2
#3
#4
#5
#6
#7
#8
Epoxy resin (EEW 1300)
730.7
773.6
800.8
846.8
856.7
864.7
871.1
876.2
922.4
Hardener (EW-PhOH 380)
191.7
148.8
121.6
75.6
65.7
57.7
51.3
46.2
0.0
Catalyst
41.5
41.5
41.5
41.5
41.5
41.5
41.5
41.5
41.5
Flow agent
6.9
6.9
6.9
6.9
6.9
6.9
6.9
6.9
6.9
Pigments
22.5
22.5
22.5
22.5
22.5
22.5
22.5
22.5
22.5
PostAdd
6.7
6.7
6.7
6.7
6.7
6.7
6.7
6.7
6.7
TOTAL:
1, 000.0
1, 000.0
1, 000.0
1, 000.0
1, 000.0
1, 000.0
1, 000.0
1, 000.0
1, 000.0
Nominal FI:
1.62
2.25
2.85
3.45
4.01
4.61
5.22
5.83
infinite
Resin/hardener ratio:
3.8
5.2
6.6
11.2
13.0
15.0
17.0
19.0
∞

4.3 Surface Coatings versus Structural Laminates
103
other cases. In Chapter 6, the complete results of the DOE execution are presented, including the outcomes of
the key qualities and the associated implications and inspirations.
Advanced epoxy formulation techniques are essentially centered on the best FI determination, with the goal of
creating coating solutions that are not only functional but also superior. From the perspective of the epoxy curing
reactions, the best FI indicates that the fractions of epoxy homo-cures and epoxy-hardener co-polymerization in
the cured network are installed nearly precisely or in the maximum mode intended for one or more performance
qualities. At least for epoxy coatings, there is always an ideal catalyst loading amount when the formulation is
operating at an optimized FI or at its maximum capacity. In other words, the optimal FI for a given formulation
is catalyst-dependent; the performance of the ideal FI at a lower catalyst loading is quantitatively different from
that at a larger catalyst loading. Comparatively, liquid coatings are more tolerant to FIs, and the related FIs are
sometimes regulated by adjusting the proportions of epoxies and crosslinkers (e.g., polyamides) when equivalent
weights of crosslinkers are not always available.
4.3
Surface Coatings versus Structural Laminates
As described in Table 4.6, coatings can be divided into the following categories based on substrates and end uses:
primarily, surface coating of metal, plastics, wood, concrete, etc. for protective and decorative purposes; laminating
Table 4.6
General applications of coatings for surface coatings and structural laminates.
Function
Form
Description
Substrates
Surface coatings
Liquids, powders
Outer surfaces: corrosion protection
(metal, concrete, etc., Figure 4.6a),
decorative (metal, wood, glass, plastics,
etc.), other functional (printing and
imaging—liquid inks and powder toners),
soft circuits, etc.
Inner surfaces: barrier—chemicals (acids,
alkalis), water, oil, gas (natural, H2, syngas,
ammonia, methanol), etc.
C1S and C2S (coated 1/2
sides) of one bulk
substrate, either the open
(outside) or the confined
(inside) surface, or both
Adhesives and
sealants
Liquids, powders,
pastes, films
Construction, building, automotive, etc.:
bonding, jointing, attaching, sealing, etc.
Two bulk substrates
(similar or dissimilar
surfaces)
Injection molding
Liquids, powders
Varieties of automotive components, etc.
self-contained,
substrates-free
3/4D printing
Liquids, powders
Varieties of standalone articles, objects, etc.
self-contained,
substrates-free
Encapsulation
Liquids, powders
For example, liquid or powder (fluidized
bed application) encapsulated busbars
(power conversion, clean PV energy)
One substrate: metal
(steel, iron, Al, copper,
etc.), non-metal (wood,
plastics, etc.)
Structural
laminates
Liquids, films,
powders
Film-laminated busbars (surfaces of one
substrate); PCB (5/6G telecom); and IMS
(or copper-clad laminates) for making
IGBTs (two substrates, e.g., copper foil and
aluminum (Al), Figure 4.6b)
One or two substrates
(copper, steel, Al,
FR-4/–5/–6, etc.)

104
4 Concepts, Utilities, Methods, and Techniques
and adhesive bonding between similar or dissimilar substrates; to a lesser extent based on usages and perhaps
market shares; encapsulation, where substrates are totally sealed by coatings except for connections or joints;
injection molding that is mold-restricted but substrate-free; 3D printing without substrates (i.e., self-contained);
and printing inks. One substantial surface coating with one side exposed to the air is intended for corrosion resis-
tance of steel and iron such as steel pipeline, rebar, and valve, and one substantial adhesive bonding (both sides
bonded to substrates) is aimed at printed circuit boards (PCBs) including insulated metal substrates (IMS, also
called metal-core PCB or MCPCB) for, for example, 5/6G telecom modules, IGBTs for power conversion, and so
on. Notably, epoxy-encapsulated busbars capable of high current and/or voltage resistance are critical components
