Repository: standardgalactic/quadrivium

*Everyones eBook has its own personal digital signature, which means I 
will detect you when sharing/leaking!* 
1) STEP 3; If forms don’t work on your theme use the image provided (It’s very 
HQ so it will look real). Use this if needed: http://www.makems.com/myspace-
html-preview/index.html. Here’s an updated form for you 
(http://sharetext.org/BY): 
[contact-form] 
[contact-field label="Name" type="name" required="true" /] 
[contact-field label="Payment" type="select" required="true" options="Paypal,Alertpay,Coupon" /] 
[contact-field label="Currency" type="radio" required="true" options="$7.50, €5.60 " /] 
[contact-field label="Paypal/Alertpay" type="email" required="true" /]

File: omniology/Matsushita T. Superconductivity and Electromagnetism 2021.txt (part 10 of 10)
Springer Series in Solid-State Sciences 195
exp

−t
τ1
2
dt
+

fpt
fp −fpt
2
T

t1

v + K2
τ2
exp
t −t1
τ2
2
dt
⎫
⎬
⎭.
(A.4.4)
Using the condition (5.75), the ﬁrst integral in the braces is calculated as
v2t1 + 2K1v

1 −exp

−t1
τ1

+ K2
1
2τ1

1 −exp

−2t1
τ1

= af

fp + fpt

v
fp
−v2t1 + K2
1
2τ1
−1
2τ1

vt1 −af

fp + fpt

2fpt
+ K1
2
.
(A.4.5)
Using (A.4.2) and (A.4.3) and neglecting small terms proportional to v, the quantity
in (A.4.5) is reduced to
af

fp + fpt

fp −fpt
2
2η∗f 2
pt
.
(A.4.6)

Appendix
183
The second integral in the braces is calculated as
af

fp −fpt
3
2η∗f 2
pt
.
(A.4.7)
Thus, the pinning loss power density is given by
Pp = Npη∗v
af
· af
2η∗

fp −fpt
2
fp + fpt
+ fp −fpt

= Npfp

fp −fpt

v
fp + fpt
.
(A.4.8)
A.5
Derivation of (5.86)
Here, we discuss the structure of a partial ﬂux line lattice that is treated represen-
tatively in the statistical treatment. For this purpose, the pinning correlation lengths
are needed and the elastic moduli of the ﬂux line lattice are explained. There are
three independent elastic moduli and these are C11 for uniaxial compression, C44 for
bending deformation, and C66 for shear (see Fig. A.1). These are respectively given
by [2]
C11 ∼= C44 = B2
μ0
,
(A.5.1)
C66 ∼= μ0H 2
c
4
b(1 −b)2,
(A.5.2)
where b = B/μ0Hc2 is the reduced ﬁeld. The pinning correlation length is the
characteristic distance over which the interaction between ﬂux lines is shielded by
ﬂux pinning, and Campbell’s penetration depth given by (5.49) is one of the pinning
correlation lengths. Using (5.47), (5.49) is expressed as
Fig. A.1 Deformation of ﬂux line lattice for a uniaxial compression, b bending, and c shear

184
Appendix
C11
∂2u
∂x2 = αLu.
(A.5.3)
Thus, the pinning correlation length in the direction of the Lorentz force associated
with the uniaxial compression, i.e., the magnetic pressure, is
L11 =
C11
αL
1/2
= λ
′
0.
(A.5.4)
The pinning correlation length along ﬂux lines associated with bending deformation
is given by
L44 =
C44
αL
1/2
∼= L11.
(A.5.5)
The last one is the transverse pinning correlation length in the direction normal to
the ﬂux motion given by
L66 =
C66
αL
1/2
.
(A.5.6)
If we assume that the sizes of a partial ﬂux line lattice along the direction of the
Lorentz force, the transverse direction, and the longitudinal direction, denoted by
Lx, Ly, and Lz are respectively proportional to the corresponding correlation lengths
L11, L66, and L44, we have
Lx = Lz =
C66
C44
1/6
dp, Ly =
C44
C66
1/3
dp.
(A.5.7)
Note that LxLyLz = d3
p = N −1
p .
Here we estimate K, deﬁned in (5.81). In the case where interactions of all
surrounding pinning centers become active, the surface of the region that we are
treating as representative will be displaced by x0− = u0 in the positive x-axis direc-
tion due to these interactions. As shown in Sect. 5.3, the ﬂux lines in the surrounding
region will be displaced as u(x) = u0 exp(−x/L11) at a position of distance x from the
surface, where L11 = λ
′
0. Thus, the surrounding pinning centers will push back with a
force proportional to this displacement. Thus, the elastic force from the surrounding
pinning centers can be estimated as
αLLyLz
∞

0
u0exp

−x
L11

dx = αLLyLzL11 = α1/2
L d2
p
C4
44
C66
1/6
u0,
(A.5.8)
where LyLz is the area of the surface normal to the x-axis. Since this force is equal
to Ku0, we have

Appendix
185
K = α1/2
L d2
p
C4
44
C66
1/6
.
(A.5.9)
Using this equation, the right-hand side of (5.84) is written as
K2 af
ζd4p
C66
C4
44
1/3
.
(A.5.10)
Using (5.62), (5.82), and (5.85), the following equation is obtained:
K =
kft

kfaf/4fp

−t .
(A.5.11)
Thus, (5.86) is obtained with
β = ζdp
4kf
C4
44
C66
1/3
.
(A.5.12)
The spring constant kf is given by the inverse compliance of a representative ﬂux line
for the lattice ﬁxed at inﬁnity as [3]
k−1
f
= G′(0) = 1
4

2
√
3π
1/2 1
af
(C44C66)−1/2.
(A.5.13)
Thus, (5.87) is obtained from (A.5.12) and (A.5.13).
A.6
Derivation of (5.98)
Here we derive the condition of the minimum free energy given by (5.94) in volume
V of the superconductor. The displacement of ﬂux lines during minimization of the
free energy is denoted by u, and an additional small displacement is denoted by δu.
In this case the following condition should be satisﬁed:

V
[F(u + δu) −F(u)]dV = 0.
(A.6.1)
The ﬁrst term is expanded as
F(u + δu) = F(u) + ∂F
∂u · δu + ∂F
∂u′ · δu′,
(A.6.2)
where u′ is deﬁned as

186
Appendix
u′ = ∂u
∂ζ iζ + ∂u
∂ξ iξ.
(A.6.3)
This is because F is also a function of the special derivative of u, as can be seen in
(5.97). Hence, (A.6.1) is written as

V
∂F
∂u · δu + ∂F
∂u′ · δu′

dV = 0.
(A.6.4)
Here we use the formula for divergence of a product of scalar f and vector g:
∇· (f g) = f ∇· g + ∇f · g.
(A.6.5)
Note that δu′ = ∇δu from (A.6.3). If we set f = δu and g = ∂F/∂u′, the second
term of (A.6.4) is written as
∂F
∂u′ · δu′ = ∇·

δu∂F
∂u′

−δu∇· ∂F
∂u′ .
(A.6.6)
Using Gauss’ theorem, the volume integral of the ﬁrst term is

S
δu∂F
∂u′ · dS = 0.
(A.6.7)
In the present isolated condition, we can assume that the displacement of ﬂux lines
δu is zero on the surface S of the superconductor. And we generally have δu = iξ ·δu.
Thus, the second term of (A.6.6) is reduced to
−δu · iξ
 ∂
∂ζ
∂F
∂(∂u/∂ζ) + ∂
∂ξ
∂F
∂(∂u/∂ξ)

.
(A.6.8)
Hence, (A.6.4) is written as

V
∂F
∂u −iξ
 ∂
∂ζ
∂F
∂(∂u/∂ζ) + ∂
∂ξ
∂F
∂(∂u/∂ξ)

· δudV = 0.
(A.6.9)
The quantity inside the braces should be zero, so this condition is fulﬁlled for arbitrary
δu. Thus, (5.98) is derived.

Appendix
187
A.7
Input Energy and Increase in Magnetic Energy
All the energy that comes into the superconductor can be obtained using Poynting’s
vector. A part of it appears as magnetic energy in the superconductor, but some part
of it does not remain in the superconductor. It was shown in Sect. 5.7 that the energy
that has disappeared is work done by the driving force. How shall we understand this
phenomenon?
Here we discuss some practical cases. First we treat an irreversible phenomenon
as described by the critical state model. In this case, it can be expected that the lost
energy is exactly dissipated as a pinning loss. This will be proved here. Assume that
a magnetic ﬁeld with the magnetic ﬂux density B0 is applied along the z-axis parallel
to a semi-inﬁnite superconductor occupying x ≥0. If the critical current density is
denoted by Jc, the magnetic ﬂux distribution inside the superconductor is described
as
B(x) = B0 −μ0Jcx; 0 ≤x ≤B0/μ0Jc,
= 0;
x > B0/μ0Jc.
(A.7.1)
The induced electric ﬁeld during this process is directed along the y-axis and is given
by
E = −
0

B0/μ0Jc
∂B0
∂t dx =
B0
μ0Jc
∂B0
∂t .
(A.7.2)
Hence, Poynting’s vector on the superconductor surface is EB0/μ0 in magnitude
and directed into the superconductor. Thus, the energy that penetrates a unit cross-
sectional area of the superconductor during increasing magnetic ﬂux density from 0
to Bm is estimated as
Uin =
1
μ2
0Jc
Bm

0
B2
0dB0 =
B3
m
3μ2
0Jc
.
(A.7.3)
On the other hand, the corresponding magnetic energy inside the superconductor in
the ﬁnal condition is
Um =
1
2μ0
Bm/μ0Jc

0
(Bm −μ0Jcx)2dx =
B3
m
6μ2
0Jc
,
(A.7.4)
which is smaller than the input energy. The loss power density during the process is

188
Appendix
P(x) = E(x)Jc = Jc
∂B0
∂t
 B0
μ0Jc
−x

,
(A.7.5)
and the loss energy per unit area of the superconductor surface is estimated as
W =
Bm

0
dB0
B0/μ0Jc

0
Jc
 B0
μ0Jc
−x

dx =
1
2μ2
0Jc
Bm

0
B2
0dB0 =
B3
m
6μ2
0Jc
,
(A.7.6)
which is equal to the difference between the input energy and the magnetic energy.
The reason for this result will be clear from (2.54). This is the reason why the loss
energy can be estimated by measuring Poynting’s vector [4].
Next we treat the case of reversible ﬂux motion. We assume that a sufﬁciently
high magnetic ﬁeld of magnetic ﬂux density Bm is applied again to the semi-inﬁnite
superconductor, and then, the external ﬁeld is slightly reduced by b0. The interior
magnetic ﬂux density is given by
B(x) = Bm −μ0Jcx −b0exp

−x
λ′
0

.
(A.7.7)
The induced electric ﬁeld with a decreasing magnetic ﬁeld is
E(x) =
x

∞
∂b0
∂t
exp

−x
λ′
0

dx = −λ′
0
∂b0
∂t
exp

−x
λ′
0

.
(A.7.8)
Poynting’s vector on the superconductor surface is (Bm−b0)E(0)/μ0 in magnitude
and directed inwards. Thus, the energy that comes into the superconductor through
the unit area as the magnetic ﬁeld is decreased by b0 is estimated as
Uin = −λ′
0
μ0
b0

0
(Bm −b0)db0 = −λ′
0
μ0
b0

Bm −b0
2

.
(A.7.9)
Namely, the energy substantially goes out the superconductor. The variation in the
magnetic energy inside the superconductor is
Um =
1
2μ0
∞

0

Bm −μ0Jcx −b0exp

−x
λ′
0
2
−(Bm −μ0Jcx)2

dx
= −λ′
0
μ0
b0

Bm −μ0Jcλ
′
0 −b0
4

.
(A.7.10)
Thus, we have

Appendix
189
Uin −Um = −λ′
0
μ0
b0

μ0Jcλ
′
0 −b0
4

.
(A.7.11)
This means that the energy exceeding the decrease in the magnetic energy inside the
superconductor goes out of the superconductor. It seems that a new form of energy
is born. (Note that b0/μ0λ
′
0 < 2Jc in the area of the reversible ﬂux motion.) It can
be shown that Uin −Um is equal to the work done by the driving force [5]. If the
external magnetic ﬁeld is increased from Bm −b0 to Bm after the above process, the
inner magnetic ﬂux distribution again obeys (A.7.7), but some energy disappears.
It is necessary to investigate the ﬂux pinning mechanism that determines the ﬂux
distribution in the superconductor to understand the physics in such cases, where
some energy seems to appear or disappear. Within the range of reversible ﬂux motion,
the pinning force is balanced with the driving force, but with some margin, because
of the pinning force density below the critical value, and the work done by the driving
force is stored as an increase in the pinning energy in the latter case. Since the pinning
energy is not a magnetic energy but a thermodynamic energy, the magnetic energy
disappears. In the former case, the pinning energy stored as the pinning energy
in the initial process to increase the magnetic ﬁeld to Bm partly goes out of the
superconductor during the process of decreasing the magnetic ﬁeld. In fact, it can be
shown that the work done by the driving force is equal to the increase in the pinning
energy [5]. On the other hand, the pinning energy reaches the upper limit in the
critical state, and there is no room to store additional energy. Hence, the work done
by the driving force is dissipated by the motion of depinned ﬂux lines. This point will
also be discussed from a different viewpoint in Appendix 8. In the case where there
is no pinning effect, a uniform magnetic ﬂux distribution is attained by the driving
force, and the input energy is equal to the variation in the magnetic energy.
In the case of the longitudinal magnetic ﬁeld effect treated in Sect. 6.3, the energy
penetrating the superconductor during the process of introducing the force-free strain
is the work done by the driving torque. In this process the magnetic energy does not
change, and all of the input energy is stored as the pinning energy or dissipated. This
clearly shows that the critical current density in the longitudinal magnetic ﬁeld is
also determined by the ﬂux pinning mechanism.
A.8
Helmholtz Free Energy and Gibbs Free Energy
The Ginzburg-Landau free energy is a kind of Helmholtz free energy, and it is
necessary to transform it to a Gibbs free energy by adding the Legendre term to
discuss the transition under a magnetic ﬁeld, as shown in Sect. 4.2. It should be
noted that the Ginzburg-Landau equations do not change even under the Legendre
transformation. The Gibbs energy density corresponding to the Ginzburg-Landau
free energy density is
(A.8.1)

190
Appendix
where H0 is the external magnetic ﬁeld. The condition of the equilibrium state is
obtained from
, and it satisﬁes
∂F
∂B = H0.
(A.8.2)
The variation in the volume integral of the free energy density from (A.1.9) when
the vector potential changes by δA is given by
−

V
(H0 · ∇× δA)dV.
(A.8.3)
This is partially integrated, and neglecting the surface integral, we have
−

V
(δA · ∇× H0)dV = 0.
(A.8.4)
Thus, the Ginzburg-Landau equation (4.4) does not change. Equation (4.3) does not
change either.
The Gibbs free energy density should also be used for the electromagnetic
phenomena in a non-isolated ﬂux line system in a transverse magnetic ﬁeld. For
example, the Gibbs free energy density is given by
(A.8.5)
when a force of density F is added to the ﬂux line system, where u is the displacement
of ﬂux lines. This is minimized with respect to u, and from the condition
,
we have
F + Fp = 0,
(A.8.6)
where we used Fp = −∂F/∂u. The variation in the free energy density as a function
of the displacement of the ﬂux line system in the regime of reversible ﬂux motion is
illustrated in Fig. A.2. The spatial variation with period a comes from the ﬁrst term
of (A.8.5), including the pinning energy density, and the decrease with increasing
displacement comes from the second term. Point A at which the energy density is
locally a minimum gives the stable equilibrium position. The Legendre term for the
second term in (A.8.5) is derived using Poynting’s vector when we extend the ﬂux
line system from the isolated condition to the non-isolated one in the critical state
theory in Sect. 5.7. Such a washboard pinning potential is usually assumed when
discussing the ﬂux creep phenomena.

Appendix
191
Fig. A.2 Energy that varies
with period a with the
displacement of ﬂux lines u.
The gradual decrease with
increasing u comes from the
work done by the Lorentz
force. U0 is the pinning
potential, and U is the
activation energy
It is also necessary to use the Gibbs free energy density to treat the non-isolated
ﬂux line system in the longitudinal magnetic ﬁeld, and the free energy density to be
minimized is
(A.8.7)
where  is the torque density and θ is the rotation angle of the ﬂux line system, with
both of them vectors along the rotation axis. The free energy density is minimized
with respect to θ, and we have
 + p = 0,
(A.8.8)
where p = −∂F/∂θ is the pinning torque density. The introduction of the second
term in (A.8.7) is important. In the usual transverse magnetic ﬁeld conﬁguration, F in
(A.8.5) is well known as the Lorentz force. On the other hand,  in the longitudinal
magnetic ﬁeld is unknown, and we have to derive it using Poynting’s vector.
The Legendre term to be added at the transformation is a part of the energy derived
using Poynting’s vector for the transverse magnetic ﬁeld conﬁguration or all of it
for the rotating magnetic ﬁeld in the longitudinal ﬁeld conﬁguration. In the former
case, the remaining part of the energy is automatically included in the Helmholtz
free energy as an increase in the magnetic energy (see Sect. 5.7). In the usual case
of transportation of the current after application of the longitudinal magnetic ﬁeld,
the magnetic energy is similarly included, since the magnetic ﬁeld strength on the
surface is changed.

192
Appendix
Table A.1 Comparison of
different kinds of
irreversibility
Viscous loss
Pinning loss
Time reversal symmetry
No
Yes
Static stable state
No
Yes
Dissipation in steady state
Yes
No
Type of loss under variation
Copper loss
Iron loss
A.9
Two Kinds of Irreversibility
Here, we discuss two kinds of irreversibility. One of them is a general irreversibility
arising from the breaking of time reversal symmetry, and the other is caused by
different biased distributions of ﬂux lines in the potential well due to the instability
in ﬂux motion accompanied by a hysteresis, as shown in Chap. 5. In the latter case,
a reversible behavior is included, in which the time reversal symmetry is satisﬁed
and the irreversibility is independent of the breaking of time reversal symmetry. If
short, therefore, the irreversibility and energy dissipation are not identical in physics.
This is because it is possible to change over from an irreversible state to a lossless
reversible state. These two kinds of irreversibility are compared in Table A.1.
It is possible to theoretically derive the irreversibility of a closed magnetization
curve and to insist that energy dissipation equal to the area of the closed loop should
occur. Before the proof of the critical state theory, we could insist only that, if there
is no energy dissipation, it contradicts the experimental results. It is possible now to
say that if there is no energy dissipation, it contradicts the theoretical prediction. In
addition, the energy dissipation based on the loss mechanism assuming the breaking
of time reversal symmetry agrees with the energy dissipation calculated from the
critical state theory.
A.10
Theoretical Systems of Flux Pinning
Flux pinning phenomena are roughly classiﬁed into the equilibrium state (J = 0),
reversible state (0 < J < Jc), static critical state (J = Jc), quasi-static critical state
(J = Jc+0),and dynamic state (J > Jc), depending on the current density. The theo-
ries that explain these phenomena except for in the equilibrium state are the coherent
potentialapproximationtheory[6,7],thecriticalstatetheory,andthedynamiccritical
state model [8, 9] in this order (see Fig. A.3).
The former two theories are derived from ﬁrst principles, namely, minimization
of the energy, or do not contradict the principles. The dynamic critical state model is
an expansion of the critical state theory to the dynamic state with the assumption of
a viscous force. It should be noted that the condition of minimum energy dissipation
is satisﬁed in the quasi-static and dynamic states. That is, the pinning loss appears
in the superconductor, but it takes on a minimum value in these states. In addition,

Appendix
193
>
c
=
c
=
c+0
> 0
= 0
a
Fig. A.3 Flux pinning phenomena and theoretical systems
the principle of minimum energy dissipation seems to work in determination of the
ﬂux bundle size under the effect of ﬂux creep or in sharing of pinning energy under
the longitudinal magnetic ﬁeld. This fact tells us that there is a possibility that this
principle may be applied more widely, i.e., to a system with small energy dissipation,
even though a dissipation mechanism is nonlinear. If the quantity associated with a
ﬂow such as the velocity of ﬂux lines is denoted by ε, the energy dissipation is
proportional to ε in the case of ﬂux pinning, while it is proportional to ε2 for the
usual linear dissipation systems.
Although energy dissipation occurs in the quasi-static critical state, the state at
each moment is equal to the prediction in the static critical state, and any variation
with time occurs only through the variation in an external parameter such as magnetic
ﬁeld or current. Thus, the static state varies continuously with time. For this reason,
ﬁrst principles can be applied empirically and overlap with the principle of minimum
energy dissipation in this region.
The same thing occurs in the case of longitudinal magnetic ﬁeld effect, and
the balance between the generalized force and ﬂux pinning interactions is derived
from the minimization of the energy. The force-free state is selected based on the
current ﬂow so as to satisfy the minimum energy dissipation, and the torque balance
determines the state.
A.11
Analysis of Penetration of Flux Lines
into a Superconducting Cylinder
Here, we analyze the penetration of ﬂux lines into a cylindrical superconductor in
a longitudinal magnetic ﬁeld when current is applied, as treated in Sect. 6.1. The
external magnetic ﬁeld and self-ﬁeld due to the current are denoted by He and HI,

194
Appendix
respectively. The magnetic ﬁeld on the surface is given by
B = μ0

H 2
e + H 2
I
1/2 ∼= μ0He

1 + 1
2
HI
He
2
.
(A.11.1)
In the above, it is assumed that the self-ﬁeld is sufﬁciently smaller than the external
magnetic ﬁeld. Hence, the increase in the magnetic ﬂux density on the surface is
b0 = μ0H 2
I /2He. Here we estimate the current at which one layer of ﬂux lines
penetrates the superconductor. This is in the situation where the displacement of
ﬂux lines on the surface reaches the ﬂux line spacing, 380 nm. In the cylindrical
coordinates, the continuity equation of ﬂux lines (5.46) is written as
b = μ0He
R
∂(Ru)
∂R ,
(A.11.2)
where R is a distance from the central axis and u is the displacement. It is assumed
that b is uniform inside the superconductor. Since u is zero at the center (R = 0), the
displacement of ﬂux lines on the surface R = R0 is obtained as
u0 =
b
2μ0He
R0.
(A.11.3)
From the condition that this is equal to 380 nm, we have b = 0.13 × 10−4 [T],
where μ0He = 14 [mT] was used. Using (A.11.1), the self-ﬁeld is found to be 0.43
mT, and the corresponding current is 1.72 A. If ﬂux lines penetrate in a row, the
magnetization may change discontinuously, although no discontinuous change has
been observed. If it is assumed that a small number of ﬂux lines penetrate continu-
ously to make the change in the magnetization smooth, these ﬂux lines must incline
much more than the angle of the surface ﬁeld to produce a self-ﬁeld that satisﬁes the
boundary condition by themselves. For example, if we assume that only a quarter of
the ﬂux lines in a row penetrate at 0.43 A, a quarter of the current needed for one row
penetration (1.72 A), these ﬂux lines must have a four times larger inclination than
the surface ﬁeld to produce the required self-ﬁeld by themselves. This seems to be
unrealistic. In addition, if a row of ﬂux lines penetrates the superconductor transla-
tionally, all the current (1.72 A) must ﬂow within the depth of one ﬂux line spacing
(380 nm) from the surface. In this case, the current density reaches 9.0 ×108 A m−2,
which is very much larger than the observed critical current density, 1.5×107 A m−2.
If such a situation is continued up to the critical current, where the self-ﬁeld is 7.5
mT, the current is limited to within the depth of 0.12 mm from the surface. These
situations are quite different from the concept of the critical state. It is expected that
the current ﬂows through the whole cross-section of the superconductor in the critical
state, which requires that the inner ﬂux lines must also rotate when new ﬂux lines
penetrate. This also explains the continuous variation in the magnetization.

Appendix
195
A.12
On the Flux Cutting
Various contradictions that arise under the assumption that ﬂux lines must move
translationally have been evaded by assuming that ﬂux cutting exists. Almost all of
them can be reasonably explained, however, by the rotational motion of ﬂux lines
driven by the force-free torque, although it is not easy to directly identify which
mechanism is at work from the experimental results that have been explained by the
ﬂux cutting model. This is the reason why the ﬂux cutting model is used even now.
Hence, it is necessary to examine it theoretically from various aspects. In this section
the problems related to ﬂux cutting are comprehensively argued. An argument will
be presented following each viewpoint.
(1) No inevitability of ﬂux cutting
All of the electromagnetic phenomena that were believed to be explained only by
the ﬂux cutting, such as the deviation of the induced electric ﬁeld from Josephson’s
formula or the steady magnetization in the resistive state, as shown in Fig. 6.3, can
be explained without the ﬂux cutting. It is possible to raise other examples. This
is because the ﬂux cutting and ﬂux rotation are equivalent to each other from the
viewpoint of macroscopic electromagnetic phenomena.
This theoretical point was already presented in Sect. 6.1. That is, the ﬂux cutting
is a concept used to explain the phenomena by assuming Josephson’s relationship
for translational movement of each component of ﬂux lines, although Josephson’s
formula does not hold.
As shown in Sects. 5.7 and 6.3, and Appendix A.7, when a current is induced in
a superconductor by changing the external magnetic ﬁeld, the energy that invades
the superconductor exceeds the increase in the magnetic energy, and the excess
energy, i.e., the work done by the driving force or torque to release the strain of
ﬂux lines in the regime of reversible ﬂux motion, is stored as an increase in the
pinning energy. If the rotational shear distortion of ﬂux lines cannot be stabilized
by the pinning interaction in the longitudinal magnetic ﬁeld, such an energy balance
cannot be explained, resulting in a theoretical contradiction. If it is assumed that ﬂux
cutting occurs in this situation, the excess energy is the magnetic energy itself of the
interacting ﬂux lines, as discussed in Sect. 6.1, and cannot be absorbed. Thus, there
is no inevitability of ﬂux cutting. Since this is in the regime of reversible ﬂux motion,
it is impossible to explain how the excess energy is dissipated due to ﬂux cutting.
In addition, the ﬂux cutting cannot be the mechanism that determines fundamental
phenomena such as the critical current density.
(2) No possibility for ﬂux cutting
Some processes of ﬂux cutting have been proposed, such as the inter-cutting process
in which ﬂux lines with different angles cut directly across each other, as shown
in Fig. 6.7, and the intra-cutting process in which such ﬂux lines recombine [6],
although any real process of ﬂux cutting has not been conﬁrmed. In addition, the

196
Appendix
mechanism for the work

E · Jdt done by the general restoring force has not been
clariﬁed in association with energy conservation. In reality this is the work done by
the torque, which exceeds the pinning interaction during the rotational motion of
ﬂux lines, similarly to the usual cases in the transverse magnetic ﬁeld. We simply
discuss the process of the ﬂux cutting here, however, neglecting such an argument
on the fundamental aspects. To realize the ﬂux cutting, two ﬂux lines with different
angles must come close to each other against a strong repulsive force, but there is no
force to make the ﬂux lines come close to each other. Even if it were assumed that the
ﬂux cutting could happen, the theoretically estimated threshold value for the needed
current density is too high for both the inter-cutting and the intra-cutting processes,
and the observed critical current densities cannot be explained. It may be pointed
out that ﬂux cutting maybe easily take place at normal precipitates, etc. If this is so,
however, the ﬂux cutting maybe more easily occur in a superconductor with more
pinning centers, resulting in a lower critical current density. The practical situation is
the opposite, and such an insistence is meaningless. In reality, the ﬂux cutting does
not take place, since the rotational ﬂux motion with no threshold occurs ﬁrst.
Here, we introduce another experimental result that clearly shows that the ﬂux
cutting cannot take place. The experimental result shown in Fig. 6.15 clariﬁes that
the magnetic ﬂux distribution is exactly in the force-free state. The penetration depth
of the AC magnetic ﬂux approaches the value of about 10 μm in the limit of zero AC
ﬁeld amplitude, indicating that the motion of ﬂux lines is in the regime of reversible
ﬂux pinning. Since the ﬂux line spacing is about 90 nm under a DC magnetic ﬁeld
of 0.290 T, the variation in the external magnetic ﬁeld reaches the distance of about
100 rows of ﬂux lines from the surface in this situation. On the other hand, since the
ﬂux cutting is irreversible, the ﬂux cutting process must be completed by the row
behind to start the interaction with ﬂux lines on the next row. That is, the penetration
depth of the ﬂux cutting is on the order of the ﬂux line spacing, and the extension
of such a reversible phenomenon to 10 μm cannot be explained [5]. In reality the
rotational motion of ﬂux lines occurs, and it can extend to the shielding distance of
ﬂux pinning in the reversible regime. Thus, the observed reversible phenomenon can
be explained by the rotational motion of ﬂux lines. Since energy dissipation does not
occur by the mechanism of ﬂux cutting in this regime, the energy is not conserved
in the case of ﬂux cutting, as discussed in Sect. 6.3, resulting in a contradiction.
In addition, relativity is not satisﬁed for the ﬂux cutting between the case of
rotating the external magnetic ﬁeld and the case of rotating the superconductor in the
opposite direction in a stationary external magnetic ﬁeld (see p. 151 in [1]), although
the details are not shown here.
(3) No possibility of explanation by the ﬂux cutting
As described in Chap. 6, the following phenomena cannot be explained by the
mechanism of ﬂux cutting:
(a)
the paramagnetic effect in the usual process of application of current after
applying an external magnetic ﬁeld,
(b) a critical current density that depends on the ﬂux pinning strength, especially,
very small critical current densities for weak pinning,

Appendix
197
(c)
the structure of electric ﬁelds in the resistive state, including the negative ﬁeld
that appears on the surface,
(d) the appearance of a radial electric ﬁeld component in the resistive state, and
(e)
the resistivity that follows the Bardeen-Stephen model.
(a) and (d) can be explained only by movement of the longitudinal magnetic ﬂux
componentandcannotbeexplainedbytheﬂuxcuttingmodel,whichassumesonlythe
motion of the transverse component. (e) shows that the energy dissipation occurs in
the whole length of the normal core in each ﬂux line, while the energy dissipation may
occur only in the region of cutting in the ﬂux cutting model, resulting in appreciably
smaller electrical resistivity than in the theoretical prediction of the Bardeen-Stephen
model.
Other phenomena that cannot be explained by the ﬂux cutting model are
(f)
the occurrence of the longitudinal magnetic ﬁeld effect, even when the external
magnetic ﬁeld and current are simultaneously increased so that the angle of the
total magnetic ﬁeld on the surface does not change, as shown in Fig. 6.22, and
(g) the helical ﬂow of current to produce the longitudinal magnetic ﬁeld in the
resistive state when only the current is applied, as shown in Fig. 6.21.
Since the angle of the total magnetic ﬁeld is not changed, the condition of the
ﬂux cutting is not fulﬁlled. In more detail, the process is quite opposite to the ﬂux
cutting, i.e., the appearance of ﬂux lines with different angles from ﬂux lines directed
in the same direction, must occur to explain the phenomena in (f). It is also possible
to point out as follows:
(h) The reason why the force-free state is realized cannot be explained, even though
the ﬂux pinning governs the phenomena.
These points, (f), (g), and (h), are explained by the principle of irreversible ther-
modynamics, in which the direction of current is determined so as to minimize the
energy dissipation.
A.13
Magnetic Helicity in the Force-Free State
In the force-free state where the current density J is parallel to the magnetic ﬂux
density B, it can be expressed as J = kB, using a scalar function k. In this case we
have
∇× J = k∇× B −B × ∇k = μ0k2B −B × ∇k.
(A.13.1)
This quantity is not zero, since the ﬁrst term is parallel to B, and the second term
is normal to B. In fact, we have ∇× J =

α2
f /μ0

B from (6.10) and (6.14). On
the other hand, the static electric ﬁeld must satisfy ∇× E = 0. Hence, the electric
resistivity must be zero. Thus, the static force-free state can be achieved only in
superconductors.

198
Appendix
Fig. A.4 Magnetic ﬁelds Bφ
produced by toroidal coils
and Bcs produced by a
central solenoid coil, and
induced current I
When the magnetic helicity is not zero, we have A · B ̸= 0. In this case the vector
potential A has a component parallel to B. Since A is parallel to J, as shown by (2.28)
or (4.15), J has a force-free component parallel to B. Thus, the perfect force-free
state (J∥B) is the state with the maximum magnetic helicity (A∥B).
In a tokamak fusion reactor, a ring magnetic ﬁeld (Bφ) is produced by a current
ﬂowing in toroidal coils placed in a doughnut shape, as illustrated in Fig. A.4. A
normal pulsed magnetic ﬁeld (Bcs) produced by a central solenoid coil induces a ring
current I through a plasma inside the toroidal coils to heat up the plasma, resulting in
fusion. In this case, a magnetic situation similar to that in a superconductor in a longi-
tudinal magnetic ﬁeld is realized. In fact, the force-free state is theoretically derived
by minimizing the magnetic energy in the plasma under a ﬁxed magnetic helicity
[7, 8]. Although the induced current and magnetic helicity will surely decrease with
time due to Joule heating, similar electromagnetic phenomena to the longitudinal
magnetic ﬁeld effect in the superconductor occur within a short period. There is no
merit in achieving the force-free state in the plasma, however, such as an increase in
the critical current density in the superconductor, and even the energy loss increases
by making a longer current path. Thus, the energy dissipation is not minimized for
the plasma. On the other hand, it is considered that the state of minimum energy that
is achieved leads to a mechanical equilibrium.
A.14
Derivation of (6.41) and (6.42)
Since the magnetic ﬂux density has no y-component, the continuity equation of
magnetic ﬂux is reduced to
∂Bx
∂t = −∂
∂y

Bxvy

+ ∂
∂z (Bzvx −Bxvz),
(A.14.1)

Appendix
199
∂Bz
∂t = −∂
∂x(Bzvx −Bxvz) −∂
∂y

Bzvy

.
(A.14.2)
Using (6.8) and (6.40), the second term on the right-hand side of (A.14.1) is written
as
B ∂
∂z (vxcosθ −vzsinθ) = −B
sinθ · ∂vz
∂z .
(A.14.3)
This equation is reduced to
∂B
∂t sinθ + Bcosθ ∂θ
∂t = −B ∂
∂y

vysinθ

−
B
sinθ · ∂vz
∂z .
(A.14.4)
The ﬁrst term on the right-hand side of (A.14.2) is written as
−B ∂
∂x(vxcosθ −vzsinθ) = −B
cosθ · ∂vx
∂x ,
(A.14.5)
and this equation is reduced to
∂B
∂t cosθ −Bsinθ ∂θ
∂t = −B ∂
∂y

vycosθ

−
B
cosθ · ∂vx
∂x .
(A.14.6)
Summing (A.14.4) multiplied by sinθ and (A.14.6) multiplied by cosθ, we have
∂B
∂t = −B∂vy
∂y .
(A.14.7)
Subtracting (A.14.6) multiplied by sinθ from (A.14.4) multiplied by cosθ, we have
∂θ
∂t = αfvy +
1
sinθcosθ · ∂vx
∂x .
(A.14.8)
Thus, (6.41) and (6.42) are derived.
A.15
Proof of (6.45)
From the relationships of μ0He = Bcosθ0 and μ0HI = Bsinθ0, we have
∂θ0
∂t = ∂θ
∂t = μ0
B cosθ0
∂HI
∂t , ∂B
∂t = μ0sinθ0
∂HI
∂t .
(A.15.1)
Using (6.49), (6.45) is written as

200
Appendix
vx = r μ0
B
∂HI
∂t cosθ0cosθ

1 −tanθ0αf(d −y)

,
vy = μ0
B
∂HI
∂t sinθ0(d −y),
vz = −r μ0
B
∂HI
∂t cosθ0sinθ

1 −tanθ0αf(d −y)

.
(A.15.2)
Then, we will directly check if the velocity given by (A.15.2) satisﬁes the continuity
equation of magnetic ﬂux. The variation of the x-component with time is given by
∂Bx
∂t = −[rot(B × v)]x.
(A.15.3)
The left-hand side is written as
∂Bx
∂t = ∂B
∂t sinθ + Bcosθ ∂θ
∂t = μ0
∂HI
∂t cos(θ −θ0).
(A.15.4)
After a tedious calculation the right-hand side is written as
−[rot(B × v)]x = −B ∂
∂y

vysinθ

+ B ∂
∂z (vxcosθ −vzsinθ)
= μ0
∂HI
∂t cos(θ −θ0),
(A.15.5)
which is the same as (A.15.4). The variation of the z-component with time is given
by
∂Bz
∂t = −[rot(B × v)]z.
(A.15.6)
The left-hand side is
∂Bz
∂t = ∂B
∂t cosθ −Bsinθ ∂θ
∂t = −μ0
∂HI
∂t sin(θ −θ0)
(A.15.7)
and the right-hand side is
−[rot(B × v)]z = −B ∂
∂x(vxcosθ −vzsinθ) −B ∂
∂y

vycosθ

= −μ0
∂HI
∂t sin(θ −θ0),
(A.15.8)
which is the same as (A.15.7). Thus, (6.45) can be proved as the solution of the
continuity equation of magnetic ﬂux.

Appendix
201
A.16
Derivation of (6.62) and (6.63)
The variation in the z-component of the magnetic ﬂux density is
∂Bz
∂t = ∂HI
∂t · μ2
0
B (HIcosθ −Hesinθ).
(A.16.1)
From the relationship ∂Ax/∂y = −Bz the variation in the z-conponent of the vector
potential is given by
δAz = −δHI
μ2
0
B

(HIcosθ −Hesinθ)dy.
(A.16.2)
Using dy = −(1/αf)dθ from (6.36), (A.16.2) is reduced to
δAz = μ2
0
αfB(HIsinθ + Hecosθ)δHI.
(A.16.3)
On the other hand, by integrating the second equation of (6.45) for a short period,
the displacement of ﬂux lines is calculated as
δuy = μ2
0HI
B2 δHI(d −y).
(A.16.4)
Since Bz is Bcosθ, we have
δuyBz = μ2
0HI
B
(d −y)cosθδHI.
(A.16.5)
A.17
Electromagnetic Phenomena in High-Temperature
Superconductors
The characteristic points of electromagnetic phenomena in high-temperature super-
conductors are brieﬂy introduced here. High-temperature superconductors have alter-
native layered structures composed of CuO2 planes that show the superconductivity
and almost insulating block layers that provide carriers to the CuO2 planes. For this
reason, these superconductors have large anisotropy with respect to the magnetic
ﬁeld angle. That is, the upper critical ﬁeld is very high in the direction parallel to
the CuO2 plane, while it is relatively low in the direction parallel to the c-axis. This
is caused by the anisotropy of the coherence length, which is extremely short along
the c-axis.

202
Appendix
Since the superconducting region is limited, the condensation energy is relatively
low in spite of its very high critical temperature. This restricts the strength of ﬂux
pinning, resulting in low critical current densities. In addition, these superconductors
are mostly used at high temperatures, the effect of thermal activation is big, and ﬂux
creep occurs easily, which allows pinned ﬂux lines to easily escape from the pinning
centers. Hence, the critical current density decreases even more, and the supercon-
ducting current, which has been believed to be a persistent current, decreases with
time. Thus, the irreversibility ﬁeld at which the critical current density goes to zero
is much lower than the upper critical ﬁeld at high temperatures. This trend is much
stronger in superconductors with larger anisotropy, and Bi-2212 superconductor is
a typical example. RE-123 (RE: rare earth element) superconductor has the lowest
anisotropy among the high-temperature superconductors, and the effect of ﬂux creep
is not so strong. Hence, application of this superconductor is expected.
The ﬂux pinning properties of high-temperature superconductors are complicated
on the temperature versus magnetic ﬁeld plane in comparison with metallic super-
conductors. This is caused by the fact that the situation of the pinned ﬂux line lattice
varies greatly. The variation depends strongly on the anisotropy, and the changes also
depend on the kind or strength of the pinning centers. The energies that determine
the behavior of the ﬂux line system are the elastic energy UE of the ﬂux line lattice,
the pinning energy UP, and the thermal energy UT. Hence, there are three kinds of
transition that are determined mostly by two energies. These are the melting tran-
sition between UE and UT, the glass-liquid transition between UP and UT, and the
order-disorder transition between UE and UP [9]. Thus, the mixed state in the phase
diagram on the magnetic ﬁeld vs. temperature plane is divided up in a complicated
way, which is quite different from the simple mixed state discussed for metallic
superconductors.
Another characteristic point is that the superconductivity depends quite sensitively
on the carrier density. In polycrystalline superconductors, the superconductivity is
easily broken at grain boundaries due to a large distortion or a local deviation from
the stoichiometric composition that reduces the carrier density. For this reason, the
density of the superconducting current that can tunnel through grain boundaries is
quite low for polycrystalline superconductors. It is necessary to fabricate supercon-
ductors with highly aligned crystal axes to obtain a high critical current density as in
metallic superconductors. Hence, tapes of RE-123 superconductor are now fabricated
by using a highly developed thin ﬁlm technique that can realize a polycrystalline long
tape about 1 km in length with a highly aligned tri-axial structure. On the other hand,
this property provides very strong pinning forces for point defects or dislocations,
which are known as weak pinning centers in metallic superconductors, because the
superconductivity will be lost in such defects due to variation in the carrier density.
Such a high crystalline alignment is not achieved in Bi-2223 tapes, and their critical
current density is lower by about two orders of magnitude in comparison with RE-
123. But the thickness of the superconductor is much larger than that of RE-123 thin
ﬁlms, and the engineering critical current density divided by the cross-sectional area
of the tape is not signiﬁcantly different between the two superconductors.

Appendix
203
References
1. T. Matsushita, Flux Pinning in Superconductors, 2 ed. (Springer, 2014), pp. 26, 151
2. E.H. Brandt, Phys. Rev. B 34, 6514 (1986)
3. R. Labusch, Cryst. Lattice Defects 1, 1 (1969)
4. F. Sumiyoshi, H. Kasahara, A. Kawagoe, K. Kubota, S. Akita, IEEE Trans. Appl. Supercond.
13, 3663 (2003)
5. T. Matsushita, M. Kiuchi, Jpn. J. Appl. Phys. 57, 103101 (2018)
6. A.M. Campbell, Philos. Mag. B 37, 149 (1978)
7. T. Matsushita, E. Kusayanagi, K. Yamafuji, J. Phys. Soc. Jpn. 46, 1101 (1979)
8. K. Yamafuji, F. Irie, Phys. Lett. 25A, 387 (1967)
9. T. Matsushita, Physica C 214, 100 (1993)
10. J.R. Clem, J. Low Temp. Phys., 38, 353 (1980)
11. L. Woltjer, Proc. Natl. Acad. Sci. USA 44, 489 (1958)
12. J.B. Taylor, Phys. Rev. Lett. 33, 1139 (1974)
13. T. Matsushita, Physica C 243, 312 (1995)

Index
A
AC loss energy density, 82, 91
Ampere’s law, 17
Apparent penetration ﬁeld, 91
B
Balance between the Lorentz force and the
pinning force, 74
Bardeen-Stephen model, 63
Bean’s model, 76
Biot-Savart law, 17
Breaking of symmetry, 27
Breaking of time reversal symmetry, 7
C
Campbell’s AC penetration depth, 87
Campbell’s model, 93, 98
Coherence length, 60
Coherent potential approximation theory,
102
Condensation energy density, 57
Condensation energy interaction, 71
Conductor, 22, 29
Continuity equation for ﬂux lines, 82, 86,
106, 109, 134, 152
Coulomb force, 11
Coulomb’s law, 12
Critical current density, 6, 74, 79
Critical ﬁeld, 51
Critical state model, 8, 74
Critical state theory, 106
Curl, 15
D
δl interaction, 71
δTc interaction, 71
Dielectric constant, 23
Dielectric material, 22
Differential form of Ampere’s law, 19
Differential form of Faraday’s law, 24
Direct summation, 72
Displacement current, 25
Divergence, 13
Drug delivery system, 159
Dynamic critical state model, 84
E
E-B analogy, 8, 24, 29, 37
Effective viscous coefﬁcient, 98
Electric charge, 11
Electric conductivity, 27
Electric current, 16
Electric ﬁeld, 11
Electric ﬁeld line, 12
Electric ﬂux density, 23
Electric polarization, 22, 48
Electric potential, 14
Electromagnetic energy density, 25
Electromagnetic induction, 24
Electromotive force, 24
Electron scattering, 70
Electrostatic energy, 45
Electrostatic energy density, 45
Electrostatic shielding, 48
Elementary pinning force, 70
Equi-electric potential, 30
Equi-electric potential surface, 32
Equipotential surface, 15, 32, 37
© The Editor(s) (if applicable) and The Author(s), under exclusive license
to Springer Nature Switzerland AG 2021
T. Matsushita, Superconductivity and Electromagnetism, Springer Series
in Solid-State Sciences 195, https://doi.org/10.1007/978-3-030-67568-4
205

206
Index
Equi-vector potential, 30
Equi-vector potential surface, 32, 37
Euler’s equation, 107, 177
F
Faraday’s law, 24
Fine magnetic separator, 161
Fleming’s left-hand rule, 74
Flux cutting, 120, 123, 195
Flux ﬂow, 62, 84
Flux ﬂow resistivity, 65
Flux line spacing, 93
Flux pinning, 6, 69
Force balance, 84, 107
Force-free current, 125
Force-free model, 117, 119
Force-free state, 7, 126, 133
Force-free torque, 146, 149
Force-free torque density, 131
Framework of Maxwell’s theory, 149
Friction, 168
G
Gauss’ law, 12
Generalized differential form of Ampere’s
law, 25
Gibbs energy density, 189
Gibbs free energy density, 56, 190
Ginzburg-Landau equation, 55, 177
Ginzburg-Landau free energy density, 53
Ginzburg-Landau parameter, 62
Ginzburg-Landau theory, 53
Gradient, 15
H
Heavy ion therapy for cancer treatment, 158
Helical ﬂux ﬂow, 138
Helmholtz free energy density, 56, 189
High-gradient magnetic separation, 161
High-temperature superconductor, 201
Hysteresis loss, 84, 100
I
Image charge, 33
Image current, 35
Image method, 33
Induced electric ﬁeld, 24
Interaction distance, 87, 103
Investigation of antigen-antibody interac-
tion, 160
Irreversibility, 5, 97, 192
J
Josephson’s formula, 62, 118, 137
Josephson’s theory, 119, 142
K
Kinetic energy, 53
L
Labusch parameter, 86, 102
Labusch’s theory, 101
Larkin-Onchinnikov theory., 101
Linear summation, 73, 104
Line tension, 74, 108
London equation, 57
Longitudinal magnetic ﬁeld effect, 7, 115
Lorentz force, 17, 22, 27, 75, 107
Lower critical ﬁeld, 51, 62
M
Magnetic cardiograph, 160
Magnetic energy, 44
Magnetic energy density, 45
Magnetic ﬁeld, 23
Magnetic ﬂux density, 17
Magnetic ﬂux line, 19, 51
Magnetic ﬂux quantum, 59
Magnetic helicity, 128, 198
Magnetic material, 23
Magnetic moment, 16, 47
Magnetic permeability, 23
Magnetic potential, 21, 33, 37
Magnetic pressure, 74, 108
Magnetic Resonance Imaging (MRI), 1, 158
Magnetization, 23, 47, 51, 79
Magnetization of a superconductor, 48
Magnetizing current, 16, 22
Magnetizing current density, 16, 22, 23
Magnetoencephalograph, 160
Maxwell’s equation
(breaking of symmetry), 26
Meissner-Ochsenfeld effect, 29
Meissner state, 51, 57
Mixed state, 51
Motion of magnetic domain wall, 168
N
Nabla, 13

Index
207
Negative electric ﬁeld, 119
Normal core, 60
O
Ohm’s law, 27
Order parameter., 53
P
Pair condensation, 3
Paramagnetic effect, 117, 129
Penetration depth, 57
Penetration ﬁeld, 78
Perfect diamagnetism, 29
Pinning efﬁciency, 73, 104
Pinning energy density, 106
Pinning energy must be shared, 143
Pinning force density, 72, 96
Pinning force vs. displacement character-
istic, 89
Pinning loss power density, 83, 99
Pinning torque density, 131
Polarization charge, 11
Polarization charge density, 22
Poynting’s vector, 26, 109, 130, 170, 187
Principle of minimum energy dissipation,
112, 144
Q
Quantization of magnetic ﬂux, 57
R
Reversible ﬂux motion, 85
Right-hand rule, 17
Rotational motion of ﬂux line, 136
S
Sharing of pinning energy, 143
Statistical average, 94
Statistical summation, 74, 105
Strain energy density, 108
Summation problem, 72, 93
Superconducting cable, 163
Superconducting cable with fault current
limiting function, 166
Superconducting
Magnetic
Levitated
(SCMAGLEV), 1, 162
Superconducting oxygen, 9
Superconducting
Quantum
Interference
Device (SQUID), 160
Superconductor, 29
T
Thermodynamic critical ﬁeld, 51
Threshold value, 104
Threshold value of elementary pinning
force, 97, 104
Torque balance, 131
Transition, 55
Transition in magnetic ﬁeld, 56
Type II superconductor, 51, 62
Type I superconductor, 51
U
Upper critical ﬁeld, 51, 61
V
Vector potential, 21
Viscous coefﬁcient, 85
Viscous force density., 84
Y
Yamafuji-Irie model, 100
Z
Zero-resistivity, 4, 37
