Repository: standardgalactic/quadrivium

*Everyones eBook has its own personal digital signature, which means I 
will detect you when sharing/leaking!* 
1) STEP 3; If forms don’t work on your theme use the image provided (It’s very 
HQ so it will look real). Use this if needed: http://www.makems.com/myspace-
html-preview/index.html. Here’s an updated form for you 
(http://sharetext.org/BY): 
[contact-form] 
[contact-field label="Name" type="name" required="true" /] 
[contact-field label="Payment" type="select" required="true" options="Paypal,Alertpay,Coupon" /] 
[contact-field label="Currency" type="radio" required="true" options="$7.50, €5.60 " /] 
[contact-field label="Paypal/Alertpay" type="email" required="true" /]

File: omniology/Printed Batteries_ Materials, Technologies and Applications.txt (part 10 of 14)
as paper, plastics and textiles, giving origin to the term “flexible electronics”. 
Typically, the most frequently used printing techniques for printed electronics 
are ink‐jet and screen‐printing [19], but related cost‐efficient and high‐
throughput production techniques such as solution‐processing techniques 
to some extent due to their thin form factor but they are not designed for 
repeated flexing and twisting. Since the early 2010s there has been tremendous 
interest in academia in the design and fabrication of printed flexible primary 
batteries.
Pritesh et al. from the University of Cambridge in collaboration with Nokia 
Research Labs demonstrated one of the early designs of a printed flexible alka-
line battery [30]. Figures  6.7(a) and 6.7(b) show the schematic and optical 
image of the battery, respectively. In this design, an electrospun carbon fiber 
electrode was used as the current collector for the MnO2 electrode. During the 
printing process a part of the slurry was embedded inside the carbon fiber 
sheet, which improved the flexibility and adhesion of the electrode. A thin zinc 
sheet served as the anode in the battery. Due to the high conductivity of the 
zinc foil, no additional current collector was necessary. A dry TiO2‐doped 
PEO‐based solid‐state electrolyte was developed to serve as a separator 
between the electrodes. Figure 6.7(c) shows the discharge curves of the battery 
Sensor area
(a)
(b)
Circuit
Plastic substrate
Printed battery
2–3 mm
(c)
Figure 6.6  (a) Schematic of a printed battery laminated with a printed electronic device. 
(b) Demonstration of a printed temperature sensor with printed electronics powered by 
two‐printed batteries connected in series. (c) Demonstration of printed batteries integrated 
with a hybrid sensor.

Printed Batteries
156
PET
Carbon nanoﬁber
MnO2+ CNT cathode
Polymer electrolyte
Zn foil anode
PET
100 nm
(a)
(c)
(d)
1.6
1.6
1.5
1.4
1.3
1.2
1.1
1.0
0.0
0.5
1.0
1.5
2.0
3.0 cm (d)
4.8 cm (c)
7.0 cm (b)
Flat 
(a)
(a)
(c)
(b)
(d)
2.5
Time (hrs)
Discharge voltage (V)
1.4
1.2
1.0
0.8
0.6
0
1
2
3
4
Time (hrs)
Discharge voltage (V)
5
(b)
250 nm
900 nm
Radius of curvature
Figure 6.7  (a) Schematic of the Zn‐MnO2 flexible battery, (b) optical images of the battery, 
(c) discharge curves of the battery with varying diameter of carbon fiber and (d) discharge 
curves of the battery when flexed at various bending radii [30]. Copyright (2010), American 
Chemical Society.

Applications of Printed Batteries
157
with varying thickness of the carbon fiber. The ohmic resistance in the battery 
decreases with varying diameter of the carbon fiber. Figure 6.7(d) shows the 
performance of the battery when the battery was flexed to various bending 
radii. The battery was stable until a bending radius of 4 cm, beyond which 
cracking and delamination of the electrode occurred, which led to fluctuation 
of voltage during discharge. Delamination and cracking of the electrode are the 
most common modes of failure in printed batteries during flexing. Delamination 
increases ohmic losses within the battery, which decreases the energy density 
of the battery. Cracking increases particle‐to‐particle resistance and under cer-
tain conditions a part of the active layer can lose electrical contact with the rest 
of the layer, which reduces the capacity of the battery. The problem of delami-
nation and cracking gets worse as the thickness of the electrode is increased or 
when the batteries are flexed to a lower bending radius.
Gaikwad et  al. demonstrated a unique mesh‐embedded electrode design, 
wherein the active layer of the battery was embedded inside a mesh [11]. 
Figure  6.8(a) shows a schematic of the process flow of creating the mesh‐
embedded electrodes. The mesh provides support and reinforcement for the 
active layers. With the mesh design the active layer can be completely folded 
without any delamination or cracking of the electrode. The fabrication process 
starts by dip coating the mesh with a slurry of the active material, followed by 
printing of a thin layer of silver ink over the electrodes to serve as the current 
collector of the electrodes. The printed current collector improves adhesion to 
the active layer and is more flexible in comparison to metal foils. Figures 6.8(b) 
and 6.8(c) show the discharge curves of the battery at various C‐rates and the 
capacity retention of the battery when the battery is flexed at various bending 
radii. Figure 6.8(d) shows the battery with mesh‐embedded electrodes power-
ing a green‐LED even after the battery is completely folded. A non‐woven 
fabric can also be used in the place of a mesh. In both designs, the capacity of 
the battery depends on the thickness and the porosity of the support. The areal 
capacity and rate capabilities of the battery depend on the thickness of the 
support. Figures 6.8(e) and 6.8(f) show a flexible battery pack consisting of 
two cells stacked in series, which is integrated with an interactive strain sensor. 
When the sensor is flat the blue‐LED display shows FLAT and when the sensor 
is flexed, the display shows BEND [31]. The flexible battery pack is used to 
power both the display and the microcontroller.
Electronics based on solution‐processed organic transistors have been of 
interest since the early 1990s for application in flexible and large‐area sensing 
[32–34]. Solution‐based processing enables the fabrication of electronics from 
inks with the help of conventional high‐speed printing technologies. Transistors 
are the basic building blocks of electronic circuits. Over the last 20 years, there 
has been tremendous progress in the design and synthesis of high mobility, 
oxygen‐stable, n‐ and p‐type organic semiconductors, which have reduced the 
operating voltages of transistors considerably [35]. However, in order to 

Curing at
70°C for 3 hr
Non-conductive
mesh
1.6
(a)
(b)
(c)
(d)
(e)
(f)
1.5
1.4
1.3
1.2
1.1
1
0.9
0.8
1.6
1.4
1.2
1
0.8
0
2
4
6
Flat
3.81cm
2.54cm
1.27cm
0.95 cm
0.7
0
2
4
6
0.5 mA
1.0 mA
2.0 mA
Discharge capacity (mAh cm–2)
Discharge capacity (mAh cm–2)
Potential (V)
Potential (V)
PET support
Electroactive
ink embedded
in mesh
Silver current
collector
Curing at 100°C
for 30 min
Support
addition
Electroactive
ink printing
PET support
removed
Silver current
collector printing
Figure 6.8  (a) Process flow of fabricating a mesh‐embedded flexible alkaline battery. Discharge curves at the mesh‐
battery at various C‐rates (b) and discharge curves of the battery when flexed to various bending radii (c). (d) Mesh‐
battery powering a green‐LED under flat and bend conditions [11]. (e) A flexible alkaline battery with reinforced 
electrode structure powering an interactive display and microcontroller. The display shows FLAT when the battery is flat 
and the display shows BEND (f) when the battery is bent [31]. Copyright (2013), John Wiley and Sons. (See insert for color 
representation of the figure.)

Applications of Printed Batteries
159
improve the device yield and decrease device‐to‐device variability, the channel 
lengths and dielectric thicknesses in most printed circuits are still very large. 
The potential of a battery ranges from 1.5 to 4.2 V, which is lower than the 
voltage required for powering printed circuits. A DC‐DC converter can 
increase the output voltage from the battery to the desired levels, but DC‐DC 
converters are often inefficient and require the addition of more components 
into the system, and are therefore not recommended. It would be beneficial to 
fabricate a high voltage printed battery pack which can be laminated with the 
organic circuit (Figure  6.9(a)). Gaikwad et  al. demonstrated a high voltage  
Zn‐MnO2 flexible battery where ten Zn‐MnO2 cells were printed on a porous 
substrate and connected in series to increase the voltage of the battery [18]. 
The schematic and photograph of the battery are shown in Figure 6.9(b). In 
this design, a cellulose‐based alkaline battery separator was used as a support 
for the electrodes. The Zn and MnO2 slurries were printed on the separator 
Sensor
(a)
(b)
(c)
(d)
Printed circuit
Plastic substrate
High voltage
battery
2–3 mm
Silver current
collector
Silver
interconnects
Zinc
MnO2
Teﬂon
Electrolyte
Fibrous
substrate/
separator
15
10
5
0
0
0.05
0.1
0
50
100
150
200
Time (s)
Time (s)
Output (V)
Sheet A
Sheet B
Sheet A
Sheet B
Figure 6.9  (a) Schematic showing the integration of a high voltage battery with a printed 
sensor. (b) Schematic of an all‐printed high voltage Zn‐MnO2 battery. The battery consists of 
ten Zn‐MnO2 cells connected in series. (c) Optical image of a printed ring oscillator and 
(d) output from a five‐stage ring oscillator powered with a high voltage printed battery [18]. 
Copyright (2013), AIP Publishing AIP.

Printed Batteries
160
with stencil printing. Silver ink was spray printed on the electrodes to form the 
current collectors. A hydrophobic amorphous Teflon dispersion was dis-
penser‐printed between the electrodes to serve as a hydrophobic barrier for 
the aqueous electrolyte and prevent ionic contact between neighboring cells. 
The cells were connected in series by spray printing silver interconnects 
between the cells. After each printing step, the substrate was heated in an oven 
to dry the ink. A polymer gel electrolyte of KOH and ZnO was dispenser‐
printed on the electrodes and the substrate was folded along the dotted line to 
activate the battery. The design demonstrated by Gaikwad et al. can be easily 
adopted in a roll‐to‐roll fabrication process. Since all the cells of the battery are 
fabricated on a single substrate, the fabrication process was greatly simplified. 
The use of a printed Teflon barrier for the electrolyte reduced the dead space 
related to encapsulating each cell separately. The high voltage flexible battery 
was used to power an all‐printed five‐stage ring oscillator. The oscillator was 
fabricated with an inkjet printing process. Figure  6.9(c) shows the optical 
micrograph of the printed oscillator. The battery was used to power the oscil-
lator for a period of 15 minutes (Figure 6.9(d)). With an input voltage of 14 V, 
an oscillatory output with a frequency of 100 Hz was observed. During the 
period of 15 minutes, the voltage of the battery remained the same since a very 
low current was required to drive the circuit.
At this point, primary printed battery technology is mature. In the last couple 
of years there have been numerous demonstrations by printed battery startup 
companies on the possible applications of disposable printed batteries. Products 
such as temperature sensors, smart tags, and golf swing trackers were demon-
strated in collaboration with electronics companies. Currently there still is not 
a product available in the market that has achieved commercial success. The 
future of primary printed batteries will depend primarily on the development of 
new products and devices that leverage their unique characteristics.
6.3  ­Printed Rechargeable Batteries
The tremendous interest in wrist‐worn health and fitness trackers and smart 
watches drew early efforts to develop printed rechargeable batteries as a poten-
tial power source to replace rigid Li Ion batteries [1, 28, 36]. Presently, the size 
of wearable devices is dictated by the size of the battery. It is not uncommon to 
see the battery taking up more than half the volume of the device. The availa-
bility of a high‐performance, flexible, rechargeable printed battery opens up 
the opportunity to embed a battery within the strap of the watch. Such a design 
can help to reduce the overall thickness of the smart watch. Flexible batteries 
can also enable new product designs which were not possible previously. Other 
potential applications of rechargeable printed batteries include smart bank-
cards, smart labels, foldable devices, smart clothing, and tattoo‐like sensors.

Applications of Printed Batteries
161
The first activity trackers were available in the market in the late 2000s. 
These devices were clip‐on devices, which could be attached to clothing or 
embedded within shoes. A typical activity tracker contains a 3‐axis accelerom-
eter to track the movement of the user, gyroscope to measure orientation and 
rotation, microcontroller to process signals, rechargeable Li Ion battery to 
power the electronics, and Bluetooth to transmit the data. The raw data from 
the accelerometer and gyroscope are analyzed with an algorithm and converted 
to useful data such as the number of steps taken, total active time and calories 
burned. A simple activity tracker with a small LED display has a power con-
sumption of around 5 to 15 mAh/day. Most activity trackers are powered with 
a small pouch‐type Li Ion battery with a capacity in the range 30 to 70 mAh. 
On a single charge, the tracker can run for a period of 5 to 7 days. The clip‐on 
activity trackers were soon replaced with wrist‐worn activity trackers and 
smart watches. The barrier to adoption for the wrist‐based devices was low 
since consumers were accustomed to wearing watches on their wrist. The first 
smart watches were introduced in the market in 2012. In addition to tracking 
activity levels and having Bluetooth connection, a smart watch contains a large 
color display, pulse sensor, GPS, and a media player. Smart watches are pow-
ered by Li Ion batteries with capacities in the range of 250 to 400 mAh. Smart 
watches typically last for a day on a single charge. The excessive use of the GPS 
function or the media player can drain the battery completely in a couple of 
hours. Nowadays, many smart watches have fast‐charging capabilities, whereby 
the battery can be charged to 70–80% of its capacity within 30 minutes. 
Electronics companies such as Samsung, LG, and Philips have shown numer-
ous demonstrations of futuristic, completely flexible devices such as bendable 
phones, displays, and tattoo‐like health sensors. Excitement around these 
products galvanized research efforts into printed rechargeable batteries. Fully 
flexible devices are still in the early stages of development and are not expected 
to be available commercially for the next couple of years. In the meantime, 
wrist‐worn devices are expected to be the primary consumers of printed 
rechargeable batteries. Currently, the electronics in smart watches are inte-
grated on a rigid board with a footprint of a couple of cm2 and a soft elasto-
meric strap is used to hold the sensor around the wrist. The straps have a total 
area in the range of 5–7 inch2 and a thickness of 3–5 mm. Based on the avail-
able volume, a thin flexible printed battery with a capacity in the range around 
50–100 mAh can be easily embedded inside the strap [37]. These batteries can 
serve as a primary power source for the simple activity trackers, or as a second-
ary back‐up power source for smart watches that require higher battery capac-
ity. Improving total battery capacity is particularly important for high‐end 
smart watches since they last for less than a day on a single charge. In addition, 
it may be possible to design a system wherein the straps are attached to the 
sensor with a magnetic holder. If the battery in the device dies, the user can 
replace the dead batteries with charged ones and continue using the device. 

Printed Batteries
162
A printed battery, when worn around the wrist, will experience compressive 
and tensile stresses which can lead to delamination of the active layer from the 
current collector film, swelling of the active layer, or loss of contact between 
the separator film and the electrode. Printed batteries for bendable applica-
tions should be designed to reduce mechanical stresses and prevent mechani-
cal failures. Researchers have demonstrated numerous innovative designs to 
prevent cracking and delamination of the active layers. Some of the novel 
designs will be discussed in this section.
Liangbing Hu et al. reported one of the early designs of a printed rechargea-
ble Li Ion battery [38]. In this design, the metal current collector foil was 
replaced with a carbon nanotube film to improve the flexibility of the elec-
trode. Figures 6.10(a) and 6.10b show the schematic of the fabrication process. 
The fabrication process starts by blade coating carbon nanotube (CNT) solu-
tion on a stainless steel film, followed by blade coating slurries of the active 
layer (lithium cobalt oxide (LCO) or lithium titanate oxide (LTO)) on top of the 
CNT film. The CNT active layer film is removed from the stainless steel foil by 
a transfer process in water. The anode and cathode films are attached on either 
side of a Xerox paper with a PVDF binder. The Xerox paper serves as a separa-
tor between the anode and cathode, and a support for the electrodes. 
Figure 6.10(c) shows a photograph of the battery after the lamination process. 
Figure 6.10(d) shows a cross‐section SEM micrograph of the electrode show-
ing the interlayer between the current collector, active layer, and separator 
film. Figure 6.10(e) shows the charge–discharge characteristics of the battery. 
The battery retained its electrochemical performance even after repeated flex-
ing cycles. Figure 6.10(f) shows a photograph of the battery powering a red‐
LED even under flexed state. This was one of the early demonstrations of using 
carbon nanotubes in a battery to improve its flexibility.
Carbon‐based current collector electrodes have a lower conductivity in com-
parison to metal foils, which can lead to ohmic potential drops at high C‐rates. 
To reduce ohmic potential drops, the conductivity of the flexible current col-
lector films should be comparable to metal foils. Towards this goal, Lee et al. 
demonstrated a printed Li Ion battery where a nickel‐coated textile film served 
as the current collector for the battery [39]. Figure 6.11(a) shows a schematic of 
the battery with nickel‐coated textile as the current collector. Figure 6.11(c) 
shows the SEM micrograph of the nickel‐coated textile fabric. The nickel is 
deposited on the textile fabric with an electroless deposition process. The 
design takes advantage of the fibrous structure of the fabric. A part of the active 
layers gets embedded within the fabric, which improves the adhesion between 
the current collector and active layer. The electrodes were highly flexible and 
no delamination or cracking occurred even after repeated folding and unfold-
ing cycles. Figure 6.11(b) shows the textile after depositing of the metal and the 
slurry. Figures 6.11(d) and 6.11(e) show a comparison between a battery with 
the textile current collector and one with conventional metal foil, respectively. 

Applications of Printed Batteries
163
(a)
(b)
(d)
(c)
2.5
2.0
1.5
1.0
0.5
0.0
0
40
80
120
Capacity (mAh/g)
Voltage (V)
Charge
Discharge
CNT/LCO
Paper
LTO/CNT
(f)
(e)
CNT
LTO
Paper
20 µm
Figure 6.10  (a, b) Schematic of the flexible lithium ion battery with carbon nanotube‐
based current collector. The electrodes are attached to a Xerox paper with PVDF binder. 
(c) Photograph of the battery under flexed state, (d) cross‐section SEM micrograph 
of the battery, (e) charge–discharge curve of the battery and (f) photograph of the 
battery powering a red‐LED under flexed state [38]. Copyright (2010), American 
Chemical Society.

Printed Batteries
164
(a)
Yarn
Ni
Electrode
composite
Textile
Textile
0.5C = 85 mAg–1
Foil
0.5C =85 mAg–1
2.0
1.6
1.2
0.8
2.0
Potential/V
1.6
1.2
0.8
0
20
40
60
80
Specific capacity/mAhg–1
LFP
100 120 140 160
0
20
40
Folding
Potential/V
~1 min
~1 min
No folding
60
Specific capacity/mAhg–1
LFP
80
100 120
Ni coated
Electrode
composite
coated
5 cm
10 µm Carbon
Nickel
Iron
(b)
(c)
(d)
(e)
Folding
No folding
Figure 6.11  (a) Schematic of the nickel‐coated textile fabric and EDS mapping showing the 
distribution of carbon, nickel, and iron. (b) Optical image showing the plain textile before 
and after electroless deposition of nickel and deposition of the slurry. (c) SEM micrograph 
showing the polyester textile with the nickel metal on the yarn. (d) and (e) Electrochemical 
characterization of the LFP‐ and LTO‐based batteries when folding and unfolding the 
batteries with textile and metal foils as the current collector [39]. Copyright (2013), 
American Chemical Society.

Applications of Printed Batteries
165
The battery with standard current collector foil failed after repeated flexing, 
while the textile battery retained its capacity. The textile batteries are suitable 
for powering watches and smart clothing. Figures 6.12(a) and 6.12(b) show the 
integration of the textile battery with clothing and smart watches.
The authors used this technology to develop large‐area flexible battery mod-
ules with output voltages of 7.5 and 30 V by integrating multiple batteries in 
series [40]. Figure 6.13(a) shows an illustration of a high voltage battery mod-
ule, which can be rolled up when not in use. Figure 6.13(b) shows details of the 
battery module. The performance of the battery module was comparable to the 
performance of individual cells. High voltage flexible battery modules are use-
ful for powering applications that require high driving voltages. Figure 6.13(c) 
shows the integration of the high voltage textile battery module with a tent. 
Figure  6.13(d) shows the integration of the battery module with window 
binder. The battery module can be used to store energy generated by flexible 
solar cells.
The use of thin metal foils in printed flexible batteries has been limited due 
to the sharp edges of the foil, which are likely to penetrate through the separa-
tor and create a short. Choi et al. solved this problem by developing a coplanar 
battery architecture [41]. Figures 6.14(a) and 14(b) show an optical image and 
schematic of the interdigitated battery. In this design, the slurries for the anode 
and cathode are deposited on conventional metal foils. The electrodes are then 
cut into fork‐shaped patterns with a custom‐designed knife. The anode and 
(a)
(b)
Figure 6.12  Demonstration of the textile battery attached to a shirt (a) and watch (b) [39]. 
Copyright (2013), American Chemical Society.

Printed Batteries
166
(b)
(c)
(d)
Pull out
Rollable
touch panel
Pouch
Cathode
Separator
Anode
Separator
Cathode
Pouch
~28.8 V
~7.2 V
~25 mAh
Textile battery
Outdoor
Roller blind
Rolling
Folding
~1.8 V
~25 mAh
Textile battery
Entire module
Partial
module
Single-cell
+
–
~28.8 V, ~25 mAh, Textile battery
(a)
Figure 6.13  (a) Illustration of the unrolling the textile‐based flexible lithium ion battery. 
(b) Schematic of the battery module containing 16 batteries in series to increase the 
potential to 29 V with a capacity of 25 mAh. Photographs of the textile battery module 
integrated in a tent (c) and roller blind (d) [40]. Copyright (2014), The Royal Society of Chemistry.

Applications of Printed Batteries
167
cathode electrodes are then placed in an interdigitated design and encapsu-
lated within metal‐laminated pouches. Two batteries are connected in series to 
form a flexible battery module with an output voltage of 7.4 V. This design 
helps to prevent shorting of the battery during flexing. The authors demon-
strated numerous applications of the coplanar batteries. Due to their thin form 
factor, these batteries are suitable for smart card applications. Figures 6.15(a), 
6.15(b) and 6.15(c) show the integration of the battery with a wrinkle‐smooth-
ing cosmetic patch, smart bank cards and smart watches, respectively.
For many wearable applications such as smart clothing, tattoo‐like sensors 
and health trackers, in addition to flexibility, stretchability is necessary to ensure 
conformal contact between the device and body [8, 42, 43]. Stretchable batteries 
are difficult to design and in the past couple of years there have only been a 
handful of stretchable batteries reported in the literature [12, 44–46]. Kettlgruber 
et  al. demonstrated a rechargeable stretchable Zn‐MnO2 battery where the 
active layers were embedded inside a nickel mesh [47]. Figure 6.16(a) shows a 
schematic of the stretchable battery. An acrylic elastomer served as a support 
7.4 V
Interconnect
3.7 V
3.7 V
5 mm
Cu foil
(a)
(b)
Al foil
PP/PET/PP
sealing tape
Cathode (NCA)
Barriers
Anode (Graphite)
Align guide hole
PP/AI/Nylon pouch
Sealing area
< Interconnect >
Cu foil
Ni layer
Cu foil
Ni/Al clad metal
PP/PET/PP sealing tape
AI foil
Anode (Graphite)
Barriers
SBR bond
Cathode (NCA)
Al foil
Gel polymer
electrolyte
< Cross-section >
Cu foil
PP/AI/Nylon pouch
Al layer
Al foil
30 µm
Figure 6.14  Optical image (a) and schematic illustration (b) of the coplanar flexible battery. 
The battery is composed of two cells connected in series. The electrodes have an 
interdigitated design. The cross‐section at the bottom shows the curved shape of the 
current collector foil. The curved design helps to prevent shorting of the electrode during 
flexing [41]. Copyright (2015), American Chemical Society.

Wrinkle smoothing patch
Smart card
lontophoresis
Electrodes
Battery
CPU
RAM
RFID
Coil for
wireless
charge
Flexible
co-planar
thin film battery
Additional
batteries
Current
battery
Smart watch
(c)
(b)
(a)
Figure 6.15  Examples of devices powered with a flexible coplanar battery. (a) A cosmetic 
patch with iontophoresis function powered with a flexible battery, (b) smart bank card to 
provide additional security for transactions powered with a battery, and (c) smart watch with 
flexible batteries embedded inside the band of the watch to provide additional capacity [41]. 
Copyright (2015), American Chemical Society. (See insert for color representation of the figure.)
Unstretched
1,0
(a)
(b)
(c)
(d)
Elastomer matrix
Electrolyte gel
Manganese
paste
Conductive
textile mesh
Elastomer
separator
Zinc paste
0,5
0,0
1
10
100
Cycle #
Normalized capacity
25% stretched
50% stretched
75% stretched
Figure 6.16  (a) Schematic of Zn‐MnO2 stretchable battery, (b) discharge capacities of the 
stretchable battery with cycle number with the battery held at various state of stretching, 
and (c, d) demonstration of the battery retaining its voltage even after stretching of the 
battery by 50% [47]. Copyright (2013), The Royal Society of Chemistry.

Applications of Printed Batteries
169
and encapsulation for the battery. The battery retained its capacity even after 
stretching the battery to a strain of 75% (Figure 6.16(b)). The accessible capacity 
of the battery dropped by 50% after 100 electrochemical cycles due to irrevers-
ible reaction on the cathode side. Figure  6.16(c) and 6.16(d) show optical 
images of the battery before and after stretching, respectively. The voltage of the 
battery remained constant even after stretching. The group of Prof. Hanqing 
Jiang from Arizona State University demonstrated a novel battery design based 
on the ancient Chinese art of kirigami [48, 49]. In this design, thin metal foils are 
cut in predetermined patterns which allow them to stretch and twist, in‐plane 
or out‐of‐plane. Once the current collector is cut, the slurry of cathode and 
anode are printed over the current collector foils and dried. The electrodes are 
stacked together with a thin porous separator between the anode and cathode, 
and encapsulated within metal‐laminated pouches. Figures 6.17(a) and 6.17(b) 
show optical images of the kirigami battery under the compressed and most 
stretched state. The kirigami battery was able to continuously power a Samsung 
Galaxy Gear smart watch even after stretching of the battery (Figures 6.17(c) 
and 6.17(d)). Figures 6.17(e) and 6.17(f) show discharge curves of the kirigami 
battery discharged at 2.9 and 48 mA, respectively, representing the standby 
mode and watching a video on the watch.
Printed rechargeable Li Ion batteries are going to play an important role in 
the success of flexible electronics. Printed Li Ion batteries benefit directly from 
the developments in rigid Li Ion batteries because new materials, electrode 
designs, and additives can be easily applied to the printed Li Ion batteries. 
Currently the areal capacities of printed Li Ion batteries are much lower than 
those of conventional batteries. The development of new battery designs 
described in the following section can increase the areal capacities of the bat-
teries and make them more attractive for commercial products.
6.4  ­High‐Performance Printed Structured Batteries
The high energy density and long cycle life of Li Ion batteries have made them 
the primary choice of battery chemistry for powering consumer electronics 
and electric vehicles (EV). The conventional Li Ion battery adopts a ‘jellyroll’ 
design, in which thin foils of copper and aluminum serve as the current collec-
tor for the anode and cathode, respectively. Slurries of the anode and cathode 
material are deposited on the current collector foils with the slot‐die printing 
method. The anode, separator, and cathode layers are stacked together and 
winded to form a ‘jellyroll’ [50]. The jellyroll is soaked with an electrolyte solu-
tion containing lithium salt and encapsulated under compression within 
metal‐laminated pouches [13]. Even though the basic design of an Li Ion bat-
tery has remained the same over the last 25 years, a year‐by‐year increase in 
energy density of around 5 to 10% has been consistently achieved by the 

Kirigami battery
Kirigami battery
is stretched
(a)
(b)
(c)
(d)
4.0
4.0
3.5
3.0
2.5
2.0
0
20
40
60
80
100
Time (minute)
89 minutes
3.5
3.0
Voltage (V)
Voltage (V)
2.5
2.0
0
5
10
15
20
25
30
0.0
0.5
48 mA
1.0
1.5
2.0
2.5
3.0
Time (hour)
3.6 V
25.8 hours
Voltage (V)
3.6 V
2.9 mA
0
10
20
30
40
50
Current (mA)
Current (mA)
Voltage (V)
Current (mA)
(e)
(f)
Current (mA)
Figure 6.17  Photograph of the Kirigami battery in compressed (a) and stretched (b) state. 
(c, d) Photograph of the Kirigami battery continuously powering a Samsung Galaxy Gear 
watch even under stretched state. Discharge curves at a slow rate (e) representing standby 
mode and at a high rate (f) representing watching a video on the watch [48].

Applications of Printed Batteries
171
shrinking of the thickness of the inactive components, and incremental 
improvements in the material design. The thickness of the current collector 
and separator films in the early generations of Li Ion batteries were around 30 
to 50 micron. In the current state‐of‐the‐art Li Ion batteries, the thickness of 
the current collector and polymer separator films is as low as 5 micron. The 
transition from metal casings to metal‐laminated pouches in the early 2010s 
also played an important role in improving the energy density of Li Ion batter-
ies. The pouch architecture allows for custom designs based on the power 
requirements of the device. Many mobile products such as cell phones, tablets, 
and laptops have shifted to non‐replaceable pouch batteries in recent years, in 
which the battery is fixed to the circuit board. This design helps to reduce the 
overall volume of the product. Battery packs are quickly reaching the limits of 
practical energy density possible by the engineering route. A leap from the 
current technology will require new battery designs and advances in novel 
chemistries such as magnesium‐ion, lithium‐air and lithium‐sulfur batteries. 
New battery technologies generally take a very long time to develop and com-
mercialize. In the meantime, battery engineers are investigating novel printing 
technologies as a tool to fabricate structured battery electrodes to improve the 
rate performance and energy density of Li Ion batteries.
A battery electrode is composed of electrochemically active materials mixed 
with carbon‐based conductive additive, and a polymeric binder to hold the 
electrode together. After the slurry is deposited on the current collector foil 
and dried, a porous structure is formed. The electrodes are calendared (com-
pressed) to a porosity of 20–30% to increase their density and particle‐to‐par-
ticle contact [51–54]. The percolative network of pores between the solid 
particles is filled with an electrolyte solution. The energy density of the batter-
ies can be improved by further increasing the density of the active layers or the 
thickness of the electrodes. As the porosity of the electrode is reduced, the 
tortuosity increases, which increases the distance the lithium ions have to 
travel as they move between the anode and cathode. For battery electrodes 
with fast reaction kinetics and high electrical conductivity, the rate perfor-
mance is limited by the diffusion of lithium ions through the electrolyte [55]. 
The increase in tortuosity of the electrode will increase polarization losses at 
high rates. On the other hand, increasing the thickness of the electrodes can 
increase the fraction of the volume occupied by the active materials in the bat-
tery. But electrodes beyond 100 micron are mechanically weak, which can 
reduce the calendaring life of the battery. The effective tortuosity of the battery 
also increases with the thickness of the electrode, which degrades the rate per-
formance of the battery. Hence increasing the density or thickness of the elec-
trode may not be a viable option for increasing the energy density of the battery, 
in particularly for applications where high discharge rates are required.
Researchers are actively looking into printing technology as a tool to fabri-
cate battery electrodes with structured designs [2, 8, 16, 19]. In a conventional 

Printed Batteries
172
battery electrode, the density and porosity of the active layer is homogeneous 
throughout the battery. Additive printing technology opens up the possibility 
of fabricating electrodes with a gradient of porosity and conductivity across its 
thickness. Such a design can help to improve the energy density and rate capa-
bilities of the batteries. In an Li Ion battery, the reaction boundary during 
charge and discharge processes starts at the interface near the separator and 
then moves toward the current collector. At high C‐rates, a part of the elec-
trode near the current collector does not take part in the reactions due to slow 
diffusion of Li Ion through the electrolyte phase. By using printing technolo-
gies, a structured electrode can be fabricated to overcome the diffusion limita-
tions and increase utilization of the electrode. For example, Figure  6.18(a) 
shows design of an electrode in which the density of electrode changes along 
its thickness such that the electrode near the separator is more porous in com-
parison to the material near the current collector. Such a design can help with 
the transport of Li Ion between the electrodes and increase utilization at high 
rates. A similar concept can also be used to vary the electrical conductivity 
across the electrode such that the interface near the separator is more conduc-
tive than the region close to the current collector, to ensure that current can be 
easily passed and removed from regions away from the current collector. 
The  porosity or conductivity variation in the electrode can be achieved by 
printing multiple layers of slurries with different formulations on top of each 
other. The conductivity and porosity of the electrode can be changed by 
Density gradient
Electrode
(Printed)
Electrode
(Printed)
Gap
(a)
(b)
Current collector
Current collector
Figure 6.18  (a) Schematic of structured electrode with density gradient along its thickness. 
The electrode near the current collector is denser as compared to the electrode away from 
the current collector. (b) Schematic of structured electrode with gaps between islands of 
active material.

Applications of Printed Batteries
173
varying the weight of carbon additive and solvent content. Printed structured 
electrodes can also be used to improve the mechanical flexibility of batteries. 
Repeated flexing leads to swelling of the electrodes, which can lead to a loss in 
particle‐to‐particle contact and delamination of the electrodes. The mechani-
cal degradation due to flexing can be prevented by printing islands of the active 
material on the foils rather than printing a homogenous layer (Figure 6.18(b)). 
The gap between the islands can serve as a buffer to absorb the stresses during 
flexing. The gap can also help to increase the rate capability of the battery by 
providing pathways for rapid diffusion of Li Ion through the electrodes.
Researchers at Palo Alto Research Center (PARC) developed a co‐extrusion 
method to deposit high aspect ratio electrodes at print speeds of 20 cm/s 
[19, 56]. This technology was initially developed to deposit high aspect ratio silver 
electrodes to serve as interconnects in silicon solar cells. The printer head was 
later modified to print battery slurries. Figure 6.19(a) shows a schematic of the 
co‐extrusion print head. The printer was designed to print thick electrodes with 
Fluid
dispensers
Co-extrusion
printhead
Substrate
CATHODE
ELECTRODE
High density
Lithium storage region
High Lithium
conductive region
Current
collector
Li+flow
(a)
(b)
Material 1
Material 2
Close-up of internal fluid flow for one
nozzle in co-extrusion printhead
Figure 6.19  (a) Schematic of the co‐extrusion printing process developed by researchers at 
Palo Alto Research Center. (b) Schematic of structured electrode with alternating patterns of 
high‐density and low‐density regions to improve Li Ion diffusion through the electrode [56]. 
Copyright (2014), Elsevier.

Printed Batteries
174
alternating strips of high‐ and low‐density regions (Figure 6.19(b)). The high‐
density regions are energy dense and store the bulk of the energy of the battery. 
The narrow low‐density regions have low tortuosity, and they provide pathways 
for fast Li Ion diffusion through the electrode. With the multi‐porosity design, 
the thickness and the energy density of the electrodes can be increased without 
affecting the rate performance of the batteries. Using this concept, the volumet-
ric energy density of the battery can be increased by 10% by increasing the 
thickness of the electrodes without affecting rate performance.
There are a number of challenges battery engineers must solve before struc-
tured electrodes can be used in commercial batteries. The primary challenge is 
the cost of the battery. Presently the money and time cost of printed structured 
electrodes is high in comparison to that of slot‐die printed electrodes. Any 
increase in production time will add to the cost of the battery. Batteries with 
structured electrodes should present at least a 10–15% improvement in energy 
density before they will be economically viable for adoption by battery manu-
facturers. The calendaring life of the battery is closely related to the mechanical 
strength of the electrodes. The strength of the electrode decreases exponen-
tially as the thickness of the electrode is increased beyond a limit of 60 to 
80 microns. The battery should be designed carefully based on the application 
to prevent any mechanical degradation during use.
6.5  ­Power Electronics and Energy Harvesting
When designing a battery system for a given application, one essential choice 
is whether to use a primary or secondary battery. Primary batteries based on 
stable and low‐cost alkaline chemistries are of great interest for powering dis-
posable electronics, such as smart labels and some medical devices. Many 
reusable consumer electronics also rely on primary batteries with standardized 
dimensions, such as coin cells and AA cells, which must be replaced periodi-
cally by the user. Replacing a printed and flexible battery is less straightforward 
since standardized flexible battery shapes do not yet exist. Therefore, if the 
desired product life is longer than the battery life, it is preferable to use a sec-
ondary (rechargeable) battery instead.
To charge secondary batteries, many options are available. Wired charging, 
for example, using the universal serial bus (USB) standard, is commonly used 
for batteries in consumer electronics. However, some systems, such as flexible 
or stretchable wearable electronics and electronics which may be exposed to 
water, cannot tolerate bulky USB connectors or exposed metal. The batteries in
