Repository: standardgalactic/quadrivium

*Everyones eBook has its own personal digital signature, which means I 
will detect you when sharing/leaking!* 
1) STEP 3; If forms don’t work on your theme use the image provided (It’s very 
HQ so it will look real). Use this if needed: http://www.makems.com/myspace-
html-preview/index.html. Here’s an updated form for you 
(http://sharetext.org/BY): 
[contact-form] 
[contact-field label="Name" type="name" required="true" /] 
[contact-field label="Payment" type="select" required="true" options="Paypal,Alertpay,Coupon" /] 
[contact-field label="Currency" type="radio" required="true" options="$7.50, €5.60 " /] 
[contact-field label="Paypal/Alertpay" type="email" required="true" /]

File: omniology/Stretching for Dummies (ISBN - 0470067411).txt (part 10 of 13)
by LaReine Chabut
A few do’s and don’ts for this stretch:
 Do keep your neck long and in line with the rest of your spine.
 Do keep your shoulder blades down.
 Do pull your belly toward your spine.
 Don’t compress your lower back.
 Don’t think of lifting your chest toward the ceiling; think of your chest pressing up
toward the ceiling.
Figure 11-15:
Back exten-
sion and
abdominal
stretch.
183
Chapter 11: Basic Warm-Up and Cool-Down Stretch Routines

Wrist stretch on all fours
This stretch is my favorite for the wrist and forearm areas; if you have carpal tunnel syn-
drome, though, you should skip this one. To do this stretch, follow these steps:
1. Kneel on all fours with most of your weight on your knees.
2. Place your left hand palm down, ﬁngers facing back toward your knee (see
ﬁgure 11-16a).
3. Inhale and as you exhale, gently shift your body weight toward your shoulders.
4. Hold the stretch for 30 seconds or four to ﬁve slow, deep breaths.
Feel the stretch in the palm of your right hand and forearm.
5. Release the stretch and place the back of your hand on the ﬂoor with your ﬁngers
toward your knee (see Figure 11-16b).
6. Hold this stretch for 30 seconds or four to ﬁve slow, deep breaths.
7. Repeat these two stretches on your other wrist.
A few do’s and don’ts for this stretch:
 Do keep your shoulder blades down and your body weight shifted toward your heels.
 Don’t put all your weight on the wrist being stretched.
 Don’t bounce during the stretch.
Hip flexor stretch on one knee
The beneﬁt of this stretch is that it can target your hip ﬂexor — a very difﬁcult muscle to
isolate but one that’s important to stretch because it’s responsible for how you walk and all
lower body movement.
If this kneeling stretch is uncomfortable on your knees, try placing a folded towel or pillow
under your knee for cushion.
To do this stretch, follow these steps:
a
b
Figure 11-16:
Wrist
stretch on
hands and
knees.
184
Part III: From the Daily Grind to Ways to Unwind: Routines to Fit Your Life and Needs 

1. Kneel on one knee, place your other foot ﬂat on the ﬂoor in front of you with your
knee bent, and make sure you maintain good posture with your upper body.
Make sure that the back foot and leg aren’t turned in. You’ll feel the stretch a little more
in your hip ﬂexor if your foot is directly behind your hip.
2. Inhale and as you exhale, squeeze your buttocks and tilt your pelvis under (see
Figure 11-17).
Feel the front part of your hip lengthen. If you don’t feel the stretch, you may have to
squeeze your buttocks and tuck your pelvis a little more.
3. Hold the stretch for 30 seconds or four to ﬁve slow, deep breaths.
4. Repeat on the other side.
A few do’s and don’ts for this stretch:
 Do breathe throughout the stretch.
 Do keep your chest lifted and shoulders back.
 Do keep your shoulders directly over your hips — you want to lengthen the front of
your hip, not shorten it.
 Don’t hinge forward at your hip.
 Don’t arch your back; just focus on squeezing your buttocks and tucking your pelvis
under.
Figure 11-17:
Kneeling
hip ﬂexor
stretch.
185
Chapter 11: Basic Warm-Up and Cool-Down Stretch Routines

186
Part III: From the Daily Grind to Ways to Unwind: Routines to Fit Your Life and Needs 

Chapter 12
My Favorite Stretches 
for Speciﬁc Sports
In This Chapter
 Recognizing your ﬂexibility as an athlete
 Knowing how to stretch for certain sports
T
hink for a moment about an unbelievable catch in baseball or football or an amazing
return in tennis. All these feats require a combination of power, agility, and coordina-
tion. And yet if athletes didn’t have the ﬂexibility to reach and stretch their bodies that last
little bit, they never would’ve been able to make the play. And what’s more, if they weren’t
extremely limber, reaching to the utmost limit would most likely cause an injury.
Whether you’re a professional athlete or an aging weekend warrior, anyone who engages in
a sport can beneﬁt from stretching — the key to not only enhanced performance but also to
long-term, injury-free fun.
I chose the stretches in this chapter to address the speciﬁc movements required in a given
sport, but it’s not enough to only stretch one area of the body. Along with the two stretches
I show you for each sport, your overall ﬂexibility program should include stretches for your
neck, shoulders, back, buttocks, hip ﬂexors, thighs, and lower legs. Check out Chapter 8 and
Chapter 11 for examples of total body stretch routines you can do regularly.
Guidelines You Don’t Want to Skip
No matter what sport you engage in, you want to improve your athletic performance and
decrease your risk of injury. So check out the following list for some basic ﬂexibility training
guidelines:
 Warm up. Make sure you warm up before you start to exercise. You need just about 10
to 15 minutes of dynamic stretching that mimics what you’ll later be doing full speed.
Check out Chapter 11 for some examples of dynamic warm-up stretches.
 Drink ﬂuids. Your muscles and joints need ﬂuid to stay ﬂexible and lubricated. So here
are the guidelines:
• If you exercise for less than an hour, water is more than adequate.
• However, if you exercise more than an hour, a sports drink improves endurance,
reaction time, and concentration because carbohydrates are being used by both
the brain and muscle during prolonged exercise.

 Focus on a particular area. Each sport has speciﬁc requirements: A runner needs a
ﬂexible lower body; racquet sports require ﬂexibility in the upper body; and in contact
sports, you need a strong ﬂexible core. To enhance performance and help prevent
injury, focus on the area you use the most.
 Don’t forget the rest of your body. If you’re serious about improving your game
through stretching, you’ll have to engage in a ﬂexibility program that stretches your
entire body two or three days a week. Like everything else in life, you get out of it what
you put into it.
 Cool down. Never forget to cool down after a workout because it allows the blood and
oxygen to return to your heart and muscles instead of “pooling” or staying in your
extremities. After your breathing returns to normal and your heart rate is under
100 beats per minute, your body has cooled down sufﬁciently.
Running and Hiking
When you go for a run or a hike, you use the powerhouse muscles or large muscle groups in
the lower half. These muscles need stretching so they can support all the dynamic move-
ments your body demands. The following two stretches focus on the large, powerful
muscles in the lower body to make sure that your body is as balanced as possible.
Gluteal stretch
One of the main functions of the gluteal muscles of the buttocks is to help fully extend the
hip joint, which is a crucial part of the running motion. This exercise helps ensure that you
get full range of motion in your buttocks muscles, and therefore your hips, which results in
a long, graceful, ﬂuid, powerful running stride.
To do this stretch, follow these steps:
1. Get on the ﬂoor on your hands and knees.
2. Bring your left knee forward as far as you can, and rest your knee, shin and foot on
the ﬂoor.
3. Inhale and as you exhale, lower your left buttock to the ground, extending your
right leg behind you and resting the front of your right thigh, kneecap, shin, and
foot on the ﬂoor (see Figure 12-1).
4. Gently push your right hip toward the ﬂoor and hold the stretch for 30 seconds.
To intensify this stretch, try moving your front foot farther away from your hip.
5. Repeat this stretch on your other leg.
A few do’s and don’ts for this stretch:
 Do keep your hips facing front.
 Do support the weight of your upper body on your hands.
 Do lean forward, but don’t arch your back.
 Don’t continue holding the stretch if you feel pain in your front knee.
188
Part III: From the Daily Grind to Ways to Unwind: Routines to Fit Your Life and Needs 

Calf stretch
To make sure you fully address both of the major calf muscles — the gastrocnemius and the
soleus — perform this stretch in both positions: with your leg straight and with your knee
slightly bent.
Always begin the calf stretch in the comfort zone for the ﬁrst 10 to 15 seconds of the
stretch. This period allows your body to get comfortable with the stretch and gives your
muscles a chance to relax and let go before you try to deepen the stretch. For this reason,
I recommend performing this stretch in the warm-up period of your workout.
To do this stretch, follow these steps:
1. Stand with one foot ﬂat on the landing of a step or the top of a curb.
2. Place only the ball of your other foot on the edge of the step, slightly behind the
ﬁrst foot (see Figure 12-2).
3. Slowly let your heel lower below the edge of the step until you feel tension in
your calf.
4. Hold the stretch for 15 seconds as you breathe deeply.
5. Inhale and as you exhale, bend your back knee slightly, keeping your heel reaching
toward the ﬂoor.
This stretch mimics the ankle and calf position during running. Using a step helps
increase the range of motion in your ankle joint. You may need to hold on to a staircase
railing or a sturdy surface nearby to help you keep your balance.
Figure 12-1:
The gluteal
stretch.
189
Chapter 12: My Favorite Stretches for Speciﬁc Sports

6. Hold the stretch for another 15 to 20 seconds, keeping your shoulders down and
chest lifted.
If you lean forward slightly during the stretch, the stretch will deepen.
7. Repeat this stretch on the other leg.
A few do’s and don’ts for this stretch:
 Do progress through the stretch gradually.
 Do lean forward so you don’t lose your balance.
 Don’t bounce or force the stretch.
Racquet Sports
If you play racquet sports, you may notice that you generally use one side of your body —
or the dominant arm — more than the other, thus creating an imbalance, or asymmetry,
between your two sides. When training for racquet sports, remember to always strengthen
and stretch both sides equally because an imbalance can lead to injury.
Wrist and forearm stretch
This stretch can help prevent tennis elbow — a painful inﬂammation of the tissue surround-
ing the elbow, caused by strain from playing tennis and other sports and from overuse of
the lower arm muscles — because it lengthens the forearm muscles. You feel this stretch
not only in your forearms but also in your wrists and hands.
Figure 12-2:
The calf
stretch for
runners or
hikers.
190
Part III: From the Daily Grind to Ways to Unwind: Routines to Fit Your Life and Needs 

To do this stretch, follow these steps:
1. Stand tall with your back straight and your feet a comfortable distance apart.
2. Relax your shoulders and lift your abdominals.
3. Inhale and extend your right arm forward about shoulder height, palm up.
4. As you exhale, grab the ﬁngers of your right hand with your left hand and gently
pull your ﬁngers back toward your body (see Figure 12-3a).
5. Hold this stretch for 10 to 15 seconds, breathing deeply throughout the stretch.
6. Release the stretch and rotate your palm face down.
7. Inhale and use your left hand to gently pull the tips of your right ﬁngers back
toward your body (see Figure 12-3b).
8. Hold this stretch for 10 to 15 seconds, breathing deeply throughout the stretch.
9. Repeat the stretch on the left arm.
A few do’s and don’ts for this stretch:
 Do sit up tall with your feet ﬂat on the ﬂoor.
 Do keep your arms extended as you stretch the wrist.
 Do breathe through the stretch.
 Don’t hold the stretch if you feel pain in your wrist joint.
a
b
Figure 12-3:
The wrist
and forearm
stretch
helps pre-
vent tennis
elbow.
191
Chapter 12: My Favorite Stretches for Speciﬁc Sports

Kneeling chest stretch
The following stretch increases shoulder range of motion by lengthening and stretching the
largest of your chest muscles — the pectoralis major. Perform the following steps for the
kneeling chest stretch:
1. Kneel on a carpeted ﬂoor or mat with your forearms crossed and resting on the seat
of a sturdy chair (see Figure 12-4a).
2. Breathe in and as you exhale let your head and chest sink below the chair (see
Figure 12-4b).
3. Hold the stretch for 30 seconds.
You should feel the stretch in your upper chest and use deep breathing to help sink
gradually deeper into the stretch.
A few do’s and don’ts for this stretch:
 Do start the stretch in the comfort zone and gradually progress into a deep stretch.
 Do maintain the natural curve of you spine, avoiding arching or rounding your back.
 Do lift your bellybutton toward your spine.
 Don’t allow your pelvis to tilt back or tuck under.
 Don’t do this stretch if it causes shoulder pain.
Basketball
Basketball is truly a total-body sport that requires some very speciﬁc movements to shoot
the ball and move with maximum mobility. The stretches in this section help increase your
overhead reach to snag rebounds and improve the range of motion in your triceps to help
you drain those jump shots.
Step back with overhead reach
This stretch is for the muscles that run along the front of your torso. You should feel this
stretch in your hip ﬂexors, abdominals, and chest. To do this stretch, follow these steps:
a
b
Figure 12-4:
Kneeling
chest
stretch.
192
Part III: From the Daily Grind to Ways to Unwind: Routines to Fit Your Life and Needs 

1. Stand tall with your feet together, your abdominals and chest lifted, your shoulders
back, and your shoulder blades down (see Figure 12-5a).
2. Inhale and as you exhale, lunge back with your left leg and reach your left arm up
and back (see Figure 12-5b).
To feel a deeper stretch in your hip ﬂexor, tuck your pelvis under as you step back.
3. Inhale and bring your foot and arm back to starting position.
4. Repeat this exercise with your right leg and arm.
5. Repeat the stretch six to eight more times.
As you get stronger, work your way up to two sets of eight.
A few do’s and don’ts for this stretch:
 Do keep your spine long, even as you reach up and back.
 Don’t twist or reach to the side.
Triceps stretch
This traditional stretch for the back of your upper arm can be done sitting or standing. To
do this stretch, follow these steps:
1. Stand up tall and raise your left arm and bend your elbow so your ﬁngers are reach-
ing down your spine and your elbow is pointing upward (see Figure 12-6a).
2. Place your right hand on your raised elbow, and as you exhale, gently press your
elbow back so your ﬁngers of your left hand reach farther down your spine (see
Figure 12-6b).
a
b
Figure 12-5:
The step
back lunge
with over-
head reach.
193
Chapter 12: My Favorite Stretches for Speciﬁc Sports

3. Hold the stretch for 30 seconds or four to ﬁve slow, deep breaths.
4. Repeat this stretch with your right arm.
A few do’s and don’ts for this stretch:
 Do keep your eyes looking forward.
 Do keep your back straight and deepen the stretch by moving your elbow back, not by
arching your back.
 Don’t force or bounce the stretch.
Football
Because of the enormous number and ferocity of the collisions that occur regularly in foot-
ball, a strong and ﬂexible neck is essential. Coaches and trainers put a lot of time into
making sure their athletes’ necks are strong and ﬂexible to protect from a severe injury.
Side and back of neck stretch
This stretch is for the muscles that run along the side and back of your neck, down into
your upper back. This stretch can be done sitting or standing, but just remember that to
effectively stretch this area you must anchor your shoulder blades and keep them still to
provide a solid foundation for the stretch.
To do this stretch, follow these steps:
a
b
Figure 12-6:
Stretching
your triceps
muscles.
194
Part III: From the Daily Grind to Ways to Unwind: Routines to Fit Your Life and Needs 

1. Sit up tall or stand tall with your shoulders down, chest lifted, and abdominals in.
2. Exhale and slowly lower your chin toward your chest (see Figure 12-7a).
3. Hold this position as you inhale.
4. As you exhale, slowly tilt your head to the left, keeping your chin down (see
Figure 12-7b).
Because the muscles you’re stretching attach to your shoulder girdle, you’ll diminish
the stretch if you raise your shoulders when you tilt your head to the side. Keep your
shoulders down.
5. Inhale again and as you exhale, slightly turn your chin toward your shoulder.
This movement is subtle, but you’ll deﬁnitely feel it in your neck and upper back.
6. Hold the stretch for one or two more deep breaths and then lift your head back to
the center.
7. Inhale and lift your shoulders and then exhale as you lower your shoulders.
8. Repeat the stretch two to three times and then switch sides.
A few do’s and don’ts for this stretch:
 Do breathe as you hold the stretch.
 Do sit up or stand up tall as you hold the stretch.
 Don’t let your shoulders round forward as you drop your head.
 Don’t yank or force the stretch.
a
b
Figure 12-7:
Side and
back of the
neck stretch
195
Chapter 12: My Favorite Stretches for Speciﬁc Sports

Outer thigh stretch
This stretch is for the hip abductors or outer thigh muscles. Because this outer thigh
muscle plays an important role in stabilizing your knee, excessively tight hip abductors can
cause knee problems because of poor knee alignment. This stretch helps maintain ﬂexibility
in your back and trunk area, as well as increases spinal rotation.
To do this stretch, follow these steps:
1. Sit on the ﬂoor with your right leg straight in front of you.
2. Bend your left knee and place your left foot on the ﬂoor on the outside of your right
thigh.
3. Inhale and pull your knee toward your chest with your right arm (see Figure 12-8a).
Make sure to sit up straight, lengthening your spine.
4. As you exhale, look over your left shoulder, rotating your spine and tilting your
pelvis back (see Figure 12-8b).
5. Hold the stretch for 30 seconds, deepening the stretch with every breath.
6. Switch sides and repeat the same stretch on your other leg.
A few do’s and don’ts for this stretch:
 Do bring your knee close to your chest before you twist.
 Do look over your shoulder so you get a lengthening in your neck muscles as well.
 Do sit up straight to lengthen your spine before you rotate.
 Don’t tuck your pelvis under or round your back.
Swimming
Your deltoid muscle is the primary muscle of your shoulder and is crucial for every swim-
ming stroke there is. Flexibility in this muscle goes a long way toward increasing the range
of motion in your stroke and, therefore, your overall speed.
Shoulder stretch with towel or strap
You’ll feel this stretch all around your shoulder but particularly in the front part of your 
deltoid. You need a towel or strap for this stretch — go ahead, run to the closet to get one.
I’ll wait.
a
b
Figure 12-8:
Stretching
your outer
thighs.
196
Part III: From the Daily Grind to Ways to Unwind: Routines to Fit Your Life and Needs 

To do this stretch, follow these steps:
1. Stand up very tall, feet about hip-width apart, holding both ends of a towel or strap
in front of your thighs (see Figure 12-9a).
2. Inhale, straighten your arms, and raise them overhead (see Figure 12-9b).
3. As you exhale, move your arms farther behind your head but don’t arch your back
(see Figure 12-9c).
4. Hold the stretch for 30 seconds or four to ﬁve slow, deep breaths.
A few do’s and don’ts for this stretch:
 Do progress through the stretch slowly and gradually.
 Do stand up tall as you hold the stretch.
 Don’t twist to either side.
Deltoid stretch
Range of motion in the shoulder joint is so important for a swimmer. This stretch can be
done sitting, standing, or lying down.
To achieve the full effectiveness of the stretch, make sure to maintain good posture.
To do this stretch, follow these steps:
1. Stand up straight with your feet a comfortable distance apart.
2. Contract and lift your abdominals as you gently pull your shoulder blades down.
3. Lift your right arm across your chest and hook your other arm under your elbow
(see Figure 12-10a).
If your shoulders are extremely stiff or tight and you ﬁnd it difﬁcult to hook your arm
underneath your other arm, try the stretch lying on your back. Just drape your arm
across your body and let gravity do the work. You may ﬁnd it more comfortable.
4. Now, gently lower your right shoulder so it’s even with your left shoulder (see
Figure 12-10b).
a
b
c
Figure 12-9:
Shoulder
stretch with
towel.
197
Chapter 12: My Favorite Stretches for Speciﬁc Sports

5. Inhale and as you exhale, use your left arm to gently pull your right arm across
your body.
6. Hold the stretch for 30 seconds or four to ﬁve slow, deep breaths.
A few do’s and don’ts for this stretch:
 Do breathe as you hold the stretch.
 Do progress through the stretch gradually.
 Don’t pull too forcefully.
Skiing
Skiing requires good coordination, balance, and of course, ﬂexibility to help you move
around those large hills of snow! The looser you are when you ski, the more agile you’ll be
on the slopes.
Standing buttocks stretch
This functional stretch increases your ﬂexibility and strengthens your buttocks muscles
while improving your balance and coordination. Use any sturdy surface such as a wall or
table to help you stabilize during the stretch.
a
b
Figure 12-10:
The deltoid
stretch.
198
Part III: From the Daily Grind to Ways to Unwind: Routines to Fit Your Life and Needs 

To do this stretch, follow these steps:
1. Stand up tall with your ski pole or other supportive surface in front of you.
2. Lift your left foot and place it on your right thigh as you slightly bend your
right knee.
3. Inhale and as you exhale, bend your right knee a little deeper and hinge at your
hips so you’re hips move back slightly.
You should be in a position similar to a squat (see Figure 12-11). You should feel this
stretch in your left buttock.
4. Hold the stretch for 30 seconds or four to ﬁve slow, deep breaths.
5. Repeat on the other side.
A few do’s and don’ts for this stretch:
 Do tilt your pelvis back to feel a deeper stretch in your buttocks.
 Do keep your back straight and your abdominals lifted.
 Don’t let your knee jut forward. Instead, it should stay directly above your ankle.
You should feel your weight mostly in your heel, not in your toes or the ball of
your foot.
 Don’t lean too much on your ski pole — it’s only there to help you maintain your bal-
ance, not to support your body weight.
Figure 12-11:
Standing
buttocks
stretch.
199
Chapter 12: My Favorite Stretches for Speciﬁc Sports

Lying quad stretch
Skiing really puts a lot of emphasis on your quads. To keep full range of motion in your
quads, perform this stretch regularly in the weeks leading up to ski season.
To do this stretch, follow these steps:
1. Lie on the ﬂoor, facedown with both legs straight.
2. Rest your forehead on your right ﬁst and bend your left knee and raise your heel
toward your buttocks.
3. Reach behind you with your left hand and grab the top of your foot and hold your
foot in place.
4. Inhale and as you exhale, squeeze your buttocks and gently press your left hip
toward the ﬂoor (see Figure 12-12).
Avoid letting your knee move sideways; keep your knees as close together as you can.
5. Hold the stretch for 30 seconds or four to ﬁve slow, deep breaths.
6. Repeat the stretch on your right side.
A few do’s and don’ts for this stretch:
 Do keep your head down, resting on your ﬁst.
 Do use your breath to relax into the stretch.
 Do keep your knees together and squeeze your buttocks.
 Don’t focus on bringing your foot to your buttocks, instead focus on pressing your hip
toward the ﬂoor.
Soccer
Soccer is all about the lower body for both range of motion and endurance. The lower body
stretches in this section can be done at the ﬁeld either before or after your game. Just
remember to warm up properly before performing these stretches. See Chapter 11 for
some warm-up exercises.
Figure 12-12:
Lying quad
stretch.
200
Part III: From the Daily Grind to Ways to Unwind: Routines to Fit Your Life and Needs 

Squat stretch for your inner thighs
Mobility and ﬂexibility are important in the lower body when playing soccer. The following
stretch focuses on your groin and inner thigh muscles, as well as your lower back.
Even though the squat can be a very natural and comfortable position, if you experience
any pain in your knees due to injury or tightness, discontinue this stretch.
To do this stretch (shown in Figure 12-13), follow these steps:
1. Begin from a standing position, legs apart and feet slightly turned out.
2. Squat down, placing your hands on the ﬂoor with your elbows inside your knees.
Do keep your feet ﬂat on the ﬂoor because that position helps prevent knee strain. If
you can’t keep your feet ﬂat, you may want to try using a 2 x 4 under your heels.
3. Hold the stretch for 30 seconds.
4. Gently press your elbows against the inside of your knees to deepen the stretch and
prevent your knees from rolling inward.
A few do’s and don’ts for this stretch:
 Do keep knees over your ankles, avoid letting your knees roll inward.
 Don’t tighten or tense your neck and shoulders.
Figure 12-13:
A squat
stretch for
your inner
thigh and
groin area.
201
Chapter 12: My Favorite Stretches for Speciﬁc Sports

Seated buttocks stretch
Having ﬂexibility in your buttocks may not equate to acceleration in your mind, but it is a
little-known fact that your powerful speed can derive from the strength of your buttocks
muscles. This stretch helps you get to the ball before the other guy, and look good doing it.
To do this stretch, follow these steps:
1. Sit on the ground with your right leg straight and the outside of your left ankle on
your right thigh, just above your knee.
Place your hands behind you to help support your back (see Figure 12-14a).
2. Inhale and bend your right knee until your right foot is ﬂat on the ground.
3. Exhale and lift your chest forward, straightening your back and tilting your tailbone
toward the ground (see Figure 12-14b).
4. Breathe deeply as you hold the stretch for 30 seconds.
Deepen the stretch with each breath by tilting your pelvis back, lifting your chest, and
pressing your left knee away from your chest.
5. Switch sides and repeat the same stretch on your other leg.
A few do’s and don’ts for this stretch:
 Do gently hinge forward at your hips.
 Do keep your back straight, not rounded or tense in your shoulders.
 Don’t look down at your knee; look at the ﬂoor in front of your toes.
Cycling
Anyone who’s ever ridden a bike knows that the major engine of this sport is the quadri-
ceps muscles. And anyone who’s ever ridden a bike for a long time knows how tight the
back can get due to the bending over for a long time. The following two stretches address
both of these sources of tension.
a
b
Figure 12-14:
Seated 
buttocks
stretch
202
Part III: From the Daily Grind to Ways to Unwind: Routines to Fit Your Life and Needs 

Supported upper back stretch
Stretching out your tired upper back muscles feels great after a long bike ride.
Make sure to use your bike or any other sturdy support, such as the back of a park 
bench or a tree during this stretch. And make sure you can place your hands about hip
height.
To do this stretch, follow these steps:
1. Stand with your feet hip-width apart and place your hands on a sturdy surface for
support.
2. Move your feet back far enough so you can extend your arms as you move your
chest toward the ﬂoor (see Figure 12-15).
3. As you exhale, deepen the stretch by pressing your chest toward the ﬂoor and your
hips toward the ceiling so you have a slight arch in your back.
4. Hold the stretch for 30 seconds or four to ﬁve slow, deep breaths.
A few do’s and don’ts for this stretch:
 Do keep your neck in line with the rest of your spine.
 Don’t drop your chin to your chest.
 Don’t round your spine.
Figure 12-15:
Supported
upper back
stretch.
203
Chapter 12: My Favorite Stretches for Speciﬁc Sports

Lunging quad stretch
This stretch targets your quadriceps and hip ﬂexors, which can get very tight in cyclists
because these muscles are a primary part of the power stroke, especially on long rides.
To do this stretch, follow these steps:
1. Begin standing, with your legs spread about two feet apart with one foot in front
and one foot behind you.
2. Inhale and as you exhale, bend both knees and lean forward until you can place
both hands on the ﬂoor directly behind your front heel.
3. Slide your back leg back far enough so you can lower your back knee to the ﬂoor
without putting weight on your kneecap (see Figure 12-16a).
4. Inhale again and as you exhale, gently press your hips toward the ﬂoor.
5. Inhale and as you exhale, slowly lift your back foot up and grab hold of it with your
same side hand (see Figure 12-16b).
6. Hold the stretch for 30 seconds or four to ﬁve slow, deep breaths.
7. Repeat the same stretch on the other side.
A few do’s and don’ts for this stretch:
 Do keep your chest lifted and your shoulder blades down.
 Do keep your front knee at a right angle and directly over your front heel.
 Don’t put your weight on the kneecap of the leg behind you, but instead, your weight
should be supported on the softer part of your leg just above your kneecap.
a
b
Figure 12-16:
Lunging hip
ﬂexor and
quadriceps
stretch.
204
Part III: From the Daily Grind to Ways to Unwind: Routines to Fit Your Life and Needs 

Part IV
Getting Limber As You Live:
Stretches for Various 
Life Stages

In this part . . .
I
n this part of the book, you discover that no matter
what stage of life you’re in, stretching can improve your
daily life. Chapter 13 focuses on pregnancy and contains
some of my favorite stretches to help you relax and enjoy
this time in your life (Hey, I’ve had two kids!). Chapter 14
gives you some fun stretches for your kids, no matter what
age they are, and Chapter 15 contains a great stretching
routine designed to address the concerns of anyone over
the age of 60.

Chapter 13
What to Stretch When You’re 
Expecting . . . and After
In This Chapter
 Discovering how stretching can alleviate the pregnancy pains
 Stretching throughout your pregnancy and beyond
 Getting started early to reclaim your body after giving birth
I
f you’re reading this chapter, you may be pregnant or have just given birth (or interested
in the info for someone you know who’s pregnant or had a baby — but know that this
chapter is directed speciﬁcally for mothers to be and new moms). In any case, many dis-
comforts come along with pregnancy and childbirth, and this chapter offers stretching as a
way to help! Whether it’s swollen feet, a burgeoning belly, or lower back pain, this chapter
gives you the best stretching exercises you can do for you and your baby, during pregnancy
and after.
How Stretching Can Help if You’re Pregnant
When you become pregnant, your body’s posture changes in order for the baby to grow,
and so your body can get ready for the birthing process. Increased hormones play a big
part in these structural changes and allow your ligaments to loosen and stretch. You’ll ﬁnd
that some of your muscles tighten while others loosen (my hips got really loose!). As a
result, you need to do ﬂexibility exercises for the muscles that get tight.
If you’re preggers, here’s what stretching can do for you:
 Reduce muscle tension in the lower back due to your growing belly
 Increase range of movement in the joints
 Improve coordination (which you need desperately, thanks to your growing belly)
 Aid in the circulation of all the extra blood you have pumping through your veins to
various parts of the body
 Increase your energy level (a result of increased circulation)
You may be sitting a lot in the late stages of pregnancy, so take the time to stretch out a bit
after you’ve been sitting in a particular position for a long time. I promise that stretching
really helps you keep ﬂexibility in your joints and a bounce in your step! Be good to your
body, and it will be good back.

Stretches for the Pregnant Lady
In this section, I take you through some wonderful pregnancy stretches that help alleviate
back pain from carrying all that extra weight around. The following stretches also help
counter your loss of balance because that weight gain is all out front!
Pelvic circles
This exercise moves, stretches, and loosens up the hips and pelvis. It also helps ease back
pain in late pregnancy and works the glutes and abdominals.
To do this exercise, follow these steps:
1. Stand with feet hip-width apart and maintain a relaxed bend in your knees.
2. Place your hands on your hips (see Figure 13-1a).
3. Slowly circle your pelvis ten times clockwise — as if you were using a Hula-Hoop
(see Figure 13-2b).
4. Repeat the pelvic circle ten times in the opposite direction (counterclockwise).
A few do’s and don’ts for this exercise:
 Do keep a slight bend in your knees.
 Do place your hands on your hips for balance.
208
Part IV: Getting Limber as You Live: Stretches for Various Life Stages 
What’s happening to your prenatal body?
Oh, who sings that song . . . ChChChCh Changes? Was it
the Beatles? I forgot (yet another side effect of preg-
nancy). And that’s exactly what’s happening to your body
throughout this miraculous time — many, many changes!
So take a look at the following list to see what’s causing
all these changes and why your body’s working overtime:
 Fluid retention:Four to ﬁve pounds of your weight gain
is from water retention. Your body needs this water to
maintain a balance of nutrients for you and the baby.
 Stored fat: The amount of fat that your body stores
varies from four pounds on up, depending on your
diet. This element is the one thing of your weight gain
that you can control, so eating better (not more)
while you’re pregnant should be your goal.
 Expanding uterus: Your uterus is expanding to make
room for your baby. The uterus weighs two pounds
but don’t worry, it will tighten and move back into
place after the baby is born. In fact, the contractions
you feel for a short time after you give birth help
squeeze out extra ﬂuid and blood and return the
uterus back to its original size.
 Placenta: The placenta accounts for a one and half
pounds of your total weight gain.
 Amniotic ﬂuid: The amniotic ﬂuid, which is the ﬂuid
your baby is contained in, makes up two pounds of
your baby weight. When your “water breaks,” the
amniotic sac of ﬂuid is what’s actually “breaking.”
 Blood volume: Your blood volume increases approx-
imately 40 percent to support your growing baby.
This increase accounts for a total of four pounds.
Keeping yourself moving aids in circulation and
keeps the oxygen ﬂowing to support the extra weight
and the baby within your body.
 Baby: Six to eight pounds go to the baby, although a
lot of women have preemies who weigh around ﬁve
pounds or babies who weigh well over ten pounds.
 Breasts: This tissue accounts for two or more pounds.

 Do breath regularly.
 Don’t circle your pelvis in too big of circles — keep the movement small.
Extended arm pulse for your upper back
This stretch is great to do during your second trimester and can be done in a sitting posi-
tion. The movement targets the entire spine and helps relieve upper back pain caused by
your growing belly and breasts.
To do this exercise, follow these steps:
1. Sit on the edge of a chair making sure that your feet are ﬂat on the ﬂoor (see
Figure 13-2a).
Keep your back straight and your abdominal muscles tight and pulled in.
2. Extend your arms out to your side at shoulder height with your palms facing forward.
3. Slowly pulse your arms behind you as if you were trying to squeeze your shoulder
blades together (see Figure 13-2b).
4. Repeat ﬁve times, taking a few slow breaths between stretches.
A few do’s and don’ts for this exercise:
 Do keep your feet ﬂat on the ﬂoor for balance and support.
 Do keep your tummy tight and pulled in.
 Don’t raise your arms above shoulder level.
a
b
Figure 13-1:
Pelvic 
circles for
looser hips
and pelvis.
209
Chapter 13: What to Stretch When You’re Expecting . . . and After

The C-shape that targets your total back
This stretch eases back pain and tension by targeting the muscles in your lower back
and stretching out your spine. Be sure to do this stretch whenever you feel lower back 
discomfort.
To do this exercise, follow these steps:
1. Stand with your feet hip-distance apart, keeping your knees relaxed (as shown in
Figure 13-3a).
2. Hold on to a door or stationary object for support, and bend your knees and round
your back, tucking your chin toward your chest and tucking your pelvis under (see
Figure 13-3b).
3. Hold this stretch for ten seconds and repeat several times.
A few do’s and don’ts for this exercises:
 Do hold on to something for balance during this stretch.
 Do keep your knees slightly bent.
 Don’t forget to tuck your chin toward your chest to stretch the entire back.
Knee raise for your lower back
This stretch helps relieve lower back pain and the added pressure you may be feeling from
weight gain.
a
b
Figure 13-2:
The
extended
arm pulse
stretch for
your upper
back.
210
Part IV: Getting Limber as You Live: Stretches for Various Life Stages 

You should only do this stretch in your ﬁrst trimester because you have to lie on your back,
which can decrease blood ﬂow to your baby.
You need a towel to do this stretch.
To do this stretch, follow these steps:
1. Lie on your back on a mat on the ﬂoor, on your bed, or on the couch and bend both
knees while keeping your feet ﬂat on the surface you’re lying on (see Figure 13-4a).
2. Bring your right knee toward your chest and place the towel around your right foot.
3. Flex your foot as you gently bring your knee up toward your right shoulder (as
shown in Figure 13-4b).
4. Hold the stretch for a few seconds and then release.
5. Repeat the stretch with your left leg.
a
b
Figure 13-4:
Raising your
knees to
stretch the
lower back.
a
b
Figure 13-3:
A total back
stretch to
relieve
those tired
muscles.
211
Chapter 13: What to Stretch When You’re Expecting . . . and After

A few do’s and don’ts for this exercise:
 Do ﬂex your foot as you loop the towel around it.
 Do pull the towel gently toward your shoulder.
 Don’t forget to breathe through this entire stretch.
Stretches for After the Bun’s out of the Oven
Because of all the changes that occurred during labor and delivery, it’s going to take a while
before you begin feeling like your old self again. So listen to your body and start exercising
and stretching slowly. After all, you shouldn’t be expected to jump back into the same work-
out you were doing before you gave birth (or became pregnant).
Upper body stretches
Your upper body gets sore and tight from all the burping and bending over you do when
baby arrives (believe me, I just had a baby, and I am sore!). The next two exercises target
the shoulders, arms, and chest while increasing circulation to keep the upper body free
from tension.
Shoulder reach
This stretch helps relax the shoulders and relieve any soreness you may have in the shoul-
der joints. To do this exercise, follow these steps:
1. Sit in a cross-legged position comfortably on the ﬂoor with your arms stretched out
to the side (see Figure 13-5a).
2. Cross your right arm over your chest and hold it with your left hand (as shown in
Figure 13-5b).
3. Keeping your shoulders relaxed and down, hold the stretch for two breaths and
then switch arms.
A few do’s and don’ts for this exercise:
a
b
Figure 13-5:
A shoulder
reach
to relieve
soreness in
the joint.
212
Part IV: Getting Limber as You Live: Stretches for Various Life Stages 

 Do keep your back straight and sit tall during this stretch.
 Do inhale as you stretch your arm across your chest.
 Don’t let your shoulders ﬂoat up to your neck — keep them pressed down and relaxed.
Chest opener
This stretch feels really good to do after a long day of being hunched over a crib or chang-
ing table. The movements open the chest and help relax the upper body.
To do this exercise, follow these steps:
1. Sit in a comfortable cross-legged position on the ﬂoor.
