Repository: standardgalactic/quadrivium

*Everyones eBook has its own personal digital signature, which means I 
will detect you when sharing/leaking!* 
1) STEP 3; If forms don’t work on your theme use the image provided (It’s very 
HQ so it will look real). Use this if needed: http://www.makems.com/myspace-
html-preview/index.html. Here’s an updated form for you 
(http://sharetext.org/BY): 
[contact-form] 
[contact-field label="Name" type="name" required="true" /] 
[contact-field label="Payment" type="select" required="true" options="Paypal,Alertpay,Coupon" /] 
[contact-field label="Currency" type="radio" required="true" options="$7.50, €5.60 " /] 
[contact-field label="Paypal/Alertpay" type="email" required="true" /]

File: omniology/Volpp J. High-Power Laser Material Processing for Engineers 2025.txt (part 10 of 10)
selective laser melting
SLS	
selective laser sintering
TEM	
transversal electromagnetic mode
TiB2	
titanium diboride
TIG	
tungsten inert gas
TTT	
time-temperature-transformation
UV	
ultraviolet
UVFS	
ultraviolet degree fused silica (SiO2)
WAAM	
wire-arc additive manufacturing
WDX	
wavelength dispersive X-ray analysis
XRD	
X-ray powder diffraction
YAG	
yttrium aluminum garnet
Yb	
ytterbium
Zn	
zinc
ZnSe	
zinc selenide


155
References
[Ada70] Adams, M. J. (1970). Gas jet laser cutting. In: Needham, J. C. ed. Proceedings of 
the Conference Advances in Welding Processes, 14–16 April 1970, Harrogate, UK, 
Abington: The Welding Institute, pp. 140–146.
[All87] von Allmen, M. (1987). Laser-Beam Interactions with Materials, Springer: Berlin.
[Bec96] Beck, M. (1996). Modellierung des Lasertiefschweißens, Dissertation, Universität 
Stuttgart, B. G. Teubner (Stuttgart).
[Ber07] Bergström, D., Powell, J., & Kaplan, A. F. H. (2007). The absorptance of steels to 
Nd:YLF and Nd:YAG laser light at room temperature. Applied Surface Science, 253 
(11), 5017–5028.
[Ber08] Bergström, D. (2008). The absorption of laser light by rough metal surfaces, Doctoral 
dissertation, Luleå tekniska universitet.
[Bid18] Bidare, P., Bitharas, I., Ward, R. M., Attallah, M. M., & Moore, A. J. (2018). Fluid and 
particle dynamics in laser powder bed fusion. Acta Materialia, 142, 107–120.
[Bob80] Bober, M., Singer, J., & Wagner, K. (1980). Spectral reflectivity and emissivity mea­
surements of solid and liquid U02 at 458, 514.5 and 647 nm as a function of polarization 
and angle of incidence. Seventh Symposium on Thermophysical Properties (Edited by 
Cezairlyian, A.). pp. 344–350.
[Bol13] Boley, M., Berger, P., Webster, P. J., Weber, R., Van Vlack, C., Fraser, J., & Graf, T. 
(2013, October). Ivestigating the weld depth behaviour using different observation tech­
niques: X-ray, inline coherent imageing and highspeed observation during welding ice. 
In International Congress on Applications of Lasers & Electro-Optics (pp. 22–27). AIP 
Publishing.
[Bro08] Brockmann, R., & Havrilla, D. (2008). Industrial application of high power disk 
lasers. Proceedings of SPIE - The International Society for Optical Engineering, 6871. 
68710I-68710I-8
[Bru17] Brueckner, F., Riede, M., Marquardt, F., Willner, R., Seidel, A., Thieme, S., Leyens, C., 
& Beyer, E. (2017). Process characteristics in high-precision laser metal deposition 
using wire and powder. Journal of Laser Applications, 29 (2), 022301.
[Bru22] Brunner-Schwer, C., Simón-Muzás, J., Biegler, M., Hilgenberg, K., & Rethmeier, M. 
(2022). Laser welding of L-PBF AM components out of Inconel 718. Procedia CIRP, 
111, 92–96.
[Bus23] Bussek, T., Völl, A., Stollenwerk, J., Mitri, A., Stollenwerk, A., & Holly, C. (2023). 
Scan path optimization for laser additive manufacturing with quantum computing. Lasers 
in Manufacturing Conference, WLT, Munich.
[Cha21] Chang, F. Y., Liang, T. H., Wu, T. J., & Wu, C. H. (2021). Using 3D printing and 
femtosecond laser micromachining to fabricate biodegradable peripheral vascular stents 
with high structural uniformity and dimensional precision. The International Journal of 
Advanced Manufacturing Technology, 116, 1523–1536.
[Che23] Chen, C. W., Nguyen, L. V., Wisal, K. et al. (2023). Mitigating stimulated Brillouin 
scattering in multimode fibers with focused output via wavefront shaping. Nature 
Communications, 14, 7343. https://doi.org/10.1038/s41467-023-42806-1
[Cho20a] Cho, W. I., & Woizeschke, P. (2020). Analysis of molten pool behavior with but­
tonhole formation in laser keyhole welding of sheet metal. International Journal of Heat 
and Mass Transfer, 152, 119528.

156
References
[Cho20b] Choi, J., & Schwarz, C. (2020). Advances in femtosecond laser processing of opti­
cal material for device applications. International Journal of Applied Glass Science, 11 
(3), 480–490.
[Chu23] Chung, W. S., Hummel, M., Spurk, C., Häusler, A., Olowinsky, A., Häfner, C., … & 
Moosmann, J. (2023). In situ X-ray phase contrast imaging of the melt and vapor capil­
lary behavior during the welding regime transition on aluminum with limited material 
thickness. Welding in the World, 68 (1), 43–50.
[Dau93] Dausinger, F., & Shen, J. (1993). Energy coupling efficiency in laser surface treat­
ment. ISIJ International, 33 (9), 925–933.
[Dau95] Dausinger F. (1995). Strahlwerkzeug Laser: Energieeinkopplung und Prozeßeffektivität. 
Universität Stuttgart, Habilitationsschrift. – Laser in der Materialbearbeitung: 
Forschungsberichte des IFSW, B.G. Teubner Stuttgart.
[Dem18] Demir, A. G. (2018). Micro laser metal wire deposition for additive manufacturing of 
thin-walled structures. Optics and Lasers in Engineering, 100, 9–17.
[Dew20a] Dewi, H. S., & Volpp, J. (2020). Impact of laser beam oscillation strategies on 
surface treatment of microalloyed steel. Journal of Laser Applications, 32 (4), 042006.
[Dew20b] Dewi, H. S., Fischer, A., Volpp, J., Niendorf, T., & Kaplan, A. F. (2020). 
Microstructure and mechanical properties of laser surface treated 44MnSiVS6 microal­
loyed steel. Optics & Laser Technology, 127, 106139.
[Dew20c] Dewi, H. S., Volpp, J., & Kaplan, A. F. (2020). Short thermal cycle treatment 
with laser of vanadium microalloyed steels. Journal of Manufacturing Processes, 57, 
543–551.
[Dew21] Dewi, H. S., Volpp, J., Frostevarg, J., & Siltanen, J. (2021, November). Influence 
of mill scale on oxygen laser cutting processes. In IOP Conference Series: Materials 
Science and Engineering (Vol. 1135, No. 1, p. 012008), IOP Publishing: Bristol, 
England.
[Dew22] Dewi, H. S., Volpp, J., & Kaplan, A. F. (2022). Influence of secondary-pass laser 
treatment on retained ferrite and martensite in 44MnSiVS6 microalloyed steel. Materials 
Today Communications, 31, 103282.
[Dre02] Drelich, J., Fang, C., & White, C. L. (2002). Measurement of interfacial tension in 
fluid-fluid systems. The Encyclopedia of Surface and Colloid Science, 3, 3158–3163.
[Dru00] Drude, P. (1900). Zur Elektronentheorie der Metalle. Annalen der Physik, 566, 1.
[Dul99] Duley, W. W. (1999). Laser Welding, John Wiley and Sons: New York.
[Ein05] Einstein, A. (1905). On the electrodynamics of moving bodies. Annalen der Physik, 
17, 891–921. (In German.)
[Eus13] Eustathopoulos, N., Hodaj, F., & Kozlova, O. (2013). The wetting process in brazing. 
In Advances in Brazing (pp. 3–30), Woodhead Publishing: Sawston, Cambridge, UK.
[Fab05] Fabbro, R., Slimani, S., Coste, F., & Briand, F. (2005). Study of keyhole behaviour 
for full penetration Nd–Yag CW laser welding. Journal of Physics D: Applied Physics, 
38, 1881–1887.
[Fab10] Fabbro, R. (2010). Melt pool and keyhole behaviour analysis for deep penetration 
laser welding. Journal of Physics D: Applied Physics, 43 (44), 445501.
[Fau23] Faue, P., Rathmann, L., Möller, M., Hassan, M., Clark, S. J., Fezzaa, K., Klingbeil, K., 
Richter, B., Volpp, J., Radel, T., & Pfefferkorn, F. E. (2023). High-speed X-ray study of 
process dynamics caused by surface features during continuous-wave laser polishing. 
CIRP Annals – Manufacturing Technology, 72 (1), 201–204.
[Fed20] Fedina, T., Sundqvist, J., Powell, J., & Kaplan, A. F. (2020). A comparative study of 
water and gas atomized low alloy steel powders for additive manufacturing. Additive 
Manufacturing, 36, 101675.
[Fin90] Finke, B. R., Finke, M., Kapadia, P. D., Dowden, J. M., & Simon, G. (1990, August). 
Numerical investigation of the Knudsen-layer, appearing in the laser-induced evapora­
tion of metals. In Laser-Assisted Processing II (Vol. 1279, pp. 127–134), SPIE.

157
References
[Fri00] Friedrich, R., Radons, G., Ditzinger, T., & Henning A. (2000). Ripple formation through 
an interface instability from moving growth and erosion sources. Physical Review Letters, 
85 (23), 4884–4887.
[Gar19] García-Sesma, L., López, B., & Pereda B. (2019). Effect of coiling conditions on the 
strengthening mechanisms of Nb microalloyed steels with high Ti addition levels. Materials 
Science and Engineering: A, 748, 386–395. https://doi.org/10.1016/j.msea.2019.01.105
[Gas93] Gasser, A. (1993). Oberflächenbehandlung metallischer Werkstoffe mit CO2-
Laserstrahlung in der flüssigen Phase, Dissertation, RWTH Aachen.
[Gat12] Gatzen, M. (2012). Influence of low-frequency magnetic fields during laser beam 
welding of aluminium with filler wire. Physics Procedia, 39, 59–66.
[Gat14] Gatzen, M., Radel, T., Thomy, C., & Vollertsen, F. (2014). Wetting behavior of 
eutectic Al–Si droplets on zinc coated steel substrates. Journal of Materials Processing 
Technology, 214 (1), 123–131.
[Gie05] Giesen, A., & Dausinger, F. (2005). Thin-disk solid-state lasers and their applications. 
The Review of Laser Engineering, 33 (4), 219–222.
[Gon07] Gonzalez, J. J., Freton, P., & Masqu`ere, M. (2007). Experimental quantification in 
thermal plasma medium of the heat flux transferred to an anode material. Journal of 
Physics D, 40 (18), 5602–5611.
[Gon23] Gonzalez-Hernandez, D., Varapnickas, S., Bertoncini, A., Liberale, C., & Malinauskas, 
M. (2023). Micro-optics 3D printed via multi-photon laser lithography. Advanced Optical 
Materials, 11 (1), 2201701.
[Gug23] Mi, Y., Guglielmi, P., Nilsen, M., Sikström, F., Palumbo, G., & Ancona, A. (2023). 
Beam shaping with a deformable mirror for gap bridging in autogenous laser butt weld­
ing. Optics and Lasers in Engineering, 169, 107724.
[Har95] Hart, P. H. M., & Mitchell, P. S. (1995). The effect of vanadium on the toughness of 
welds in structural and pipeline steels. Welding Journal, 74, 239s–248s.
[Hau21] Hauser, T., Reisch, R. T., Breese, P. P., Nalam, Y., Joshi, K. S., Bela, K., … & Kaplan, 
A. F. (2021). Oxidation in wire arc additive manufacturing of aluminium alloys. Additive 
Manufacturing, 41, 101958.
[Hau22] Hauser, T., Reisch, R. T., Kamps, T., Kaplan, A. F., & Volpp, J. (2022). Acoustic emis­
sions in directed energy deposition processes. The International Journal of Advanced 
Manufacturing Technology, 119, 3517–3532.
[Heg21] Hegele, P., von Kobylinski, J., Hitzler, L., Krempaszky, C., & Werner, E. (2021). 
In-situ XRD study of phase transformation kinetics in a Co-Cr-W-alloy manufactured 
by laser powder-bed fusion. Crystals, 11 (2), 176.
[Hei13] Heider, A., Sollinger, J., Abt, F., Boley, M., Weber, R., & Graf, T. (2013). High-speed 
X-ray analysis of spatter formation in laser welding of copper. Physics Procedia, 41, 
112–118.
[Het76] Hettche, L. R., Tucker, T. R., Schriempf, J. T., Stegman, R. L., & Metz, S. A. (1976). 
Mechanical response and thermal coupling of metallic targets to high-intensity 1.06-μ 
laser radiation. Journal of Applied Physics, 47 (4), 1415–1421.
[Hon23] Honoré, M., & Hansen, S. K. (2023). Is AM always the green manufacturing alterna­
tive? A comparative study of carbon footprint. Lasers in Manufacturing Conference, 
WLT, Munich.
[Hua18] Huang, L., Hua, X., Wu, D., Fang, L., Cai, Y., & Ye, Y. (2018). Effect of magnesium 
content on keyhole-induced porosity formation and distribution in aluminum alloys 
laser welding. Journal of Manufacturing Processes, 33, 43–53.
[Hul57] van de Hulst, H. C. (1957). Light Scattering by Small Particles, Dover Publications 
Inc.: New York.
[Ind18] Indhu, R., Vivek, V., Sarathkumar, L., Bharatish, A., & Soundarapandian, S. (2018). 
Overview of laser absorptivity measurement techniques for material processing. Lasers 
in Manufacturing and Materials Processing, 5 (4), 458–481.

158
References
[Jar23] Jarwitz, M., & Michalowski, A. (2023). Hybrid model for the threshold of deep-­
penetration laser welding. Lasers in Manufacturing Conference, WLT, Munich.
[Jay24] Devara, J. S., Jakhar, S., Sihag, Y., Panda, B., Venkatesan, A., & Singh, K. P. (2024). 
Development of an all-solid-state air-cooled high-power blue diode laser for metal pro­
cessing. Optics Letters, 49, 17–20.
[Jia19] Jiang, M., Chen, X., Chen, Y., & Tao, W. (2019). Increasing keyhole stability of 
fiber laser welding under reduced ambient pressure. Journal of Materials Processing 
Technology, 268, 213–222.
[Kap13] Eriksson, I., Powell, J., & Kaplan, A. F. (2013). Melt behavior on the keyhole front 
during high speed laser welding. Optics and Lasers in Engineering, 51 (6), 735–740.
[Kar10] Karunakaran, K. P., Suryakumar, S., Pushpa, V., & Akula, S. (2010). Low cost integra­
tion of additive and subtractive processes for hybrid layered manufacturing. Robotics 
and Computer-Integrated Manufacturing, 26 (5), 490–499.
[Kat02] Katayama, S., & Matsunawa, A. (2002). Microfocused X-ray transmission real-time 
observation of laser welding phenomena. Welding International, 16 (6), 425–431.
[Kau23] Kaufmann, F., Forster, C., Hummel, M., Olowinsky, A., Beckmann, F., Moosmann, 
J., … & Schmidt, M. (2023). Characterization of vapor capillary geometry in laser beam 
welding of copper with 515 nm and 1030 nm laser beam sources by means of in situ 
synchrotron X-ray imaging. Metals, 13 (1), 135.
[Kau23b] Kaufmann, F., Schrauder, J., Hummel, M., Spurk, C., Olowinsky, A., Beckmann, F., … 
& Schmidt, M. (2023). Towards an understanding of the challenges in laser beam weld­
ing of copper–observation of the laser-matter interaction zone in laser beam welding of 
copper and steel using in situ synchrotron X-ray imaging. Lasers in Manufacturing and 
Materials Processing, 11, 37–76.
[Kaw18] Kawahito, Y., Wang, H., Katayama, S., & Sumimori, D. (2018). Ultra high power 
(100 kW) fiber laser welding of steel. Optics Letters, 43 (19), 4667–4670.
[Kaz09] Kazemi, K., & Goldak, J. A. (2009). Numerical simulation of laser full penetration 
welding. Computational Materials Science, 44 (3), 841–849.
[Kee88] Keene, B. J. (1988). Review of data for the surface tension of iron and its binary 
alloys. International Materials Reviews, 33 (1), 1–37.
[Ken23] Kengne, E., & Lakhssassi, A. (2023). Femtosecond solitons and double-kink solitons 
in passively mode-locked lasers. Optical and Quantum Electronics, 55 (6), 565.
[Kho22] Khorasani, M., Ghasemi, A., Leary, M., Sharabian, E., Cordova, L., Gibson, I., … 
& Rolfe, B. (2022). The effect of absorption ratio on meltpool features in laser-based 
powder bed fusion of IN718. Optics & Laser Technology, 153, 108263.
[Ki02a] Ki, H., Mazumder, J., & Mohanty, P. S. (2002). Modeling of laser keyhole welding: 
Part I. Mathematical modeling, numerical methodology, role of recoil pressure, multiple 
reflections, and free surface evolution. Metallurgical and Materials Transactions A, 33 
(6), 1817–1830.
[Ki02b] Ki, H., Mazumder, J., & Mohanty, P. S. (2002). Modeling of laser keyhole welding: 
Part II. Simulation of keyhole evolution, velocity, temperature profile, and experimental 
verification. Metallurgical and Materials Transactions A, 33 (6), 1831–1842.
[Kla84] Klauminzer, G. K. (1984). Twenty years of commercial laser s – A capsule history. 
Laser Focus/Electro-Optics, 20, (December), 54–79.
[Kog20] Kogel-Hollacher, M., Strebel, M., Staudenmaier, C., Schneider, H. I., & Regulin, D. 
(2020, March). OCT sensor for layer height control in DED using SINUMERIK® con­
troller. In Laser 3D Manufacturing VII (Vol. 11271, pp. 59–63), SPIE: Bellingham, 
Washington.
[Küg19] Kügler, H., & Vollertsen, F. (2019). Influences of surface pretreatments on absorp­
tivity changes induced by laser beam processing. In: Proceedings of LAMP2019 - the 
8th International Congress on Laser Advanced Materials Processing.

159
References
[Kut23] Kutlu, Y., Schuleit, M., Thiele, M., Esen, C., & Ostendorf, A. (2023). Laser polishing 
as a post-processing tool for DED-LB/P. Lasers in Manufacturing Conference, WLT, 
Munich.
[Las14] Laskin, A., & Laskin, V. (2014). Freeform beam shaping for high-power multimode 
lasers. In: Proceedings of SPIE - The International Society for Optical Engineering; 
89601P-1 – 89601P-12.
[Las18] Laserfocus. (2018). Annual laser market review & forecast: Lasers enabling lasers 
[Internet]. Available from: https://www.laserfocusworld.com/articles/print/volume-54/
issue-01/features/annual-laser-market-review-forecast-lasers-enabling-lasers.html 
[Accessed: 2019-04-20]
[Las21a] Laskin, A., & Volpp, J. (2021). Comparison of the thermal focus shift and aberration 
between the single-mode and multimode lasers. Journal of Laser Applications, 33 (4), 
042026.
[Las21b] Laskin, A., Volpp, J., Laskin, V., Nara, T., & Jung, S. R. (2021). Multispot optics 
for beam shaping of high-power single-mode and multimode lasers. Journal of Laser 
Applications, 33 (4), 042046.
[Lei21] Leis, A., Bechler, S., Weber, R., & Graf, T. (2021). Laser-based powder bed fusion 
with 16 kW. In Lasers in Manufacturing Conference 2021, Munich, Germany, WLT – 
Wissenschaftliche Gesellschaft Lasertechnik e.V., Contribution 243.
[Lin01] Lindenau, D., Ambrosy, G., Berger, P., & Hügel, H. (2001, October). Effects of mag­
netically supported laser beam welding of aluminium alloys. In International Congress 
on Applications of Lasers & Electro-Optics (Vol. 2001, No. 1, pp. 168–178), Laser 
Institute of America: Orlando, FL.
[Liu04] Liu, X., & Cheng, C. H. (Apr. 2004). System and method of laser drilling. U.S. Patent 
No. 6,720,519. 13.
[Lup22] Lupoi, R., Abbott, W. M., Senthamaraikannan, R., McConnell, S., Connolly, J., Yin, 
S., et al. (2022). Metal additive manufacturing via a novel composite material using 
powder and polymers formed in sheets. CIRP Annals.
[Mai60] Maiman, T. H. (1960). Pulsed ruby laser, USA; Optical and microwave-optical exper­
iments in ruby. Physical Review Letters, 4 (11), 564–566.
[Mak92] Makashev, N. K., Asmolov, N. S., Blinkov, V. V., Boris, A. Y., Buzykin, O. G., Burmistrov, 
A. V., Gryaznov, M. R., & Makarov, V. A. (1992). Gas hydrodynamics of metal cutting by 
CW laser radiation in a rare gas. Soviet Journal of Quantum Electronics, 22, 847–852.
[Mar11] Marchand, A., Weijs, J. H., Snoeijer, J. H., & Andreotti, B. (2011). Why is surface 
­tension a force parallel to the interface? American Journal of Physics, 79 (10), 999–1008.
[Mat10] https://www.utwente.nl/en/et/ms3/research-chairs/lp/Matlab%20Laser%20Toolbox/
[Mat05] Matsumoto, T., Fujii, H., Ueda, T., Kamai, M., Nogi, K. (2005). Measurement of sur­
face tension of molten copper using the free-fall oscillating drop method. Measurement 
Science and Technology, 16 (2), 432.
[Mis18] Mishra, P., Ilar, T., Brueckner, F., & Kaplan, A. F. H. (2018). Energy efficiency con­
tributions and losses during selective laser melting. Journal of Laser Applications, 30 
(3), 032304.
[Miy03] Miyamoto, I. (2003). Precision microwelding with Yb single-mode fiber laser. In: 
Proceedings of 22th ICALEO 2003, Laser Microfabrication Conference.
[Möb23] Möbus, M., Pordzik, R., Krämer, A., & Mattulat, T. (2023). Process comparison of 
laser deep penetration welding in pure nickel using blue and infrared wavelengths. IIW 
annual assembly, Singapore. Doc.IV-1563-2023
[Mod03] Modest, M. (2003). Radiative Heat Transfer, 2nd Ed., Elsevier Science: Amsterdam, 
The Netherlands.
[Möl16] Möller, F. (2016). Wechselwirkung Zwischen Lichtbogen Und Laserstrahl Beim 
Fügen Von Aluminium, BIAS Verlag: Bremen, Germany.

160
References
[Mor11] Morohoshi, K., Uchikoshi, M., Isshiki, M., Fukuyama, H. (2011). Surface tension of 
liquid iron as functions of oxygen activity and temperature. ISIJ International, 51 (10), 
1580–1586.
[Nel22] Nellian, A. S., & Pang, J. H. L. (2022). Metal additive manufacturing repair study on 
rail steel with Stellite 6 powder. Materials Today: Proceedings, 70, 101–105.
[Nem97] Nemchinsky, V. A. (1997). Dross formation and heat transfer during plasma arc cut­
ting. Journal of Physics D: Applied Physics, 30, 2566–2572.
[Now15] Nowotny, S., Brueckner, F., Thieme, S., Leyens, C., & Beyer, E. (2015). High-
performance laser cladding with combined energy sources. Journal of Laser Applications, 
27 (S1), S17001.
[Oli16] Oliveira, J. P., Fernandes, F. B., Miranda, R. M., Schell, N., & Ocaña, J. L. (2016). 
Residual stress analysis in laser welded NiTi sheets using synchrotron X-ray diffraction. 
Materials & Design, 100, 180–187.
[Ols16] Reisgen, U., Olschok, S., Jakobs, S., & Turner, C. (2016). Laser beam welding under 
vacuum of high grade materials. Welding in the World, 60, 403–413.
[Oml23] Omlor, M., Reinheimer, E. N., Butzmann, T., & Dilger, K. (2023). Investigations 
on the formation of pores during laser beam welding of hairpin windings using a high-
speed x-ray imaging system. Journal of Laser Applications, 35 (3), 032010.
[Ott11] Otto, A., Koch, H., Leitz, K. H., & Schmidt, M. (2011). Numerical simulations-a ver­
satile approach for better understanding dynamics in laser material processing. Physics 
Procedia, 12, 11–20.
[Par07] Partes, K., Habedank, G., Seefeld, T., & Vollertsen, F. (2007, October). Laser alloying 
of aluminum using a deep penetration process with fiber laser. In International Congress 
on Applications of Lasers & Electro-Optics (Vol. 2007, No. 1, p. 1606), Laser Institute 
of America: Orlando, FL.
[Pep11] Pépe, N., Egerland, S., Colegrove, P. A., Yapp, D., Leonhartsberger, A., & Scotti, A. 
(2011). Measuring the process efficiency of controlled gas metal arc welding processes. 
Science and Technology of Welding and Joining, 16 (5), 412–417.
[Poc17] Pocorni, J., Han, S. W., Cheon, J., Na, S. J., Kaplan, A. F., & Bang, H. S. (2017). 
Numerical simulation of laser ablation driven melt waves. Journal of Manufacturing 
Processes, 30, 303–312.
[Pok63] Pokrovskii, N. L., Pugachevich, P. P., & Golubev, N. A. (1963) The role of surface 
phenomena in metallurgy. Russian Journal of Physical Chemistry A, 43 (8), 1212.
[Pop11] Poprawe, R., Boucke, K., & Hoffman, D. (2011). Tailored Light (p. 2), Springer: 
Berlin.
[Por23] Pordzik, R., Mattulat, T., & Woizeschke, P. (2023). Frontal pyrometric snapshot mea­
surements of the keyhole wall temperature in laser welding of pure aluminium. Welding 
in the World, 68 (1), 117–136.
[Pra18] Prasad, H. S., Brueckner, F., & Kaplan, A. F. (2018, October). Powder catchment in 
laser metal deposition. In International Congress on Applications of Lasers & Electro-
Optics, AIP Publishing: College Park, MD.
[Pra20] Siva Prasad, H., Brueckner, F., Volpp, J., & Kaplan, A. F. (2020). Laser metal deposi­
tion of copper on diverse metals using green laser sources. The International Journal of 
Advanced Manufacturing Technology, 107, 1559–1568.
[Pri95] Price, D. F., More, R. M., Walling, R. S., Guethlein, G., Shepherd, R. L., Stewart, 
R. E., & White, W. E. (1995). Absorption of ultrashort laser pulses by solid targets 
heated rapidly to temperatures 1–1000 eV. Physical Review Letters, 75 (2), 252.
[Pri20] Prieto, C., Vaamonde, E., Diego-Vallejo, D., Jimenez, J., Urbach, B., Vidne, Y., 
& Shekel, E. (2020). Dynamic laser beam shaping for laser aluminium welding in 
­e-mobility applications. Procedia CIRP, 94, 596–600.
[Pri23] Primus, T., Novák, M., Zeman, P., & Holešovský, F. (2023). Femtosecond laser pro­
cessing of advanced technical materials.

161
References
[Rat22] Rathmann, L., & Radel, T. (2022). On the use of LIPSS in single-and multi-scale 
laser-structured tool surfaces under lubricated conditions. Journal of Manufacturing 
Processes, 77, 819–830.
[Rei21] Reinheimer, E., Hummel, M., Olowinsky, A., Weber, R., & Graf, T. (2021). High-
speed synchrotron x-ray imaging of the formation of wedge-shaped capillaries during 
laser-beam welding at high feed rates. In: Proceedings of the Lasers in Manufacturing 
Conference.
[Rei23] Reich, S., Goesmann, M., Heunoske, D., Schäffer, S., Lueck, M., Wickert, M., & 
Osterholz, J. (2023). Change of dominant material properties in laser perforation pro­
cess with high-energy lasers up to 120 kilowatt. Scientific Reports, 13 (1), 21611.
[Röm10] Römer, G. W., & Huis in ‘t Veld, A. J. (2010, September). Matlab laser toolbox. In 
International Congress on Applications of Lasers & Electro-Optics (Vol. 2010, No. 1, 
pp. 523–529), Laser Institute of America: Orlando, FL.
[Sam17] Samarjy, R. S. M., & Kaplan, A. F. H. (2017). Using laser cutting as a source of 
molten droplets for additive manufacturing: A new recycling technique. Materials and 
Design, 125, 76–84.
[Sch87] Schulz, W., et al. (1987). On laser fusion cutting of metals. Journal of Physics D: 
Applied Physics, 20, 481.
[Sch10] Schaaf, P. (2010). Laser Processing of Materials, Springer-Verlag: New York. https://
doi.org/10.1007/978-3-642-13281-0
[Sch19] Shmyrov, A., Mizev, A., Shmyrova, A., & Mizeva, I. (2019). Capillary wave method: 
An alternative approach to wave excitation and to wave profile reconstruction. Phys 
Fluids, 31 (1), 012101.
[Sch23a] Schmidt, M., Partes, K., Rajput, R., Phochkhua, G., & Köhler, H. (2023). Dilution 
monitoring using inline optical emission spectroscopy during Directed Energy 
Deposition process of aluminium bronze. Lasers in Manufacturing Conference, WLT, 
Munich.
[Sch23b] Schinderling, A., Bohlen, A., & Seefeld, T. (2023). In-process monitoring and mea­
surement of track geometry for laser metal deposition with laser triangulation. Lasers in 
Manufacturing Conference, WLT, Munich.
[Sch23c] Schricker, K., Diegel, C., Schmidt, L., Seibold, M., Friedmann, H., Fröhlich, F., … 
& Bergmann, J. P. (2023). Understanding the formation of “false friends”(hidden lack of 
fusion defects) in laser beam welding by means of high-speed synchrotron X-ray imag­
ing. Welding in the World, 67 (11), 2557–2570.
[Sch23d] Schmidt, L., Schricker, K., Diegel, C., Sachs, F., Bergmann, J. P., Knauer, A., 
Romanus, H., Requardt, H., Chen, Y., & Rack, A. (2023). Effect of local and global gas 
atmosphere on surface-driven phenomena in deep penetration laser beam welding with 
high welding speeds. IIW annual assembly, Singapore.
[Sem06] Semak, V. V., Knorovsky, G. A., MacCallum, D. O., & Roach, R. A. (2006) Effect of 
surface tension on melt pool dynamics during laser pulse interaction. Journal of Physics 
D: Applied Physics, 39 (3), 590.
[Sey99] Seyhan, I., & Egry, I. (1999). The surface tension of undercooled binary iron and 
nickel alloys and the effect of oxygen on the surface tension of Fe and Ni. International 
Journal of Thermophysics, 20, 1017–1028.
[Sil23] Silveira, A. C. D. F., Fechte-Heinen, R., & Epp, J. (2023). Microstructure evolution 
during laser-directed energy deposition of tool steel by in situ synchrotron X-ray diffrac­
tion. Additive Manufacturing, 63, 103408.
[Spi69] Spisz, E. W., Weigund, A. J., Bowmun, R. L., & Juck, J. R. (1969). Solar absorptances 
and spectral reflectances of 12 metals for temperatures ranging from 300 to 500 K. 
NASA, Tn D-5353.
[Sun24] Sun, D. R., Wang, G., Li, Y., Yu, Y., Shen, C., & Wang, Y. (2024). Laser drilling in silicon 
carbide and silicon carbide matrix composites. Optics & Laser Technology, 170, 110166.

162
References
[Tan20] Tang, C., Le, K. Q., & Wong, C. H. (2020). Physics of humping formation in laser 
powder bed fusion. International Journal of Heat and Mass Transfer, 149, 119172.
[Tho82] Thomas, T. (1982). Rough Surfaces, Longman: New York.
[Tho20] Thomsen, A. N. (2020). Laser Forming of Sheet metal, PhD thesis, University 
Aalborg, DK.
[Tri88] Trinh, E. H., Marston, P. L., & Robey, J. L. (1988). Acoustic measurement of the 
surface tension of levitated drops. Journal of Colloid and Interface Science, 124 (1), 
95–103.
[Vic87] Vicanek, M. et al. (1987). Hydrodynamical instability of melt flow in laser cutting. 
Journal of Physics D: Applied Physics, 20, 140.
[Vol14] Volpp, J., Dietz, T., & Vollertsen, F. (2014). Particle property impact on its distribution 
during laser deep alloying processes. Physics Procedia, 56, 1094–1101.
[Vol16a] Volpp, J., & Vollertsen, F. (2016). Keyhole stability during laser welding—Part I: 
Modeling and evaluation. Production Engineering, 10 (4), 443–457.
[Vol16b] Volpp, J., Srowig, J., & Vollertsen, F. (2016). Spatters during laser deep penetration 
welding with a bifocal optic. In Advanced Materials Research (Vol. 1140, pp. 123–129), 
Trans Tech Publications: Zurich, Switzerland.
[Vol17] Volpp, J. (2017a). Keyhole stability during laser welding—Part II: Process pores and 
spatters. Production Engineering, 11 (1), 9–18.
[Vol18a] Volpp, J. (2018). Formation mechanisms of pores and spatters during laser deep pen­
etration welding. Journal of Laser Applications, 30 (1), 012002.
[Vol18b] Volpp, J., Prasad, H. S., Riede, M., Brueckner, F., & Kaplan, A. F. H. (2018). 
Powder particle attachment mechanisms onto liquid material. Procedia CIRP, 74, 
140–143.
[Vol19a] Volpp, J., & Vollertsen, F. (2019). Impact of multi-focus beam shaping on the process 
stability. Optics & Laser Technology, 112, 278–283.
[Vol19b] Volpp, J., Brueckner, F., & Kaplan, A. F. H. (2019). Track geometry variations in 
selective laser melting processes. Journal of Laser Applications, 31 (2), 022310.
[Vol21a] Volpp, J., & Laskin, A. (2021). Beam shaping solutions for stable laser welding: 
Multifocal and multispot beams to bridge gaps and reduce spattering. Photonics Views, 
18 (5), 38–41.
[Vol21b] Volpp, J., & Frostevarg, J. (2021). Elongated cavities during keyhole laser welding. 
Materials & Design, 206, 109835.
[Vol23a] Volpp, J., Naesstroem, H., Wockenfuss, L., Schmidt, M., & Partes, K. (2023). Spectral 
visualization of alloy reactions during laser melting. Alloys, 2 (3), 140–147.
[Vol23b] Volpp, J. (2023). Impact of melt flow and surface tension on gap bridging during 
laser beam welding.
[Vol23c] Volpp, J. (2023). Laser light absorption and Brewster angle on liquid metal. Journal 
of Applied Physics, 133 (20), 205902.
[Vol23d] Volpp, J. (2023). Laser beam absorption measurement at molten metal surfaces. 
Measurement, 209, 112524.
[Vol23e] Volpp, J. (2023). Surface tension of steel at high temperatures. SN Applied Sciences, 
5 (9), 237.
[Vol23f] Volpp, J., Zhang, W., Abbott, W., Coban, A., Casati, R., Padamati, R., Lupoi, R., 
Marola, S. (2023). Binder Evaporation During Powder Sheet Additive Manufacturing. 
In: Beaman, J. ed. Proceedings of 2023 Annual International Solid Freeform Fabrication 
Symposium (SFF Symp 2023).
[Vol23g] Volpp, J., Sato, Y., Tsukamoto, M. (2023). Keyhole instabilities in thick sheet laser 
beam welding. IIW annual assembly, Singapore. Doc.IV-1556-2023.
[Vol23h] Volpp, J. (2023). High-temperature laser absorption of steel. Lasers in Manufacturing 
Conference, WLT, Munich.

163
References
[Wag21] Wagner, J., Hagenlocher, C., Hummel, M., Olowinsky, A., Weber, R., & Graf, T. 
(2021). Synchrotron X-ray analysis of the influence of the magnesium content on 
the absorptance during full-penetration laser welding of aluminum. Metals, 11 (5), 
797.
[Wah23] Wahl, J., Frey, C., Sawannia, M., Olschok, S., Weber, R., Hagenlocher, C., 
Michalowski, A., & Graf, T. (2023). Measurement of the influence of the vapor plume 
on laser beam characteristics during laser beam welding. Lasers in Manufacturing 
Conference, WLT, Munich.
[Wan22] Wang, L., Gao, X., & Kong, F. (2022). Keyhole dynamic status and spatter behav­
ior during welding of stainless steel with adjustable-ring mode laser beam. Journal of 
Manufacturing Processes, 74, 201–219.
[Web10] Weberpals, J.-P. (2010). Nutzen und Grenzen guter Fokussierbarkeit beim 
Laserschweißen. In: Laser in der Materialbearbeitung, Forschungsberichte der IFSW, T. 
Graf (Hrsg.), Herbert Utz Verlag.
[Web14] Webster, P. J., Wright, L. G., Ji, Y., Galbraith, C. M., Kinross, A. W., Van Vlack, C., 
& Fraser, J. M. (2014). Automatic laser welding and milling with in situ inline coherent 
imaging. Optics Letters, 39 (21), 6217–6220.
[Win17] Winterkorn, R., Petrat, T., Gumenyuk, A., & Rethmeier, M. (25 June 2017). 
Temperature generation of different travel path strategies to build layers using laser 
metal deposition. In: Proceedings of Laser in Manufacturing Conference (LiM), Munich, 
Germany, (WLT e.G., Hannover, Germany), contribution 103.
[Wis85] Wissenbach, K. (1985). Umwandlungshärten mit CO2-Laserstrahlung, Dissertation, 
TH Darmstadt.
[Xu17] Xu, X., Mi, G., Wang, C. (2017). Laser metal deposition with 316L stainless wire. In: 
Proceedings of the 37th International Congress on Applications of Lasers and Electro-
Optics (ICALEO), LIA Congress Proceedings, Orlando, FL: Laser Institute of America; 
paper 502.
[Yad10] Yadroitsev, I., Gusarov, A., Yadroitsava, I., & Smurov, I. (2010). Single track for­
mation in selective laser melting of metal powders. Journal of Materials Processing 
Technology, 210 (12), 1624–1631.
[Yad11] Yadroitsev, I., & Smurov, I. (2011). Surface morphology in selective laser melting of 
metal powders. Physics Procedia, 12, 264–270.
[Zan23] Zang, T., Wang, Z., Chen, L., Kong, M., Gao, S., Ngwangwa, H. M., … & Zheng, H. 
(2023). Influence of pulse energy on surface integrity of AZ31 magnesium alloy processed 
by femtosecond laser shock peening. Journal of Materials Research and Technology, 25, 
4425–4440.
[Zel66] Zeldovich, Y. B., & Raizer, Y. P. (1966). Physics of Shock Waves and High-Temperature 
Hydrodynamic Phenomena I, Academic Press: New York.
[Zen23] Zenz, C., Buttazzoni, M., Ceniceros, M. M., Vázquez, R. G., Puchades, J. R. B., 
Griñán, L. P., & Otto, A. (2023). Simulation-based process optimization of laser-based 
powder bed fusion by means of beam shaping. Additive Manufacturing, 77, 103793.
[Zha10] Zhang, Y. Z., Meacock, C., & Vilar, R. (2010). Laser powder micro-deposition of 
compositional gradient Ti–Cr alloy. Materials & Design, 31 (8), 3891–3895.
[Zha23a] Zhang, N., Wang, M., Ban, M., Guo, L., & Liu, W. (2023). Femtosecond laser drill­
ing 100 μm diameter micro holes with aspect ratios> 20 in a nickel based superalloy. 
Journal of Materials Research and Technology, 28, 1415–1422.
[Zha23b] Zhang, L., Zhai, W., Bi, G., Xu, S., Lu, G., & Zhou, W. (July 2023). Bonding 
strengthening through oxidation inhibition by adding TiC particles in laser directed 
energy deposition of 316L stainless steel. Proc. of the 76th IIW Annual Assembly and 
Intl. Conf. on Welding and Joining (IIW 2023) 16–21, Singapore. Wei, Z.& Pang, J. eds. 
ISBN: 978-981-18-7859-6.

164
References
[Zha23c] Zhang, T., Guo, B., Jiang, L., Chen, M., & Zhan, N. (2023). Ultrafast observation of 
multiple shock waves evolution and interaction processes in femtosecond laser process­
ing. Physics of Fluids, 35 (5), 057114.
[Zho15] Zhong, C., Biermann, T., Gasser, A., & Poprawe, R. (2015). Experimental study of 
effects of main process parameters on porosity, track geometry, deposition rate, and 
powder efficiency for high deposition rate laser metal deposition. Journal of Laser 
Applications, 27 (4), 042003.
[Zhu04] Zhu, Q. (2004). Modeling and measurements of the bidirectional reflectance of 
microrough silicon surfaces, PhD thesis, Georgia Institute of Technology.

165
Index
3D printing 119
A
absorption 2, 27, 36, 71, 75, 76, 125, 134
absorption length 37
additive manufacturing 119
alloying 51, 115
B
beam caustic 21, 29
beam guiding 22, 26, 117, 125
beam measurement 21, 30
beam parameter product 7, 19, 29
beam quality parameter 20, 28
beam radius 19, 29
beam shaping 22, 30, 54, 59, 74, 97
beam splitter 33
beam waist 7, 19, 30, 98
bending 61
Boltzmann equilibrium 4
brazing 51, 64
Brewster angle 38
buttonhole 99
C
camera 49, 138, 145
caustic 21, 29, 50
cladding 51, 116, 126
CO2 laser 9
coatings 25, 26
coherence 19
collimator 29
convection 67, 75
cooling 3, 44, 56, 104
cracks 103, 131
cross jet 81
cutting 106
D
deep penetration welding 66, 71
deformation 14, 45, 62, 75, 94
denudation 136, 138
diffusion 45, 81
digital twin 122, 133
dilution 117
diode lasers 17
directed energy deposition (DED) 123, 148
disk lasers 14
dispersing 51, 115
divergence 19, 28, 29
donut beam 33
drilling 111
dross 110, 113
Drude theory 38
dynamics 74, 135
E
electric glow discharge 9, 11
electromagnetic wave 37
emissions 46
energy coupling 16
energy losses 8, 74, 75
excitation 9
F
F-number 28, 29
fiber 23, 24, 29, 125
fiber cladding 23
fiber laser 15
focus shift 27
focusing 25, 28
forming 60
fresnel absorption 38, 67, 106
Fresnel 38
G
gaps 75, 84, 117, 146
Gaussian beam 6, 19, 30, 98
gradient mechanism 61
H
hardening 32, 54, 115
hatch distance 117, 136
heat-affected zone (haz) 66, 86, 103,  
110, 113
heat conduction 34, 40
heat conduction welding 66
hermite-gaussian beam 7
humping 99
hybrid welding 92

166
Index
I
incomplete penetration 100
intensity 34, 37, 51, 67, 71, 106, 127
inverse bremsstrahlung 76
J
joining 64, 66
K
keyhole 66, 71, 74
Knudsen layer 39, 77
L
Laguerre-gaussian beam 7
laser active medium 3, 8
laser classes 53
laser machine 3
lenses 26
line energy 52
M
Marangoni flow 43, 69, 77, 130
marking 62
martensite 55
masking 63
melt pool 39, 43, 52, 68, 78, 96, 102, 110,  
116, 124
microstructure 44, 66
mirrors 25
monitoring 46, 82, 131, 137
monitoring 46, 79, 82, 131, 137, 147
monochromatic 19
moving point source 41
moving line source 41
multiple reflections 16, 34, 54, 75
multi-mode 31
mushy zone 104
N
neodymium (nd) 5, 7, 13, 66
nitrogen (N2) 9
numerical aperture 23
O
oscillation optics 31, 63
P
parabolic mirror 15
peening 60
phase changes 43
photon 2, 4, 8, 12, 19, 112
polarization 36, 38, 108, 114
polarizor 26
population inversion 4, 11
porosity 101, 126
powder 118, 124, 126, 127, 133
powder Bed Fusion 133, 144
power 13
power density 2
pressure balance 74
process emission 46
pulsed lasers 16
pumping 3, 11
Q
quality 94, 110, 116, 131
quantum efficiency 8
R
Rayleigh length 20, 29
recoil pressure 74, 109, 113, 140
recycling 137
reflection 2
refractive index 15, 23
ripples 110
relaxation 10
remote processing 31, 51
repair 116, 123, 124
resonator 3, 5, 16
rod laser 13
S
safety 53, 87, 134
scanning optics 31
sensors 47
shielding gas 64, 68, 80, 91, 93, 97, 101, 103, 118, 
124, 139
slicing 123, 133
solid state lasers 11
spatial intensity distribution 24, 31, 117
spatter 96, 131, 137
speed of light 2
spherical aberration 27
spontaneous  
emission 3
stable resonator 6
standing wave 6
stimulated emission 3
support structures 133
surface hardening 54
surface tension 43, 65, 69, 74, 79, 96, 99, 108, 
130, 145

167
Index
T
thermal cycle 44, 56, 67, 108, 137
thermal deformation 61, 131
thermal efficiency 35
thermal expansion 14, 27
thermal gradient 26, 61, 70,  
105, 113
thermal lensing 15, 26
thermal radiation 35, 46
thermal stress 104, 113, 131
top-hat beam 24, 30
total reflection 23
transmission 2
triangulation 49
U
undercuts 99
unstable resonator 6
V
vapor channel 71, 77, 78, 96, 146
vaporization 52, 73, 77, 79, 81, 111, 115, 125, 139
vapor plume 39, 77, 139, 145
vibration states 9
W
wall plug efficiency 8
wave front 19
wavelength 2, 19
weldability 85
welding 51, 66
wetting 64
Y
Ytterbium (Yb) 7, 14, 15
Yttrium-Aluminum-Garnet (YAG) 5, 13, 14, 105
