Repository: standardgalactic/quadrivium

*Everyones eBook has its own personal digital signature, which means I 
will detect you when sharing/leaking!* 
1) STEP 3; If forms don’t work on your theme use the image provided (It’s very 
HQ so it will look real). Use this if needed: http://www.makems.com/myspace-
html-preview/index.html. Here’s an updated form for you 
(http://sharetext.org/BY): 
[contact-form] 
[contact-field label="Name" type="name" required="true" /] 
[contact-field label="Payment" type="select" required="true" options="Paypal,Alertpay,Coupon" /] 
[contact-field label="Currency" type="radio" required="true" options="$7.50, €5.60 " /] 
[contact-field label="Paypal/Alertpay" type="email" required="true" /]

File: omniology/Welding Robots Technology System Issues and Applications - J Norberto Pires.txt (part 10 of 10)
Welding Robots
sequence. When the definition is complete, a small program, written in Visual 
Basic, extracts motion information from the CAD file and converts it to robot 
commands that can be immediately tested for detailed tuning. A set of tools is then 
available to speed up the necessary corrections, which can be made on-line with 
Work-object 

154 Welding Robots 
 
the robot moving. After a few simulations (with the robot performing all the 
programmed motions without welding) the program is ready for production. The 
whole process can be completed in just some minutes to a few hours, depending on 
the size and complexity of the component to be welded, representing a huge 
reduction of programming and setup time. Besides, most of the work is really easy 
off-line programming. 
 
Consequently, having the software tools available and meeting a specific request 
from industry, a solution was designed using AUTOCAD [7] and DXF files 
(currently standard files for all CAD software tools). If the user follows some basic 
rules, and produces a DXF file with all the information needed, then the 
application developed is capable of extracting that information from the CAD file, 
and is able to produce a robot program almost ready for production. 
 
 
 
Figure 5.5. Application to extract information from a DXF CAD file 
 
The user starts by having a 3D drawing of the piece to weld and of the table used to 
hold the piece. The 3D models should be very precise in terms of dimensions and 
in terms of positioning the welding parts. Then the user should draw and select 
(Figure 5.4) the sequences and all the trajectories required to weld fully the piece 
as desired, using the available layers, i.e., using one layer for each trajectory, 
which is composed by a start-point and an end-point, both with orientation, and the 
type of motion (welding trajectory or approach/escape trajectory). The welding 
parameters (current, voltage, speed, etc.) are introduced in the selected layer, just 
by adding labels with the corresponding values. The weld layers should then be 
renamed for easy identification using a string that starts with the word “WELD”.  
 
 
 
 

 
Robotic Welding: Application Examples 155 
 
 
Simple_Test_Example 
4 
1 - Origem 
1 
656.419922 
-444.451813 
730.853149 
0.091980 
0.001690 
0.995760 
0.002070 
0 
-1 
0 
0 
8999999488 
8999999488 
8999999488 
8999999488 
8999999488 
8999999488 
0.00 
0.00 
100 
5 
0 
... 
4 - End 
1 
684.311096 
-443.820709 
581.514465 
0.092050 
0.001700 
0.995750 
0.002130 
0 
-1 
0 
0 
8999999488 
8999999488 
8999999488 
8999999488 
8999999488 
8999999488 
0.00 
0.00 
10 
5 
0 
 
Name of the file 
Number of points in this file 
Name of the point 
Type of point (welding – 0, approach/escape - 1) 
x (Cartesian position) 
y  
z  
q1 (quaternion) 
q2  
q3  
q4  
cf1 (configuration matrix) 
cf4  
cf6  
cfx  
ex1 (external axis) 
ex2  
ex3  
ex4  
ex5  
ex6  
Current [A] 
Voltage [V] 
Velocity [mm/s] 
Precision (mm) 
Motion type (linear – 0, circular – 1, joints - 2) 
Figure 5.6. Definition of the welding file obtained from the DXF CAD file 
 
Definition of point 4 
Definition of point 1 

156 Welding Robots 
 
The next information is the type of trajectory, to distinguish between welding 
trajectories and approach/escape trajectories. After that should be specified the 
welding current, and then the welding voltage. Finally, the welding speed is 
specified. All these parameters are separated by spaces, constituting a definition 
string. Consequently, a label on a welding trajectory is a string that looks like this 
one: 
 
WELD 0 150.0 20.0 10 0  
 
which defines a welding trajectory (0 – welding, 1 – approach/escape, Figure 5.6), 
with a welding current of 150 A, a welding voltage of 20 V, a welding speed of 10 
mm/s and maximum precision in achieving the end-point. 
 
 
 
Figure 5.7. Shell of the WeldPanel tool 
 
The DXF file generated by the CAD application (AUTOCAD in our case) includes 
all the information added to specify the welding process. Since the DXF file is an 

 
Robotic Welding: Application Examples 157 
 
ASCII file, it is very easy to extract the above-mentioned information, using a 
simple application (Figure 5.5) that identifies each added welding layer, the 
trajectories and the related welding parameters, and stores that information in a 
known way. The definition used here is represented in Figure 5.6.  
 
The generated “.wdf” file is used as input for the application represented in Figure 
5.7. This application shows the available definition with the help of several push-
down software buttons, and enables the user to change welding parameters, correct 
points and orientations, simulate the whole process using the real robot and the real 
piece to weld. The simulation is very realistic, making the final program ready for 
production. A complete collection of tools was designed to help the user to adjust 
the points, add extra points, add approach and fly away trajectories, adjust welding 
parameters, test and simulate the whole process until the operation is as desired. 
The functions included in these application tools use exclusively the ActiveX 
control PCROBNET2003 [8], developed by the first author to interface with the 
RPC services available from the robot controller (see Section 4.5.1). 
 
5.2.3 WeldPanel 
With this tool (Figure 5.7) the user can manipulate the welding points that may be 
obtained initially from a CAD model of the work-piece. Those points may be 
changed or adjusted, and extra ones may be added as a way to avoid collisions, to 
optimize trajectories, etc., and to achieve best performance. All points are always 
referred to the welding torch Tool Center Point (TCP) and to a Work-Object frame 
defined in the table holding the working object (Figure 5.4). The user may adjust 
points just by moving the robot to the desired position, a task that can be done from 
the computer or passing control to the robot teach pendant, which is generally 
easier. 
 
 
 
Figure 5.8. Shell of the WeldAdjust tool 

158 Welding Robots 
 
This “WeldPanel” software tool also receives events from the robot, like status 
changes, actual state of the welding power source and related IO signals, etc. The 
status of the program running on the robot controller and of the network 
connection is constantly monitored, just to avoid damaging materials and persons, 
but also to prevent system commands on error situations. Those events are simply 
RPC calls made by the robot controller to an RPC server running on the computer 
as a system service (see Section 4.5). 
 
 
 
Figure 5.9. Robot File Explorer 
 
 

 
Robotic Welding: Application Examples 159 
 
5.2.4 WeldAdjust 
The “WeldAdjust” software tool (Figure 5.8) is used to adjust points on-line and to 
acquire points in any given robot configuration and/or any robot program state. 
Basically it is a robot jogging application that enables the user to position the robot 
from the computer, using Cartesian XYZ commands or absolute joint commands. 
 
5.2.5 File Explorer 
With the “File Explorer” (Figure 5.9) software tool the user can exchange files 
with the robot controller, facilitating the process of transferring programs, 
modules, etc., to and from the robot controller. It works like the Microsoft 
Windows file explorer, having the available robots as extra “disks”. The user can 
access the robot internal disk and also the external floppy disk, which is 
implemented using the file access services available from the software component 
used. 
5.2.6 Robot Control Panel and RPC Server to Receive Events 
The “Control Panel” software tool is used to change the robot controller state and 
to load and unload modules from the robot controller. The RPC server is used to 
receive events from the robot controller. As already mentioned events are RPC 
calls made by the robot controller and fired when pre-programmed actions actually 
occur. Possible actions include IO change, system state change, program variable 
change, etc. All actions are programmable. 
 
 
 
Figure 5.10. Robot Control Panel and RPC server 
 

160 Welding Robots 
 
5.3 Test Cases 
Two test cases are presented in this section. The first concerns to the welding of 
thick plates of a structural steel, where several layers of weld metal need to be 
deposited in a V-preparation. This situation is very usual in shipyards and 
companies constructing boilers, pressure vessels or even nuclear components. 
 
 
a 
 
b 
Figure 5.11 a, b. Aspect of the working object, welding sequence and obtained weld: a – 
work-piece for multi-pass weld test case (two 20 mm thick plates, 2 mm apart from each 
other, with a 60º V-groove joint preparation); b - layers necessary (welding sequence) to 
finish the weld and obtained weld 
 
Table 5.1. Position of the welding torch for each layer 
 
Layer 
1 
2 
3 
4 
5 
6 
7 
8 
9 
X (mm) 
0 
0 
0 
-5 
+5 
-6 
+6 
-6 
+6 
Y (mm) 
20 
24 
28 
32 
32 
36 
36 
36 
36 
 
Table 5.2. Welding data extracted from a database [3] 
 
Layer 
Current (A) 
Voltage (V) 
Speed (mm/s) 
1 
200 
22 
5 
2 
250 
28 
5 
3-9 
300 
34 
5 
 
Distance from the welding torch to the working piece: 17 mm. 
 
60º 
20 mm 
2 mm 

 
Robotic Welding: Application Examples 161 
 
The second example approaches the difficulties associated with the welding of 
fillet welds in complex paths such as those found in the manufacture of metallic 
beams or trusses. 
 
5.3.1 Test Case 1 – Multi-layer Welding 
In this example it is shown how to perform a simple multi-layer weld using the 
definitions presented in Figure 5.11, and Table 5.1 and Table 5.2. The number of 
layers and the placement of each one of them are obtained empirically using charts 
from The Welding Institute [3] and our own experience. The process is performed 
step-by-step, and any adjustment is introduced in the welding sequence being 
programmed. Those adjustments can be position adjustments, welding parameter 
adjustments and introduction or removal of layers. Since the program is stored in a 
file, it can be used later to weld other similar pieces. The obtained procedure is 
easy to use and very useful for industrial exploitation because the programmer can 
easily setup a multi-layer welding procedure controlling and observing the effect of 
each layer, and acting when necessary. Figure 5.11 shows the working piece, 
composed by two 20mm thick plates, separated by 2mm, constituting a 60º V-
groove joint preparation, and the welding sequence (layers necessary to finish the 
weld). The position of the torch in each layer is indicated in Table 5.1. The origin 
of the reference axis system is centered in the bottom of the V-groove. This 
information is generally not available in the welding databases. The welding data 
used in this case is indicated in Table 5.2. 
 
5.3.2 Test Case 2 – Multiple Welding Paths 
In this example it’s shown how to perform a multipoint weld, very common in 
companies that manufacture metal structures for the construction industry. The 
idea is to extract points from the CAD model of the piece to be welded. It is 
usually very simple to build a routine within the CAD software, enabling the user 
to extract points from the working piece and defining the type of trajectories 
between those points. This may be the initial procedure, very handy for companies 
having CAD models of their products. After having the sketch of the definition 
file, the user must work with it using the WeldPanel and WeldAdjust tools. The 
working cycle should result in a properly tuned file for the purpose. An example of 
the definition file has already been presented in Figure 5.6. The welding 
parameters may again be obtained from a database. The process can then be 
simulated for trajectory and welding parameters adjustment, and tested until 
desirable performance is achieved, including acceptable welding quality. 
 

162 Welding Robots 
 
 
 
a 
 
 
b 
 
Figure 5.12 a, b. Aspect of the working pieces: a - Fillet weld preparation;  
b - Working table in the laboratory 
 
The on-line remote control of the weld quality is carried out using a vision system 
focused behind the weld torch, isolated from the torch light. With this method, only 
surface irregularities of the weld, such as undercuts, underfill or variations in the 
weld height, may be detected. Other defects like porosity, inclusions or underbead 
cracks are not detectable using this technique. 
 
The main advantages of the system are the remote control of the welding process 
and the on-line remote control possibilities of the weld quality. 
 
5.4 Discussion 
In this chapter, a robotic welding example was presented, with the objective of 
demonstrating how the various components of a robotic welding system can be 

 
Robotic Welding: Application Examples 163 
 
executed. There are several aspects of the presented implementation that are worth 
discussing in more detail. 
 
5.4.1 IO and Memory Remote Access 
To be able to run a robotic welding application with commanding and monitoring 
functions on a remote computer, the system should be able to: 
 
1. Have IO control capabilities accessible from the remote computer. 
2. Have robot memory access capabilities from the remote computer, namely 
to access program and system variables and data structures. 
 
These features, offered as remote services, are fundamental and must be available. 
Section 4.5 demonstrates two different examples about how to implement and use 
those type of services using RPC and TCP/IP sockets. The solution used in this 
chapter is based on RPC services available from the specific robot controller used 
(ABB S4CPlus M98). A software component to access those services was designed 
and used with the examples presented in this chapter, which exposes the complete 
collection of services available the robot controller just by giving the user the 
appropriated methods, properties and data structures. For example, admitting that 
the object is included on a Microsoft Visual C++ .NET 2003 application, the 
following are possible commands to access IO signals, program variables or 
system variables. 
 
Write to a digital output named “doGAS”: 
 
pcrob.WriteDigital(“doGAS”, value, channel); 
 
where “doGAS” is a digital output signal of the robot IO system, value is the 
digital value to write, and channel identifies the RPC socket open with the 
specified robot controller (the software is able to communicate with any robot on 
the network through 20 channels for each robot). 
 
Read from the analog input “aiCurrentFeedb”: 
 
pcrob.ReadAnalog(“aiCurrentFeedb”, result, channel); 
 
where the returned value is stored in the variable result. 
 
Write to a numeric variable “decision1”: 
 
pcrob.WriteNum(“decision1”, value, channel); 
 
where “decision1” is the numeric variable to write and value is the desired value. 
 
 

164 Welding Robots 
 
Read from a position/orientation variable “position”: 
 
pcrob.ReadRobTarget(“position”, result, channel); 
 
where result is a data structure of the appropriate type to hold a robtarget 
position/orientation structure [9][10]. 
 
 
 
 
Read actual robot position and orientation 
 
 
Associated Code  
m_pon.ReadCurrRobT(&var,&wobj,&tobj); 
psa = var.parray; 
SafeArrayUnlock(psa); 
for (i=0;i<=16;i++) 
{ 
  SafeArrayGetElement(psa,&i,&var1.fltVal); 
  warn[i] = var1.fltVal; 
} 
msg.Format("%.3f",warn[0]); m_x.SetWindowText(msg); 
msg.Format("%.3f",warn[1]); m_y.SetWindowText(msg); 
msg.Format("%.3f",warn[2]); m_z.SetWindowText(msg); 
msg.Format("%.5f",warn[3]); m_q1.SetWindowText(msg); 
msg.Format("%.5f",warn[4]); m_q2.SetWindowText(msg); 
msg.Format("%.5f",warn[5]); m_q3.SetWindowText(msg); 
msg.Format("%.5f",warn[6]); m_q4.SetWindowText(msg); 
msg.Format("%.0f",warn[7]); m_cf1.SetWindowText(msg); 
msg.Format("%.0f",warn[8]); m_cf4.SetWindowText(msg); 
msg.Format("%.0f",warn[9]); m_cf6.SetWindowText(msg); 
msg.Format("%.0f",warn[10]); m_cfx.SetWindowText(msg); 
msg.Format("%.0f",warn[11]); m_exa.SetWindowText(msg); 
msg.Format("%.0f",warn[12]); m_exb.SetWindowText(msg); 
msg.Format("%.0f",warn[13]); m_exc.SetWindowText(msg); 
msg.Format("%.0f",warn[14]); m_exd.SetWindowText(msg); 
msg.Format("%.0f",warn[15]); m_exe.SetWindowText(msg); 
msg.Format("%.0f",warn[16]); m_exf.SetWindowText(msg); 
 
SafeArrayDestroy(psa); VariantClear(&var); VariantClear(&var1); 
 
Figure 5.13. Code associated with the function Read Actual Position/Orientation 
Read current 
position/orientation 
Represent obtained 
data.

 
Robotic Welding: Application Examples 165 
 
Read actual robot position/orientation: 
 
pcrob.ReadCurrRobTarget(result, channel); 
 
where result is again a data structure of the appropriate type to hold a robtarget 
position/orientation structure [9][10]. 
 
The process of accessing information from the robot controller and from the loaded 
program modules is thus very simple, namely because the necessary data structures 
are available from the above-mentioned software component. For example, the 
code associated with the software button “Read RobT” of the application 
“WeldPanel” (Figure 5.7) is represented in Figure 5.13. 
 
 
CString msg; 
float value = 9301; 
nresult = m_pon.WriteNum(LPCTSTR("decision1"),&value); 
msg.Format("Error: %d",nresult); 
if (nresult != 0) AfxMessageBox(msg); 
 
 
CString msg; 
float value = 9401; 
nresult = m_pon.WriteNum(LPCTSTR("decision1"),&value); 
msg.Format("Error: %d",nresult); 
if (nresult != 0) AfxMessageBox(msg); 
 
startweld=1; 
Sleep(100); 
nresult = m_pon.ReadNum(LPCTSTR("weldpoint"),&value); 
msg.Format("Error: %d",nresult); 
 
 
CString msg; 
float value = 123; 
nresult = m_pon.WriteNum(LPCTSTR("decision1"),&value); 
msg.Format("Error: %d",nresult); 
if (nresult != 0) AfxMessageBox(msg); 
 
startweld=0; 
 
Figure 5.14. Code associated with some functions of the “WeldPanel” application 
 
Figure 5.14 shows the code associated with the software buttons “Start 
Simulation”, “Start” and “Stop” of the software “WeldPanel” tool. Furthermore, 
Figure 5.15 shows the code associated with the robot jogging capabilities of the 
software tool “WeldAdjust”. 
 
 

166 Welding Robots 
 
 
 
 
float value = 9100; 
 nResult = m_pon.WriteNum(LPCTSTR("decision1"),&value); 
if (nResult <0) m_msg.SetWindowText("Failled to leave routine.");  
if (m_linear.GetCheck())  
{ 
value = 198; 
nResult = m_pon.WriteNum(LPCTSTR("varmove"),&value); 
if (nResult <0) m_msg.SetWindowText("Failled to leave routine.");  
} else 
{ 
  value = 0; 
  nResult = m_pon.WriteNum(LPCTSTR("varmove"),&value); 
  if (nResult <0) m_msg.SetWindowText("Failled to leave routine."); 
} 
 
 
CString msg; 
float value; 
m_inc.GetWindowText(msg); 
if (msg.GetLength()) value = -(float) atof(msg); else value = 0; 
if ((m_linear.GetCheck() == 1) || (m_joints.GetCheck() == 1)) nResult 
= m_pon.WriteNum(LPCTSTR("xx"),&value); else 
nResult = m_pon.WriteNum(LPCTSTR("rx"),&value); 
if (nResult <0) m_msg.SetWindowText("Failled to leave routine."); 
 
 
CString msg; 
float value; 
m_inc.GetWindowText(msg); 
if (msg.GetLength()) value = (float) atof(msg); else value = 0; 
if ((m_linear.GetCheck() == 1) || (m_joints.GetCheck() == 1)) nResult 
= m_pon.WriteNum(LPCTSTR("xx"),&value); else 
nResult = m_pon.WriteNum(LPCTSTR("rx"),&value); 
if (nResult <0) m_msg.SetWindowText("Failled to leave routine."); 
 
Figure 5.15. Code associated with some functions of the “WeldAdjustl” application 
 
 

 
Robotic Welding: Application Examples 167 
 
5.4.2 Software Components 
Using software components is an interesting solution, because it simplifies the use 
of certain features hiding the tricky details from the advanced user. Furthermore, 
using “visual” components is also desirable, since they integrate well with the 
available component containers. If the operating system is based on the Distributed 
COM technology (DCOM), then ActiveX components are one of the obvious 
solutions. 
 
5.4.3 CAD Interface 
Actual CAD software packages are powerful 3D tools, very common among 
manufacturing companies. These packages are so popular that it’s fair to say that 
almost every product manufactured in modern countries is designed using some 
type of CAD software package. Consequently, using those tools for robot 
programming is desirable, namely on robotic welding applications, since the 
operator may start the off-line programming of the necessary operations using the 
3D model of the product. The implementation presented in this chapter uses the 
DXF file standard definition, along with some basic rules, to enable users to add 
welding information to the CAD file. That information may be automatically 
extracted from the file and used to program the welding application. This is a 
straightforward procedure not dependant on the particular CAD software package 
used. 
 
 
 
Figure 5.16. Parameterization of an existent welding program 

168 Welding Robots 
 
5.3.3.1 Parameterization Approach 
 
With this approach, the welding information, extracted from the CAD model, is 
used to parameterize a generic already existent robot program, i.e., the welding 
routines are implemented as general as possible enabling the accommodation of the 
planned welding tasks (Figure 5.16). In the case presented here the information 
extracted from the CAD file, and adjusted using the presented software tools, is 
stored in a “.wdf” file and sent to the robot controller using the option “Send to 
Robot” of the “WeldPanel” software tool. The information is sent in the form of 
single column matrices serialized by the sequence that must be followed, i.e., each 
line of any matrix contains the information correspondent to a certain welding 
point. As already mentioned, the robot controller is organized as a server, offering 
a collection of services to the remote computer. Therefore, the following are 
examples of services implemented in the welding server. 
 
Service 9100 (Move_CRobot): this service is used to move the robot in the 
Cartesian space with the specified TOOL frame, in accordance with the 
commanded offsets: x, y, z, rx, ry and rz. Where (x, y, z) are the Cartesian offsets 
and (rx, ry, rz) are the rotation offsets about the tool axis x, y and z, respectively. 
 
Service 9401 (Welding): this service is used to execute the welding sequence 
commanded to the robot. 
 
Service 9301 (Simulation): this service is used to execute the welding sequence 
without igniting the arc, i.e., the welding power source is not activated. 
 
Service 9101 (Move_JRobot): this service is used to move the robot in the joint 
space in accordance with absolute joint angles commanded from the remote 
computer. 
 
Consequently, the main routine of the welding server may be implemented as a 
simple SWITCH-CASE-DO cycle, driven by a variable controlled from the remote 
computer (Figure 5.17). 
 
Looking into the code in more detail it’s easy to find out how it works and how it 
can be explored, but also how new functionalities can be added into the system. 
Let’s consider for example the Move_CRobot service (Figure 5.17) that 
corresponds to the value 9100 of the variable decision1. To move the robot in the 
Cartesian space the following must be commanded from the remote computer. 
 
1. Enter the service routine: to do that the user must write the value 9100 to the 
numeric variable decision1. The method from the PCROBNET2003 software 
component used to command that task is 
 
pcrob.WriteNum(“decision1”, 9100, channel); 
 

 
Robotic Welding: Application Examples 169 
 
where channel identifies the RPC socket open between the robot controller and the 
remote computer. 
__________________________________________________________________ 
PROC main() 
TPErase; TPWrite "Welding Server ...";  
reset_signals; 
p1:=CRobT(\Tool:=trj_tool\WObj:=trj_wobj); 
MoveJ p1,v100,fine,trj_tool\WObj:=trj_wobj; 
joints_now:=CJointT(); 
decision1:=123; varmove:=0; 
WHILE TRUE DO 
TEST decision1 
CASE 9100: 
x:=0; y:=0; z:=0; rx:=0; ry:=0; rz:=0; move:=0; 
p1:=CRobT(\Tool:=trj_tool); 
WHILE (decision1=9100) DO 
IF (move <> 0) THEN 
   p1:=RelTool(p1,x,y,z\Rx:=rx\Ry:=ry\Rz:=rz); 
   x:=0; y:=0; z:=0; rx:=0; ry:=0; rz:=0; move:=0; 
ENDIF 
IF varmove <> 198 THEN 
   MoveJ p1,v100,fine,trj_tool\WObj:=trj_wobj; 
ELSE 
   MoveL p1,v100,fine,trj_tool\WObj:=trj_wobj; 
ENDIF 
ENDWHILE 
decision1:=123; varmove:=0; 
CASE 9101: 
joints_now:=CJointT(); 
WHILE decision1=9101 DO 
   MoveAbsJ joints_now,v100,fine,trj_tool\WObj:=trj_wobj; 
ENDWHILE 
decision1:=123; 
CASE 9401: 
weld; 
decision1:=123; 
p1:=CRobT(\Tool:=trj_tool); 
MoveJ RelTool(p1,0,0,-200),v100,fine,trj_tool\WObj:=trj_wobj; 
CASE 9301: 
weld_sim; 
decision1:=123; 
ENDTEST 
ENDWHILE 
ENDPROC 
__________________________________________________________________ 
 
Figure 5.17. Simple welding server running on the robot controller 
 

170 Welding Robots 
 
2. Define the type of motion: the user must specify what type of motion to 
perform to achieve the target point, i.e., linear motion or coordinated joint motion. 
This is specified writing to the variable varmove (198 for joint coordinated motion 
and any other value for linear motion). For example, the command  
 
pcrob.WriteNum(“varmove”, 198, channel); 
 
specifies joint coordinated motion, using the open RPC socket identified by the 
parameter channel. 
 
3. Command the Cartesian and rotational offsets: the user must write the offsets 
to the correspondent variables. After that, when the user signals that the offsets are 
available (writing a value different than zero to the variable move), the robot moves 
to the position/orientation obtained by adding those offsets to the actual position, 
and waits for another motion command. For example, the sequence of commands 
necessary to move the robot 20 mm in the positive X direction and 10 mm in the 
negative Z direction should be 
 
pcrob.WriteNum(“x”, 20, channel); 
pcrob.WriteNum(“y”, -10, channel); 
pcrob.WriteNum(“move”, 1, channel);                          robot moves now! 
 
where again channel identifies the open RPC socket. 
 
4. Leave the service: to leave this service the user must write any value different 
from 9100 to the variable decision1. For example, the following command writes 
the value -1 to the numeric variable decision1 and makes the robot program to quit 
the Move_CRobot service: 
 
pcrob.WriteNum(“decision1”, -1, channel); 
 
Finally, let’s consider the service Welding (Figure 5.17) that corresponds to the 
value 9401 of the variable decision1. The simplified version of the code is 
presented in Figure 5.18. 
 
It is clear from the presented code (Figure 5.18) that the user should command the 
Welding service to execute, after sending the matrices defining the welding 
sequence. This service commands the robot to follow exactly the command 
sequence, moving the robot and igniting or stopping the welding arc whenever in 
the presence of a welding or approach/escape trajectory, respectively. 
 
The presented example shows clearly that there are considerable gains in terms of 
flexibility and agility when using distributed client-server software architecture to 
assist industrial welding operations [11]-[15], namely taking advantage of the 
powerful programming tools developed for personal computers. It also shows that 
actual CAD packages can be used for robot programming tasks with great 
advantages, which extend the interest of already largely utilized software tools. 

 
Robotic Welding: Application Examples 171 
 
__________________________________________________________________ 
PROC weld() 
weldon:=0; i:=1; 
WHILE ((decision1=9401) AND (i<=numberpoints) AND (i>=1)) DO 
weldpoint:=i; 
wd_iref:=trj_voltage{i}; feed_iref:=trj_current{i}; 
wd_href:=trj_voltage{i}; feed_href:=trj_current{i}; 
wd_ref:=trj_voltage{i}; feed_ref:=trj_current{i}; 
IF (trj_type{i}=0) THEN 
   weld_on;  
   weldon:=1; 
ENDIF 
ppos:=trj{i}; pvel:=trj_vel{i}; 
pzone:=trj_prec{i}; ptype:=trj_mode{i}; 
move_gen; 
IF (weldon=1) AND ((i+1>numberpoints) OR (trj_type{i+1}=1)) THEN 
   weld_off; 
   weldon:=0; 
ENDIF 
i:=i+1; 
ENDWHILE 
IF (weldon=1) THEN 
   weld_off; 
   weldon:=0; 
ENDIF 
ENDPROC 
 
PROC move_gen() 
IF ptype=0 THEN 
   MoveL ppos,pvel,pzone,trj_tool\WObj:=trj_wobj; 
ENDIF 
IF ptype=1 THEN 
   MoveJ ppos,pvel,pzone,trj_tool\WObj:=trj_wobj; 
ENDIF 
IF ptype=2 THEN 
   TPWrite "[MOVE_GEN]: MoveC not implemented."; 
ENDIF 
ENDPROC 
__________________________________________________________________ 
 
Figure 5.18. Code for the Welding service 
 
Welding definition 
Move the robot 

172 Welding Robots 
 
 
 
Figure 5.19. Definition of the simple welding example using AUTOCAD 
 
To clarify further, let’s consider finally the simple welding example already used 
in Chapter 4. In that example, the robot is commanded to execute a linear welding 
on a work-piece placed on a welding table. To demonstrate how this simple task is 
completely specified and programmed using a CAD package, the welding table and 
work-piece were modeled in AUTOCAD. The same strategy used before is again 
utilized to specify points/orientations and trajectories, i.e., they are all defined 
relative to a work-object point/orientation (or reference system) named Pcorner. In 
this way, when exporting points/orientations and trajectories to the robot the only 
thing needed is a good calibration procedure of the robot TCP relatively to Pcorner, 
which can be done automatically using sensors (for example, laser position 
sensors) and special alignment routines, or manually using the robot joystick. 
 
To execute the welding operation it is necessary to specify four points/orientations 
(P0 to P3) and the trajectories between them (Figure 5.19). The following 
procedures should be used: 
 
1. P0 should be defined as the approach point/orientation, i.e., a 
point/orientation that could permit the robot to reach safely the work-
piece from the “home” position. P0 is consequently a non-welding 
point/orientation and the trajectory to P0 should be free of obstacles (the 
user should guarantee that adjusting P0 accordingly). The precision to 
reach P0 should be specified as low. 
 

 
Robotic Welding: Application Examples 173 
 
2. The trajectory from P0 to P1 should be defined as an approach linear 
trajectory, with point P1 reached with the highest precision at low/medium 
velocity (let say 100mm/s, for example). Consequently, the label 
associated with that trajectory (check Section 5.1.2) should be 
 
WELD 1 0 0 0 100 0 
 
for an approach/escape trajectory, done at 100mm/s with highest precision 
in the end-point. 
 
3. The trajectory from P1 to P2 should be defined as a welding trajectory with 
the required welding parameters. For example, the following label could 
be associated with this trajectory: 
 
WELD 0 150.0 21.3 10 0 
 
for a welding trajectory executed at 10mm/s, with highest precision in the 
end-point, associated with a welding current of 150.0 A and a welding 
voltage of 21.3 V. 
 
4. The trajectory from P2 to P3 should be defined as an approach/escape 
trajectory done with low/medium velocity without any special precision in 
the end-point. The following label could be associated with this trajectory: 
 
WELD 1 0 0 0 100 50 
 
to specify a trajectory done at 100mm/s, with low precision (50 mm 
sphere around the selected point). 
 
This information is saved in the CAD file and can be extracted to a “.wtf” 
definition file, which is used for simulation and final tuning using the already 
presented tools. Finally, the whole information is sent to the robot using the 
already presented procedures, based on the routines developed for the robot 
controller and the “write variable” services (see Table 4.1) available from the 
ActiveX software component used.  
 
5.3.3.2 Code Generation Approach 
 
Another approach would be to generate the welding program, from the scratch, 
directly from the information extracted from the CAD file containing also the 
welding specification (Figure 5.20). 
 

174 Welding Robots 
 
 
 
Figure 5.20. Robotic welding: code generation 
 
The first approach is simpler and suits well our demonstrating needs in this 
chapter. It also works very well for welding applications requiring simple 
parameterization, or that are constituted by well defined welding trajectories. 
Nevertheless, for multi-robot solutions and/or applications where it’s difficult to 
typify all the different welding possibilities in terms of trajectories and welding 
sequences, etc., a code generation based implementation could be desirable. 
Nevertheless, this possibility requires the existence of code generation modules for 
each different robot controller used. 
5.4.4 Low-level Interfaces for Sensors 
The availability of fast low-level interfaces to accommodate tracking sensors is 
needed, namely laser sensors for seam tracking and on-line welding analysis, 
which is usually the case for the majority of the industrial robot controllers. 
Nevertheless, they use proprietary or non-standard protocols which make it hard to 
attach, program and fully explore those sensors. Consequently, the system low-
level interfaces should use well-known data protocols to make the connection to 
any robot controller standard. For example, if some given sensor is capable of 
connecting to the robot controller using a TCP/IP socket connection and a proper 
socket API is available on the robot controller, then connecting any sensor to the 
robot would be very simple. It would be a question of setting up the client running 
on the sensor and parameterizing properly the server running on the robot 
controller (Figure 5.21). 
 

 
Robotic Welding: Application Examples 175 
 
 
 
Figure 5.21. Using a TCT/IP socket connection to interface sensors to robot controllers 
 
This concept, extended to offer higher level remote services from the robot 
controller itself, was presented in Section 4.5.2, where a TCP/IP socket server was 
designed to work as the prime interface with remote computers for commanding 
and monitoring applications. 
 
5.5 References 
[1] Kusiak A., "Modelling and Design of Flexible Manufacturing Systems", Elsevier 
Science Publishers, 1986. 
[2] Kusiak A., “Computational Intelligence”, John Wiley & Sons, 2000. 
[3] The Welding Institute, UK, http://www.twi.co.uk  
[4] Eddon and Eddon, “Inside DCOM”, Microsoft Press, 2000. 
[5] Marshall, D., “ActiveX Programming: Building Stable Components using the 
Microsoft Foundation Classes”, Miller Freeman editors, 1998. 
[6] Englander, R, “Developing JAVA Beans”, O’Reilly Editors, 1997. 
[7] KirkPatrick, JM, “The AUTOCAD Book: Drawing, Modeling and Applications Using 
AUTOCAD 2005”, Prentice Hall, 2005. 
[8] Pires, JN, “PCROBNET2003, An ActiveX Control for ABB S4 Robots”, Internal 
Report, Robotics and Control Laboratory, Mechanical Engineering Department, 
University of Coimbra, April 2004. 
[9] ABB IRB1400 Users Manual, ABB Flexible Automation, 2005. 
[10] ABB RAPID Programming Manual, ABB Flexible Automation, 2005. 
[11] Pires, JN, “Interfacing industrial robotic systems with manufacturing tracking and 
control software. A choice for semi-autonomous manufacturing systems.”, Volume 32, 
nº3, Industrial Robot, An International Journal, MCB University Press., 2005.  
[12] Pires, JN, Ferreira, P, Godinho, T, Correia, R," Desenvolvimento de uma aplicação 
para programação de robôs com interface com ficheiros CAD", Ibero-American 
Mechanical Engineering Association Journal, Vol. 8, N.3, November 2004. 
[13] Pires, JN, “Complete Robotic Inspection Line using PC based Control, Supervision and 
Parameterization Software”, Elsevier and IFAC Journal Robotics and Computer 
Integrated Manufacturing, Vol.21, Nº1, 2005. 
[14] Pires, JN, “Handling production changes on-line: example using a robotic palletizing 
system for the automobile glass industry”, Assembly Automation Journal, MCB 

176 Welding Robots 
 
University Press, accepted and will be published in the July 2004 issue (Volume 24, 
Number 3), 2004. 
[15] Pires, JN, and Godinho, Tiago, “Force Control on Industrial Robotics: using a fuzzy PI 
approach”, 24, nº1, Sensor Review Journal, An International Journal,  MCB University 
Press, 2004. 
 
 
 
 
 
 

 
177 
6  
What’s Next? 
In general terms, actual robot controllers have good programming languages 
although with limited programming tools, which makes the possibility of 
incorporating remote computer systems very interesting. In fact, this procedure 
enables the user/programmer to benefit from the advanced programming and 
analysis tools available for personal computers. This also fits very well with the 
need to distribute software to the various components of the system, since actual 
manufacturing tasks (and welding tasks in particular) are generally very complex 
and require the intervention of several different components: intelligent sensors, 
robot controllers, computers, software packages, PLCs, etc.. This book covered the 
majority of these aspects, with enough detail, pursuing the basic objective of 
showing the actual state-of-the-art about welding processes, sensors and systems 
used to implement robotic welding applications. 
 
Nevertheless, robotic welding remains a very complex task which requires more 
from the robots and related systems.  
 
Robots need to be cheaper, faster, lighter and much easier to program.  
 
These objectives highlight the standardization of the mechanical and computer 
platforms used when building robots, as a way to reduce cost and to have robots 
sharing parts with the other computer systems available on the market.  
 
Furthermore, the above-mentioned objectives also highlight the programming 
languages, on the human-machine software and hardware interfaces, on the robot 
controllers, etc. And also on the need to better observe and correct in real-time the 
welding process, which means a better understanding of the welding processes and 
smarter welding sensors, easier to interface and program. 
 
Moreover, using a robot to execute the welding craft is still a challenge, mainly 
because the new welding processes (like rapid arc and laser welding) require more 
efficient systems with higher-levels of adaptability. 
 

178 Welding Robots 
 
Future developments also include the possibility to interface the robot welding 
cells directly from advanced 3D CAD packages, which will enable on-line 
simulation and testing, also being able to generate complete welding programs 
fully ready for production. 
 
Most of these developments will result from R&D projects done in universities, 
research institutes and companies, or in cooperation between academia and 
industry, resulting in technical papers and new products. This subject is perhaps 
one of the most interesting cases of industry-academia cooperation since most of 
the developments require scientific, technical and operational advances which 
require expertise from both worlds. 
 
Robotic welding is therefore an exciting engineering and scientific challenge that 
the interested reader can also follow by checking updates, links to leading 
institutions and journals, references to selected scientific papers and technical 
articles, including the software used in this book, along with pictures, videos, etc., 
from 
 
http://robotics.dem.uc.pt/welding_robots 
 
The authors of the “Welding Robots” book will keep this site up-to-date. 
 
J. Norberto Pires 
Altino Loureiro 
Gunnar Bolmsjö 
 
 
 
 
 
 
 
 
 
 
 
 
 
 
 
 
 

 
179 
 
Index  
ActiveX............. 123, 155, 162, 172, 180 
Alessandro Volta...................................8 
API.................... 113, 117, 124, 142, 179 
Arc stability.........................................94 
Arc voltage....................................42, 97 
Auguste De Meritens.............................8 
C.J. Holslag...........................................9 
C.L. Coffin......................................8, 10 
CAD interface ...................................152 
CAN..................................................122 
CCD .............. 80, 82, 111, 112, 117, 155 
Client-server.............................. 119, 123 
Client-server model...........................119 
CMOS ...............................................112 
CNC ..................................................118 
Comfort Avery Adams..........................9 
Control Panel.....................................164 
Ctecibius .............................................14 
Current shunt.......................................78 
Data sharing ......................................120 
DCEP ...................................... 31, 32, 41 
DCOM .......118, 123, 153, 155, 172, 180 
Diode laser ....................................48, 55 
DXF .................. 158, 159, 160, 161, 172 
E.G. Budd..............................................9 
Electric arc ..................................70, 105 
Elihu Thompson....................................9 
FCAW...........................................44, 45 
Fixed Inputs ......................................109 
Friction Stir Welding............... 12, 65, 73 
Friederich Wöler ...................................8 
FSW ...................... 65, 66, 67, 68, 69, 73 
Gas lasers ............................................49 
Geometrical parameters.....................109 
GMAW .4, 10, 11, 26, 37, 38, 39, 41, 43, 
44, 45, 54, 70, 71, 73, 75, 90, 91, 92, 
94, 95, 96, 97, 100, 101, 102, 105, 
106, 108, 109, 147 
GTAW ..4, 10, 27, 28, 29, 31, 32, 33, 34, 
35, 36, 70, 71 
H.E. Kennedy...................................... 11 
H.M. Hobart........................................ 10 
HAZ.................................................... 65 
Henrich Hertz...................................... 15 
Hero of Alexandria ............................. 14 
HMI ............................................ 23, 119 
HPDL.................................................. 55 
Humphrey Davy.................................... 8 
IO control............................ 23, 122, 168 
J.A. Stohr ............................................ 12 
James Clerk Maxwell.......................... 15 
JAVA........................................ 155, 180 
Karel Capek .......................................... 7 
LBW ................................................... 46 
Leonardo da Vinci .............................. 14 
Linux................................................. 118 
Low-level interfaces.......................... 179 
LPDL .................................................. 55 
LW...................................................... 45 
Lyubavskii .......................................... 11 
MIG/MAG .2, 5, 6, 45, 75, 126, 153, 155 
N.G. Slavianoff..................................... 9 
Nicola Tesla.................... 7, 9, 15, 17, 25 
Nikolai N. Benardos.............................. 8 
Novoshilov.......................................... 11 
OPC .................................. 121, 122, 148 
Optical sensors.................................... 80 
Oscar Kjellberg..................................... 9 
P.K. Devers......................................... 10 
P.O. Nobel ............................................ 9 
PAW ................................................... 45 
PCROBNET2003.......123, 162, 173, 180 

180 Welding Robots 
 
Penetration depth.................................51 
Phylo of Byzantium.............................14 
PLC............... 23, 24, 109, 118, 119, 183 
Preparation phase ..............................107 
Primary Inputs...................................108 
Pulsed GMAW....................................92 
RAP..................................... 26, 123, 148 
RAPID .......124, 128, 131, 133, 136, 180 
Re-StirTM.............................................69 
Robert F. Gage....................................12 
Robot controller ................................122 
RPC.......16, 26, 116, 117, 119, 120, 122, 
123, 124, 125, 126, 134, 148, 162, 
164, 168, 174, 175 
RSEW ...........................................62, 63 
RSW............................ 56, 58, 59, 61, 63 
Seam Tracking ..................................147 
Secondary Inputs...............................109 
Shielding gas..................... 31, 33, 43, 71 
Spot welding .................................56, 58 
Spray GMAW .............................96, 104 
Stanislaus Olszewski.............................8 
Strohmenger.......................................... 9 
Synergic Control................................. 94 
TCP/IP 16, 116, 122, 126, 128, 129, 131, 
133, 134, 135, 136, 140, 148, 168, 
179, 180 
The Pirotechnia..................................... 8 
TIG ................................... 4, 27, 71, 147 
TMAZ................................................. 65 
Tool Center Point........................ 87, 162 
Vannoccio Biringuccio ................... 8, 26 
Visual Basic118, 119, 128, 133, 142, 157 
Visual C++........................ 123, 142, 168 
Weaving...................................... 25, 147 
Weld pool...................................... 35, 72 
WeldAdjust................162, 163, 166, 170 
Welding current ...................... 61, 62, 78 
Welding torch ............................... 29, 40 
WeldPanel..........161, 162, 166, 170, 173 
Wire feed speed .................................. 78 
WPS...........................76, 77, 90, 91, 102 
XDR.................................................. 123
