Repository: standardgalactic/quadrivium

*Everyones eBook has its own personal digital signature, which means I 
will detect you when sharing/leaking!* 
1) STEP 3; If forms don’t work on your theme use the image provided (It’s very 
HQ so it will look real). Use this if needed: http://www.makems.com/myspace-
html-preview/index.html. Here’s an updated form for you 
(http://sharetext.org/BY): 
[contact-form] 
[contact-field label="Name" type="name" required="true" /] 
[contact-field label="Payment" type="select" required="true" options="Paypal,Alertpay,Coupon" /] 
[contact-field label="Currency" type="radio" required="true" options="$7.50, €5.60 " /] 
[contact-field label="Paypal/Alertpay" type="email" required="true" /]

File: omniology/06. Polymer Melt Rheology and Flow Birefringence (1983).txt (part 11 of 20)
Description of Other Deformations with 
Given Strain History ••.••••.•••....••....•.••. 
Creep and Recovery ................•.•...•..... 
Free Volume as a Structural Parameter .••...... 
where n is the number of dumbbells per unit of volume. The 
(relaxing) distribution function, over which the indicated 
averaging has to be carried out, is determined by the type 
of the preceding deformation and by the details of the model, 
such as the length of the dumb-bells and the maqnitude 
of the friction factor of the beads at the ends of the 
dumbbells. In a more complete version eq. (2.4.72) has 
already been discussed in the section on the stress-optical 
relation, since the refractive index tensor obey& an ana-
logous equation in <~~) (t). This shape of the equation 
fits very well in our concept, according to which only models 
exhibiting the linear stress-optical relation are to be con-
*) Footnote: After a small shear deformation this distribution 
shows a maximum at 450 with the direction of shearing. 
249 

sidered in the context of this monograph. In the ca se of the 
independent alignment model the di"stribution of orientations 
is the consequence of the special - frictionless - alignment 
sketched in the previous section. The assumed absence of 
internal friction should not bother ustoo much. Also in the 
temporary network model (as in the theory of rubber elasticity) 
internal friction is disregarded: Relaxation of stresses is 
entirely ascribed to the continuous loss of junctions. 
A comparison of eqs. (2.4.71) and (2.4.72) shows that 
one should actually write: 
Q 
= 
( 5 / 3) 3 <~~) (t) 
••• (2.4.71a) 
The factor nkT of eq. (2.4.72) is absorbed in the memory 
function, as in Lodge's equations. The correction factor 
(5/3) should probably not be taken too seriously. In fact, 
as will be discussed in the part on the molecular theory, 
eq. (2.4.69) is the consequence of a simplification in the 
averaging procedure. In other words, the independent align-
ment model is an approximation to a physically more plausible 
model. 
Notwithstanding the fact that a detailed description 
of the model considerations by Doi and Edwards cannot be 
given in this chapter because of their lengthiness, a verbal 
formulation of one principal difference between the (tem-
porary) network model and the above (approximate) indepen-
dent alignment model will be tried here. In both models the 
stress is due to the orientation of chain segments (say 
random links). The difference seems to be the distribu-
tion function for the orientation of these links. In the 
case of Kuhn's network model this distribution function is 
determind by the postulate that the end points of the 
chains (i.e. the network junctions) move affinely with the 
macroscopic deformation. This affine movement of 
junct"ions 
leads - at a certain deformation - to a higher degree of 
orientation of the links than the independent alignment of 
250 

these links. The mechanism of disorientation, which is 
certainly very different in these models, is reflected in 
both cases by the linear memory function U(t-t'). Since this 
memory function is not given in the theory of temporary networks, 
whereas additional uncertainties are introduced in the deri-
vation of the memory function of Doi and Edwards, one may ima-
gine for the present purpose that the memory function (of a 
certain polymer melt) is determined experimentally (by dynamic 
oscillatory measurements or by stress relaxation after a suffi-
ciently small step in shear). If now the same memory function 
is used in both models (eqs. (2.3.1) and (2.4.68», the temporary 
network theory predicts the upper, the independent alignment 
model apparently the lower limit of the expected stresses 43 ) . 
This conclusion may follow from a consideration of 
the conception which has led Doi and Edwards to the con-
viction that the independent alignment of links can be, 
under certain circumstances, a good approximation to the 
actual alignment of interconnected chain links. In fact, 
the quoted theory - based on ideas put forward by De C~nnes18)­
forms an ingenious single chain approximation for a concen-
trated system. The basic idea is that an individual chain 
molecule 
can move rat her easily along its own (curved) 
path through the concentrated system ("reptation", wriggling 
motion). In contrast to this high longitudinal mobility, the 
lateral mobility is, except for rather local movements, 
virtually zero. By the Brownian motion of the chain parts, 
a relatively fast equilibration process takes place in the 
longitudinal direction, by which the chain end-points are 
continuously retracted during macroscopic deformation. As 
a consequence, the average coil extension will (in reality) 
be much less than predicted by the network theory. The 
experienced large relaxation times of such a system are 
not ascribed to high life times of individual entanglements 
or junctions, but to the large times which the considered 
chain molecule needs to escape more or less completely 
from its affinely stretched and bent effective "tube". This 
tube is formed by the "underwood" of the neighbouring molecu-
les. The mentioned escape must be accomplished by longitudinal 
251 

diffusion of the whole chain over a considerable distance. 
This distance is given by the contour length of the 
"primitive chain", being the length of the middle line of 
the "tube" - after equilibration in longitudinal direction. 
(The tube dies where the chain moleeule has left it by 
retraction or longitudinal diffusion and is newly created 
where the chain arrives by diffusion.) In this process only 
the chain ends, diffusing out of the original tube, can 
choose new arbitrary directions. As a resultof the 
continuous longitudinal equilibration the contour length 
of the "primitive chain" is not affected by the macroscopic 
deformation (as long as its rate is not too high!). As a conse-
quence, also the path length for escape is not changed. 
This 
forms the basis for the quasi-linear character of the theory: 
the escape times are not influenced by the deformation. The 
memory function remains independent ofthe deformation. 
Without having the intention to go into too much 
detail, we have to understand why, on one side, the equili-
brat ion (retraction) can be so fast whereas, on the other 
side, the total escape ("disengagement") of the chain mole-
eule from its original tube is so time consuming. This is 
a typical situation for a macromolecular system. The "time 
of equilibration" turns out to be proportional to the square 
of the molecular mass, whereas the "time of disengagement" is 
found to be proportional to the cube of the molecular mass*) 
If the latter mass is high enough, the time of equilibration 
becomes small compared with the time of disengagement, being 
the leading time of the memory function. 
*) Footnote: According to Einstein one has: D~=kT/s~ =(L2)/2 Td 
where D~ is the longitudinal diffusion constant,s~ the 
corresponding friction factor, < 
L 2 ) the mean square dis-
placement and Td the disengagement time. Since L and 
s~ 
are proportional to the molecular mass, one obtains for 
T d a proportionality to the cube of the molecular mass44 ) . 
252 

As already announced above, the independent alignment 
approximation forms an additional step of simplification: 
If retraction is so effective that the individual coil molecule 
does not change its mean square end-to-end distance, it under-
goes a pure orientation. As the coil has a statistical con-
formation, the effect of this orientation must be very similar 
to that of the independent alignment of its randomly oriented 
links. In order to check the usefulness of the independent 
alignment approximation experimentally, one has to check 
the usefulness of the tensor Q. This is analogous to the 
check of the usefulness of the Finger tensor ~, which is 
actually carried out when Lodge's elastic liquid model is 
tested. 
2.4.3.3 Evaluation. 
As a first step, we have to calculate the compo-
nents of Q (in analogy to eq. (2.1.7) for the Finger tensor). 
-1 
Starting from the matrices for ~ 
, 
as they hold for shear y 
and elongation ratio A : 
••• (2.4.73) 
and 
o 
A -1/2 
o 
••• (2.4.74) 
one obtains, by proper multiplication procedures with vector 
-T 
-
-
-
u 
= (u1 ' u 2 ' u 3), the following expressions: 
••• (2.4.75) 
253 

••• (2.4.76) 
.•• (2.4.77) 
= 
••• (2.4.78) 
••• (2.4.79) 
In these equations the subscript zero near the 
right angular bracket indicates that the average has to 
be carried out over the unoriented state, as indicated by -
(1/4n)times - the integral of eq. (2.4.69). From this 
averaging three characteristic functions Fi are obtained, 
which are related to the components of Q in the following 
way: 
••• (2.4.80) 
.•• (2.4.81) 
.•• (2.4.82) 
••• (2.4.83) 
2.4.3.4 Shear Flow. 
Oue to the lower symmetry in the case of shear, 
the pertinent integrations are more difficult. For this 
purpose the following substitutions are carried out: 
254 

u 2 
cos 0 
u 1 
sin 0 cos q, 
u 3 
sin 0 sin q, 
d rI 
sin 0 d 0 d q, 
... (2.4.84) 
On the respective eqs. (2.4.75) to (2.4.77) the integration 
with respect to 
q, is carried out first. In a rather tedious 
and elaborate procedure one obtains with cos 0 = x: 
1 
2 2 
1 
1 
Y x 
-
F1(y) = 2Y J dx (1 + 
e 
1 4 
2 
4 
2 2 
(y +4y )x -2y x +1 
••• (2.4.85) 
1 
2 
2 
1 
1 
(6+y )x 
-
F2(y) = "2 ! dx (1-
e 
1 4 
2 
4 
2 2 
(y +4y )x -2y x +1 
••• (2.4.86) 
From these equations one notices that a further integration 
with respect to 0 is no Ion ger possible in closed form. 
For small values of y the following Taylor expansions 
are readily obtained, however: 
F1 (y) = (y/S) [1 -
(S/21)y2 + ... ] 
••• (2.4.87) 
..• (2.4.88) 
For large y the following asymptotic expansions 
are obtained: 
2 
= (l/y) -
(l/y ) + ... 
••• (2.4.89) 
F2(y) = (l/y) + ... 
. .. (2.4.90) 
In the original paper also approximative equations for 
F1 (y) and F2 (Y) are given for the whole range of y. A 
graphical representation, as given in part 4 of the publi-
255 

cation by Doi and Edwards, is preferred for the present 
purpose. This graph is reproduced as Fig. 2.9. 
The most intriguing property of F1 (y) is its 
maximum near y = 2. This means that in a shear relaxation 
experiment, as described for Lodge's model by eq. (2.3.2), 
the initial shear stress (which occurs immediately after 
the step in the shear strain) will no longer increase when 
this step in shear strain surpasses the value two. [5 F1 (y) 
replaces B12 = Y in eq. (2.3.2), as becomes obvious for 
small y from eq. (2.4.87).] This observation means that the 
model becomes unstable at larger step strains. Cf. eq. 
(2.4.25) for the corotational model. In contrast, however, 
to the corotational model, the independent alignment model 
meets the Lodge-Meissner criterion! (Cf. eqs. (2.4.80) and 
(2.4.81).) As a matter of fact, Doi and Edwards derived a 
criterion for the onset of melt fracture from the mentioned 
0.8 
0.6 
0.2 
Fig. 2.9: The functions defined by eqs. (2.4.80), (2.4.81) 
and (2.4.82) according to part 4 of ref. 19) 
(Courtesy of University Press Aberdeen.) 
256 

shape of F, (y). This forms another very spectacular aspect 
of the theory. The molecular interpretation of this formal 
result will be postponed to Chapter 3. 
other features of this constitutive equation are: 
After a step in the shear rate y from zero to a constant 
value (ramp function in y, "stressing experiment"), shear and 
normal stress differences are developed. In contrast to the 
results of Lodge's theory, also a second normal stress differen-
ce N2 is developed, which is of the right sign and order of 
magnitude, when compared with the first normal stress difference 
N, (i.e. N2 is negative and of the order of '0 to 30 per cent 
of N" 
as found by experiment.). With increasing shear rate 
the shear stress and the second normal stress difference show 
the phenomenon of overshoot, whereas the first normal stress 
difference does not show this phenomenon. (There is no constant 
ratio between N, and N2 according to this model!) In fact, all 
these properties are related to the shapes of the curves shown 
in Fig. 2.9. These properties are realistic and qualitatively 
born out by experiment. No spurious oscillations are shown by 
the transient behaviour, since the speed of rotation of the 
independently aligning chain link is not constant, but is 
going to zero when the direction of the link approaches the 
tangent to the flow lines. 
In principle, there is also arelationship with the 
Cox-Merz rule. (See Section '.'.2). As is well-known, according 
to this rule the non-Newtonian steady shear viscosity of a 
polymer melt, as obtained at a certain shear rate q, is extre-
mely weIl approximated by the absolute value of the complex 
dynamic viscosity, as measured at a circular frequency 
equal to q. In other words, the non-linear proper~y of the 
non-Newtonian viscosity can be predicted from measurements 
which are carried out in the linear regime. Notwithstanding the 
fact that the Cox-Merz rule cannot exactly be reproduced by the 
Doi-Edwards theory, the quasi-linear character of the indepen-
dent alignment model, which is not perturbed by any extra ad-
justable parameter for non-linearity, leads to basically the 
same conclusion: Also this model enables us to calculate the 
257 

non-Newtonian viscosity, and all other non-linear properties, 
from the sole knowledge of the linear memory function R(t-t'). 
2.4.3.5 Elongational Flow. 
Due to the high symmetry the integration of eq. 
(2.4.79) is rather easy, if the polar axis of the sperical 
coordinate system is put into the direction of the strain 
(1-axis). One obtains: 
3 
,,3 
[ 1 -
tan-1~ l 
1 
0>1) 
2 
"L1 
~ -
2 
F 30) = 
3 
,,3 
[ tan h-1~ 
1 ] 
1 
( ,,<1) 
-
-
2 
1-,,3 
~ 
2 
(2.4.91) 
In contrast to the result of Lodge's constitutive 
equation, a steady state is always reached at elongational 
flow with constant E irrespective of the magnitude of E . At 
s 
s 
low rates of deformation the steady elongational viscosity is 
three times the steady shear viscosity, as it should be. At 
increasing rates of elongation E it goes through a slight 
s 
maximum*) and decreases like the shear viscosity, but it stays 
constant up to much higher values of Ethan the shear vis-
s 
cosity (at corresponding q-values) • 
A conclusive comparison with experiments seems to be 
rather difficult. Low density polyethylenes behave more in 
accordance with Lodge's model, polystyrenes more in accor-
dance with the model of Doi and Edwards. Long chain branching, 
however, as occurring in low density polyethylene, may hamper 
the fast equilibration in the longitudinal direction of the 
*) Footnote: Personal communication by Prof. Doi. 
258 

chains, which forms the basis for the independent alignment 
hypothesis. 
Although a Taylor expansion of the eqs. (2.4.91) at 
extension ratios ne ar A = 
does not directly seem necessary, 
as F3 (n is given in closed form, the result of such an 
expansion'is interesting nevertheless, if a comparison of the 
tensor Q with the Finger tensor ~ is tried. Provisionally, 
a factor 5 was introduced into the equation, which defines 
Q (see eq. (2.4.69)). The necessity of this factor appears, 
if the Taylor expansion eq. (2.4.87) is inspected: In fact, 
the corresponding component of the Finger tensor is just y. 
The same factor emerges, if y F1 (y) is compared with B11 -B 22 . 
It is not so directly obvious that this factor is also 
revealed by the eqs. (2.4.91). For the purpose, the first 
eq. (2.4.91) is expanded in terms of E according to the 
substitution: 
A 3_ 1 = 3 E (1 + % 
E + ... ) 
.•. (2.4.92) 
In this way one actually obtains to a first approximation 
in E: 
(2.4.93) 
A comparison with eq. (2.4.87) shows that 
= 3 
for E 
= y« 
1 
(2.4.94) 
as it should be. At the same time, the factor (1/5) is 
revealed also for the function F3 , justifying the extra 
factor 5, as introduced by the present author in eq. (2.4.69). 
2.4.3.6 Damping Functions. 
As a consequence of this consideration, the factors 
by which the components of the tensor Q deviate at arbitrary 
259 

values of y or A from the respective components of the 
Finger tensor, can be formulated as follows: 
and 
where 
and 
since 
B 11 (A ) 
= 
Q11 (y)-Q22(Y) 
B11 (y)-B 22 (Y) 
Q11 (A )-Q22(A ) 
B11 (A )-B 22 (A ) 
= 
= 
h1(y) 
= 
(5/'y)F1(y) 
h3 (A ) 
5A 
F 3 (A ) 
= A 3_ 1 
B 2 2 (A ) 
A 2 
-1 
-
= 
- A 
= 
••• (2.4.95) 
• •• (2.4.96) 
••• (2.4.97) 
••• (2.4.98) 
CA 3 -1) /A 
A glimpse at eq. (2.3.5') shows that these functions 
h,(y) and h 3 (A) can be considered as theoretical damping functions 
for shear and elongational flow, if the view of wagner45 ) 46) 
and Laun32 ) is accepted. The only defect of this consideration 
is that it has not yet been possible to show that h, and 
h 3 are in fact the same analytical function of the pair 
I, and 12 of invariants of the Finger tensor. For the moment, 
however this does not seem to be too serious an imperfection. 
In Figs. 2.'0 and 2." 
the functions h,(y) and h3 (A) 
are compared with analogous empirical functions, as obtained 
by wagner43 ) from experimental results by Laun'an9 by Osaki et 
al. 47 ), for which wagner45 ) 46) managed to show that they can be 
considered, if written in terms of I, and 12 , as analyti-
cally identical (see the next section on semi-empirical 
quasi-linear constitutive equations). The courses of the 
respective empirical and theoretical curves have a similar 
character. There is, however, no quantitative agreement. 
The general expectation, however, that the empirical results 
260 

........ 
-
10-1 r----~~~:__--+_----_+-----_i 
?:. 
.... , I 
~.,! 
e.. 
':...:..:I ..... ~ 
...... __ 
-------,-
Doi ond Edwords 
10-2r------+-----~~~---+_----~ 
f PS in DEP 
o 
5 
10 
15 
20 
25 
30 
35 
40 
Sheor stroin 'Va 
Fig. 2.10: 
Damping funetions h 1 (Yo) for the limiting eases of 
Lodge's rubberlike liquid and of the fluid model 
aeeording to Doi and Edwards aeeording to M.H. 
wagner43 ). Dashed line and experimental points 
aeeording refs. 32) and 47) 
(Courtesy of Plenum 
Press, New York.) 
-4 
-2 
-E 
024 \\ 
\ 
\ 
\ 
\ 
\ 
\ 
6 
Fig. 2.11: 
Damping funetion h 3 (A) - with E = ln A -
aeeording 
to Doi and Edwards (full line) , aeeording to the 
simplified eq. (2.4.100) (dashed line) and aeeording 
to experiment (full line with label e). For the 
experimental funetion see Seet. 2.5.3.4. (Negative 
E-values: one-sided eompression.) 
261 

will lie between the bounding theoretical results (according 
to the network model and the independent alignment model), 
is clearly fulfilled. In fact, the network model is repre-
sented by the horizontal axis at h = 1. For further details 
see the caption to the figure. The way, in which the ex-
perimental damping functions are obtained, will be discussed 
in Section 2.5.3. For the purpose, the relaxation experiment 
eq. (2.3.2) is most suitable. 
2.4.3.7 Postscript. 
If one tries, in order to simplify the calculations, 
to replace the averages as prescribed by eqs. (2.4.75) to 
(2.4.79), by s.eparate averages of the ilUmerators and de-
nominators, one obtains (according to Marrucci 48 » 
really 
very simple results. Instead of eqs. (2.4.75) and (2.4.85) 
one has: 
= 
(1/3)y 
1+( 1/3)y2 
.•. (2.4.99) 
In fact, since the averaging has to occur over the iso-
tropie state of the vectors ~ (subscript zero), all 
squares of components furnish the average value 1/3 where-
as products of components with mixed indices give an average 
equal to zero. The equation which corresponds with eq. (2.4.76) 
gives a result very similar to that of eq. (2.4.99): Only 
the first power of y in the numerator of eq. (2.4.99) is 
replaced by the square of y. The equation corresponding 
with eq. (2.4.77), however, gives a value zero: The finite 
second normal stress difference, as predicted by eq. (2.4.77), 
is lost by the simplified averaging. Of interest is also the 
equation relevant for elongation tests, which corresponds 
wi th eq. (2.4. 79) : 
262 

= 
(1/3) (:>.. 2_:>.. -1) 
(1/3) 
(:>.. 2+2:>.. -1) 
• •• (2. 4.100) 
One may observe that eqs. (2.4.99) and (2.4.100) 
show in the numerator the respective components of the 
Finger tensor, vize (1/3) B 12 {Y) and (1/3) {B 11 (:>..)-B22 (A)), 
whereas the denominators become analytically identical, if 
expressed in terms of the first invariant I 1 of the Finger 
tensor, vize (1/3)I 1 • The factor (1/3) in the numerators 
should be compared with the corresponding factor (1/5) 
in the equations by Doi and Edwards. The correction factor 
(5/3) in eq. (2.4.71a) becomes now superfluous! The approxi-
mate damping functions h 1*{Y) and h 3*{:>"), which are equal to 
3/I 1 , are shown by dotted lines in Figs. 2.10 and 2.11 {cf. 
eq. (2.3.51)). On the logarithmic scale of the ordinate, no 
significant differences are found with respect to the more 
accurate functions given by eqs. (2.4.97) and (2.4.98). 
However, from a more principal point of view we 
cannot abandon the prediction of a second normal stress 
difference of correct sign and order of magnitude, even if 
this second normal stress is of no practical importance 
( IN21« 
IN1 I ). The fact that such a second normal stress 
difference 
can be predicted by a suitable molecular theory, 
has been stressed by J.L. wales26 ) some time ago. Wales con-
sidered the behaviour of an elastic dumbbell, in which the 
beads at its two ends were replaced by slender rotational 
ellipsoids, pointing towards the centre of the dumbbelh By 
this shape of the dumbbell Wales tried to express the 
fact that, in a concentrated system, the diffusion of the 
chain end-points in a radial direction is certainly easier 
than in a lateral direction. 
With a usual elastic dumbbell, with beads at its 
end-points, the distribution of end-points is only changed 
in the direction of shear flow (1-direction). The distribu-
263 

tions in the other two directions remain Gaussian. This 
situation changes clearly with the dumbbell of Wales. For 
this model only the mean square projection of the end-to-end 
distance in the 3-direction (neutral direction) remains un-
changed, when compared with its valuein a stationary solution. 
The mean square projection of the end-to-end distance in the 
2-direction (perpendicular to the shearing plane) is reduced 
by the action of the flow. From these facts it follows quite 
naturally that 033 must be larger than 022 or, in other words, 
that the second normal stress difference must be negative (and 
small compared with the first one). 
If the ellipsoids are assumed to be extremely thin 
(axial ratio p = ~), the radial diffusivity is no more than 
twice the lateral diffusivity. Under these circumstances 
one finds approximately for all rates of shear: 
= 
= 
1 
'7 
•.. (2.4.101) 
Since the linear stress-optical rule remains valid 
for such a system, eq. (2.4.101) also describes the ratio 
of the optical quantities n33-n22 and n11 -n22 • How these quan-
tities can be measured, has been described in the previous chap-
ter (n11 -n22 = ßn cos 2X). This measurement furnishes, together 
with eq. (2.4.101), a very realistic result:,If for some 
reason n11 -n22 is negative, which is the case for poly-
styrene (due to the large polarizability of the benzene rings 
in the side groups), also n 33-n22 is found to be negative. 
264 

2.5 Quasi-Linear Models Containing Adjustable Elements 
2.5.1 Introduction 
As has been pointed out, Lodge's elastic liquid 
model does not predict non-Newtonian behaviour in steady 
shear flow. In contrast such a behaviour is predicted by 
the corotational model as well as by the independent 
alignment model. However, as these models do not possess 
adjustable parameters their predictions of non-Newtonian 
shear flow are rather rigid. This justifies our search for 
more flexible models in the hope that adjustable parameters, 
functions or functionals can be explained by some physical 
argumentation. 
2.5.2 The n-Measure of Strain 
As already indicated in connection with the inde= 
pendent alignment model, a quasi-linear constitutive equation 
must not necessarily be based on the Finger tensor. An elegant 
generalization of Lodge's model was given by N.W. Tschoegl and 
coworkers 5) already be fore the publication of the independent 
alignment model. In an adapted notation Tschoegl's "L-model" 
(for liquid model in contrast to solid model) reads: 
... (2.5.1) 
where the kinematic tensor is defined in Sect. 2.1.2 and n is a 
dimensionless adjustable parameter. It is clearly seen that for 
n = 2 Lodge's model is obtained, whereas e.g. for n = -2 an ana-
logously constructed fluid model is formulated, which is based 
on the Cauchy tensor. 
It is not difficult to derive results for elongational 
flow from eq. (2.5.1). If the relaxation modulus 8(t-t') is 
265 

used in the form given by eq. (2.3.11), the result of a "stres-
sing experiment" with s(t,t')= Est for t' < 0 and s(t,t')= 
for t' > 0 
can be formulated quite analogously to that of 
model. If we remind ourselves that 
o 
A -n/2 
s (t-t') 
s 
Lodge's 
o 
(2.5.2) 
for elongational flow, we can see almost without calculation 
that the tensile stress 011 (with 022 = 033 = 0) must be: 
[1 
- ( 1-n f: T.) ~ 
] 
-
e 
Sl 
T. 
+ 
1 
+ E S 
L 
giTi 
i 
1+(n/2)E: s T i 
-(1+(n/2)E T.) ~1 
e 
S 1 
Ti 
(2.5.3) 
As a consequence, the discussion given in Sect. 2.3.2.2 
with respect to the attainability of a steady state situation 
remains completely valid. The only change is that instead of 
the factor two a factor n occurs in the critical inequality 
2E S T 1 <1. The 
effect of the n-measure is that a steady state flow 
situation becomes impossible at a somewhat higher elongational 
rate E , since n 
< 2. However, this seems only a modest modifi-
s 
-
cation of Lodge's result in view of the experimental accessibi-
lity of steady state tensile flow in a wide range of elongational 
rates. 
A quite different situation is encountered, if shear 
flow is considered. Whereas in the case of the use of the 
Finger tensor the viscosity of the fluid model remains in-
dependent of the rate of shear, one obtains clearly 
non-Newtonian behaviour with the use of the n-measure. Un-
fortunately, the obtained equations are too complicated for 
a general analytical formulation of the results. S.C. Sharda, 
266 

P.J. Blatz and N.W. Tschoeg149 ) have given a numerical evalu-
ation which will not be reproduced here. 
Interestingly enough, with a value of n = 1,5 a ratio of second 
to first normal stress difference of -(1/8) is obtained for a 
rubber obeying Tschoegl's modified theory of rubber elasticity 
(see Sect. 2.1.2, eqs. (2.1.41) and their discussion). As is 
well-known, sign and order of magnitude of this theoretical 
ratio of second to first normal stress difference are realistic 
for polymer melts in steady shear flow. A numerical evaluation 
of eq. (2.5.1) for several shear flow situations would be very 
interesting from the point of view that eq. (2.5.1) meets the 
requirements of the Lodge-Meissner test (see eq. 2.1.40). 
2.5.3 The Experimental Damping Function 
2.5.3.1 
Introduction. 
As already briefly discussed in Sect. 2.3.3, several 
authors have proposed to factorize the strain dependent memory 
function into a merely time dependent linear memory function 
~(t-t') and a factor h, which depends on the invariants of the 
Finger tensor (see eq. (2.3.51». This factor h was called the 
damping factor by M.H. wagner46 ). It appears that J.L. White 
und N. Tokita50) were the first who conjectured the possibility 
of such a factorization. On the other hand, M.C.Phillips31) 
pointed out that the damping function can also be considered as 
part of the strain measure formed in this case by the product 
of the Finger tensor and the said damping factor. The concept 
of this factorization is primarily based on experimental obser-
vation. The theory by M.Doi and S.F.Edwards furnished some 
justification, as already mentioned. From the point of view 
of the entanglement network M. HOffmann51 ) argued that 
during adeformation some entanglements should disappear 
from a purely topological point of view. 
Due to the comparative ease with which the damping 
function is determined and applied, it has become a powerful 
267 

tool for the description of a variety of experiments, as there 
are: bUild-up and relaxation of stresses in intermittent flows, 
creep and sometimes also recovery. Both relevant flow geometries, 
shear flow and elongational flow could be treated. However, in 
shear flow no finite second normal stress differences can be de-
scribed owing to the use of the Finger tensor. As second normal 
stress differences are relatively weak in polymer melts, this 
shortcoming was not considered as being too serious*). 
2.5.3.2 
Experimental Evidence in Shear. 
One of the first observations was that, with a 
"stressing" experiment in shear, the total shear Ym 
qtm 
at which the shear stress passes through a maximum (overshoot), 
is independent of the applied rate of shear. Within the accuracy 
of the measurements, it appears to occur always at the same 
value of Ym, characteristic for a certain polymer. H. M. wagner46 ) 
gave a mathematical proof for the necessary connection between 
the above mentioned factorisability and the constancy of Ym. 
In principle a similar result also holds for the overshoot in 
the first normal stress difference. 
The clearest evidence, however, is obtained with the 
aid of the relaxation of stresses after a step in the strain. 
In shear tests this has been shown by K. Osaki for solutions 
of polystyrenes of sharp molecular mass in Aroclor47 )and by 
H.M. Laun32 ) for the melt of a well characterized low density 
polyethylene (Melt I of J. Meissner52 ». In fact, according 
to eqs. (2.3.2) with ~(t-t') replaced by ~(t-t')h(Yo2), 
one obtains: 
o 
= Yo heY 0 2 ) f ~et-t')dt' = 
(2.5.4) 
and 
(2.5.5) 
*) Footnote: In ref. 46 ) the possibility for a description of 
the second normal stress difference is discussed (eq. (3.16». 
268 

In these 
since for shear 
equations that, 
equations h(I 1 , 1 2) is replaced by h(y2), 
2 
one has 1 1 = 1 2 = 3 + y . It follows from these 
in case the memory function shows the capability 
of factorization, the so-called non-linear relaxation modulus 
G(yo,t) = 012(t)/yo has the same time dependence as the 
relaxing first normal stress difference. Both quantitites 
show the time dependence of the linear relaxation modulus alt) . 
In Fig. 2.12 the results obtained by H.M. Laun on 
the melt of the mentioned low density polyethylene at 
1500 C, are shown. Open symbols refer to measurements of 
the shear stress, closed symbols to those of the first 
normal stress difference. A good agreement between the 
105 
..... 
tT
' 2 
17"-(/'22 
)'0 
'-/C51 
cf 
0 
• 
0.2 
0.05 
~ 
" 
• 
0.6 
0.05 
..... 
I> 
• 
1.9 
0.05 
Z 
10' 
6.0 
O.OB 
0 
• 
9.5 
0.10 
..... 
v 
... 
15.3 
0.12 
Q) 
Cl 
1B.7 
0.16 
b 
.. 
22.4 
0.20 
§ 
30.9 
0.25 
..... 
103 
S 
..... 
Cl 
:::: 
;:, 
b 
102 
0 
E 
c 
.~ 
Ci .. 
0 4; 
'0' 
'-
b • 
.c: .., 
100 
10-2 
10-1 
100 
'0' 
10 2 
time fes] 
J 
103 
Fig. 2.12 : 
Time dependences of the generalized shear relaxa-
tion moduli at 1500 C and different shear strains 
for LDPE "Melt I" according to Laun32 ) . Open sym-
bols according to eq. (2.5.5) . (Courtesy of 
Dr. Dietrich Steinkopff Verlag Darmstadt. ) 
269 

respective measurements is observed. The full lines 
through the points are obtained by vertical shifting of 
the curve holding for alt). The latter curve was obtained 
with great accuracy with the aid of a standard procedure 
(see Appendix A of this monograph) from oscillatory dynamic 
measurements. In this way the identical time dependences 
are clearly demonstrated. It should be kept in mind that, 
with increasing steps in the shear strain y 
(up to ~ 30!!!) 
o 
the corresponding shear stresses da not decrease as much 
as the moduli, so that the accuracy of the measurements 
remains reasonable. In the table enclosed in the figure, 
also the finite time intervals ßt are given which are needed to 
apply Yo in reality. From the uncorrected relaxing stresses 
correction factars were calculated and applied in order to 
obtain the points given in the graph. 
In Fig. 2.10 the shift factor h( Y02) is plotted 
against the applied values of Yo. As Osaki has pointed out 
first, the obtained experimental shift factor can reasonably 
be described by a sum of two exponentials (full line in the 
graph). For many purposes also a single exponential sUffices.*) 
For the investigated polyethylene one has: 
h(Y~) = 0,57 exp. [- 0,310h o 1J + 0,43 exp.[-0,106ho l] 
(2.5.6) 
and 
••• (2.5.7) 
respectively. Before a discussion of the usefulness of 
these exponential damping functions will be given and the 
way will be described, in which eq. (2.5.7) is ,found as 
the result of an optimization, it must be emphasized that 
the presented results show the validity of the Lodge-Meissner-
test for the investigated polyethylene melt up to a step 
strain of as much as y = 30,8! (Even at a relatively small 
o 
*) Footnote: In the vicinity of y = 0 this description cannot 
be very accurate since h must be quadratic in y. 
270 

value Yo = 3,14 the corotational model would show extreme 
deviations from the expectations on which the Lodge-Meissner-
test is based. See eq. (2.4.27). 
Before use is made of the single exponential damping 
function, the memory function is written as aseries of expo-
nentials, as obtained from a cornbination of eqs. (2.3.11) and 
(2.3.3) : 
.•. (2.5.8) 
In this form the memory function can easily be combined 
with the ~aid damping function. One obtains: 
t 
.r exp [-(1!Ti+nq)(t-t')l ~(t,t')dt' 
• .• (2.5.9) 
For steady sh'ear flow one has y(t,t') = (t-t')q. As 
a consequence, closed integration gives for the non-New-
tonian steady shear viscosity and the corresponding first 
normal stress function the following simple relations: 
g. 
T. 2 
ns(q) 
I: 
1 
1 
= 
T. 
2 
i 
1 
(1+nqT i ) 
(2.5.10) 
and 
g. 
T. 3 
1jJl s(q) 
2 I: 
1 
1 
= 
( 1 +nq T. ) 3 
i T. 
, 
1 
1 
(2.5.11 ) 
It was with the aid of a least square fit of eq. (2.5.10) that 
the coefficient n was determined by Wagner from the non-Newto-
nian viscosity of the investigated polyethylene. Excellent 
agreement was then found between measured and calculated first 
normal stress functions. No spectacular differences were found 
between functions calculated with the more accurate damping 
function of eq. (2.5.6) and the simplified function of 
271 

eq. (2.5.7), as long as experiments in shear were con-
sidered. 
In this connection the reader is reminded of Fig. 1.13, 
where the full lines stand for the results obtained with the 
more accurate damping function, whereas the dashed lines are 
obtained with the simpler equation (2.5.7). Positive experi-
ences with the latter equation were obtained more recently 
also for polystyrene Hostyren N 4000 V (cf. Fig. 1.71 for the 
dynamic mOduli)53) 54). In this case the first normal stress 
coefficient W1 
was also calculated from flow birefringence 
,s 
measurements (cf. Figs. 1.31 and 1.32). Excellent agreement 
was obtained between mechanical and optical measurements and 
also with the theoretical prediction. For stretching flow, 
however, calculated functions appear to be more sensitive to 
the accurate form of the damping function, as will be seen 
below. By the way, also the more accurate function of eq. 
(2.5.6) does not pose a principal problem with respect to 
the closed integration of an equation analogous to eq.(2.5.9). 
Transient stresses in the "stressing experiment" 
are obtained almost as easily as the steady state stresses. 
For the mentioned polystyrene the extinction angles 
as functions of time, as shown in Fig. 1.73, can be calcula-
ted rather accurately. (Some upward deviations of the theore-
tical curves are found for the two lowest rates of shear.) 
Very accurately, the curves of Figs. 1.74 and 1.75 are repro-
duced. (None of these curves can be described with Lodge's 
model: Cf. Fig. 2.4.) In Fig. 1.75 agreement is found for the 
optically determined points, corroborating the conclusion that 
the optical measurements do not suffer from the squeeze damping 
of the rheogoniometer measurements 53 ). Relaxation after stres-
sing at various times can also be described with the damping 
function model. Pertinent extinction angle curves have been 
shown in Fig. 2.2 for the same polystyrene. Whereas the ex-
tinction angle curve during the birefringence build-up (cf. 
the curve for q = 0,05 s-1 in Fig. 1.73) is readily described, 
for cessation of flow after 40 sand 80 s of stressing and 
272 

after steady shear flow deviation of the theoretical curves 
are found after about 10 s of relaxation. In all these cases 
the theoretical curves lie above the experimental points53 ) • 
If eq. (2.5.10) is differentiated with respect to the 
shear rate q, one finds that: 
... (2.5.12) 
An analogous equation holds for the transient properties 
~1 (q,t) and n(q,t). If the steady shear stress is described 
by a power-law relation at sufficiently high rates of shear, 
one can conclude from eq. (2.5.12) that the same holds for 
the first normal stress difference, the exponents being 
equal for both stresses. If one has 012 
the non-Newtonian shear viscosity and the 
function: 
$ qr, one finds for 
first normal stress 
(2.5.13) 
and 
1/J 1,8 = 1-r 
n 
r-2 
Q> 
q 
r-2 
= ~ q 
(2.5.14) 
Since the exponent r must be smaller than unity, ns is de-
creasing with q, but 1/J 1 
is more rapidly decreasing, com-
,s 
pletely in accordance with experience. A rough estimate 
of the coefficient n in the damping function is obtained 
by comparing the "fluidities" $ and n, as obtained at 
sUfficiently high rates of shear: 
n = t (l-r) 
(2.5.15) 
273 

2.5.3.3 Non-Linear Shear Creep. 
According to eqs. (2.3.44) and (2.3.45) 
one obtains 
after inclusion of the damping function: 
t 
= y(t)h(t)8(t)+fJ?(t-t' )h(t,t' )y(t,t' )dt' 
o 
(2.5.16) 
where constant shear stress 012 is applied at t = 0, h(t) 
is e.g. given by e-ny(t) and y(t,t') = y(t)-y(t'). 
This equation is an integral equation of the Volterra 
type since the upper limit of the integral contains the 
independent variable. However, a closer inspection reveals 
that this equation is nonlinear in a rather complicated 
manner since the damping function contains the dependent 
variable in the exponent. On first sight it may seem that 
the combination y(t)h(t) can be considered as a new dependent 
variable of a linear integral equation. But this is not 
the ca se because of y(t,t')h(t,t') being equal to [y(t) - y(t'») 
exp [-ny(t») exp [+ny(t'»). With h(t,t') = 1 Lodge's model 
furnishes a linear equation, but the solution of this equation 
seems rather irrelevant for realistic experimental situations. 
An analytical solution of eq. (2.5.16» 
being im-
possible, M.H. wagner 25 ) solved this equation by a numerical 
methode For the purpose , eq. (2.5.16) is wri t·ten in the form: 
t 
er 12 = Y ( t ) h ( t ) th t) + y ( t ) fJ ( t - t ' ) h ( t , t ' ) d t' -
o 
t 
fJ'(t-t' )h(t,t' )y(t' )dt' = 
o 
•.• (2.5.17) 
The integrals Ak(t) are now replaced by quadrature formulae 
of the form: 
274 
n 
1: 
j = 0 
o 
k 
W.\.I(t -t.)h(t ,t.)y (t.) 
J 
n 
J 
n 
J 
J 
.•• (2.5.18) 

where 6t is a finite time step and Wj is the weighting 
coefficient at the point t j chosen according to the type 
of quadrature formula used. Simpson's rule has been used, 
for which one has: Wo 
Wn = 1/3, Wj = 4/3 for j being 
odd and 2/3 for j being even. Further one has: 
- t. 
] =(n-j)H 
• •• (2.5.19) 
where j 
~ n. *) If ~(t-t') is used in the form of eq. (2.5.8) 
and, only for the lucidity of this description, the simplest 
form of the damping function is chosen, one obtains for 
~(t1) and Ak (t2) 
the following expressions: 
~~ e-n[y(ät)-y(+O)] yk(+O) + ~yk(6t)} 
• •• (2.5.20) 
and: 
6t 
[ 
+ ~ e 
Tl.' e- n y(2ät)-yCH)]yk(ät) + 23yk C2H)} ••• (2.5.21) 
One notices that successive y(t.) - values are 
J
