Repository: standardgalactic/quadrivium

*Everyones eBook has its own personal digital signature, which means I 
will detect you when sharing/leaking!* 
1) STEP 3; If forms don’t work on your theme use the image provided (It’s very 
HQ so it will look real). Use this if needed: http://www.makems.com/myspace-
html-preview/index.html. Here’s an updated form for you 
(http://sharetext.org/BY): 
[contact-form] 
[contact-field label="Name" type="name" required="true" /] 
[contact-field label="Payment" type="select" required="true" options="Paypal,Alertpay,Coupon" /] 
[contact-field label="Currency" type="radio" required="true" options="$7.50, €5.60 " /] 
[contact-field label="Paypal/Alertpay" type="email" required="true" /]

File: omniology/09. Isospecific Polymerization of Olefins (1985).txt (part 11 of 26)
Propagation Rate Constants of Olefin Polymerization: 
Comparison with Other Polymerization Reactions ............. . 
Monomer Reactivity in Isospecific Polymerization and Its 
Correlation with Olefin Structural Features ................... . 
TiCI3-AlEt2CI and 8-TiCI3-AlEt3 systems (see Table 11-8). The same is true for TiCI2 in a 
pure state [200]. As to the possible role of AIR2CI as an exchange catalyst, the data presented 
in Ref. [199] showed that (MPB)cxchange for polypropylene in reaction with CH30T at 60°C is 
25 times lower than (MPB),o'al for propylene polymerization with the 8-TiCI3 . 0.33 
AlCI3-AIEt2CI system [188]. On the other hand, use of AlEtCI2 , especially for ethylene 
polymerization, can result in a gross overestimation of Cp if (MPB)exchange is neglected. 
The expression for Cp in a general case of olefin polymerization is very complex: 
see Sections I-2-b and I-2-c. However, if one takes into account the general ex-
pression for R~R 
(II-33) 
and the general expression for polymer yield 
(II-34) 
(compare with Eqn. 1-40) the second term in Eqn. II-32 can be presented as 
(k~R/kp)(CMRjCm)Q for constant Cm and CMR • Then, dividing both sides of Eqn. 

II -5: Effects of Catalyst Poisons and Modifiers 
165 
600 
2 
/1 
'0 
-
400 
16 $ 
0 
0 
E 
~ 
<D 
b.O 
~ 
-
t<) 
C':l 
12 
U 
-
;:: 
C) 
e:: 
....... 
ID 
~ 
D.. 
:::E 
0-
200 
8 
4 
04------.------,------.------,------.------~ 
o 
40 
80 
120 
160 
200 
240 
time, h 
Figure 11-40. Kinetics of propylene polymerization with the IX-TiCI3-Et3N system. (1) 
Original data, (2) after correction for the em change in the course of the reaction. Experi-
mental data are from Ref. [197]. 
11-32 by CMX3, the concentration of transition metal halide in the system (mol/liter 
or g/liter), one obtains 
(11-35) 
It follows from Eqn. 11-35 that when some organometallic compound MRx is 
present in a polymerization system and if ~R > 0 the relative MPB amount should 
depend on two variables, Cp and Q. If Cp is constant with time, a linear dependence 
exists between [MPB]/CMX3 and Q. However, if Cp changes with time, which is 
typical for many highly active commercial catalysts (see Section I-2-c), the 
[MPB]/CMX3 versus Q dependence can be quite complex. 
The simplest situation exists when a polymerization system is entirely free of 
organometallic compounds. In such case the [MPB] change with time reflects the Cp 
change only. One of the examples of such simple systems is propylene polymeri-
zation with the "alkyl-free" oc-TiCI3-Et3N system which exhibits a very low catalytic 
activity [197] (see Fig. 11-40). The concentration of active centers Cp/CTiC13 is very 
low in this case and its apparent variation with time does not exceed the experi-
mental error. 
Estimation of Cp/CMX, by the reaction of a catalyst with ROT is characterized by 

166 
II: Chemistry and Functioning of Heterogeneous Catalysts 
80 
60 
6 
'0 
~ 
0 
4 
S 
t"J 
0 ..... 40 
t"J -
U e:: 
"-
III 
Il.. 
::::a 
20 
0 
0 
20 
40 
60 
80 
QVC AIEt Cl/CTiCI' Cm, 
lO·"/molo .• 
2 
3 
Figure 11-41. Metal-polymer bonds in polypropylene obtained with the o-TiC13-AlEt2Cl 
system. 
Symbol 
Line 
C TiCl, 
CAlEt,Cl 
T,oC 
C m 
kerr 
Data 
mmol/liter 
mmol/liter 
mol/liter 
liter/mol· min 
from 
D 
6.0 
6.0 
50 
0.72 
2.7 
[193] 
0 
2 
31.4 
31.4 
70 
0.42 
2.3 
[190] 
• 
3 
41.3 
31.4 
70 
1.08 
2.4 
[190] 
• 
4 
7.4 
100 
60 
0.24 
5.4 
[194] 
.,ll 
5,6 
25.0 
38.0 
50 
0.36 
5.4 
[192] 
one unknown parameter, the kinetic isotope effect kH/kT • A priori, this effect can be 
as high as 10 (judging from maximum kH/kD effects known), which could result in a 
substantial overestimation of Cp/ CMX3 ' Experimental estimations by different 
authors [108, 201, 202, 284] give its range as 1-4.5 which apparently determines the 
precision of the Cp measurement with this method. Some principal data on Cp values 
for propylene polymerization with TiC13-based systems are presented in Fig. 11-41 
in coordinates of Eqn. 11-35. As was discussed in Section 1-2-a, organometallic 
compounds participate in the chain transfer reaction 1-6 in a monomeric form,16 
16 Experimental data on [MPB]/CriCI, at high Q (when Cp/CriCI, « [MPB]/CriCI,) presented in Ref. [196] 
for different CA1El, confirm this conclusion. 

11-5: Effects of Catalyst Poisons and Modifiers 
167 
i.e., in the case of catalytic systems containing organoaluminum compounds, CMR 
= (KdissCAI)1/2, where CAl is the concentration of an organoaluminum compound. 
Thus, the experimental data for MPB are presented in Fig. II-41 in coordinates of 
[MPB]/ CTiCl3 (mol/mol) versus Q Cl~/ CTiCl3 Cm (liter1/2 /moI1/2). All catalytic systems 
represented in Fig. II-41 are characterized by a similar level of catalytic activity as 
can be seen from the caption to this figure. keff for these systems is in the range 2-S 
liter/mol' min. The following conclusions can be made from the data presented in 
Fig. II-41: 
(i) Independent data on MPB obtained by different authors coincide well, to a 
first approximation, and confirm the dependence presented by Eqn. 11-3S. 
When polymerization systems are stable [192, 194, 203] (Cp does not change 
with time) the linear dependence of [MPB]/CTicI3 on Q holds, at least for the 
initial periods of polymerization. Unexpectedly though, the same linear de-
pendence also holds when the polymerization rate steadily decreases with 
time [193]. On the other hand, when a kinetic curve exhibits pronounced 
acceleration [190] the [MPB]/CTiCl3 versus Q dependence deviates from linear-
ity at low Q (initial stages of the polymerization reaction) because, as can be 
seen from Eqns. 11-32 and 1-29, for t -+ 0 not only Q -+ I but also Cp -+ O. It is 
evident that extrapolation to Q = 0 cannot be used for Cp/CMX3 estimation in 
the case of polymerization reactions with pronounced acceleration stages. A 
similar situtation can be found, for example, in the case of 4-methyl-I-pentene 
polymerization with the VCI3-Ali-Bu3 system [14] which also exhibits an 
acceleration stage. 
(ii) Cp/CTiCI3 ratios (ordinate readings at Q = 0 in Fig. 11-41) fall in the range of 
(S-IS) x 10-3 mol/mol, i.e., polymerization centers constitute O.S to I.S% of 
all Ti atoms in these catalysts. These data are discussed further in Section 11-6. 
(iii) The slopes in Fig. 11-41 correspond to the ratios ~R Kdiss 1/2/kp for AlEt3 and 
AlEt2CI in the range (7.S-1S) x 10 -4 mol 1/2 /literl/2. This type of chain transfer 
reaction is one of the most important for propylene polymerization with the b-
TiCl3-based catalytic systems. For example, experimental estimations [193] 
showed that for polypropylene obtained for 30 min with the b-TiCI3-AlEt2CI 
catalytic system at SO°C, from 9S% (short chains) to 40% (long chains) of all 
polymer molecules present in the system are connected to a metal atom (mostly 
AI). 
II-5-d. 
Inorganic Poisons Interacting with Organometallic Compounds 
Hydrogen Chloride. 
Hydrogen chloride readily reacts with AlEt3: 
(11-36) 
For this reason olefin polymerization with the oc-TiCI3-AlEt3-HCI system closely 
resembles that with the oc-TiCI3-AlEt3-AlEt2Cl systems (see Section 11-4-2). Some 
kinetic results are presented in Fig. 11-42 (from Ref. [78]) and can be compared 

168 
-;::' -
'·S E 
.::. 
~ 
->c 
8 
6 
2 
o 
II: Chemistry and Functioning of Heterogeneous Catalysts 
• 
~'( . 
.,. 
~ 
10 
., AtEI;Ct fI<l 
\ 
as 
-
CI/At 
~ 
.<:-
8. 
!,! 
"0 
0 e 
Figure 11-42. Effect of HCl on polymeri-
zation of propylene with the TiCl3 (0.36 
mmol/liter, So = 50 m2/g)-AlEt3 (5.5 
mmol/liter) system at 50° and em 2.4 
mol/liter. Reproduced from Ref. [78] by 
permission of John Wiley & Sons, Inc. 
qualitatively with data in Fig. II-33. The only apparent difference between the two 
systems is the composition of the polypropylene. At an [AlEt3] : [HCI] ratio of 1 the 
amorphous polymer yield is more than 30% whereas in the case of the standard 
TiCI3-AlEt2C1 system it is ca. 15%. 
Oxygen. The influence of dry O2 on the polymerization activity of heterogeneous 
Ziegler-Natta catalysts was studied in several references [153, 172, 183, 184,204]. 
O2 at room and elevated temperature readily interacts with alkylaluminum com-
pounds in two stages [177] 
AIR3 + Oz ~ RzAIOOR 
(II-37) 
Thus, as a first approximation, the influence of Oz on the TiCI3-AIR3 catalytic 
systems should be equivalent to that of AIRzOR (discussed in Section II-4-e) or 
alcohols (discussed in Section II-5-b). Some experimental data on the correlation 
between catalytic activities of the TiC13-AlEt3 systems in ethylene and propylene 
polymerization and the [Oz] : [AlEt3] ratio are shown in Fig. II-43. The catalytic 
activity remains virtually unchanged or even increases slightly up to a molar 
[AlEtzOEt] : [AlEt3] ratio of I and then decreases. This is in agreement with the data 
presented in Fig. II-32. The apparent disagreement between the data on the catalytic 

11-5: Effects of Catalyst Poisons and Modifiers 
1.2 
~ 0.8 
.:;: 
~ 
Q) 
0.6 
> 
~ 
~ 0.4 
0.2 
2 
.5 
2 
5 
00 
O+-----~-.-L--~_.~~----._------I 
0.0 
0.2 
0.4 
0.6 
[02]:[AIEt3J. mol/mol 
0.8 
169 
Figure 11-43. Effect of O2 on kinetics of olefin polymerization. (1) Propylene polymerization 
with the oc-TiCI3-AlEt3 system at 50°C, Cm = 2.33 mol/liter, activity = kerr, experimental 
data from Ref. [183]; (2) ethylene polymerization with the (j-TiCI3-AlEt3 system at 50°C, Cm 
= 0.024 mol/liter, activity = yield at 60 min, data from Ref. [172]. 
activity of pure AlEt20Et (this compound is inactive in combination with TiCl3 
when prepared in Reaction II-28 but active when prepared in Reaction II-37; see 
Fig. II-43) is probably related to the fact that Reaction II-37 is always accompanied 
by several radical side reactions giving many products that influence catalytic 
activity (7-9%, aldehydes, ketones, esters, etc.) and decrease the amount of 
AlEt20Et formed per mole of02. 
More complicated effects were found in the case of the b-TiCI3-AlEt3-02 
catalytic system [204] (propylene polymerization at 60°C). The catalytic activity of 
this system sharply decreases with time to some constant level (characterized by rate 
Ra,); see Section 1-2-c. This value monotonously decreases with the [02]/[AlEt3] 
ratio and is close to 0 when this ratio is 0.7. 
As was discussed in Section II-4-e the b-TiCI3-AlEt(OEt)CI catalytic system 
containing AICl3 in the solid phase exhibits substantial catalytic activity in olefin 
polymerization, apparently due to AlEt2CI formation in the reaction between 
AlEt(OEt)CI and the AICl3 present in b-TiC13 [170]. This effect as well as the 
peculiarities of olefin polymerization in the tertiary AlEt2CI-AlEt(OEt)CI-b-TiCl3 
system (see Section II-4-e) can explain the effect of oxygen on propylene polymeri-
zation with the b-TiCI3-AlEt2CI-02 system. The catalytic activity of this system 
(characterized by polymer yields after 2 h) slightly increases with increase in the 
amount of oxygen up to an atomic O/AI ratio!::::: I (i.e., the pure AlEt(OEt)CI-TiCl3 
system) and then falls sharply to a very low level. Virtually the same effect was found 
for the AlEt2CI-C2HsOH-b-TiCI3 system [184]. 

170 
II: Chemistry and Functioning of Heterogeneous Catalysts 
When oxygen is allowed to interact with TiC13 ftrst, the catalytic activity of the 
products formed (after their activation by an organometallic compound) depends 
on the type of TiC13. If fresh J-TiC13 samples react with O2 the activity of the 
subsequent catalyst always deteriorates [153, 184,204], especially if AlEt2Cl is used 
as a co-catalyst. On the other hand, it was reported that when P-TiC13 was used 
(obtained in the TiClcAlEt3 reaction) the oxidation of TiC13 in aliphatic and 
aromatic solvents proceeded as 
(II-38) 
and the species formed after reduction of these products with organometallic 
compounds exhibited enhanced catalytic activity. For this reason the presence of a 
small amount of O2 when ethylene is polymerized with the TiClcAlEt3 system 
([AI] : [Ti] ~ 1-2) results in the stabilization and substantial activation of the system 
[169]. 
Sulfur- and Selenium-Containing Compounds. 
The effect of H 2S and thiols on hetero-
geneous Ziegler-Natta catalysts resembles in many respects the much better evaluated effect 
of H 20 and alcohols. The interaction between thiols and alkylaluminum compounds results 
usually in the formation of aluminum thioalkoxides which affect olefin polymerization in a 
manner resembling that of aluminum alkoxides [IS3]. 
SeOCI2 is an effective poison for the fJ-TiCI3-AlEt3 system [205]. A possible form of the 
interaction between SeOCI2 and A1Et3 is: 
SeOCl2 + 2AIEt3 -+ 2AlEt2CI + EtSeOEt 
(11-39) 
(compare with the A1Et3-SOCI2 reaction [206, 207]) and selenoxide EtSeOEt or its complex 
with AlEt3 inhibits olefin polymerization. The fJ-TiCI3-A1Et3 system in propylene poly-
merization at 30-60°C exhibits a complex behavior described by kinetic curves similar to 
curve 4 in Fig. 1-1. The value of Roo decreases monotonously with the increase of the 
[SeOCI2] : [AIEt3] ratio and becomes negligible at a ratio close to 0.5, thus confirming Reac-
tion 11-39. The equilibrium constant K for the competition between A1Et3 and the product 
of its reaction with SeOCI2 estimated using Eqn. II-IS from the data presented in Ref. [205] 
changes from 1.2-1.S at 31°C to 4.9 at 61 °C. If SeOCI2 is allowed to interact with fJ-TiCI3 
prior to the introduction of AIEt3 its inhibiting effect on propylene polymerization is even 
more strongly pronounced. A [SeOCI21 : [A1Et31 ratio ca. 0.25 is sufficient for the complete 
inhibition of the reaction due to its strong adsorption on the TiCI3 surface which apparently 
prevents the formation of active centers. 
II-5-e. Organic Esters, Ketones, and Ethers 
Organic esters (mostly esters of aromatic acids) are widely used in the practice of 
Ziegler-Natta catalysis as modifters of highly isospeciftc supported catalysts for 
polymerization of oleftns (see Section II-I-c). Usually they are used in two different 
ways: (a) as a part of the solid component of such catalysts (a typical example is the 
product obtained by grinding MgC12 in the presence of ethyl benzoate with the 
subsequent deposition of TiC14 on the ground mixture) and (b) as modifters of 

11-5: Effects of Catalyst Poisons and Modifiers 
171 
organoaluminum compounds. The principal reason for their application as 
modifiers is their ability to poison selectively nonspecific polymerization centers 
[151, 189,208-210]. 
A good example of this selective poisoning is presented in Ref. [151] where the 
effect of ethyl benzoate was examined in propylene polymerization with the 
AlEt3- TiC14/MgC12 system at 41°C. Increase of the [ester] : [AlEt3] ratio from 0 to 
0.25 has only a small effect on the rate of propylene polymerization to isotactic 
polymer: R. decreases from 440 to 300 g/gTi· h. However, the rate of the formation 
of amorphous polypropylene decreases from 400 to 20 gig Ti . h in the same region, 
i.e., the fraction of amorphous polypropylene in the total product decreases from 48 
to 6%. These effects are discussed in more detail in Chapter IV (Section IV-I-b) 
where the distribution of polymerization centers with respect to isospecificity is 
examined. 
Typically AlEt3 is mixed with the organic ester in a ratio of 3 : 1 to 2.5 : 1 in an 
inert solvent and then the mixture is added to the solid component of the catalyst, 
followed by the introduction of a monomer. The first step of the interaction between 
an organic ester and any trialkylaluminum compound is the very rapid formation of 
a 1 : 1 complex [183, 189,206,211,212,285]: 
AlR3 + R'C( O)-OR" -+ R3Al +- O=C(R')OR" 
(11-40) 
The complex can be easily identified by its infrared spectrum: it is characterized 
by a long-wavelength shift of the C=O stretching band and by a simultaneous 
short-wavelength shift of the acid c-o band. These shift ranges are: for the 
AlEt3-vinyl acetate complex; 1760 -+ 1679 cm-I and 1220 -+ 1325 cm-I ; for the 
AlEt3-methyl methacrylate complex, 1725 -+ 1670 cm-I and 1305, 1328 -+ 1340, 
1360 cm-I ; for the AlEt3-ethyl benzoate complex, 1730 -+ 1664 cm-1 and 1223 
-+ 1328 cm-1 [189, 213, 285]. 
The complex formed in Reaction 11-40 is relatively stable only in the absence of 
free AlR3 [212, 214, 285]. If AlR3 is in excess (a situation typical for the application 
of esters as modifiers), ester reduction takes place [183,189,211,212,215,216,285] 
(11-41) 
Infrared studies [189, 285] showed that interaction of AlEt3 and ethyl benzoate at 
25°C (concentrations of the reactants ca. 0.1 mol/liter) yields Et2AlOEt, 
Et2AlOC(Et)2Ph, and minor amounts of other aluminum alkoxides. 
A UV method was used to study the kinetics of Reaction 11-41 under conditions 
similar to those employed in using esters as catalyst modifiers (in heptane, at a 
concentration of ca. 10 mmol/liter in the 25-75°C range) [189]. This reaction 
involves a second-order interaction between the complex (formed in Reaction 11-40) 
and free AlEt3: 
(1I-41-a) 

172 
II: Chemistry and Functioning of Heterogeneous Catalysts 
Table 11-7. Effect of preliminary aging of the AlEt3-aromatic acid ester system (in Reaction 
11-41) on the performance of the TiCI4/MgCI2-AlEt3-aromatic acid ester system in propyl-
ene polymerization at 50°Ca•b 
Cester 
AlEt3 
Aging conditions 
Aromatic acid (mmolf ester 
Polymer yield % insoluble in 
ester 
liter) 
(mol/mol) Temp,oC Time,h (g/g cat· h) 
boiling heptane 
None 
0 
50 
0 
2860 
51.6 
Ethyl benzoate 6.3 
1.5 
50 
0 
588 
98.3 
Ethyl benzoate 2.2 
3.0 
50 
0 
1654 
95.0 
Ethyl benzoate 1.6 
6.0 
50 
0 
2047 
86.4 
Ethyl benzoate 3.1 
3.1 
50 
2 
1215 
96.8 
Ethyl benzoate 3.1 
3.1 
25 
24 
670 
97.2 
Ethyl anisate 
3.2 
3.0 
50 
0 
1660 
95.1 
Ethyl anisate 
3.8 
2.5 
50 
0 
1908 
97.1 
Ethyl anisate 
3.1 
3.1 
25 
18 
1200 
98.0 
Ethyl anisate 
3.1 
3.1 
25 
72 
980 
98.0 
Ethyl anisate 
3.8 
2.5 
65 
22c 
2800 
93.0 
'Polymerization conditions: solvent heptane, CA1Et, = 9.5 mmoljliter, propylene pressure 7 atm., reac-
tion duration 1 h. 
bExperimental data are from Ref. [189]. 
C Aging at reagent concentrations five times higher than those in the polymerization reaction. 
Rate constants of this reaction at 25, 50, and 75°C were 2.9 liter/mol· min (an 
average value for the reaction at different AlEt3 : ester ratios), 14.4, and 59.6 
liter/mol' min, respectively, which corresponds to Eac! + 12.5 kcal/mol (52.0 
kJ /mol). The reactivity of the aromatic acid esters in their reaction with AlEt3 
depends on their structures. When ethyl anisate reacted with AlEt3 under similar 
conditions at 50°C the rate constant of Reaction II-41-a was found to be 2.4 times 
less than that for ethyl benzoate. 
These data indicate tliat the AlEt3-aromatic ester complexes formed in Reaction 
II-40 disappear from the reaction systems due to their conversion into a mixture of 
aluminum alkoxides in Reaction II-41. 
Table II-7 contains data on ethylene polymerization with the TiCI4/ 
MgCI2-AlEt3-aromatic acid ester system aged in the absence of monomer for 
different periods of time. Apparently this aging and transformation of the esters 
into alkoxides (in all these aging experiments less than 2% of the original 
AlEt3-ester complex remains unconverted) does not result in any significant de-
terioration of the catalyst performance. Similar results were reported in Ref. [151]: 
preliminary aging of the AlEt3-ethyl benzoate (4: 1) mixture at 20°C does not 
change its effect on subsequent propylene polymerization at 41°C in the presence of 
the TiCI4/MgCI2 catalyst. 
The overall effect of organic esters was known long before the advent of sup-
ported catalysts for olefin polymerization. For example, Fig. II-44(A) shows the 
effect of ethyl acetate on propylene polymerization with the 0(-TiC13-AlEt3 system 

II-5: Effects of Catalyst Poisons and Modifiers 
o~o--------~o,~------~ 
[nonor] [A1Et3], mol/mol 
o+---~----~----~--~ 
o 
[llEt20Rl[A]~t3]. mol/m~l 
173 
Figure 11-44. (A) Effect of electron donors on propylene polymerization with the TiCI3-AlEt3 
system at 50°C [183]. CTiCl3 = 0.77 g/liter, CA1Et3 = 25.5 mmol/liter, C m = 2.33 mol/liter . 
• tribenzylamine, 0 acetone, 0 diethylamine, _ ethyl acetate. (B) Effect of aluminum 
alkoxides (formed in Reaction II-40) on productivity of the supported TiCI4 /MgCI2-AlEt3-
methyl p-toluate system. Experimental data are from Ref. [210]. 
[183]. The system becomes completely inactive when the AlEt3 : ethyl acetate ratio 
decreases to 2, which corresponds to a complete removal of free AlEt3 from the 
system in Reaction 11-41. A very similar picture emerged when the effect of another 
ester, methyl p-toluate, on the highly active TiCI4/MgCI2-AIEt3 system in propyl-
ene polymerization at 70°C was examined [2lO]. These experimental data are 
presented in coordinates of "catalyst productivity" versus [Et2AIOR] : [AlEt3] in 
Fig. 11-44-(B). It was assumed that Reaction II-41 is virtually complete, i.e., each 
ester molecule produces two molecules of aluminum alkoxide. The general shape of 
the dependence in Fig. 11-44-(B) is similar to that in Fig. 11-32, where the effect of the 
[Et2AIOEt] : [AlEt3] ratio was examined. This similarity suggests that aluminum 
alkoxides play an important role in the performance of these supported catalysts. 
However, attempts to replace aromatic acid esters in these systems by synthetic 
mixtures of the aluminum alkoxides expected in Reaction 11-41 were only partially 
successful [189]: the isotactic fraction typical for the former systems (96-94% of 
polypropylene insoluble in boiling heptane, see Table 11-7) could be reached only at 
the expense of a significant (at least 5-6-fold) reduction in catalyst activity. It 
should be remembered that all soluble components of these catalytic systems (free 
AIR3, its complex with an aromatic acid ester, aluminum alkoxides formed in 
Reaction II-41, etc.) exist in a complex equilibrium state that includes several 
complexes (all aluminum compounds form complexes with esters) and hemi-
alkoxides (Reaction 11-23) [189, 216]. Apparently when esters are used for the 
preparation of catalytic systems, the resulting complex mixture of various co-
catalysts provides an optimum combination which poisons most of the nonspecific 
polymerization centers but leaves most of the isospecific centers available for olefin 
polymerization. 
Figure II-44(A) presents data for propylene polymerization with the a-
TiC13-AlEt3 system in the presence of acetone [183]. According to Refs. [177], [206], 
and [211] the interaction between AlEt3 and acetone produces aluminum alkoxides 
in a hemi-alkoxide form, for example 

174 
II: Chemistry and Functioning of Heterogeneous Catalysts 
8 
6 
X 
ttl 
~4 
0 
c:: 
• 
2 
0+--------,-------,--------,-------, 
o 
0.4 
0.8 
1.2 
1.6 
[AlEt3·0Et21:[AIEt3J 
Figure TI-45. Kinetic data for propylene polymerization with the fJ-TiCI3-AlEt3-diethyl 
ether system at 41°C in coordinates of Eqn. 11-17. Experimental data are from Ref. [217]. 
Ketones are usually more reactive than esters in this interaction with AIR3 [212]. 
This reaction qualitatively explains the data shown in Fig. 11-44(A): at low 
[acetone] : [AlEt3] ratios the effective polymerization rate constant remains practi-
cally unaffected by acetone; then, when the ratio is 0.8-1, it gradually declines and 
the system becomes completely deactivated at a ratio close to 1. This behavior 
resembles closely that of the TiCI3-AlEt3-AlEt20R systems (see Fig. 11-32). 
Complexation between trialkylaluminum compounds and dialkyl ethers is well 
documented [177, 206]. The effect of diethyl ether on kinetics of propylene poly-
merization with the {}-TiC13-AlEt3 system was described in Ref. [217]. This catalyst 
exhibits the unstable kinetic behavior schematically shown earlier (Figure I-I, curve 
4). When the rates for the final stationary stages of this reaction (Roo) were 
compared, the effect of diethyl ether was straightforward: the Roo value decreased 
monotonously as the [ether] : [AlEt3] ratio increased and became negligible when 
this ratio was close to 1, indicating that the Et20· AlEt3 complex was inactive as a 
co-catalyst. The equilibrium constant for the competition between AlEt3 and its 
complex was calculated with the application of Eqn. 11-15 from the kinetic data 
presented in Ref. [217] (see Fig. 11-45). It is equal to 4.7 at 41°C. 
However when the maximum polymerization rates were compared, the effect of 
the ether was found to be more complex. If the amount of ether was small, at [ether] : 
[AlEt3] ratios up to 0.25, the polymerization system became more active: its Rmax 
increased ca. 25% and its activation time shortened from ~ 10 to ~ 5 min. Only a 

II-5: Effects of Catalyst Poisons and Modifiers 
175 
subsequent increase of the [ether]: [AlEt3] ratio to 0.7 manifested itself in a gradual 
Rmax drop. This behavior probably involves a chemical modification of the reaction 
system: complexation of the ether with both TiCl3 and AICl3 moieties in com-
mercial b-TiCl3 is possible. 
II-5-f. 
Amines 
Amines are some of the most widely used ligands in coordination chemistry. There is 
no surprise then that the effect of amines on olefin polymerization with transition 
metal compounds has been studied by many authors. Depending on their structure, 
amines interact differently with organometallic compounds. The principal products 
in the case of trisubstituted amines are 1 : 1 complexes whereas mono- and disub-
stituted amines undergo chemical transformations in reactions with metal-carbon 
bonds. 
We will discuss trisubstituted amines first. The 1 : 1 complexes of these com-
pounds with AIR3 are stable [177, 206] and are usually thought to be the most 
probable components of the reaction systems utilizing these amines. However, 
careful examination reveals a more complex picture indicating some difference 
between the action of free amines and their complexes. 
Triethylamine is one of the most studied modifiers for heterogeneous 
Ziegler-Natta catalysts. Its effect was evaluated in propylene and I-butene poly-
merization with TiClrbased catalysts [216, 218-220] and in 4-methyl-I-pentene 
polymerization with VCI3-based catalysts [171]. The reported data are very complex 
and are not open to any straightforward interpretation. For example, if a free amine 
is added in the course of an established polymerization process with the b-
TiC13-AlEt3 system (propylene polymerization, 70°C, [220]) its effect is always 
deterimental; the polymerization rate immediately drops and the degree of activity 
decrease parallels the amount of added Et3N. On the other hand, when free Et3N is 
added to the established process of 4-methyl-l-pentene polymerization with the 
VCI3-Ali-Bu3 system at 30°C [171] its effect depends on the ratio between Ali-Bu3 
and Et3N. If this ratio is close to or more than 1, the polymerization rate also nearly 
instantly drops to a reduced level, the degree of the reduction being parallel to the 
Et3N amount. However, if the Et3N/Ali-Bu3 ratio is much less than 1 the rate of 4-
methyl-l-pentene polymerization equally rapidly increases by a factor of up to ca. 
2.5, thus ruling out a simple poisoning hypothesis. Additional findings should be 
considered to realize the complexity of the situation: 
(i) Whereas complex formation between R3N and organometallic compounds is 
firmly established, the equilibria of these reactions under conditions typical for 
olefin polymerization (temperatures 30-100°C, high dilution of solutions) 
have never been thoroughly examined. The equilibria obviously depend on the 
type of organometallic compound [171, 218, 219]. 
(ii) Transition metal halides easily form complexes with amines [171, 221]. These 
complexes, while inactive by themselves [171], can be easily activated for olefin 
polymerization in the presence of organometallic compounds [171, 221]. 

176 
II: Chemistry and Functioning of Heterogeneous Catalysts 
Judging by the stereo-compositions of the polyolefins they produce, the 
MCI3-Donor-M'Rx systems cannot be reduced to similar MCI3-M'Rx sy-
stems [218, 219, 221]. This suggests a direct participation of amines or the 
products of their transformations in the polymerization reactions. 
(iii) If a preformed AlEt3 . Et3N complex is added to the established polymeriza-
tion system with the <5-TiCI3-AlEt3 catalyst [216,220] it produces a modifying 
rather than a poisoning effect in propylene polymerization: both the shape of 
kinetic curves and the stereo-composition of the polypropylene change. Kine-
tic data [220] show that the <5-TiCI3-AlEt3-AlEt3 . Et3N system resembles to a 
significant extent the TiCI3-AlEt3-AlEt2Cl system (see Figs. 11-33 and 11-34): 
at [Complex] : [AlEt3] ratios up to 2-2.5 initial keff values remain very close to 
that for the unmodified system but at higher [Complex] : [AlEt3] ratios keff 
decreases by a factor of 3-4 and stabilizes at this level. 
(iv) Addition of trialkylamines can partially solubilize transition metal halides 
[171]. The solubilized products form additional polymerization catalysts with 
organoaluminum compounds, thus making the interpretation of the overall 
amine effect even more uncertain. 
These data imply that numerous interactions are possible in reaction systems 
containing amines, transition metal compounds, and organometallic compounds. 
The relative significance of these interactions in olefin polymerization reactions 
depends on many variables which makes attempts to develop a unified explanation 
of the amine effect in these reactions very difficult. 
The size of alkyl groups in trialkylamines also influences their effect on olefin 
polymerization. For example, sterically hindered tribenzylamine can form com-
plexes with AlEt3 [206] but its bulky substituents decrease the equilibrium constant 
of this complex formation (or reduce the inhibition activity of the complex), and the 
presence of this compound in a polymerization system has virtually no effect on the 
polymerization activity even at high [tribenzylamine] : [AlEt3] ratios [183]; see Fig. 
11-44(A). This phenomenon explains why both homopolymerization of unsaturated 
amines CH2=CH(CH2hNR2 (R = i-Pr, i-Bu and their copolymerization with 
olefins are possible with the <5-TiCI3-AIR2CI and <5-TiCI3-AIR3 systems (R=Et, 
i=Bu) in benzene at 50-60°C for [amine] : [AI] ratios as high as 3 [222]. 
The effect of secondary amines on Ziegler-Natta catalysts has been examined 
much less extensively than the effect oftrialkylamines [183, 216]. It is known that the 
N-H bond is highly reactive with trialkylaluminum compounds [177, 206]: 
Judging by experimental data presented in Ref. [183] (see Fig. 11-44(A» on the 
effect of Et2NH and by analogy with the previously described role of aluminum 
alkoxides (Section 11-4-e), one can assume that aluminum amides R2AINR~ form 
I : 1 complexes with AIR3 which are active co-catalysts. As a result, polymerization 
activity of the IX-TiCI3-AlEt3-Et2NH system remains approximately constant until 
the [Et2AINEt2]: [AlEt3] ratio is less than 1 (corresponds to [NEt2H]: 
[AlEt3] ~ 0.5) and then the activity decreases to zero for pure Et2AINEt2. 

II-5: Effects of Catalyst Poisons and Modifiers 
177 
Conversion in the reaction between AIEt3 and dialkylamine depends on the size 
of the amine alkyl group. i-Pr1NH and t-BuNHn-Bu behave similarly to EtlNH 
[216]: when added in a 1 : 5 ratio to AIEt3 they only mildly affect the yield of 
polypropylene obtained with the TiCI4 /MgCl1 catalyst, whereas at a 1 : 1 ratio the 
catalyst efficiency decreases by a factor of 10-I 4. On the other hand, sterically more 
bulky 2,2,6,6-tetramethylpiperidine has no influence on isospecific centers of this 
catalyst but poisons a significant fraction of nonspecific centers [216]. In this respect 
this compound resembles alcohols with bulky alkyl groups mentioned in Sections 
II-5-e and IV-I-b. 
ll-5-g. Modification of TiCI3-AlEtCl2 Systems 
Combinations of transition metal halides and AIRClz cannot polymerize olefins with the 
formation of isotactic "head-to-tail" polymers.'7 AIRClz is inadequate for this purpose for 
two reasons: its alkylating power is insufficient for the formation of alkyl derivatives of 
transition metal halides, a prerequisite for the formation ofisospecific polymerization centers 
(see Section II-2), and this compound, when added to a working catalytic system, substitutes 
other organometallic compounds in the centers and blocks them (Section II-4-e). It was 
discovered, however, that many organic molecules with electron-donor properties and some 
non-transition metal halides, when added to TiCI 3-AIRClz systems, make them active for 
isospecific olefin polymerization [161, 165, 190,223-226]. One of the donor molecules that 
has received much attention is hexamethylphosphorous triamide [161, 190,225,226]. Com-
plex correlations were found between the [Donor] : [AlEtClz] ratio in the 0.2-0.8 range, the 
catalytic activity of the TiCI3-AlEtClz-Donor system [161, 190], the stereospecificity of this 
system, and the molecular weight distribution of the polypropylene formed [225]. 
Two explanations have been proposed for the donor effect: 
(i) An active organometallic component in these systems is the complex AlEtCI2 • xD where 
D is a donor molecule and the coefficient x depends on the donor type. Usually x = 1; in 
the case of hexamethylphosphorous triamide x = i [226] or 1 [227]. 
(ii) Donor compounds cause the dismutation reaction of AIRCI 2 : 
2(AIRClz)2 + 2D ---+ 2AICI3 . D + (AlRzClh 
(II-42) 
This reaction is favored thermodynamically due to the high stability of AlCl3 • D com-
plexes [165]. 
I H-NMR study of several systems containing AIMeClz and Lewis bases in toluene solution 
at [Donor]: [AIMeClz] = 0.5 in the 38-60DC range [228] showed the presence both of 
AIMeClz'D and (AIMezClh compounds in comparable amounts as well as the presence of 
methylaluminum sesquichloride AlMeClz . AlMez Cl and the AlMe2 Cl . D complex, The 
relative amounts of these products depended of the system composition, temperature, and 
the reaction duration. The equilibrium constant for the reaction 
2AlMeCl2 . Py + (AlMeClzh ~ 2AlCl3 . Py + (AIMez C1)z 
(11-43) 
17 Some of these systems can initiate cationic polymerization of a-oletins with the formation of highly 
branched oligomers. 

178 
II: Chemistry and Functioning of Heterogeneous Catalysts 
in toluene solution at -40°C is 0.45 [180], whereas for the system containing AIMeBr2 it is 
0.064, and in the case of AlMeI2 it is 0.023 [227]. The results of IR studies are in agreement 
with these findings [180, 229]: intense bands in the 550-500 cm -I range assigned to AlCl3 . D 
complexes (D = pyridine, triethylamine, hexamethylphosphorous triamide) were found in 
the IR spectra of the AIMeCI2-D systems in toluene solutions at [AIMeCI2] : [Donor] = ca. 
2, in addition to the bands of AlMeCl2 . D complexes, 18 thus confirming Reaction II-43. It 
was found also that when the [Donor] : [AIMeCI2] ratio approaches 1 a rapid quantitative 
recombination reaction takes place [130, 227] 
AIMe2 Cl . D + AIC1 3 . D """"* 2AIMeCl2 . D 
The fact that the polymerization activity of the TiCI3-AlEtCI2- Donor systems reaches a 
maximum at [Donor] : [AIEtCI2] = ca. 0.5 strongly suggests that the real active co-catalyst in 
these systems is AIEt2Cl [165], or, at least, that this compound is responsible for the 
formation of polymerization centers. However, the role of AIRCI2· D complexes as possible 
co-catalysts for the centers formed by AIR2 Cl is still not clear. 
U-5-h. 
Poisons Mainly Affecting Active Centers 
Some of the well-known poisons of heterogeneous Ziegler-Natta catalysts do not 
(or virtually do not) interact with organometallic compounds; they affect catalysts 
primarily by interacting directly with polymerization centers. The most studied 
poisons of this type are CO, CO2 , CS2 , acetylene, and allene. Preliminary studies 
[183] revealed high effectiveness of these compounds as catalyst poisons. For 
example, they are more active than water or H 2 S. 
Carbon Monoxide and Carbon Dioxide. 
A thorough study of the effect of CO and 
CO2 on olefin polymerization with heterogeneous Ziegler-Natta catalysts was 
presented in Refs. [124], [159], [196], and [230]-[236]. Typical examples of the effects 
of CO and C02 19 are shown in Fig. II-46 for propylene polymerization with the 
relatively stable o-TiCI3-AlEt2CI catalytic system at 50°C. Similar effects were 
found for ethylene polymerization with the same system [234] as well as for ethylene 
and propylene polymerization with the o-TiCI3-AlEt3 system when poisoned by 
CO [233, 234]. 
It can be seen from Fig. II-46 that both CO and CO2 instantly "kill" the 
polymerization20 but that this effect is partly (Fig. II-46) or nearly completely [233] 
reversible: when such "dead" polymerization systems are evacuated and fresh 
monomer is added to them the catalytic activity is rapidly restored. The degree of 
this restoration depends on the duration of the exposure of the polymerization 
18 A characteristic band of the AIMe2CI dimer and AIMeCI2· AlMe2CI in the 544-549 cm- I range has 
medium intensity and cannot be identified in these spectra with certainty due to its overlap with the 
intense bands of AlCI3· D and AIMeCI2' D complexes [180]. 
19C02 interacts with such organometallic compounds as AlEt3 [177, 206] with the formation of 
AlEt20Et when excess AIEt3 is present. 
20CO is 10-100 times more effective as a poison than CO2 [235, 236]. 

II-5: Effects of Catalyst Poisons and Modifiers 
'0 
E 
:::. 
.... 
"< 2 
0,16 
0,052 
I 
I 
I 
i 
I 
0 ,32 
1 
1 
1 
A: 
'--
1 
I 
0,63 _ J : 
'---1-----4 • : : 
'0,15 
1094 
,; 
, 
0,41 
1 '
: 
.; 
.... 
1,01l .: 
,-, ! 
:1,24 
A : 
A 
'i 
L:_~ ______ ! 
, 
B 
:8 
AB
!B 
' 
. 
LLI_...1..-_t ~J..Ll _---'-I _
_ 
100 
150 
200 
0'----'----'---
o 
50 
Time in min 
179 
Figure 11-46. Effect of CO and CO2 on kinetics of propylene polymerization with the b-
TiCI 3- AlEt2 CI system at 50°C, -
- Blank run (CTiCI, = 13.9 mmol/liter, CAIEt2CI = 49.5 
mmol/liter, em = 0.4 mol/liter). - -- Effect of CO2 (CTiCl, = 30.7 mmol/liter, CAIEt2CI = 69 
mmol/liter, C m = 0.39 mol/liter). _. _ . -
Effect of CO (CTiCI, = 11.2 mmol/liter, C AIEt2CI 
= 36.2 mmol/liter, Cm = 0.4 mol/liter). A-Evacuation of reaction system, B-saturation 
with monomer, 1 overall CO2/TiCI 3 (CO/TiCI3 ) molar ratios. Reproduced from Ref. [234] 
by permission of H uthig & Wepf Verlag, Basel. 
centers to CO. When it is short, the restoration is nearly complete [233, 234] but even 
after a prolonged exposure of the catalysts to CO (17 h at 50°C) they regenerate ca. 
40% of their activity after CO evacuation and the admission of fresh monomer 
[234]. 
These effects can be attributed to a reversible chemisorption of CO or CO2 on 
polymerization centers without their destruction. The dependence of residual 
catalyst activity (which is proportional to the amount of unpoisoned catalytic 
centers) on the amount of CO2 added to a polymerization system (based on data in 
Ref. [234]) is plotted in Fig. II-47 using the coordinates of the Langmuir adsorption 
equation 
(11-44) 
where k~ff is the effective polymerization constant in the absence of poison and K is 
the Langmuir adsorption constant. It can be seen that a significant deviation exists 
from the simple Langmuir adsorption law indicating adsorption nonequivalence of 
polymerization centers, the apparent adsorption constant K changing from ~ 300 
liter/mol for the most active polymerization centers to ~ 75 liter/mol for the centers 
most stable to the poisoning. A similar nonequivalence of the centers is manifested 
in the data for CO adsorption also. Such inhomogeneity of active centers is a general 

180 
~ 
""" 
""" 
Cl) 
0 
~ 
""" 
""" 
Q) 
..!<: 
I 
....... 
::::::: 
....... 
II: Chemistry and Functioning of Heterogeneous Catalysts 
2 
1.5 
• 
0.5 
0+------,-------.------,------.------, 
o 
40 
80 
120 
1/Cco ,l/mal 
2 
160 
200
