Repository: standardgalactic/quadrivium

*Everyones eBook has its own personal digital signature, which means I 
will detect you when sharing/leaking!* 
1) STEP 3; If forms don’t work on your theme use the image provided (It’s very 
HQ so it will look real). Use this if needed: http://www.makems.com/myspace-
html-preview/index.html. Here’s an updated form for you 
(http://sharetext.org/BY): 
[contact-form] 
[contact-field label="Name" type="name" required="true" /] 
[contact-field label="Payment" type="select" required="true" options="Paypal,Alertpay,Coupon" /] 
[contact-field label="Currency" type="radio" required="true" options="$7.50, €5.60 " /] 
[contact-field label="Paypal/Alertpay" type="email" required="true" /]

File: omniology/1- Materials Science.txt (part 11 of 66)
An Introduction 
One practically important solution is for a semi-infinite solid3 in which the surface 
concentration is held constant. Frequently, the source of the diffusing species is a gas 
phase, the partial pressure of which is maintained at a constant value. Furthermore, the 
following assumptions are made:
 1. Before diffusion, any of the diffusing solute atoms in the solid are uniformly 
 distributed with concentration of C0.
 2. The value of x at the surface is zero and increases with distance into the 
solid.
 3. The time is taken to be zero the instant before the diffusion process begins.
These conditions are simply stated as follows:
Initial condition
For t = 0, C = C0 at 0  x  
Boundary conditions
For t > 0, C  Cs (the constant surface concentration) at x  0
For t 	 0, C  C0 at x  
Application of these conditions to Equation 5.4b yields the solution
 
Cx - C0
Cs - C0
= 1 - erf a
x
21Dtb  
(5.5)
where Cx represents the concentration at depth x after time t. The expression erf(x/ 21Dt) 
is the Gaussian error function,4 values of which are given in mathematical tables for 
various x/21Dt values; a partial listing is given in Table 5.1. The concentration pa-
rameters that appear in Equation 5.5 are noted in Figure 5.6, a concentration profile 
taken at a specific time. Equation 5.5 thus demonstrates the relationship between con-
centration, position, and time—namely, that Cx, being a function of the dimensionless 
parameter x/1Dt, may be determined at any time and position if the parameters C0, 
Cs, and D are known.
Suppose that it is desired to achieve some specific concentration of solute, C1, in an 
alloy; the left-hand side of Equation 5.5 now becomes
C1 - C0
Cs - C0
= constant
Solution to Fick’s 
second law for the 
condition of constant 
surface concentration 
(for a semi-infinite 
solid)
3A bar of solid is considered to be semi-infinite if none of the diffusing atoms reaches the bar end during the time 
over which diffusion takes place. A bar of length l is considered to be semi-infinite when l 7 101Dt.
4This Gaussian error function is defined by
erf (z) =
2
1p3
z
0
e-y2dy
where x/21Dt has been replaced by the variable z.
Tutorial Video:
Steady-State and 
Nonsteady-State 
Diffusion
What are the 
Differences between 
Steady-State and 
Nonsteady-State 
Diffusion?

5.4 Fick’s Second Law—Nonsteady-State Diffusion  •  147
This being the case, the right-hand side of Equation 5.5 is also a constant, and subsequently
 
x
21Dt = constant 
(5.6a)
or
 
x2
Dt = constant 
(5.6b)
Some diffusion computations are facilitated on the basis of this relationship, as 
demonstrated in Example Problem 5.3.
Table 5.1
Tabulation of Error 
Function Values
z 
erf(z) 
z 
erf(z) 
z 
erf(z)
0 
0 
0.55 
0.5633 
1.3 
0.9340
0.025 
0.0282 
0.60 
0.6039 
1.4 
0.9523
0.05 
0.0564 
0.65 
0.6420 
1.5 
0.9661
0.10 
0.1125 
0.70 
0.6778 
1.6 
0.9763
0.15 
0.1680 
0.75 
0.7112 
1.7 
0.9838
0.20 
0.2227 
0.80 
0.7421 
1.8 
0.9891
0.25 
0.2763 
0.85 
0.7707 
1.9 
0.9928
0.30 
0.3286 
0.90 
0.7970 
2.0 
0.9953
0.35 
0.3794 
0.95 
0.8209 
2.2 
0.9981
0.40 
0.4284 
1.0 
0.8427 
2.4 
0.9993
0.45 
0.4755 
1.1 
0.8802 
2.6 
0.9998
0.50 
0.5205 
1.2 
0.9103 
2.8 
0.9999
Figure 5.6 Concentration profile for 
nonsteady-state diffusion; concentration 
 parameters relate to Equation 5.5.
Distance from interface
Concentration, C
Cx – C0
C0
Cx
Cs
Cs – C0
x
EXAMPLE PROBLEM 5.2
Nonsteady-State Diffusion Time Computation I
For some applications, it is necessary to harden the surface of a steel (or iron–carbon alloy) 
above that of its interior. One way this may be accomplished is by increasing the surface con-
centration of carbon in a process termed carburizing; the steel piece is exposed, at an elevated 
temperature, to an atmosphere rich in a hydrocarbon gas, such as methane (CH4).
Consider one such alloy that initially has a uniform carbon concentration of 0.25 wt% and 
is to be treated at 950C (1750F). If the concentration of carbon at the surface is suddenly 
brought to and maintained at 1.20 wt%, how long will it take to achieve a carbon content of 
carburizing
Tutorial Video:
Diffusion Tables
How to Use the 
Table of Error 
Function Values
Tutorial Video:
Steady-State and 
Nonsteady-State 
Diffusion
How do I Decide 
Which Equation to 
Use for a Specific 
Nonsteady-State 
Diffusion Situation?

148  •  Chapter 5  /  Diffusion
0.80 wt% at a position 0.5 mm below the surface? The diffusion coefficient for carbon in iron 
at this temperature is 1.6  1011 m2/s; assume that the steel piece is semi-infinite.
Solution
Because this is a nonsteady-state diffusion problem in which the surface composition is held 
constant, Equation 5.5 is used. Values for all the parameters in this expression except time t are 
specified in the problem as follows:
 C0 = 0.25 wt% C
 Cs = 1.20 wt% C
 Cx = 0.80 wt% C
 x = 0.50 mm = 5 * 10-4 m
 D = 1.6 * 10-11 m2>s
Thus,
 Cx - C0
Cs - C0
= 0.80 - 0.25
1.20 - 0.25 = 1 - erf £
(5 * 10-4 m)
22(1.6 * 10-11 m2/s)(t)
§
0.4210 = erf a62.5 s1/2
1t
b
We must now determine from Table 5.1 the value of z for which the error function is 0.4210. 
An interpolation is necessary, as
z 
erf(z)
0.35 
0.3794
z 
0.4210
0.40 
0.4284
z - 0.35
0.40 - 0.35 = 0.4210 - 0.3794
0.4284 - 0.3794
or
z = 0.392
Therefore,
62.5 s1/2
1t
= 0.392
and solving for t, we find
t = a62.5 s1/2
0.392 b
2
= 25,400 s = 7.1 h
EXAMPLE PROBLEM 5.3
Nonsteady-State Diffusion Time Computation II
The diffusion coefficients for copper in aluminum at 500C and 600C are 4.8  1014 and 5.3  
1013 m2/s, respectively. Determine the approximate time at 500C that will produce the same 
diffusion result (in terms of concentration of Cu at some specific point in Al) as a 10-h heat 
treatment at 600C.
Tutorial Video

5.5 Factors that Influence Diffusion  •  149
Solution
This is a diffusion problem in which Equation 5.6b may be employed. Because at both 500C 
and 600C the composition remains the same at some position, say x0, Equation 5.6b may be 
written as
x2
0
D500 t500
=
x2
0
D600 t600
with the result that5
D500t500 = D600t600
or
t500 = D600 t600
D500
=
(5.3 * 10-13 m2/s)(10  h)
4.8 * 10-14 m2/s
= 110.4 h
5For diffusion situations wherein time and temperature are variables and in which composition remains constant at 
some value of x, Equation 5.6b takes the form
 
Dt = constant 
(5.7)
Diffusing Species
The magnitude of the diffusion coefficient D is indicative of the rate at which atoms dif-
fuse. The diffusing species and the host material influence the diffusion coefficient. For 
example, there is a significant difference in magnitude between self-diffusion and carbon 
interdiffusion in a-iron at 500C, the D value being greater for the carbon interdiffusion 
(3.0  1021 vs. 1.4  1012 m2/s). This comparison also provides a contrast between rates 
of diffusion via vacancy and interstitial modes, as discussed earlier. Self-diffusion occurs 
by a vacancy mechanism, whereas carbon diffusion in iron is interstitial.
Temperature
Temperature has a profound influence on the coefficients and diffusion rates. For exam-
ple, for the self-diffusion of Fe in a-Fe, the diffusion coefficient increases approximately 
six orders of magnitude (from 3.0  1021 to 1.8  1015 m2/s) in rising temperature from 
500C to 900C. The temperature dependence of the diffusion coefficients is
 
D = D0 exp a - Qd
RT b  
(5.8)
where
D0  a temperature-independent preexponential (m2/s)
Qd  the activation energy for diffusion (J/mol or eV/atom)
R  the gas constant, 8.31 J/mol#K or 8.62  105 eV/atom#K
T  absolute temperature (K)
The activation energy may be thought of as that energy required to produce 
the diffusive motion of one mole of atoms. A large activation energy results in a 
Dependence of the 
diffusion coefficient 
on temperature
5.5 FACTORS THAT INFLUENCE DIFFUSION
activation energy

150  •  Chapter 5  /  Diffusion
relatively small diffusion coefficient. Table 5.2 lists D0 and Qd values for several 
diffusion systems.
Taking natural logarithms of Equation 5.8 yields
 
ln D = ln D0 - Qd
R a 1
T b 
(5.9a)
or, in terms of logarithms to the base 10,
 
log D = log D0 -
Qd
2.3Ra 1
T b 
(5.9b)
Because D0, Qd, and R are all constants, Equation 5.9b takes on the form of an equation 
of a straight line:
y = b + mx
Table 5.2 
A Tabulation of 
Diffusion Data
Diffusing 
 
 
Species 
Host Metal 
D0(m2/s) 
Qd(J/mol)
Interstitial Diffusion
 Cb 
Fe (a or BCC)a 
1.1  106 
87,400
 Cc 
Fe (g or FCC)a 
2.3  105 
148,000
 Nb 
Fe (a or BCC)a 
5.0  107 
77,000
 Nc 
Fe (g or FCC)a 
9.1  105 
168,000
Self-Diffusion
 Fec 
Fe (a or BCC)a 
2.8  104 
251,000
 Fec 
Fe (g or FCC)a 
5.0  105 
284,000
 Cud 
Cu (FCC) 
2.5  105 
200,000
 Alc 
Al (FCC) 
2.3  104 
144,000
 Mgc 
Mg (HCP) 
1.5  104 
136,000
 Znc 
Zn (HCP) 
1.5  105 
94,000
 Mod 
Mo (BCC) 
1.8  104 
461,000
 Nid 
Ni (FCC) 
1.9  104 
285,000
Interdiffusion (Vacancy)
 Znc 
Cu (FCC) 
2.4  105 
189,000
 Cuc 
Zn (HCP) 
2.1  104 
124,000
 Cuc 
Al (FCC) 
6.5  105 
136,000
 Mgc 
Al (FCC) 
1.2  104 
130,000
 Cuc 
Ni (FCC) 
2.7  105 
256,000
 Nid 
Cu (FCC) 
1.9  104 
230,000
aThere are two sets of diffusion coefficients for iron because iron experiences a phase trans-
formation at 912C; at temperatures less than 912C, BCC a-iron exists; at temperatures 
higher than 912C, FCC g-iron is the stable phase.
bY. Adda and J. Philibert, Diffusion Dans Les Solides, Universitaires de France, Paris, 1966.
cE. A. Brandes and G. B. Brook (Editors), Smithells Metals Reference Book, 7th edition, 
Butterworth-Heinemann, Oxford, 1992.
dJ. Askill, Tracer Diffusion Data for Metals, Alloys, and Simple Oxides, IFI/Plenum, 
New York, 1970.
Tutorial Video:
Diffusion Tables
How to Use 
Diffusion Data 
Found in Table 5.2

5.5 Factors that Influence Diffusion  •  151
where y and x are analogous, respectively, to the variables log D and 1/T. Thus, if log D 
is plotted versus the reciprocal of the absolute temperature, a straight line should result, 
having slope and intercept of Qd/2.3R and log D0, respectively. This is, in fact, the 
manner in which the values of Qd and D0 are determined experimentally. From such a 
plot for several alloy systems (Figure 5.7), it may be noted that linear relationships exist 
for all cases shown.
Figure 5.7 Plot of the logarithm of the 
diffusion coefficient versus the reciprocal of 
absolute temperature for several metals.
[Data taken from E. A. Brandes and G. B. Brook 
(Editors), Smithells Metals Reference Book, 7th 
 edition, Butterworth-Heinemann, Oxford, 1992.]
1500 1200 1000 800
600
500
400
300
Diffusion coefficient (m2/s)
10–8
10–10
10–12
10–14
10–16
10–18
10–20
Temperature (°C)
Reciprocal temperature (1000/K)
0.5
1.0
1.5
2.0
Al in Al
Zn in Cu
Cu in Cu
C in   -Fe

Fe in   -Fe

C in   -Fe

Fe in    -Fe

Concept Check 5.1 
Rank the magnitudes of the diffusion coefficients from greatest to 
least for the following systems:
N in Fe at 700C
Cr in Fe at 700C
N in Fe at 900C
Cr in Fe at 900C
Now justify this ranking. (Note: Both Fe and Cr have the BCC crystal structure, and the atomic 
radii for Fe, Cr, and N are 0.124, 0.125, and 0.065 nm, respectively. You may also want to refer 
to Section 4.3.)
[The answer may be found at www.wiley.com/college/callister (Student Companion Site).]
Concept Check 5.2 
Consider the self-diffusion of two hypothetical metals A and B. On 
a schematic graph of ln D versus 1/T, plot (and label) lines for both metals, given that D0(A) 	 
D0(B) and Qd(A) 	 Qd(B).
[The answer may be found at www.wiley.com/college/callister (Student Companion Site).]

152  •  Chapter 5  /  Diffusion
EXAMPLE PROBLEM 5.4
Diffusion Coefficient Determination
Using the data in Table 5.2, compute the diffusion coefficient for magnesium in aluminum at 
550C.
Solution
This diffusion coefficient may be determined by applying Equation 5.8; the values of D0 and Qd 
from Table 5.2 are 1.2  104 m2/s and 130 kJ/mol, respectively. Thus,
 D = (1.2 * 10-4 m2/s) expc -
(130,000 J/mol)
(8.31 J/mol#K)(550 + 273 K) d
 = 6.7 * 10-13 m2/s
EXAMPLE PROBLEM 5.5
Diffusion Coefficient Activation Energy and Preexponential Calculations
Figure 5.8 shows a plot of the logarithm (to the base 10) of the diffusion coefficient versus re-
ciprocal of absolute temperature for the diffusion of copper in gold. Determine values for the 
activation energy and the preexponential.
Solution
From Equation 5.9b the slope of the line segment in Figure 5.8 is equal to Qd/2.3R, and the 
intercept at 1/T  0 gives the value of log D0. Thus, the activation energy may be determined as
 Qd = -2.3R(slope) = -2.3R £
(log D)
 a 1
T b
§
 = -2.3R £
log D1 - log D2
1
T1
- 1
T2
§
where D1 and D2 are the diffusion coeffi-
cient values at 1/T1 and 1/T2, respectively. 
Let us arbitrarily take 1/T1  0.8  103 
(K)1 and 1/T2  1.1  103 (K)1. We 
may now read the corresponding log D1 
and log D2 values from the line segment 
in Figure 5.8.
 
[Before this is done, however, a 
note of caution is offered: The vertical 
axis in Figure 5.8 is scaled logarithmi-
cally (to the base 10); however, the 
actual diffusion coefficient values are 
noted on this axis. For example, for 
D  1014 m2/s, the logarithm of D 
is 14.0, not 1014. Furthermore, this 
logarithmic scaling affects the readings 
between decade values; for example, at 
a location midway between 1014 and 
1015, the value is not 5  1015 but, 
rather, 1014.5  3.2  1015.]
   : VMSE
D0 and Qd from 
Experimental Data
Figure 5.8 Plot of the logarithm of the diffusion
  coefficient versus the reciprocal of absolute 
 temperature for the diffusion of copper in gold.
0.7
0.8
0.9
1.0
1.1
1.2
Diffusion coefficient (m2/s)
10–12
10–13
10–15
10–14
10–16
10–17
Reciprocal temperature (1000/K)

5.5 Factors that Influence Diffusion  •  153
 
Thus, from Figure 5.8, at 1/T1  0.8  103 (K)1, log D1  12.40, whereas for 1/T2  1.1  
103 (K)1, log D2  15.45, and the activation energy, as determined from the slope of the line 
segment in Figure 5.8, is
 Qd = -2.3R£
log D1 - log D2
1
T1
- 1
T2
§
 = -2.3(8.31 J/mol#K)c
-12.40 - (-15.45)
0.8 * 10-3(K)-1 - 1.1 * 10-3(K)-1 d
 = 194,000 J/mol = 194 kJ/mol
 
Now, rather than try to make a graphical extrapolation to determine D0, we can obtain a 
more accurate value analytically using Equation 5.9b, and we obtain a specific value of D (or 
log D) and its corresponding T (or 1/T) from Figure 5.8. Because we know that log D  15.45 
at 1/T  1.1  103 (K)1, then
 log D0 = log D +
Qd
2.3Ra 1
T b
 = -15.45 +
(194,000 J/mol)(1.1 * 10-3 [K]-1)
(2.3)(8.31 J/mol#K)
 = -4.28
Thus, D0  104.28 m2/s  5.2  105 m2/s.
DESIGN EXAMPLE 5.1
Diffusion Temperature–Time Heat Treatment Specification
The wear resistance of a steel gear is to be improved by hardening its surface. This is to be 
accomplished by increasing the carbon content within an outer surface layer as a result of car-
bon diffusion into the steel; the carbon is to be supplied from an external carbon-rich gaseous 
atmosphere at an elevated and constant temperature. The initial carbon content of the steel is 
0.20 wt%, whereas the surface concentration is to be maintained at 1.00 wt%. For this treatment 
to be effective, a carbon content of 0.60 wt% must be established at a position 0.75 mm below 
the surface. Specify an appropriate heat treatment in terms of temperature and time for tem-
peratures between 900 and 1050C. Use data in Table 5.2 for the diffusion of carbon in g-iron.
Solution
Because this is a nonsteady-state diffusion situation, let us first employ Equation 5.5, using the 
following values for the concentration parameters:
C0 = 0.20 wt% C
Cs = 1.00 wt% C
Cx = 0.60 wt% C
Therefore,
Cx - C0
Cs - C0
= 0.60 - 0.20
1.00 - 0.20 = 1 - erfa
x
21Dtb
and thus,
0.5 = erfa
x
21Dtb

154  •  Chapter 5  /  Diffusion
Using an interpolation technique as demonstrated in Example Problem 5.2 and the data presented 
in Table 5.1, we find
 
x
21Dt = 0.4747 
(5.10)
The problem stipulates that x  0.75 mm  7.5  104 m. Therefore,
7.5 * 10-4 m
21Dt
= 0.4747
This leads to
Dt = 6.24 * 10-7 m2
Furthermore, the diffusion coefficient depends on temperature according to Equation 5.8, and, 
from Table 5.2 for the diffusion of carbon in g-iron, D0  2.3  105 m2/s and Qd  148,000 J/mol. 
Hence,
Dt = D0  expa - Qd
RT b(t) = 6.24 * 10-7 m2
(2.3 * 10-5 m2/s) exp c -
148,000 J/mol
(8.31 J/mol#K)(T) d (t) = 6.24 * 10-7 m2
and, solving for the time t, we obtain
t (in s) =
0.0271
expa - 17,810
T
b
Thus, the required diffusion time may be computed for some specified temperature (in K). The 
following table gives t values for four different temperatures that lie within the range stipulated 
in the problem.
 Temperature 
Time
 
(C) 
s 
h
 
900 
106,400 
29.6
 
950 
57,200 
15.9
 
1000 
32,300 
9.0
 
1050 
19,000 
5.3
One technology that applies solid-state diffusion is the fabrication of semiconductor 
integrated circuits (ICs) (Section 18.15). Each integrated circuit chip is a thin square 
wafer having dimensions on the order of 6 mm  6 mm  0.4 mm; furthermore, millions 
of interconnected electronic devices and circuits are embedded in one of the chip faces. 
Single-crystal silicon is the base material for most ICs. In order for these IC devices to 
function satisfactorily, very precise concentrations of an impurity (or impurities) must 
be incorporated into minute spatial regions in a very intricate and detailed pattern on 
the silicon chip; one way this is accomplished is by atomic diffusion.
Typically, two heat treatments are used in this process. In the first, or predeposition 
step, impurity atoms are diffused into the silicon, often from a gas phase, the partial 
pressure of which is maintained constant. Thus, the surface composition of the impurity 
5.6 DIFFUSION IN SEMICONDUCTING MATERIALS

5.6 Diffusion in Semiconducting Materials  •  155
also remains constant over time, such that impurity concentration within the silicon is a 
function of position and time according to Equation 5.5—that is,
Cx - C0
Cs - C0
= 1 - erfa
x
21Dtb
Predeposition treatments are normally carried out within the temperature range of 
900C and 1000C and for times typically less than 1 h.
The second treatment, sometimes called drive-in diffusion, is used to transport im-
purity atoms farther into the silicon in order to provide a more suitable concentration 
distribution without increasing the overall impurity content. This treatment is carried 
out at a higher temperature than the predeposition one (up to about 1200C) and also 
in an oxidizing atmosphere so as to form an oxide layer on the surface. Diffusion rates 
through this SiO2 layer are relatively slow, such that very few impurity atoms diffuse out 
of and escape from the silicon. Schematic concentration profiles taken at three different 
times for this diffusion situation are shown in Figure 5.9; these profiles may be compared 
and contrasted to those in Figure 5.5 for the case in which the surface concentration 
of diffusing species is held constant. In addition, Figure 5.10 compares (schematically) 
concentration profiles for predeposition and drive-in treatments.
If we assume that the impurity atoms introduced during the predeposition treat-
ment are confined to a very thin layer at the surface of the silicon (which, of course, 
is only an approximation), then the solution to Fick’s second law (Equation 5.4b) for 
drive-in diffusion takes the form
 
C(x, t) =
Q0
1pDt
  expa - x2
4Dtb 
(5.11)
Here, Q0 represents the total amount of impurities in the solid that were introduced during 
the predeposition treatment (in number of impurity atoms per unit area); all other parame-
ters in this equation have the same meanings as previously. Furthermore, it can be shown that
 
Q0 = 2Cs B
Dptp
p  
(5.12)
where Cs is the surface concentration for the predeposition step (Figure 5.10), which was 
held constant, Dp is the diffusion coefficient, and tp is the predeposition treatment time.
Another important diffusion parameter is junction depth, xj. It represents the 
depth (i.e., value of x) at which the diffusing impurity concentration is just equal to 
Figure 5.9 Schematic concentration 
profiles for drive-in diffusion of 
semiconductors at three different times, 
t1, t2, and t3.
Distance
Concentration of diffusing species
t3 > t2 > t1
t2
t1
t3
Distance into silicon (x)
Concentration of diffusing species (C)
After predeposition
After drive-in
CB
Cs
xj
Figure 5.10 Schematic concentration 
profiles taken after (1) predeposition 
and (2) drive-in diffusion treatments for 
semiconductors. Also shown is the junction 
depth, xj.

156  •  Chapter 5  /  Diffusion
the background concentration of that impurity in the silicon (CB) (Figure 5.10). For 
drive-in diffusion xj may be computed using the following expression:
 
xj = c (4Dd td)ln a
Q0
CB1pDd td
b d
1/2
 
(5.13)
Here, Dd and td represent, respectively, the diffusion coefficient and time for the drive-in 
treatment.
EXAMPLE PROBLEM 5.6
Diffusion of Boron into Silicon
Boron atoms are to be diffused into a silicon wafer using both predeposition and drive-in heat 
treatments; the background concentration of B in this silicon material is known to be 1  1020 
atoms/m3. The predeposition treatment is to be conducted at 900C for 30 min; the surface con-
centration of B is to be maintained at a constant level of 3  1026 atoms/m3. Drive-in diffusion 
will be carried out at 1100C for a period of 2 h. For the diffusion coefficient of B in Si, values 
of Qd and D0 are 3.87 eV/atom and 2.4  103 m2/s, respectively.
(a) Calculate the value of Q0.
(b) Determine the value of xj for the drive-in diffusion treatment.
(c)  Also for the drive-in treatment, compute the concentration of B atoms at a position 1 
m 
below the surface of the silicon wafer.
Solution
(a)  The value of Q0 is calculated using Equation 5.12. However, before this is possible, it is 
first necessary to determine the value of D for the predeposition treatment [Dp at T  Tp  
900C (1173 K)] using Equation 5.8. (Note: For the gas constant R in Equation 5.8, we use 
Boltzmann’s constant k, which has a value of 8.62  105 eV/atom#K). Thus,
 Dp = D0  expa - Qd
kTp
b
 = (2.4 * 10-3 m2/s) exp c -
3.87 eV/atom
(8.62 * 10-5 eV/atom #K)(1173 K)
d
 = 5.73 * 10-20 m2/s
The value of Q0 may be determined as follows:
 Q0 = 2CsB
Dptp
p
 = (2)(3 * 1026 atoms/m3)B
(5.73 * 10-20 m2/s)(30 min)(60 s/min)
p
 = 3.44 * 1018 atoms/m2
(b)  Computation of the junction depth requires that we use Equation 5.13. However, before 
this is possible, it is necessary to calculate D at the temperature of the drive-in treatment 
[Dd at 1100C (1373 K)]. Thus,
 Dd = (2.4 * 10-3 m2/s)expc -
3.87 eV/atom
(8.62 * 10-5 eV/atom#K)(1373 K)
d
 = 1.51 * 10-17 m2/s

5.6 Diffusion in Semiconducting Materials  •  157
Now, from Equation 5.13,
xj = c (4Ddtd)ln a
Q0
CB1pDdtd
b d
1/2
= c (4)(1.51 * 10-17 m2/s)(7200 s) *
lnC
3.44 * 1018 atoms/m2
(1 * 1020 atoms/m3)2(p)(1.51 * 10-17 m2/s)(7200 s)
S s
1/2
= 2.19 * 10-6 m = 2.19 
m
(c)  At x  1 
m for the drive-in treatment, we compute the concentration of B atoms using 
Equation 5.11 and values for Q0 and Dd determined previously as follows:
 C(x, t) =
Q0
1pDdt
  expa - x2
4Ddtb
 =  
3.44 * 1018 atoms/m2
2(p)(1.51 * 10-17 m2/s)(7200 s)
 expc -
(1 * 10-6 m)2
(4)(1.51 * 10-17 m2/s)(7200 s) d
 = 5.90 * 1023 atoms/m3
Aluminum for Integrated Circuit Interconnects
M A T E R I A L S  O F  I M P O R T A N C E
S
ubsequent to the predeposition and drive-in heat 
treatments just described, another important step 
in the IC fabrication process is the deposition of very 
thin and narrow conducting circuit paths to facilitate 
the passage of current from one device to another; 
these paths are called interconnects, and several are 
shown in Figure 5.11, a scanning electron micrograph 
of an IC chip. Of course, the material to be used for 
interconnects must have a high electrical conductiv-
ity—a metal, because, of all materials, metals have 
the highest conductivities. Table 5.3 gives values for 
silver, copper, gold, and aluminum, the most conduc-
tive metals. On the basis of these conductivities, and 
discounting material cost, Ag is the metal of choice, 
followed by Cu, Au, and Al.
Once these interconnects have been deposited, 
it is still necessary to subject the IC chip to other 
heat treatments, which may run as high as 500C. If, 
during these treatments, there is significant diffusion 
of the interconnect metal into the silicon, the elec-
trical functionality of the IC will be destroyed. Thus, 
because the extent of diffusion is dependent on the 
magnitude of the diffusion coefficient, it is necessary 
to select an interconnect metal that has a small value 
Interconnects
4 m
Figure 5.11 Scanning electron micrograph of an 
integrated circuit chip, on which is noted aluminum 
interconnect regions. Approximately 2000.
(Photograph courtesy of National Semiconductor Corporation.)
of D in silicon. Figure 5.12 plots the logarithm of D 
versus 1/T for the diffusion, into silicon, of copper, 
gold, silver, and aluminum. Also, a dashed vertical line 
(continued)

158  •  Chapter 5  /  Diffusion
has been constructed at 500C, from which values of 
D for the four metals are noted at this temperature. 
Here it may be seen that the diffusion coefficient for 
aluminum in silicon (3.6  1026 m2/s) is at least eight 
orders of magnitude (i.e., a factor of 108) lower than 
the values for the other three metals.
Aluminum is indeed used for interconnects in some 
integrated circuits; even though its electrical conductiv-
ity is slightly lower than the values for silver, copper, 
and gold, its extremely low diffusion coefficient makes 
it the material of choice for this application. An alumi-
num–copper–silicon alloy (94.5 wt% Al-4 wt% Cu-1.5 
wt% Si) is sometimes also used for interconnects; it not 
only bonds easily to the surface of the chip, but is also 
more corrosion resistant than pure aluminum.
More recently, copper interconnects have also 
been used. However, it is first necessary to deposit 
a very thin layer of tantalum or tantalum nitride be-
neath the copper, which acts as a barrier to deter dif-
fusion of copper into the silicon.
Table 5.3  Room-Temperature Electrical Conductivity 
Values for Silver, Copper, Gold, and 
Aluminum (the Four Most Conductive 
Metals)
 
Electrical Conductivity 
Metal 
[(ohm-m)1]
Silver 
6.8  107
Copper 
6.0  107
Gold 
4.3  107
Aluminum 
3.8  107
Figure 5.12 Logarithm of D-versus-1/T (K) curves 
(lines) for the diffusion of copper, gold, silver, and alu-
minum in silicon. Also noted are D values at 500C.
1200 1000
800 700
Temperature (°C)
Cu in Si
Au in Si
Ag in Si
Al in Si
600
500
400
0.6
0.8
1.0
Reciprocal temperature (1000/K)
Diffusion coefficient (m2/s)
1.2
1.4
10–28
10–24
10–20
10–16
7.1 × 10–10
2.8 × 10–14
6.9 × 10–18
3.6 × 10–26
10–12
10–8
Atomic migration may also occur along dislocations, grain boundaries, and external 
surfaces. These are sometimes called short-circuit diffusion paths inasmuch as rates are 
much faster than for bulk diffusion. However, in most situations, short-circuit contribu-
tions to the overall diffusion flux are insignificant because the cross-sectional areas of 
these paths are extremely small.
5.7 OTHER DIFFUSION PATHS
SUMMARY
• Solid-state diffusion is a means of mass transport within solid materials by stepwise 
atomic motion.
• The term interdiffusion refers to the migration of impurity atoms; for host atoms, the 
term self-diffusion is used.
• Two mechanisms for diffusion are possible: vacancy and interstitial.
Vacancy diffusion occurs via the exchange of an atom residing on a normal lattice 
site with an adjacent vacancy.
For interstitial diffusion, an atom migrates from one interstitial position to an 
empty adjacent one.
• For a given host metal, interstitial atomic species generally diffuse more rapidly.
Introduction
Diffusion 
Mechanisms

Summary  •  159
• Diffusion flux is defined in terms of mass of diffusing species, cross-sectional area, and 
time according to Equation 5.1.
• Diffusion flux is proportional to the negative of the concentration gradient according 
to Fick’s first law, Equation 5.2.
• Concentration profile is represented as a plot of concentration versus distance into the 
solid material.
• Concentration gradient is the slope of the concentration profile curve at some specific point.
• The diffusion condition for which the flux is independent of time is known as steady state.
• The driving force for steady-state diffusion is the concentration gradient (dC/dx).
• For nonsteady-state diffusion, there is a net accumulation or depletion of diffusing 
species, and the flux is dependent on time.
• The mathematics for nonsteady state in a single (x) direction (and when the diffusion 
coefficient is independent of concentration) may be described by Fick’s second law, 
Equation 5.4b.
• For a constant surface composition boundary condition, the solution to Fick’s second 
law (Equation 5.4b) is Equation 5.5, which involves the Gaussian error function (erf).
• The magnitude of the diffusion coefficient is indicative of the rate of atomic motion 
and depends on both host and diffusing species as well as on temperature.
• The diffusion coefficient is a function of temperature according to Equation 5.8.
• The two heat treatments that are used to diffuse impurities into silicon during inte-
grated circuit fabrication are predeposition and drive-in.
During predeposition, impurity atoms are diffused into the silicon, often from a 
gas phase, the partial pressure of which is maintained constant.
For the drive-in step, impurity atoms are transported deeper into the silicon so 
as to provide a more suitable concentration distribution without increasing the 
overall impurity content.
• Integrated circuit interconnects are normally made of aluminum—instead of metals such 
as copper, silver, and gold that have higher electrical conductivities—on the basis of diffu-
sion considerations. During high-temperature heat treatments, interconnect metal atoms 
diffuse into the silicon; appreciable concentrations will compromise the chip’s functionality.
Fick’s First Law
Fick’s Second Law—
Nonsteady-State 
Diffusion
Factors That 
Influence Diffusion
Diffusion in 
Semiconducting 
Materials
Equation Summary
Equation 
 
 
Page
Number 
Equation 
Solving For 
Number
 5.1 
J = M
At 
Diffusion flux 
143
 5.2 
J = -D dC
dx  
Fick’s first law 
143
 5.4b 
0C
0t = D 02C
0x2  
Fick’s second law 
145
 5.5 
Cx - C0
Cs - C0
= 1 - erfa
x
21Dtb 
Solution to Fick’s second law—for constant surface composition 
146
 5.8 
D = D0 expa - Qd
RT b 
Temperature dependence of diffusion coefficient 
149

160  •  Chapter 5  /  Diffusion
Processing/Structure/Properties/Performance Summary
Diffusion in semiconducting materials was discussed in Section 5.6. For both predeposi-
tion and drive-in treatments, diffusion is nonsteady-state—solutions to Fick’s second 
law were provided for both. Nonsteady-state diffusion and these treatments are two of 
the processing components for silicon, as noted in the following concept map:
List of Symbols
Symbol 
Meaning
 
A 
Cross-sectional area perpendicular to direction of diffusion
 
C 
Concentration of diffusing species
 C0
 
 Initial concentration of diffusing species prior to the onset of the 
diffusion process
 Cs 
Surface concentration of diffusing species
 Cx 
Concentration at position x after diffusion time t
 D 
Diffusion coefficient
 D0 
Temperature-independent constant
 M 
Mass of material diffusing
 Qd 
Activation energy for diffusion
 
R 
Gas constant (8.31 J/mol#K)
 
t 
Elapsed diffusion time
 
x 
 Position coordinate (or distance) measured in the direction of diffusion, 
 normally from a solid surface
Silicon
Semiconductors
(Processing)
Nonsteady-state diffusion
(Chapter 5)
Diffusion in semiconductors
(Chapter 5)
Distance
Concentration of diffusing species
t3 > t2 > t1
t2
t1
t3
Distance
Concentration of diffusing species
t3 > t2 > t1
t2
t1
t3
Cx - C0
Cs - C0
= 1 - erf a
x
21Dtb
C(x, t) =
Q0
1pDt
 expa - x2
4Dtb
In the design of heat treatments to be used for introducing impurities into semiconduc-
tors (i.e., doping, Chapter 18) and, in the production of steel alloys (Chapter 10), an under-
standing of the temperature dependence of the diffusion coefficient (i.e., Equation 5.8) is 
essential. The following concept maps illustrate the preceding relationships for these two 
materials.

Summary  •  161
Silicon
Semiconductors
(Processing)
Temperature dependence
of diffusion coefficient
(Chapter 5)
Diffusion in semiconductors
(impurity doping)
(Chapters 5 & 18)
D = D0  expa - Qd
RT b
Distance into silicon (x)
Concentration of diffusing species (C)
After predeposition
After drive-in
CB
Cs
xj
Time (s)
Temperature (°C)
10–1
1
10
102
103
104
105
A
A
A
M + A
M(start)
M(50%)
M(90%)
50%
P
B
100
0
200
300
400
500
600
700
800
A
A
+
+
P
B
Temperature dependence
 of diffusion coefficient
 (Chapter 5) 
Iron–Carbon 
Alloys (Steels)
(Processing)
Isothermal transformation
 diagrams
 (Chapter 10) 
Tempering (tempered
 martensite)
 (Chapter 10) 
D = D0  expa - Qd
RT b
martensite (BCT, single phase) →
tempered martensite (a  Fe3C phases)

162  •  Chapter 5  /  Diffusion
Important Terms and Concepts
activation energy
carburizing
concentration gradient
concentration profile
diffusion
diffusion coefficient
diffusion flux
driving force
Fick’s first law
Fick’s second law
interdiffusion (impurity diffusion)
interstitial diffusion
nonsteady-state diffusion
self-diffusion
steady-state diffusion
vacancy diffusion
REFERENCES
Carslaw, H. S., and J. C. Jaeger, Conduction of Heat in Solids, 
2nd edition, Oxford University Press, Oxford, 1986.
Crank, J., The Mathematics of Diffusion, Oxford University 
Press, Oxford, 1980.
Gale, W. F., and T. C. Totemeier (Editors), Smithells Metals 
Reference Book, 8th edition, Elsevier Butterworth-
Heinemann, Oxford, 2004.
Glicksman, M., Diffusion in Solids, Wiley-Interscience, New 
York, 2000.
Shewmon, P. G., Diffusion in Solids, 2nd edition, The Minerals, 
Metals and Materials Society, Warrendale, PA, 1989.
QUESTIONS AND PROBLEMS
Introduction
5.1 Briefly explain the difference between self-
diffusion and interdiffusion.
5.2 Self-diffusion involves the motion of atoms that 
are all of the same type; therefore, it is not subject 
to observation by compositional changes, as with 
interdiffusion. Suggest one way in which self-
diffusion may be monitored.
Diffusion Mechanisms
5.3 (a) Compare interstitial and vacancy atomic 
mechanisms for diffusion.
 
(b) Cite two reasons why interstitial diffusion is 
normally more rapid than vacancy diffusion.
5.4 Carbon diffuses in iron via an interstitial 
 mechanism—for FCC iron from one octahedral 
site to an adjacent one. In Section 4.3 (Figure 
4.3a), we note that two general sets of point coor-
dinates for this site are 0 1
2 1 and 1
2 1
2 1
2. Specify the 
family of crystallographic directions in which this 
diffusion of carbon in FCC iron takes place.
5.5 Carbon diffuses in iron via an interstitial mecha-
nism—for BCC iron from one tetrahedral site to 
an adjacent one. In Section 4.3 (Figure 4.3b) we 
note that a general set of point coordinates for 
this site are 1 1
2 1
4. Specify the family of crystal-
lographic directions in which this diffusion of 
carbon in BCC iron takes place.
Fick’s First Law
5.6 Briefly explain the concept of steady state as it ap-
plies to diffusion.
5.7 (a) Briefly explain the concept of a driving force.
 
(b) What is the driving force for steady-state 
 diffusion?
5.8 The purification of hydrogen gas by diffusion 
through a palladium sheet was discussed in Section 
5.3. Compute the number of kilograms of hydro-
gen that pass per hour through a 6-mm thick sheet 
of palladium having an area of 0.25 m2 at 600C. 
Assume a diffusion coefficient of 1.7  108 m2/s, 
that the respective concentrations at the high- and 
low-pressure sides of the plate are 2.0 and 0.4 kg 
of hydrogen per cubic meter of palladium, and 
that steady-state conditions have been attained.
5.9 A sheet of steel 2.5-mm thick has nitrogen atmos-
pheres on both sides at 900C and is permitted to 
achieve a steady-state diffusion condition. The 
diffusion coefficient for nitrogen in steel at this 
temperature is 1.85  1010 m2/s, and the diffusion 
flux is found to be 1.0  107 kg/m2#s. Also, it is 
known that the concentration of nitrogen in the 
steel at the high-pressure surface is 2 kg/m3. How 
far into the sheet from this high-pressure side will 
the concentration be 0.5 kg/m3? Assume a linear 
concentration profile.
5.10 A sheet of BCC iron 2-mm thick was exposed 
to a carburizing gas atmosphere on one side and 
a decarburizing atmosphere on the other side at 
675C. After reaching steady state, the iron was 
quickly cooled to room temperature. The carbon 
concentrations at the two surfaces of the sheet 
were determined to be 0.015 and 0.0068 wt%, 
respectively. Compute the diffusion coefficient if 
 Problem available (at instructor’s discretion) in WileyPLUS

Questions and Problems  •  163
the diffusion flux is 7.36  109 kg/m2#s. Hint: Use 
Equation 4.9 to convert the concentrations from 
weight percent to kilograms of carbon per cubic 
meter of iron.
5.11 When a-iron is subjected to an atmosphere of 
nitrogen gas, the concentration of nitrogen in 
the iron, CN (in weight percent), is a function of 
hydrogen pressure, pN2 (in MPa), and absolute 
temperature (T) according to
CN = 4.90 * 10-31pN2 expa -
37,600 J>mol
RT
b (5.14)
  
Furthermore, the values of D0 and Qd for this diffu-
sion system are 5.0  107 m2/s and 77,000 J/mol, re-
spectively. Consider a thin iron membrane 1.5-mm 
thick at 300C. Compute the diffusion flux through 
this membrane if the nitrogen pressure on one side 
of the membrane is 0.10 MPa (0.99 atm) and on the 
other side is 5.0 MPa (49.3 atm).
Fick’s Second Law—Nonsteady-State Diffusion
5.12 Show that
Cx =
B
1Dt expa - x2
4Dtb
  
is also a solution to Equation 5.4b. The parameter 
B is a constant, being independent of both x and t. 
Hint: From Equation 5.4b, demonstrate that
0c
B
1Dt expa - x2
4Dtb d
0t
  
is equal to
D• 02c
B
1Dt expa - x2
4Dtb d
0x2
¶
5.13 Determine the carburizing time necessary to 
achieve a carbon concentration of 0.30 wt% at 
a position 4 mm into an iron–carbon alloy that 
initially contains 0.10 wt% C. The surface concen-
tration is to be maintained at 0.90 wt% C, and the 
treatment is to be conducted at 1100C. Use the 
diffusion data for g-Fe in Table 5.2.
5.14 An FCC iron–carbon alloy initially contain-
ing 0.55 wt% C is exposed to an oxygen-rich 
and virtually carbon-free atmosphere at 1325 K 
(1052C). Under these circumstances, the carbon 
diffuses from the alloy and reacts at the surface 
with the oxygen in the atmosphere—that is, the 
carbon concentration at the surface position is 
maintained essentially at 0 wt% C. (This process 
of carbon depletion is termed decarburization.) 
At what position will the carbon concentration be 
0.25 wt% after a 10-h treatment? The value of D 
at 1325 K is 3.3  1011 m2/s.
5.15 Nitrogen from a gaseous phase is to be diffused 
into pure iron at 675C. If the surface concentra-
tion is maintained at 0.2 wt% N, what will be the 
concentration 2 mm from the surface after 25 h? 
The diffusion coefficient for nitrogen in iron at 
675C is 2.8  1011 m2/s.
5.16 Consider a diffusion couple composed of two 
semi-infinite solids of the same metal and that 
each side of the diffusion couple has a different 
concentration of the same elemental impurity; fur-
thermore, assume each impurity level is constant 
throughout its side of the diffusion couple. For this 
situation, the solution to Fick’s second law (assum-
ing that the diffusion coefficient for the impurity is 
independent of concentration) is as follows:
Cx = C2 + aC1 - C2
2
b c 1 - erfa
x
21Dtb d  (5.15)
  
The schematic diffusion profile in Figure 5.13
