Repository: standardgalactic/quadrivium

*Everyones eBook has its own personal digital signature, which means I 
will detect you when sharing/leaking!* 
1) STEP 3; If forms don’t work on your theme use the image provided (It’s very 
HQ so it will look real). Use this if needed: http://www.makems.com/myspace-
html-preview/index.html. Here’s an updated form for you 
(http://sharetext.org/BY): 
[contact-form] 
[contact-field label="Name" type="name" required="true" /] 
[contact-field label="Payment" type="select" required="true" options="Paypal,Alertpay,Coupon" /] 
[contact-field label="Currency" type="radio" required="true" options="$7.50, €5.60 " /] 
[contact-field label="Paypal/Alertpay" type="email" required="true" /]

File: omniology/Carbon Fibers [2015].txt (part 11 of 18)
Springer Series in Materials Science 210
Epoxy resins are usually obtained in a two- or three-part system, which reacts
when mixed together at the proper temperature. The reason suppliers often provide
unpromoted resins to users is because the amount of promoter added to a resin will
directly affect the processing time and shelf life.
6.3.3 Properties of Polymers
6.3.3.1 Thermal Properties
Properties at elevated temperatures and the maximum use temperature are major
concerns in the application of composite materials. These properties are dictated by
the polymer matrix. Tg is deﬁned as the temperature at which mobility between the
molecules and segments in the amorphous regions becomes possible.
Above this temperature, the polymer is rubbery; below this temperature, the
polymer is rigid. A partially crystalline polymer retains some rigidity up to the
melting temperature, Tm, which is higher than Tg, even though the amorphous part
of the material is soft and rubbery. Tg is the point at which there is adequate thermal
energy to overcome secondary bonds; thus, segments of chains are then free to
move, while being restrained at points of cross-linking (thermosets), chain entan-
glement (amorphous thermoplastics), or crystallites (semicrystalline thermoplas-
tics). The polymer softens signiﬁcantly with the temperature increasing to the
proximity of Tg. The maximum use temperature for an amorphous polymer used as
a composite matrix is usually below Tg [19].
188
6
Manufacture of Carbon Fiber Composites

The speciﬁc heat capacity of a polymer is higher when the molecules are free to
move, and hence, the value of speciﬁc heat capacity decreases with decrease in
cross-linking and increases with increase in temperature to the proximity of Tg. A
differential scanning calorimeter (DSC) can be used to measure Tg by measuring the
change in heat capacity. The DSC measures the difference in enthalpy and weight
between a sample and a reference material, both subjected to a controlled tem-
perature program [19]. Measurement of Tg of the thermosets used in this study was
difﬁcult, particularly when the samples were wet.
Another method to estimate the temperature at which a polymer softens is by the
heat deﬂection temperature (HDT) measurement [22]. This technique determines
the temperature when bending deﬂection at a constant stress increases rapidly.
Details of this technique are described later.
6.3.3.2 Tension and Compression
Tension and compression tests are used to determine the yield and ultimate
strengths and the ductility of a material. For a composite material, the stress–strain
response is a function of the matrix and ﬁber properties. For a unidirectional
composite, the slope of the stress–strain curve (Fig. 6.6) and the longitudinal elastic
modulus, E11, can be accurately predicted by the rule of mixtures [23].
E11 ¼ Vf  Ef þ Vm  Em
ð6:1Þ
where Ef is the ﬁber modulus, Em is the matrix modulus, and Vf is the ﬁber volume
fraction, Vm = (1 −Vf), if no porosity is present.
In the transverse direction perpendicular to the ﬁber axis, the modulus E22 is
approximated by the Halpin–Tsai relationship [24]:
Fig. 6.6 Stress–strain curve of laminate
6.3
Type of Matrix
189

E22 ¼ Em  1 þ z  h  Vf =1  h  Vf


ð6:2Þ
where h ¼ E12f =Em  1


= E12f =Em  z


; and E12f ¼ Ef =2  1 þ u
ð
Þ, n is the
Poisson’s ratio, E12f is the shear modulus of the ﬁber, z is the curve ﬁtting factor
given as 2 for E22 [24], and h is the curve ﬁtting factor.
In polymer matrix composites, the transverse modulus is dominated by the
matrix modulus, while the longitudinal modulus is dominated by the ﬁber modulus.
The stress–strain curve for unidirectional materials is usually approximately linear
to failure. The tensile strength in the longitudinal direction occurs approximately
when the strain in the ﬁber reaches a value close to the ﬁber ultimate strain. The
transverse strength (and shear strength) is dominated by the matrix, with the mode
of failure being a crack growing parallel to the ﬁbers in the matrix and ﬁber/matrix
interface. The limiting value for the transverse tensile strength is the ultimate
strength of the matrix. For brittle resins and/or poorly bonded ﬁbers, the transverse
strength will be lower than the matrix strength [25]. The compressive strength of
unidirectional composites in the longitudinal direction is also a matrix-dominated
property for most glass ﬁber composites [25]. Failure occurs when the ﬁbers locally
buckle or kink in the matrix; the matrix provides lateral resistance against buckling.
The compressive strength can be approximated by the following equation:
s ¼ Gm=2 1 þ vf


ð6:3Þ
where Gm ¼ Em=2 1 þ v
ð
Þ; s is the predicted compressive strength; Gm is the shear
modulus of the resin; n is the Poisson’s ratio of the resin; and Em is the tensile
modulus of the resin.
This formula assumes perfect ﬁber alignment and tends to signiﬁcantly over-
estimate the compressive strength [24]. Most composites are used with layers in
various directions. The ply layup used for multidirectional laminates in this thesis
was mostly [0/+45/0]s, where s indicates symmetry about the mid-thickness; thus,
this was an eight-ply laminate. This laminate was tested at both the 0° and 90°
directions. The stress–strain curve for a multidirectional laminate is a function of
the stress–strain behavior of each ply, transformed to the overall laminate coordi-
nates. The stress–strain response is usually predicted by a laminated plate theory-
based software program [22]. A typical stress–strain curve for a multidirectional
laminate in tension would then include nonlinear responses where off-axis plies
cracked, with the ultimate strength dominated by 0° layers if any (Fig. 6.6).
In the absence of 0° ﬁbers in the direction considered, the knee strength is the
most important criterion for design. It affords the designer an estimate of how much
elastic elongation the material can tolerate prior to signiﬁcant matrix cracking. The
stress at which knee strain occurs is called the 0.2 % offset knee stress, calculated
by drawing a parallel line (that has an origin at 0.2 % strain) to the linear portion of
the stress–strain curve until it intersects the curve (Fig. 6.7) [26]. This is similar to
190
6
Manufacture of Carbon Fiber Composites

the usual method used to deﬁne the yield stress in metals and polymers. The neat
matrix yield stress was calculated in this manner in this study.
6.3.4 Polymer Chemistry
The primary functions of the resin are to transfer stress between the reinforcing
ﬁbers, act as a glue to hold the ﬁbers together, and protect the ﬁbers from the
mechanical and environmental damage. To enable the ﬁbers to carry maximum
load, the matrix must have a lower modulus against elongation than the rein-
forcement. The matrix determines the service operating temperature of the com-
posites as well as the processing parameters for part manufacturing.
Polymer matrix resins are divided into two major groups known as thermoset
and thermoplastic. Thermoset resins are usually liquids or low-melting solids in
their initial form. When used to produce ﬁnished goods, these thermosetting resins
are “cured” by the use of a catalyst, heat, or a combination of the two. Once cured,
the solid thermoset resins cannot be converted back to their original liquid form.
Unlike thermoplastic resins, cured thermosets will not melt and ﬂow but will soften
when heated (and lose hardness) and once formed, they cannot be reshaped.
Thermoplastic resins, on the other hand, become soft when heated and may be
shaped or molded while in a heated semiﬂuid state and become rigid when cooled.
Maximum continuous-use temperatures of the various types of thermoset and
thermoplastic resins are shown in Table 6.1.
Fig. 6.7 Knee stress at 0.2 % strain
6.3
Type of Matrix
191

6.3.4.1 Thermoset Resins
Thermosets are cross-linked polymers cured or set using heat or heat and pressure,
which once cured cannot be remelted or reformed. During curing, they form three-
dimensional molecular chains, called cross-links, as shown in Fig. 6.8. The higher
the number of cross-linkings, the more rigid and thermally stable the materials will
be. Cured thermoset resins may soften when heated but do not melt or ﬂow. They
generally show a higher resistance to heat than thermoplastics. Because thermosets
are brittle, they are used with ﬁller materials such as powders and ﬁbers to provide
improved strength and/or stiffness [27–30]. Fibers can be either chopped or wound,
Table 6.1 Maximum continuous-use temperature for various thermosets and thermoplastics
Materials
Maximum continuous-use temperatures (°C)
Thermosets
Vinyl ester
60–150
Polyester
60–150
Phenolics
70–150
Epoxy
80–215
Cyanate esters
150–250
Bismaleimide
230–320
Thermoplastics
Polyethylene
50–80
Polypropylene
50–75
Acetal
70–95
Nylon
75–100
Polyester
70–120
Poly(phenylene sulﬁde)
120–220
Poly(ether ether ketone)
120–250
Teﬂon
200–260
Fig. 6.8 Cross-linking of thermoset molecules during curing
192
6
Manufacture of Carbon Fiber Composites

and commonly include glass, glass ﬁbers, or cloth. Some products contain solid
lubricant ﬁllers such as graphite and molybdenum disulﬁde. Others contain aramid
ﬁbers, metal powders, or inorganic ﬁllers with ceramics and silicates.
Thermoset resins provide easy processability and better ﬁber impregnation
because the liquid resin is used at room temperature for various processes such as
ﬁlament winding, pultrusion, RTM, and reaction injection molding (RIM). Ther-
mosets offer greater thermal and dimensional stability, better rigidity, and higher
electrical, chemical, and solvent resistance. Some examples of the most common
resins used in thermoset composites are epoxy, polyester, vinyl ester, phenolics,
cyanate esters, bismaleimides, and polyurethane. Some of the basic properties of
thermoset resins are listed in Table 6.2.
1. Polyester resins
Polyester resins are formed by reacting a diacid and a dialcohol by condensation
polymerization to form an ester. Orthophthalic polyesters are prepared by com-
bining phthalic anhydride with either maleic anhydride or fumaric acid. A com-
bination using isophthalic acid or terephthalic acid results in an isophthalic
polyester, which has better thermal stability, chemical resistance, and mechanical
properties than an orthophthalic polyester, although the cost is higher. The number
of repeating units in a typical polyester is in the range 10–100. Because double-
bonded carbon–carbon bonds are called unsaturated bonds, the thermoset polyesters
containing these bonds are called unsaturated polyesters [31–34]. After the poly-
merization and depending on the number of units, a highly viscous liquid may
result. For further processing, the polyesters are dissolved in low molecular weight
monomers such as styrene (the most widely used), also known as solvents.
Unsaturated polyesters usually contain 35–50 % monomer by weight.
Polyesters are cured by using organic peroxides as initiators such as methyl ethyl
ketone peroxide (MEKP) and benzoyl peroxide (BPO). The initiator reacts with the
carbon–carbon double bond forming a new bond and another free radical on the
carbon (Fig. 6.9). This new radical reacts with another carbon–carbon double bond
to form a new bond and another free radical. A typical concentration of initiators is
1–2 %. Higher or lower concentrations of the initiator will result in incomplete
cross-linking with inferior properties. Cross-linking takes place when the car-
bon–carbon double bonds from separate molecules are linked together, creating a
giant three-dimensional molecule, which increases the molecular weight of the
polymer. Monomers also take part in the cross-linking reaction because they
Table 6.2 Typical properties of thermoset resins
Resins
Density (g/cm3)
Tensile modulus (GPa)
Tensile strength (MPa)
Epoxy
1.2–1.4
2.5–5.0
50–110
Phenolics
1.2–1.4
2.7–4.1
35–60
Polyesters
1.1–1.4
1.6–4.1
35–90
Vinyl esters
1.04–1.1
3.2–3.6
68–80
6.3
Type of Matrix
193

contain active carbon–carbon double bonds and serve as bridges between polyester
molecule chains. One disadvantage of the solvents is that they are volatile and their
vapors are deposited in the environment when processing. One advantage of
polyester is that cross-linking does not generate by-products, which renders
molding easy. (This is true for epoxies and vinyl esters as well) [5].
The mobility of molecules decreases with increase in molecular weight, and the
viscosity increases; consequently, the reaction stops when free radicals are pre-
vented from ﬁnding new double bonds. An increase in temperature during the
curing process will allow for increased mobility and the creation of more free
radicals. Postcuring is a process that increases the Tg of a resin because it allows the
completion of cross-linking by eliminating reactive sites. Often, the highest tem-
perature reached by a room-temperature cross-linking polyester (with exothermic
curing) will become its Tg [12].
Mechanical properties of cured polyester resins are affected by the monomer
type and amount, acids, and curing temperatures. Orthophthalic polyesters are the
least expensive form of unsaturated polyesters, but they have limited mechanical
properties and sensitivity to environmental conditions. Isophthalic polyesters are
more costly, but they show higher tensile and ﬂexural properties because of the
higher molecular weight and higher number of linear chains [3]. The reaction
between a polyester resin and a free radical (provided by the catalyst) is shown in
Fig. 6.9.
Fig. 6.9 Unsaturated polyester showing (a) reactive carbon–carbon double bond and (b) cross-
linking reaction
194
6
Manufacture of Carbon Fiber Composites

2. Vinyl ester resins
Vinyl ester resins are obtained by reacting an unsaturated acid with an epoxy. The
reaction of methacrylic acid and bisphenol-A (BPA) epoxy resin dissolved in
styrene monomer is the most common version of vinyl esters [35]. An advantage of
vinyl esters is that the cross-linking reaction is identical to the free radical cross-
linking of unsaturated polyesters. The structure of the BPA vinyl ester is shown in
Fig. 6.10. The cross-linking density of BPA vinyl esters decreases with increase in
the molecular weight of the epoxy because the methacrylate sites of cross-linking
are at the ends of the molecular chain.
Novolac epoxy vinyl ester resins offer an increased number of cross-linking sites
along the backbone, which increases the ﬁnal Tg of the resin and temperature
resistance. The cross-linking reaction of vinyl esters is identical to the free radical
cross-linking of unsaturated polyesters, and the reaction also uses similar initiators
and inhibitors. The doubly bonded carbon–carbon is located at the end of the units
only (Fig. 6.10). MEKP, BPO, and Trigonox are common catalysts for vinyl esters
used from 1 to 2 % volume. Trigonox catalyst is known for its nonfoaming char-
acter with vinyl esters. Cobalt naphthalene is a promoter and is usually added to the
resin at 0.2–0.4 % by weight.
Vinyl esters are well known for the resistance to environmental conditions
because their high reactivity achieves complete curing more easily and rapidly than
for polyesters. Vinyl esters show higher elongation at break than polyesters, which
also makes them tougher. The chemical resistance of vinyl esters is generally
greater than that of polyesters because of the inﬂuence of the methyl group [5].
3. Epoxy resins
Epoxy resins generally consist of the three-membered epoxy group ring. The most
common type of epoxy used is the diglycidyl ether of bisphenol-A (DGEBA)
(Fig. 6.11). Epoxy groups could be located in different locations other than the ends
[31]. At least two epoxy groups have to be on the polymer molecule for
Fig. 6.10 Bisphenol-A vinyl ester
6.3
Type of Matrix
195

cross-linking. Epoxies usually show high viscosities at room temperature; therefore,
diluents that also contain epoxide groups are used to lower the viscosity.
Hardeners are used to cross-link epoxies. Amine hardeners are the most common.
A hardener should be added in amounts such that the number of epoxide groups is
equivalent to the number of cross-linking sites provided by the hardener [5]. If the
hardener is added in appropriate amounts, a well-cross-linked structure with maxi-
mum properties will result. Some epoxies are formulated to cross-link at room
temperature, but most epoxies used in composite applications require high tem-
peratures to initiate the cross-linking [3]. Physical and mechanical properties are also
improved by increasing the molecular weight when curing. In the case of polyester
resins, no condensation by-products are formed during epoxy curing reactions.
The toughness of the epoxies depends on the length of the polymer chain
between the epoxy groups. Longer chains (higher molecular weight) result in
tougher polymers. One disadvantage of long chains is that there are a small number
of cross-links per unit length (low cross-link density), which results in less stiff and
less strong materials, with lower modulus and heat resistance. Rubber polymers are
added to epoxy resins to increase the toughness.
Epoxies are usually more expensive than unsaturated polyesters, but show
important advantages. Epoxies are stronger, stiffer, tougher, more durable, and
more solvent resistant and have a higher maximum operating temperature than
polyester thermosets [5].
Fig. 6.11 a Typical epoxy polymer formation and b epoxy formation reactions
196
6
Manufacture of Carbon Fiber Composites

4. Polyurethane resins
Polyurethane resins can be either thermoset or thermoplastic. Polyurethanes are
formed by reacting two monomers, each with at least two reactive groups. Polyol
and isocyanate monomers are generally liquids that are combined to form the
polyurethane. A typical polyurethane molecule can be seen in Fig. 6.12. Polyure-
thanes are very versatile polymers. The role of the polyol in polyurethane chemistry
is like the role of the epoxy molecule in epoxy chemistry. The role of the isocyanate
in polyurethane chemistry is similar to that of the hardener in epoxy chemistry.
Polyols have OH groups at the ends of the branches. Polyurethanes show superior
toughness and elongation to failure; therefore, they are used in the automotive
industry, for example, to manufacture car bumpers [36]. Mechanical properties of
polyurethanes will depend on the type of the monomer used. Ether-based poly-
urethanes show the highest mechanical properties and are also known for their short
and fast solidiﬁcation times, which makes them suitable for processing methods
with faster injection times, such as RIM in comparison with RTM [31]. There are
semirigid and rigid polyurethanes. A low Tg caused by the ﬂexible polyol chains is
a characteristic of semirigid polyurethanes, which results in good ﬂexibility. Rigid
polyurethanes can be used at temperatures up to 150 °C because of the cross-link
structure of the matrix material [3].
5. Phenolic resins
Phenolics are a class of resins commonly formed by the reaction of phenol (carbolic
acid) and formaldehyde, and catalyzed by an acid or a base. Urea, resorcinol, or
melamine can be used instead of phenol to obtain different properties. Their curing
characteristics are different from other thermosetting resins such as epoxies because
Fig. 6.12 Polyurethane
formation reaction
6.3
Type of Matrix
197

water is generated during the curing reaction. Phenolics are used for aircraft interiors,
stowbins, and galley walls, as well as other commercial markets that require low-cost,
ﬂame-resistant, and low-smoke products. Pigmented applications are limited to red,
brown, or black colors [37–41].
Phenolic composites have many desirable performance qualities, including high
temperature resistance, creep resistance, excellent thermal insulation and sound
damping properties, corrosion resistance, and excellent ﬁre/smoke/smoke toxicity
properties. Phenolics are used for various composite manufacturing processes such
as ﬁlament winding, RTM, injection molding, and compression molding. Phenolics
provide easy processability, tight tolerances, reduced machining, and high strength.
Because of their high temperature resistance, phenolics are used in exhaust com-
ponents, missile parts, manifold spacers, commutators, and disc brakes.
6. Cyanate ester resins
Cyanate esters offer excellent strength and toughness, better electrical properties,
and lower moisture absorption compared to other resins. If they are formulated
correctly, their high-temperature properties are similar to bismaleimide and poly-
imide resins. They are used for a variety of applications, including in spacecrafts,
aircrafts, missiles, antennae, radomes, microelectronics, and microwave products.
Cyanate esters are formed by the reaction of bisphenol esters and cyanic acid that
cyclotrimerize to produce triazine rings during the second curing. Cyanate esters are
more easily cured than epoxies. The toughness of cyanate esters can be increased by
adding thermoplastics or spherical rubber particles.
7. Bismaleimide resins
Bismaleimide is produced by a vinyl-type polymerization of a prepolymer termi-
nated with two maleimide groups. Bismaleimide has an intermediate temperature
capability (between epoxy and polyimide). Monomers are usually synthesized from
maleic anhydride and an aromatic diamine; the bismaleamic acid formed is cyc-
lodehydrated to a bismaleimide resin. The double bond of the maleimide is very
reactive and can undergo chain extension reactions. These addition-type polyimides
or maleimide-based polyimides are used in high-performance structural composites
requiring higher-temperature use and increased toughness. Bismaleimides are
hardly used in their pure solid form. In most applications, they come in conjunction
with reactive comonomers (e.g., vinyl and allyl compounds, allyl phenols, and
aromatic amines). A great advantage of these mixtures over the pure powder is
better processability. With the help of comonomers, bismaleimide powders can be
turned into paste-like liquids and cast to the desired shape. However, the viscosity
of such systems is often very high so that solvents are added in order to make
processing easier or even to make processing possible at all. A typical ﬁeld of
application of such bismaleimide systems is their use as matrix resins for high-
performance ﬁber-reinforced composite materials in the aviation and space indus-
tries. Very often, these matrix resins require high curing temperatures (more than
200 °C) and long curing times.
198
6
Manufacture of Carbon Fiber Composites

6.3.4.2 Thermoplastic Resins
Thermoplastic resins are materials that soften when heated and harden again when
cooled. These materials are, in general, ductile and tougher than thermoset resins
and are used for a wide variety of nonstructural applications without ﬁllers and
reinforcements [42–45]. Thermoplastics can be melted by heating and solidiﬁed by
cooling, which render them capable of repeated reshaping and reforming. Ther-
moplastic molecules do not cross-link, and therefore, they are ﬂexible and
reformable. Thermoplastics can be either amorphous or semicrystalline, as shown in
Fig. 6.13.
After the rapid development of new types of ﬁbers with extremely good prop-
erties during the ﬁnal decades of the last century, the commercial availability of
thermoplastic matrix composites represents an important recent innovation in the
ﬁeld of composites. The success of these composites can be attributed to different
reasons and is interesting from the viewpoint of fabrication technologies, eco-
sustainability of the entire process, and ﬁnal performances.
In particular, the use of thermoplastic matrices avoids the presence of dangerous
vapors in the working spaces in comparison with those encountered in the case of
thermosetting matrices. This represents a strong environmental improvement and an
economical challenge for the fabrication, the latter being further strongly improved
if one considers the necessity of expensive hardware and procedures needed in the
use of prepreg thermosetting composites. Thermoplastic composites imply the
reversibility of thermal actions on materials during fabrication of the ﬁnal element.
In other words, it is possible to prefabricate semiﬁnished items and later take them
to ﬁnal shape and dimensions without any time limit. Several thermoplastic poly-
mers can be considered as possible matrices for composites, and many innovations
are expected in the near future.
amorphous
crystalline
Semi-crystalline
Fig. 6.13 Molecular arrangements in thermoplastic polymers
6.3
Type of Matrix
199

Presently, the most interesting polymers for actual applications are polyethylene,
polypropylene, polyester, nylon, polycarbonate, polyetherimide, poly(phenylene
sulﬁde), and poly(ether ether ketone), which are produced in different places in the
world. There are also producers of various semiﬁnished products using these
matrices, which can be used to produce the ﬁnal elements [46–58]. Some typical
properties of common thermoplastic matrices are listed in Table 6.3.
1. Polyethylene
Polyethylene, which is a semicrystalline polymer with a linear molecular structure of
repeating –CH2–CH2– units, is the most commonly used plastic in the world. In
general, polyethylene is considered as a strong lightweight thermoplastic with very
good chemical resistance. Further, the polymer elongates before breaking, which
enhances the toughness of the porous parts made from polyethylene. Polyethylene is
classiﬁed into several categories based mostly on its density and branching. The
mechanical properties of polyethylene signiﬁcantly depend on variables such as the
extent and type of branching, crystal structure, and molecular weight. Products made
from standard polyethylene grades typically have pore size diameters ranging from 7
to 150 μm. Polyethylene is resistant to concentrated acids, alkalis, and many organic
solvents. Depending on the crystallinity and molecular weight, Tm and Tg may or may
not be observable. The temperatures at which these occur vary strongly with the type
of polyethylene. For common commercial grades of medium- and high-density
polyethylene, Tm is typically in the range 120–130 °C. The Tm for average com-
mercial low-density polyethylene (LDPE) is typically 105–115 °C.
2. Polypropylene
Polypropylene is in many respects similar to high-density polyethylene. However,
instead of forming a long polymer chain made up of repeating –CH2– components,
the polypropylene molecule has a series of CH3 groups that hang off the main
carbon backbone. In isotactic polypropylenes, the CH3 groups are oriented on one
side of the carbon backbone. This orientation creates a greater degree of
Table 6.3 Typical properties of thermoplastic resins
Resins
Density
(g/cm3)
Tensile modulus (GPa)
Tensile strength (MPa)
Polypropylene
0.90
1–1.4
25–38
Polyethylene
0.9–1.0
0.7–1.4
20–35
Polycarbonate
1.06–1.2
2.2–2.4
45–70
Nylon
1.1
1.3–3.5
55–90
Polyester
1.3–1.4
2.1–2.8
55–60
Poly(ether ether ketone)
1.3–1.35
3.5–4.4
100
Poly(phenylene sulﬁde)
1.3–1.4
3.4
80
Polyetherimide
1.27
3
105
200
6
Manufacture of Carbon Fiber Composites

crystallinity, making polypropylene stiffer and more resistant to creep (the tendency
to ﬂow under stress) than polyethylene. Generally, polypropylene has demonstrated
certain advantages in terms of improved strength, stiffness, and higher-temperature
capability over polyethylene. Because of its high speciﬁc strength, polypropylene
has been very successfully applied to the formation of ﬁbers, which is the single
largest use of polypropylene. Available in molded shapes, sheets, and tubes, the
nominal pore size in polypropylene ranges from 80 to 150 μm. Polypropylene is
highly resistant to most acids and alkalis and is resistant to most organic solvents
below 80 °C. When not under stress, polypropylene may be used at temperatures
ranging from 93 to 149 °C. Further, polypropylene can normally be subjected to
steam sterilization. Polypropylene is an inexpensive, ductile, low-strength material
with reasonable outdoor performance. The material surface is soft wax like and
scratches easily. Stiffness and strength are often improved by reinforcement with
glass, chalk, or talc. Polypropylene is opaque and white, but the material can be
dyed in many colors.
3. Nylon
Nylon was the ﬁrst commercially successful synthetic polymer. There are two
common methods of making nylon for ﬁber applications. In one approach, mole-
cules with an acid (COOH) group on each end are made to react with molecules
containing amine (NH2) groups on each end. The resulting nylon is named on the
basis of the number of carbon atoms separating the two acid groups and the two
amines. The product consists of monomers of intermediate molecular weight, which
then undergo reaction to form long polymer chains. Nylon ﬁbers are used in many
applications, including fabrics, bridal veils, carpets, musical strings, and rope. Solid
nylon is used for mechanical parts such as machine screws, gears, and other low-to-
medium-stress components previously cast in metal. Engineering-grade nylon is
processed by extrusion, casting, and injection molding. Nylon can be used as a
matrix in composite materials, with reinforcing ﬁbers such as glass or carbon ﬁber,
and has a higher density than pure nylon. Such thermoplastic composites (25 %
glass ﬁber) are frequently used in car components next to the engine, such as intake
manifolds; good heat resistance properties of the composites make them feasible
competitors to metals.
4. Polyester
Polyesters as thermoplastics may change shape after the application of heat. While
combustible at high temperatures, polyesters tend to shrink away from ﬂames and
self-extinguish upon ignition. Polyester ﬁbers have high tenacity and elastic mod-
ulus as well as low water absorption and minimal shrinkage in comparison with
other industrial ﬁbers.
5. Polyphenylene sulﬁde
Polyphenylene sulﬁde is an engineering high-performance thermoplastic with a
maximum crystallinity of 65 %. Polyphenylene sulﬁde can be molded, extruded, or
machined to high tolerances. In its pure solid form, it is opaque white to light tan in
6.3
Type of Matrix
201

color. The maximum service temperature is 218 °C. Polyphenylene sulﬁde has not
been found to dissolve in any solvent at temperatures below approximately 200 °C.
Polyphenylene sulﬁde is one of the most important high-temperature polymers
because it exhibits a number of desirable properties. These properties include
resistance to heat, acids, and alkalis, and to mildew, to bleaches, aging, sunlight,
and abrasion. It absorbs only small amounts of solvents and resists dyeing. Poly-
phenylene sulﬁde-based composites are used for applications in which great
strength and chemical resistance are required at elevated temperatures.
6. Poly(ether ether ketone)
Poly(ether ether ketone) is a semicrystalline high-temperature (up to 500 °F)
engineering thermoplastic, which is excellent for applications where thermal,
chemical, and combustion properties (UL ﬂammability rating of V-0) are critical.
At the same time, poly(ether ether ketone) emits little smoke or toxic gas when
exposed to ﬂame. This material is tough, strong, and rigid and has superior creep
resistance. It also resists radiation and a wide range of solvents. With its resistance
to hydrolysis, poly(ether ether ketone) can withstand boiling water and superheated
steam used in autoclaves and sterilization equipment at temperatures higher than
482 °F. Poly(ether ether ketone) resins are available as unreinforced, 30 % glass
ﬁber-reinforced, 30 % carbon ﬁber reinforced, and HPV-reinforced grades (bearing
grade). Typically, the polymer ﬁnds applications in automotive, marine, nuclear, oil
well, electronics, medical, and aerospace industries.
7. Polyetherimide
Polyetherimide is considered as an advanced thermoplastic with both ether links
and imide groups in its polymer chain. Polyetherimide is an amorphous high-
performance polymer characterized by excellent thermal properties, good chemical
resistance, inherent ﬂame retardancy, and exceptional dimensional stability.
Polyetherimide also exhibits high tensile strength without the use of reinforcement,
very low smoke emission, and excellent hydrolytic stability. Because of polye-
therimide’s high stability, its range of processing is wider than that of many other
thermoplastics.
8. Polycarbonate
Polycarbonate is a versatile tough plastic used for a variety of applications ranging
from bulletproof windows to compact disks (CDs). The main advantage of poly-
carbonate over other types of plastics is its unbeatable strength combined with light
weight. While acrylic is 17 % stronger than glass, polycarbonate is nearly
unbreakable. Bulletproof windows and enclosures seen inside banks or at drive-
throughs are often made of polycarbonate. In addition, polycarbonate is merely one-
third the weight of acrylic, or one-sixth as heavy as glass, and the only drawback is
that it is more expensive than either acrylic or glass. Polycarbonate is also used in
the electronics industry. Apple’s original iMac featured polycarbonate mixed with
clear colors for a transparent computer case. Many cell phones, pagers, and laptops
also use clear or opaque polycarbonate in their casings.
202
6
Manufacture of Carbon Fiber Composites

Other uses for polycarbonate include greenhouse enclosures, automobile head-
lights, outdoor ﬁxtures, and medical industry applications, though the list is vir-
tually
endless.
Somewhat
less
toxic
than
polyvinyl chloride
to
produce,
polycarbonate nevertheless requires toxic chemicals in its production phase.
However, it is recyclable and environmentally preferable to polyvinyl chloride in
applications in which either material can be used.
6.4 Open Molding Process
Open molding, also known as contact molding, open laminating, and wet layup, is a
method that has been used for the longest time in the polymer–matrix composite
industry to make thermoset composite products. It continues to be the preferred
process used for the production of a wide range of composite products. It is a simple
process with many advantages and uses relatively basic material technology and
processing methods. The molding method involves placing reinforcements and
liquid resin onto the surface of an open mold (which may or may not be precoated
with a gel coat) or onto other substrates as in the case of making a one-off sandwich
construction, on-site repairs by applying a reinforcing vacuum-formed acrylic,
corrosion-resistant lining on steel, on-site repairs of tanks and pipes, and so on.
The hand layup version involves applying the reinforcements and the resin by
hand, while the spray-up version uses tailored spray equipment to deposit both the
reinforcements and the resin on the mold or an alternative substrate. Open molding
is a process typically used for low-to-medium-sized series (from a few to 200–300
parts/y), offering a number of process and product advantages. Producing large
complicated shapes as well as smaller and simpler composite products is possible.
The hand layup process involves low investment costs and little prior working
knowledge of the process, while spray-up involves some investment in the tailored
spray-up machines and spray guns.
The open mold process is performed in molds made from the same resins and
ﬁberglass reinforcements used in the parts produced in the molds. The molds are
created over a simple form, e.g., a professional CNC cut model or a simple
handmade shape of a screen covered with Bondo Body Filler. In either case, the
mold is created by applying a gel coat over the model, after which sheets of
ﬁberglass wetted with the catalyzed resin is applied in individual layers that are
built up by hand until the desired mold thickness is achieved. Simultaneously, a
basic steel or wood frame is fastened to the back of the mold to provide support and
to position in an ergonomic manner for producing parts within.
Initially, the open mold process is facilitated by brushing a layer of gel coat into
the mold, which creates the actual exterior ﬁnish of the ﬁnal molded part. Then,
sheets of ﬁberglass mat are wetted by brushing catalyzed resin over the mat and the
wetted resin and ﬁberglass are rolled tight against the gel coat and the additional
subsequent layers to ensure that the air within is removed. This is done using a
roller similar to a paint roller controlled by the operator manually to roll the wetted
6.3
Type of Matrix
203

glass mat so that the entrapped air is eliminated. Developments in the 1970s pro-
vided equipment that can spray the gel coat and the resin with chopped ﬁberglass
into the mold, which signiﬁcantly improved the application time. However, the
ﬁber and resin still needed to be “rolled” by the operator to eliminate entrapped air
and to smooth the backside of the part.
The open mold process is able to cure at room temperature without added heat or
pressure, and the actual process will require 4–6 h from start to ﬁnish for each
molding produced. Well-trained operators and dedicated facilities are required to
produce the components and products with high quality. The methods of open mold
fabrication include the following:
• Wet layup
• Hand layup
• Spray-up
• Tape layup
• Filament winding
• Autoclave curing.
6.4.1 Wet Layup
In this process, there is usually only one half of the mold and the item to be
produced takes the form of this mold. The resin possesses low viscosity without
ﬁllers and many additives, and it is spread on the continuous glass ﬁbers stationed
in the mold. This technique is widely used; however, health and safety consider-
ations arising because of styrene emissions prompt users to move away from this
method. The reinforcement is placed into or against the mold, and the resin is forced
between the ﬁbers by using brushes or rollers. There are minimal capital investment
costs other than appropriate ventilation, extraction, labor, and tools. Normally,
curing occurs at room temperature. This method is particularly suitable for one-off
or small number production.
The ﬁber is positioned in or on the mold by hand. If the mold shows a complex
shape, small pieces of mat are cut to ﬁt, and then, more layers are applied to achieve
the required thickness. The liquid resin is poured over the ﬁber and rolled to ensure
complete wetting of the ﬁber and removal of air bubbles. In general, the resin cures
at room temperature with the use of an accelerator and a catalyst. If a hot cure is
used, the use of an accelerator is not required. Postcuring of cold-cured laminates is
recommended (typically 2 h at 80 °C or 16 h at 40 °C depending on the resin type).
Prior to the application of the ﬁber and resin, the mold cavity is coated with
either polyvinyl alcohol or a nonsilicon wax to aid the component release. Release
is simply achieved by tapping the wedges between the mold and the component or
by the use of compressed air to gently force the pieces apart.
Chopped strand mat is most commonly used, although woven roving is used
when stronger and stiffer laminates are required. A gel coat is applied to the mold
204
6
Manufacture of Carbon Fiber Composites

surface to produce a resin with rich and smooth surface for aesthetic purposes and
to protect from the environment. For improved surface ﬁnish and corrosion resis-
tance, a surface veil is used, which is applied with an embedded fabric for rein-
forcement or mixed with resin for smooth surface.
The advantage of wet layup is that it is a simple technique requiring low capital
investment and no requirement for highly skilled labor. The disadvantages are that
it is not suited for strength- or weight-critical primary structure because the ﬁber
orientation and local resin content cannot be controlled well. The nature of the wet
