Repository: standardgalactic/quadrivium

*Everyones eBook has its own personal digital signature, which means I 
will detect you when sharing/leaking!* 
1) STEP 3; If forms don’t work on your theme use the image provided (It’s very 
HQ so it will look real). Use this if needed: http://www.makems.com/myspace-
html-preview/index.html. Here’s an updated form for you 
(http://sharetext.org/BY): 
[contact-form] 
[contact-field label="Name" type="name" required="true" /] 
[contact-field label="Payment" type="select" required="true" options="Paypal,Alertpay,Coupon" /] 
[contact-field label="Currency" type="radio" required="true" options="$7.50, €5.60 " /] 
[contact-field label="Paypal/Alertpay" type="email" required="true" /]

File: omniology/Chronic Fatigue Syndrome for Dummies (ISBN - 0470117729).txt (part 11 of 19)
by Susan R.Lisman,MD,
looking straight ahead. Put your arms straight out at shoulder length,
and then, for a count of 8, curl your arms in and out. You should feel this
movement in your fingers, wrists, lower and upper arms, and shoulders.
Put your arms back to your sides and rest for 30 seconds. Repeat. Do
this exercise up to five times — but only if you feel stable.
186
Part II: Teaming Up with Treatment Professionals 

Think of these fabulous five exercises as a goal, but not a regular habit – once
or twice a week, if tolerated, may be a realistic goal You don’t want to overdo
it and exacerbate your CFS symptoms. Always remember to consult with
your doctor before starting a strength-training program or if you find a partic-
ular exercise to be too much for you.
When you’ve begun to build up your strength, pacing yourself and conserv-
ing your energy, you may want to try doing some exercises with weights. But
keep to the 2-pound weights in the beginning. Studies show that using 2-
pound weights also tones those biceps and triceps!
The first exercise with weights that you may want to try is the sitting bicep
curl, which I explain in the following steps (see Figure 10-5 for an example):
1. Sit on a chair or bench, feet on the floor.
2. Grasp your weight, palm in; balance your elbow on your knee for sup-
port.
3. Inhale and slowly move your right arm out until your arm is level
with your knee (or as far as you can easily go).
4. Exhale and slowly move your arm up to your chest to a count of eight.
CFS patients may need to start with a lower count when beginning.
5. Inhale and lower your arm to a count of eight.
6. Rest for at least 20 seconds, and then repeat the same exercise, using
your left arm, if you’re able and comfortable.
187
Chapter 10: Exorcising CFS Symptoms with Sensible Exercise
Up against the wall
If you feel strong enough, you may want to try
using the wall to provide resistance instead of
using weights (which may still be too difficult to
manage at first). Stand arm’s length away from
the wall, with your palms secure on it. Keeping
your feet in place, slowly lean in towards the
wall by bending your elbows. Then slowly
straighten your elbows, pushing yourself back
out. This movement can help you gain strength
in your arms.
You can also use the wall to work your lower
half, if you’re strong enough. Stand with your
against the wall. Then slowly sink down about
half way, so that your knees are bent and your
thighs have the weight. (This position resembles
someone sitting in a chair — without the chair.)
Count to eight, then slowly move back up to a
standing position. This exercise can help tone
your buttocks, hips, and thighs.
As with any exercise, wall or no wall, always
check with your health care professional before
attempting to do it! And, if you have orthostatic
problems (get easily lightheaded or weak, it’s a
good idea to have someone nearby should you
need help. 

To tone a different muscle in your arms, you can try the tricep fly:
1. Lie on your back on a soft mat, a 2-pound weight in each hand.
It may be a good idea for CFS patients to start with no weights and then
add something less than 2 pounds; for instance, start with a small (8-
ounce) food can, and then increase to a large (16-ounce) food can before
moving forward with 2-pound weights, as able.
2. Put your arms straight up in the air, about parallel to your chin; your
palms should be facing each other.
See Figure 10-6 for an example of this position.
3. Inhale.
4. Exhale and slowly move your arms down as far as you can comfort-
ably go towards the floor, as if you were unfurling a cape; hold for a
count of five.
People with CFS may need to start with a lower count.
5. Inhale and move your arms back to the starting position (from Step 2).
6. Put your arms down, let go of the weights, and rest for a count of at
least 20 seconds.
7. Repeat this exercise up to five times as able and comfortable.
Figure 10-5:
Sitting bicep
curl.
188
Part II: Teaming Up with Treatment Professionals 

Last but not least, you can try the shoulder fly. You can do this exercise by fol-
lowing these steps (see Figure 10-7 for an example):
1. Stand straight up — stomach in, head level; put your weights in each
hand, arms at your side and palms facing in.
2. Inhale.
3. With palms facing the floor, exhale and move your whole right arm up
as high as it can comfortably go (about head level or lower) for a
count of eight.
4. Inhale and lower your arm back down to your side for a count of eight
(may need to be lower for CFS patients).
5. Rest for at least a count of 20.
6. Repeat the same exercise with the left arm.
7. Rest for a count of at least 60 — sit, weights removed, if necessary.
8. Repeat this exercise on both arms up to five times (but only if com-
fortable!).
Figure 10-6:
Tricep fly.
189
Chapter 10: Exorcising CFS Symptoms with Sensible Exercise

Working your core muscles with Pilates
Although similar to yoga, Pilates (pronounced pih-LAH-teez) doesn’t go as far
back as ancient India. Pilates was invented by Joseph Pilates (hence the
name) in 1880. As a youth, Pilates was very sickly and weak, and, unwilling to
stay that way, he created a unique exercise regimen that focuses on one body
part and, at the same time, works the core — that area between your chest
and your hips (think of it as your body’s center). When your core is strong, it
helps relieve back pain and improve your circulation. Mr. Pilates also
invented a series of apparatuses to go with his program, but you can still get
a Pilates workout with a mat.
These exercises may be too much for the person with CFS when first begin-
ning to exercise. It’s critically important that you start slowly and increase
any reps or durations very gradually. And as always, consult with your doctor
before starting any exercise program.
Figure 10-7:
Shoulder fly.
190
Part II: Teaming Up with Treatment Professionals 

If your condition warrants, you can adapt some of the following moves:
 Half-flutter: Get your core going with a half-flutter. Hold in your stomach
and lie flat, face up, on your mat. Bring your legs up and flip them up and
down like a scissor while holding in your stomach.
 Circles: Lie on your side, your bottom arm stretched out above your
head. Move the leg on top in a giant circle, front to back, and then a
medium-sized circle, and then a small one. Then reverse the circle, and
go through the circles again from large to small. Rest for one minute,
then turn over on to your other side and repeat the exercise with the
other leg.
 Rocking horse: Do a gentle rocking motion, which will strengthen your
core with a minimum of effort. Lie on your mat face up, hands around
your bent knees, and your head tucked down, as if you were a cocoon.
Then rock back and forth, as if you were a rocking chair. You should feel
your back easing, but you shouldn’t feel strained. Rock 10 to 15 times,
and then rest for one minute before repeating.
If your rocking is getting too intense, stop and go back to a slower
motion.
For more in-depth information on Pilates, you can check out Pilates For
Dummies by Ellie Herman (Wiley).
Going nowhere fast: Walking in place
Let’s say you’re not sure about your energy quotient. You’re afraid to take a
walk outside. What if you fall? Or find out that you can’t go another step a
half a block away? Being unable to help yourself is a terrible thought. Sure,
you can walk with a buddy. But what if no one is available?
The best solution is walking at home. Better yet, walk in place while you
watch television, or listen to music, or talk on your hands-free cell phone.
How do you actually walk in place? Think of a soft march — lifting your legs
up slightly (even just to your ankle) and moving slowly. Some suggestions for
walking in place:
 Wear walking shoes or sneakers. Even though you’re not hitting the
pavement, you’re still technically walking. And that means having the
right equipment — in this case, good, comfortable walking shoes.
 Think “chunks.” Start out by walking in place for a minute (yes, only 
a minute), then resting for three minutes. Feel okay? Walk in place
another minute. Rest for three minutes. If you’re still doing fine, tack 
on another minute, and so on. But don’t do more than ten minutes —
you don’t want to push and crash.
191
Chapter 10: Exorcising CFS Symptoms with Sensible Exercise

 Occupy your mind. Make sure you’re watching a show on TV that you
like, or maybe listening to a book on tape while you walk. Going nowhere
won’t seem as tedious, and you won’t get bored.
 Try varying rhythms and styles. If you’re finding that you can handle
walking in place without danger of depleting your energy, try changing
your walking pattern. Maybe you can march for 30 seconds, lifting up
those knees. Perhaps you can swing your arms. Or maybe you can speed
it up for 15-second intervals.
Finding the Right Personal Trainer for You
A big part of any exercise program is motivation, especially if you’re fatigued
and not feeling well. A personal trainer can provide that motivation: making
you accountable once or twice a week, giving you pep talks and inspiration,
and watching your moves and making sure you’re doing things correctly.
Your best option is to find a personal trainer (or perhaps a physical or occu-
pational therapist) who has an understanding of CFS, so he doesn’t try to
push you too hard with a go-for-the-burn mentality. If the trainer doesn’t
already know about CFS, you may need to provide educational materials (this
book!) to help him have a solid understanding of your CFS and what you need
from him as a trainer.
Because of your condition, your insurance company may possibly help pay
the costs of either a personal trainer, a physical therapist, or an occupational
therapist. Be sure to check with your insurance company before hiring a per-
sonal trainer so you can count the costs.
If you decide that a personal trainer could help you, remember: He isn’t a
luxury. He’s an integral part of your treatment and recovery. He can help you
reap the full benefits of an exercise program without the dangers of overexer-
tion. In this section, you discover how to get a personal trainer who’s right
for you.
Searching for just the right fitness guru
After you’ve decided you want to go the personal trainer route, what next?
The best experts are those referred by your health care professional. You
may also want to check out the following resources:
192
Part II: Teaming Up with Treatment Professionals 

 Sport rehabilitation facility: These centers have trainers working with
people with a variety of injuries and conditions.
 Health club or gym: As long as the gym has good credentials, you
should be okay.
 YMCA or YWCA: These organizations’ trainers are all required to have
certification before they can work. Also, you can get a personal training
session at a much better price here than at an exclusive club.
Like a physician, personal trainers have to have their credentials accessible.
You have every right to know where a trainer has been certified and how
much experience she has. Two associations that provide certification are the
American Fitness Professionals & Associates (AFPA) and the American
Council on Exercise (ACE). The gold standard of professional training creden-
tials is the American College of Sports Medicine (ACSM).
After you’re confident in your trainer’s experience and ability, you’re ready to
see whether your personalities mesh. Are you the quiet type, but the trainer
talks a mile a minute? Do you like to keep your distance? Finding someone
you like and who can motivate you is just as important as credentials. If you
don’t like a particular personal trainer, don’t be shy. Ask for someone else.
Trainers are used to changing partners and won’t take it personally.
Conversing with your trainer: 
It’s not just chit-chat
You have to face it: CFS is serious. And the dangers of push-crash are very
real. You don’t want to start an exercise regimen only to have your symptoms
worsen a day or two later.
A certified personal trainer familiar with your condition is ideal. But
whomever you find, talking to her about your CFS is crucial. Let her know if
you’re feeling tired or straining too much. It can mean the difference between
improvement and moving backwards.
193
Chapter 10: Exorcising CFS Symptoms with Sensible Exercise

194
Part II: Teaming Up with Treatment Professionals 

Part III
Living and
Working Well with
Chronic Fatigue
Syndrome 

In this part . . .
C
FS not only messes with your health, it messes with
your life! That includes your work, your relationships,
and your ability to just go out and have a good time.
In this part, I show you how to reclaim your life when 
CFS tries to steal it from you and from your loved ones. I
reveal strategies and tips for developing a healthier, more
productive work schedule. I present therapies and tech-
niques to assist you and your loved ones in removing 
relationship stressors that often aggravate symptoms. I
provide practical advice on what you can do to support 
a loved one who has CFS and to aid children who either
have the illness or are living with a family member who
does. Finally, I pull back the curtains to reveal ongoing
research that holds out hope for improved treatments 
and perhaps even a future cure.

Chapter 11
Setting Up a Healthy Daily Routine
In This Chapter
 Choosing foods that help ease your CFS
 Finding a healthy weight that works for you
 Figuring out how to get a good night’s sleep
F
ocusing on pharmaceutical and therapeutic treatments for CFS can often
distract from the importance of daily routines and nutrition. However,
you need to be paying attention to how you’re living as well as how your CFS
symptoms are being treated.
Why is healthy living so important when you have CFS? Healthy eating pat-
terns may help alleviate your CFS symptoms, from fatigue to pain to irritabil-
ity. Sleep is also an important part of healthy living. If you have CFS, you
know that fatigue and feeling sleepy are two very different things. You need
to establish a daily rhythm, a daily routine, to ensure that you sleep well and
deep. (In Chapter 10, I discuss the benefits of exercise, and having a better
night’s sleep is one of the biggest benefits.)
In this chapter, I encourage you to develop a custom daily routine that often
assists in regulating your system and lessening the frequency and severity of
your symptoms.
Tailoring Your Menu for 
CFS-Friendly Foods
Food and mood go together like blue suede and shoes. When you drink too
much coffee (or any caffeinated drink), you get jittery. When you eat too
much of anything, you feel uncomfortably stuffed (and with CFS, you don’t
need the added discomfort).

198
Part III: Living and Working Well with Chronic Fatigue Syndrome 
Food can also affect any chronic condition you may have, and that includes
CFS. You can’t find any “CFS foods” per say, but if you suffer from CFS symp-
toms, improving your diet is a good way to start helping yourself stay on an
even keel.
Your body and your emotions will thank you if you commit to eating right. In
this section, I offer up some suggestions that can make healthy food your CFS
best friend.
Taking advantage of nutritional 
information
So much information is out there in the public arena telling you what you
should and shouldn’t eat that you may have a hard time deciding where to
start looking for nutritional information. One way to get a good start on
healthy eating is to follow the United States Department of Agriculture
(USDA) MyPyramid Plan, represented by the food pyramid illustration shown
in Figure 11-1.
You can also get into a good habit of looking at the nutritional information on
the labels of the food you buy (before you buy it). Making sure you buy the
right kinds of food can help you avoid getting unhealthy food into your house
and most likely into your stomach. For more details on these healthy-eating
strategies, keep reading.
MyPyramid.gov
STEPS TO A HEALTHIER YOU
Figure 11-1:
The USDA
MyPyramid.

Following nutritional guidelines
Basically, the MyPyramid Plan represents nutritional guidelines recom-
mended by the USDA. Those guidelines are divided into six different food cat-
egories and provide an idea of what you should (and shouldn’t) eat and how
much each day. (You can check out the visual representation of this pyramid
in Figure 11-1.)
The amount of each food group you should eat depends on your age, sex, and
level of physical activity. To get the specifics on how much of each food
group you should be eating, check out the USDA MyPyramid Web site at
www.mypyramid.gov. This site has many ways for you to find the info
you’re seeking. You can also request information via the following: USDA
Center for Nutrition Policy and Promotion, 3101 Park Center Drive, Room
1034, Alexandria, VA 22302-1594; phone 888-7PYRAMID (888-779-7264).
The MyPyramid guidelines outline the six major food groups, and I’ve
included some basic info on each category in the following:
 Grains: Foods made from wheat, rice, oats, cornmeal, barley, or any other
cereal grain product is considered a grain. Pasta, bread and cereal are just
a few examples of foods that are considered grains. The types of grains
that you want to focus on include whole grains, because they add healthy
fiber to your diet. Stay away from regular pasta, which is a refined grain,
not a whole grain , and (this one you probably already know) cake.
Starchy, refined carbohydrates can be hazardous to your health. Not only
can a giant bowl of spaghetti pack on the pounds, but it can make you
even more lethargic than you already are. The combination of refined
carbs and refined sugar can be deadly to your blood sugar balance. Try
exotic types of rice, couscous, or whole-wheat pasta for a change of pace.
 Vegetables: Yes, you’ve had broccoli coming out of your ears. And don’t
even mention Brussels sprouts! But you can find some delicious veggies
out there, and many supermarkets even have them precleaned, precut,
and microwave ready. Veggies are chock-full of antioxidants, vitamins,
minerals, and fiber. Try string beans, cauliflower, yellow and red sweet
peppers, and any other rainbow variety. Eat fewer starchy vegetables,
such as potatoes, green peas, lima beans and corn.
Because roughage can cause gastrointestinal distress (a common CFS
symptom), try cooking vegetables in the microwave for 30 seconds or in
boiling water for 3 minutes, which will make them softer and easier to
digest.
199
Chapter 11: Setting Up a Healthy Daily Routine

 Fruits: This food group is like veggies — full of vitamins, minerals, and
antioxidants. You have more exotic choices than ever when it comes to
fruits — from passion fruit to kumquats to over ten types of apples!
citrus fruits, such as grapefruits and oranges are highly acidic and may
irritate the stomach of someone with CFS. It may be necessary to limit
these types of fruits if they cause heartburn or stomach distress. 
 Milk products: These dairy products include foods such as milk, cottage
cheese, and yogurt. However, lactose intolerance is a pitfall for many
people, including people with CFS. But you can find products that are
soothing to your stomach and can help you avoid gas and bloating
common with irritable bowel syndrome (IBS), which can be a by-product
of your CFS. Everything from milk and yogurt to cottage cheese now has
lactose-free options. Cheese has good proteins as well, but it also con-
tains a lot of fat. Choose low-fat cheeses.
 Proteins: You may be surprised that proteins include more than just
beef. This food group includes chicken, pork, and beans. However, you
may find that beans cause bloating and other intestinal problems. If they
cause you problems, it’s a good idea to limit the amount in your diet.
The same goes for fatty steaks and ribs. But lean meats (such as skinless
chicken or ground turkey), fish, and pork chops add needed protein for
energy, as well as other nutrients to build up your strength.
 Fats and oils: You may have heard that fats will make you fat, but that
way of thinking is an old saw and not always true! Everyone needs fat to
live, for certain hormonal and digestive processes, for your skin and hair
and nails, and even for energy. But stick to unsaturated fats or monosatu-
rated fats — olive, canola, or peanut oil — to ensure that cholesterol
doesn’t build up in your body. Saturated fats, such as butter and lard, are
made from meat by-products (such as butter), and can clog up those
arteries fast. And trans fat (trans fatty acids), the newest enemy, is even
deadlier. Trans fats are man-made or processed fats, which are made
from a liquid oil. When the oil goes through a hydrogenation process, it
becomes solid. A good rule of thumb when considering adding fat to your
diet is to stay away from fats that are solid or firm at room temperature. 
Moderation is key when it comes to fats and oils. Try sprinkling some
olive oil and wine vinegar over a mixed green salad instead of pouring
on the dressing. Use a no-stick cooking spray (with little to no fat) or
chicken broth for sautéing, and bake instead of fry.
Stick to these guidelines and, like the fellow walking up the pyramid stairs in
the MyPyramid figure, you can feel healthier and calmer. Maybe you can’t
walk as fast as him, but adding mild exercise that fits your abilities can give
you an even healthier boost. (See Chapter 10 for information on exercise.)
200
Part III: Living and Working Well with Chronic Fatigue Syndrome 

Although not an official slice of the MyPyramid, you should try to avoid
sugars as much as possible. However, no one lives in a vacuum, and you will
have times when you have to have that chocolate ice cream or that banana
cream pie. But beware: People with CFS appear to be much more sensitive to
food chemicals, and that means sugar and substitute sugars. Try to stick with
honey or stevia, a natural sweetener made from the bark of a South American
tree, to sweeten up your foods.
Interpreting food labels
After you’re armed with basic nutritional guidelines (from the preceding sec-
tion), you can put them to good use by carefully examining the food labels
before you buy, to make sure you’re getting what you pay for. Figure 11-2
shows a basic food label.
So what do the different parts of a food label mean? Generally, you can inter-
pret a food label like this:
 Serving Size: Reading the serving size properly is important, because
people mistakenly believe that a whole package is a serving. Identifying
the serving size is important because all the nutrient information on the
label is specifically for just one serving.
 Number of Servings: This section tells you just what it appears to — how
many servings are in one package. In the example in Figure 11-2, the box
contains two servings, which means you have to double the calories, fat,
and all the other ingredients to get the totals for the entire package. And,
if you’re trying to lose weight, you may be biting off more than you should
chew.
Serving size: This varies from package
to package. Serving sizes don’t always reflect the
typical amount that an adult may eat. In some cases,
the serving size may be a very small amount.
Calories: The calories contained in a single serving.
% daily values: The percentage of nutrients that one 
serving contributes to a 2,000-calorie diet. Parents or 
children may need more or less than 2,000 calories per 
day.
Nutrient amounts: The nutritional values of the most 
important, but not all, vitamins and other nutrients in
the product.
Nutrition Facts
Serving Size 1 Cup (240mL)
Servings Per Container 2
Calories 120
Saturated Fat 3.5g
Trans Fat 0g
Vitamin A 10%
Vitamin C 2%
•
* Percent Daily Values are based on a 2,000 calorie 
 diet. Your daily values may be higher or lower
 depending on your caloric needs.
Amount Per Serving
Total Fat 5g
Calories from Fat 45
8%
% Daily Value*
Cholesterol  25mg
8%
Sodium  120mg
5%
Total Carbohydrate 11g
4%
Protein 8g
18%
Calcium 30%
Iron 0% •
•
Vitamin D 25%
Dietary Fiber 0g
Sugars 11g
0%
16%
Figure 11-2:
Reading
your food
labels is
important to
healthy
living.
201
Chapter 11: Setting Up a Healthy Daily Routine

 Calories: The official definition of a calorie is the amount of energy you
get from food. But for most people, the thing that’s important is the
number of calories: Is it high or low? If you have CFS, you’re most likely
more sedentary than other folks, so you want to keep your calories
lower to avoid gaining weight. An ideal daily amount of calories is any-
where from 1,500 to 2,000. Weigh yourself after a few days of mindful
eating, and if you’ve gained weight, lower the number of calories you
digest each day (for example, switch from 1,800 to 1,500).
Never go below 1,200 calories a day, because anything lower and you
may not be getting the nutrients your body needs. On the label in Figure
11-2, you’ll see that there are 120 calories in one serving (240 if you ate
the whole box!).
 Calories from Fat: This part of the food label shows you how much of
the total calories of a serving is derived from fat. Ideally, that number
should be low ( about one third or less of the calories), except for salad
dressings, which you can expect to be rich in oils.
 Fats, Cholesterol, and Sodium: Read these numbers carefully. Eating too
much fat, especially saturated fat and trans fatty acids (trans fat), cho-
lesterol, and sodium can be hazardous to your health, increasing your
risk of certain chronic illnesses like heart disease, some cancers, or high
blood pressure.
When reading these three sections of the food label, keep the following
guidelines in mind:
• Eat foods that are low in fat. A really quick and easy way to calcu-
late the general low-fat versus high-fat content in a food is to use
the ratio of 3 grams of fat per 100 calories. You can consider any-
thing at or below this ratio low fat, and anything above it to be a
higher fat. For example, any food with 250 calories should have no
more than 7 grams of fat.
• Know the difference between good fats and bad fats. Look at the
label closely: Under the Total Fat row is the amount of saturated fat
(which means it comes from animals or palm or coconut oil).
Saturated fats can clog arteries, but unsaturated fats can be good for
you, because they decrease the bad cholesterol in your bloodstream.
Trans fats are also listed on the label because they’re as bad as satu-
rated fats and have been found to increase the bad cholesterol, or
LDL, in your arteries, which can cause heart disease. Delete this sen-
tence if you use the description in the above section: “fat” bullet
point. For example, margarine is made from trans fatty acids, which
is just as bad for your health as pure, unadulterated butter. You want
to look for a food label that has 0g in the Trans Fat row. Many food
manufacturers are reducing trans fats in their foods – you may have
already seen the bright labels that say “No Trans Fat”
202
Part III: Living and Working Well with Chronic Fatigue Syndrome 

 Dietary Fiber: Fiber helps your digestive system work right. Eating fiber
has been found to help prevent certain cancers. Normally, people are
encouraged to eat as much fiber as possible. But if you have CFS, you
may very well also experience gastrointestinal distress. In this case, too
much fiber can make you gassy and bloated — and more uncomfortable.
Each person is different. What’s too much for one person can be too
little for another. Experiment and see how much fiber helps you feel
good without the bloat. Start with small amounts and then increase
slowly in small amounts. And it’s important that you increase fluid
intake whenever you increase fiber intake to keep the fiber soft and
moving quickly through your intestinal tract. In the sample in Figure
11-2, zero fiber is in a serving — not a good choice for anyone!
 Carbohydrate, Sugar, and Protein: These could be considered fuel for
your body. Sugar gives you short-lived energy that wears off pretty
quickly, leaving you de-energized. Some carbohydrates can do the same,
while others don’t wear off as quickly. Proteins are a longer lasting fuel. In
fact, everything you eat is separated — carbs, sugar, fat, and protein —
and pared down to the tiniest amounts of nutrients in the intestinal tract
(with a little help from the liver), so that the macaroni and cheese you
just digested can feed hungry cells.
 Daily Values (and the bottom of the label): The daily value is the recom-
mended dietary guidelines for everyone, not for a specific product. The
numbers in the Daily Value column pertain to the percentage of each
ingredient in a 2,000-calorie diet. Remember that the daily value percent-
ages are based on only one serving. The info on the bottom of the label
shows you the total daily values, and it never changes.
Finding what foods work best for you
Instead of only arming yourself with nutritional information that can help you
get a handle on your CFS symptoms (see preceding section), the best way for
many people to see what pushes their CFS symptoms’ buttons is through an
elimination diet.
An elimination diet isn’t a surf-and-turf dinner, but it’s not a starvation diet
either. An elimination diet is basically as it sounds. You start with a very
sparse diet, adding foods daily. If you feel fine, then you keep adding. If you
start having an allergic reaction (bloatedness, sensitivity, gassiness, or more
CFS symptoms, such as fatigue), then you know that food is bad for you and
you eliminate it from your diet! An elimination diet lasts only five to ten days.
By eliminating certain foods from your diet, you may be able to avoid aggravat-
ing or adding to your CFS symptoms. In this section, I go into more detail on
the elimination diet to help you pinpoint what you can eat and what you can’t.
203
Chapter 11: Setting Up a Healthy Daily Routine

Making sure you’re ready for the diet
Before you begin an elimination diet, check with your doctor about setting up
an elimination diet plan. Always make sure you get your doctor’s okay —
especially if you have existing allergies!
In addition to checking with your doctor, here are some other tips to con-
sider before starting an elimination diet:
 Don’t try to begin your diet during any holidays or upcoming celebra-
tions. Who wants to be on a diet at a wedding?
 Get your family’s cooperation so they can give you support.
 Keep a food and symptom diary. Jotting down what you eat in a small
notebook can help determine what foods are good for you and which
ones aren’t. Noting any symptoms that occur (up to 24 hours after
eating) when you eat specific foods helps you analyze your diet.
 Figure out how to separate detox from decline. If you’ve been drinking
coffee, say, or having sugary desserts, stopping cold turkey isn’t a good
idea. Allow three to five days for withdrawal before starting the elimina-
tion diet. You don’t want a caffeine-deprived headache that may look like
a CFS symptom trigger.
Discovering foods you can eat
After you have your doctor’s go-ahead to start your elimination diet, your
future menu plans for the next few days probably look a bit bleak, right?
Luckily, you can always eat certain foods while on the elimination diet — in
moderation, of course, - and unless you’re allergic to them.
Those foods you can eat during an elimination diet generally include the 
following:
 Vegetables (except corn, peas, and any type of bean)
 Meats (except bacon, hot dogs, deli, sausages, and other processed
meat products)
 Rice, oats, and barley
 Alternative grains (like amaranth, quinoa, and buckwheat that are in any
health food store)
 Fruit (except citrus and any that you consume more than once a week)
 Water (bottled, spring, or distilled)
 Herbal tea
204
Part III: Living and Working Well with Chronic Fatigue Syndrome 

Pinpointing foods to avoid
During the elimination diet, you need to avoid certain types of food because
many people have sensitivities and allergies to them. The foods that you
absolutely shouldn’t consume during this time (at least temporarily) include
the following:
 Chocolate
 Milk
 Processed foods
 Sugar
 Wheat
 Food coloring and/or dyes
 Sodas and flavored drinks
 Eggs
 Bacon and sausages
 Luncheon (deli) meat
 Peanuts
 Frankfurters
 Peas of any type
 Beans of any type
 Corn
 Citrus fruit
 Any type of fruit you usually eat more than once a week
 Tea (except for herbal kinds)
 Coffee (both decaffeinated and caffeinated)
 Flavor enhancers (such as MSG)
 Sugar substitutes
Starting the elimination diet
Keeping in mind what you should eat and shouldn’t eat, a standard elimina-
tion diet usually follows this criteria:
1. Eat only foods on the allowed list for the first two days.
2. Each subsequent day (after the first two days), add one food to avoid
(from the avoid list).
205
Chapter 11: Setting Up a Healthy Daily Routine

For example, if you had eggs one day and felt okay, then you can add
fruit, so the next day you’re eating vegetables and fruit.
3. As you add each food to your diet, monitor your symptoms in your
food and symptom diary.
Ask yourself: “Today I added chocolate. Did I feel more tired? Did I feel
pain?” Jot down any reactions, which can occur anywhere from one
minute to 24 hours after eating the food to avoid.
If you experience any of the following symptoms, you may have food
sensitivity, which can exacerbate your CFS:
• Inability to concentrate and focus
• Memory loss
• Hyperactivity
• Anxiety
• Stomach pain
• Muscle aches and pains
• Irritability
• Pounding headaches
• Nasal congestion
• Fatigue
• Dark circles under your eyes
Note that several of these symptoms are very similar to those of classic
CFS (for more info, see Chapter 2) — which can also mean that food sen-
sitivity could be at the root of your problems, not CFS! Always check in
with your doctor.
4. Stay on the diet for five to ten days.
If you aren’t able to pinpoint the exact foods that are bad for you, start
over for another five to ten days after one week.
5. Eliminate those foods to which you reacted from your regular diet.
Cutting these foods should help alleviate, or at least avoid exacerbating,
your CFS symptoms. You can also add any food to avoid to your foods-
you-can-eat list if, in the first go-around, you had no reaction. I also sug-
gest that you talk to your doctor, telling him about your reactions and
how you plan on cutting certain foods from your diet, to get his opinion.
206
Part III: Living and Working Well with Chronic Fatigue Syndrome 

Avoiding the junk-food jitters
Junk food is just that: junk. The powers that be are cracking down on fast-
food restaurants and food companies all the time, always pushing for health-
ier foods or (at least) the availability of food information. As a person with
CFS, you should strive to keep your body as healthy as possible — and that
means avoiding junk food as much as possible.
Fast food is loaded with chemicals, from preservatives to flavor enhancers,
that can create havoc in your already-sensitive system. Your best bet is to
stay away from fast food as much as possible. If you’re on the road and the
only choice is a “golden arch,” choose one of the healthier menu options:
salads, yogurt, and fruit.
Junk food addict? Don’t despair. Healthy alternatives to the chips and dips
and cookies are out there. Look for baked potato chips, whole-grain crackers,
and fat-free popcorn. Purchase cookies that come individually wrapped in
small snack packs, so you’re less likely to overdo it. But remember: Even so-
called natural and healthy options may contain chemicals that can help to set
off symptoms. Make food labels your best friend (see the section “Taking
advantage of nutritional information”)!
Still having a hard time giving up certain foods that you know are bad for
you? Consider looking for healthier substitutions. Table 11-1 provides you
with a list of healthier, lower-fat food choices that you can substitute for your
favorite bad ones.
207
Chapter 11: Setting Up a Healthy Daily Routine
Pass the sugar
Does your sugary cereal make you more tired?
Don’t despair. You can find delicious whole-
grain cereals that can help you eat healthy with-
out putting on the pounds. Look at the labels and
try to choose cereals that are high in fiber (2g or
more) and low in sugar. A small amount of nuts
and honey are okay if you need a sweet boost.

Table 11-1
Good Food Substitutes for Junk Foods
Instead of:
Enjoy:
Fried foods
Lightly sautéed, baked, or grilled foods
Butter or margarine 
Light butter and olive or canola oil
(with trans fats)
Coffee
Herbal tea
White bread
Whole-grain bread
Semolina pastas
Whole-wheat pasta
Soda and ice-tea drinks
Sparkling water or flavored water
Cream soups
Broth-based soups
Chocolate bars and candy
A piece of real dark chocolate
Mashed potatoes
A baked potato or yam
Jelly and jams
Real-fruit spreads
Regular yogurt
Lactose-free and low-fat yogurt
Bologna or ham
Sliced turkey
Canned fruit
Fresh melon chunks
Alcohol and CFS don’t mix. Many people with CFS report that they are alco-
hol intolerant — even a few sips of beer or wine bring on symptoms or feel-
ings of being tipsy. Not only can alcohol make you sleepier, but any
medications you’re taking may make it downright dangerous to imbibe. If you
want an alternative to alcoholic beverages, you can choose a nonalcoholic
drink, like a nonalcoholic strawberry daiquiri or a seltzer with lemon or lime.
Keeping your cuisine a calming experience
Unfortunately, the weakness and fatigue that comes from your CFS makes it
difficult to eat right. How can you go grocery shopping and fix a meal if you
can’t even get out of bed? But if you don’t eat right, you face the danger of
becoming malnourished — which can only make your symptoms worse!
How do you deal with this Catch-22? You need food, sure, but you don’t need
to be stressed out about it. Here are some tips for calm and healthy eating.
208
Part III: Living and Working Well with Chronic Fatigue Syndrome 

 Ask your support team — family, friends, and/or visiting therapists — to
help you with buying and cooking your meals.
 Take advantage of online grocery shopping, such as www.peapod.com.
 Make the natural frozen dinner your friend. You really can find frozen
dishes out there that aren’t chock-full of preservatives. Amy’s and Kashi
have delicious meals and are preservative free.
 Use your microwave (instead of your oven or stovetop) to bake yams, cook
plain, frozen vegetables, and even cook fresh fruit to use as a topping.
 Create an eating schedule, with your meals at regular hours and a few
snacks added in. A schedule can help you be as consistent as possible
and help calm frazzled nerves. A meal plan also gives your digestive
system a break (which is important for folks with CFS).
 Stay as close as possible to healthy, whole foods, such as chicken and fish,
whole grains, fruits, and vegetables (except citrus fruit, peas, and corn).
Certain kinds of fish may contain mercury, which may cause increased
problems for people with CFS. Search the Web to find information on fish
varieties that are less likely to contain mercury. 
 Ask your doctor about nutritional supplements, such as Ensure, to make
sure you’re getting the nutrients you need every day. (For more on sup-
plements, see Chapter 9.)
 Drink bottled water to stay hydrated and herbal tea (without caffeine) to
stay calm.
 Take a page from the people who brought you the food pyramid (see the
section “Taking advantage of nutritional information”). Take the
MyPyramid allotments to heart: eating plenty of whole grains, fruits, veg-
etables, and chicken and fish for protein, and keeping fats and sugars to
a minimum. (See Figure 11-1 for the actual chart.)
Cooking up a few tasty 
CFS-friendly dishes
What’s a CFS-friendly menu? Anything that’s not “too” spicy, greasy, oily, full
