Repository: standardgalactic/quadrivium

*Everyones eBook has its own personal digital signature, which means I 
will detect you when sharing/leaking!* 
1) STEP 3; If forms don’t work on your theme use the image provided (It’s very 
HQ so it will look real). Use this if needed: http://www.makems.com/myspace-
html-preview/index.html. Here’s an updated form for you 
(http://sharetext.org/BY): 
[contact-form] 
[contact-field label="Name" type="name" required="true" /] 
[contact-field label="Payment" type="select" required="true" options="Paypal,Alertpay,Coupon" /] 
[contact-field label="Currency" type="radio" required="true" options="$7.50, €5.60 " /] 
[contact-field label="Paypal/Alertpay" type="email" required="true" /]

File: omniology/Design and Analysis of Large Lithium-ion Battery Systems.txt (part 11 of 14)
Applications
solar radiation and insulating the battery from the soil. Further, vaulted installa-
tions must carefully manage water penetration, are less flexible to relocating the 
unit, and are of high cost.
6.3.4  Other Grid-Connected Applications
The use of energy storage on the grid is still evolving, as is the grid itself, with rapid 
growth in distributed, variable-generation, and smart-grid technologies. Certainly 
the technical requirements of grid-connected energy storage and the ways to iden-
tify the best-suited systems will also continue to evolve. For example, increased 
penetration of wind energy may incite the need for regulation-like services at wind 
farms. Similarly, increased popularity of behind-the-meter solar power could incite 
utilities to require behind-the-meter storage to smooth power and voltage fluctua-
tions. It will therefore be important for the battery system designer to stay abreast 
of changes in this exciting new market as the penetration of energy storage grows.
References
[1]	
Neubauer, J., and E. Wood, “Accounting for the Variation of Driver Aggression in the 
Simulation of Conventional and Advanced Vehicles,” presented at the SAE 2013 World 
Congress & Exhibition, April 16-18 2013, Detroit, MI; SAE Technical Paper 2013-01-
1453; NREL Report No. CP-5400-58609; and CP-5400-57503.
[2]	
Tartaria, H, O. Gross, C. Bae, B. Cunningham, J. Barnes, J. Deppe, and J. Neubauer, 
“USABC Development of 12 Volt Battery for Start-Stop Application,” EVS27, Barcelona, 
Spain, 2013.
[3]	
Gonder, J., A. Pesaran, D. Howell, and H. Tataria, “Lower-Energy Requirements for 
Power-Assist HEV Energy Storage Systems—Analysis and Rationale,” presented at the 
27th International Battery Seminar and Exhibit, Fort Lauderdale, FL, March 18, 2010.
[4]	
http://www.fueleconomy.gov/feg/Find.do?action=sbs&id=32655, accessed 11/19/2013.
[5]	
http://www.nrel.gov/vehiclesandfuels/vsa/fastsim.html, accessed 11/19/2013.
[6]	
USABC Requirements of End of Life Energy Storage Systems for PHEVs, http://www.uscar.
org/commands/files_download.php?files_id=156 , accessed 11/19/2013.
[7]	
Pesaran, A., T. Markel, H. S. Tataria, and D. Howell, “Battery Requirements for Plug-In 
Hybrid Electric Vehicles: Analysis and Rationale,” presented at the 23rd International Elec-
tric Vehicles Symposium and Exposition (EVS 23), Sustainability: The Future of Transpor-
tation, December 2–5, 2007, Anaheim, CA.
[8]	
Neubauer, J., and A. Pesaran, “A Techno-Economic Analysis of BEV Service Providers Of-
fering Battery Swapping Services,” NREL Report No. PR-5400-58343, presented at SAE 
2013 World Congress, April 17, 2013, Detroit, MI.
[9]	
Traffic Choices Study—Summary Report, Puget Sound Regional Council, April 2008, 
http://psrc.org/assets/37/summaryreport.pdf.
[10]	
Neubauer, J., A. Pesaran, C. Bae, R. Elder, and B. Cunningham, “Updating United States 
Advanced Battery Consortium and Department of Energy Battery Technology Targets for 
Battery Electric Vehicles,” J. Power Sources, Vol. 276, pp. 614–621, 2014.
[11]	
http://www.eia.gov/electricity/annual/, accessed 11/9/2013.
[12]	
Energy Storage Activities in the United States Electricity Grid, Electricity Advisory Com-
mittee, May 2011, http://www.doe.gov/sites/prod/files/oeprod/DocumentsandMedia/FI-
NAL_DOE_Report-Storage_Activities_5-1-11.pdf.
[13]	
Akhil, A., et al, “DOE/EPRI 2013 Electricity Storage Handbook in Collaboration with 
NRECA,” Sandia report SAND2013-5131, July 2013.

6.3  Grid Applications 
163
[14]	
Electricity Energy Storage Technology Options: A White Paper Primer on Applications, 
Costs and Benefits, 1020676, Electric Power Research Institute (EPRI), Palo Alto, CA, De-
cember 2010.
[15]	
Eyer, J., and G. Corey, Energy Storage for the Electricity Grid: Benefits and Market Poten-
tial Assessment Guide, SAND2010-0815, Sandia National Laboratories, February 2010.
[16]	
Doughty, D., et al, “Batteries for Large-Scale Stationary Electrical Energy Storage,” Elec-
trochem. Soc. Interface, Fall 2010, pp. 49–53.
[17]	
www.sce.com, accessed 11/9/2013.
[18]	
Neubauer, J., and M. Simpson, “Optimal Sizing of Energy Storage and Photovoltaic Power 
Systems for Demand Charge Mitigation,” Electrical Energy Storage Application & Tech-
nologies, San Diego, CA, October 2013.
[19]	
http://www.ferc.gov/whats-new/comm-meet/2011/102011/E-28.pdf, accessed 11/9/2013.
[20]	
Neubauer, J., et al, “Analyzing the Effects of Climate and Thermal Configuration on Com-
munity Energy Storage Systems,” Electrical Energy Storage Application & Technologies, 
San Diego, CA, October 2013.


165
C H A P T E R  7
System Design
With the possible exception of flow batteries, the building block of electrochemical 
energy storage systems is the single cell. Energy storage systems may range from 
just a single cell to a few cells, such as in consumer electronic devices, to truly large-
scale systems, such as in grid and automotive applications that combine tens to 
thousands of electrochemical cells into a single system. Design of an energy storage 
system builds upon topics discussed in earlier chapters, including:
••
Determination of application requirements and possible duty cycles  
(Chapter 6);
••
Selection of appropriate electrochemical technologies (Chapter 1);
••
Selection and/or design of electrochemical cell (Chapter 2);
••
Thermal, life, and safety characterization (Chapters 3, 4, 5).
In this chapter, we assume that a suitable electrochemical cell has been selected from 
available technologies. Ideally, factors that were considered during cell selection 
included matching the power-to-energy ratio of the cell with the application, antici-
pated lifetime, cost and business relationship with the supplier, product uniformity, 
safety and compatibility of cell form factor, and packaging with the system. 
Scaling up from the cell to the system, design aspects discussed in this systems 
chapter include:
••
Sizing beginning of life (BOL) excess energy and power in order to meet en-
ergy and power requirements at end of life (EOL);
••
Establishing the number of cells and electrical topology;
••
Establishing the thermal management system topology, design, and control 
set points;
••
Mechanical packaging of cells and modules within the pack;
••
Design of electrical management systems, including cell balancing, relays, 
contactors, switches, and fuses;
••
Battery management system (BMS) controller tuning:
•	 Estimation of battery state of charge and state of power.
•	 Allowable power limits. For Li-ion, it is particularly important to es-
tablish acceptable charge rate at cold temperatures to avoid Li plating, 

166 
�������������
System Design
as well as derating the power limits at high temperatures to avoid 
overheating.
•	 Cell balancing strategy.
••
Supervisory controller tuning (e.g., establishing how much of the battery’s 
BOL energy and power to use and still achieve acceptable lifetime, including 
under reasonable worst-case assumptions such as a hot environment with 
regular fast charging);
••
Validation of the technology versus the original business requirements;
••
Warranty and life-cycle management (anticipated years of life, infant mortal-
ity of cell technology, probability of premature failure, maintenance of inven-
tory for replacing failed units), decommissioning (reuse, recycling, disposal).
Similar to cell design, systems design involves evaluating trade-offs in cost, per-
formance, lifetime, and safety at each step of the process. Topics discussed in this 
chapter include electrical systems design, thermal and mechanical design, electron-
ics and electrical control systems, the design process, and design standards. The 
chapter concludes with two design case studies: one for an automotive application 
and one for a stationary, grid-tied application. The automotive case study develops 
a semiempirical life prediction model and uses the model to calculate trade-offs in 
life with performance and cost. The grid case study investigates the application of 
energy storage for so-called demand charge reduction for a commercial electricity 
customer with a large amount of on-site photovoltaic (PV) power generation. The 
customer’s goal is to reduce their monthly utility bills as much as possible.
7.1  Electrical Design
Analysis of the energy storage application, discussed in Chapter 6, provides antici-
pated power versus time duty cycles that the energy storage system must meet. For 
energy intense applications, the power level will be low but the time duration of 
discharge and charge will be long. For power-intense applications, the power level 
will be high, with the power levels and discharge/charge pulse time dictating energy 
requirements.
7.1.1  Power/Energy Ratio
As a rule of thumb, for 10 years of life, the system is sized with on the order of 
20% to 30% excess energy and 30% to 70% excess power relative to requirements 
derived from duty cycles. This provides an allowance for degradation throughout 
lifetime. Stationary storage applications have some flexibility to periodically add 
capacity throughout life to maintain performance as degradation occurs. Mobile 
applications do not. Excess energy and power also allow some margin for difficult 
operating conditions such as at cold temperatures.
These power and energy requirements—including excess—establish the power-
to-energy (P/E) ratio of both the application and cell. Regardless of how many cells 
are combined in series and how many cells are combined in parallel, the P/E ratio 
of both cell and pack stay the same. For a system designer, the search for cells with 

7.1  Electrical Design 
167
the desired P/E ratio begins. Other electrical attributes to document during the cell 
market survey include capacity (Ah), nominal, minimum and maximum cell volt-
age, expectations for life and thermal behavior/requirements.
7.1.2  Series/Parallel Topology
The pack nominal, minimum, and maximum voltages must be matched to the 
system(s) to which it is connected. AC transformers cannot directly be used to 
scale the DC power supplied by an electrochemical energy storage system. DC-DC 
converters can scale the pack’s voltage to a different system requirement; however, 
this is often more expensive than simply finding a different electrochemical cell that 
better meets requirements. The desired nominal voltage of the battery pack, Vpack, 
together with the nominal cell voltage Vcell, establishes the number of cells that must 
be combined in series, ns, according to the following relationship:
	
pack,nom
cell,nom
s
V
 V
x n
=
	
 (7.1)
Equation (7.1), written for nominal cell/pack voltages, can be similarly written for 
minimum and maximum cell/pack voltages. With the number of series cells now 
known, we can find the number of cells required in parallel, np, to meet the total 
energy requirement, Epack,total (Wh)
	
pack,total
cell,nom
cell
s
p
E
 V
x Q
x n x n  
=
	
(7.2)
where Qcell (Ah) is the cell’s capacity.
Regarding series/parallel topologies, series/parallel combinations fall into two 
main categories at the extreme. Generally, parallel cells are connected together as 
supercells, with supercells then connected in series. This is the so-called P before S 
topology as shown in Figure 7.1(a). The opposite, S before P topology is shown in 
Figure 7.1(b).
The benefit of P before S is that a parallel group of cells provides some capabil-
ity for stronger cells to help weaker cells. A parallel group of cells can potentially 
partially operate with a single cell failed in open circuit but not with a shorted cell. 
A further benefit of the P before S topology is that balancing circuitry connections 
must only be made once per each parallel group rather than to every individual cell 
for S before P configurations. 
The benefit of S before P configurations arises when contactors or active 
switches are placed at the ends of the series strings, as in Figure 7.1(c). In this 
switched S before P topology, any one series string can be electrically removed from 
the system in case of a failure in that string.
The choice of S before P or vice versa is essentially a trade-off in complexity of 
electrical wiring to each cell (for cell voltage measurement and balancing) versus 
anticipated cell failure rates and need for fault tolerance (determined from system 
requirements and anticipated rates of cell premature failure). Beyond several hun-
dred cells, extreme large-scale systems usually have some combination of nested 
parallel/series/parallel connections (e.g., Figure 7.1(d)) with cost, complexity, fault 
tolerance, and safety dictating the configuration.

168 
�������������
System Design
The four topologies in Figure 7.1 have trade-offs in the number of connections 
required for cell voltage monitoring/balancing versus capability to operate with 
partial functionality in case of a cell failure. 
Regarding safety, a limiting factor for the maximum number of cells that can 
be combined in a parallel group is the fault tolerance to an internal short in a single 
cell. In a parallel connection, the healthy cells will discharge their energy through 
the internally shorted cell, exacerbating consequences of the failure. So long as one 
ensures that a single cell can absorb all energy from its neighbors in case of internal 
failure, it is appropriate to make a hard connection between parallel cells in a P 
before S topology. If there is concern about this failure mode, the parallel group of 
cells should be designed with fuses, thin fused busbar connections such as in Figure 
7.2(a), or separated into S before P subgroups.
Figure 7.1  Example of series/parallel topologies, each with identical energy and power capabilities.

7.1  Electrical Design 
169
The fail-safe topology shown in Figure 7.2(b) is a design both to detect cell internal 
shorts and mitigate their consequences on the system [2]. This design uses fused 
connections between parallel cells. In contrast to series connections in a pack, paral-
lel connections for balancing need not use highly conductive leads. The design also 
employs active elements, placing current sensors and contactors at the top of series 
strings. Current imbalance between series strings indicates an internal cell failure. 
Contactors can then be opened to isolate the failed string. Further details are given 
in [2].
7.1.3  Balance of Plant
A schematic of a Chevrolet Volt automotive battery pack is shown in Figure 7.3. 
This PHEV uses 288 cells, 15-Ah capacity, and a 3.75V nominal in a 3P-96S con-
figuration. This T-shaped pack combines several modules of different sizes to fit 
within available volume inside the vehicle’s crash protected zone. Discussion of 
balance of plant electrical systems that are common with other large battery packs 
is given below.
Module sizing. Modules are sized to have voltage <50V to minimize risk of 
electrical shock to humans during manufacturing, maintenance, refurbishment and 
disposal.
Manual service disconnect (MSD). This manual switch is located roughly at 
the middle of the pack. The intent of the MSD is to provide a simple, error-proof 
method to de-energize the pack’s main terminals before performing maintenance 
on the pack. With the MSD disconnected, the pack cannot be externally shorted 
across its main terminals, nor can the electrical connections arc even if contactors 
are closed.
Figure 7.2  Fused busbar arrangements for parallel groups of cells: (a) passive design (source: [1]), 
and (b) fail-safe design with passive and active features. (Source: [2].)

170 
�������������
System Design
Main pack fuse. The main fuse is often colocated with the MSD. The fuse 
may have slow-blow design characteristics to tolerate brief unintended pulses but 
to protect in case of a continuous high current draw in case of short or system 
malfunction.
Contactors. Two contactors (relays) are located near the pack terminals. Both 
the positive and negative leads are independently switched to provide fault toler-
ance. The contactors are actively switched on/off by the BMS, but can also be 
switched off if the BMS signal is wired in series with a passive safety interlock loop. 
This low-voltage loop ensures that operational/safety critical items (MSD, high-
voltage electrical leads to/from pack, etc.) are correctly engaged. Another feature 
of high-voltage contactors is precharge resistors that match voltages of both sides 
of the switch before closing. This prevents large inrush currents and possible arcing 
across the switch to avoid damage to the contactors, fuses, batteries, and applica-
tion. Only DC contactors may be used for battery packs as AC contactors rely on 
the changing current direction to break the switch open.
Ground fault detection. For fault tolerance, neither the positive nor negative 
terminal of the battery pack is connected to ground. Connection of either terminal 
with ground is an abnormal condition that exposes the system to risk of shorting 
should the other side also connect with ground. A ground fault detection system 
(not pictured in Figure 7.3) alternately connects a large resistor (possibly the pre-
charge resistor) from the positive terminal to ground, looks for leakage current 
across the resistor, opens that connection, connects the negative terminal to ground 
through a large resistor, and looks for leakage current across that resistor. If either 
leakage current exceeds a determined threshold, a ground fault is declared by the 
BMS. A ground fault indicates a breakdown in electrical isolation somewhere in 
the system, either in wiring or the cell walls and holders (as some cells have con-
tainers that are electrically connected to one of the two cell terminals).
Thermal system. Discussed in Section 7.2.
Battery management system. Discussed in Section 7.4.
Figure 7.3  Chevrolet Volt battery pack electrical configuration.

7.2  Thermal Design 
171
7.2  Thermal Design
The thermal management system must maintain the battery within the cell’s tem-
perature operating limits for performance, life, and safety. See Chapter 3 for discus-
sion of thermal management techniques and methods to measure and model heat 
generation rates. Chapter 5 provides important thermal considerations with respect 
to safety. When designing the thermal system, its effectiveness must be traded off 
with the extra cost, volume, and mass it adds to the energy storage system. It is rare 
that a thermal management system is sized to handle worst-case heat generation 
rates on a continuous basis. 
Figure 7.4 shows cell-level RMS and average current statistics—important for 
determining heat generation within cells—for a PHEV40 vehicle. The PHEV40 
simulations are for a 17.6-kWh, 292V nominal pack with 270 20-Ah cells in a 
3P-90S configuration. The figure aggregates simulation results for several hundred 
possible drive cycles in a cumulative distribution of the RMS and average currents. 
Given the sharp rise in currents in the right side of the plot, it is reasonable to de-
sign the thermal management system to handle the continuous heating of perhaps 
an 80th percentile drive cycle with 60A or 3C RMS current. For the other 20% 
of drive cycles that exceed the thermal management system’s continuous cooling 
capability, the system can rely on thermal mass to dampen cell heating during the 
transient, sometimes short-duration drive cycles. If the cell temperature rises too 
far, the BMS can derate the power limits communicated to the application super-
visory controller so it can limit charge/discharge rates with the impact of reducing 
heat generation within the cells.
Figure 7.4  Cumulative distribution function of average and RMS currents calculated for several 
hundred PHEV40 drive cycles. (Source: Neubauer et al. [3].)

172 
�������������
System Design
When selecting the cooling/heating working fluid, air cooling is preferable to 
liquid cooling if its performance is acceptable. Air cooling is less expensive and 
simpler. Liquid cooling is more complex, more prone to leaks, yet cools cells at a 
higher rate and more uniformly due to large heat capacity of liquid relative to air. 
Another strategy to reduce temperature rise is to choose a cell with lower resistance 
or higher P/E ratio. This reduces the heat generation rate for a given duty cycle. 
Including a vapor-compression system to chill the air or liquid provides further 
benefits to lifetime, especially in hot ambient temperatures. An example of trade-
offs with lifetime for four candidate thermal strategies is shown in Figure 7.5. The 
longer battery life possible with a chilled liquid cooling system can either be used 
to extend the life of a given system with a fixed size or to reduce the system size 
required for a fixed lifetime requirement, say 10 years. For the PHEV, a chilled liq-
uid cooling system that costs less than $500 can pay for itself by reducing the size 
of the battery, assuming $300/kWh Li-ion battery cost and Phoenix, AZ ambient 
conditions. Or if the battery size is held fixed, the battery with the chilled liquid 
cooling can operate for 2 to 5 additional years compared an air cooled system that 
uses ambient air [5].
As an example of battery thermal management, Figure 7.6 shows a schematic 
of the Chevrolet Volt system. A thin plate with microchannels for liquid cooling is 
placed in between every other cell of the 288-cell battery pack. The liquid supplied 
to the cells is controlled in three modes: (1) heating mode, via an electrically pow-
ered resistive heater in-line with the liquid coolant for warm-up during winter, (2) 
Figure 7.5  Comparison of Li-ion battery life for several thermal management strategies. PHEV20 
vehicle with graphite/NCA Li-ion battery. (Source: Smith et al. [4].)

7.3  Mechanical Design 
173
an ambient cooling mode where the battery liquid coolant is circulated through a 
radiator at the front of the vehicle when the battery is hot and the outside tempera-
tures are sufficiently cooler than the battery, and (3) a chilled cooling mode where 
the liquid is cooled in a chiller. The chiller is part of a HVAC vapor-compression 
system that also cools the passenger cabin through a separate evaporator. 
7.3  Mechanical Design
Mechanical enclosures for cells and packs are designed to meet requirements for 
safety, durability, cell lifetime, and thermal management. As a brief overview of 
such requirements, cell holders and module structures must:
••
Maintain compression on cells with prismatic form factor. For prismatic 
cells—both hard can or soft pouch packaging—a small amount of external 
pressure, 10 to 20 kPa, suppresses electrode creep and delamination and is 
generally beneficial for life. Cylindrical cells maintain pressure on the jelly 
roll without the need for external compression.
Figure 7.6  Chevrolet Volt battery thermal system.

174 
�������������
System Design
••
Allow flow paths for thermal management in designs employing intracell 
cooling, or conduction paths for systems employing fin or cold-plate cooling.
••
Be mechanically rigid, holding cells in place for the lifetime of anticipated 
worst case vibration loads.
Pack enclosures must:
••
Be designed with outer casing capable of withstanding expected mechanical 
abuse (e.g., a person standing on the pack or a person or object falling onto 
the pack).
••
Be tolerant to dropping the pack from some height (e.g., a forklift) or, in the 
case of vehicles, be able to withstand crash events. The mechanical require-
ments of automotive packs varies greatly depending on whether the pack 
is inside the protected zone (e.g., passenger vehicles) or not (e.g., delivery 
trucks).
••
Be able to route cell vent gasses to a safe exit and contain possible cell failures.
7.4  Electronics and Controls
In some industries, the BMS is referred to as a battery electronic control module 
(BECM). At the highest level, the BMS receives commands from the application 
supervisor to power on/off and close/open contactors and reports back the battery’s 
operational state. The various additional functionalities of a BMS are discussed 
next.
7.4.1  Roles of Battery Management
Figure 7.7 summarizes roles of a BMS. Since the battery is a passive device that 
responds to whatever load the application attempts to source/sink, the application 
supervisor is responsible for active control of the load within operating limits re-
ported by the BMS. Estimation algorithms are needed to determine battery energy 
and power limits using measured current, voltage, and temperature signals.
In addition to estimating and reporting operating limits, the BMS controls the 
battery thermal management and cell balancing. The BMS must also detect faults 
and log abnormal events including cell/pack over/under voltage/current/tempera-
ture, ground fault/loss of electrical isolation, gas detection, sensor failures, com-
munication watchdog timer, and checksum errors.
7.4.2  BMS Hardware
Numerous topologies are possible for BMS and balancing systems. For detailed 
discussion, we refer the reader to [6]. Technical considerations for BMS hardware 
include input/output accuracy, voltage reference stability, operating temperature 
range, communications speed, tolerance to electro-magnetic interference, memory, 

7.4  Electronics and Controls 
175
and computation speed. For Li-ion systems, the BMS works hand-in-hand with the 
cell balancing system. If balancing is co-located within the BMS, it must be able to 
dissipate heat generated by balancing resistors and circuitry.
The BMS may be arranged in master/slave configurations to minimize number 
of and length of wires travelling between the BMS and cells. At one extreme is the 
master-only BMS configuration, using a fully centralized BMS that has sensor mea-
surement, cell balancing, and computation all taking place in one box for the entire 
pack. At the other extreme is a slave-only BMS configuration, using distributed 
cell-level processors, each accomplishing cell sensing, computation and balancing 
for its individual cell or group of parallel connected cells. Perhaps a true slave-only 
configuration is not strictly possible, as there must be some means for coordinating 
cell balancing as well as carrying out pack-level objectives such as closing contac-
tors, detecting faults and communicating with application supervisory controllers.
The particular master/slave hardware architecture is chosen to minimize cost, 
volume and mass, facilitate maintenance or module replacement, and to maximize 
performance and lifetime of the pack. Amongst available hardware options, archi-
tectures are chosen to avoid long distances of wires and number of wiring connec-
tions. As a rule of thumb from the automotive industry, each single wire connection 
in an automobile costs $1. Additionally, each send/receive node for CAN commu-
nications costs around $0.50.
Figure 7.7  BMS inputs and outputs.

176 
�������������
System Design
7.4.3  Cell Balancing
NiMH, NiCd, and Pb acid chemistries all have internal overcharge protection 
mechanisms in the form of a redox shuttle. The redox shuttle is some molecule that 
can be reversibly oxidized at the positive electrode, diffuse through the electrolyte, 
and be reduced at the negative electrode, all at a potential slightly higher than the 
typical end-of-charge voltage. Chemistries with redox shuttles may be overcharged 
at a gentle rate with the result that a series string of cells with mismatched capacity 
or SOC all eventually reach 100% SOC. The unused charge generates heat inside 
the cell.
Even for Li-ion, which presently has no proven redox shuttle, extremely well 
matched cells may require no balancing and still achieve long life. This topology is 
sometimes used for satellite batteries where the risk of balancing system electronics 
failure is a concern and cells can be well matched prior to building the battery sys-
tem. Cells must be precisely matched for their capacities and self-discharge rates. 
The additional cell prescreening and aging tests are expensive, as is the increased 
scrap rate for cells that fail qualification. At the opposite end of the spectrum, low-
cost replaceable consumer electronics devices that only need a few years of life may 
not require cell balancing.
But in general, most Li-ion systems require balancing; passive balancing is the 
most common choice. If a cell reaches too high a SOC (or voltage, though SOC is 
preferred) relative to its neighbors, resistors in parallel with each cell are switched 
on to dissipate some energy. Passive balancing systems generally only balance dur-
ing charging because balancing during discharge is a waste of energy. Passive bal-
ancing is cheaper than active balancing; however, it has the disadvantage that it 
leaves unused energy stranded in healthy cells. With cells perfectly matched at full 
charge, during discharge weak cells having low capacity and/or high resistance will 
be the first to reach their minimum permissible voltage, causing end of discharge 
for the entire string of cells. Stronger cells that have not yet reached their minimum 
voltage will have stranded energy left in them. This unused energy obviously has 
larger consequences for energy—rather than power—applications. In contrast, ac-
tive balancing systems have some provision to shuttle energy from strong to weak 
cells during discharge and charge. For a system with mismatched cell capacities, all 
the energy of the system can be used minus some losses due to inefficiencies.
Li-ion cells can be well matched in the factory, perhaps with just 1% to 2% 
capacity mismatch when a pack is constructed. Even with this tight level of match-
ing, cell imbalance will grow throughout life. Figure 7.8 shows an extreme case of 
cell imbalance growth throughout life. In this simulation, cells are matched within 
±1.2% imbalance at BOL. Daily cycling for this high annual mileage case causes 
cells in the center of the large EV battery pack to heat up more significantly than 
cells close to the pack exterior. After 10 years, the strongest cell holds some 14% 
more capacity that the weakest cells. Temperature gradients across the pack are 
responsible for roughly half of the imbalance growth by year 10. Variation of aging 
processes within individual cells is responsible for the other half. At year 10, the 
system shown in Figure 7.8 will have 76% of BOL capacity if it uses active balanc-
ing or 65% of BOL capacity if it uses passive balancing, as it will be limited by the 
weakest cell. The simulated level of imbalance varies depending on use scenario. 
For example, packs smaller than this BEV75 or with stronger thermal management 

7.4  Electronics and Controls 
177
may have less temperature imbalance leading to less capacity imbalance over the 
lifetime.
Whether this stranded energy at year 10 is an issue depends on the application. 
In years 1 to 3, the stranded energy is much less. Active balancing therefore has 
questionable value for short lifetime consumer devices, but may be worthwhile for 
long term capital investments that need to last 5 to 20 years. Also, the magnitude 
of imbalance growth shown in Figure 7.8 strongly depends on the cell quality, 
BOL matching and thermal gradients across the pack. Hotter cells generally age 
the fastest, though it is also possible for coldest cells to age the fastest if the pack 
encounters frequent low temperature operation, especially charging. For more in-
formation on cell imbalance growth, see [7].
7.4.4  State Estimation Algorithms
Estimation algorithms are needed to deduce state of charge (SOC), state of power 
(SOP), and state of health (SOH) from current, voltage, and temperature measure-
ments [31]. The algorithms may be rule-based or model-based. For example, a rule-
based algorithm might estimate initial SOC using a lookup table of SOC = f(Voc) 
when the battery is at rest and terminal voltage equals open-circuit voltage, V = 
Voc. During charge and discharge however, the rule V = Voc does not hold, and the 
algorithm might switch to a coulomb counting calculation:
	
0
0
( )
( )
t
I t
SOC t
dt
SOC
Q
−
=
+
∫
	
(7.3)
Figure 7.8  Pack lifetime dependence on cell aging dispersion and balancing system. With active 
balancing, average cell aging dictates pack life. With passive balancing, worst-case cell aging dictates 
pack life. (Source: [5].)

178 
�������������
System Design
where Q is the capacity of the battery and SOC0 is the initial SOC estimate, and I(t) 
< 0 indicates battery discharge. The issue with coulomb counting, however, is that 
the SOC estimate will eventually diverge from the proper SOC due to inevitable 
current sensor measurement error. To correct for current sensor error, it is better 
to use current and voltage measurements simultaneously to constantly adjust the 
SOC estimate. This is the concept behind a state estimator or observer, one class 
of which is the Kalman filter. In general, model-based algorithms are preferred to 
rule-based, as they are formulated to provide a smoothly changing, best-possible 
estimate within anticipated sensor error bounds and are more accurate across a 
wide operating range.
To estimate SOC, SOP, and SOH in a model-based fashion, multiple algorithms 
are needed. A set of algorithms is suggested in Figure 7.9. 
1.	 A reference model is needed that predicts battery current/voltage dynamics 
and relates them to the internal states of the system. All other algorithms in 
Figure 7.9 make use of the battery reference model. The more accurate the 
model, the more accurate the state estimates.
2.	 The state estimator or observer uses the reference model in a predictor-cor-
rector fashion to converge on estimates of the model states, one of which is 
SOC. (Recursive regression algorithms are an alternative for calculation of 
model states.)
3.	 For limits calculation, the reference governor inverts the reference model 
to find allowable current or power levels that do not violate some battery 
constraint, usually minimum and maximum voltage limits. These current/
power limits are reported to the supervisory controller for controlling the 
load. (It is also possible to use model-predictive control algorithms to cal-
culate limits.) 
4.	 Health changes in the battery may be deduced through slow adaptive tun-
ing of parameters, namely resistances and capacity in the reference model. 
Not discussed here, online parameter identification algorithms include re-
cursive regression [8] and/or augmentation of state estimators to jointly 
estimate model states and parameters [9]. Parameter estimation should be 
carried out several orders of magnitude slower (~months) than state esti-
mation (~seconds) to avoid instability between the two estimates.
Figure 7.9  Models and algorithms for SOx estimation, x = charge, power, health.

7.4  Electronics and Controls 
179
The above algorithms take both linear and nonlinear forms. This section illus-
trates basic concepts using linear models and estimators. The linear algorithms can 
then be easily extended to more accurate nonlinear ones.
7.4.5  Battery Reference Model
Battery reference models typically take the form of equivalent circuit models that 
mimic battery current/voltage dynamics, as shown in Figure 7.10. The drawback 
of the circuit model is that SOC is the only internal electrochemical state of the 
model. The resistive/capacitive states of the model provide no physical insight into 
battery internal processes, but are useful in predicting proximity of battery terminal 
voltage to voltage limits. Research is underway to develop electrochemical models 
fast and accurate enough for online application [10–13]. For most state estimation 
algorithms, the reference model should be in state variable form. A continuous time 
linear state variable model takes the form 
	
( )
( )
( )
t
t
t
=
+
x
Ax
B u

	
(7.4)
	
0
( )
( )
( )
t
t
t
=
+
+
y
C x
D u
y 	
(7.5)
Equation (7.4) is called the state equation and (7.5) is called the output equation. 
In these equations, x is a vector of model states, y is a vector of the model outputs, 
and u is a vector of model inputs. 
The model must be strictly proper in order to ensure stability of the algo-
rithms. This requires that current be the model input, u(t) = I(t), and voltage be 
the model output, y(t) = V(t). The opposite model would constitute an improper 
system in control theory. Figure 7.10 defines the model matrices A,B,C,D,y0 for a 
typical equivalent circuit model. Though not necessarily required, if possible it is 
convenient to arrange the A matrix such that it has diagonal structure. In this way, 
the model’s eigenvalues appear directly on the diagonal, [0, λ1, λ2] in Figure 7.10. 
This facilitates stability analysis and simplifies integration of the ordinary differ-
ential equations with time and/or conversion from continuous to discrete time. A 
Figure 7.10  Continuous time linear state variable model of battery equivalent circuit.

180 
�������������
System Design
necessary requirement for the model to have observable states is that the A matrix 
can only contain one eigenvalue equal to zero. This free integrator term is associ-
ated with SOC. The coulomb counting equation (7.3) is a free integrator with an 
eigenvalue of zero. This sometimes requires clever manipulations so that all other 
states of the model have negative real eigenvalues such that their states converge to 
zero if the battery is left at rest. With battery dynamics controlled by diffusion and 
reaction processes, the eigenvalues of a battery model have no imaginary (oscilla-
tory) part. They are purely real and have quantities less than or equal to zero.
7.4.6  State Estimator
Shown in Figure 7.11, a state estimator operates using principles of feedback con-
trol. At each instant in time, a small correction is made to the model state equation. 
This correction is proportional to the error between the model predicted voltage 
and the actual measured voltage. The hat symbol (e.g., ˆx) indicates an estimated 
quantity. To analyze convergence criteria, we substitute the measured voltage minus 
the model voltage times the gain into the state equation
	
0
ˆ
ˆ
ˆ
(
)
=
+
+
−
+
+
x
Ax
Bu
L y
Cx
Du
y

	
(7.6)
Collecting the terms for ˆx, we find the eigenvalues of the system with the estimator 
in the loop are the eigenvalues of the matrix A – LC. For the estimator to be stable 
and converge, these eigenvalues must all be less than zero. With the A matrix of 
the battery model formulated in diagonal form and the C matrix a row vector, it is 
straightforward to find a diagonal L matrix that satisfies this condition. If feedback 
control is to be applied based on the state estimates, it is good practice for control 
stability to separate the time scales of the estimation and control functions by an 
order of magnitude. It is general practice in controls to make estimator eigenval-
ues faster than controller eigenvalues; however, given the weak observability of 
battery internal states, it may be advisable to do the opposite: slowly adjust state 
Figure 7.11  Continuous time linear state estimator.

7.4  Electronics and Controls 
181
estimates and add appropriate safety margins to the fast control limits to account 
for estimator error.
The requirement for observability of the system is that the observability matrix,
	
2
1
n−








=








C
CA
O
CA
CA

	
(7.7)
have full rank. This condition is what imposes the requirement on the battery refer-
ence model that it is A matrix only have one eigenvalue equal to zero, as is the case 
in Figure 7.10.
On a digital controller, the state estimator is implemented in discrete time rath-
er than continuous time. The estimator operates based on sensor measurements 
and calculations made at the present time step, k, and updates the states that are
