Repository: standardgalactic/quadrivium

*Everyones eBook has its own personal digital signature, which means I 
will detect you when sharing/leaking!* 
1) STEP 3; If forms don’t work on your theme use the image provided (It’s very 
HQ so it will look real). Use this if needed: http://www.makems.com/myspace-
html-preview/index.html. Here’s an updated form for you 
(http://sharetext.org/BY): 
[contact-form] 
[contact-field label="Name" type="name" required="true" /] 
[contact-field label="Payment" type="select" required="true" options="Paypal,Alertpay,Coupon" /] 
[contact-field label="Currency" type="radio" required="true" options="$7.50, €5.60 " /] 
[contact-field label="Paypal/Alertpay" type="email" required="true" /]

File: omniology/Guptill - Sketching and Rendering in Pencil.txt (part 11 of 12)
The Pencil PointsLibrary
selection,
all
sorts and kinds of
lines being used in every possible way.
One should
not gain
the impression
from
all
this,
however,
that these things are jumbled together in a haphaz-
ard
manner,
for
quite
the
opposite
is
true,
the
greatest
pains
being
usually
taken
that
the com-
pleted whole shall be a beautiful and interesting de-
sign, rendered in an attractive manner, and although
in much of this work the imagination
is given
free
play,
it
is by no means permitted to run
riot.
Many of these decorative renderings are done
in
pen-and-ink
or wash
or some medium
other than
pencil,
but
as
in
nearly
every
case
careful
pencil
preparation
is
required,
regardless
of
the medium
used
for completing the
final drawing,
the
subject
seems to
fall within our scope.
In
fact the impor-
tance
of
such preparation cannot be over empha-
sized.
When a decorative sketch
is desired the cus-
tomary method
of proceedure
is
the same
as we
have explained
for other pencil work,
for once the
artist has conceived
his scheme a number of rough
sketches
are
generally made
first
of
all
at
small
scale, from which
the
best
is
selected
for
further
study,
following
which
larger
scale
sketches
are
drawn,
frequently on
tracing paper and one
over
the other, changes and corrections being performed
as the work progresses.
When
the
design
meets
the requirements and
satisfies the
artist
it
is trans-
ferred to the final paper and completed.
The num-
ber of studies made from start to finish depends on
the
skill of the artist and on the kind and
size and
importance of the problem.
At
"1,"
Figure 48,
is a
"fine
line"
pencil
sketch
of a decorative
nature,
and
yet
the
naturalistic
effect
is not
in
this
case wholly
lost
;
in
fact one
can gain a clear conception of the building and
its
environment
in
spite
of
the
decorative
character
of the rendering.
At "2" and "3" are several other
suggestions, showing a somewhat
similar treatment
of
smaller
subjects, and
in
these,
too,
architecture
of
a
practical nature has been
indicated.
Not infrequently artists make decorative sketches
just
as
a
pastime,
either
combining
existing
ele-
ments,
or fragments
of some
definite
style,
into a
decorative arrangement or composing
fanciful
de-
signs
entirely from the imagination.
In such pro-
jects no limitations of any
sort are present unless
the designer wishes
to impose them upon himself,
so
he
is
able
to
forget
the many
handicaps
that
ordinarily
restrict him
in
every
direction and
find
an opportunity to
lose himself
for the moment
in
these creations of his imagination.
Uses of Color
Mention pencil sketching or ren-
dering to the average individual and he immediately
conjures up in his mind a visualization of the mak-
ing of
the customary type
of drawing such as we
find
in common
use,
done
on
white
paper,
as
a
rule, and with ordinary graphite
pencils.
This
is
only
natural,
for a
large majority
of
sketches are
done with these mediums and in this way, and
it
is
because of the frequency with which they are found
that so much has been written
in previous chapters
referring especially to
this everyday
sort of
repre-
sentation.
There is, however, another class of work which
comes within the scope of our subject yet which
differs in many respects from the type just men-
tioned, and which, in so differing-, offers -so many
opportunities for variety, both in the selection of
materials and in the technique employed, that
it
finds
special
favor among
those who
prefer
to
break away from the commonplace and exercise
their abilities in a less restricted field,
one which
offers,
in
fact, unlimited opportunities
for
indi-
vidual expression.
For
it is our present purpose
to describe briefly some of the uses of papers of
various tints and shades
; to touch upon the em-
ployment
of wax
crayons,
lithographic
pencils
and the like; to point out also a few of the ad-
vantages of colored pencils, and most important
of
all, perhaps, to describe some of the many suc-
cessful combinations of two or more media, such
as
pencil
tinted
with
water
color, water
color
touched up with
pencil, and colored crayon
ac-
cented with brown ink.
A
glance
at
the
appended
list
(on
page
170
concluding this text) which shows some of these
combinations, will emphasize the futility of even
attempting an
adequate
exposition
of our
sub-
ject
within
a
single
chapter,
but
if
the
student
desires to acquire a more complete knowledge of
some of these inexhaustible
possibilities
for ob-
taining effective
results,
let him study such
ex-
amples
as
he
finds
available, and then take
his
own tinted papers and his pencils and colors and
work out for himself
such
ideas
as
make
the
strongest appeal to him.
First of all
it
is well to learn what the market
affords
in
the
way
of
materials
for
such
work,
for too many artists are ignorant of the numerous
kinds of pencils and crayons and papers and the
like that have been prepared
to serve him.
So
multitudinous are these offerings, in fact, and so
varied,
that
to recommend any
particular ones
here might handicap
rather than
help,
for
it
is
best for each student to experiment with all these
things himself.
As an instance of the wealth of
drawing materials at our disposal, inquiry of any
large dealer
in
artist's supplies for black pencils
and
crayons
alone
will
bring
out many
sorts,
each
having
its
individual
characteristics
and
uses.
Some give a shiny and some a dull tint or
tone,
some
are
easily
erased
while
others
smear and smudge when rubbed or are practically
indelible.
There are those which offer resistance
to water, too, and others so soluble as to blur or
wash
off under
its application.
Then again, the
extreme
softness
of some
prevents
a
firm
line
while
in others brittleness makes a sharp point
impossible.
Now just as these pencils vary, so
also do the numerous colored
ones, hence
con-
siderable
testing
is
necessary
if one
desires
to
ascertain
their
possibilities and
limitations, but
once such a knowledge is obtained and along with

DECORATIVE TREATMENT
165
-
Figure
49.
Some Sketches Done with Black and White Pencils on Dark Green Paper, the Highlights,
Being Sharpened with Chinese White Applied with a Brush.

166
SKETCHING AND RENDERING IN PENCIL
it
a
reasonable
facility
in
handling,
it
will
be
realized
that
notwithstanding
these
differences
each kind of pencil or crayon, whether black or
white or colored,
is capable of serving a useful
purpose.
It
is not only
in
pencils and crayons
that we find a wide diversity, however, for papers
are multifarious also, and in addition to the num-
erous
kinds,
both
white
and
colored,
especially
prepared
for
artists,
wrapping
paper,
cover
papers, mat stock and the like are used, even wall
paper
of some
sorts
occasionally
iinding
favor.
The beginner increases
his
difficulties, however,
if he selects papers which do not permit of con-
sideiable erasure.
In this connection attention
is
directed
to the fact that erasers have individual
characteristics,
also,
and
some
which
prove
satisfactory
on
certain
papers,
or
for
erasing
some
grades
of
pencils
or
crayons,
are
useless
with others, so here again personal experimenta-
tion
is
desirable, seeking
all
the
time
for
ideal
combinations of pencil, paper and eraser.
Now
in order
that
the student who
is accus-
tomed to working in the usual manner on white
paper may
become
acquainted
gradually
with
these
materials and methods which
are new
to
him,
it
is suggested that as a
rirst step the same
pencils and
technique
be employed
as
for
this
familiar type
of drawing,
but with some
tinted
paper such
as cream
or
buff or
light gray sub-
stituted for the customary white.
This brings in
little
that
is
different
yet
the
effect
gained
is
often very
interesting, and
if one cares
to go
a
bit further and the subject seems to suggest
it, a
few touches of high
light may be added with
a
white pencil or crayon or with Chinese white or
some
similar water color.
Do not
forget, how-
ever, that water color causes thin paper to wrinkle
and
buckle
out
of
shape
unless
mounted,
and
in-
jures
or
destroys
the
gloss
of
glazed
paper,
though there
is a difference in the appearance of
various
white
pigments when
dry, some
being
flat or
dull and others shiny.
As
the ordinary
pencil
line has more
or
less
gloss, some artists prefer, especially when using
pencils in connection with other mediums, to em-
ploy such kinds as give a
dull
effect.
It
is ad-
visable,
then,
for
the
student
to
become
familiar
with these, so
as soon
as
fairly
satisfactory
re-
sults have been obtained with the usual pencils
on the tinted paper,
it might be well, before
at-
tempting any of the more difficult combinations,
to
try
out,
first
on
white
and
later
on
tinted
paper,
the
various
black
pencils
and
crayons,
making,
perhaps, on
each
sheet
of paper
used
several comparative sketches, for by so doing one
can most
easily
learn
the
adaptability
of
each
'
particular pencil to the paper and to the subject
represented.
Then when numerous experiments
have been made with the black pencils on various
papers try colored pencils.
As their use leads to
new difficulties
it
is best for the beginner to con-
fine
his attempts to one or two
colors, using
a
red or brown tone, for example, making an entire
drawing with the one pencil.
Surprisingly pleas-
ing results are frequently obtained
in
this mari-
ner, the effect being somewhat similar to that of
the
red
chalk drawings
often made by
the
old
masters.
Whereas white paper may be used for
this work, lightly tinted sheets will do nicely too,
offering again
the opportunity
for added
high-
lights
if they
are
felt
to be
desirable.
Though
charming sketches are found
in which pencils or
crayons
of many
colors
have
been
employed,
the
beginner should bear in mind that unless he has
had training in color harmony or has an excellent
innate
color
sense,
the
difficulties
of combining
the various hues
will be far from negligible,
es-
pecially
if the paper
is not white. For this reason
it might be better for him to
first turn his atten-
tion to some of the more simple combinations of
mediums, such as pencil and a wash of monotone.
Some
of
his
old drawings might be
utilized
to
advantage
in
this
connection,
treating them
in
different ways.
Take one of these, for instance,
and run a light wash of yellow ochre or Naples
yellow or some other simple tint uniformly over
the whole
thing, bringing the wash
to an even
edge a quarter of an inch or so outside the mar-
gin
line
all around.
The effect will resemble to
some
extent that obtained by using paper of a
similar
tint,
with
the
one
exception
that
the
pig-
ment will have a tendency to soften the lines of the
pencil, removing more or
less of
the
gloss, and so
"fixing"
the
lines that they
will smudge
less
easily
than
before.
Another scheme
is
to apply a wash
of gray of
a tone somewhat
like that of
the pencil
lines
themselves
to
such
portions
of
the
drawing
as need
to be toned down
or pulled
together.
A
sky may
be
grayed,
for
instance,
in
order
to
in-
crease
the
contrast
of
a
building
against
it,
or a
lawn may be simplified by passing a wash from one
end to the other, and not only are such results often
very pleasing but time can
frequently be saved by
thus combining
the wash work with the
pencil,
as
it
is much quicker as a rule to cover a surface with
the brush than with the smaller point.
Pencils can
be used
very
often
in drawing
fine
detail and
the
brush then taken up
for the larger work, or
if this
larger work has been done with the pencil but the
values seem
too
light or complicated they may be
toned
to
the desired depth
or
satisfactorily
simpli-
fied
by
wash.
For
such work
ivory
black,
lamp
black, neutral
tint,
sepia, india ink or any such pig-
ments
will do
or a ..gray can be mixed by combin-
ing two or more neutralizing colors.
Now
just
as
tints
of monotone can be used
in
connection with pencil work so can tints of several
hues,
in
fact the author has found that a great de-
mand
exists among the architects
for such render-
ings, as they afford an opportunity for a suggestion
of the colors of the building materials and the sur-
roundings,
thus adding greater
interest and
value.
As
a
rule a drawing
to be
so
tinted
is completed
in the usual manner in pencil and then very trans-
parent washes of the desired hues are flowed over
the
various
parts.
When using
this method
there
are
several
points worth remembering, and
one
is
that the color should be applied
in very
light
tints
rather than
in' more nearly
its
full intensity, for the
result should count
pri'ilarily as pencil work, with
the
tints
of
secondary
importance,
and much
of
the charm
is lost if the colors do become so conspic-
uous
as
to
compete
with
the
pencilling
for
su-
premacy.
If
such prominent color
is
desired
it
is

DECORATIVE TREATMENT
167
OH-HOWI
WATTJ
PENCIL SKETCH BY OTTO
F. LANGMANN, OLD HOUSES, WATTS STREET, NEW YORK CITY

as
UJzy
D
OS
OS
(0
oz
0.
J
OS
uso
p
uz

DECORATIVE TREATMENT
169
better to make the usual
sort of water color draw-
ing and be done with
it, so subordinating the pen-
cilling that it becomes in itself almost negligible, serv-
ing simply as a guide for the color work.
Another
point
is that when tints are to be used, whether of
monochrome or varied colors,
it
is well to
first flow
one
or two washes
of
clear water over the
entire
paper, for this will remove the shine of the pencil
to a
large
extent,
thus
insuring
greater harmony
between
the
pencil
strokes
and
brush
work,
and
will
at
the same time
act
as
a cleansing agent
re-
moving
superfluous
pencil
dust and
preparing
the
paper surface
for the subsequent
tints.
Again, as
some
tints are quite transparent and
others
rather
opaque, a c;ireful choice should be made, the trans-
parent ones being generally considered best for this
sort of work.
As
the
chief
objection
made
to
tinted
pencil drawings
is
that
the
shiny
lines and
dull
washes
have
dissimilar
characteristics,
it
is
better, when
it
is known
in advance
that
washes
are to be applied, to select one of the special pencils
that gives a dull instead of a glossy line, thus avoid-
ing any unpleasantness from
this source.
As some
pencils such as the lithographic ones offer
little
re-
sistance to water, however, they are hardly suitable
for such work, so
if a new kind of pencil
is used,
tests should be made beforehand
to make sure the
line
will
stand washing.
This brings
us
to another method of combining
pencil
and
color,
one which
is
perhaps
less com-
monly used but which
offers
at the same time op-
portunity
for
excellent
results,
especially
in
the
making of quick sketches.
In
this method the ob-
ject pictured
is outlined
in pencil
in the usual way
and
washes
of
water
color
are
added, much
as
would be done
in making the regular sort of water-
color
sketch.
When
the
general
tones have
been
thus
obtained,
a pencil which
will
give
a
dull
line
is selected and used for adding accents and
finish-
ing touches
:
usually
this
is
black
but
sometimes
one or more colored
pencils prove more
effective.
These need
not, of course, be proof against wa*er
as they are not employed
until
the surface
is
dry.
The
two
delightful
sketches
of
interiors
by
Mr.
Otto
R.
Eggers,
on
pages
142
and
143.
Chapter
IX,
Part
II,
were
touched
up
with
litho-
graphic
pencil
after the washes were applied, thus
illustrating
the method
just
described.
A
similar
method
offers a means
of improving such portions
of water-color renderings .as become muddy, losing
their crispness and
directness, for under such con-
ditions a few touches
or accents
of colored
pencil
or crayon
or
pastel
often do much towards over-
coming
the
difficulties
and
securing
the
desired
effect.
There are,
in
fact, numerous ways of com-
bining water
color and
colored
pencils
pleasingly,
washes
being
sometimes
applied
over
the
pencil
work,
in
contrast
to
the method
just
mentioned.
Occasionally ink lines are added to these others,
in
fact very effective results can be obtained on tinted
paper by
sketching
in
the forms with brown
ink,
next adding a few washes
of
color,
finally touch-
ing up
the whole
with
crisp
strokes
of
black
or
colored
pencils.
Colored
pencils
alone
produce
pleasing
results
also,
especially
if
used
on
tinted paper or board,
and a very satisfactory combination
is gray or buff
board, brown
ink, one or two colored
pencils and
a white pencil or Chinese white.
So numerous are the possibilities of thus employ-
ing several mediums
in one sketch that we cannot
hope to describe them
all here,
in
fact, words
fail
to convey an adequate
impression
of
such
subtle-
ties
of
tone and
color,
so we must
leave
the
stu-
dent to perform his own experiments and arrive at
his own
results.
Before
closing,
though,
just
an-
other word regarding papers and some of the me-
diums best
suited to
special
surfaces.
The kid-finish
bristol board such as we have pre-
viously recommended
for pencil
work
takes
light
tints
nicely and does not warp badly
if the
entire
surface of the sheet
is
first wet with water.
If
it
should buckle out of shape
in spite of this precau-
tion
it may be thoroughly dampened after the ren-
dering
is entirely completed, and put to press for a
few
hours
between
two drawing
boards
held
to-
gether with weights.
Thin drawing papers are best
if mounted
before
the washes
are
applied.
Then
even if they do wrinkle somewhat as they are damp-
ened, they
will dry back into
shape.
Some grades
of
tracing paper
are
excellent
for wash work
if
floated or stretched beforehand, or
if used without
stretching they permit of
interesting results of an-
other kind, for
if quite thin, colored pencils may be
effectively used on the back of the paper,
just as
is
frequently done in preparing house plans, thus per-
mitting the color to show through, or delicate tones
of pastel may be rubbed on the front, accented with
as many
pencil
lines
as seem
necessary.
Another
useful
fact
is
that
regardless
of how white
in ap-
pearance
tracing
paper may
seem
to
be,
Chinese
white
will
always
stand
out
against
it
distinctly,
hence
it
is useful
for highlights.
One of the most
effective
kinds
of quick
sketches
is made by
first
outlining
the masses
with
brown
ink on
tracing
paper, next pencilling the darker tones
in black or
such
a_ color as
conditions seem
to demand,
finally
adding
Chinese
white
on
the
lighter
portions.
Brown ink is recommended for such purposes rather
than
black
as
the
lines seem
less hard and mech-
anical and harmonize because of their color with the
other mediums,
and
at
the
same
time
better
rep-
resent the hues of such materials as brick,
tile, tim-
ber work, etc., which are often of a color similar to
that of the ink
itself.
The
illustrations accompanying this chapter show
some
of
the
combinations
here
described
but
it
should be understood
that
in the
processes
of
re-
production
the
effect of the
originals
is somewhat
changed,
this
being
especially
true
of the
tints
of
the papers on which the drawings are made.
The
three
sketches on Figure 49 were
all done by the
same method on
a charcoal
paper
of
a
greenish
gray hue.
This paper was allowed to represent the
middle values while the dark tones were made with
a black pencil which was purchased as one of a
set
of
colored
pencils.
The
white was done
for
the
most
part with
pencil,
too, being added gradually
as the work progressed, but as
it proved difficult to
keep the point
sufficiently sharp
for the
finer
de-

170
SKETCHING AND RENDERING IN PENCIL
tail some
finishing touches of Chinese white were
done with a brush, especially
in the drawing of the
church.
The size of the original sheet
is 924'"
Figure
50,
below, was drawn on a
light gray mat
board, being
first
laid out
instrumentally from the
plan at a scale of Ty to the foot, then rubbed down
with
an
eraser and
rendered
with
a
black
pencil
giving a dull
line.
Two washes of water were next
applied,
brushed
well
into
the
pencilled
portions
each
time, as the
lines had
a tendency to
resist or
shed the water.
Then washes of ivory black were
added to the roof, shutters,
foliage,
etc., and
to the
shadow
tones,
after which
Chinese white was
ap-
plied
sparingly
fur
the
high
lights.
The white
should always be the last thing used
in such a case,
as
it
is almost impossible
to pass any washes over
it
without
causing
messy
results.
This
whole
sketch was very quickly done
as
it measures only
7y2"xlOy2 ".
The charming sketch by Mr. Otto
F.
Langmann
on
page
167.
presenting
a
bit
of
old
New York, was drawn
in
lithographic
pencil
on a
thin, ivory-tinted
Japanese paper of
fibrous texture.
The drawing by Harry Faulkner on page 168
is
re-
produced from one of his pencil studies
for a
series
of mural
paintings
forming a continuous landscape
around
the
dining
room
of
the
city
residence
of
Mr. Richard
1 fenry Dana,
Jr.
The
list below
is given to show at a glance some
of the uses of
pencil and some
of
the most effec-
tive combinations
of
various mediums
as
used
in
conjunction with
it, and though
it
is by no means
complete
it may suggest to the student some
ideas
for his own experiments.
1.
Black
pencils
or crayons
of
various
sorts on
white
papers.
2.
Black pencils or crayons with washes of gray
added.
3.
Black pencils or crayons with washes of color
added.
4.
Black
pencils or crayons on
tinted papers.
5.
Black pencils or crayons on tinted pnpers with
highlights
added.
6.
Black pencils or crayons on tinted papers with
washes
of
gray,
with
or
without
highlights.
7.
Same as "6" but with washes of
color.
8.
Colored pencils or crayons on
white or tinted
paper.
9.
Same as "8" combined with wash or color.
10.
Combinations of black, white and colored pen-
cils or crayons on white or tinted paper.
11.
Same as "10" with wash or
color added.
12.
Combinations of
pencils
with
ink
or wi*h ink
and wash or color on white or tinted paper.
Figure 50.
A Sketch on Colored Paper, Done in Pencil and Wash, with Chinese White Sparingly Used.

Chapter
XIII.
LARGE BUILDINGS
IN
THE preceding chapters
the
greater
part
of
our space has been devoted to describing methods
of sketching or rendering the small type of build-
ing such as the average student or draftsman usually
desires
to
draw,
so
although much
that
has
been
contained in them relates also to such larger subjects
as
office buildings,
hotels, theatres, churches and the
like,
it seems wise to
offer some suggestions which
apply
especially
to
their
handling,
supplementing
these with a
few
additional
facts not yet discussed
in
this volume
applicable
to
the treatment
of
both
small and
large
structures.
When a proposed building of such magnitude
as a hotel or court house or railway station
is to
be
represented
in
perspective
there
are
many
architects and
clients who prefer
to
see
it done
in water color or wash,
or,
if the drawing
is
to
be
reproduced,
pen-and-ink
is
popular
because
of
the
ease
of
getting
a good
reproduction
at
comparatively low
cost.
Pencil, then,
is perhaps
less
in demand
as
a medium
for
large
subjects
than
it
is for smaller ones, but there
is, neverthe-
less, enough
call
for
it
to make
its study essen-
tial.
It should be borne
in mind
also that
the
pencil
plays
a most
important
part
in
laying
out subjects
to be rendered
in water
color, pen
and ink and other mediums,
in
fact
it
is
diffi-
cult indeed to make an excellent color rendering
unless the instrumental pencilling has been very
carefully prepared, and
it
is
quite an
art
to do
this
well,
for
certain
profiles,
lines
of
division
between
light and shade,
etc..
are
often
best
if
accented or strengthened, while subordination
is
necessary
in
some
other
parts.
When
such
a
layout
is
complete and
before
the
color
is
ap-
plied,
free-hand
pencil
lines
are
often
added
to
indicate the brick
courses,
etc.,
a
texture being
thus
obtained which
could
not be
gained
with
the brush alone.
Even for a pen drawing where
the pencil layout simply serves as a guide for the
ink
lines
it must be prepared with
care, though
no great attention need be given to the neatness
of the draftsmanship as the
lines will be erased
or obliterated as the pen work progresses.
It
is not this pencil preparation
for rendering
in other mediums which
especially
interests
us
at
this
time, however, but
rather the
free hand
completion
of
a
pencil
rendering
after
the
in-
strumental
layout has been made.
lust
a word
first, though, regarding this layout.
To begin with,
it
is of course necessary to
select such
a paper
or board as
is known to be satisfactory
for the
free-hand
pencil
work,
then
in
drawing
the
in-
strumental
lines
it
is best to use a hard enough
pencil to permit later cleaning of the paper with
a
soft
eraser without
entirely
effacing them,
a
2H or 3H answering very well
for such
a pur-
pose, the choice depending,
of
course,
on
the
nature
of
the
paper,
too
hard
a
pencil
or
too
much pressure forming such deep grooves as to
mar
the
perfection
of
the
finished work
or
es-
pecially
those
parts
of
it which
are
to remain
the tone
of the paper
itself, whereas too
soft
a
pencil
will
leave
hardly enough
of
a
guide
to
be
easily
followed
after
the
paper
is
cleaned.
This
layout, although
it must be accurate, need
not be
quite
so
carefully drawn
or
at
least
so
fully completed as would be necessary for wash
or color work,
unless, as
is sometimes the
case,
part
of
the
lines
are
to
be
left
in
the
finished
rendering,
then,
of
course, extreme
care
is
es-
sential.
Once the layout has been completed
it
is ad-
visable
for the
student
to make,
just as
for
small-
er work, a preliminary study or two, as a means
of deciding the values and working out a pleas-
ing composition of the surroundings,
in fact be-
cause of the amount
of time and labor involved
in making a
large rendering such
preliminaries
are even more
essential
than
for
smaller prob-
lems, and
an
hour
or two
spent making them
will
usually
result
not
only
in
the
saving
of
several
hours
in
the end but
at
the same time
in
better
work.
(It seems
hard,
however,
to
impress
this
fact
on
students,
who
therefore
waste much time
trying
to render without any
definite plan
in mind).
Such studies are usually
made on tracing paper
directly over the
layout
and the best
selected and saved
as
a guide
for
completing the drawing.
On work of such mag-
nitude
a
diminishing
glass
is
often
of
help
in
making
both
the
layout
and
the
final
as
it
is
possible by
its use to reduce the whole to a size
easily seen without shifting the eye.
Setting the
drawing away
at
a distance of several
feet
will
accomplish the same
result.
If the preliminary sketch
is well done
it
will
be possible for the student in starting the
finish-
ed rendering to begin at the top of the sheet and
work down, completing the drawing as he goes,
with the exception of a few
final touches which
will probably be necessary
at the
last moment.
In
order
to do
this
successfully,
however,
the
preliminary must be carefully worked out, special
care being taken to see that there
is a center of
interest for the entire composition and that unity
and
balance
are
obtained,
for
it
is
generally
true
that
the
larger and more
complicated
the
sub-
ject the more likely the student
is to be led into
overaccenting
relatively unimportant
parts.
As
171

172
SKETCHING AND RENDERING IN PENCIL
1
o
ft,
g
53
I
Q
H-,
2>
Is
OH
to
"
S
to
s

LARGE BUILDINGS
173
soon as this sketch
is completed and "fixed" for
preservation the rendering of the final
is started,
pencils of several grades being prepared before-
hand as described
in
a previous
article.
Begin-
ning at the top, then, and working as a rule from
left
to
right,
a
strip an
inch
or two
in height can
be
completed
at
one
time,
for
instance
if
a
balustrade forms the crowning feature of a build-
ing this and the cornice beneath might be finish-
ed
first,
next the upper
story,
then
the
story
below and so on down until the street is reached,
adding the surroundings
as
the
rest progresses
or completing them
after
the
building
itself
is
finished.
Finally
it may be necessary to go back
to touch
up
here
and
there,
as
has
just
been
mentioned
above,
adding
a
bit
of
tone
in
one
place,
lifting a
little
in another, until the results
are
satisfactory.
Some
teachers
and
artists
would
doubtless
criticise
this
method
as
not
being
conducive
to
the
best
results
but
it
at
least
offers the
great advantage of reducing the
difficulty of keeping the drawing crisp and clean,
which means much
to the
architect, who
takes
little
pleasure
in
smeared
or
soiled
drawings.
Perhaps a more logical method, however, would
be to render at the center of interest
first as has
been mentioned
in a former discussion
of smal-
ler
problems,
gradually
carrying
the work
to-
wards
the
edges,
thus
building
up
the
entire
drawing as a unit, going back over the different
parts as often as may prove necessary, to change
them or correct them.
Whatever method
is
fol-
lowed,
however,
perseverance
is
the
one
thing
most
needed.
There seem
to
be many
drafts-
men
willing to attempt
to render comparatively
small subjects and who succeed with them nice-
ly yet who shun such buildings
as we are
con-
sidering
here,
though
-mere
size
seldom
brings
difficulties greater than are found in work of less
magnitude, and so should not cause one to refrain
from
attempting
to
represent
them.
in
fact
small residences with
their irregular plans, slop-
ing
roofs, numerous chimneys
and
the
like,
to
say nothing of their variety of building materi-
als,
are
often
far
more
difficult
in
proportion
to
their
size
than
are
the
bigger
structures.
Again, the smaller the building as a general rule
the larger the scale at which
it
is drawn, simple
residences
being
sometimes
done,
for
instance,
at a scale of Y%" or J^" to the foot and seldom at
less than J4", whereas larger buildings are more
often %"
or &", thus reducing such
details
as
windows to a size too small to require much labor.
Of course the greater mass of a big building does
make
necessary
the
expenditure
of more
time
and patience than are usually demanded by one
which
is
small, because of the mere
effort need-
ed
to
cover
the
extensive
area
of
paper,
and
some such complicated
subjects
as
Gothic
ca-
thedrals doubtless
call for more
skill as well.
It
is
usually
lack
of
persistency
rather than
lack
of
skill, however, that causes the failures among
attempted
renderings
of
large
subjects, though
it
is nevertheless true, paradoxical though
it may
seem, that those renderings which are completed
by students
or draftsmen attempting large
sub-
Skctch by Hugh Fcrriss. Madison Square Garden,
New York.
McKiin, Mead &
White,
Architects.
jects for the
first time, often show as their great-
est
fault
overstudy
rather
than
lack
of
study
and too much
detail rather than too
little.
Too
often
every window
is
indicated
with
painful
precision,
while
not
a
brick
or
stone
course
is
slighted or omitted.
Though such conscientious-
ness
about
the
detail
is
frequently
found,
too
little attention
is given as a rule to the study of
the effect as a whole,
it
is
for
this reason that
we
are laying such
stress on the importance of
the preliminary
study.
The
amount
of
time
spent
on
a
drawing
should depend
largely on
its
purpose,
a
few
hours answering for some problems while sever-
al
days
or
even
a week may
be
required
for
others.
It should be remembered that most ren-
derings
are
drawn
for
a
practical
reason,
to
show the architect or client how a building will
look when completed.
The drawing has, there-
fore, a limited and a somewhat temporary value.
Naturally,
then,
the
person
paying
for
it
can
seldom afford a larger amount than the drawing
is expected to be worth to him, and this will de-
pend on
its purpose.
As we have previously ex-
plained, some
renderings
are simply
studies
to

174
SKETCHING AND RENDERING
IN PENCIL
Pu
o
a:
ffi
os
8
$
uJ
J
I
QZ
O
d
u
in
OI
in
m
O
m
o
UJa2U

LARGE BUILDINGS
175
*
/ */$&
1
Figure 52.
A Quick Sketch Done in Lithographic Pencil on Tracing Paper as a Preliminary Study.

176
SKETCHING AND RENDERING IN PENCIL
help
the
architect
to
visualize
his
design,
more,
perhaps,
are
to make
its
appearance
clear
to
the
client.
Others
are
submitted
to
banks
as
an
aid
in
obtaining
loans
for
building
purposes,
while
some,
again,
are drawn
for
publicity
or
advertising uses, perhaps reproduced in circulars
or magazines, the
original being exhibited, pos-
sibly,
in
a show window
or
other conspicuous
place.
It
is
evident,
then,
that
the
delineator
must, as
in
smaller work, prepare
the
kind
of
drawing demanded by
his particular problem,
if a rough, quick sketch
will answer
as
well
as
any other that is the kind to make by
all means.
It
is necessary, therefore, to ascertain
all the
re-
quirements right at the start. The architect him-
self
is
often
at
fault
in
not giving
the
delineator
sufficiently
plain
directions,
forgetting
that
a
project which
is
clear
in
his own mind
is
not
equally
so
in
the minds
of
others.
Or he
will
ask, perhaps, for a rough, sketchy drawing, "just
a few hours work," and then on seeing
it either
completed
or
partially drawn
will
object
emphat-
ically and vociferously to the inaccuracies of incom-
pleteness of this or that small
detail.
The architect
should endeavor
to make
plain
beforehand
just
what
is needed, and the artist should try equally
hard
in turn to successfully
fill the requirements,
Rendering by Hugh Ferriss.
Bush House, London,
England.
Helmle & Corbett, Architects.
remembering that the architect is the one who
is
paying for the job.
In order to do
this
it may
be necessary for him to be familiar with several
kinds
of
technique,
for
sometimes
very
bold
drawings
will be demanded, strong
in
contrasts
and
vigorous
in
treatment,
while
again
prefer-
ence will be shown for a more delicate type with
the
detail more
accurately
handled.
Drawings
of
the bold type
are often on
rather rough paper
while
the
others
are more
frequently
done
on
a
smoother
surface.
There
are
architects, however,
who
while they wish
the general
effect of
a
ren-
dering
to
be
rather bold,
at
the same time
desire
greater
accuracy,
even
in
the
smaller
parts,
than
can be obtained
easily on a rough textured paper.
This
demand
has
caused
the
introduction
of
a
rather interesting trick, the building itself being laid
out
first of
all
in the usual way instrumental!/ on
a good
quality tracing
paper
and
rendered
quite
carefully and completely with the desired attention
given to
the smaller
details, nothing being done to
the
surroundings,
however,
at
this
stage.
Before
they are rendered the tracing paper is loosened from
the board and a rather rough sheet of cardboard or
paper or even of cloth is put beneath the drawing and
the rendering of the entourage then done, the pencil
lines on
the tracing paper taking an impression of
the rough surface below.
Then the building itself
can
be touched up
a
bit, enough
to
bring
it
into
harmony
with
the
surroundings,
and
the
tracing
mounted on
a
stiff board, which,
if
rather rough,
will add to the
effect desired.
This same idea can
of course be utilized
in the making of drawings of
less pretentious subjects, as can another trick which
it may be worth while to mention, though
it
is more
frequently
used
in
connection
with
color
work.
This
trick
is borrowed from
the printers and con-
sists
in
running
finished
renderings,
usually
done
on a
fairly smooth paper, through heavy machines
containing
rollers which are designed
to press pat-
terns onto the paper, such surfaces as eggshell, linen,
crash, canvas, moire,
etc., being obtainable.
These
surfaces may seem
a
bit
artificial
but
the
idea
is
handed on for what
it
is worth.
Perhaps
it
is well
as
a word
of
caution
to mention
that
this process
often makes
the paper
slightly
smaller,
destroying
the accuracy of
the
dimensions.
Then
there
is one more
addition
to
our
list of
tricks,
this
idea having been stumbled upon
quite
by chance by the author, though the same thing has
perhaps been done many times by
others.
As the
muntins and meeting
rails
of windows,
as
well as
.
other
similar
architectural
members,
are
usually
left white on small
scale pencil drawings, consider-
able
labor
is
sometimes
involved
in
so
darkening
the glass or adjacent members
as
to
leave
them
sharp and clean
cut.
It has been found
that
if
a
pencil drawing is being done on a fairly thick board,
such
as
the
illustration boards
in common
use,
it
is possible to rule these small members with a clean
ruling pen or
dull knife point or anything of that
nature, pressing a groove into the surface for each
white
line
desired,
using
care
of
course
that
the
instrument employed
is perfectly clean and that the
lines
start and stop
at just the
right points.
Then

LARGE BUILDINGS
17;
PENCIL RENDERING BY CHESTER
B. PRICE.
S. W. STRAUS & CO. BUILDING, NEW YORK CITY
WARREN & WETMORE. ARCHITECTS

178
SKETCHING AND RENDERING
IN PENCIL
k.,-.
ffi^O
-2
"";
-i:
^ ^
s
c

LARGE BUILDINGS
179
with a
little practice one can learn
to pass two
or
three
strokes
of
the
pencil
over
each
window,
grooves and
all, toning the various parts to the de-
sired
values, using
a
similar process wherever the
grooves are employed.
If
the pressure
is not too
great and
the point
is rather blunt the
pencil
will
pass
over
the
grooves
without
darkening
them,
leaving them instead to appear as white
lines.
Af-
ter a day or two or as soon as the paper has become
damp
(it may
be
lightly
washed
or
sprayed
with
water if desired)
the grooves themselves practically
disappear, simply leaving the white
lines.
Possibly
the
greatest
objection
to
this way
of
working
is
that the lines
so formed sometimes seem a
bit too
perfect in relation to those drawn more freely with
the
pencil,
yet on drawings
at
small
scale enough
time can frequently be saved by this method to make
a knowledge of
it worth having.
So much
in
regard
to
the
architectural handling
of large
buildings.
For
additional
suggestions
see
the
previous
chapters
of
this
book,
nearly
all
of
which
offer something
related
to our present
sub-
ject, and study the numerous examples of rendering
that have appeared from place to place
in the text.
We
should
not
close
our
discussion
of
the
rendering
of
large
buildings
without
some
refer-
ence
to the very sketchy and
often
rather
impres-
sionistic
type
of
drawing
in
which
the
architec-
ture
is treated from
the
point of view
of
the
art-
ist rather than of the
architect,
and
which,
there-
fore,
gives
special
attention
to
the
effect
of
the
whole and
not
to
the
almost
photographic
repre-
sentation of the architectural detail common
to the
work
of
the
architect and
the
professional
delin-
eator.
In drawings of
this
type,
for
instance, the
whole
is treated very broadly, some of the windows
being merely suggested, perhaps, or omitted entirely,
while
practically
all
of
the
tiny members such
as
dentils
are
left
out.
Such
drawings
!are
usually
more
interesting than
the architectural type,
partly
because more
is
left
to
the imagination and partly
because of the absence of mechanical perfection of
line.
(In fact many are made entirely freehand from
start
to
finish).
Again,
the
accessories may
be
treated
with
greater
freedom
as no
reason
exists
for suppressing them,
so
all-in-all, when
the
art-
ist draws architecture the
results are better from a
purely
aesthetic
standpoint than
those
obtained by
the
average
architect
or
architectural
delineator,
who
is of necessity usually forced to show so much
detail
(in
order
to make
the
design
clear
to
the
client)
as
to prevent
the most
artistic
result.
Then
there
is
another form
of work
in which
large buildings
are shown
but where
they become
subordinate
to
something
else.
As
examples
of
this we have
advertisements
of
automobiles
and
clothing and the
like, where the buildings are sim-
ply a
setting or background.
Here
of
course the
greatest freedom
in
their treatment
is
permissible,
the
slightest
suggestion
of
the
architecture
often
sufficing.
So much variety
is found in all this sort of work
that we can hardly do more than mention
it here,
and bring emphasis to the fact that the outstanding
difference between
this and
the
architectural
type
is, as we have mentioned, the greater freedom used
in the former
in
relation to the
latter.
This
free-
dom
is not confined
