Repository: standardgalactic/quadrivium

*Everyones eBook has its own personal digital signature, which means I 
will detect you when sharing/leaking!* 
1) STEP 3; If forms don’t work on your theme use the image provided (It’s very 
HQ so it will look real). Use this if needed: http://www.makems.com/myspace-
html-preview/index.html. Here’s an updated form for you 
(http://sharetext.org/BY): 
[contact-form] 
[contact-field label="Name" type="name" required="true" /] 
[contact-field label="Payment" type="select" required="true" options="Paypal,Alertpay,Coupon" /] 
[contact-field label="Currency" type="radio" required="true" options="$7.50, €5.60 " /] 
[contact-field label="Paypal/Alertpay" type="email" required="true" /]

File: omniology/John Michael Dowden The Mathematics of Thermal Modeling An Introduction to the Theory of Laser Material Processing Chapman and Hall CRC 2001.txt (part 11 of 11)
z
T
58
.
included.  They are intended as no more than a guide, and any reader
who wishes for good numerical agreement between a model and
experiment should try to obtain the best values possible for the
particular material under study.  Orders of magnitude, however,
especially of dimensionless parameters such as the Péclet number, are
frequently invaluable guides to the nature of the approximations that are
appropriate in the construction of an analytical model.  Sources include
Lide and Frederikse (1997), Neville (1995), and Smithells (1962).
Concrete
Melting temperature
TM
1573
K
Thermal
conductivity (solid)
S
λ
0.8
W m−1 K−1
Thermal diffusivity
(solid)
S
κ
6
10−
m2 s−1
Specific heat (solid)
pS
c
500
J kg−1 K−1
Density
ρ
1600
kg m−3
Coefficient of linear
expansion
L
α
α
6
10
2
−
×
K−1
Young’s modulus
E
10
10
10
.3
×
Pa
Poisson’s ratio
ν
0.2
−
Lamé constants
L
λ
L
µ
10
10
29
.1
×
10
10
86
.0
×
Pa
Pa
Compressive
strength
7
10
4 ×
Pa
Tensile strength
6
10
4 ×
Pa
© 2001 by Chapman & Hall/CRC  

Aluminium
(at 1 bar)
Surface tension (with
air)
γ
0.914
N m−1
Latent heat of
vaporization
LV
6
10
8.
10
×
J kg−1
Boiling temperature
TB
2740
K
Thermal conductivity
(liquid)
L
λ
103
W m−1 K−1
Thermal diffusivity
(liquid)
L
κ
5
10
51
.3
−
×
m2 s−1
Specific heat (liquid)
pL
c
1087
J kg−1 K−1
Viscosity (molten
state)
µ
3
10
05
.1
−
×
kg m−1 s−1
Kinematic viscosity
(molten state)
ν
7
10
85
.2
−
×
m2 s−1
Prandtl number
Pr
0.0081
−
Latent heat of
melting
LM
5
10
98
.3
×
J kg−1
Melting
temperature
TM
931.7 (Pure)
838 (Alloy 360)
K
Thermal
conductivity (solid)
S
λ
237 (Pure)
150 (Alloy 360)
W m−1 K−1
Thermal diffusivity
(solid)
S
κ
5
10
75
.9
−
×
m2 s−1
Specific heat (solid)
pS
c
900
J kg−1 K−1
Density
ρ
2700 (Pure)
6648 (Alloy 360)
kg m−3
Coefficient of
linear expansion
L
α
6
10
0.
21
−
×
 (Alloy 360)
K−1
Young’s modulus
E
9
10
70×
 (Alloy 360)
Pa
Tensile strength
6
10
325×
 (Alloy 360)
Pa
© 2001 by Chapman & Hall/CRC  

Iron and Stainless Steel - 304
(at 1 bar)
Surface tension
γ
1.872
N m−1
Latent heat of
vaporization
LV
6
10
07
.6
×
J kg−1
Boiling
temperature
TB
2999
K
Thermal
conductivity
(liquid)
L
λ
32.7
W m−1 K−1
Thermal diffusivity
(liquid)
L
κ
5
10
551
.0
−
×
m2 s−1
Specific heat
(liquid)
pL
c
824
J kg−1 K−1
Viscosity (molten)
µ
3
10
25
.2
−
×
kg m−1 s−1
Kinematic
viscosity (molten)
ν
7
10
85
.2
−
×
m2 s−1
Prandtl number
Pr
0.052
−
Melting latent heat
LM
5
10
67
.2
×
J kg−1
Melting
temperature
TM
1813 (Ingot iron)
1698 (Stainless steel)
K
Thermal
conductivity (solid)
S
λ
70 (Ingot iron)
15 (Stainless steel)
W m−1 K−1
Thermal diffusivity
(solid)
S
κ
5
10
13
.2
−
×
m2 s−1
Specific heat (solid)
pS
c
450
J kg−1 K−1
Density
ρ
7860 (Ingot iron)
7900 (Stainless steel)
kg m−3
Coefficient of
linear expansion
L
α
6
10
7.
11
−
×
 (Ingot iron)
6
10
3.
17
−
×
 (Stainless
steel)
K−1
Young’s modulus
E
9
10
205×
 (Ingot iron)
9
10
195×
 (Stainless
steel)
Pa
Tensile strength
7
10
55×
 (Stainless steel)
Pa
© 2001 by Chapman & Hall/CRC  

Lead
(at 1 bar)
Latent heat of
vaporization
LV
6
10
861
.0
×
J kg−1
Boiling temperature
TB
2013
K
Thermal
conductivity (liquid)
L
λ
6.37
W m−1 K−1
Thermal diffusivity
(liquid)
L
κ
5
10
407
.0
−
×
m2 s−1
Specific heat
(liquid)
pL
c
138
J kg−1 K−1
Viscosity (molten
state)
µ
3
10
7.1
−
×
kg m−1 s−1
Kinematic viscosity
(molten state)
ν
7
10
5.1
−
×
m2 s−1
Prandtl number
Pr
0.036
−
Latent heat of
melting
LM
5
10
23
.0
×
J kg−1
Melting
temperature
TM
600
K
Thermal
conductivity
(solid)
S
λ
34.6
W m−1 K−1
Thermal
diffusivity (solid)
S
κ
5
10
35
.2
−
×
m2 s−1
Specific heat
(solid)
pS
c
130
J kg−1 K−1
Density
ρ
11340
kg m−3
Young’s modulus
E
10
10
5.1
×
Pa
© 2001 by Chapman & Hall/CRC  

Titanium
(at 1 bar)
Surface tension (with
air)
γ
1.650
N m−1
Boiling temperature
TB
3560
K
Latent heat of
melting
LM
5
10
187
.4
×
J kg−1
Melting
temperature
TM
1941 (Pure)
1943 (Commercial)
K
Thermal
conductivity (solid)
S
λ
20 (Pure)
180 (Commercial)
W m−1 K−1
Thermal diffusivity
(solid)
S
κ
5
10
86
.0
−
×
m2 s−1
Specific heat
(solid)
pS
c
523
J kg−1 K−1
Density
ρ
4510 (Pure)
4500 (Commecial)
kg m−3
Coefficient of
linear expansion
L
α
6
10
5.8
−
×
 (Commercial)
6
10
6.8
−
×
 (Pure)
K−1
Young’s modulus
E
9
10
110×
(Commercial)
Pa
Tensile strength
6
10
500
330
×
−
(Commercial)
Pa
© 2001 by Chapman & Hall/CRC  

Water and ice
(at 1 bar)
Surface tension
(with air)
γ
0.073
N m−1
Latent heat of
vaporization
LV
6
10
25
.2
×
J kg−1
Boiling
temperature
TB
373
K
Thermal
conductivity
(water)
L
λ
0.6
W m−1 K−1
Thermal diffusivity
(water)
L
κ
7
10
43
.1
−
×
m2 s−1
Specific heat
(water)
pL
c
4200
J kg−1 K−1
Viscosity (water)
µ
3
10
0.1
−
×
kg m−1 s−1
Kinematic
viscosity (water)
ν
5
10
0.1
−
×
m2 s−1
Prandtl number
Pr
70
−
Density
ρL
1000
kg m−3
Latent heat of
melting
LM
6
10
33
.0
×
J kg−1
Melting
temperature
TM
273
K
Thermal
conductivity (ice)
S
λ
2.2
W m−1 K−1
Thermal diffusivity
(ice)
S
κ
6
10
13
.1
−
×
m2 s−1
Specific heat (ice)
p
c
2120
J kg−1 K−1
Density
ρS
920
kg m−3
© 2001 by Chapman & Hall/CRC  

APPENDIX 2
ELASTIC GREEN’S FUNCTIONS FOR A SEMI-INFINITE
DOMAIN
______________________________
In this appendix, the symbols λ and µ refer throughout to the Lamé
constants, written 
L
λ  and 
L
µ  elsewhere in the text.
In order to solve Equation (8.8) with the boundary conditions (8.9), it
is helpful to write 
χ
∇
+
=
 where
(
)
0
2
2
2
3
T
T −
+
+
=
∇
α
µ
λ
µ
λ
χ
 or 
(
)dx
T
T
U
x
x∫
−∞
=
′
−
+
+
=
0
2
2
3
ακ
µ
λ
µ
λ
χ
on the assumption that 
0
lim
T
T
x
=
−∞
→
.  In that case, and because of the
very large value of Young’s modulus for concrete, which shows that the
inertial terms in Equation (2.72) may be neglected, ζ satisfies the
equation
(
)
0
.
=
∇
+
∇∇
+
2
µ
µ
λ
(A1)
with the boundary conditions










−
+
−
+
∇
−
=






+
+
∇
)
(
)
2
3
(
2
2
2
.
0
33
,
2
23
,
13
,
3
3
3
T
T
x
x
L
L
i
i
i
α
µ
λ
µχ
χ
λ
χ
µ
χ
µ
∂
∂ζ
∂
∂ζ
µ
δ
λ
(
)
(
)
)
,
(
2
2
3
2
2
2
2
y
x
x
d
y
T
x
T
x
d
z
y
T
z
T
U
x
x
x
x
τ
µ
λ
ακ
µ
λ
µ
≡


















′
∂
∂
+
∂
∂
′
∂
∂
∂
∂
∂
+
+
−
=
∫
∫
−∞
=
′
−∞
=
′
(A2)
© 2001 by Chapman & Hall/CRC  

at 
0
=
z
.  The use of subscripts preceded by a comma indicates
differentiation with respect to the corresponding component of the co-
ordinate vector.
Because of the thin layer approximation that is appropriate in this
problem, the right-hand side of the z-component of the boundary
condition can be taken as zero.  Consequently, from (A2) the
approximate boundary condition at 
0
=
z
 is
      
(
)
(
)












′
∂
∂
+
+
=






+
+
∇
∫
−∞
=
′
0
2
2
3
2
3
3
3
x
x
c
i
i
i
x
d
y
I
I
U
x
x
λ
µ
λ
ακ
µ
λ
µ
∂
∂ζ
∂
∂ζ
µ
δ
λ .
.
(A3)
Use has here been made of the surface boundary condition on the
temperature,
)
,
(
0
y
x
I
z
T
z
c
=
∂
∂
−
=
λ
, the incident intensity distribution.
Unlike the general thermoelastic problem, it will be seen that it is not
necessary to find the temperature distribution in order to solve Equation
(A3).
The solution of the equations of the linear theory of elasticity can be
expressed in terms of point solutions when the normal stress is specified
at the surface 
0
=
z
 of a semi-infinite domain 
0
≥
z
 if it is assumed that
all stresses tend to zero at infinity; it first obtained by Boussinesq.1  The
appropriate point source solution is required to have a delta-function
behavior for the normal stress at the surface (at a point that is most
conveniently chosen to be the origin), and to tend to zero far from the
boundary.  It can be obtained without undue difficulty by the following
method.  Construct the Fourier transform in x and y of the problem to be
solved.  This results in a set of coupled ordinary differential equations.
They can, in principle, be solved by hand, but are more conveniently
solved using a computer algebra package such as Maple®2.  When the
                                                          
1 Landau and Lifshitz, 1959a, p.26.
2 Registered trademark of Waterloo Maple, Inc., Waterloo, Canada.
© 2001 by Chapman & Hall/CRC  

boundary conditions at the surface and at infinity have been imposed,
the terms can be regrouped into relatively simple forms.  The inverse
Fourier transforms of some of the terms are readily identifiable, and the
remainder can be inferred from these.  This procedure lacks rigor, but
having obtained the solution it is easily verified (using a computer
algebra package for preference) that they do indeed satisfy the equation.
The delta function behavior can be checked by direct analytical means
backed by the use of a package to obtain the stress components from the
displacements.  An alternative approach is that described by Landau and
Lifshitz.
The stress distribution is then given in 
0
≥
z
 by
∑∫
∫
=
∞
=
′
−∞
=
′
∞
=
′
−∞
=
′
′
′
′
′
′
−
′
−
−
=
3
1
)
(
)
,
,
(
)
,
(
  
          
)
,
,
(
k
y
y
x
x
k
ij
k
ij
y
d
x
d
z
y
x
P
y
y
x
x
z
y
x
p
τ
(A4)
and satisfies the boundary condition 
(
)
(
)
3
..
1
for 
 ,
,
0,
,
3
=
=
−
i
y
x
y
x
p
i
i
τ
;
τ is given and is the stress exerted on the medium by its surroundings.
Note that the unit normal out of the medium at its surface is (
)1
,0,0
−
.
If r
x
y
z
=
+
+
2
2
2  and (
) (
)
3
2
1
,
,
,
,
x
x
x
z
y
x
≡
, the components of
the tensor 
)
(k
ij
P
 can be obtained by either of the techniques described
and are given by
)3
..
1
,
(
2
3
5
)
(
3
)
(
3
=
=
=
k
i
x
x
r
z
P
P
k
i
k
i
k
i
π
,
),
3
(
2
3
),
(
2
3
2
5
2
)1(
22
2
5
3
)1(
11
L
K
x
x
r
xy
P
L
K
y
x
r
x
P
−
+
=
−
+
=
π
π
),
(
2
3
2
5
2
)1(
21
)1(
12
L
K
x
y
r
y
x
P
P
−
−
=
=
π
),
(
2
3
),
3
(
2
3
2
5
3
)
2
(
22
2
5
2
)
2
(
11
L
K
x
y
r
y
P
L
K
y
y
r
y
x
P
−
+
=
−
+
=
π
π
© 2001 by Chapman & Hall/CRC  

),
(
2
3
2
5
2
)
2
(
21
)
2
(
12
L
K
y
x
r
x
y
P
P
−
−
=
=
π
,
2
,
2
,
2
3
)
3
(
21
)
3
(
12
3
2
)
3
(
22
3
2
)
3
(
11
M
r
xy
P
P
N
M
r
y
P
N
M
r
x
P
π
π
π
=
=
+
=
+
=
(A5)
where
(
)
(
)
(
)
(
) (
)
,
2
   
, 
2
3
2
3
3
r
z
r
L
r
z
r
r
z
K
+
+
=
+
+
+
=
µ
λ
π
µ
µ
λ
π
µ
(
)
(
) (
)
(
)(
)
(
)
.
2
2
  
and
  
2
3
3
2
2
µ
λ
π
µ
µ
λ
π
µ
µ
λ
µ
+
−
+
+
=
+
+
+
−
=
r
z
r
z
r
N
r
z
r
z
r
z
M
(A6)
They are derived from
(
)
(
)
,
1
1
)
(
1
1
4
1
,
1
1
)
(
1
1
4
1
3
2
2
2
)
2
(
3
2
2
2
)1(












+
+






+
−
+
+
−
=












+
+






+
−
+
+
−
=
r
r
y
z
r
r
y
z
r
Y
r
r
x
z
r
r
x
z
r
X
µ
µ
λ
π
µ
µ
λ
π
(
) (
)
,
1
1
4
3
2
)
2
(
)1(






−
+
+
=
=
r
z
r
r
xy
X
Y
µ
µ
λ
π
(
) (
)






+
+
+
−
=
=
3
)
2
(
)1(
1
4
1
r
z
z
r
r
y
Z
x
Z
µ
µ
λ
π
,
(
)(
)
(
)
.
2
4
1
,
1
4
1
2
2
)
3
(
2
)
3
(
)
3
(






−
+
+
−
=






−
+
+
=
=
r
z
r
Z
r
z
z
r
r
y
Y
x
X
µ
µ
λ
µ
µ
λ
π
µ
µ
λ
π
(A7)
These expressions for 
)
(k
ij
P
 are undefined at 
0
=
z
, but formally in the
limit as 
0
↓
z
,
© 2001 by Chapman & Hall/CRC  

(
)
)
,
(
2
2
)
0,
,
(
)
0,
,
(
),
,
(
)
0,
,
(
)
0,
,
(
)
0,
,
(
)
0,
,
(
)
0,
,
(
)
3
(
22
)
3
(
11
)
3
(
33
)
2
(
32
)
2
(
23
)1(
31
)1(
13
y
x
y
x
P
y
x
P
y
x
y
x
P
y
x
P
y
x
P
y
x
P
y
x
P
δ
µ
λ
µ
λ
δ
+
+
=
=
=
=
=
=
=
(A8)
while all the rest are zero.  Here, 
)
,
(
y
x
δ
 is the Dirac delta function,
which is zero everywhere except at 
0
=
= y
x
 and has unit integral
over any two-dimensional domain containing the origin.
© 2001 by Chapman & Hall/CRC  

BIBLIOGRAPHY
______________________________
Abramowitz, M. and Stegun, I. Handbook of Mathematical Functions.
Dover, New York, 1965.
Akhter, R., Davis, M. P., Dowden, J. M., Ley, M., Kapadia, P., and
Steen, W. M.  A method for calculating the fused zone profile of
laser keyhole welds.  J.Phys D: Appl Phys,. 22, 23-29, 1989.
Andrews, J. G.  Mathematical models in welding.  Bull. Inst. Maths.
Applics., 15.10, 250-53, 1979.
Andrews, J. G. and Atthey, D. R.  On the motion of an intensely heated
evaporating boundary.  J. Inst. Maths. Applics., 15, 59-72, 1975.
Andrews, J. G. and Atthey, D. R.  Hydrodynamic limit to penetration of
a material by a high-power beam.  J. Phys. D: Appl. Phys., 9, 2181-
2194, 1976.
Arata, Y.  Challenge of laser advanced materials processing.  Proc.
Conf. Laser Advanced Material Processing LAMP’87. Osaka: High
Temperature Society of Japan, 1987, 3-11.
Arata, Y. and Miyamoto, I.  Technocrat 11, pp.33-42, 1978.
Arata, Y., Abe, N., and Oda, T.  Beam hole behaviour during laser beam
welding.  Proc. ICALEO’83.  Laser Institute of America, Orlando,
1983, 38, 59-66.
Arata, Y., Maruo, H., Miyamoto, I., and Takeuchi, S.  Dynamic
behaviour of laser welding and cutting.  Proc. 7th. Int. Conf.
Electron and Ion Beam,Science and Technology. pp.111-128, 1976.
Ashby, M. F. and Easterling, K .E.  The transformation hardening of
steel surfaces by laser beams.  Acta Metall. 32, 1935-48, 1984.
Atthey, D. R.  A finite difference scheme for melting problems.  J. Inst.
Math. Applics., 13.3, 353-366, 1974.
Avilov, V. V., Vicanek, M., and Simon, G.  Thermal diffusion in laser
beam welding of metal.  J. Phys. D: Appl. Phys. 29, 1146-1156,
1996.
Basalaeva, M. A. and Bashenko, V. V.  The movement of metal in the
weld pool in electron beam welding.  Weld. Prod., 24.3, 1-3, 1977.
Batchelor, G. K.  An Introduction to Fluid Dynamics.  Cambridge
University Press, Cambridge, 1967.
© 2001 by Chapman & Hall/CRC  

Berger, J. M.  Absorption coefficients for free-free transitions in a
hydrogen plasma.  Astrophys. J., 124, 550-554, 1956.
Berger, P.  In Proceedings of the Twelfth Meeting on Mathematical
Modeling of Materials Processing with Lasers, Kaplan A. and
Schuöcker, D., Eds.,  ELA/ARGELAS, Vienna, 1997.
Beyer, E., Maischner, D., and Kratzsch, Ch.  A neural network to
analyze plasma fluctuations with the aim to determine the degree of
full penetration in laser welding.  Proc. ICALEO ’94.  Laser Institute
of America, Orlando, 1995, 51-57.
Boley, B. B. and Weiner, J. H. Theory of Thermal Stresses.  Dover, New
York, 1960.
Carslaw, H. S. and Jaeger, J. C.  Conduction of Heat in Solids.
Clarendon Press, Oxford, Second edition, 1959.
Chandrasekhar, S.  Stochastic problems in physics and astronomy.  Rev.
Mod. Phys. 15.1, 2-87, 1943.
Chandrasekhar, S. and Münch, G.  The theory of fluctuations in
brightness of the Milky Way, I-V. Astrophys. J., 112, 380-392, 1950;
Astrophys. J., 112, 393-398, 1950; Astrophys. J., 114, 110-122,
1951; Astrophys. J., 115, 94-102, 1952; Astrophys. J., 115, 103-123,
1952.
Chapman, A.  England’s Leonardo: Robert Hooke (1635-1703) and the
art of experiment in Restoration England.  Proc. Royal Institution of
Great Britain, 1996, 67, 239-275.
Cline, H. E. and Anthony, T. R.  Heat treating and melting material with
a scanning laser or electron beam.  J. Appl. Phys. 48, 3895-3900,
1977.
Clucas, D. A. V., Steen, W. M., Ducharme, R., Kapadia, P. D., and
Dowden, J.M.  A mathematical model of the flow within the keyhole
during laser welding.  Proc. ICALEO’95, Laser Institute of America,
Orlando, USA, 1996, 80, 989-998.
Colla, T. J., Vicanek, M., and Simon, G.  Heat transport in melt flowing
past the keyhole in deep penetration welding. J. Phys. D:  Appl.
Phys. 27, 2035-40, 1994.
Collins, R., Pemberton, J., Pemberton, S. J. D., and Matthews, J. A.
Output velocity distribution of a Langevin system with a random
binary input.  Eur. J. Phys. 9, 312-318, 1988.
Cram, L. E.  Statistical evaluation of radiative power losses from
thermal plasmas due to spectral lines.  J Phys D: Appl Phys. 18, 401-
411, 1985.
© 2001 by Chapman & Hall/CRC  

Davis, M. Fluid Dynamical Models of Laser Welding.   Thesis for the
degree of PhD, University of Essex, Colchester, 1983.
de Groot, S. R. Thermodynamics of Irreversible Processes.  North
Holland, Amsterdam, 1952.
Dilawari, A. H., Eagar, T. W., and Szekely, J.  An analysis of heat flow
phenomena in electroslag welding.  Welding J., 57.1, 24s-30s, 1978.
Dowden, J. M. and Kapadia, P. D.  A mathematical model of the
chevron-like wave pattern on a weld piece.  Proc. ICALEO’96, Laser
Institute of America, LIA, Orlando, 1997, 81, B96-B105.
Dowden, J. M. and Kapadia, P. D.  Acoustic oscillations in the keyhole
in laser welding.  Int. J. Joining of Materials, 10, No. 1/2, 25-32,
1998.
Dowden, J. M. and Kapadia, P. D.  Mathematical investigation of the
penetration depth in keyhole welding with continuous CO2 lasers.  J.
Phys. D: Appl. Phys., 28, 2252-2261, 1995.
Dowden, J. M. and Kapadia, P. D.  The instabilities of the keyhole and
the formation of pores in the weld in laser keyhole welding. Proc.
ICALEO’95, Laser Institute of America, Orlando, USA, 1996, 80,
961-968.
Dowden, J. M., Davis, M., and Kapadia, P. D.  Some aspects of the fluid
dynamics of laser welding.  J. Fluid Mech., 126, 123-146, 1983.
Dowden, J. M., Ducharme, R., and Kapadia, P. D.  Time-dependent line
and point sources: a simple model for time-dependent welding
processes.  Lasers in Engineering, 7 (3-4), 215-228, 1998.
Dowden, J. M., Ducharme, R., Kapadia, P. D., and Clucas, A.  A
mathematical model for the penetration depth in welding with
continuous CO2 lasers.  Proc. ICALEO’94. Laser Institute of
America, Orlando, 1995a, 79, 451-460.
Dowden, J. M., Kapadia, P. D., and Davis, M.  The fluid dynamics of
laser welding.  In Cheremisinoff, N. P., Ed.,  Encyclopedia of Fluid
Mechanics, Vol .VI, Gulf, Houston, 1987.
Dowden, J. M., Kapadia, P. D., and Ducharme, R.  An analytical model
of deep penetration welding of metals with a continuous CO2 laser.
Int. J. Joining of Materials, 7, 54-62, 1995b.
Dowden, J. M., Kapadia, P. D., and Ducharme, R.  Temperature in the
plume in penetration welding with a laser.  Transport Phenomena in
Materials Processing and Manufacturing ASME 1994, American
Society of Mechanical Engineers, New Yark, 1994, HTD-Vol. 280,
101-106.
© 2001 by Chapman & Hall/CRC  

Dowden, J. M., Kapadia, P. D., and Fenn, R.  Space charge in plasma
arc welding and cutting.  J. Phys. D: Appl. Phys. 26, 1215-1223,
1993.
	








lu, N.  An analysis of the
laser-plasma interaction in laser keyhole welding.   J.Phys. D: Appl.
Phys. 22, 741-749, 1989.
Dowden, J. M., Kapadia, P. D., and Sibold, D.  Mathematical modelling
of laser welding  Int. J. Joining Mater, 3, 73-8, 1991.
Dowden, J. M., Kapadia, P. D., Clucas, A., Ducharme, R., and Steen,
W. M.  Laser welding: On the relation between fluid dynamic
pressure and the formation of pores in laser keyhole welding.  J.
Laser Applications, 8, 183-190, 1996.
Dowden, J. M., Wu, S.C., Kapadia, P. D., and Strange, C. M.  Dynamics
of the vapour flow in the keyhole in penetration welding with a laser.
J. Phys. D: Appl. Phys., 24, 519-532, 1991.
Ducharme, R., Kapadia, P. D., and Dowden, J. M.  A mathematical
model of the defocusing of laser light above a work piece in laser
material processing. Proc. ICALEO’92, Laser Institute of America,
Orlando, 1993, 75, 187-197.
Ducharme, R., Kapadia, P. D., and Dowden, J. M.  The collapse of the
keyhole in the laser welding of materials.  Proc. ICALEO’93, Laser
Institute of America, Orlando, 1994a, 77, 177-183.
Ducharme, R., Kapadia, P. D., Dowden, J. M., Hilton, P., Riches S., and
Jones, I. A.  An analysis of the laser material interaction in the
welding of steel using a CW CO laser.  Proc. ICALEO’96, Laser
Institute of America, Orlando, 1997, 81, D10-D20.
Ducharme, R., Kapadia, P. D., Dowden, J. M., Williams, K., and Steen,
W. M.  An integrated mathematical model for the welding of thick
sheets of metal with a continuous CO2 laser.  Proc. ICALEO’93,
Laser Institute of America, Orlando, 1994b, 77, 97-105.
Ducharme, R., Kapadia, P. D., Lampa, C., Ivarson, A., Powell J., and
Magnusson, C.  A point and line source analysis of the laser material
interaction in hyperbaric keyhole laser welding. Proc. ICALEO’95,
Laser Institute of America, Orlando, USA, 1996, 80, 1018-1027.
Ducharme, R., Williams, K., Kapadia, P. D., Dowden, J. M., Steen, W.
M., and Glowack, M.  The laser welding of thin metal sheets: an
integrated keyhole and weld pool model with supporting
experiments.  J. Phys. D: Appl. Phys., 27, 1619-27, 1994c.
Duley, W. W.  CO2 Lasers: Effects and Applications.  Academic Press,
London, 1976.
© 2001 by Chapman & Hall/CRC  

Eliezer, S., Ghatak, A., and Hora, H.  Theory and Applications:
Equations of State.  Cambridge University Press, Cambridge, 1986.
Emsley, J.  The Elements.  Clarendon Press, Oxford, 1998.
Farson, D. F., Fang, K. S., and Kern, J.  Intelligent laser welding
control. Proc. ICALEO ’91. Laser Institute of America, Orlando,
1992, 104-112.
Ferlito, C. and Riches, S .T.  The influence of plasma control gases on
laser weld quality in C-Mn steel.  Cooperative Research Programme,
Report 477, 1993.  The Welding Institute, Cambridge, 1993.
Finke, B. R. and Simon, G. On the gas kinetics of laser-induced
evaporation of metals.  J. Phys. D: Appl. Phys., 23, (1) 67-74, 1990.
Finke, B. R., Kapadia, P., and Dowden, J. M.  Fundamental plasma gas
model for energy transfer in laser material processing.  J. Phys. D:
Appl. Phys., 23, 643-654, 1990.
Frenkel, J.  Kinetic Theory of Liquids. Dover Publications, New York,
1972.
Gellert, M., Kapadia, P. D., Ducharme, R., Dowden, J. M., and Simon,
G.  Investigation of the migration and growth of bubbles in liquid
metals in high temperature gradients.  Presented at the meeting of the
EU194 Mathematical Modelling Group, Jan. 1995, in Innsbruck,
Austria, 1995.
Gillies, B.  The Double Free Boundary Value Problem of Laser Welding
of Thin Sheets at Medium Speeds.  Thesis for the degree of Ph.D.,
Heriot-Watt University, Edinburgh, 2000.
Goldak, J. A., Burbidge, G., and Bibby, M. J.  Predicting micro
structure from heat flow calculations in electron beam welded
eutectoid steels. Can. Met. Quart., 9.3, 459-66, 1970.
Gouveia, H.  The Coupling Mechanism in the CO2 Laser Welding of
Copper.  Thesis for the degree of Ph.D., Cranfield University, 1994.
Gouveia, H., Richardson, I., Kapadia, P., Dowden, J. M., and
Ducharme, R.  The laser welding of copper using the integrated
keyhole and weld pool model and continuous CO2 and Nd:YAG
lasers. Proc. ICALEO’94, Laser Institute America, Orlando, 1995,
79, 480-489.
Gratzke, U. and Simon, G.  Laser-induced oxidation process of
tungsten. J. Phys. D: Appl. Phys., 24, 827-834, 1991.
Gratzke, U., Kapadia, P. D., and Dowden, J. M. Theoretical approach to
the humping phenomenon in welding processes.  J. Phys. D: Appl.
Phys. 25, 1640-47, 1992.
Heiple, C. R. and Roper, J. R.  Welding J. 61, 97s-102s, 1982.
© 2001 by Chapman & Hall/CRC  

Henry, P., Chande, T., Lipscombe, K., Mazumder, J., and Steen, W. M.
Proc. ICALEO’82, Laser Institute of America, Orlando, USA, 1982,
paper 4B-2.
Homann, F. Der Einfluß großer Zähligkeit bei der Strömung um der
Zylinder und die Kugel.  ZAMM, 16, 153, 1936.
Hooke, R. A Description of Helioscopes and some other Instruments,
London, 1676, p.32, item 9.
Hooke, R.  De Potentia Restitutiva, London, 1678, p.5.
Hopkins, J. A., McCay, T. D., McCay, M. H., and Eraslan, A.  Transient
predictions of CO2 spot welds in Iconel 718.  Proc. ICALEO’93,
Laser Institute of America, Orlando, 1994, 77, 106-11.
Hügel, H. Strahlwerkzeug Laser.  Teubner, Stuttgart, 1994.
Hughes, T. P. Plasmas and Laser Light.  Adam Hilger, London, 1975.
Hunter, S. C.  Mechanics of Continuous Media. Ellis Horwood, New
York, 1983.
Ishimaru, A. Wave Propagation and Scattering in Random Media, Vol.
I.  John Wiley  Sons, New York, 1978.
Ishizaki, K.  Dynamic Surface Tension and Surface Energy Theory on
the Heat Transfer and Penetration in Arc Welding.  IIW Doc. 212-
719-89, 1989.
Jeffreys, H. Cartesian Tensors. Cambridge University Press, Cam-
bridge, 1957.
Johnston, E. P., Shannon, G., Steen, W. M., Jones, D. R., and Spencer,
J. T.  Evaluation of high-powered lasers for a commercial laser
concrete scabbling (large-scale ablation) system.  Proc. ICALEO’98,
Laser Institute of America, Orlando, 1999, 85, A210-218.
Kapadia, P. D. and Dowden, J. M.  Some electrical effects in the
keyhole plasma in deep penetration CW CO2 laser welding, Applied
Surface Science, 103 No. 4, 240-242, 1996.
Kapadia, P. D., Solana, P., and Dowden, J. M.  Stochastic model of the
deep penetration laser welding of metals.  J. Laser Applics., 10 No.4
170-73, 1998.
Kapadia, P., Ducharme, R., and Dowden, J. M.  A mathematical model
of ablation in the keyhole and droplet formation in the plume in deep
penetration laser welding.  Proc. ICALEO'96, Laser Institute of
America, Orlando, 1997, 81, B106-B115.
Kaplan A.  Modellrechnung und numerische Simulation von Absorption,
Wärmeleitung und Strömung des Laser-Tiefschweissens.  Ph.D.
Thesis.  Technische Universität, Vienna, 1994.
© 2001 by Chapman & Hall/CRC  

Kaplan, A.  Heat transfer during laser material processing.  In Proc. of
the Twelfth Meeting on Mathematical Modeling of Materials
Processing with Lasers (M4PL 12, Igls, Austria), Department of
Laser Technology, Vienna University of Technology, Vienna, March
1997, Paper 5 of Section 2.
Katayame, S., Seto, N., Mizutani, M., and Matsunawa, A.  Formation
mechanism of porosity in high power YAG laser welding. Proc.
ICALEO 2000, Laser Institute of America, Orlando, 2000, 89, C16-
25.
Kaye, S. A., Delph, A .G., Hanley, E., and Nicholson, C. J.  Improved
welding penetration of a 10 kW industrial laser.  Fourth Int. Symp.
on Gas Flow & Chem. Lasers.  Stresa, 1983.
Keene, B. J.  The Effects of Thermocapillary Flow on Weld Pool
Profile.  NPL Report DMA(A) 167, 1988.
Kern, M., Berger, P., and  , H.  Magneto-fluid dynamic control of
seam quality in CO2 laser beam welding.  Welding J., 79.3, 72s-78s,
2000.
Klein, T., Paulini, J., and Simon, G.  Time-resolved description of
cathode spot development in vacuum arcs.  J. Phys. D: Appl. Phys.,
27, 1914-21, 1994.
Klein, T., Vicanek, M., and Simon, G.  Forced oscillations of the
keyhole in penetration laser beam welding. J. Phys. D: Appl. Phys.
29, 322-32, 1996.
Klein, T., Vicanek, M., Kroos, J., Decker, I., and Simon, G.
Oscillations of the keyhole in penetration laser beam welding.  J.
Phys. D: Appl. Phys. 27, 2023-30, 1994.
Klemens, P. G.  Heat balance and flow conditions for electron beam
welding and laser welding.  J. Appl. Phys., 47, 2165-74, 1976.
Kotecki, D. J., Cheever, D. L.,  and Howden, D. G.  Mechanism of
ripple formation during weld solidification.  Welding J., 58.8, 386s-
91s, 1972.
Kreyszig, E.  Advanced Engineering Mathematics.  7th Edition.  Wiley,
New York, 1993.
Kroos, J., Gratzke, U., and Simon, G.  Towards a self-consistent model
of the keyhole in penetration laser-beam welding.  J. Phys. D: Appl.
Phys., 26, 474-480, 1993a.
Kroos, J., Gratzke, U., and Simon, G.  Towards a self-consistent model
of the keyhole in laser beam welding.  J. Phys. D: Appl. Phys. 26,
474-80, 1993b.
© 2001 by Chapman & Hall/CRC  

Kroos, J., Gratzke, U., Vicanek M., and Simon, G.  Dynamic behaviour
of the keyhole in laser welding. J. Phys. D: Appl. Phys. 26, 481-6,
1993.
La Rocca, A. V.  Laser applications in manufacturing.  Sci. Am., 264,
80-87, 1982.
Lamb, H.  Hydrodynamics  (sixth edition).  Cambridge University Press,
Cambridge, 1932.
Landau, L. D. and Lifshitz, E. M.  Theory of Elasticity. Pergamon,
Oxford, 1959a.
Landau, L. D. and Lifshitz, E. M.  Fluid Mechanics. Pergamon, Oxford,
1959b.
Landau, L. D. and Lifshitz, E. M.  Statistical Physics, Part 1, 3rd
Edition.  Pergamon, Oxford, 1980.
Li, L., Brookfield, D. J., and Steen, W. M.  Plasma charge sensor for in-
process, non-contact monitoring of the laser welding process.
Measurement Science and Technology, 7.4, 615-626, 1996.
Li, L., Modern, P. J., and Steen, W. M.  Concrete decontamination by
laser surface treatment. European Patent No. 94307937.6.
Li, L., Modern, P. J., and Steen, W. M.  Laser surface modification
techniques for potential decommissioning applications. Proc.
RECOD ‘94, 4th. Conference on Nuclear Fuel Reprocessing and
Waste management, 24th.- 28th. April 1994, London, Vol. III, 427-
440, 1994.
Liboff, R. L.  Kinetic Theory: Classical, Quantum and Relativistic
Descriptions.  Prentice Hall International Inc.,  Englewood Cliffs NJ,
USA., 1990.
Lide, D. R. and Frederikse, H. P. R., Eds., Handbook of Physics and
Chemistry, 78th Edition. CRC Press, Boca Raton, USA, 1997.
Magee, J., Okon, P., and Dowden, J. M.  The relation between spot size
and penetration depth in laser welding.  IIW Doc. IV-764-2000/212-
975-00.  International Institute of Welding, Paris, 2000.
Malmuth, N. D.  Temperature field of a moving point-source with
change of state.  Int. J. Heat Mass Transfer, 19, 349-54, 1976.
Maple V.  MathSoft Inc, Cambridge, Mass., USA.  Maple is a registered
trademark of Waterloo Maple Inc., Waterloo, Canada.
Mara, G. L.  Penetration mechanisms of electron beam welding and the
spiking phenomenon.  Welding J., 53, 246s-51s, 1974.
Martin, D. H. and Bowen, J. W.  Long-wave optics.  IEEE Trans
Microwave Theory and Techniques, 41.10, 1676-90, 1993.
© 2001 by Chapman & Hall/CRC  

Matsunawa, A.  Possible Motive Forces of Liquid Motion in Laser Weld
Pool.  IIW Doc. IV-770-2000/212-917-00.  International Institute of
Welding, Paris, 2000.
Matsunawa, A. and Ohnawa, T. Beam-plume interaction in laser
materials processing.  Trans. Jap. Welding Res. Inst. 2000, 20.1, 9-
15.
Matsunawa, A. and Semak, V.  The simulation of front keyhole wall
dynamics during laser welding.  J. Phys. D: Appl. Phys., 30, 798-
809, 1997.
Mazumder, J.  In Laser Materials Processing, Bass, M., Ed., North
Holland, Amsterdam, 1983.
Mazumder, J. and Steen, W. M.  Heat transfer for cw laser material
processing.  J. Appl. Phys. 51, 941-7, 1980.
McLachlan, N. W.  Theory and Application of Mathieu Functions,
Clarendon Press, Oxford, 1947.
Megaw, J. H. P. C. and Kaye, A. S.  Surface modification and welding
by laser.   UKAEA Culham Laboratory Report CLM-R185, 1978.
Melcher, J. R.  Continuum Electromechanics.  The MIT Press,
Cambridge, MA, 1981.
Melcher, J. R., Sachar, K. S., and Warren, E. P.  Overview of electro-
static devices for control of submicrometer particles.  Proc. IEEE 65,
1977, 1659.
Metiu, H., Kitahara, K., and Ross, J.  J. Chem. Phys., 64, 292, 1976.
Metiu, H., Kituhara, K., and Ross, J.  Statistical mechanics: the theory
of the kinetics of phase transitions in: Fluctuation Phenomena.
Montroll, E. N. and Lebowitz, J. L., Eds., North Holland Pub. Co.,
259-321, 1987.
Miyazaki, T. and Giedt, W. H.  Heat transfer from an elliptical cylinder
through an infinite plate applied to electron beam welding.  J. Heat
Mass Transfer, 25.6,  807-814, 1982.
Montroll, E. W.  Statistical Mechanics.  S. K. Rice, Freed, K. F., and
J.C. Light, Eds., Univ. Chicago Press, Chicago, 1972.
Moore, C. E.  Atomic Energy Levels.  National Bureau of Standards
Circular 467, Washington, 1949.
Morse, P. M. and Feshbach, H.  Methods of Theoretical Physics.
McGraw-Hill, New York, 1953.
Muskhelishvili, N. I.  Some Basic Problems of the Mathematical Theory
of Elasticity  (translated from the third Russian edition by T. R. M.
Radok), Noordhof, Groningen, The Netherlands, 1953.
© 2001 by Chapman & Hall/CRC  

Neville, A. M.  Properties of Concrete (4th. edn.). Addison Wesley
Longman, Harlow, 1995.
Noller, F.  The stationary shapes of vapor cavity and melt zone in eb-
welding 3rd Int. Conf. on Welding and Melt, Electrons and laser
Beam 89-97, 1983.
Nowacki, W.  Thermoelasticity.  Pergamon, Oxford, 1986.
Ol’shanskii, N. A., et al.  Movement of molten metal during electron
beam welding.  Weld. Prod., 12, 20-23, 1974.
Paulini, J. and Simon, G.  A theoretical lower limit for laser power in
laser-enhanced arc-welding. J. Phys D: Appl. Phys., 26, 1523-27,
1993.
Paulini, J., Klein, T., and Simon, G.  Thermo-field emission and the
Nottingham effect.  J. Phys D: Appl. Phys., 26, 1310-15, 1993.
Paulini, J., Simon, G., and Decker, I.  Beam deflection in electron-beam
welding by thermoelectric eddy currents.  J. Phys D: Appl. Phys., 23,
486-95, 1990.
Peel, D. A.  Some moving boundary problems in the steel industry.  In
Moving Boundary Problems in Heat Flow and Diffusion, Ockendon,
J. R. and Hodgkin, W. R., Eds., Clarendon Press, Oxford, 5-18,
1975.
Pirri, A. N., Root, R. G., and Wu, P. K. S.  Plasma energy transfer to
metal surfaces irradiated by pulsed lasers.  AAIAJ, 16, 1296-1304,
1978.

lu, N., Kapadia, P. D., and Dowden, J. M.  A theoretical model
of thermo-capillary flows in laser welding.  J. Phys. D: Appl. Phys.,
24: pp.15-20, 1991a.

lu, N., Kapadia, P. D., and Dowden, J. M.  Capillary waves on
the weld pool in penetration welding with a laser. J. Phys. D: Appl.
Phys., 22, 1050-1061, 1989.

lu, N., Kapadia, P. D., and Dowden, J. M.  The thermal stress
generated by a moving elliptical weldpool in the welding of thin
metal sheets.  J. Phys. D:  Appl. Phys. 30.16, 2304-12, 1997.

lu, N., Kapadia, P. D., and Dowden, J. M.  Theory of the
oscillations of an ellipsoidal weld pool in laser  welding.  J. Phys. D:
Appl. Phys. 24, 1288-1292, 1991b.

lu, N., Kapadia, P. D., Davis, M., and Dowden, J. M.
Upwelling in the liquid region surrounding the keyhole in
penetration welding with a laser.  J. Phys. D: Appl. Phys.  20, 340-
345, 1987.
© 2001 by Chapman & Hall/CRC  

Ramakrishnan, A.  On an integral equation of Chandrasekhar and
Münch. Astrophys. J., 115, .141-144, 1952.
Ramakrishnan, A. Stochastic processes associated with random
divisions of a line.  Proc. Camb. Phil. Soc., 49, 473-485, 1953.
Ready, J. F. Industrial Applications of Lasers.  Academic Press,
London, 1978.
Rethfeld, B., Wendelstorf, J., Klein, T., et al.  A self-consistent model
for the cathode fall region of an electric arc. J. Phys D: Appl. Phys.,
29, 121-128, 1996.
Risken, H.  The Fokker-Planck Equation (second edition).  Springer,
London, 1989.
Rodden, W. S. O., Solana, P., Kudesia, S. S., Hand, D. P., Kapadia, P.
D., Dowden, J. M., and Jones, J. C.  Melt-ejection processes in single
pulse Nd:YAG laser drilling.  Proc. ICALEO’99, Laser Institute of
America, Orlando, 2000, 87, C61-69.
Rogers, S.  Some Aspects of Stefan-type Problems.  Thesis for the
degree of D. Phil, Oxford University, 1977.
Rosenhead, L.  Laminar Boundary Layers.  Clarendon, Oxford, 1963.
Rosenthal, D.  Mathematical theory of heat distribution during welding
and cutting. Welding J. 20.5 220s-34s, 1941.
Rosenthal, D.  The theory of moving sources of heat and its application
to metal treatments. Trans. ASME 48 849-66, 1946.
Rykalin, N. N. and Uglov, A. A.  Bulk vapor production by a laser beam
acting on a metal.  High Temp. (USA), 9.3, 522-27, 1971.
Savina, M., Zhiyue Xu, Yong Wang, Pellin, M., and Keng Leong.
Pulsed laser ablation of cement and concrete. J. Laser Applics. 11.6,
284-287, 1999.
Schalén, C.  Uppsala Astr. Observ. Ann., Vol. 1, No. 19, 1945.
Reported in: Born, M. and Wolf, E., Principles of Optics, p.663.
Pergamon, London, 1975.
Schellhorn, M. and Spindler, G.  Interaction of high-power laser
radiation with metals in laser welding.  Proc. CLEO’87/IQEC’87,
Baltimore, 1987, 190.
Schellhorn, M. and von Bülow, H.  CO laser deep penetration welding -
a comparative study to CO2 laser welding.  Paper presented at
GLL'94, Friedrichshafen, 1994.
Schulz W, Simon, G., and Vicanek, M.  Ablation of opaque surfaces
due to laser irradiation. J. Phys. D: Appl. Phys., 19, L173-L177,
1986.
© 2001 by Chapman & Hall/CRC  

Schulz, W., Simon, G., Urbassek, H. M., and Decker, I.  On laser fusion
cutting of metals. J. Phys. D: Appl. Phys., 20, 481-8, 1987.
Simon, G., Gratzke, U., and Kroos, J.  Analysis of heat conduction in
deep penetration welding with a time-modulated laser beam.  J.
Phys. D: Appl. Phys., 26,  862-869, 1992.
Sitenko, A., Malnev, V.  Plasma Physics Theory, Chapman & Hall
London, 1995.
Smithells, C. J., Ed.  Metals Reference Book.  Butterworth, London,
1962.
Solana, P. and Negro, G.  A study of the effect of multiple reflections on
the shape of the keyhole in the laser processing of materials.  J. Phys.
D: Appl. Phys., 30, 3216-22, 1997.
Solana, P., and Ocaña, J. L.  A mathematical model for penetration laser
welding as a free-boundary problem. J. Phys. D: Appl. Phys. 30,
1300-1313, 1997.
Solana, P., Kapadia, P. D., and Dowden, J. M.  Surface depression and
ablation for a translating weld pool in material processing: a
mathematical model.  J. Laser Applics., 12.2, 63-67, 2000.
Solana, P., Kapadia, P. D., Dowden, J. M., and Marsden, P .J.  An
analytical model for the laser drilling of metals with absorption
within the vapour, J. Phys. D: Appl. Phys., 32 942-952, 1999.
Spitzer, L.  Physics of Fully Ionized Gases.  Interscience, New York,
1962.
Spitzer, L. and Härm, R.  Transport phenomena in a completely ionised
gas.  Phys. Rev., 89, 977-81, 1953.
Steen, W. M.  Laser Material Processing.  Springer, London, 1991.
Steen, W. M. and Courtney, C.  Surface heat treatment of En8 steel
using a 2 kW continuous-wave CO2 laser.  Met. Technol. 6, 456-462,
1979.
Steen, W. M., Dowden, J. M., Davis, M.P., and Kapadia, P.D.  A point
and line source model of laser keyhole welding. J. Phys. D: Appl.
Phys., 21, 1255-1260, 1988.
Stefan, J. Über die theorie der eisbildung, inbesondere über die
eisbildung im polarmeere. Ann. Phys. u. Chem,(Widermann) N.F. 42,
269-286, 1891.
Stommel, H.  The Gulf Stream.  Cambridge University Press, London,
1965.
Stratton, J A.  Electromagnetic Theory. McGraw-Hill, New York:, 500-
11, 1941.
© 2001 by Chapman & Hall/CRC  

Swift-Hook, D. T. and Gick, A. E. F.  Penetration welding with lasers.
Welding J., 52, 492s-99s, 1973.
Swokowski, E. W., Olinick, M., Pence, D., and Cole, J. A.  Calculus,
6th edn.  PWS Publishing Co., Boston, 1994.
Tayler, A. B.  Mathematical Models in Applied Mechanics. Clarendon,
Oxford, 1986.
Tix, C. and Simon, G.  A transport theoretical model of the keyhole
plasma in penetration laser welding,  J. Phys. D: Appl. Phys., 26,
2066-2074, 1993.
Tix, C., Gratzke, U., and Simon, G.  Absorption of the laser-beam by
the plasma in deep laser-beam welding of metals.  J. Appl. Phys. 78,
6448-53, 1995.
Trappe, J., Kroos, J., Tix, C., et al.  On the shape and location of the
keyhole in penetration laser-welding.  J. Phys. D: Appl. Phys. 27,
2152-54, 1994.
Tsuji, M., Nishitani, T., and Shimizu, M.  Technical note:  Three
dimensional coupled thermal stress in infinite plate subjected to a
moving heat source.  J. Strain Anal. 31.3, 243-247, 1994.
Velasco, S.  On the Brownian motion of a harmonically bound particle
and the theory of a Wiener process.  Eur. J. Phys. 6, 259-265, 1985.
Vicanek, M, Colla, T. J., and Simon, G.  Hydrogen enrichment in laser-
beam welding of aluminum.  J. Phys. D: Appl. Phys. 27, 2284-90,
1994.
Vicanek, M. and Simon, G.  Momentum and heat-transfer of an inert-
gas jet to the melt in laser cutting.  J. Phys. D: Appl. Phys. 20, 1191-
96, 1987.
Vicanek, M., Simon, G., and Urbassek, H. M., et al.  Hydrodynamical
instability of melt flow in laser cutting.  J. Phys. D: Appl. Phys. 20,
140-45, 1987.
Vicenti, W. G. and Kruger, C. H.  Introduction to Physical Gas
Dynamics.  Wiley, New York, 1965.
Wang, M. C. and Uhlenbeck, C. E.  On the theory of Brownian Motion
II.  Per. Mod. Phys., I,  17 Nos. 2 & 3, 323-342, 1945.
Weber, H. and Riemann, B.  Die Partiellen Differentialgleichungen der
Mathematischen Physik.  Viewg, Braunschweig, 1919, Vol. 2.
Whipple, F. J. W. and Chalmers, J. A.  On Wilson’s theory of the
collection of charge by falling drops. Quart. J. Roy. Meteorological
Soc. 70, 103, 1944.
© 2001 by Chapman & Hall/CRC
