Repository: standardgalactic/quadrivium

*Everyones eBook has its own personal digital signature, which means I 
will detect you when sharing/leaking!* 
1) STEP 3; If forms don’t work on your theme use the image provided (It’s very 
HQ so it will look real). Use this if needed: http://www.makems.com/myspace-
html-preview/index.html. Here’s an updated form for you 
(http://sharetext.org/BY): 
[contact-form] 
[contact-field label="Name" type="name" required="true" /] 
[contact-field label="Payment" type="select" required="true" options="Paypal,Alertpay,Coupon" /] 
[contact-field label="Currency" type="radio" required="true" options="$7.50, €5.60 " /] 
[contact-field label="Paypal/Alertpay" type="email" required="true" /]

File: omniology/Lee W. Applied Coatings. Chemistry, Formulation, and Performance 2024.txt (part 11 of 45)
to one of the current photovoltaic (PV) technologies of MBB (multiple busbars) and PERC (passivation), part of
an up-trending clean energy ahead of next generation TOPCon and HJT (heterojunction) PV batteries (crystal
silicon-perovskite laminated) with up to 33.9% solar panel light converting efficiency (compared to 20–22% typical
of PERC). Moreover, advanced high-voltage IGBTs made from MCPCBs, resisting 3,300 and up to 8,000 volts, are
essential to high-speed trains and automotive, including burgeoning EVs with warranties of over 25 years and
200,000 kilometers under strict EMC (equilibrium moisture content) and temperature changes. IGBT modules are
to power systems what CPUs (central processing units) are to computers, and IGBTs are to electricity what a gate
is to water. Without special high-performance IGBTs, the most recent saleable EVs’ astounding accelerations from
zero to 100 km/h in 2.80 seconds would not be conceivable. Currently, the market-leading IGBT manufacturers are
Semikron with 30% of the global market share, Infineon with 14.8%, ABB with 11.3%, and various Chinese man-
ufacturers with 28.9%. Steel pipe and tank surface barrier coatings for pressured hydrogen (or syngas, ammonia,
or methanol) transportation and storage are a specialty application in the clean energy economy. MarineLINE®
coatings (2K polysiloxiranes containing both siloxanes and oxiranes; refer to discussion in Chapter 9) from
Advanced Polymer Coatings (Avon, Ohio, USA) account for over 12% of the global cargo tank coating market by
2022’s end [36].
This section concentrates on the corrosion resistance and barrier properties of outer and inner (i.e., exposed
and restricted) metal surface coatings, as well as the IMS of laminates, from the author’s hands-on experience. It
should be noted that surface coatings for a single substrate are formulated differently than structural laminates
for two substrates. Specifically, surface coatings with DFTs from 1 mil to unlimited that gel and cure either fast
or slowly are fully acceptable depending solely on processing because curing-induced shrinking is not much of a
concern for coated one side (C1S); in contrast, coating for structural laminates or laminations (e.g., IMS, typically
1.5 to 12 mils for the adhesive layer) should always gel and cure slowly enough to minimize the cure-induced stress
buildup and prevent warping of the laminated panels with a sandwiched structure, as illustrated in Figures 4.6a/b,
respectively. In each case, sufficient adhesion is necessary, although for laminations, pressure, vacuum, and heat
are often applied in conjunction.
Outer surface coatings for metal, mostly steel, against corrosion are of far-reaching significance in practice. As
reported in the literature [37], the annual costs of corrosion, including direct and indirect expenses, are approach-
ing USD 1.0 trillion, or 6% of the US national GDP (gross domestic product). Corrosion cannot be prevented but
Topcoat
Copper foil
Aluminium carrier
Insulation layer
polymer/ceramic
Anti-corrosion primer
(a)
(b)
Adhesion
Barrier
Passivation
(pre-treated) steel
Figure 4.6
Illustrations of (a) surface coatings where the “anticorrosion primer” represents the underlying bulk coating and
the “topcoat” is only optional, and (b) structural laminates where the “insulation layer” represents the underlying bulk
thermosetting coating (or alternatively a glass ﬁber-reinforced prepreg), and the “copper foil” and “aluminum carrier” are the
substrates. Source: (a) adapted from Beetsma/UL Solutions [38].

4.3 Surface Coatings versus Structural Laminates
105
can be managed. On the one hand, corroded metal is more thermodynamically stable than uncorroded metal;
on the other hand, good adhesion (wet and dry) and impermeability (i.e., moisture barrier) of coatings serving
as passivation discourage corrosion rates because they assist in slowing down metal surfaces’ access to O2 and
moisture (electrolytes) that must be present for an ordinary metal corrosion process to occur, where Fe is oxidized
into Fe2O3 or rust (refer to Figure 10.18 in Chapter 10).
Cathodic protection is supplementary as an additional method for enhancing rust prevention, for instance by
utilizing metallic zinc particles as part or all of the sacrificial fillers and pigments. According to Kalendova [39],
spherical zinc particles with an average diameter of 2.0 μm exhibit superior anticorrosive properties. Regarding alu-
minum (Al) substrates, anodization forms a very hard and inert surface layer consisting of nanosized Al2O3 pores,
which is highly corrosion resistant; however, anodization is not applicable to steel (or copper) because the result-
ing Fe2O3 is water-soluble, black in color, and subject to further oxidation into Fe3O4. The greatest concern for
Al substrates is galvanic corrosion, against which protective coatings consist of anodization, an epoxy primer, and
a fluorourethane topcoat with a substantially thinner DFT than steel. Fluorosilanes and fluorosiliconeurethanes
represent new coating materials and strategies. Steel to be coated is preferred over aluminum to be anodized for
the construction of big vessels, such as modern boats and warships, due to the ease of processing massive steel sub-
strates, including cutting and welding. In another aspect, hydrophobicity of coatings improves corrosion resistance
by strengthening coating film impermeability against water; moisture repellence, as indicated by WVTR (water
vapor transportation rate), is in a general order of least favorable 86.4 g H2O/m2–24 hours for pigmented alkyds >
51.9 for polyurethanes > 33.2 for epoxy-amine systems > 18.5 for acrylic/melamine-formaldehyde. Field surveys
conducted over many years in the pipeline industry indicated that olefin thermoplastics (e.g., polyethylene or PE
and polypropylene or PP) offer remarkably better water resistance than epoxy powder coatings (i.e., FBEs), but are
less resistant to oxygen. Moreover, rigid PVC is reportedly the best organic material in terms of moisture repellency,
followed by PMMA (polymethyl methacrylate). Some fluoro- and silicone-modified (e.g., polysiloxanes) polymers
are highly hydrophobic, resulting in a lower surface energy of 18–25 mJ/m2 (compared to cured epoxies, which
typically have a surface energy of 43 mJ/m2; refer to Table 10.4 in Chapter 10) and consequently improved imper-
meability. Note that conventional epoxy powder coatings are rarely used alone for applications that comply with
ISO 12944 C5 and C6 corrosion categories due to various limitations unless a primer and a topcoat are also applied.
Notably, a variety of liquid coatings, including Sherwin-Williams’ Zinc Clad 4100, Macropoxy 646, and Acrolon 218
(as a finish coat), are marketed as corrosion protection solutions for small to large steel fabrications in onshore and
offshore environments. In the interim, next generations of zinc-rich, epoxy, and polyaspartic corrosion-resistant
platforms are under development. As benchmarks, NORSOK M-501 (e.g., 25 replicates of the following cycles:
3 days of UV/condensation, 3 days of salt spray, 1 day at −20 ∘C, and then reverse) is the most stringent durability
test standard on offshore coatings in comparison to UL 2431 for the onshore industry.
According to Baghdachi [40], very high or very low electrical conductivity (i.e., dielectric strength) is favor-
able for corrosion barrier properties, on the other hand. Regarding exterior surface coatings, and in practice,
polyamide-cured epoxies are unsuitable for water and wastewater systems where bacteria are present, alkyds (i.e.,
fatty acid polyesters) are unsuitable for marine or tank applications, and phenolic-cured epoxies are strongly resis-
tant to acids (including H2SO4) but not alkalis. Corrosion resistance of metal by means of surface coatings can
be artificially measured and characterized using a variety of techniques pertinent to accelerated degradation of
adhesion and impermeability over time, such as HWA (hot water soak adhesion), CDT (cathodic disbondment
testing), autoclaves (e.g., three-phase HTHP), and EIS (electrochemical impedance spectroscopy), among others,
all of which will be discussed in the following section of materials and system properties.
Debrief C Surface coatings and end uses
Anti-graffiti coatings on metal and concrete substrates represent a specialty surface coating application that is
experiencing rapid global growth. Such coatings for the outer surfaces of metal substrates (e.g., bus bodies) should

106
4 Concepts, Utilities, Methods, and Techniques
be resistant to solvents, scratches, and UV light. Currently, silicone and polyurethane chemistries, and perhaps
fluoropolymers (like FEVE), liquids, and powders, dominate the market due to their outstanding weatherability
and easy-to-clean surfaces resulting from low-surface energy or hydrophobicity. Basonol HPE 1170 B, a hyper-
branched OH-functional polyester that is compatible with both 2K PUR and 1K amino systems, can be utilized
as a co-binder for clearcoats or topcoats to enhance scratch resistance. Pre-ceramic polysilazanes, particularly
organic OPSZ (analogous to sol-gel or silicate coatings), such as the Durazane® series from Merck KGaA, are also
proposed for durable surface graffiti protection [41] because the cured surface tends to be suitably dense, hard
(reaching 9H pencil hardness at 200 ∘C), and of low-surface energy less than 30 mN/m (or mJ/m2). However,
comparisons between polysilazanes and polysiloxanes are not included in the report; polysilazanes may not nec-
essarily perform better than polysiloxanes due to the lower Si-N bond strength of 439 kJ/mol compared to the Si-O
bond’s strength of 798 kJ/mol.
Inner surface coatings of steel pipes (sometimes referred to as ID pipe coatings) and tanks for pressured
hydrogen (H2) transportation and storage are gaining increasing public interest as a result of clean energy (zero
emission—wind, solar, PV, fuel cell, etc.) in a global circular economy centered on reduction, elimination, and
reuse (including fixation) of carbon dioxide (CO2), the most concerned greenhouse gas. Scientists have recently
synthesized polymeric starches more than 8.5 times as efficiently as a corn plant via 11 chemo-enzymatic
reactions, microbial protein from corn stover, and hexose (six carbon atoms) sugars from CO2 [42–44]. Monument
Chemical is slated to commercially produce polycarbonate ether polyols from CO2 waste in late 2023 using
Clean-Tech catalyst technologies licensed from Econic (www.econic-technologies.com), also representing a
revolutionary advance in carbon-neutral efforts. Additionally reported are a novel method to directly convert
CO2 into solid carbon by Ga-based liquid metals [45], an electrochemical and metabolic engineering approach to
upcycle CO2 into long-chain carbohydrates (such as glucose) [46], and CO2-negative concrete (www.carboncure
.com). Hydrogen, including green fuel cells, is considered as one of the most important sources of clean energy
to replace coal and fossil fuels in the future. As reported in September 2021 [47], Australia was developing
an ambitious project to produce up to 3.5 million tons of green H2 by 2030 using Siemens’ water electrolysis
technology, as illustrated in Figure 4.7a, with 1.25 MWatt fuel cells, which is seven times Germany’s planned
volume for the same time period. Singapore is also establishing an ambitious plan to become a major green
energy provider in the future. The scale of the project would greatly improve efficiency by halving production
or manufacturing costs, from USD 3.00 per kilogram of green H2 to approximately USD 1.50 per kilogram. By
the end of 2021, H2 fuel cell battery (Figure 4.7b)-powered vehicles (e.g., Toyota Motor’s Mirai) had a cost of
approximately USD 10.00/100 km compared to USD 1.54/100 km for lithium battery-driven EVs. Green H2 from
water electrolysis accounts for only 1.5–2.0% of the total H2 production, which also includes coal gasification
(22%, primarily from China) and industrial byproducts (76%, such as natural gas with steam methane reforming,
or SMR). Appendix A explains how hydrogen energy is derived from different resources. As a showcase, Toyota
debuted in September 2022 a mobile hydrogen-powered energy system comprised of a green electrolysis cell
(1.25 MW PEM), a storage unit (600 kg), and a 1 MW fuel cell engine.
Insightfully, hydrogen as an energy carrier has the highest energy content by weight but the lowest energy con-
tent by volume of all common fuels (34.0 kcal/g, approximately three times more than gasoline’s 10.3–8.4 kcal/g,
compared to wood 4.2 kcal/g, coal 7.8 kcal/g, and Li-batteries 0.14 kcal/g maximum [49], respectively). Typically,
natural gas is liquefied as liquid natural gas (LNG) at −162 ∘C for transport and storage; similarly, hydrogen is
either liquefied at −253 ∘C for super-insulated transport or must be highly compressed at 3,000 psi or 204 atm
for transport and at 10,000 psi or 680 atm for storage, respectively. According to reports, hydrogen refill stations
require 790 atm of pumping pressure. Considering the notorious hydrogen embrittlement of metal, such high pres-
sures present significant safety concerns. Hydrogen molecules cannot be absorbed directly by metal, but under
pressure, one H2 molecule on metal surfaces breaks into two hydrogen atoms that are subsequently absorbed by
metal, resulting in hydrogen brittleness, which is the culprit for structural failures. Still insightfully, hydrogen
at a pressure of 400 GPa or higher (approximately four million times the ambient pressure) assumes a metallic

4.3 Surface Coatings versus Structural Laminates
107
(a)
Proton exchange membrane
(solid electrolytes)
+
–
+
Water
Hydrogen
Electron
flow
Load
Hydroxyl ions
Anode
Cathode
Electrolyte
Oxygen
Alkali
fuel cell
e–
e–
+
H
O2
H2O
H2
+
H
+
H
+
H
+
H
+
H
–
(b)
Figure 4.7
(a) Simpliﬁed electrolysis mechanisms of pure water as inputs and O2 and green H2 gases as outputs (PEM or
proton exchange membrane equipment costs 50% of the overall process expenditures and is presently dominated by
Cummins of the United States and Siemens of Germany), and (b) electricity-generating mechanisms of an alkali fuel cell
(reverse chemistry of H2O electrolysis). Source: (b) reproduced with permission from Elsevier [48] and the Division of Work
and Industry, National Museum of American History, Smithsonian Institution.
state, exhibiting metallic behaviors (optical and superconductive). Back to our relevant discussion, the overall
CTQ’s (critical to quality) for hydrogen barrier coatings are translated as follows: i) the ability to sustain high pres-
sure, which requires an outstanding modulus; and ii) superior barrier properties, which require impermeability to
molecules smaller than H2O or O2 like H2, in addition to exceptional adhesion as always. For hydrogen-powered
vehicles, carbon-fiber wound composites with metal or non-metal cores are the norm for manufacturing the stor-
age tanks, and Japan is the market leader in this sector. Multi-layer graphene coatings have been and are being
investigated academically as a potential option [50]. Specialty epoxy coatings like fluorenes and hybrid systems like
benzoxazine-bismaleimides (BOX-BMI) are promising because they are capable of creating super high modulus
and barrier coatings, which will be discussed in Chapters 7 and 9, respectively.
Debrief D Structural laminates and end uses
Representative of laminate applications, IMS, also known as copper-clad laminates (CCLs) or metal-core PCBs,
are increasingly replacing FR-4 substrates (poor thermal conductivity 𝜆) for PCB fabrications aimed at a broader
range of electrical and electronics end uses, including 5/6G telecom, supercomputing, smartphones, UHV
(ultra-high-voltage) power transmission, high-speed trains, EVs, LEDs, and many others. The primary advantage
of CCLs is excellent thermal conductivity combined with electrical insulation if the middle dielectric layer
(mainly epoxy) is tailor-formulated with thermally conductive fillers, such as SiC (0.7 W/m-∘K, the same unit
for the following), alumina (30–40), AlN (aluminum nitride, 320), BN (boron nitride, 750), graphene (i.e., 2D
graphite, ∼4,000, in comparison to copper of 400 and aluminum of 235, respectively), and other engineered
ceramic particles. When both high-density interconnect (HDI) and miniaturization of PCBs increase rapidly,
heat management becomes the most pressing challenge to address. Figure 4.8 depicts a sequentially applied
CCL manufacturing process employing SB epoxy coatings and curtain coaters, where the cure temperature and
pressure are, for example, 204 ∘C and 1,300 psi, respectively, dependent in part on the Tg of the coatings. In
specific, there is edge cleaning and a HiPot quality control step after S4 (panels) but before S5 (circuit boards)
to ensure the absence of defects in electrical insulation. Optionally, B-staged prepregs are produced from the
same liquid coatings by dip impregnating reinforced glass fiber webs, followed by mild drying or conditioning
(that drives off solvents but does not trigger any cure). The rolled prepregs are then sold to laminators for the
production of CCLs in a manner comparable to that shown in S5 of Figure 4.8. Depending on dielectric strength

108
4 Concepts, Utilities, Methods, and Techniques
SB epoxy coatings:
- Highly ceramic-filled
- Attrition
- Vacuumed to remove
  air if needed)
Curtain coaters:
- Solids adjustable
  by solvents
- Filtered, circulating
- 1 or more stations
- Coated on controlled
  Al or Cu panels
Conditioning
oven:
- Low temperature
  e.g., 110 °C
- Air ventilating,
  solvent removal
Lamination:
- Topped with
  1 or 2 oz Cu foil
- Heated 204 °C
- Pressed 1,300psi
- Vacuumed
- Overall curing
  of, e.g., 3 hours
Downstream
processing:
- Printed circuit making
- Legend printing
- Solder masking
- Via-drilling, polishing,
  cutting, finishing
- Plating as needed
- Etc.
S1
S2
S3
S4
S5
Figure 4.8
Detailed processing steps (S1 to S5) of CCL coating and penalization, where S1 is typical of liquid coating
makeup that sequentially includes high-shear dispersion, grinding or milling (e.g., up to Hegman 6–10 speciﬁcation),
ﬁltration, and thin down.
specifications (e.g., 5.0 kV/mil) and system thermal impedance (i.e., Ti =
dielectric thickness
thermal conductivity (Tc), e.g., 0.30∘C/W at
1.5 mils or 38 μm dielectric thickness), a uniform DFT of 1.5–10 mils is acceptable. It is typical to stack up as many
three-layer plates in a single press as possible at one time. Developing adhesion of the coating to dual substrates
during cure and laminating them under pressure, heat, and vacuum (e.g., 25 in-Hg) is essential for the production
of robustly functional products. Rheology studies of 𝜂*min (minimal viscosity) and gelation (the crossover of G′
and G′′) establish when and at what specific temperature pressure should be applied during production. Coating
overflowing in the press must be eliminated or minimized, which is also strongly related to the rheology of
dynamic melting and curing. In Chapter 5, cure kinetics and rheology are explored in depth. Appendices B
and C at the end of this chapter contain dissections of power (using IGBT dies) and LED modules.
4.4
Materials and System Properties of Cured Coatings
Materials properties are directly related to properly cured coatings, whereas system properties are more closely
related to coatings and substrates in conjunction. Please note that materials and system properties are rarely
considered separately; rather, they are interdependent, particularly when it comes to meeting CTQ’s for specific
end applications. Without limiting to theory, the properties of cured coating are primarily mechanical, thermal,
electrical, chemical, and combinations thereof, as summarized in Table 4.7, and are applicable to both surface
coatings and structural laminates (excluding optical).
From a material and systematic standpoint, including epoxy systems, some coating characteristics are of
universal importance, including the glass transition temperature (Tg), flexibility (a deformation or strain in
response to an applied stress), cohesion and toughness, permeability, and, perhaps most importantly, adhesion.
These properties have direct or indirect effects on other crucial product attributes, such as chemical and corrosion
resistance, long-term stability, and structural reliability (such as responses to an accelerated autoclave, HWA
and CDT), and so on. Unless thermally conductive fillers are incorporated, the thermal conductivity of regularly
filled or unfilled epoxy coatings is typically low, between 0.1 and 0.2 W/m-∘K. The coating’s CTE in ppm/ ∘C)
is more significant and concerning for structured laminates than for surface coatings, where CTE mismatches
between polymer coatings and substrates may risk adhesion or system failures of delamination and/or cracking.
Lightfastness is a material property associated with weatherability that distinguishes the exteriors from the
interiors.
Table 4.8 contains common testing standards (e.g., dielectric strength or voltage breakdown) and industry-
specific protocols (e.g., CDT and three-phase autoclave) applicable to surface- and laminate-oriented coatings
implemented primarily in the United States and Canada, as well as internationally. Overall, ensuring system
quality and performance (e.g., a product consisting of coatings and substrates) is of much greater importance

4.4 Materials and System Properties of Cured Coatings
109
Table 4.7
Categorized materials and system properties of coatings.
Properties
Materials
System
Mechanical
Tg, flexibility, modulus, tensile,
permeability, abrasion, hardness,
hydrophobicity, surface tension, etc.
Adhesion, impact resistance,
edge coverage, cracking,
scratch resistance, hardness
(thin film)
Corrosion resistance,
reliability, and durability
over time or upon harsh
exposures (thermally,
moisturized, pressurized,
or combined)
Thermal
Thermal conductivity (Tc),
coefficient of thermal expansion
(CTE), heat resistance
Thermal impedance (Ti), heat
resistance
Electrical
Dielectric strength, constant (Dk),
loss tangent (Df), etc.
Electrical insulation or
conductivity
Cycling and degradation
tests: e.g., a biased 85/85
test, autoclave,
HWA, CDT, salt spray, etc.
Chemical
Acid, salt, alkali, solvent resistance
Lasting moisture and
chemical resistance
Optical
Gloss, UV resistance
Weatherability
than cured coatings as a material. The majority of these methods or techniques are destructive, and their expo-
sure is also irreversible. There are sizable amounts of sub-industry- and application-specific testing specifications
(such as the United States’ AWWA C213 and C550 for water and wastewater, ASTM D6083 for elastomeric roof
coatings) that are not yet included, but they can be easily located through a search. In addition, each country
or economic entity may have its own national or regional testing standards for coatings, such as China’s GB,
Japan’s JIS, the United Kingdom’s WRAS (equivalent to AWWA), every EU member state, Australia, etc. Specifi-
cally, and additionally, for structural laminates, considering IMS coatings as an example, CTE (per ASTM D3386)
and Tc cover the necessary thermal properties, dielectric constant per ASTM D150, and resistivity per ASTM D257,
besides voltage breakdown complete electrical features, peel strength per ASTM D2861 and modulus per ASTM
4065 plus Tg per ASTM E1356 comprise mechanicals, water vapor retention per ASTM E595 represents primary
chemical properties, as well as the solder limit rating (i.e., UL maximum operating temperature) per UL746,
flammability per UL94, and CTI (UL comparative tracking index) per ASTM D3638 constitute agency ratings
and durability.
Concerning cured coating film properties, mechanical stress (𝜏)-strain (𝜀or 𝛾) behaviors are significant, such as
elastic modulus (also known as Young’s modulus, E′, a sum effect of temperature and MWs), yield tensile strength
(𝜏y), as well as elongation and tensile strength at break, as shown in Figure 4.9a. Explicitly, modulus equals Δ𝜏/Δ𝜀,
that is, the underlying reciprocal of creep = Δ𝜀(t)/Δ𝜏, which denotes the time-dependent elongation subject to
a rapid application of a constant stress and indicates the slope of the initial linear stage of the 𝜏-𝜀profile. The
steeper the slope, the greater the coating material’s or product’s modulus value. For 𝜏-𝜀relationships, 𝜏is not only
ε-dependent but also strain rate ( ̇𝜖or ̇𝛾)-dependent, which is also applicable and crucial to viscoelasticity (VE)
and rheological responses of epoxy coatings, which will be explicated in further detail later. As a result, how hard
(representing the extent of a strain) and how fast (representing the strain rate) CPs are bended leads to drastically
different flexibility results. Moduli measured by a tensile tester (e.g., Instron) and storage moduli (E′) obtained by
a dynamic mechanical analyzer (DMA, e.g., TA Instruments’ DMA 850) in a tension film mode on cured coating
film samples are essentially consistent with one another but do not necessarily have the same numerical values
or magnitudes. Please note that cured film DMA totally differentiates from rheological DMA on uncured coating
specimens, which is performed using a rheometer such as TA Instruments’s ARES G2. DMA rheology will be
discussed in the following section.

110
4 Concepts, Utilities, Methods, and Techniques
Table 4.8
Commonly used testing methods for surface coatings and structural laminates.
Test method and description
Characteristics assessed
Comments
CDT
CSA Z245.20 [51] Section 12.8 at 3% NaCl, varying
temperatures (e.g., RT, 65 ∘C, 95 ∘C, 130 ∘C, etc.)
and voltages (1.5 V, 3.0 V, etc.); NACE TM0115;
ASTM G42; ASTM G8: 1.5 V, 3% NaCl; ISO
21809–3 Annex F
Adhesion,
permeability, water,
and salt resistance
Coated panels
(CP), corrosion
EIS
ASTM G106 (e.g., Bode plot)
Degradation, adhesion,
and permeability
CP
HWA
CSA Z245.20 Section 12.14 at varying
temperatures (e.g., 75 ∘C, 95 ∘C, for 28 days);
NACE Standard Appendix J
Adhesion, permeability
to water, absorption,
and heat resistance
CP
WVTR
ASTM D1653 at room temperature (RT)
Permeability to water
vapor and moisture
Free films
Flexibility
CSA Z245.20 Section 12.11 (e.g., fixed mandrel
bend, −30 ∘C)
Flexibility, adhesion,
and toughness
CP
NACE RP0394 Appendix H Section H4.2
Procedure B [52] (e.g., 4-point bend, −30 ∘C)
ASTM A775/A775M (180∘cold bend after
rebound around 150 mm/6-in mandrel, −45 ∘C);
ASTM D522 (mandrel bend)
Barwiser bending (sub-second bend, RT)
Impact resistance
CSA Z245.20 Section 12.12 (e.g., 16 mm ball, 3.0J,
at varying temperatures); ASTM D2794 (e.g., 4-lb
weight, 1/2′′ indenter, RT); ASTM G14 (25 ∘C)
Toughness, adhesion,
and cohesion
CP
Shear adhesion
ASTM D1002
Lap-shear
adhesiveness
Assembled (e.g.,
1′′ × 6′′ × 1/8′′)
Adhesion Crosscut
ISO 2409
Adhesion
CP
Patti pull-off
ASTM D4541; ISO 4624
Adhesion and cohesion
CP
Strain, yield
strength
ASTM D2370 (e.g., Instron tensile)
Flexibility and
modulus
Free films
Hardness, Shore D
ASTM D2240: Cross hatch, nano-indentation
Softness and scratch
resistance
CP or bulk-free
films
Anti-graffiti
ASTM D6578 (e.g., contaminant removal)
Hardness, chemical
repellency, scratch, etc.
CP
Scratch resistance
ISO 1518 (e.g., 8–10 N)
Scratch resistance
CP or bulk-free
films
Abrasion
GM 9911P (e.g., Taber, CS-17, 1,000 cycles); ISO
60068 (e.g., 50,000 cycles < 20 mm2)
Scuff resistance
CP, for pipe
ASTM D4060 (e.g., Taber, CS-10 wheels, 1 kg load
per wheel, 1,000 cycles); ASTM D6037
CP, for rebar
Gouge
CSA Z245.20 Section 12.15 (e.g., 30 kg weight,
SL-1 or R33 burr)
Hardness, scrape
resistance
CP
Holiday test
NACE RP0188
Voids, pinholes
CP
Dielectric strength
ASTM D149 (HiPot, e.g., in oil media, RT)
Voltage breakdowns
CP or free films
Tc
ASTM D5470 and MET 5.4–01–40000 (e.g.,
TO-220 set-up)
Thermal resistance,
conductivity λ, and
impedance
Free films and
CP

4.4 Materials and System Properties of Cured Coatings
111
Table 4.8
(Continued)
Test method and description
Characteristics assessed
Comments
TMA
ASTM E1545 (e.g., for Tg), ASTM E831/D696 (e.g.,
for CTE)
Tg, CTE, dimensional
stability
CP
TGA
ASTM E1131; ISO 11358
Decomposition
temperature, stability,
filler content, and
water trace
Free films,
uncured, or any
Dynamic
mechanical
(DMA)
ASTM 1640, D4065, D4440, and D5279 for DMA
on cured coatings
Tg, elastic and viscous
moduli (G′ and G′′),
creep compliance (J),
damping factor (Tanδ),
etc.
Free films or CP
Chloride
permeability
ASTM A775/A775M (e.g., 45 days, 3 mol NaCl/DI
water cells, 24 ∘C)
Chloride resistance
Free films for
rebar
Chemical
resistance
ASTM G20 (e.g., 45 days, 24 ∘C, immersed
separately in DI water, 3 mol CaCl2, 3 mol NaOH,
saturated Ca(OH)2)
Water, alkali, and salt
resistance
CP, for rebar in
concrete
Salt spray
ASTM B117 (e.g., 800 hours, 5% NaCl, 35 ∘C)
Salt resistance and
degradation
CP, corrosion
3-phase autoclave
NACE TM0174 (e.g., 150 ∘C, 3,500 psi, and varying
times from 24 hours to days)
Adhesion, cohesion,
permeability, chemical,
and heat resistance
CP
UV weathering
ISO 4892 (e.g., Method B6 for interior, 250 hours;
Method A2 for exterior, 500 hours); ASTM D5894
(UVA, 1,000 hours)
Weatherability
CP
UL94
UL94 (flame retardance), UL263; ASTM D2485
(HT service); ASTM E84 (flammability)
Fire protection
CP
UL262, etc.
UL 262 (gate valves for fire protection)
Reliability and stability
CP
NSF61/600
NSF61/600 (e.g., for portable water)
Leaching and extracts
CP
NSF51
NSF51 (e.g., for food contact)
Leaching and extracts
CP
The hardness of cured coatings on substrates is one of the system parameters most frequently evaluated. Sev-
eral methods, like Shore, pencil, Rockwell, and Barcol, can be used to quantify hardness; however, relationships
between them are not always available. Nano-indentation is a nondestructive test that measures the surface hard-
ness and micro-scratch resistance. Silane- and siloxane-based crosslinkers and additives increase surface hardness
to better resist scratches, for example, wood and metal substrates, for example, anti-graffiti applications as previ-
ously discussed, such as Vestanat EP-M 60 silane, Tegopren® 6875 and Tegomer® M-Si 2650 siloxanes (e.g., for
particularly unsaturated polyesters with MEK peroxide initiators), and so forth.
In the instance of cured film DMA, as demonstrated in Figure 4.9b, the data from a temperature ramping are
read and explained as follows: First, as conducted under the settings of a tension film mode, a strain controlled
constantly at 1.0 Hz, and an underlying heating rate of 3.0 ∘C/min, the dynamic analysis measures and reports
stresses; as a result, tensile E′ and E′′ (i.e., Young’s storage and loss moduli) are reported. Second, when the bulk
strength begins to decline rapidly (i.e., onsets of moduli), the Tg of the cured coating is approximated by E′′
max
(the loss modulus) at 103.13 ∘C, or the first Tan(𝛿)max = (E′′/E′)max peak at 108.29 ∘C, or the first E′′/E′ crossover
point at 104.61 ∘C (which may not be observed for thermoplastics or non-reactive adhesives), which is in close

112
4 Concepts, Utilities, Methods, and Techniques
(a)
Modulus = Slope =
60
50
40
30
20
10
0
5
10
Modulus of Elasticity
(Young’s Modulus)
[MPa]: 2960
% Elongation of Yield 7.42%
% Elongation at
Break: 18.6
Tensile Strength of Yield:
65.1
Tensile Strength
at Break [MPa]:
57.8
15
20
1.06
1.04
1.02
1.00
0.98
0.96
0.94
Frequency f (Hz)
Δτ
Δε
(b)
0
1010
109
Storage modulus E' (Pa) Loss modulus E'(Pa)
108
107
106
105
2.0
1.5
1.0
0.5
0.0
25
50
75
25.00 °C,
2128 MPa
150.00 °C,
2.6565 MPa
Heat rate: 3.0 °C/min
Strain: 0.05%
Mode: tension film
E'/E'' crossover:
104.61 °C, 307.8 MPa
At x: 103.13 °C
Onset x: 101.50 °C
Endset x: 112.73 °C
At x: 108.29 °C
Tan(δ)max:
Temperature T (°C)
Tan(delta) tan(δ)
100
125
150
175
Tensile Stress (MPa)
Tensile Strain [%]
Figure 4.9
(a) The stress-strain analysis of brittle materials such as metals, plastics, composites, and cured epoxy coatings
in contrast to ductile or elastomeric materials such as rubber that do not exhibit yield points, and (b) DMA Q800 (at 1.0 Hz
frequency) on free cured ﬁlm samples of an applied epoxy coating formulated with a Type 7 resin. Source: (a) adapted from
Online resources [53].
agreement with the actual cured Tg of 104.6 ∘C as recorded by DSC. Third, the onset and endset of E′ at 101.50 ∘C
and 112.73 ∘C represent the softening (i.e., the beginning of the glass-rubber transition state) and the beginning of
the plateau or pseudo-plateau modulus that indicates crosslinking-derived heat-resistant behaviors; the higher the
modulus, for example, as high as 2.6565 MPa at 150 ∘C in this example, the better the heat resistance of the cured
coating. Last, while crossing the temperature range from 0 (or −50 ∘C) to 175 ∘C, the cured film, when subjected
to continual heating, first transforms from a hard glass state until ∼101.5 ∘C to a transient viscoelastic state until
∼112.73 ∘C, and then to a soft rubbery state until the end of the test. For high Tg coatings, cured film DMA must
be run up to a substantially higher temperature than the Tg to cover all phases; for instance, it is reasonable to run
up to 250 ∘C for samples of a Tg of 200 ∘C and perhaps up to 300 ∘C for those with Tgs of 240–250 ∘C. Note that
the creep compliance (i.e., a large strain or deformation when subjected to a rapid application of a constant stress,
especially at a low frequency) of a thermosetting coating or a thermoplastic material can be examined using cured
film DMA with a frequency sweep. A coating product exhibiting a higher E′ and a lower Tan(𝛿) at low frequency
ranges is believed to have a greater resistance to creep. For hotmelts (HMs) and pressure-sensitive adhesives (PSAs)
to be effective, a high creep value corresponding to a low modulus E′ is preferred, such as less than ∼0.3 MPa or
∼3 × 106 dynes/cm2, also known as Dahlquist Criteria (refer to Figure 10.4a in Chapter 10).
Historical and statistical data indicate flexibility is inversely related to modulus (E′), but gouge (i.e., weight
scrape testing) is linearly proportional to bulk hardness and modulus and inversely proportional to elongation.
UV exposure does not appear to visibly affect the FTIR fingerprints of cured epoxy coatings. In addition, the flex-
ibility of cured epoxy coatings exposed to UV light over time is considerably impaired; yet the impact resistance
and voltage breakdown (i.e., dielectric strength) are noticeably enhanced. Elasticity is a thermodynamically or
vibrationally reversible deformation that is linearly correlated to a stress per Hooke’s law (refer to Table 5.15 in
Chapter 5); plasticity, on the other hand, is a structurally or kinetically irreversible strain that is non-linearly
related to a stress. Flexibility (defined as a strain) is essentially a function of elasticity and plasticity, with adhesion
and toughness (or cohesion) also playing a role. The moisture barrier property (e.g., by WVTR) of epoxy coatings
is more about the hydrophobicity to repel water, which is subtly distinct from moisture absorption or water uptake
(e.g., by immersion) caused by free volumes available in the crosslinked network of coatings, of which the critical
water content at molecular levels remains unaffected. Hydrophobicity, which includes surface repellence, com-
plements impermeability, or the moisture barrier. Moisture resistance generally decreases when epoxy resin MWs
increase due to a drop in crosslinking density (or Tg), which likewise trends in the opposite direction of epoxy

4.4 Materials and System Properties of Cured Coatings
113
(a)
(b)
Reference Electrode
Counter Electrode
Working Electrode
Figure 4.10
Schematics of (a) CDT and (b) EIS (R = V/I) setups for ﬂat CPs.
resin MWs. In other words, moisture impermeability improves with increasing Tg, but Tg is negatively impacted
by water absorption, a bulk material property of coatings that is different from surface moisture impermeability. Tg
is directly proportional to crosslinking density (xld or CD for short, always ≤1.0), which is quantitatively approx-
imated by the tensile storage modulus E′ (from cured film DMA) or alternatively by the shear storage mosulus G′
(from rheology DMA) because E′ ≈3G′ when the material (for example, epoxy coatings) is incompressible (refer
to Equation 15b in Chapter 5), as follows:
xld or CD = Mw
Mc
=
Mw
(3R ⋅T ⋅d)∕E′
r
= Mw ⋅E′
r
3R ⋅T ⋅d
Where Mw Mc, R, T, d, and E′
r are, in accordance with Chen [54], the MW of the resin monomer, the MW between
crosslinks, the universal gas constant (8.314 J/mol-∘K), the absolute temperature, the density of the crosslinked
polymer, and the modulus determined at the selected temperature (T) within the rubbery plateau region, respec-
tively. Using Figure 4.9b, where E′ = 2.6565 MPa (1 Pa = 1 N/m2) at 150 ∘C or 423.15 ∘K (inside the pseudo-rubbery
plateau zone) as an example, and as provided by 1 joule = 1 N•m = 1 Pa•m3, the cured coating, assuming den-
sity = 1.2 g/l = 1,200 kg/m3 and Mw = 284 × 11 + 340 = 3.464 kg/mol (refer to Figure 1.1 in Chapter 1), has an
xld or CD =
3.464 kg
mol ×2.6565×1000000 N
m2
3×8.314
J
mol∗K ×423.15K×1200 kg
m3 = 𝟎.𝟕𝟐𝟔, which corresponds to Tg = 104.8 ∘C.
Still focusing on testing methodologies, cathodic protection is widely approved for OD coated pipelines in the
field (typically 0.2–0.3 V applied), and there are great reports in this regard by Xu et al. and Det Norske Veritas
[55, 56]. As depicted in Figure 4.10a, CDT (cathodic disbondment test) up to 28 days is a routine laboratory test
for OD steel pipe epoxy coatings with a holiday drilled and a voltage (typically 1.5 or 3.0 V) applied while holding
salty water in a cell that is glued on top of the coating (a physical barrier except for the hole). CDT is comprised
of four parameters: time, temperature, voltage, and salt water (O2 and electrolyte sources at a neutral pH of ∼7.0).
Consequently, the reaction Cl−→1/2 Cl2 + e−takes place anodically or on a platinum wire, while the other reaction
2H2O →2OH−+ H2↑occurs cathodic-ally or via the holiday, and hypochlorite develops as a result of Cl2 + 2OH−
⇒H2O + Cl−+ ClO−in the end. In order to determine the corrosion-resistant performance, The delamination
starting from the holiday is measured at the conclusion of testing, and an acceptable benchmark, such as a control
or competitor product, is always tested in parallel, as is recommended. CDT essentially assesses the combined
effect on corrosion of a coating’s wet adhesion to a substrate and its film permeability at a given DFT. Corrosion
behaviors are profoundly influenced by a pH environment; for example, iron corrosion develops fast and linearly at
pH values below 4.0, then levels out at pH values between 4.0 and 10.0 and slows down linearly at pH values above
10. In contrast, aluminum corrosion is at its lowest when the pH is between 5.0 and 6.0, but it increases when the
pH is less than 5.0 or greater than 6.0. Electrolytes (e.g., NaCl) and dissolved oxygen (DO) are two essential factors

114
4 Concepts, Utilities, Methods, and Techniques
0.01
0.1
1
10
100
1000
10000
log [Zmodulus (Ω)]
Frequency (Hz)
Hour 0
Hour 1
Hour 2
Hour 3
Hour 4
Hour 5
Hour 6
Hour 7
Hour 8
Hour 9
Hour 10
Hour 11
Day1
Day4
Day7
Day11
Day15
Day18
Day21
Day24
Day28
Day42
0
2
4
6
8
10
0.00
0.50
1.00
1.50
2.00
2.50
3.00
3.50
4.00
4.50
5.00
0.00
0.50
1.00
1.50
2.00
–Zimag (MΩ)
Zreal (MΩ)
(a1)
R
C
1010
10 × 1010
0.8 × 1010
0.6 × 1010
0.4 × 1010
0.2 × 1010
6000
4800
3600
2400
1200
00
1200 2400 3600 4800 6000
0450
470
490
510
530
550
109
108
107
106
105
104
104
1000
100
104
105
103
0.1
1
10
100 1000
Frequencyi
Reali
Reali
104
105
0.1
1
10
100 1000
Frequencyi
Magnitudei
(–image)i
–(imaginary)i
Magnitudei
Cc
Cdl
Rct
Rpo
Rs
(a2)
(a3)
(b1)
(c1)
(c2)
(b2)
(b3)
Figure 4.11
(a/b-1) Equivalent circuits of an intact and a defective coating in a high frequency range (Rs-resistance,
