Repository: standardgalactic/quadrivium

*Everyones eBook has its own personal digital signature, which means I 
will detect you when sharing/leaking!* 
1) STEP 3; If forms don’t work on your theme use the image provided (It’s very 
HQ so it will look real). Use this if needed: http://www.makems.com/myspace-
html-preview/index.html. Here’s an updated form for you 
(http://sharetext.org/BY): 
[contact-form] 
[contact-field label="Name" type="name" required="true" /] 
[contact-field label="Payment" type="select" required="true" options="Paypal,Alertpay,Coupon" /] 
[contact-field label="Currency" type="radio" required="true" options="$7.50, €5.60 " /] 
[contact-field label="Paypal/Alertpay" type="email" required="true" /]

File: omniology/Stretching for Dummies (ISBN - 0470067411).txt (part 11 of 13)
by LaReine Chabut
Be sure to sit up tall and keep your back nice and straight (as shown in Figure 13-6a).
2. Inhale as you clasp your hands behind your neck, opening your chest and expand-
ing your lungs (see Figure 13-6b).
3. Hold the stretch for two breaths and then release.
4. Repeat the movement ﬁve times.
A couple do’s and don’ts for this exercise:
 Do gaze at the ceiling to help relax your neck and shoulders as you clasp your hands
behind your neck and inhale.
 Don’t arch your back; keep the spine tall and straight.
Lower body stretches
Stretching the lower body is extremely important after giving birth because you spend a lot
of time sitting and feeding your baby. Sitting too long can result in tight buttocks muscles
and sore hips. The following stretches help relieve these aches and pains that are so
common in the lower body.
a
b
Figure 13-6:
The chest
opener
stretch.
213
Chapter 13: What to Stretch When You’re Expecting . . . and After

Lying pelvic tilt
This stretch is a great one for improving lower body circulation and relieving pelvic tension.
You can also strengthen the abs, legs, and buttocks with this stretch.
To do this exercise, follow these steps:
1. Lie on your back with your knees bent and your feet ﬂat on the ﬂoor.
Your back shouldn’t be arched, as shown in Figure 13-7a.
2. Inhale through your nose, and as you exhale through your mouth gently draw your
abdominal muscles in toward your spine (see Figure 13-7b).
3. Squeeze your buttocks without lifting your hips.
4. Hold for two breaths and then release.
5. Repeat Steps 1 through 4.
A few do’s and don’ts for this exercise:
 Do keep your feet ﬂat on the ﬂoor during this stretch.
 Do keep your back ﬂat on the ﬂoor to keep from arching.
 Don’t forget to keep your hands on your abs to feel your muscles tightening.
Kneeling pelvic tilt
By tilting your pelvis toward your spine during this stretch, you’re strengthening the
abdominal wall as well as stretching out your abdominal muscles. A great stretch for those
underused abs!
a
b
Figure 13-7:
Performing
the lying
pelvic tilt.
214
Part IV: Getting Limber as You Live: Stretches for Various Life Stages 

1. Get on your hands and knees, making sure to keep your back relaxed and not
arched (see Figure 13-8a).
2. Inhale and as you exhale, pull your buttocks forward, rotating the pubic bone
upward (see Figure 13-8b).
3. Hold this position for three seconds and then relax.
4. Repeat the stretch ﬁve times.
A few do’s and don’ts for this exercise:
 Do keep your back ﬂat and not arched.
 Do breathe as you pull your pubic bone upward.
 Don’t let your head hang down toward the ﬂoor when you’re on your hands and knees.
Hold it straight and in line with your spine.
a
b
Figure 13-8:
On hands
and knees
with pelvis
in neutral
position and
then but-
tocks tucked
under.
215
Chapter 13: What to Stretch When You’re Expecting . . . and After

216
Part IV: Getting Limber as You Live: Stretches for Various Life Stages 

Chapter 14
Family Fun: Kid-Friendly Stretches
In This Chapter
 Recognizing the importance of stretching for kids
 Making stretching fun and useful
 Joining in the fun: Stretches you can do together
You might think that because school-age kids’ muscles are still so new and fresh they
would naturally be ﬂexible. But just ask any soccer mom or cheerleading coach and
you’ll ﬁnd that the subject of ﬂexibility and children is often misunderstood.
Although very young kids do in fact have naturally pliable muscles and joints, children
between the ages of 6 and 12 experience bursts of rapid bone growth at a rate that can actu-
ally create tension in the connective tissues that aren’t growing as quickly. These spurts
result in a surprising tightness in their still very young muscles. So don’t be fooled when
you see how ﬂexible young gymnasts are on TV, most kids aren’t that limber.
Research shows that children need stretching for the same reasons adults need stretching:
to help them develop body awareness, increase ﬂexibility, and improve performance in
sports. And no matter what age or level of conditioning your children are at, children will
exercise if it’s presented as play (however if it’s presented to them like broccoli, you can
forget it!). That’s why I’ve tried to make the stretches in this chapter fun and lighthearted
for the little ones, and for the older kids, a little more challenging and useful.
Enticing Children to Get Off Their Tushes
Every advantage you can give your kids, no matter how small, can pay off big in the future.
And when it comes to helping them increase their ﬂexibility, it doesn’t take a lot to get the
job done: A spirited game of Twister may easily do the trick, as does setting limits for the
amount of time your kids sit at the computer or play X-Box. Take a break for a little stretch-
ing, and tell your kiddos that the break will improve their game score — they’ll love it!
Or better yet, buy them a hip dance game like “Dance, Dance Revolution.” It comes with a
dance pad and you actually move your feet, not just your thumbs! Better still, you play it
with them!
If your kids like to plop themselves in front of the TV all day, try to come up with some cre-
ative movements your children can do while watching TV. Here are some prime examples of
TV programming you should use to your advantage:
 Sporting events: If your kids are watching sports and they see someone warming up in
the on-deck circle or on the sideline, point out that every high-level athlete stretches
and warms up before getting in the game. Suggest that they try the same move right
there in your living room. See how they do. Talk about how it feels. Is it easy? Is it hard?
Do they know what muscle they’re stretching? Have them show you a move or stretch
that their coach (if they play sports) has had them do.

Then the next step is for you to get down on the ﬂoor with your little ones and work on
your ﬂexibility as a family! The secret is making it fun, and trust me, the kids will get a
big kick out of watching Mom or Dad trying to do something difﬁcult — it makes you
look surprisingly human. This family time is a good way to exercise your humility and
make you more ﬂexible, too!
 Commercial breaks: While watching their favorite TV show, have your kids stretch
during the commercial breaks. Most commercials are about 30 seconds, which is about
how long you should hold a stretch. Suggest that your children come up with a differ-
ent stretch for each commercial and hold it for the duration of the commercial. See
who can be the most creative!
To get a jump on this situation, it’s important to get kids moving early in their lives. More
important, as parents, you need to be healthy role models so your kids grow up loving to
move. No matter what form of movement you choose to encourage, all that matters is that it
should be fun and playful for younger kids and fun and challenging for older kids.
Keep in mind that you are helping to develop crucial attitudes toward ﬁtness, as well as
sound workout techniques that last them throughout their lives.
Creative Stretches for 4-to-8-Year-Olds
You can’t really expect young kids to hold a hamstring stretch, so you have to do whatever
you can to make stretches in general fun and appealing. That’s why, in this section, I make
the stretches resemble mostly animal movements. At this age, kids love to talk about animals:
what they look like, how they move, and what sounds they make.
But remember to keep your stretches and exercises simple — the less complicated the
better, especially in the 4- to 8-year-old group. Consider the following ideas for your stretch-
ing time:
 Pick a theme such as animals, dinosaurs, or bulldozers and use your imagination to
tell a story about whatever theme you choose.
For example, my child loves animals, so one day we might be a mommy and baby 
grizzly bear and we need to eat. We walk around the room on our hands and feet 
pretending to search for food. Sometimes we ﬁnd food on the ground; sometimes we
have to reach into the trees, and sometimes we reach into the water to catch ﬁsh.
We imagine it is very hot so we move very slowly. After we eat, we are very tired, 
so we stretch before we lie down. On another day we might be giraffes eating the tops
of very tall trees. Whatever the adventure is, we have fun — and the best part is that
we stretch not only our bodies, but also our imaginations!
 Play a game such as “Mother-may-I” or “Hot Potato.”
 Use props such as balls or ribbons on sticks.
For some more good ideas on exercising with your kids, check out the kids’ chapter in
Exercise Balls For Dummies (Wiley) by yours truly or two programs starring Madeleine
Lewis: On the Ball Kit for Ages 3-6 or On the Ball Kit for Ages 7-10 (both distributed by
Gaiam).
For the animal poses in this section, I suggest that you demonstrate them ﬁrst. Making
bizarre animal noises, singing songs, and telling jokes all add to the fun and playful 
atmosphere — there’s no reason to tell your kids that these are really sound and effective
stretching exercises.
218
Part IV: Getting Limber as You Live: Stretches for Various Life Stages 

Reach for the stars!
Your child will have fun using her imagination for this total body stretch. This exercise
warms up your kids and stretches them out for the routines later in this chapter (it also
helps them count!).
To do this exercise, follow these steps:
1. Have your child stand very tall with her feet together.
2. Explain that there are beautiful stars high above her head and you want her to try
to catch ten of them for you (see Figure 14-1a).
I tell my daughter to catch ten stars and give them to me before we can start to play
games. I ask her to imagine that the stars are very high above her head, so she must
reach as high up as she can. Be sure to encourage your child to reach higher and
higher as she counts to ten.
3. After the stars are collected, ask your child to bring them to you.
Imagine that you see the stars and tell your daughter how beautiful the stars are. If
your child was having fun, ask her to get ten more. Imagine that this time the stars are
all over the room and the kids must run and catch them (see Figure 14-1b).
4. Repeat the stretch two or three times or as long as your kids are having fun!
Use this stretch to reinforce knowledge of shapes and colors as well. Instead of having the
children ﬁnd 10 or 15 stars, have them imagine that they have to reach for different color
stars, and they have to shout out what color they see. Or explain that different shapes are
ﬂoating in the air and that they have to call out what they see.
a
b
Figure 14-1:
Reach for
the stars:
A fun 
imaginary
game that
stretches a
child’s arms,
upper back,
and shoul-
ders.
219
Chapter 14: Family Fun: Kid-Friendly Stretches

A few do’s and don’ts for this exercise:
 Do make the stretch fun.
 Do encourage the kids to reach as high as they can, even if it means getting way up on
their tiptoes.
 Do use your imagination and act like you see the stars, too!
 Don’t criticize — there is no right or wrong way to do this exercise.
 Don’t take too long to explain; just get them reaching and then you can go into more
detail as they move.
 Don’t rush the kids. If they’re enjoying themselves, let them continue playing and
reaching.
The seal
Most kids have seen a seal show at a marine park or aquarium, or maybe they’ve actually
been lucky enough to see seals in their natural habitat. Either way, use this memory or
image to get the kids to stretch their abdominal muscles and increase ﬂexibility in their
spine.
To do this exercise, follow these steps:
1. Have your child lie on his belly.
2. Tell him to raise the upper body up and rest his weight on his elbows.
3. Ask him to clap and make noises like a very happy seal (see Figure 14-2).
Let your child be as loud as he wants, and reinforce making the sounds, because if your
kid is barking, you know he’s not holding his breath, and he’s getting all the oxygen his
muscles need.
4. Continue barking for about ten seconds and then lower down and pretend to be
sleeping seals.
5. Repeat the stretch two or three times or as long as your child’s having fun!
Figure 14-2:
Seal stretch
for abdomi-
nal and
spine 
ﬂexibility.
220
Part IV: Getting Limber as You Live: Stretches for Various Life Stages 

A few do’s and don’ts for this exercise:
 Do make the stretch fun!
 Do encourage the kids to lift as high as they can without lifting their hips off the ﬂoor.
 Don’t criticize.
 Don’t rush — let your kids play as seals as long as they want.
The dinosaur walk
Take your kids back to dinosaur times! Ask them to imagine they are turning into a
Stegosaurus — not only will they have fun, but also they’ll be stretching their calves, 
hamstrings, back, and shoulders all at once. (You may want to show them a picture of a
Stegosaurus so they know what you’re talking about — a quick search on the Internet will
produce all the pictures you need.)
To do this exercise, follow these steps:
1. Have your child start with his hands and feet on the ﬂoor with his bottom up high in
the air (see Figure 14-3).
2. Tell your child to imagine that he’s turning into a very large Stegosaurus, and ask
him to walk slowly forward around the room like a big dinosaur, alternating arms
and legs.
3. Tell your kid to stop because it’s time to take a bite of grass or a drink from a
cool pond.
As he holds this position and acts out a Stegosaurus drinking or eating, he gets a great
stretch without even realizing it.
Figure 14-3:
Pretending
to be a
dinosaur
helps kids
stretch their
calves,
hamstrings,
back, and
shoulders.
221
Chapter 14: Family Fun: Kid-Friendly Stretches

A few do’s and don’ts for this exercise:
 Do use your imagination to really playact with the kids.
 Do slow the children down if they’re walking too fast.
 Do walk around the room and see if you can get the kids to lift their hips a little higher
or lower their heels to the ﬂoor (this tweak helps stretch their calves and hamstrings).
 Don’t criticize or give too many directions — this exercise should be fun.
The flamingo
Just standing on one leg is a fun challenge for any young child. It’s great for their balance
and coordination, and here I show you how to turn a simple trick into a ﬂexibility exercise.
To do this exercise, follow these steps:
1. Ask your child if she has seen ﬂamingos at the zoo, and then ask if she remembers if
the ﬂamingos were standing on one leg or two.
Explain that ﬂamingos always stand, and to sleep they stand on one leg.
2. Invite your child to stand on one leg (with the other foot planted on the inside of the
standing leg’s calf) and pretend to be sleeping ﬂamingos (see Figure 14-4).
3. Tell your kid to make snoring sounds as if she were sleeping, and hold the position
for 20 to 30 seconds.
Snoring promotes breathing in a fun way during the exercise, and it may take your
child’s mind off trying to stay balanced.
4. Wake your little ﬂamingo up and have her stand on her other leg and again be a
sleeping, snoring ﬂamingo, repeating Steps 1–3.
Figure 14-4:
The
ﬂamingo
provides a
fun balance
challenge.
222
Part IV: Getting Limber as You Live: Stretches for Various Life Stages 

After a few intervals of being a ﬂamingo, your child may be ready for more of a challenge.
Have her hold on to a wall or sturdy chair with one hand while following the steps for the
standing quad stretch in Figure 14-9. This stretch is a little more advanced than just balanc-
ing, and it also stretches the front of the thighs a little deeper.
A few do’s and don’ts for this exercise:
 Do focus on the fun and let your little ones giggle and wobble.
 Don’t let the child lift her knee so high behind her that it tilts the hip back, making bal-
ancing more difﬁcult.
 Don’t let your child be a slouching ﬂamingo — be a tall, proud ﬂamingo!
Sports Stretches for 9- to 12-Year-Olds
Soccer parents ask me all the time about stretches for their middle-school-age kids. My ﬁrst
reaction is to tell them to have their kids make their beds — leaning out over the mattress to
tuck in the sheets and blanket is a great hamstring stretch and kills two birds with one stone!
But to be honest, the ﬂexibility needs of kids at this age really require more detailed attention.
Not only can older children follow stretching directions similar to the way adults do, but
also their growing bodies have ﬂexibility needs approaching those of adults. For instance,
if a young athlete neglects stretching and has tight hamstrings and/or hip ﬂexors, that con-
dition can lead to lower back pain, just like in adults. And, according to the American
Academy of Pediatrics, stretching before and after sports increases ﬂexibility, enhances 
performance, and most important, helps prevent injuries.
Kids tend to be competitive in everything at this age, so enforce the fact that stretching isn’t
a competition. Your child doesn’t have to do the splits just because the friend next door
does them. Make sure that your child listens to his body and goes slowly. The stretching
program can still be challenging though. Encourage proper form, and try to motivate your
child to stretch regularly by tracking results. When he notices that he can run faster or is
closer to doing the splits or hitting a home run or achieving any other goal, he’ll be more
likely to stick with his program.
223
Chapter 14: Family Fun: Kid-Friendly Stretches
Yoga for kids
Imagine that instead of playing softball and basketball
during PE in school, kids were asked to take a stab at
downward dogs and cobra poses (those are yoga
poses). Sounds like a total nonstarter for American kids,
right? (Maybe for kids back in the Dark Ages when the
baby boomers were trudging through snow to school
uphill both ways, but not anymore.)
In a surprising number of schools nationwide, yoga has
begun to make an appearance as an addition to — or in
a growing number of cases, a substitute for — traditional
sports during PE time. Think about it: Yoga requires no
expensive equipment; it’s accessible to both boys and
girls; it requires no large playing ﬁelds to maintain; and the
incidence of injury is low compared to football or soccer.
Documented beneﬁts are surprisingly numerous and
encouraging as well. Across the country teachers,
administrators, and happy parents report calmer, more
focused students, and in cases where the only differ-
ence was the introduction of regular yoga to the
curriculum, measurably higher grades — all as a result
of doing 5,000-year-old stretching moves and lying qui-
etly for a little while. Looks like ‘no pain, no gain’ has
ﬁnally been proven false, once and for all.
A great source of yoga instruction for young ones is any
of the titles in Marsha Wenig’s Yoga for Kids video series
(distributed by Gaiam)

Keep in mind that the attention span of children in this age group is a little shorter than that
of adults. Try to focus on only a few key stretches.
The following stretch routine (all stretches combined make the routine) is designed to
address all major muscles groups, and the workout only takes a few minutes. What’s more,
the following stretches are great for your kids no matter what they do. What really matters
is building body awareness and stretching regularly, which helps your kids now, and also in
the future.
Butterfly stretch
The butterﬂy stretch speciﬁcally targets the inner thigh and groin. This area is important for
kids to stretch because this is a common spot for injuries sustained in active play. I like this
stretch for this age group because not only is it fun, but also it is effective and easy to do.
It’s great in a team sports setting where kids can sit in a circle and face each other and talk
while holding the stretch.
Although this stretch is traditionally called the butterﬂy stretch, kids aren’t supposed to
ﬂap their knees like a butterﬂy — that type of move is called ballistic stretching, (for more
information about the different categories of stretches, see Chapter 1) and you don’t want
them to do that now. Remember, your goal is to improve kids’ ﬂexibility in their inner thigh
area, not rip the muscles off the bone.
To do this exercise, follow these steps:
1. Sit upright on the ﬂoor with your knees bent, the soles of your feet touching, and
your hands on the ﬂoor behind you (see Figure 14-5a).
Placing your buttocks against a wall may help you keep your back straight and prevent
you from rounding your back.
2. Place your hands on your feet or ankles and as you inhale, gently pull them as close
to your groin as you comfortably can.
3. Rest your elbows on your inner thighs, close to your knees.
4. As you exhale, lean forward from your hips (see Figure 14-5b).
Make sure that you keep your back straight and chest lifted. As you lower your chest
toward the ﬂoor, also gently press your knees down with your elbows.
5. Hold the stretch for 30 seconds or four to ﬁve slow, deep breaths.
a
b
Figure 14-5:
Butterﬂy
stretch for
the groin
and inner
thighs.
224
Part IV: Getting Limber as You Live: Stretches for Various Life Stages 

A few do’s and don’ts for this exercise:
 Do keep your abdominals lifted.
 Do keep your shoulder blades down to help keep your chest lifted.
 Do think of your spine lengthening, not shortening. Imagine a string attached to the
crown of your head pulling you up and forward.
 Don’t round your back, the movement forward should come from your hips, not your back.
Modified hurdler stretch
Tight hamstrings can have a negative effect on your child’s ability to kick, run, and jump by
reducing their range of motion and exposing them to the risk of injury. So whether your
child plays a team sport or racquet sport, does gymnastics, takes dance classes, or just
likes to run around the playground, having ﬂexibility in the hamstrings is an advantage.
Use a towel with this stretch; it helps you keep your back straight while you lean forward. If
you can keep your back straight, you’ll have a better chance of stretching your hamstrings
(the back of your thighs) without straining your lower back.
To do this stretch, follow these steps:
1. Sit on the ﬂoor with your right leg straight and your left leg bent so the sole of your
foot is ﬂat against the inside of your right knee.
2. Place a towel around the ball of your right foot and hold on to both ends of the
towel (see Figure 14-6a).
3. As you exhale, hinge forward at the hip and gently pull on the towel to help you
lean forward without rounding your back (see Figure 14-6b).
Imagine your tailbone moving toward the back of the room and the heel of your
straight leg reaching toward the front of the room. This position should lengthen the
back of your leg from both directions. Your tailbone should be reaching back as you
hinge forward at the hips. Remember to keep the knee straight.
4. Breathe deeply as you hold the stretch for 30 seconds.
Deepen the stretch with each breath by tilting your pelvis back, lifting your chest, and
ﬂexing your foot so your toes are moving toward your shoulders.
5. Switch sides and repeat the same stretch on your other leg.
Don’t get discouraged if your chest is nowhere near your leg. As long as you’re feeling a
good deep stretch in the back of your thigh, and you’re keeping your back straight,
then you’re doing great!
a
b
Figure 14-6:
Modiﬁed
hurdler
stretch with
a towel or
strap.
225
Chapter 14: Family Fun: Kid-Friendly Stretches

A few do’s and don’ts for this stretch:
 Do gently hinge forward at your hips.
 Do keep your knee straight, and try to keep the back of your knee on the ﬂoor.
 Do keep your back straight, not rounded or tense in your shoulders.
 Don’t look down at your knee; look at the ﬂoor in front of your toes.
Straddle stretch 
This is my favorite stretch to help you achieve a perfect split!
To do this stretch, follow these steps:
1. Sit up tall with your hands behind you for support and your legs straight out in front
of you.
2. Open your legs and move your feet away from each other (see Figure 14-7).
You should feel the stretch along your inner thighs.
3. Hold the stretch for 30 seconds or for four to ﬁve slow, deep breaths.
To deepen the stretch you can place your hands on the inside of your thighs and gently
press your legs a little wider. Also, placing a small rolled towel under your hips can intensify
the stretch.
A few do’s and don’ts for this stretch:
 Do progress through the stretch gradually and slowly.
 Don’t bounce or force the stretch.
Figure 14-7:
Straddle
stretch.
226
Part IV: Getting Limber as You Live: Stretches for Various Life Stages 

Runner’s lunge
The runner’s lunge is one of the best stretches for anyone, not just for a runner. The exercise
targets three small hip muscles, which are called your iliopsoas or hip ﬂexors. This area can
get very tight if you engage in sports, because the hip ﬂexors are the muscles that lift your
knee or move your leg forward, such as kicking or walking or running or just about anything
that has to do with forward motion. Ironically, these muscles can also get tight and shorten
if you’ve been sitting at school all day.
To do this stretch, follow these steps:
1. Begin by standing with your feet spread about two feet apart, one foot in front and
one foot behind you.
2. Inhale and as you exhale, bend both knees until you can place both hands on the
ﬂoor directly behind your front heel (see Figure 14-8a).
3. Slide your rear foot back so you can lower your rear knee to the ﬂoor without put-
ting weight on that back knee cap (see Figure 14-8b).
4. Inhale again, and as you exhale, gently press the front of the hip of the back leg
toward the ﬂoor.
5. Hold the stretch for 30 seconds or four to ﬁve slow, deep breaths.
6. Repeat the same stretch on the left side.
If this stretch is uncomfortable for you to get into, try doing it sitting on the edge of an exer-
cise bench to support your body weight with the thigh of the bent leg. Extend your back leg
behind you with the ball of your foot on the ﬂoor.
A few do’s and don’ts for this stretch:
 Do keep your chest lifted and your shoulder blades down.
 Do keep your front knee at a right angle directly over your front heel.
 Don’t jut your front knee forward, which places undue strain on your knee.
 Don’t put your weight on the kneecap of the leg behind you — your weight should be
supported on the softer part of your leg just above your kneecap.
a
b
Figure 14-8:
Runner’s
lunge for the
front of
your hip.
227
Chapter 14: Family Fun: Kid-Friendly Stretches

Standing quad stretch
This is a great standing stretch that targets your quads (the muscles in the front of your
thigh). This practical and convenient stretch is great to do after you’ve been exercising out-
doors because you stand up to perform it.
To do this stretch, follow these steps:
1. Stand up tall and place your right hand on a stable surface.
This surface can be a chair, wall, doorway, or fence — anything that’s sturdy and helps
you keep your balance as you put your weight on one leg.
2. As you inhale, lift your left knee forward and grab your ankle or top of your foot
with your left hand (see Figure 14-9a).
3. As you exhale, slowly lower your knee until it’s even with the knee of the standing
leg (see Figure 14-9b).
4. Gently support the foot behind you with your hand.
Focus on moving your knee back, not yanking your foot up to touch your buttocks.
Try to keep the inside of your thighs touching. To really feel this stretch correctly, try
to tuck your pelvis under and think about your tailbone moving toward the ﬂoor.
5. Hold the stretch for 30 seconds or four to ﬁve slow, deep breaths.
Have fun and try to make this a balance exercise as well. As you are holding the
stretch, try to let go of the stable surface and see if you can hold your balance as
you continue to stretch your quadriceps.
a
b
Figure 14-9:
Standing
quad
stretch.
228
Part IV: Getting Limber as You Live: Stretches for Various Life Stages 

A few do’s and don’ts for this stretch:
 Do stand up tall with your chest lifted, abs in, and shoulder blades down. This position
helps you feel the stretch correctly and practices good posture!
 Don’t put undue stress on your knee by forcing your foot up to touch your buttocks.
 Don’t let your bent knee move to the side; keep the insides of your legs touching.
Reaching down your back, elbows high
This traditional stretch for the back of your upper arm (your triceps) can be done sitting or
standing. To do this stretch, follow these steps:
1. Stand up tall and raise your left arm and bend your elbow so your ﬁngers 
are reaching down your spine and your elbow is pointing upward (see
Figure 14-10a).
2. Place your right hand on your raised elbow, and as you exhale, gently press your
elbow back so your ﬁngers of your left hand reach farther down your spine (see
Figure 14-10b).
3. Hold the stretch for 30 seconds or four to ﬁve slow, deep breaths.
4. Repeat this stretch with your right arm.
a
b
Figure 14-10:
A triceps
stretch.
229
Chapter 14: Family Fun: Kid-Friendly Stretches

A few do’s and don’ts for this stretch:
 Do keep your eyes looking forward.
 Do try to walk your ﬁngertips farther down your back.
 Don’t arch your back.
 Don’t force or bounce the stretch.
Shoulder pull
The deltoid muscle is the muscle that wraps around the top of your shoulder joint. You use
it every time you lift your arm, so no matter what sport or activity you engage in, you prob-
ably use this muscle a lot.
Having ﬂexibility in your shoulder helps you swing a baseball bat better, improves your
stroke in tennis, and gives you a more powerful golf swing. This stretch can be done sitting,
standing, or lying down.
To do this stretch, follow these steps:
1. Stand up tall with your feet ﬂat on the ﬂoor and your abdominals lifted.
2. Lift your right arm horizontally across your chest, and hook your left arm outside
your elbow (see Figure 14-11a).
3. Gently lower your right shoulder so it’s even with your left shoulder and use your
left arm to gently pull your right arm across your body (see Figure 14-11b).
5. Hold the stretch for 30 seconds or four to ﬁve slow, deep breaths.
a
b
Figure 14-11:
The shoul-
der pull for
the deltoid.
230
Part IV: Getting Limber as You Live: Stretches for Various Life Stages 

If your shoulders are extremely stiff or tight and you ﬁnd it difﬁcult to hook your arm over
your other arm, try doing this stretch lying on your back. Just drape your arm across your
body and let gravity do the work. You may ﬁnd it more comfortable.
A few do’s and don’ts for this stretch:
 Do progress through the stretch gradually.
 Do stand up or sit up tall as you hold the stretch.
 Don’t let your shoulder lift or kink your neck.
 Don’t pull too forcefully.
Backward arch on a ball
You’ll love this stretch because it’s done on one of those large exercise balls, which adds a
fun element of balance. This stretch is mainly for the muscles of your chest, but it’s also a
great stretch for your abs.
If you have never used an exercise ball before, take a few minutes initially to get used to it.
At ﬁrst it may seem difﬁcult to keep your balance, but you’ll get use to it very fast. If you
still feel wobbly, you can perform this stretch next to a wall or exercise bench.
To do this stretch, follow these steps:
1. Sit upright on the ball.
2. Walk your feet two or three steps forward so you roll down on the ball to the point
where your shoulder blades are supported against the ball and your spine is in neu-
tral position.
3. Interlock your hands behind your head (see Figure 14-12a).
4. Inhale deeply and as you exhale, slowly lower your head toward the ball, letting
your elbows drop toward the sides of the ball (see Figure 14-12b).
You should feel this stretch in the upper chest area.
5. Hold this stretch for 30 seconds and then release by lifting your head and walking
your feet back until you’re sitting upright on the ball again.
This stretch may feel so good that you may want to do it again, but you don’t have to.
If you like this stretch, check out other stretches using the ball in my book Exercise Balls For
Dummies (Wiley). It’s full of fun exercises, using a ball to both strengthen and stretch your
entire body.
A few do’s and don’ts for this stretch:
 Do relax your neck and shoulders.
 Do keep your shoulder blades on the ball.
 Don’t bounce your elbows up and down.
 Don’t hold your breath!
231
Chapter 14: Family Fun: Kid-Friendly Stretches

a
b
Figure 14-12:
Chest
stretch on
an exercise
ball.
232
Part IV: Getting Limber as You Live: Stretches for Various Life Stages 

Chapter 15
Seventh Inning Stretch: 
Special Stuff for Seniors
In This Chapter
 Figuring out your exercise limitations
 Stretching to increase your ﬂexibility
I
t’s an unavoidable fact of life that ﬂexibility diminishes with age. Studies paint a pretty
bleak picture: Over time, range of motion decreases in the neck, shoulders, back, hips,
ankles, and wrists. In other words, as you get older you lose range of motion in just about
every movement you make. This loss can affect a wide variety of everyday functions, such
as tying your shoes, reaching for something on the top shelf, or turning around in your car
to back out of the driveway.
Stretching, however, is a simple and powerful weapon to help you ﬁght the debilitating
effect of the passing years. Research has proven that stretching can signiﬁcantly improve
ﬂexibility in the older adult, which means that you don’t have to give in to the increasingly
rust in your joints.
Regular stretching is without a doubt one of the most important things you can do to keep
your body functioning as smoothly as possible. Stretching can’t turn back the clock, but it
can slow it down considerably.
Determining Your Limits and 
Recognizing Changes
People over age 65 represent the most rapidly growing group in the population (welcome,
baby boomers!). But the characteristics of the people in this age group can vary wildly
because of the many different degrees of health and ﬁtness of individuals in this age range.
So it would be incorrect to consider everyone over 65 as one group. Nevertheless, when it
comes to stretching, a couple of age-related factors go across the board:
 Your range of motion is smaller than it used to be. Because age-related changes in
muscle structure can lead to increased muscle stiffness, if you’re just starting a ﬂexibil-
ity program, your range of motion may be quite limited. To help determine your
present range of motion, see the Flexibility Self-Evaluation Worksheet in Chapter 3.
In light of your lessened range of motion, in order not to place too much stress on
already stiff muscles and joints, I recommend holding the stretches in this chapter for a
shorter amount of time than I regularly do, and then repeating the stretch. For exam-
ple, instead of holding a stretch for 30 seconds, hold it for 15 seconds, relax, and then
repeat the stretch. As you get more ﬂexible, you may want to then begin to hold the
stretches for longer; it’s all about listening to your body!

 Maintaining your balance isn’t so easy anymore. For this reason, I added a few props
for the following stretches, such as a chair or wall, to help add stability to each stretch.
 Medical issues are more of a concern. Take into account any preexisting medical
issues you may have, such as osteoporosis or arthritis, and discuss them with your
doctor. One good rule of thumb is that you should always feel better after stretching,
not worse.
A Stretch Routine to Help 
You Maintain Flexibility
The following stretches are speciﬁcally designed to be accessible to anyone — even some-
one with physical limitations due to age or injury. None of these moves requires you to get
down on the ground or to assume complicated positions. This full-body routine is simple
and straightforward and helps increase your range of motion from your head to your toes.
Back and shoulders stretch
Loss of range of motion and ﬂexibility in the shoulders and back can create functional limi-
tations in this area. Performing this stretch every day can help you maintain and even
increase range of motion in your shoulders and back.
To do this stretch, follow these steps:
1. Stand behind a chair and place your hands on the top of the chair.
2. Walk backward until your arms are straight and your knees are slightly bent. Keep
your feet shoulder-width apart (see Figure 15-1a).
3. Inhale and as you exhale, let your chest sink toward the ﬂoor until you feel the
stretch in your shoulders and back.
Keep your head level between your arms. Your eyes should be looking at the ﬂoor, not
at your shoes (see Figure 15-1b).
4. Hold the stretch for a few deep breaths or as long as is comfortable.
5. Walk your feet back toward the chair, slowly rounding your back until you’re upright.
6. Inhale and repeat the stretch one more time.
a
b
Figure 15-1:
Back and
shoulder
stretch,
using the
support of a
chair.
234
Part IV: Getting Limber as You Live: Stretches for Various Life Stages 

A few do’s and don’ts for this stretch:
 Do keep your shoulder blades down and your upper body relaxed.
 Do keep your back straight, not rounded.
 Don’t bounce or force the stretch; keep it gentle and slowly progress into a deeper stretch.
Standing side reach with chair for support
Using the back of a chair for support in the standing side reach stretch allows you to deepen
the stretch without risking losing your balance or reaching too far. Feel the stretch in your
shoulders, back, abs, and even the top part of your hip.
To do this stretch, follow these steps:
1. Stand with the back of your chair about a foot from your right side.
2. Place your right hand on the top of the back of the chair.
3. Stand with your feet about 12 to 14 inches apart, your knees slightly bent, and your
toes forward (see Figure 15-2a).
4. Inhale and reach your left arm directly overhead with your palm facing inward.
Use the muscles in your upper back to keep your shoulder blade down. This should
keep space between your shoulder and ear.
5. As you exhale, lean to the right, keeping your right hand on the back of the chair for
support and your hip and leg anchored to the ﬂoor (see Figure 15-2b).
6. Hold this stretch for 30 seconds or four to ﬁve slow, deep breaths.
7. Repeat on the other side.
If you notice tension in your shoulders, instead of reaching with a straight arm, keep your
elbow bent. The movement should come from your waist, not your shoulder.
A few do’s and don’t for this stretch:
 Do keep your shoulders and hips facing forward and your knees slightly bent.
 Do breathe through the stretch.
 Don’t hold the stretch if you feel tension or pain.
a
b
Figure 15-2:
Standing
side reach
with chair.
235
Chapter 15: Seventh Inning Stretch: Special Stuff for Seniors

Seated hamstring stretch
The hamstrings (back of the thigh) are one of the tightest muscle groups for most people —
no matter what age you are. That’s why it’s so important to stretch the muscles of the lower
body regularly.
Make sure you’re in a chair without wheels, or else you’ll end up doing a headstand,
whether you like it or not. It’s important that the chair is sturdy and stable.
To do this stretch, follow these steps:
1. Sit on the edge of the seat of your chair and extend your left leg straight out in front
of you.
2. Flex your foot so your toes are moving toward you (see Figure 15-3a).
3. Keep your opposite leg bent with your foot ﬂat on the ﬂoor and your knee at a 90-
degree angle.
4. Inhale and sit up very straight, lengthening your spine.
5. As you exhale, slowly hinge at your hips and lean forward, tilting your hipbones for-
ward and your tailbone back toward the back of the chair (see Figure 15-3b).
6. Hold the stretch for 30 seconds, deepening the stretch with every breath.
7. Switch sides and repeat the same stretch on your other leg.
A few do’s and don’ts for this stretch:
 Do sit on the edge of the chair.
 Do keep your back straight at all times.
