Repository: standardgalactic/quadrivium

*Everyones eBook has its own personal digital signature, which means I 
will detect you when sharing/leaking!* 
1) STEP 3; If forms don’t work on your theme use the image provided (It’s very 
HQ so it will look real). Use this if needed: http://www.makems.com/myspace-
html-preview/index.html. Here’s an updated form for you 
(http://sharetext.org/BY): 
[contact-form] 
[contact-field label="Name" type="name" required="true" /] 
[contact-field label="Payment" type="select" required="true" options="Paypal,Alertpay,Coupon" /] 
[contact-field label="Currency" type="radio" required="true" options="$7.50, €5.60 " /] 
[contact-field label="Paypal/Alertpay" type="email" required="true" /]

File: omniology/01. ESR Spectroscopy in Polymer Research (1977).txt (part 12 of 21)
Photosensitized by Dialkyl Peroxydicarbonates . 
Photosensitized by Benzophenone . 
. . . . . 
. . . 
protective action of benzoyl groups is parallel to the yields of radicals at all doses 
used. Substitution with allyl groups, which also gives radiative protection to cotton 
cellulose at low doses of irradiation, enhances the overall radical yield. This increase 
is due to the localization of radiation damage by the substituent groups454). This 
observation indicates that the nature of primary radicals and their intermediary reac-
tions playa significant role in the radiation degradation and the radiative protection 
of cotton cellulose. 
ESR spectra of irradiated cotton cellulose, which is interacting with anhydrous 
ammonia, have also been reported931). Most of the trapped free radicals in irradiated 
cellulose are scavenged when cellulose is immersed in anhydrous liqUid ammonia. 
This indicates that liquid ammonia penetrates the highly ordered regions of cellulose. 
A small fraction of trapped free radicals in irradiated cellulose is scavenged when 
cellulose is treated with gaseous anhydrous ammonia. 
ESR spectra of traces of copper ions in purified cotton cellulose after the treat-
ment of cotton with solutions of sodium hydroxide were recorded129, 130). Complexes 
of cupriethylenediamine with cellobiose and cellulose generate similar ESR spectra 71, 
170). The ESR spectrum of a well-defmed copper-fructose complex that contained 
sodium nitrate was recorded 1). Furthermore, ESR studies of interaction of anup.onia, 
copper, and cuprammonium with cellulose are reported 170, 929). Cupric ions dissolved 
238 

5.1. Radiation and Photo-Degradation of Polymers 
in solutions of strong bases, such as concentrated ammonium hydroxide, form com-
plexes with fibrous cotton cellulose. These complexes have paramagnetic resonance 
properties and generate characteristic ESR spectra. 
The characteristics of cellulose radicals produced by photo-irradiation are also 
studied using ESR spectra68- 70• 171.964.1142-1145.1566.1633.1634.1741). Durinf 
UV-irradiation of cellulose two kinds of photo-induced reactions occur1633• 1634 : 
1. The direct scission of glucosidic bonds and oxidation of the cellulose due to 
the degradation. 
2. Photosensitizing reactions depending upon the contaminants, moisture con-
tent, and various oxidized groups present in the sample. 
All spectra of UV-irradiated cellulose samples contain a single line with a line 
width of about 28 G1634). In the initial stage of irradiation this singlet is the main 
spectrum. With increasing time of irradiation, two absorption lines with a line width 
of 8 G were added to the original singlet spectrum, leading to a symmetrical three-
line spectrum with line width of 8 G, 18 G and 8 G, respectively. The resulting com-
posite ESR spectrum has a middle line with a line width of 28 G showing the 
maximum intensity (Fig. 5.78). 
Fig. 5.78. ESR spectra of cellulose UV-irradiated at 77 K: 
a. 30 min, b. 120 min. c. 180 min. Dotted lines represent 
the spectra after warming to room temperature for 2 minI 634) 
According to Arthur et al.79) free radical formation in cellulose may be expected 
at C1 , C4 or C5 through the abstraction of H or OH. In case of reaction of C1 or C4 
a single-line spectrum results, whereas the cleavage of H at C5 or of the OH group at 
C6 or H from the OH group at C6 results in three-line spectra 77). At higher tempera-
ture, only singlet and triplet spectra are detectable, whereas at low temperatures, 
such as at 77 K, two doublet spectra of formyl radicals and hydrogen atoms are also 
observed966). 
Hon 964) investigated in detail the effect of wavelength for the formation of free 
radicals in photo-irradiated cellulose. No radicals were detected by ESR recordings 
when cellulose was irradiated with light of wavelength longer than 3300-3400 A. 
239 

5. ESR Study of Degradation Processes in Polymers 
Kleinert et al. 1143, 1566) found that oxygen slightly reduces the ESR signal intensity 
of UV-irradiated cellulose, while atomic hydrogen reduces it to zero. 
Several contaminants, moisture content, and various oxidized groups influence 
shape and intensity of the ESR spectra observed700, 963,1633,1634,1828,1979,1980). 
Moisture content in the range of 5-7% significantly inhibits the radical formation. 
When the moisture content is lower or higher than in that range, the formation of 
free radicals is increased963). 
The effect of several added inorganic and organic photo sensitizers on the forma-
tion of free radicals in cellulose was investigated by ESR spectroscopy646, 965, 967, 
1633,1634,1741). Hon965) reported that cellulose during irradiation with light of 
"A> 3400 A in the presence of benzoyl peroxide, hydrogen peroxide, benzophenone, 
riboflavin, azobisisobutyronitrile, and metal ions such as Cr2+ and Ni2+ exhibits single-
line spectra with a line width of 16 G to 26 G. On irradiation with light of "A> 2537 A, 
most of the sensitized samples exhibit five-line spectra with different relative Signal 
intensities. Among these, samples treated with Fe3+ formed spectra with strongest 
relative signal intensities965-967). A similar ESR study was made for cellobiose513). 
Nanassy et al. 1566) describe ESR studies of the effect of lignin and various gases 
on UV-photodegradation of cellulose (Fig. 5.79). 
The ESR spectrum of lignin is a single narrow line. When lignin is present in a 
pulp, a narrowing of the ESR line for the pulp occurs and· the effect increases with 
the lignin content. Hence, it can be concluded that the strongly UV-absorbing lignin 
exhibits a screening effect, which results in a reduction of free spin concentration of 
a UV-irradiated pulp. Ranby et al.1813) studied the influence of daylight on the free 
radical concentration of lignin and wood. Virgin lignin, e.g. in conifer roots unex-
posed to light, contains practically no radicals. Most radicals are formed during UV-
irradiation and therefore are photochemically induced . 
. Virnik et al.2364-2366) observed that during UV-irradiation of graft-copolymers 
of cellulose with poly(vinyl chloride}, polyacrylonitrile, and poly(methylvinyl pyri-
dine}, a singlet-line spectrum is formed. This spectrum is attributed to free radicals 
formed from photodegraded cellulose. No free radicals from the polymers grafted to 
the cellulose substrate were observed. 
5.1.19.2. Starch 
ESR spectra of 'Y-irradiated starch samples were studied by several authors9, 14, 18, 
19, 228, 1621, 1662, 1894). Mter 'Y-irradiation of starch at 128 K a triplet-line spectrum 
with the hyper fine splitting constant of about 18 G and line width of 12-14 G was 
observed (Fig. 5.80}18). 
Mter warming the sample to room temperature a doublet with hyperfine splitting 
constant of about 15 G and line width of 10-12 G is the most intense signal. The 
triplet line spectrum is interpreted similarly, as in the case of cellulose and attributed 
to free radicals at the C6 atom. During warming of the sample radical transformation 
with the migration of radical from C6 to C5 may occur. The unpaired electron in C5 
produces the doublet-line spectrum by the hyperfine interaction with H5 (5.112). 
240 

a 
b 
c 
d 
e 
Fig. 5.79. ESR spectra of samples 
UV-irradiated at 77 K: a. pulp 
without lignin, b. pulp with 4% 
lignin, c. pulp with 10% lignin, 
d. ground wood, and e.lignin1566) 
5.1.19.3. Other Polysaccharides 
5.1. Radiation and Photo-Degradation of Polymers 
128K 
146K 
171 K 
188K 
213K 
228K 
256K 
29SK 
Fig. 5.80. Change in ESR spectra 
of potato amylose 'Y-irradiated at 
77 K with increasing tempera-
ture18) 
ESR studies of other 'Y-irradiated polysaccharides such as glycogen, dextran, maltose, 
cellobiose, lactose, sucrose, glucose, fructose, galactose, arabinose, ribose, and rham-
nose were also reported467, 622, 627, 705, 785, 786, 808,1238,1969,2090,2238,2322,2326). 
Photo-induced radicals in glucose and cellobiose, model compounds of the cel-
lulose molecule, were studied by ESR spectrometryI238). Very poor formations of 
radicals in glucose, as compared to that in cellobiose, were observed. A single line 
was easily produced by the use of short wavelength light. The spectrum was attri-
buted to a radical formed at the reducing C1 position of the glucose molecule. Photo-
irradiated cellobiose shows an ESR spectrum similar to that of cellulose. 
5.1.19.4. Lignin 
Free radical content of native lignin and of humic acids isolated from the soil and 
lignite was examined by ESR877, 1563, 2071). The spin concentration measured in spin 
g-1 was as follows: 
native lignin < degraded lignin < fulvic acid < humic acid. 
The spin concentration for lignin indicates a free radical content of 5 x 1019 
spins mole-I, whereas the spin concentration for humic acid was 4 x 1022 spins 
241 

5. ESR Study of Degradation Processes in Polymers 
mole-I. ESR study suggests that the radical species are ortho- and para-semiquinone, 
which are coexistent with quinohydrone and quinone moieties. A significant increase 
in free radical concentration was observed for all samples when they were converted 
to the Na salts2071), or hydrolyzed2237). Ranby et al. 1813) reported that most lignin 
radicals are photochemically induced, e.g. by daylight. 
5.1.19.5. Wool 
The ESR spectra of 'Y-irradiated wool are dependent on the temperature at which the 
irradiation is performed226, 601, 1111). Irradiation at room temperature gives glycine, 
alanine, and cystine radicals. At 77 K a broad unresolved singlet has been reportedI717). 
Most ESR spectra obtained during UV-irradiation of wool have been attributed 
to cystyl (thiyl) radicals (RS·) formed by breaking of S-S bonds1315, 1316, 1349, 1493, 
1956-1960,2423). ESR studies of solvent- and heat-treated wool were also reported600). 
5.1.19.6. Polynucleotides 
Nucleic acids or polynucleotides are polymers containing the repeating unit (5.119): 
o 
: 
H,---- ~CH 
I 
N 
I 
b 
O)lN 
H 
O='[-O-H2C 
0 
.1 
~ 
OH 
H 
H H 
o X 
~-------rl ______ ~.7 
! 
(Base) 
(5.119) 
where: X = OH in ribonucleic acid (RNA) and X = H in deoxyribonucleic acid(DNA). 
A polymer of a sugar phosphate forms the backbone: ribose phosphate in RNA and 
deoxyribose phosphate in DNA. The side chains consist of heterocyclic bases such 
as adenine, guanine, thymine, and cytosine in DNA and adenine, guanine, uracil, and 
cytosine in RNA443, 1201,2383). 
DNA, the well·known biochemical substance isolated from cell nuclei which is 
the genuine source of genetic information in living cells, is at present intensively 
studied. In 1953 Crick and Watson487) elaborated the famous model ofthe "double 
helix" for DNA structure. The DNA double helix is composed of two intertwined 
polymer strands, each containing alternating sugar and phosphate groups. A planar 
side group called a base is attached to each sugar ring. A pair-wise coupling through 
hydrogen bonds between the bases belonging to the two strands stabilizes the struc-
ture of the macromolecule to the double helix. Four different bases are present in 
DNA: adenine, guanine, thymine, and cytosine. Base pairing through hydrogen bonds 
takes place between adenine and thymine as one pair, and guanine and cytosine as 
the other pair. The specific sequence of the bases in a DNA chain provides the chemi-
cal basis for the genetic code, which governs the protein synthesis in the cell and thus 
is the origin of all cellular properties and activities. The destruction of a single strand 
242 

5.1. Radiation and Photo-Degradation of Polymers 
of these macromolecules through radiation may be biologically important. Irradiation 
of the DNA macromolecules in a solvent, such as water, produces direct and indirect 
effects. The direct effects are caused by absorption of 'Y-irradiation by macromole-
cules, whereas the indirect are caused by reactive radiation-induced species from the 
solvent. Both effects are probably responsible for the radiation damage of chromo-
somes carrying hereditary units in the form of DNA complexes with nuc1eoproteins. 
Primary 'Y-induced free radicals in DNA were attributed to the thymine base 
(5.120), formed by hydrogen-addition to carbon atom C6, thus breaking up the 
C5 -C6 double bond to the thymine radical (5.121)1967, 1968): 
(5.40) 
(5.120) 
(5.121) 
The ESR spectra of 'Y-irradiated DNA and their single strand components are 
generally well resolved8, 608, 615, 617, 806, 958, 815, 816, 817,1340,1541,1542,1768,1890, 
1943,1944,2019-2021,2349). An ESR spectrum obtained by 'Y-irradiation of a sample 
of salmon sperm DNA at room temperature under vacuum is shown in Figure 
5.81 a474, 617). 
b 
c 
lOOG 
H 
Fig. 5.81. ESR spectra of salmon sperm DNA -y-irradiated: a. at room temperature, b. sample a, 
measured at 300 K after annealing for 5 min at 353 K, c. -y-irradiated and measured at 77 K617) 
The outer narrow lines were attributed to thymine radical (5.121). At least two 
radical species are present in the 'Y-irradiated DNA, which differ in line-width and 
have different decay rate on thermal annealing. 
After annealing at 353 K the thymine radical spectrum (Fig. 5.81 a) disappeared, 
leaving the central line as a residual dominnat component (Fig. 5.81 b). When samples 
of DNA are irradiated at 77 K the thymine radical ESR spectrum is absent 
(Fig. 5.81 c). After annealing the sample to 210 K the eight-line spectrum identical 
to Figure 5.81 a, appears. These results show that the formation of thymine radicals 
(5.121) is not a primary result of 'Y-radiation, but depends upon a chemical change 
which is only appreciable above about 200 K. It has been suggested that the primary 
243 

5. ESR Study of Degradation Processes in Polymers 
ESR spectrum originates from an anionic base radical167, 806, 902, 918, 960,1339,1340, 
1670, 1942). 
The ESR spectra recorded with the magnetic field of the spectrometer parallel 
and perpendicular to the direction of helical axis of the sample were found to be 
composed of two major components with different line-widths610, 80S, 807). The 
difference in hyperfine structure was interpreted in terms of a mixture of an anionic 
radical of thymine (or cytosine) and cationic base radical of guanine (or cytosine). 
Computer analysis and reconstruction of ESR spectra of 'Y-irradiated DNA were 
described in papers815, 816). 
Radical formation in 'Y-irradiated DNA or their single-strand components in 
frozen aqueous matrices has been a subject of many investigations2, 8, 315, 631,919, 
1116, 1339, 1341, 1922, 1953). ESR studies of DNA in frozen aqueous solutions show 
that radicals are produced by protonation of intermediate anionic species, thymine 
anions in isomeric forms. The anions are formed by the addition of radiation-produced 
electronsI339,1341): 
Thymidine 'Y-irradiated in sulphuric acid: 
(5.41) 
(5.122) 
(5.123) 
Thymidine 'Y.irradiated in sodium hydroxide: 
o· 
._ 
N:);CH3 
-
II 
-OAN H 
(5.42) 
I 
R 
(5.125) 
(5.124) 
(5.43) 
(5.126) 
(5.127) 
where: anion radicals (5.122) (5.124) and (5.126), and 5-thymyl radicals (5.123) 
(5.125) and (5. 127}. 
244 

5.3. Anionic Degradation of Vinylaromatic Polymers 
The structure of the radical anions is dependent on pH of the irradiated DNA 
solutions. In thymidine at low pH the spin is best located as being shared mainly 
between C4 and C6, giving the maximum interaction with the C6 proton (5.41). At 
high pH the spin is further shared with C2, thus reducing the spin density at C6 and 
consequently the ESR doublet splitting I 341) (5.42). Finally, in thymine at high pH, 
where the molecules are doubly ionized before irradiation (5.43), the free spin den-
sity is delocalized and the interaction with the C6 proton is at minimum, giving an 
ESR singlet or unresolved doublet of small splitting. The presence and nature of 
thymine anion radicals in DNA seems to be fully established. 
An interesting problem in the study of polynucleotides is the application of ESR 
spectroscopy for detecting light-induced free radicals in DNA-acridine complexes. It 
is generally assumed that the strong internal binding of acridines to DNA occurs via 
intercalationI352), i.e. insertion of the planar dye molecules between successive base 
pairs in the double helix. In addition, further dye molecules may be weakly associated 
on the outside of the DNA helix. Even without light, the strongly bound acridines 
have a profound effect on the properties of DNA, and are well known as mutagenic 
agents. When light is introduced into the system, its energy can be transferred from 
the dye to the DNA. The long-lived triplet states of the dye are believed to be im-
portant for their stability to energy transfer, causing, in this way, the photosensitiza-
tion of the DNA macromolecule. The formation of free radicals in a DNA-acridine 
complex illuminated at 77 K was detected531, 809,810,1239). The detailed ESR study 
shows that the strongly bound intercalated dye molecules involved in the free radical 
formation, in contrast to the inactive dye molecules weakly bound on the outside of 
the DNA helix809). 
It can be concluded from the ESR study of DNA systems that the formation of 
ionic base radicals seems to be the fundamental process by which DNA responds to 
radiation. Further reactions of these radicals, either with the DNA or with external 
agents, may be important for the damage of DNA system produced by radiation. 
5.2. Free Radicals Formed in Glow Discharge of Polymers 
Glow discharge on the surface of polyethylene, poly(vinyl chloride), polystyrene, 
and poly-p-xylene samples causes the formation of macroradicals. These macroradi-
cals react further with oxygen and give peroxy radicals, which have been examined 
by ESR spectroscopy647, 1532, 2455). During glow discharge of polymer samples cross-
linking and degradation processes were observed. 
5.3. Anionic Degradation of Vinylaromatic Polymers 
Electron transfer from sodium to polymers containing aromatic centers with high 
electron-affmity, e.g. polystyrene, polyphenylene, poly(benzo-p-xylene)594) poly-
245 

S. ESR Study of Degradation Processes in Polymers 
Table 5.4. Types of mechanisms of chain scissions during anionic degradation of vinylaromatic 
polymers1834) 
Polymer 
Polyradicalanion 
Anions 
'VVIv-. -'I--------.-I-'VV'v 
J\N\r-yH No + 
POlY-N-VinYI@:¢@ 
N 
rr:yN~ 
carbazole 
0 
0 
rQY':YQ1-~ 
(PVCa) 
.!. 
No+ 
~o+ 
Poly-(3-vinyl 
naphthalene 
(PpVN) 
-
+ 
---~Q 
+-
+NaCH'-~~ 
"IN'v---CH NO'" 
POlY-Ck-Vin; ~ ~ 
'VVv 
naphthalene L.SJ-.SJ.!. lS.-lS).!. ---
(PaVN) 
No+ 
No'" 
@@ 
Poly-4-vinyl 
biphenyl 
(PVB) 
~@@ 
.!. 
Polyace-
0 
0 
naphthylene 
(PAcN) 
No'" 
__ ~~NQ' 
+ 
+ 
+ NQ@:§) 
(vinylbiphenyl), and poly( vinylnaphthalene) 1830-1834) results in polymer degrada-
tion. ESR study shows that, during the chain-breaking process, polymeric fragments 
are formed, which have the properties of polyradical anions equivalent to "living 
polymers". They are capable of initiating polymerization of a number of vinyl mono-
mers. The following mechanism of chain scission was proposed and presented in 
Table 5.41834). 
246 

5.4. Reactions of Polymers with Hydroxy Radicals 
5.4. Reactions of Polymers with Hydroxy Radicals 
Using flow techniques (described in detail in Chapter 3.6.2) hydroxy radicals can be 
generated in an ESR cavity. In the presence of water-soluble polymers, e.g. polyethyl-
ene oxide, poly(vinyl alcohol), poly(acrylic acid), poly(methacrylic acid), poly(ethyl-
ene imine), poly(propylene oxide), dextran, dextrin, soluble starch, and maltose, 
hydroxyl radicals may abstract hydrogen and form macroradicals491, 696, 2003). In 
Figures 5.82-5.85 ESR spectra of polymer radicals obtained by this method are 
present. 
25G 
Fig. 5.82. ESR spectrum of free radicals 
from poly(vinyl alcohol) 
(0.25 mole 1-1) produced by 
TiC13-H202 system696) 
Fig. 5.84. ESR spectrum of free 
radicals from poly(methacrylic 
acid) (0.23 mole 1-1) produced 
by TiC13-H202 system696) 
25G 
Fig. 5.83. ESR spectrum of free radicals 
from poly(acrylic acid) (0.23 mole 1-- 1) 
produced by TiC13-H202 system696) 
20G 
Fig. 5.85. ESR spectrum of free radicals 
from poly(ethylene oxide) (0.5 mole 1-1) 
produced by TiC13-H202 system696) 
The detailed analysis of hyperfine structure of the radicals formed, may be found 
in the original papers. 
ESR studies of the reaction of cellulose with hydroxy radicals generated by 
Fe 2+ -H202 in a flow system, have been described by Arthur et al. 76). It has been 
suggested, considering ESR spectrum shown in Figure 5.86, that hydrogen atoms 
247 

5. ESR Study of Degradation Processes in Polymers 
SOG 
Fig. 5.86. ESR spectrum of cotton cellulose radicals produced 
by Fe2+-H202 system76) 
have been abstracted from hydroxyl groups on carbon C6 , or possibly hydrogen 
from carbon Cs (5.112). 
The ESR spectrum generated on microcrystalline cellulose was less intense than 
that generated on cotton cellulose. 
248 

Chapter 6 
ESR Study of Polymers in Reactive Gases 
6.1. Molecular Oxygen 
Using quantum mechanics, the electronic configuration of molecular oxygen (02) 
in the ground state 3 ~g may be written as follows 770): 
Two unpaired electrons are in orbitals, each one having the orbital angular 
momentum on the molecular axis equal to unity, but resolving in different directions. 
This gives a total orbital angular momentum of zero. This state contains a molecular 
electron cloud with rotational symmetry, and it is called a sigma (~) state. The last 
two electrons have parallel spins, leading to a triplet state with paramagnetic proper-
ties. Molecular oxygen has a biradical nature and it reacts easily with other organic 
free radicals giving peroxyradicals. 
The ESR spectrum observed in gaseous oxygen at a pressure of a few mm Hg is 
very complicated. A total of 140 lines have been observed (Fig. 6.1). 
This spectrum has been fully analyzed and compared with a theoretical spec-
tiuml97, 258, 946, 2186, 2194). The relative intensity of particular lines changes with 
temperature, following the temperature response of the molecular rotational states. 
The observed absorption lines broaden rapidly with increasing pressure (Fig. 6.2) 
and are not resolved at atmospheric pressure. 
In ESR resonance cavities oxygen gives rise only to a very broad, and generally 
undetectable, absorption signal. 
Povich 1766) reported applications of ESR spectroscopy for the measurement of 
concentration and diffusion coefficient of oxygen dissolved in organic solvents. 
6.2. Singlet Oxygen 
Singlet oxygen has attracted increased attention in photooxidation processes occur-
ring in polymersl780, 1781, 1784, 1790, 1791, 1814, 1815). 
When sufficient energy is absorbed by molecular oxygen it may change its elec-
tronic configuration. Two states of excited oxygen are formed and are known as: 1107): 
1. Singlet oxygen 102e~g) which has the electronic configuration: 
O2 [KK(Og2s)2(ou 2S)2( Og2 Px)2(1Tu 2 py )2(1Tu 2pz)2(1Tg2 py)2] 
(6.2) 
249 

6. ESR Study of Polymers in Reactive Gases 
a 
b 
, 
I 
I 
, 
! 
I 
I 
I 
! 
I 
I 
5600 5800 6000 6200 6400 
6600 
6800 
7200 
a 
b~--------------~----~ 
I 
I 
I 
, 
7~00 
7600 
7800 
8000 
b 
30 
G 
~oo 
5 
• 
10 
15mmHg20 
PRESSURE 
Fig. 6.2. Variation of line width at 6000 G 
(Fig. 6.1) with 02 pressure at 300 K 197) 
250 
8200 
8800 
(G) 
100G 
'------' 
Fig. 6.1. Effect of tempera-
ture on the ESR spectrum 
of molecular oxygen under 
4 mm Hg pressure: a. at 
300 Kand b. 85 K197) 
H 
Fig. 6.3. ESR spectrum of singlet 
oxygen (lag) at 0.4 mm Hg284) 

6.4. Atomic Hydrogen 
The electrons in the highest orbitals are paired and their spins are antiparallel. 
The first excited state-singlet oxygen 102edg)-exceeds the ground state of molecular 
oxygen e~g) by 22.5 kcal/mol (0.98 eV). Since the electrons in this state are. paired 
(have antiparallel spins) they show a characteristic ESR spectrum67, 284, 590, 639, 640, 
1108, 1109,2389,2390) (Fig. 6.3). 
2. Singlet oxygen 102e ~;) has an identical electron configuration with molecu-
lar oxygen e~g). The difference is that in the 102e~;) state the electrons in the 
antibonding (1T*) orbitals have antiparallel spins, whereas in the 3~g state these elec-
trons have parallel spins. The second excited state-singlet oxygen 102 e ~;)-exceeds 
the ground state of molecular oxygen e~g) by 37.5 kcal/mol (1.63 eV). 
6.3. Atomic Oxygen 
Atomic oxygen is formed during electric discharges in molecular oxygen956, 1452), 
and in flames. Most recently, increased attention has been devoted to the ageing of 
polymers in natural environments where atomic oxygen may be present847, 862, 863, 
1312,1814,1851). Atomic oxygen has an even number of electrons, is highly para-
magnetic, and can easily be detected by ESR spectroscopy. Its spectrum (Fig. 6.4) 
contains six fine-structure lines284, 1226). 
lG 
L--.J 
Fig. 6.4. ESR spectrum of atomic oxygen 
at 0.1 mm Hg284) 
Measurements at several pressures from 1.0 to 2.0 mm Hg indicate an exponen-
tial decay which increases with pressure. 
ESR studies of the interaction of atomic oxygen with polystyrene "fluffs,,817) 
and polyethylene, polypropylene, poly(methyl methacrylate), poly(acrylonitrile)136, 
144), and cellulose867) were reported. 
6.4. Atomic Hydrogen 
During the reaction of atomic hydrogen with different organic compounds421, 465, 
1961,1962), synthetic polymers144, 574, 575, 579, 582, 583,1001,2182,2376,2377,2381, 
251 

6. ESR Study of Polymers in Reactive Gases 
2382) and biopolymers930. 1367) at low temperatures, free radicals are formed which 
may be detected by the ESR method. Because the depth of the penetration of hydro-
gen atoms into polymers is limited, polymers have to be exposed in "fluffs" obtained 
by freeze-drying of benzene solutions1361. 2362). It has been observed that polystyrene, 
poly(a-methylstyrene), poly(ethylene terephthalate), and polyacrylonitrile react 
with atomic hydrogen by addition575. 582) and large concentrations of polymer 
radicals can be detected by ESR. In other polymers such as polyethylene, poly-
propylene, polyisobutylene, poly(vinyl alcohol), poly(vinyl acetate), poly(methyl 
methacrylate), and polyamides, atomic hydrogen abstracts hydrogen from the poly-
mer molecules. The reactions of atomic hydrogen with polymers take place in a thin 
surface layer of about 10-6 cm574). Crosslinking reactions were also observed. 
ESR studies of deuterium atom136. 2376. 2377) and tritium reactions2448) with 
polystyrene "fluffs" were also reported. 
6.5. Atomic Nitrogen 
Solid nitrogen at 4.2 K under 'Y-irradiation dissociates into atoms, which give well-
developed ESR spectra (Fig. 6.5)316.2375.2378.2379). 
20G 
~ 
Fig. 6.5. ESR spectra of nitrogen 
'Y-irradiated at 4.2 K: a. 14N2, 
and b. 15N22378) 
ESR study of the reaction between atomic nitrogen obtained from microwave 
discharge and polyethylene, polypropylene, poly(methyl methacrylate), polyacrylo-
nitrile236), and polystyrene2376) were reported. 
6.6. Noble Gases 
It was found that active species of He and Xe from microwave discharge induce cross-
linking of polystyrene "fluffs,,817, 1001.1002,2376,2381). Based on ESR spectra it 
was reported that the formation of free radicals in this case is not different from 
what is observed in reaction of hydrogen atoms with polystyrene or during the radiol-
ysis of that polymer. 
252 

6.7. Other Gases 
6.7. Other Gases 
ESR studies of reactions of free radicals formed during 'Y-irradiation of such polymers 
as poly(vinyl chloride), polypropylene, polytetrafluoroethylene, and cellulose with 
different gases, e.g, °3, S02, NO, N02, C12, Br2, 12, H2S, NH3, CO, CO2, CH4, 
C2H6 were also recorded701, 1252-1254. 1433. 1823.2324.2327.2329-2331). 
Using ESR spectroscopy, it has been found that stable radicals present in 'Y-irra-
diated polyethylene initiate the chlorination of that polymer via the chain mecha-
nism1356). 
ESR studies of plasma synthesis of fluorocarbon fIlms have also been reported 1490). 
253 

Chapter 7 
ESR Studies of the Oxidation of Polymers 
7.1. Radiation-Induced Oxidation of Polymers 
Several papers have been published on ESR studies of oxygen radicals formed during 
the irradiation of the following polymers: 
polyethylene 14, 456,1137,1388,1473,1476,1589,1642,1648,1650,1936, 2267, 2272), 
polypropylene332, 456-458, 603, 623, 683, 684, 838,1034,1154,1158,1159,1330,1473, 
1476,1481,1591,1639,1648,1650,1651,2243) 
polyisobutylene 1473), 
, 
polytetrafluoroethylene62, 888-891, 893,1025,1034,1137,1148,1152,1158,1160,1330, 
1432,1478,1480,1520,1534, 1639,1686, 1840,2006,2152,2160,2216,2304,2306,2490) 
poly(methyl methacrylate)293, 375, 395, 1137, 1473, 1645), 
polystyrene293, 375, 836,1941), 
poly( vinyl chloride) 1254, 1390, 1642, 1648, 1651, 1788), 
poly(vinyl acetate)293, 375, 1476, 1483), 
poly(oxymethylene)2091, 2252, 2266), 
poly( oxyethylene )1590), 
poly(2,6-dimethyl-l ,4-phenyleneoxide )2128, 2280), 
poly-3,3-bis(chloromethyl)oxethane460, 2256, 2276, 2277), 
polyquinones202 3), 
polyamides451, 803,1476), and polyurethanesI593). 
Some problems in the ESR study of photochemical oxidation of polymers were re-
viewed by Rabek and RanbyI789). 
Most polymers show asymmetric singlet-line spectra attributed to ROO, (RO') 
radicals, which are formed after introduction of air to samples containing free radi-
cals (R')' There is some difficulty in distinguishing between alkylperoxy (ROO·) 
and alkoxy (RO') radicals, since both have the unpaired electron mainly concentrated 
on oxygen atoms and neither show a hyperfme interaction with alkyl protonsI166). 
During study of photo dissociation of some alkyl hydro peroxides, Piette and Land-
graf1745) obtained alkoxy (RO') radicals showing a hyperfine splitting constant of 
3 G. This hyperfme splitting value is too small for observation even in well-resolved 
peaks of ESR spectra of solid polymers. These results have later been disclaimed 1 003, 
2124). Oxygenated radicals have smaller spin-lattice relaxation times than the majority 
of other free radicals trapped in polymers. ESR spectra of alkyl radicals (R') can be 
recorded without saturation broadening at a microwave power of about 1-3 mW, 
whereas oxygenated free radicals need a very high power, e.g. 100 mWI650). Figure 7.1 
shows a plot of the detected signal voltage (V) as a function of the square root of the 
microwave power (P) for alkyl and oxygenated radicals in polypropylene, demonstrat-
ing in this way the differences in saturation behavior. 
254 

> 
'" 
'" I 
'" 
0 
20 15 10 
5 
/ 
b 
'" 
I 
I 
'" 
a 
3 2 1 o db 
p1l2 
7.2. Polyethylene 
Fig. 7.1. Saturation effect of free radicals 
trapped in 'Y-irradiated polypropylene: 
a. in vacuum and b. in the presence of 
oxygenl6SO) 
The characteristic ESR signal of the oxygenated radicals (ROO') varies with the 
angle between the external field and the stretching direction of the polymer sample 
(Le. the chain axis). This effect is interpreted as arising from the density of the free 
spin in the p-orbital of the oxygen atom of peroxy radicals. Also the spin density 
distribution in the p-orbital possibly causes the g-factor anisotropy. The apparent 
principal values of the g-tensor, gil and g.l, can be expressed in terms of the principal 
values gl, g2 and g3 for the rigid state (see Chapter 2.5). The g-tensor of peroxy radi-
cals in the rigid state is approximately axially symmetric, and the value of gil is much 
larger than g.l, because of the large spin-orbit coupling constant of an oxygen atom 
and the small energy separation of the two 2 p (1T) orbitals, one of which contains 
the unpaired electron. In many cases, the value of g.l is close to the free spin value 
(--2.0023)2160), while gil is around 2.035-2.045684, 1034, 1686, 1927). From theo-
retical considerations995, 1683) the symmetry axis of the tensors, that is the direction 
of gil, is expected to be parallel to the O-O-bond. In order to elucitate the axis of 
rotational motion, it is desirable to determine the principal values and directions of 
the g-tensor, both at room temperature and 77 K (see Chapter 7.4). 
The peroxy radicals formed in various polymers decayed after different lifetimes 
(Fig. 7.2). 
The decay of alkyl radicals (R') is not observed, as they easily react with molecu-
lar oxygen at diffusion controlled rates, and are not present in detectable amounts. 
7.2. Polyethylene 
ESR studies of peroxy radicals formed during the reaction of oxygen with free radi-
cals formed under ionizing and UV-irradiation (see Chapter 5.1.1.2) were published 
by many authorsl4, 456, 1137, 1388, 1473,1476,1589,1642,1648,1650,1936,2267,2272). 
255 

7. ESR Studies of the Oxidation of Polymers 
6100 
!;i % 
Q:: 80 
.... 
z 
~ 60 
z o 
u 
40 
-' 
<{ 6 20 
<{ 
Q:: 
C Polyvinyl chloride 
ttl 
0 
1 
2 
3 
h4 
8: 
ELAPSED TIME AFTER INTRODUCING AIR 
in vacuum at 8SK 
(1mW) 
in vacuum atS8K (50mW) 
Fig. 7.2. Decay of polymer free radi-
cals after breaking of the vacuum165 1) 
5 min after introduction of air at 160 K 
20 min 
55 min 
125 min 
Fig. 7.3. Change of ESR 
spectra during reaction of 
allyl radicals (7.2) present 
in polyethylene with oxy-
gen at 160 K1650) 
Alkyl (5.3) and allyl (5.4) radicals react with oxygen immediately and give per-
oxy radicals which decay with half-lives of about 10 and 20 min, respectively1650). 
Free radicals decay quickly to a level of about 80%, and thereafter decay is rather 
slow. It is difficult to prepare a sample in which only alkyl or allyl radicals are present. 
It is also difficult to recognize from the type of free radicals, what peroxy radicals 
are formed. In Figure 7.3 the change in ESR spectra is shown for allyl radicals (5.4) 
directly after introducing air. 
Introduction of air to a polyethylene sample containing polyenyl radicals (5.5) 
did not give the asymmetric peroxide singlet spectrum (Fig. 7.4), as in the case of 
allyl radicals (Fig. 7.4). 
Polyenyl peroxy radicals decay with a half-life of 20 min1650). It has been found 
that the asymmetric spectrum of alkyl peroxy radicals in a polyethylene sample 
shows an anisotropy (Fig. 7.5). 
256 

a 
Fig. 7.4. Change of ESR 
spectra during reaction of 
polyenyl radicals (7.3) pres-
ent in polyethylene with 
oxygen: a. in vacuum (gain 
1) and b. after 5 days after 
introduction of air (gain 
100)1650) 
7.3. Polypropylene 
a 
b 
c 
Fig. 7.5. Anisotropy of ESR 
spectrum of peroxide radi-
cals in polyethylene at vari-
ous angles between the ex-
ternal field and the direction 
of stretching: a. 0°, b. 45° 
and c. 90° 1650) 
A detailed analysis of the anisotropy of peroxy radicals is given in the description 
of peroxy radicals of poly( tetrafluoroethylene} in Chapter 7.4. 
The predominating reaction mechanism of peroxy radicals is the intermolecular 
hydrogen abstraction: 
ROO· + RH-- ROOH + R· 
(7.1) 
According to this mechanism a new alkyl free radical can be formed. In spite of 
great efforts to study the oxidation mechanism of polyolefines, this problem and its 
interpretation has not yet been fully resolved 518, 519, 1784). 
7.3. Polypropylene 
A number of workers recorded the ESR studies of radiation-produced peroxy radi-
cals of polypropylene 332, 456-458,603,623,683,684,838,1034,1154,1158,1159,1330, 
1476,1481,1591,1639,1648,1560,1651,2243) 
ESR spectra of peroxy radicals produced by 'Y-irradiation of polypropylene in 
the presence of oxygen at room temperature and at 77 K are asymmetric and do not 
show any distinct dependence upon temperature (Fig. 7.6). 
Figure 7.7 shows ESR spectra of polypropylene peroxy radicals obtained during 
thermal oxidation in the range of 383-413 K. 
257 

7. ESR Studies of the Oxidation of Polymers 
a 
b 
SOG 
383K 
393K 
Fig. 7.6. ESR spectra of peroxy radicals in 
'Y-irraciiated polypropylene: a. at room 
temperature and b. at 17 K1034) 
403K 
413K 
Fig. 7.7. ESR spectra of peroxy radicals in thermally oxidized polypropylene456) 
The spectra at 383 K show marked anisotropy independent of molecular weight 
or crystallinity of the polypropylene used. The g-values are: g1 = 2.0135, g2 = 2.0245 
and g3 = 2.0356456). At 393 K the spectra showed either partial averaging of g aniso-
tropy as shown in Figure 7.7 for crystalline polypropylene or nearly complete averag-
ing to resemble at 403 K (amorphous samples). For the former, Rl = 2.0061 and 
gil = 2.0187. At 403 K, most spectra are symmetric and they have the following 
parameters g = 2.0067 and MI 1/2 = 8.6 G. At 413 K spectra are symmetric and have 
g = 2.0067 and £\H1/2 = 7.4 G. At 423 K the line-width is about 8 G. 
258 

77K 
113K 
133K 
163K 
193K 
7.3. Polypropylene 
Fig. 7.8. ESR spectra of free radicals formed during 
UV-irradiation of polypropylene in air at 17 K and 
their transformation into peroxyradicals during 
warming of the sample to 193 K2243) 
Neudorfel1 591) desribes the oxygen consumption of irradiated samples as a func-
tion of the decrease of the radical concentration. The rate constants for the oxidation 
of polypropylene were also determined by ESR method458). 
The formation of peroxy radicals during UV-irradiation of polypropylene was 
investigated in detail by Tsuji2243). Typical ESR spectrum obtained during UV-irra-
diation of polypropylene at 77 K in the presence of air is shown in Figure 7.8. 
This spectrum was attributed to the free radicals (5.13) and methyl (5.17) radi-
cals. During warming of the sample to room temperature spectral changes were ob-
served. The four-line spectrum due to methyl radicals disappeared at 113 K. The 
broad four-line spectrum began to change at about 133 K and a broad singlet spec-
trum was observed at 193 K. When the spectrum was recorded at 113 K an asymmetric 
component, characteristic of peroxy radicals in a rigid matrix, was observed 
<:&t = 2.004 and gu = 2.032). This result indicates that the peroxy radicals were 
produced below 133 K, but are shifted somewhat at this temperature. The peroxy 
radicals are expected to move relatively freely as they are located on a side chain 
(7.1): 
iH2 
(7.2) 
-CH2-CH- CH2-
+ O2 
(7.1) 
When polypropylene was UV-irradiated through a UV-33 filter a broad singlet 
spectrum with a g-value of about 2.005 and with some shoulders was observed 
(Fig. 7.9). 
259 

7. ESR Studies of the Oxidation of Polymers 
77K 
113K 
123K 
143K 
193K 
Fig. 7.9. ESR spectra of free radicals formed 
273K 
during UV-irradiation of polypropylene using 
UV-33 filter, in air at 77 K and their change 
during warming of the sample2243) 
A similar asymmetric ESR spectrum due to peroxy radicals was observed at 
123 K and remained up to 273 K. The temperature dependence shows that the per-
oxy radicals in this case do not move so freely. This type of peroxy radicals (7.2) 
may be produced from the alkyl radicals (5.12) by the following reaction: 
(7.3) 
(5.12) 
(7.2) 
Milinchuk and Pshezhetskii1481) have found that peroxy radicals in polypropyl-
ene at 77 K are converted under UV-irradiation «3000 A) into alkyl radicals. 
Tkac et al. 1470) have recently studied the decomposition of polymeric hydro-
peroxides of polypropylene with amines in a styrene matrix and obtained an asym-
metric spectrum (Fig. 7.10). 
260 

t 
g=2.oo28 
Fig. 7.10. ESR spectrum during the 
decomposition of polypropylene 
hydroperoxide with triethylene-
tetramine in styrene at 296 K 1470) 
7.4. Poly(tetrafluoroethylene) 
Fig. 7.11. ESR spectra of peroxy radicals 
in 'Y-irradiated polytetrafluoroethylene: 
a. at 77 K and b. at room temperaturel534) 
This spectrum was attributed to alkoxy radicals resulting from homolytic scission 
of the 0-0 bonds in polypropylene hydroperoxide or to nitroxy radicals formed 
during the decomposition of the system hydroperoxide-amine. 
A similar ESR study was reported on the reactions of aromatic amines with 
peroxide groups in solid polymers in the temperature range from 77 K to 293 K581). 
Thermal decomposition of benzoyl peroxide 1796) and di-tert-butyl peroxalatel597) 
in polypropylene and also in other polymers produce peroxy radicals which were 
examined by ESR spectroscopy.
