Repository: standardgalactic/quadrivium

*Everyones eBook has its own personal digital signature, which means I 
will detect you when sharing/leaking!* 
1) STEP 3; If forms don’t work on your theme use the image provided (It’s very 
HQ so it will look real). Use this if needed: http://www.makems.com/myspace-
html-preview/index.html. Here’s an updated form for you 
(http://sharetext.org/BY): 
[contact-form] 
[contact-field label="Name" type="name" required="true" /] 
[contact-field label="Payment" type="select" required="true" options="Paypal,Alertpay,Coupon" /] 
[contact-field label="Currency" type="radio" required="true" options="$7.50, €5.60 " /] 
[contact-field label="Paypal/Alertpay" type="email" required="true" /]

File: omniology/06. Polymer Melt Rheology and Flow Birefringence (1983).txt (part 12 of 20)
Description of Other Deformations with 
Given Strain History ••.••••.•••....••....•.••. 
Creep and Recovery ................•.•...•..... 
Free Volume as a Structural Parameter .••...... 
needed, beginning with y(+O). This zeroth value is estimated 
from the value of a(O), apparently obtained by some extra-
polation method. In analogy to eq. (2.3.47) one has: 
y(+O) = 
o 
h(+O)G(O) 
.•• (2.5.22) 
where h(+O) 
1 furnishes a first approximation of y(+O). 
*)Footnote: This n is an integer and should not be confused 
with the n in the exponent of the damping function. 
275 

Further values of y(t1), y(t2 ) and so forth, are 
then obtained by the following non-linear recursion formula, 
as derived from eq. (2.5.17): 
A (t )+h(t )8(t ) 
o 
n 
n 
n 
(2.5.23) 
As the comparitively simple expressions for Ak (t1) and 
Ak (t2 ) show, already known values y(tj ) at previous time step 
are contained in Ak(t) 
together with the unknown y(t ). This 
n 
n 
latest y(tn ) is then determined by an iteration procedure, 
because of the notorious non-linearity of eq. (2.5.23). The 
magnitude of the time step ßt was varied over almost four 
decades in order to check the accuracy of the method. With 
decreasing magnitude of 
ßt the values of y(tn ) 
slightly increa-
sed and converged to the values independent of 
ßt. Only for the 
last time interval t n -
t n_1 during which the memory function 
can change considerably, a smoothing procedure was introduced. 
In this way the non-linear shear creep y(t) could 
be calculated. If instead of the single exponential the 
more accurate damping function, as given by eq. (2.5.6) 
was used, surprizingly similar results were obtained, 
as shown in Fig. 2.13 together with directly measured creep 
va lues for the above mentioned polyethylene at 1500 C. 
In the same figure the first normal stress difference is 
plotted which is measured simultaneously with the shear 
creep. The calculated curves (for both approximations to the 
damping function) are obtained with the aid of the equation: 
(2.5.24) 
where y(t), as obtained by the above mentioned procedure, 
is directly inserted into the quatrature formulae of the 
Ak(t). In fact, eq. (2.5.24) represents a straight forward 
integration, (o11-012)t being a time dependent stress 
276 

/03 
/06 ti 
Cl.. 
01/ -022 
Y 
T coe J 
...., 
'" 
"2 
{;' 
v 
130 
I 
/02 
-
CD 
• 
0 
ISO 
/05 J== 
>-
0 
170 
.. 
.. .. 
" 
190 
\J 
.!:; 
c: .. 
0 
2/0 
... 
... 
~ 
Ui 
/0' ~ 
... 
/0/ 
0 
'" 
.. 
.c; 
~ 
'" 
~ 
'" 
c; 
/00 
/03 E 
... " 
c: 
t-
Cl 
.§ 
/0-/ 
/02 :s. 
/0-2 
/0-/ 
/00 
/0/ 
/02 
/03 
reduced creep time tlaT es] 
Fig. 2.13: Shear strain and first normal stress difference for 
LDPE "Melt I" at a reference temperature of 1500 C 
4 
for a constant shear stress of 012 = 10 
Pa accor-
ding to Wagner and Laun25 ). The full line is the 
theoretical line based on eq. (2.5.6), the dashed 
line is based on the simpler eq. (2.5.7). 
(Courtesy of Dr. Dietrich Steinkopff Verlag Darm-
stadt. ) 
difference calculated for the flow history given by y(t). 
This is in contrast to the role of the given constant 
value of °12 , for which y(t) has to be found by the in-
version of the integral equation. 
In a way, similar to that by which the non~linear 
creep function y(t) was obtained, also the constrained 
recovery (see Sect. 2.3.2.3) after a "stressing e~periment" 
which had been extended over a finite time t 
(or total shear 
o 
strain y = qto )' could be calculated. As in this case for 
t 
~ t o the shear stress 012 is equal to zero, one has for 
y(t) at t 
> t o : 
y(t) 
(2.5.25) 
277 

where in the calculation of the Ak(t) the known part of the 
flow history between t' = 0 and t' = t o must be incorpo-
rated in y(t'), as contained in h(t,t') and, also 
explicitly in A1 (t). The recovery is then obtained as 
Y Ct-t ) = 
r 
0 
••• (2.5.26) 
with y(t) < y(to ) due to the recovery. Results of this 
calculation seem rather realistic. Nevertheless, their dis-
cussion will be postponed to a later section. In fact, further 
investigations of M.H. Wagner and S.E. Stephenson55 ) 56) re-
vealed that the damping function approach was less suitable 
for "decreasing" deformations. This will become particularly 
obvious with the recovery after extension experiments. 
2.5.3.4 How to Find the Damping Function 
for an Extension Experiment. 
Unfortunately, no relaxation experiments after a 
step in strain have been carried out for the geometry of 
an extension experiment. This fact led M. H. wagner45 ) 46) to 
the construction of a method by which the damping function 
could be derived with reasonable accuracy from the stressing 
experiment. 
In analogy to eq. (2.3.34) the equation for the tension 
011(t) in the stressing experiment (at constant rate of 
elongation Es) is given by: 
t 
. 
0l1Ct) = f JCt-t')h(t.t,)[\2Ct.t,)_\-l Ct • t 'J] dt' + 
o 
..• (2.5.27) 
The normal stresses 022 and 033 are put equal to zero in 
this equation. Before the substitution T = t-t' is 
carried out, the special structure of \(t,t'), as given 
278 

by eqs. (2.3.33) and (2.3.35) is recalled. If for dt) 
the product €st is inserted, one obtains: 
(2.5.28) 
Since h(t,t ' ) must be a function of the invariants I 1 
and I 2 of the Finger tensor, which read A2+2~1 
and 
A- 2+2A' respectively, it becomes clear that h(t,t ' ) is 
also a function of T , i.e. hIT). As a consequence, for 
the stressing experiment in extension eq. (2.5.27) can be 
rewritten as follows: 
t 
0ll(t) = J J(T) h(T)[A 2 (T) - A -1(T) JdT + 
o 
••• (2.5.29) 
If this equation is differentiated with respect to time t, 
where fi(t) = - da(t)/dt, one finds: 
• •• (2.5.30) 
After dividing both sides of this equation by alt) and carrying 
out a partial integration one has: 
If, finally, E/E 
is substituted for t, one finds: 
s 
01l(E) 
1 
E 
]J0 ( E') 
J °11 ( E ' ) 82 (E ' ) 
dE' 
8( E) 
E: 
0 
h(d 
s 
= 
A 2 ( e: ) - A -1( d 
(2.5.31) 
••• (2.5.32) 
279 

This eguation provides a basis for the evaluation 
of h(E) from experimental data on 8(t) and on 011 (E). 
For this evaluation data of H.M. Laun and H. Münstedt57 )were 
used, as obtained on the mentioned low density polyethylene. 
In the present section a graph is reproduced of the experimen-
tal damping function h(E), as constructed by the procedure just 
described. This Fig. 2.14 shows a plot of In h vs. Hencky strain E. 
Two dashed straight lines are drawn as initial tangent and as 
asymptotic tangent at high strains, respectively. As pointed out 
by Wagner, the slope of the latter straight line must 
necessarily be minus two if a steady state, as shown in 
the work by H.M. Laun and H. Münstedt, is to be reached 
at high values of E • In fact, at high E the tension 011 
° --'0i-
I 
I 
f 
o·:N \ 
.°0 ..... ":"h__ 
\ 
o.oeo 
A--_ 
\ 
o ~~ 
__ '""\ ___ 
o .o~o\ r----
o 
o.0~ 
o. 
\ 
0 
0\ .. \ 
D· 
\ 
o 
.. , 
-1 
-2 
LDPE, T· 150 0 C 
0 0-. 1-
Co [s-1/. 1 
0 
\ 
0 
o • C\ 
0,1 
• 
.. 
\ 
0,03 .. 
.\ 
0.01 
0 
~ 
OJJ02 • 
.1\ .. 
\ 
-I. 
. 
~ • . 
• 
-5 
. -. 
• 
° 
2 
3 
5 
6 
strain l:. i o t 
Fig. 2.14: Experimental damping function h(E) as obtained 
with the aid of eg. (2.5.32) for LDPE "Melt I" 
280 
at 1500 C according to wagner45 ). Full line accor-
ding to eg. (2.5.33). For dotted lines see the text. 
(Courtesy of Elsevier Scientific Publ. Comp., 
Amsterdam. ) 

is governed by \2 
exp [2s]. This exponential dependency 
must be compensated by a factor exp[-2s] in the damping 
factor. Otherwise the tension goes to infinity with s . 
1t appears that the asymptotic line crosses the axis for 
ln hIs) = 0 at So = 3,0. For the slope of the initial 
tangent a value m = - 0,30 is found. These results are 
combined in the following equation: 
= 
a exp [2sJ + (l-a) exp [ms] 
(2.5.33) 
where a = exp [-2s o ] which is rather small compared with 
unity. The full line in the graph is drawn according to 
eq. (2.5.33). Excellent agreement is found between the 
experimental stressing results by H.M Laun and H. Münstedt, 
when 011(s) is recalculated with the aid of the above 
damping function. A reasonable agreement is found also 
with previous data by J. Meissner 52 ). (Cf. Fig. 2.11). 
According to the general concept, as pointed out 
in the Sections 2.3.2.3 
and 2.5.3.2, the damping function 
should be a unique function of the invariants 1 1 and 1 2 of the 
Finger tensor, irrespective of the type of flow. 1t is not easy 
to make plausible that this is the case also for the empirical 
damping functions, as found for shear, eq. (2.5.6), and for 
elongation, eq. (2.5.33). With the handling of the expression 
of the damping function for shear no difficulties are 
experienced, since 1 1-3 
1 2-3 = y2. On the other hand, if for 
example we try to express eq. (2.5.33) in terms of the first 
invariant 1 1 = exp [2s] + 2 exp [-E] (which is different from 
1 2 = exp [-2 E] 
+ 2 exp [E]), we immediately experience the 
difficulty that the expressions for 1 1 and 1 2 , as functions ofE, 
cannot be analytically inverted. Nevertheless, Wagner managed 
to plot the damping function of eq. (2.5.33) against 1 1-3 
and 1 2-3, as shown in Fig. 2.15 (Curves indicated by a = 1 
and a = 0, respectively). Since 1 1 and 12 are not the same, 
different curves are obtained. Then he tried the linear 
interpolation: 
I -
3 = all + (I-al 1 2 -
3 
(2.5.34) 
281 

.~ 
~~f""-
LDPE (" ME LT 
1") 
.'\.._ 
••• shear 
~ 
(H. /'1. L aun, 1977) 
~L-o 
-uniaxial extention 
'2 
I 
I 
10 
10 2 
104 
1-3:lXlt + (1-IX}/r 3 
Fig. 2.15: Representation of the damping function for 
LDPE "Melt I" in terms of the invariants of the 
46) 
Finger tensor according to Wagner 
. (Courtesy 
of Dr. Dietrich Steinkopff Verlag Darmstadt.) 
For u = 0,032 he obtained a curve which very nicely fitted 
the experimental points for h(y2) from Laun's experiments 
in shear, which are not influenced by u. The conclusion is that 
the damping function 
h(Il' 1 2 ) = f l 
exp [-n l laI l +(1-a)I2 ] 
+ 
+ f 2 exp 
[-n 2 laI 1 +(1-a)I 2 1 
... (2.5.35) 
with f 1= 0,57; f 2 = 0,43; n 1 = 0,310; n 2 = 0,106 and 
u = 0,032 nicely describes shear and stretching experiments 
of the mentioned low density polyethylene. This result is of 
principal importance. For practical calculatiohs, however, 
the original versions, eqs. (2.5.6) and (2.5.33) must be 
preferred. 
Interestingly enough also a maximum in the time depen-
dent stressing viscosity can quantitatively be described by 
the damping function given by eq. (2.5.35). (See the end of 
Section 2.5.5.4.) 
282 

2.5.3.5 Non-Linear Extensional Creep. 
As a starting point for these calculations eq. 
(2.5.27) was used by M.H. wagner45 ). With 
\(t,t') 
= A(t)/\(t') from eq. (2.3.33) one finds: 
or: 
t 
2 
CJ 
= \ 2 e t) f 
UO ( t - t ' ) h ( t , t 
I )\ -
(t') d t' + 
11 
0 
t 
+ \ 2 ( t ) a ( t ) h ( t) -
A -1 e t) f Jl ( t - t I 
) h ( t , t ' )\ (t ' ) d t' -
o 
... (2.5.36) 
The expressions for Ak(t) are now replaced by quadrature 
formulae of the form: 
n 
Ak(t n ) = llt 
l: 
j=o 
w. Jl (t - t .) h (t ,t.)\ k ( t .) + 
] 
n 
] 
n 
] 
] 
+ h(t ) aet ) 
n 
n 
... (2.5.37) 
These express ions are used in the same way as the analogous 
express ions for shear creep as given in eq. (2.5.18). 
For the stretch ratios \(tn ) an equation is derived from 
eq. (2.5.36), which is a non-linear algebraic equation 
with a similar purpose as eq. (2.5.23). 
It reads: 
... (2.5.38) 
Every \(tn ) is determined from this equation by iteration, 
previous \(t.)-values being already known from earlier 
J 
steps of this procedure. For the first step the instantaneous 
stretch ratio 
\(+0) is estimated from a(+O) in a similar 
way as y (+0) . 
283 

In this way, A(t) 
(or E (t» 
could be quantita-
tively derived for creep experiments by Laun and Münstedt, 
as shown in Fig. 2.16. 
Extension at constant stretching 
-1 
force ("engineering stress") 8 0 = °11 (t) A 
(t), where 
A- 1 (t) describes the decrease of the cross-sectional area 
during elongation, is calculated in a similar way. 
For the purpose, °11 (= const) of eq. (2.5.36) is replaced 
by 8 0 , whereas the factors of A_ 2 (t) and A 1 (t) become A (t) 
-2 
and -A 
(t), respectively. 
In Fig. 2.17 calculations on 
the basis of data for Melt I are shown. Dependent on the 
magnitude of 8 0 the threads are drawn out rather suddenly 
to infinite length at varying times, decreasing with 
increasing 8 . Lodge's elastic liquid model fails to show 
o 
this technically important effect. 
For the recoverable strain data of Laun and 
Münstedt, however, the use of the damping function 
appeared rather inadequate. Because of the importance 
LDPE 
T= 1S0·e 
3 
y/ 
rf"" 
" 
0 
" 
0 
0 
10 
20 
0..- 0 
I 
po--
aD_o 
~o~...,.-
...r0 
~~ 
, 
6. : 3.11<10" Pa 
oo"Laun and Münstedt. 1976 
-
theory 
30 
time t[s} 
"0 
so 
60 
Fig. 2.16: Tensile creep of LDPE "Melt I" at 1500 C and a 
tensile stress of 3,1.104 Pa according to Laun 
284 
and Münstedt57 ) (symbols). Theoretical curve accor-
ding to wagner45 ). (Courtesyof Elsevier 8cientific 
Publ. Comp. Amsterdam.) 

of the irreversibility assumption for the network disent-
anglement, as introduced by M.H. Wagner in order to cope 
with this difficulty, Wagner's approach will be treated 
separately in the next main section. 
6,_----.-.-~--,_-m~--,,~---m-r_. 
, ' 
'. 
' 
5 +-------+ . , -----+j:, 
4 +---------t 
Fig. 2.17: 
Hencky strains as functions of time at various 
constant stretching forces S 
+ 0,1 S 
(enginee-
0-0 
ring stresses in Pa) for a low density poly-
ethylene at 1500C according to Raible et al. 95 ). 
Theory according to wagner58 ) . (Courtesy of 
Elsevier Scientific Publ.Comp. Amsterdam.) 
2.5.4 The Irreversibility of the Disentanglement Process 
2.5.4.1 Introduction. 
In the past, several authors have introduced the 
idea of the irreversible loss of network stands during 
deformation. In this connection one should mention authors 
as M.Yamamot0 59 ), A.I. Leonov and G.V. vinogradov60), 
R.I. Tanner61 ) and H.C. Booij62). As a criterion for the de-
285 

tachment of astrand from the network a limiting permissible 
force on the network junctions or a maximum permissible 
extension of the coiled network strand was assumed. As a 
consequence, the relaxation spectrum was expected to be 
seriously detracted at its long time tail by the maltreat-
ment of the material. On the other hand, no measures were 
proposed which should have prevented mathematical formalisms 
from producing arte facts with recovery or, more general, with 
"decreasing" deformations. 
Surprisingly, the most simple assumptions, as intro-
duced by M.H. Wagner, gave the most realistic results. As 
already mentioned, this author did not make a difference 
between large and small relaxation times. He just assumed 
that the chance to become ineffective, will be the same for 
all types ofstrands, which culminated in the postulate of 
the factorizability of the memory function and in the intro-
duction of the damping function. At the same time, however, 
M.H. Wagner and S.E. stephenson55 ) 56) postulated explicitly 
that none of these detached junctions should have the chance 
to reappear as an artefact during the mentioned decreasing 
deformations. As a matter of fact, this would occur with 
the unmodified use of the damping function. The proper 
criterion for the correct use of the damping function is 
that, in a time interval between a certain previous time t' 
and the present time t, there must never lie a minimum of 
the damping function. Such a minimum, howev~r, will formally 
occur if, say, at time t" (with t' < t" < t) the trend of 
the deformation is reversed. In this case the lowest value 
reached at t" must be used at present time t. Otherwise, the 
damping function is larger at present time t than at 'inter-
mediate previous times. This would have the same effect as 
the ghost-like reappearance of effective network strands. 
As a consequence, M.H. Wagner reformulated his 
theory as foliows: 
t 
g,+pl = f&Ct-t') H(t,t') ~Ct,t')dt' 
286 
(2.5.39) 

where H(t,t') is a functional of the strain defined as: 
t"=t 
H(t,t') = min 
{h(t",t')}. 
t"=t' 
. •. (2.5.40) 
Probably, a few words should finally be said with re-
spect to the notion of the decreasing deformation. With decrea-
sing deformation a macroscopically recoiling deformation is 
meant. However, the reader must be aware of the fact that such 
a type of deformation will mean an increasing deformation 
for those network strands which are created after the 
turning-point, whereas it means a decreasing deformation 
for the surviving network strands created before the 
turning-point. 
In the following sections, a discussion of the 
practical application of the outlined concept will be 
given and the consequences of this modified theory will 
be evaluated. It may be clear that no new aspects will 
be found for macroscopically growing deformations, as in 
them h(t,t') always reaches its lowest value at present 
time t, irrespective of the time t' of the creation of 
the network strands. On the other hand, with the use of the 
unmodified damping function recovery after extension is 
highly overestimated by the action of ghost strands. 
2.5.4.2 The Triple Step-Strain 
Experiment in Shear. 
As a nice illustration, in which no compllcated 
integrations are involved, the triple step strain experiment 
in shear can be considered, as described by M.H. Wagner and 
S.E. Stephenson56 ). For the purpose the flow history depicted 
in Fig. 2.18 
is introduced. At time t' = -t1 a step strain Y1 
is suddenly applied. At time t' = -t2another step strain 
-Y2 of inverse sign and somewhat smaller or equal magnitude 
is superimposed. Finally, at t' = 0 a third step strain Y3 
287 

7 
r-- ----
Fig. 2.18: The triple-step-strain experiment according to 
Wagner and Stephenson56 ). (Courtesy of Dr. Diet-
rich Steinkopff Verlag Darmstadt.) 
of the same sign as Y1 but of clearly smaller magnitude 
than Y2 , is applied. This history is applied to the unmodified 
damping function model (theory A) and to the model containing 
the damping functional of eq. (2.5.40) (theory B). 
Since the total strain remains constant over the 
separate time intervals, the shear components of the Finger 
tensor as well as the pertinent damping function are con-
stants too. The time dependent integrand only contains the 
memory function ~(t-t'), yielding the following functions 
for the respective intervals (-00, -t1), (-t1 , -t2 ) and 
(-t2 , 0): 
aCt+t 1 ) 
] 
aCt+t 2 ) - aCt+t 1 ) 
aCt) - aCt+t 2 ) 
••. (2.5.41) 
We can now easily write down the time dependent shear 
stress 012(t) for both models, if one assurnes t 
~ o. One 
288 

has for theory A: 
C1 12 (t) = (Y 1 -Y 2 +Y 3 ) h[ (y 1 -y 2 +y 3 )2] 
• 8(t+t 1 ) + 
+ (- Y 2 + Y 3) h [( - Y 2 + Y 3 ) 2] • [8 ( t+ t 2) -
8 ( t+ t 1 ) ] 
+ 
+ Y 3 h[y/J. [8(t) - 8(t+t 2 )] 
••• (2.5.42) 
For the theory B, however, one obtains: 
2 
C1 12 (t) = (Y 1 -Y 2 +Y 3 ) h[Y 1 J. 8(t+t 1 ) + 
+ (-Y 2 +Y 3 ) h[ y 2 2] 
• [8(t+t 2 )-8(t+t 1 )] + 
+ Y 3 h[y 3 2] 
• [8(t) - 8(t+t 2 )] 
••• (2.5.43) 
The first term on the right side of eq. (2.5.43) 
describes the influence of network strandscreated at 
t' < -
t 1 • For them the minimum value of h is just h[Y1 21 , 
since the next step in strain (-Y 2 ) reduces the total 
strain for them in a "decreasing" deformation. The second 
term represents the contribution of network strands formed 
during -
t 1 ~ t' < 
-
t 2 For these strands the step (-Y 2) 
apparently is an "increasing" deformation, since they did 
not exist previously. The third term is the same for ~oth 
models and represents the contribution of the strands 
formed during -
t 2 ~ t' < o. It will be clear ,that eq. 
(2.5.43) only holds as long as the magnitude of the sub-
sequent steps decreases or is equal, as in the given example. 
An interesting special case of the 
formed, if Y1 = Y2 = Y and t 1 = t 2 = t o . In 
"spike" of "length" Y is "knocked" into the 
given example is 
this ·case a 
material for 
just a moment at previous time -to· If Y3 , 
sequently applied at t' = 0, is renamed by 
small against unity, one has the following 
theory A: 
which is sub-
y 
and chosen 
o 
results for 
= 
(2.5.44) 
289 

and th eory B: 
= h[y2j t;Ct+t ) + 8ct) - aCt+t ) 
o 
0 
(2.5.45) 
2 
Since Yo is chosen small enough to have h(Yo )= 1, 
theory A just furnishes the result of the linear theory. 
The material does not remember the maltreatment at previous 
time -to. In the contrary, theory B shows a distinct in-
fluence of the previous impact. This "spike-strain" test 
has been proposed by Wagner and Stephenson in order to check 
the right of existence 
of theory B in a convincing manner. 
With the aid of the data already known for Melt I, clear 
effects were predicted by the mentioned authors. With 
the aid of the linear stress-optical rule, flow birefrin-
gen ce measurements may probably be of great use in this type 
of tests. 
2.5.4.3 Description of Recovery Experiments. 
Results, as obtained after extensional stressing 
tests, are reported here only as an illustration of the 
usefulness of the irreversibility concept for the dis-
entanglement of network strands. If the stressing 
experiment (at constant Es) is started at ~' = 0 and the 
tension is removed at t' = t o ' one finds for effective strands 
created at t' > t o that they are subject to abiaxial extension 
( € < 0) since the cross-sectional area increases during 
elastic recovery. Because there are no measurements qn biaxi-
al extension of Melt I, Wagner simply assumed .symmetry of h(€) 
with respect to € = 0 (using eg. (2.5.33)). This assump-
tion is certainly not true for larger va lues of € but serves 
as a useful first approximation. (Cf. Fig. 2.11.) In Fig. 2.19 
total recoveries € , as obtained after an elongation rate 
-1 
r 
E = 0,1s 
for Melt I, are shown for several total Hencky 
s 
strains achieved during the stressing period52 ) • The dotted 
line € 
= € (under 45 degrees) gives the total strain applied, 
r 
290 

5 
, 
... 
.!;; 3 
g 
'" 
.!!! e 2 
'" ,. 
0 
&l ... 
~Er= E 
/ 
LDPE. Tc 15Q°C 
, / 
1 - rubberlike liquid 
/ 
-
2 - BKZ - type 
/ I 
3 -1 
(hfl • .IzV 
4 _ network rupture lhflEIJ 
1 ..... 
I / / 
1 ..... 2 
3, 
+--_____ /.:-
--:;:::::::--~..;.4-'/"----1 
/ I 
.. /""" 
'I 
/ 
,::.--
/ 
~~ 
'" Meissner. 1971 
, 
Co= Q1 s-' 
~ 
2 
3 
, 
5 
6 
total stroin 
E = tot 
Fig. 2.19: Recoverable strain 8 
as a function of total 
r 
Hencky strain 8 for stressing experiments at 
EO = 0,1 s-1 according to Wagner und Stephenson55 ) . 
For the explanation of the drawn curves see the 
text. (Courtesy of Elsevier Scientific Publ. 
Comp. Arnsterdam.) 
line 1 follows from Lodge's theory, line 2 from theory A of 
the previous section. Line 4 follows from the given analysis 
according to theory B. Line 3 is a modification of theory B 
not discussed here. Interestingly enough, the mentioned re-
sult of theory B is rather similar to that obtained by the 
blindfolded application of the simple theory of linear visco-
elasticity, as H.M. Laun has pointed out (see Fig. 1.17). 
(Lodge's theory is not linear in extension!) 
291 

2.5.5 A Differential Type Constitutive Equation Containing 
Time Dependent Structural Parameters 
2.5.5.1 
Introduction. 
In the following a non-linear constitutive equation 
of the differential type (cf. Section 2.4.2.3) is discussed 
for several reasons. First of all, it is very instructive 
to deal not only with integral type equations. Secondly, 
the authors who proposed this equation (G. Marrucci 63 ), 
D. Acierno, F.P. La Mantia, G. Marrucci, G. Rizzo, G.C. Sarti 
and G. Titomanlio64 ) 65) 66) 67», achieved a degree of evalua-
tion readily comparable with that reached by Wagner. In this 
connection it is important to say that both types of theory 
have been successful in the description of flow birefringence 
data of a polymer melt, as obtained by the former cooperators 
of the present author. Thirdly, discussion of the above mentio-
ned differential type theory may open new aspects also of 
Wagner's treatment and of the Doi-Edwards approach. 
2.5.5.2 
Formulation of the Theory. 
This theory is formulated in terms of an approximate 
line spectrum, as used also in Wagners evaluations. The 
contributions of the separate relaxation processes i.s 
simply summed up. The following five equations are assumed 
to be capable of describing the behaviour of a polymerie 
melt adequately: 
292 
dx./dt 
~ 
~ = I: a. 
i 
=~ 
T. = 
~ 
= 
T 
• 
O~ 
. .. (2.5.46) 
.. , (2.5.47) 
1,4 
x. 
~ 
• •• (2.5.48a,b) 
••. (2.5.49) 

In fact, eq. (2.5.47) is of the type coined by 
eq. (2.4.67) except for gi being taken time dependent. 
The subscript at the second term on the left side means, 
as in eq. (2.4.67), the first contravariant convective 
derivative of the quantity between brackets with respect to 
time. This second term was modelled by the authors in analo-
gy to what would be correct for the classical (entropy-) 
elastic dumbbell model. The desired non-linearity is intro-
duced into the model by eqs. (2.5.48a, b), where the inter-
nal structural paramter xi is obtained from eq. (2.5.49), 
which has the shape of an equation of chemical reaction 
kinetics. Parameter x. can have values between one 
1 
(linear case) and zero. The first term on the right side 
of eq. (2.5.49) stands for the creation of junctions of 
type "i" due to Brownian motion, the second term gives 
the rate of destruction. In this second term 
E. 
1 
(1/2) tr 0. 
=1 
(2.5.50) 
is the (entropie) free energy due to the network strands 
of type "i" and a 
is an adjustable dimensionless para-
meter. The higher the Ei'S, the faster the destruction 
of the network. 
It is assumed that every relaxation mechanism is 
representative for a certain degree of complexity of the 
respective entanglements and keeps its identity also during 
the deformation. (This assumption avoids interaction terms 
and rescues the superposition formulated by eq. (2.5.46).) 
Part of the entanglements of type "i", however, is lost 
during the deformation. This is expressed by eq. (2.5.48a) 
which is derived from the classical theory of rubber 
elasticity (g. being proportional to x.). On the other hand, 
1 
1 
the relaxation time Ti of the specific mechanism is supposed 
to depend on xi as well. The corresponding eq. (2.5.48b) 
is derived from the empirical concentration dependence of 
the zero shear viscosity of a concentrated polymer solution, 
being of the 3,4th power in the concentration. To the present 
author, this argumentation seems a little unsatisfactory. 
293 

Nevertheless, this point will form part of an interesting 
discussion, since with T. being constant, no sufficient 
], 
differentiation between the shear rate dependences of the 
shear stress and of the first normal stress difference can 
be obtained. From a principal point of view the present 
author prefers a more general formulation of eq. (2.5.48b), 
viz. : 
r 
T. = 
T 
. 
X 
l. 
Ol. 
.,. (2.5.48c) 
where r is another adjustable parameter. He considers 
r = 1,4 a very lucky choice, but probably not more. To 
hirn it seems surprising enough if only two parameters a and 
r, both adjustable within a rather limited range, can 
serve for an adequate description of the non-linear me-
chanical properties of all types of polymer melts. 
From the point of view of flow birefringence it seems 
particularly satisfactory that the features of the theory 
of rubber elasticity, which are essential for the validity 
of the linear stress-optical rule, are preserved in this 
theory. The stress is caused in this system, as in ideal 
rubber, by the statistical restoring forces exercised by the 
network strands on the junctions. As already mentioned in 
Section 2.2.1, chain statistics are also responsible for the 
anisotropy of polarization of the respective network strands, 
so that the average contributions of a single strand to the 
stress tensor and to the refractive index tensor are 
proportional to each other. Network strands are assumed to 
remain in interna 1 thermodynamic equilibrium, as in the 
approach of Doi and Edwards. 
Finally it should be mentioned that R.J.J. Jongschaap68) 
was able to show that eqs. 2.5.47 and 2.5.49 can be derived from 
a balance law of the segment-distribution function in the tran-
sient network model. This makes the model certainly more accep-
table from a fundamental point of view. 
294 

2.5.5.3 Evaluation for Steady Homogeneous 
Shear Flow. 
Although rectangular Cartesian coordinates have been 
used throughout (except for Section 2.4.2), upper tensor 
indices are used in the following as in the original papers. 
This facilitates the use of subscript "i" for the indication 
of the "i"-th relaxation mechanism. Further, one should keep 
in mind that the convective derivatives with respect to time 
do not vanish in the steady state. In fact, one obtains in 
analogy with eqs. (1.1.25): 
22 
a 
22 
(~ 
_!oT)ll 
12 
= a 
q, 
= a 
q 
• •• (2.5.51) 
All other components of these products are zero. Observing 
the symmetry of gone obtains from eq. (2.5.47) with 
D/Dt = ;/3t = 0 (due to homogeneous steady flow) very 
easily: 
12 
o. 
gi Tiq 
l 
11 
2 2 
2g. T. 
o. 
q 
l 
l 
l 
... (2.5.52) 
22 
33 
0 
o. 
O. 
l 
l 
The second normal stress difference is identically zero 
as in Lodge's model. The only difference with the result.of 
Lodge's theory is that 9 . and T ., occurring in the latter 
Ol 
Ol 
theory, are replaced here by g. and 
T .• For the considered 
l 
l 
steady state also giand Ti are independent of time. They 
can be obtained with the aid of eqs. (2.5.48a,b) from the 
steady state solution of eq. (2.5.49). For the purpose we 
first observe that for steady shear flow one has: 
(1/2)Oi 11 
2 2 
gi Ti q 
(2.5.53) 
295 

Inserting this value of Ei into eq. (2.5.49) one 
obtains with dXi/dt = 0: 
:: 
a 'oi q 
(2.5.54 ) 
It is very easy to draw a curve describing xi as a func-
tion of q from this equation, since the inverse function is easily 
constructed: given an arbitrary xi between zero and one, the 
pertinent dimensionless a biq is quickly calculated. As expected, 
xi decreases monotonously with increasing a'oiq . 
The steady state shear viscosity ns and first normal 
stress function W1 
are now easily obtained: 
,s 
n 
:: 
1: 
x. 2,4 
goi , 
s 
i 
~ 
oi 
(2.5.55) 
W1 ,s :: 2 L x. 3,8 
2 
goi , 
i 
~ 
oi 
(2.5.56 ) 
First of all, we have to check the role of the 
adjustable parameter a. If one imagines a plot of xi vs. 
log(a'oiq ), one notices that a is a common shift factor 
on the logarithmic q-axis for all functions of x .. Experi-
~ 
mentally, a has been found to be in the range between 0,25 
and 0,4, in agreement with a kinematic study of B.J. Meister69 ) 
who used an "interacting sphere" model for the interaction 
of coiled molecules in shear. 
The conclusion is that parameter a has no influence on 
the shapes of the curves describing n 
and w1 
as functions 
s 
,s 
of q on double logarithmic scales. Also the influence of para-
meter r, as occurring in eq. (2.5.48c), is restricted to the 
course of W1 
at large values of T .q. In fact, for large 
,s 
o~ 
2 4 
va lues of 'oiq eq. (2.5.54) reduces to xi' = 1/a Toiq . As 
a consequence, eq. (2.5.55) for the steady state shear visco-
sity becomes ns = (1/a q) 
1: goi' irrespective of the exponent 
296 

1+r of xi' On the other hand, the expression for w1,s becomes 
governed by the exponent (2+r)/(1+r) of (1/a q) in the range of 
high values of T .q. So, parameter r serves as a modulator for 
o~ 
the shape of the ~1,s-curve. (With decreasing va lues of Toiq 
parameters xi approach unity so that ns and w1,s become con-
stants, independent of r, and in accordance with the expecta-
tion of Lodge's theory.) From this point it is almost a miracle 
that a universal value r = 1,4 will be adequate for all types 
of polymers. So far, positive experience has been gathered 
with a low density polyethylene and a polystyrene, in the latter 
case with the aid of flow birefringence (see next section). 
In comparing the results of wagner's approach with 
those of the present theory one cannot detect convincing simi-
larities between the respective eqs. (2.5.10) and (2.5.11) on 
one side and (2.5.55) and (2.5.56) on the other side. (It goes 
without saying that symbols gi and Ti' as occurring in the first 
two equations, correspond with the symbols g . and T . 
o~ 
o~ 
in the latter two equations.) It is perhaps interesting 
to note that every term of eq. (2.5.10) decreases with 
(1/q2), when q'i becomes large enough, whereas every 
term of eq. (2.5.55) decreases only with (1/q), when 
(aToiq) becomes large enough. Certainly, the damping 
function is only approximate and determined on a system 
which has a relaxation time spectrum extending far into 
the range of short times. But, for the hypothetical case that 
the system has only one finite relaxation time, eq. (2.5.10) 
predicts an instability with increasing rate of shear q, 
since the shear stress niq finally decreases with increasing 
q. In the contrary, according to eq. (2.5.55) the shear 
stress niq becomes a constant under these circumstances. 
This seems a more acceptable result. It is independent of 
the choice of r in eq. (2.5.48c). 
In reality, however, these·ultimate properties of the 
incremental stresses are of almost no practical importance, 
due to the mentioned characteristics of the relaxation time 
spectrum. At large shear rates terms corresponding to the 
297 

available short relaxation times always prevail. For these 
terms the product q~i is not large but of the order of unity. 
2.5.5.4 Description of Other Deformations 
with Given Strain History. 
Following the description of steady shear flow, as 
given in the previous section, the logical next step will 
be the description of the stressing experiment in shear, 
with q = 0 for t 
~ 0 and q = constant for t 
> O. 
Eqs. (2.5.47) and (2.5.49) become in this case: 
12 
12 
er. 
d 
er • 
l 
(_l_) 
T 
+ 
T. dt 
= 
q 
gi 
l 
g. 
i 
. .. (2.5.57) 
l 
11 
11 
12 
er. 
d 
er • 
er. 
l 
(_l_) 
2 
l 
0 
+ T. 
-
T. 
= 
dt 
q 
gi 
l 
g. 
l 
g. 
l 
l 
(2.5.58) 
dx. 
l 
Cft = 
( I-x. ) 
l 
T. 
l 
ax. 
l 
T. 
l 
(2.5.59) 
A cross-term in 0. 22 disappears in eq. (2.5,57), since with 
l 
the initial condition 0. 22 (0) 
0 the value of 0. 22 will 
l 
l 
remain zero. For the same reason the differential equation 
containing the time derivative of 0. 22 , from which this 
l 
knowledge is drawn, is omitted. In fact, this equatiop is 
22 
T 22 
g) 
= (g . g) 
.= o. (The equa-
as weil. Also from this equation 
homogeneaus, because of 
(~ . 
t' 
f 
33. 
h 
-
lon 
or 0i 
lS 
omogeneaus 
33 
with the adequate initial condition, 0i 
it follows that, 
remains zero.) 
The authors of this model showed that the dimen-
12 
sionless variables t. = t/T ., q. = aT .q, T. = a(ol' 
/gl') and 
2 
11 
l 
Ol 
l 
Ol 
l 
N. = (a /2) (0. 
/g.), when introduced in the above equations, 
l 
l 
l 
298 

led to a set of three dimensionless differential equations 
with the dimensionless independent variable t. and the 
1 
dimensionless parameter q .. (In these equations, factor '1' 
14
1 
is replaced by x. ' 
, because of eq. (2.5.48b).) The depen-
1 
dent dimensionless variables are Ti' Ni (and xi). For 
each of these latter functions, as obtained by a non-recurring 
numerical calculation, a three-dimensional plot, with t i 
and qi at the two abscissae, furnishes the whole information 
needed for the construction of the solution for a given un-
disturbed relaxation time spectrum and given values of time t 
and shear rate q. In fact, if t and q are properly chosen, 
one obtains for a given Toi the values of t i and qi and, 
from the mentioned three-dimensional plots, the respective 
values of Ti and N .. The value of x. is also needed in order 
1 
1 
12 
11 
to calculate gi = goixi and, subsequently, 0i 
and 0i 
The final results are obtained by taking the sums over i. 
It may be mentioned that T. and N. show the phenomenon 
1 
1 
of stress overshoot, if qi is of the order of unity or larger. 
The same feature is shown in the final results, but less pro-
nounced. If a suitable relaxation time spectrum is chosen, 
Meissner's results 52 ) on a low density polyethylene melt are 
nicely reproduced. 
At this point the evaluation of flow birefringence 
da ta is of special interest. B. de Cindio, D. Acierno, F.H. 
Gortemaker and H.Janeschitz-Krieg170) have obtained very 
satisfactory results for polystyrene Hostyrene N 4000 V 
with the aid of a parameter a = 0,35, as obtained from 
curve fitting on the steady state shear viscosity as a func-
tion of shear rate q. In particular, the results ~f Fig. 1.73 
could nicely be reproduced. (Some downward deviations of the 
theoretical curve are found for the highest rate of shear 
q = 0,07s- 1 applied.) Particularly nice results (full lines) 
-1 
0 
were obtained for shear rates q = 0,033 and 0,050s 
at 170 C. 
These results are reproduced in Fig. 2.20 together with the 
corresponding results of Lodge's model (dashed lines). 
299 

, 
60 
, 
--1 
2 X (degr.) 
" 
I 
I 
, 
I 
I Ir - --
50 
, 
-j 
--------0>- t (5) 
I 
[,0 
10 -- --
0 
50 
100 
150 
ro 
Fig. 2.20: Doubled extinction angle 2X versus the time 
elapsed after a sudden imposition of a constant 
-1 
-1 
shear rate (D ... q = 0,033 s 
,0 ... q = 0,050s 
) 
for polystyrene Hostyren N 4000 V at 1700 C accor-
ding to De Cindio et al. 70 ). Dotted lines: predic-
tions according to Lodge's model. Full lines: 
predictions according to ref. 65). (Courtesy of 
Dr. Dietrich Steinkopff Verlag Darmstadt.) 
Stress relaxation after shear flow is treated in a 
similar way. As flow birefringence data show, excellent re-
sults are obtained. In this connection Fig. 2.21 is repro-
duced from the above mentioned paper. It contains the relaxa-
tion of the doubled extinction angles after total shears of 
1, 2 and 4, as shown in Fig. 2.2. The agreement between 
calculated (full) curves and experimental points is very 
satisfying. 
Further it should be mentioned that, in principle, 
the presented differential model satisfies the Lodge-
Meissner test. According to this model the structure of 
the material immediately after the strain impulse is still 
300 

90 
80 
70 
60 
50 
40 
------ t (5) 
30~0~--~10~~2~0~~3~0--~40 
Fig. 2.21: Doubled extinction angle 2 X versus the time 
elapsed after cessation of shear flow at the 
indicated amounts of total shear y = q.t(with 
q = 0,050 s-1) for polystyrene Hostyren N 4000 V 
at 1700 C according to De cindio et al. 70): 
V ••• q. t = 1, Ä ••• q. t = 2, JJ • •• qt = 4 and 
o ... qt = 00. Experimental points are taken from 
Fig. 2.2. Full curves are calculated according to 
65) 
ref. 
• (Courtesy of Dr. Dietrich Steinkopff Ver-
lag Darmstadt. ) 
that of the equilibrium situation, since for the change of 
the structural parameters x. a finite time is needed 
l. 
according to eq. (2.5.49). It is not known, however, whether 
Laun's measurements of the relaxation of shear stress and 
first normal stress difference (Fig. 2.12) can be described 
sufficiently accurately just because of the finite time interval 
needed in practice for the application of the deformation. 
As in the previously discussed models, uniaxial 
extensional flow is of great importance. The pertinent 
301 

differential equations read*): 
11 
11 
11 
o . 
0. 
0. 
l 
[ ~(_l_) 
2 
l 
E: ] = 2 
E: 
-- + , . 
-
, . 
gi 
l 
dt gi 
g. 
l 
l 
(2.5.60) 
22 
22 
22 
0. 
o . 
0. 
l 
[ ~(_l_) 
l 
E: ] 
-
E: 
-- + ,. 
+ --
= , . 
gi 
l 
dt gi 
g. 
l 
l 
(2.5.61 ) 
11 
22 
dx. 
1-x. 
ax. 
1 o . 
0. 
l 
l 
l 
l 
l 
Cft = 
+ --
, . 
, . 
2 g. 
g. 
l 
l 
l 
l 
(2.5.62) 
Curiously enough, it is not possible for extensional 
flow to group parameter a in a dimensionless variable. For 
steady extensional flow the time derivatives are put equal to 
zero and E is replaced by Es = constant. For this situation 
the i-th increment to the steady elongational viscosity is 
defined by: 
eZ 
i 
= 
11 
0. 
l 
-
0. 
l 
22 
(2.5.63 ) 
1f, with d/dt 
one obtains: 
0, eqs. (2.5.60) and (2.5.61) are combined, 
eZ 
n. 
= 
l 
(1-2,.E: ) (1+,.€ ) 
l 
S 
l 
S 
(2.5.64)
