Repository: standardgalactic/quadrivium

*Everyones eBook has its own personal digital signature, which means I 
will detect you when sharing/leaking!* 
1) STEP 3; If forms don’t work on your theme use the image provided (It’s very 
HQ so it will look real). Use this if needed: http://www.makems.com/myspace-
html-preview/index.html. Here’s an updated form for you 
(http://sharetext.org/BY): 
[contact-form] 
[contact-field label="Name" type="name" required="true" /] 
[contact-field label="Payment" type="select" required="true" options="Paypal,Alertpay,Coupon" /] 
[contact-field label="Currency" type="radio" required="true" options="$7.50, €5.60 " /] 
[contact-field label="Paypal/Alertpay" type="email" required="true" /]

File: omniology/09. Isospecific Polymerization of Olefins (1985).txt (part 12 of 26)
Propagation Rate Constants of Olefin Polymerization: 
Comparison with Other Polymerization Reactions ............. . 
Monomer Reactivity in Isospecific Polymerization and Its 
Correlation with Olefin Structural Features ................... . 
Figure 11-47. Kinetic data on propylene (0) and ethylene (_) polymerization with the 8-
TiCI3-AlEt2 C1 system poisoned by CO2 , Experimental data are from Ref. [234]. 
phenomenon in heterogeneous catalysis. This problem is discussed in more detail in 
Chapter IV. 
Catalyst deactivation by CO2 does not depend on the type of olefin used (ethylene 
and propylene) or AIEt2Cl concentration (6.9 x 10-2 mol/liter for propylene poly-
merization,2.08 x 10-2 mol/liter for ethylene polymerization), which confirms the 
simple nature of the poisoning effect. Apparently the heat of adsorption for CO and 
CO2 on these centers is significant and in some cases several repeated evacuation 
steps are necessary for the complete release of these compounds from the centers 
(see Fig. 11-45) and the restoration of the polymerization activity to a final station-
ary level takes 15-30 min [233, 234]. 
When 14CO and 14C02 were used for these poisoning experiments it became 
immediately apparent that the radioactive label can be transferred to polymers [231, 
232]. These results were attributed to the insertion of CO or CO2 into the transition 
metal-carbon bond, the active bond of a polymerization center. This conlusion was 
confirmed by IR experiments [286]. The insertion reaction proceeds through a 
coordination stage 
M--Polymer + *CO ~ M--Polymer --> M--*C--Polymer 
t 
II 
(11-45) 
*C 
0 
II o 
The mechanism of a similar insertion into the Mn--CH3 bond was thoroughly 
studied [237-239]. 

II-5: Effects of Catalyst Poisons and Modifiers 
181 
t-o 
.€ o E 
E 
V) 
01 
.E 
'0 
1i E 
::J 
Z 
2,0 
• 
Exposure time of 1·CO in min 
Figure 11-48. Kinetics of radioactivity increase in polypropylene obtained with the b-TiCI3-
AlEt2Ci system at 70°C and terminated by 14CO. C TiCl3 = 1-2 mmol/liter, CA1Et,CI = 3 
mmol/liter, Cm = 1 mol/liter, [CO] : [TiCI3 ] = 0.5-1.0 (molar). Reproduced from Ref. [233] 
by permission of H uthig & Wepf Verlag, Basel. 
A subsequent addition of alcohol to the polymerization system destroys the 
temporarily "paralyzed" polymerization center and introduces a carbonyl group 
into the polymer chain [240]. 
M-C-Polymer + ROH --+ M-OR + H-C-Polymer 
II 
II 
(II-46) 
o 
0 
Kinetic experiments show [124, 230, 233, 284, 286] that the amount of carbonyl 
groups in polymers increases in time when CO is allowed to react with 
Ziegler-Natta catalysts in the presence of a monomer; see Fig. II-48. 
Two alternative explanations were presented to account for this behavior: 
(i) The insertion of coordinated CO and CO2 (the second step in Reaction II-45) is 
a slow process and the data shown in Fig. II-48 as well as similar data [124, 230, 
232, 284, 286] reflect its development [234]. In usual experiments with short 
exposure of a catalyst to CO (as in Fig. II-45) even after the complete inhibition 
of the polymerization activity there is only time for CO insertion into a few 
percent of the metal-carbon bonds and the rest of the adsorbed CO can be 
easily released when the system is evacuated. This explains why the total 
amount of radioactive tags from 14CO or 14C02 in polymer, when extrapolated 
to zero time,21 is usually significantly lower than the amount of polymerization 
21 As can be seen from Fig. II-48, this extrapolation is not especially precise due to the significant scatter 
of the experimental data. This amount can be more simply estimated approximately as the number of 
tags after some particular exposure, 5 or 10 min, for example. 

182 
II: Chemistry and Functioning of Heterogeneous Catalysts 
centers estimated by other poisoning methods, e.g., with radioactive alcohols 
(see Section II-4c). For example, the ratio between the polymer molecules 
labeled with 14CO and Cp (estimated by reaction with CH30H) for ethylene 
polymerization with the b-TiCI3-AlEt3 system is 0.055-0.11 and with the 
TiCI4-AlEt2CI system ca. 0.01 [196], whereas the estimation of the same ratio 
for propylene polymerization varies over a wide range, from 0.0045 
(CO)-0.0115 (C02) [232] and 0.13 (CO) [240] for the b-TiCI3-AlEt2Cl system 
to 0.65 (CO) [196] for the b-TiCI3-AlEt3 system, and to 0.24-0.36 for the 
TiCI4/MgCI2/ester-AlEt3/ester systems [284]. 
The growth of the 14C content in a polymer can be prevented ifPR3 is added 
to the polymerization medium after the 14CO admittance. PR3 is a more 
strongly coordinated ligand than CO and it displaces CO from the coordination 
complex [231, 232] whereas CO cannot displace PR3 when added to the system 
after it [231]. 
(ii) An alternative explanation of data similar to those presented in Fig. II-48 is as 
follows [233]: This kinetic curve consists of two different stages: (a) the rapid 
insertion of the first CO (or CO2) molecule into the metal-polymer bond 
(Reaction II-45) which is completed after ~ 5-10 min and (b) the subsequent 
slow copolymerization of CO and olefin. Acceleration of the polymerization 
reaction after the CO evacation and readmission of monomer can be attributed 
in this case to the unblocking of polymerization centers M-C(=O)-Poly-
mer by removal of coordinated CO and their participation in the polymeriza-
tion reaction. If this reasoning is correct, the ordinate intersection of the curve 
in Fig. II-48 represents the amount of polymerization centers in a catalytic 
system. 
Published data [241,242] favor strongly the first explanation of the effects related 
to CO and CO2 poisoning. If the active centers of the b-TiCI3-AlEt2CI system 
(propylene polymerization at 60°C) are poisoned by CO2 after monomer is removed 
from the polymerization system (i.e., when the copolymerization reaction between 
propylene and CO2 is impossible), the amount of radioactive tags in the polymers 
increases with an increase of exposure to CO2 for 5-6 h, much in the same way as it 
increases in the presence of monomer (Fig. II-48). This can be attributed to the slow 
second step of Reaction II-45 [241]. The same effect was found when, after the 
TiCI4/TiCI3-AlEt2Cl system (Solvay catalyst) was poisoned by 14CO, propylene 
was replaced with N 2: incorporation of CO into the polymer chain continued for ca. 
2 h and resulted in a twofold increase of the polymer 14C content [243]. On the other 
hand, the TiCI4/MgCI2/ethyl benzoate-AlEt3 system in characterized by a high rate 
for the second step in Reaction II-45 [243]. These findings provided the basis for a 
new method for the estimation of propagation rate constants and the amount of 
polymerization centers based on CO and CO2 poisoning [242]. 
According to this method, an aliquot of a polymerization slurry is removed from 
a reactor, stripped from monomer, washed free of organoaluminum compounds, 
and then is poisoned with 14CO or 14C02 for different periods of time. The removal 
of organoaluminum compounds is necessary to prevent the following exchange 
reaction 

II-5: Effects of Catalyst Poisons and Modifiers 
183 
M-C-Polymer + AIR3 ~ M-R + R2AI-C-Polymer 
II 
II 
o 
0 
The application of this method to propylene polymerization with the (j-
TiCl3 . 0.33AICI2-AlEt2CI system at 60°C and a monomer pressure of 1.07 bar gave 
the following results. When 14C02 was allowed to react with the live polymerization 
centers for 20 min, only the most active centers underwent Reaction II-45. They 
were characterized by kp = 35 liter/mol· s and constituted only 0.47% of all Ti 
atoms in the system. However, when the poisoning was continued for 22 h, Reaction 
II-45 was completed at all centers, which amounted to 1.2% of all Ti atoms. They 
were characterized by kp = 13 liter/mol· s [242]. 
An alternative method was developed for the measurement of the amount of 
polymerization centers based on the high efficiency of CO and CO2 as catalyst 
poisons [243, 244]. According to this method, small amounts of the poisons are 
added successively to the same reaction system. Each addition results in a nearly 
instantaneous decrease of polymerization activity due to the high affinity of these 
compounds for active centers (the first stage of Reaction II-45). If the reduced 
polymerization rate is plotted vs. the amount of the added poison, complete catalyst 
deactivation will be noted when the amount of poison added is equal to the number 
of polymerization centers (assuming a 1: 1 ratio between the poison molecules and 
the transition metal atoms in the complexes). Of course, CO or CO 2 can, in 
principle, adsorb on some other species on the catalyst surface in addition to the 
polymerization centers. Thus, the method provides information about the lowest 
possible concentration of polymerization centers. This approach was applied to 
several catalysts for propylene polymerization, both conventional and supported 
[210,243,245,246]. 
Carbon Disulfide. 
CS2 and COS are effective poisons for heterogeneous 
Ziegler-Natta catalysts [183]. Infrared studies showed that no chemical reaction 
takes place between equimolar mixtures ofCS2 and AlEt3 (0.1 mol/liter solutions in 
heptane) at 20°C. This indicates that CS2 itself, rather than its complex with AlEt3, 
inhibits olefin polymerization [247]. 
The simplest example of poisoning with CS2 is its effect on the kinetically stable 
a-TiC13-AlEt3 system. If CS2 is mixed with AlEt3 and then added to a-TiCl3 the 
process of propylene polymerization with this system at 70°C exhibits the same 
stable behavior as does the original a-TiCI3-AlEt3 system (see Section I-2-a) but 
with sharply reduced polymerization rate due to the poisoning. A CS2 concen-
tration in the reaction medium of 4 x 10-3 mol/liter is sufficient to decrease the 
effective rate constant by a factor of '" 25. Equation II-44 can be applied for the 
quantitative description of the effect ofCS2 on this catalytic system. The adsorption 
constant K in this equation is 5 x 103 liter/mol for CS2 at 70°C, i.e., the poisoning 
effect of CS2 is much higher than that of CO2 (compare with Fig. II-47). 
More diversified effects ofCS2 were found in the case of the (j-TiCI3-AlEt3 and 
(j-TiCI3-AlEt2CI systems [247]; see Fig. II-49(A). The (j-TiCI3-AlEt3 system ex-
hibits an unstable kinetic behavior (quantitatively described in Section I-2-c). This is 

• 
250 
, , 
100 \ 
A 
I 
B 
200 
'" 
U 
, 
'" 
i= 
, 
U 
0' 80 , 
i= 
, 
'" 
c: 
I 
E 
I 
~ 
150 
"-
I 
-
I 
"'Q 
I 
I 
'" 
.=..,., 60 
I 
Q 
, 
i 
u 
I 
i= 
\ 
"'" 
, 
\ 
~<D 
100 
!:£ 
"-
40 
tt 
50 
20 
"-"-"-
~~~~~~-W~== 
20 
40 
60 
eo 
100 
120 
140 
.~. 
~. -9 
--.-
I 
"-CO. 
o 
05 
':0"""'--
t,min 
[CS2J I (TiCI3] 
Figure ll-49. Effect ofCS2 on propylene polymerization at 70°C. (A) Kinetic curves. £5-TiCI3-AlEt3: -- and --- blank runs; 
o [CS21 : [TiC131 = 0.28; J::,. [CS21 : [TiC131 = 0.3. £5-TiCI3-AlEt2CI: • blank run; _ .. -[CSzl : [TiC131 = 1.09. (B) kerr (initial) vs. [CSzl : [TiC131 
ratio .• and 0 £5-TiCI3-AlEt3 (various sources of TiCI3), A £5-TiCI3-AlEtzCI. Reprinted with permission from Ref. [247], Copyright 1980, 
D ...... I'r .... ..-.. ......... D_..,..,I'O 
T +...1 
-
00 
..,. 
>-4 
t"":"' 
~ 
e. S 
~ 
P-
i 
o 
13. 
Jg 
o 
...., 
::c 
~ 1 
~ 
l 

iI-5: Effects of Catalyst Poisons and Modifiers 
185 
shown by the two upper curves in Fig. II-49(A). Addition of small amounts of CSz 
to this system results in a drastic decrease of the initial polymerization rate (propyl-
ene, 70 DC, in heptane). On the other hand, the effect ofCSz on the b-TiCI3-AlEtzCI 
is less pronounced. A study of the influence of CSz concentration on the initial 
catalyst activity (Fig. II-49(B)) revealed two opposite effects. At very low 
[CSz]: [TiCI3] ratios, CSz activates b-TiCI3-AlEt3 catalytic systems, but the further 
increase of this ratio results in rapid poisoning. However, some part of the poly-
merization centers remains unaffected by CSz even at high concentrations. 
Fractionation of the polypropylene samples obtained in these experiments 
showed that CSz is a more effective poison for the centers oflow stereospecificity than 
for highly stereospecific centers. A comparison of the effects of CSz on the 15-
TiC13-AlEt3 and 15-TiCI3-AlEtzCI systems indicated that both these systems contain 
some amount of polymerization centers that are virtually unaffected by CS2 . These 
centers provide 50% of the 15-TiCI3-AlEtzCI system activity but only 8-10% of the 
15-Ti Cl3 - AlEt3 system activity. A comparison of the molecular weights and fraction 
compositions of polypropylene obtained from these unpoisonable centers showed 
their close similarity. 
Acetylene. 
Acetylene and its derivatives are potent poisons for Ziegler-Natta 
catalysts. The specificity of the effect of acetylene lies in the fact that it slowly 
polymerizes with these catalysts to form black insoluble polymers consisting of 
conjugated linear chains with trans-substituted C=C bonds [248]. 
When acetylene is present as an impurity in olefins, two effects are noted [249]: 
(i) Polymerization rates decrease sharply; the decrease correlates with the amount of 
acetylene in the mixture. 
(ii) Polymers and copolymers of olefins formed in the presence of acetylene are 
colored from blue to violet and black depending on the acetylene concentration in 
the polymerization system. These polymer products are soluble in hydro-
carbons, for example, in tetralin at 135 DC (the solutions are colored also) and 
are truly olefin-acetylene copolymers containing relatively long, conjugated 
double bond sequences. Infrared spectra of these polymers exhibit the 1015 
cm -1 band characteristic of polyacetylene (the out-of-plane bending mode of 
conjugated trans-CH=CH units) and these conjugated blocks easily form 
Diels-Alder ad ducts with dienophiles (e.g., tetracyanoethylene, at 100-l30DC). 
These effects can be explained in the following way. Acetylene effectively adsorbs 
on polymerization centers and blocks them, i.e., it behaves as a true catalytic poison. 
After adsorption it slowly incorporates into polyolefin chains, similarly to CO and 
CO2 (see Reaction II-45). However, in contrast to CO, acetylene can form polymer 
chains and its increased coordination ability compared with that of olefins apparently 
explains the formation of long acetylene blocks, even in copolymers with an overall 
low acetylene content. Another possible explanation of the acetylene poisoning effect 
is the decreased activity of polymerization centers immediately after acetylene inser-
tion into a polymer chain: 

186 
II: Chemistry and Functioning of Heterogeneous Catalysts 
2 
1.6 
1.4 
1.5 
0.6-+----,----,------, 
o 
0.5 
100 
200 
VPC H ,Vatm 
2 2 
Pc H =3.6 atm 
2 4 
300 
o-+------~-----._-----._----___, 
0.00 
0.05 
0.10 
Pc H ' atm 
2 2 
0.15 
0.20 
Figure II-50. Effect of acetylene on ethylene-propylene copolymerization with the 
VOCI3-Ali-Bu3 system at -20°e. Solvent: liquid propylene, Pc H = l.8 and 3.6 atm. 
Experimental data from Ref. [249]. Insert: these data in coordin~t~s of Eqn. 11-44 (for 
ethylene pressure 3.6 atm). 
Cat-CH=CH-CH2-Polymer 
(see discussion in Chapter V). 
Experimental data on the acetylene effect in ethylene-propylene copolymerization 
with the VOC13-Ali-Bu3 catalytic system at - 20°C are presented in Fig. II-50 (from 
Ref. [249]). 
The complex dependence of the copolymerization rate on the acetylene: monomer 
concentration ratio (see Section 1-4) prevents a ready quantitative comparison of 
mean rate values at different ethylene concentrations. The treatment of these data (for 
PC2H4 = 3.6 atm) in the coordinates of Eqn. II-44 is presented as an insert in Fig. 
II-50. The dependence is not linear (the same phenomenon as for CO2 , see Fig. II-47) 
which can be attributed to the nonequivalence of polymerization centers with 
respect to acetylene poisoning. 
Allene. 
Allene slowly polymerizes with heterogeneous Ziegler-Natta catalysts 
(formed by the interaction between TiC14 or VOC13 and organoaluminum com-

II-5: Effects of Catalyst Poisons and Modifiers 
187 
01 
"'~ 
30 
":'i: 
I 
0:' 0.1 
J 
":'§" 
• .0 
E 
E 
~ 
• 0 lJ 
J 0'1. . 
-;; 
<..> o • 
OO~--~----~----~----~--~ 
o 
.0 
Figure 11-51. Effect ofallene on propylene polymerization with the o-TiCI3-AlEt2 CI system 
at 60°C. CTiCl3 = 20 mmol/liter, CAIEt2Cl = 34 mmol/liter, PC3 H6 = I atm. (A) Addition of 
0.165 mmol of allene to the established polymerization process. Reprinted from Ref. [243] by 
permission of Gordon and Breach Co. (B) Data on the effect of various quantities of allene 
(Call) on keff of propylene polymerization in coordinates of Eqn. II -4 7. Experimental data are 
from Ref. [253]. 
pounds) with the formation of crystalline polymers of predominantly head-to-tail 
structure [250-252] 
-CH -C-
z 
II 
CHz 
but with a significant proportion of head-to-head attached monomer units (see 
Section III-I-b). The melting point of the polymer is ca. 125°C and decreases as the 
amount of monomer inversion increases. 
When admitted to systems where olefin polymerization is proceeding, allene 
behaves much in the same way as acetylene: it sharply reduces the rate of olefin 
consumption in the reaction and participates in the copolymerization reaction with 
olefins. 
Effects 
of allene 
on 
propylene 
polymerization 
with 
the 
b-
TiCl3 . 0.33AICI3-AlEt2CI system at 60°C were described [243, 253]. When a small 
amount of allene is injected into a reactor in which stationary polymerization of 
propylene is taking place a fast and sharp decrease of the propylene polymerization 
rate occurs (Figure II-51 (A)). Subsequently propylene polymerization resumes 
because allene is consumed in the copolymerization reaction with propylene. The 
restoration is nearly complete, indicating that no irreversible poisoning of the poly-
merization centers takes place but rather that they are blocked from attack of the 
propylene molecule due to the superior coordination power of allene. The degree of 
the activity decrease upon allene admission is proportional to the amount of allene 
introduced into a reaction system [253]; the same phenomenon was described earlier 
for CO, COz, CSz, and acetylene. If one neglects the amount of allene involved in 
copolymerization during the first few minutes after its admission (i.e., if allene is 
regarded as merely a poison) a relationship between the amount of allene introduced 
(Call) and the relative polymerization activity of the remaining centers, kefrlk~ff' can be 
represented by a modified Langmuir equation 

188 
II: Chemistry and Functioning of Heterogeneous Catalysts 
(11-47) 
where Co is the concentration of polymerization centers and K is the Langmuir 
adsorption constant. This equation takes into account the distribution of allene 
between the solution and the catalyst surface but it neglects the amount of allene in the 
gas phase. When Call is high (i.e., when kefrlk~ff « 1) the equation predicts a linear 
dependence between Call and k~ff/keff' Figure 5l(B) shows experimental data for the 
effect of allene on propylene polymerization (taken from Ref. [253]) in coordinates of 
Eqn. 11-47. A deviation from linearity is obvious: at relatively low allene con-
centrations its adsorption constant K is higher than at the further stage of catalyst 
poisoning. These results are consistent with other data presented in this section: 
polymerization centers of heterogeneous Ziegler-Natta catalysts are inhomogeneous 
with respect to their activity. The most active of them (providing more than one-half 
of the total catalyst activity) constitute only ca. 0.1 % of the total Ti content in the 
catalyst [253] which for the (j-TiCl3 . 0.33AlEt3-AlEt2 CI system (So = 22 m2/g) 
corresponds to ca. 3% of the Ti atoms on the catalyst surface. However, another half 
of the catalyst activity is provided by less active centers, accounting for a significant 
portion of the surface transition metal atoms (see further, Section II-6-b). 
Additional information on the concentration of active centers can be extracted 
from data on the reactivation of the catalyst in the process of allene consumption 
(Figure 11-5 1 (A». From the kinetic point of view, this process is a complex copoly-
merization phenomenon (generally described by the set of reactions 1-62) in which the 
concentration of one of the comonomers changes with time and thus prevents the 
application of the steady-state conditions (Eqns. 1-67 and 1-68). According to Ref. 
[253], kinetic analysis of the catalyst reactivation allows an independent estimation of 
Co which for the (j-TiCI3 . AICI3-AlEt3 system constitutes ca. 0.3% of the total 
amount ofTi atoms in the catalyst. 
11-6. 
Concentration of Active Centers and Their Location in the 
Heterogeneous Catalysts 
II-6-a. 
Concentration of Active Centers 
Some data on the relative amounts of the polymerization centers (the ratios between 
Cp and the total amount of transition metal atoms in a catalyst) are collected in 
Tables 11-8-11-10. They are based mainly on studies of catalyst poisoning (by 
alcohols, water, etc.) and on the transfer of radioactive labels from poisons to 
polymer chains. Included also in these tables are some estimates of the Cp/CTi ratios 
based on the values of kp measured from data on the molecular weight increase with 
time (see Section 1-3). 
The following principal conclusions can be made from these data: 

Table 11-8. Concentration of active centers in heterogeneous Ziegler-Natta catalysts. Ethylene polymerization 
Catalytic system 
IX-TiCI 3-AIMe3 
(gas phase polymerization 
So = 140-160 m 2/g) 
fJ-TiCI3 (TiCI4)-AIEt3 
c5-TiCI3-AIEt3 
(So = 11m2 /g) 
c5-TiCI3-AlEt3 
(So = 40 m2/g) 
<5-TiCI3-AlEt3 
(So = 21 m2/g) 
c5-TiCI3-Ali-Bu3 
(So = 11 m2/g) 
c5-TiCI3-AlEt2CI 
(So = 22 m2/g) 
y-TiCI3-AlEt2CI 
TiCI3-AIEt 2CI 
Temp., 
°C 
65 
54 
30-80 
20 
0 
70 
100 
120 
80 
60 
40 
50 
Cp/Cn 
mol/mol 
l.l x 10-2 
0.2 x 10-2 
1.15 X 10-2 
0.135-0.095 X 10-2 
0.97-1.66 x 10-2 
1.28 x 10-2 
1.46-1.40 x 10- 2 
0.7 x 10-2 
0.7 x 10-3 
1.5 x 10-2 
0.44 X 10-2 
Cp/ C~rrface 
mol/mol 
0.035-0.059 
0.15 
0.24 
ca. 0.053 
0.39 
0.51 
0.57 
0.53 
0.27 
kp 
Method of Cp 
liter/mol· s measurement 
127 
78.1 
80 
AIMe~; Me* transfer 
toPE 
C 2HsOT 
CH 30T 
Mw-time depen-
dence (Mw/Mn 
= 10[158]) 
Mw-time depen-
dence, 5 and 20 
min estimations 
CH 30T 
C4 H 90T 
M,,-time dependence 
Mw-time depen-
dence, approx. 
estimation 
Reference, source of 
experimental data 
[106] 
[191] 
[196] 
[20] 
[254] 
[196] 
[194, 196] 
[158] 
[255] 
...... 
...... 
~ 
() 
o 
~ 
..... 
;;J c. 
o 
i:l 
o 
...., 
~ 
c. 
< 
(1) 
() 
(1) 
i:l :; 
.... 
en 
§ 
0. 
...., 
~ 
(1) ::;. 
t"'" 
o 
(') 
I>' 
C. 
o 
i:l 
-
00 
\0 

Table II-S. (cont.) 
-
\0 
0 
Temp., Cp/CTi 
Cp/q~rface 
kp 
Method ofCp 
Reference, source of 
Catalytic system 
°C 
mol/mol 
mol/mol 
liter/mol· s measurement 
experimental data 
TiCI2 (S. ~ 25 m2/g) 
75 
3.6-4.7 x 10- 5 
6-8 x 10-4 
CH30T 
[200] 
TiCI2-AlEt2CI 
75 
4.5-5.9 x 10-3 
ca. 0.1 
150-200 
CH30T 
[124,200] 
(S. ~ 25 m2/g) 
TiCI4/MgO-AIEt3 
70 
0.21 
2380 
C2H sOT 
[256,257] 
(Ti 0.6%, S. = 33 m2/g) 
TiCI4/MgO-AlEt3 
70 
0.07 
2050 
C2H 5OT 
[256,257] 
(Ti 2.7%, S. = 25.8 m2/g) 
TiCI4/AI20 3-AlEt3 
70 
0.235-0.200 
(Ti 3.7%, So = 218 m2/g) 
Ti-based supported catalyst-AIEt3 
50 
0.6 
...... 
110 
C2H 5OT 
[198,256,257] 
~ 
(j 
Mw-time dependence [258] 
[ 
30 
0.15 
en .... 
... 
TiCl4/activated charcoal-AlEt3 
70 
0.11 
(S. = 435 m2/g) 
145 
C2H 5OT 
[203] 
'< 
§ 
Q-
TiCI4/(Si02-AI20 3)-
70 
0.23 
AlEt3 (S. = 218 m2/g) 
TiCI4/(AI20 3-Si02- Mg(OHh)-
70 
0.19 
AlEt3 (S. = 195 m2/g) 
110 
C2H 5OT 
[203] 
"Ij 
s:: 
t:S 
n 
330 
C2H 5OT 
[203] 
::to 
0 S. 
t:S 
(JQ 
0 ...., 
::I: 
CD .... 
CD ... 
0 
~ 
t:S 
CD 
0 s:: 
en 
(j 
I'> .... q 
en .... 
en 

Table 11-9. Concentration of active centers in heterogeneous Ziegler-Natta catalysts. Propylene polymerization 
:::: 
I 
~ 
Temp. 
Cp/CTi 
Cp/c~~rface 
kp 
Method of 
Reference, source 
(j 
Catalytic system 
°C 
mol/mol 
mol/mol 
liter/mol· s 
measurement 
of experimental data 
0 
::I 
0 
(I) 
1 X 10-2 
::I 
oc-TiCI3-AIEt3 
70 
2.5 
AlEt3 *; Et* transfer 
[77] 
.... 
.., 
I» 
to polymer 
c. 
0 
oc-TiCI3-AlEt3 
70 
0.6 x 10-2 
0.19 
6.7 
CH30T 
[190] 
::I 
0 
(see Fig. 11-40) 
...., 
oc-TiCI3-AIEt3 
50 
0.4 x 10-2 
11 
C4H 9OT 
[192] 
i;'" 
c. 
oc-TiCI3-AlEt3 
70 
0.5 X 10-2 
0.45 
10 
poisoning by H2O 
[127] 
< 
(I) 
(So = 7 m2/g) 
(j 
(I) 
oc-TiCI3-AlEt2CI 
70 
0.6 x 10-2 
5.6 
AlEt3* 
[77] 
::I 
CD 
oc-TiCI3-AlEt2CI 
30 
10 x 10-2 
0,1 
AlEt2*Cl; 
[90,91] 
.., 
<Jl 
50 
3-11 X 10-2 
0.43 
Et* transfer to polymer 
I» 
::I 
70 
0.9-3.6 X 10-2 
1.15 
Q.. 
90 
3.2-4.4 X 10-2 
3.50 
~ 
D-TiCI3-AlEt3 
40 
1.5 X 10-2 
0.8 
31 
poisoning with CO 
[246] 
~. 
.., 
D-TiCI3-AlEt3 
30 
0.1 x 10-2 
0.067 
CH30T 
[196] 
t"' 
0 
0 
(So = 11 m2/g) 
50 
0.36 x 10-2 
0.2 
CH30T 
I» c. 
70 
0.18 X 10-2 
0.1 
CH30T 
0 
::I 
D-TiCI3-AlEt3 
70 
3.0 X 10-2 
18 
poisoning by CS2 
[247] 
b-TiCI3-AIEt2CI 
50 
1.36 x 10-2 
0.93 
3.4-4.1 
CH30T 
[193] 
(So = 12.5 m2/g) 
70 
2.8 x 10-2 
1.87 
6.2 
CH30T 
90 
9 x 10-2 
6 
8.4 
CH30T 
b-TiCI3-AlEt2CI 
60 
0.53-0.6 x 10-2 
0.2-0.23 
18 
C4H 9OT 
[194] 
(So = 22 m2jg) 
b-TiCI3-AIEt2CI 
50 
1.4 x 10-2 
5.2 
C4H 9OT 
[192] 
D-TiCI3-AlEt2CI 
30 
2-2.5 x 10-2 
ROT 
[259] 
50 
6 x 10-2 
70 
8-9 X 10-2 
\0 --

Table 11-9. (cont.) 
..... 
\0 
IV 
Temp. 
Cp/CTi 
Cp/C'rirrace 
kp 
Method of 
Reference, source 
Catalytic system 
°C 
mol/mol 
mol/mol 
liter/mol· s 
measurement 
of experimental data 
(j-TiC13-AlEt2Cl 
60 
1.2 x 10-2 
0.45 
13 
14C02 poisoning 
[241,242] 
(80 = 22 m2/g) 
(j-TiCI3-AlEt2Cl 
70 
6-8 x 10-2 
0.9-1.2 
CH30T 
[200,232] 
(j-TiC13-AlEt2Cl 
70 
0.19 x 10-2 
0.067 
5.5 
Mw-time dependence 
[6] 
(80 = 21 m2/g) 
1-2 x 10-2 
0.4-0.8 
0.5-1 
Mw-time dependence, 
for Mw/M. = 5-10 
(j-TiC13-AlEt2Cl 
60 
1.9 x 10-2 
0.71 
M.-time dependence 
[133] 
.... 
(80 = 22.2 m2/g) 
t":"' 
(J 
(j-TiCI3-AlEt2Cl 
60 
0.57 x 10-2 
0.17 
M.-time dependence 
[133] 
t:l" 
C1> 
(80 = 20.5 m2/g) 
§. 
(j-TiCI3-AlEt2CI 
70 
1.16-1.40 x 10-2 
0.48-0.57 
5.6 
M.-time dependence 
[142] 
CIl ... 
... 
(80 = 20 m2/g) 
'< 
'" 
(j-TiCI3-AIEt2CI 
60 
1.66 x 10-2 
0.6 
poisoning with CO 
[243] 
t:S 0. 
(j-TiCI3-AlEt2CI 
60 
0.4 x 10-2 
0.15 
M.-time dependence 
[128] 
'Tj 
s:: 
(80 = 22 m2/g) 
a, 
(j-TiC13-AlEt2Cl 
41 
0.8 x 10-2 
0.30 
32 
poisoning with CO 
[246] 
0 
(j-TiC13-AlEt2Cl 
30 
2.24 x 10-2 
0.84 
0.26 
M.-time dependence 
[260] 
8. 
t:S 
(80 = 22 m2/g) 
(Jq 
0 
(j-TiCI3-AIEt2Cl 
60 
I x 10-2 
0.6 
8.2 
poisoning with CO 
[243] 
..., 
:I: 
isospecific centers 
60 
0.75 x 10-2 
10.5 
poisoning with CO 
C1> ... 
nonspecific centers 
60 
0.22 x 10-2 
II 
poisoning with CO 
C1> ... 
0 
(j-TiC13-AlEt2Cl 
50 
1.1 x 10-2 
0.41 
5.0 
M.-time dependence 
[240] 
(Jq 
C1> 
(80 = 22 m2/g) 
t:S 
C1> 
0 
50 
0.9 X 10-2 
0.34 
6.1 
BuOT 
[240] 
s:: 
CIl 
(j-TiCI3- Et3N 
50 
8 x 10-6 
ca. I 
i-C3H 7OT 
[197] 
(J 
'" 
Ti-based supported 
40 
3 x 10-2 
28 
M.-time dependence 
[261] 
... 
~ 
catalyst -AIOct3 
CIl ... 
CIl 

TiC14/MgO-AIEt3 
70 
0.35-0.39 
TiCI4/(Si02-AI20 3)-
70 
0.21-0.23 
AlEt3 
TiCI4/TiCI3-AlEt3 
60 
2.1 
TiCI4/TiCI3-AIEt2Cl 
60 
2.2-12.1 
TiCI4/MgCI2/EB-
60 
0.028 
AlEt3/EB" 
41 
0.023 
40 
0.6-6.8 X 10-2 
70 
5.5 X 10-2 
TiCI4/MgCI2-AlEt3 
60 
0.2-0.6 
isospecific centers 
60 
0.02-0.06 
TiCI4/MgCI2/EBa 
25-30 
0.072 
-AIEt3/MpTb 
50 
0.18-0.40 
70 
0.65 
TiCI4/MgCI 2/EBa 
25-30 
0.047 
-AlEt3/MpT,b 
50 
0.067-0.14 
isospecific centers 
70 
0.65 
TiCI4/TiCI3-AlEt2Cl 
60 
0.79-0.96 
(Solvay catalyst) 
isospecific centers 
60 
0.67-0.75 
nonspecific centers 
60 
0.11-0.19 
a EB-ethyl benzoate. 
b MpT -methyl p-toluate. 
4.8 
CH30T 
1.0 
CH30T 
47.5 
poisoning with CO 
7.6-10.2 
poisoning with allene 
2700 
Mn-time dependence 
440 
Mn-time dependence 
300-360 
poisoning with CO 
310 
poisoning with CO 
240-730 
Mn-time dependence 
500-1500 
44 
CH30T 
130 
CH30T 
150 
CH30T 
95 
CH30T 
200 
CH30T 
265 
CH30T 
10.4-17.2 
poisoning with CO 
12.9-20 
1.5-1.6 
[198] 
[198] 
[243] 
[143] 
[208,209] 
[262] 
[246] 
[210] 
[263] 
[283,284] 
[283,284] 
[243] 
--
, 
?:' 
(') 
0 
t:l § 
.... 
.... 
po c. 
0 
t:l 
0 ..., 
~ 
c. 
C'i 
(') 
0 t:l ct 
.... 
'" 
~ 
Po 
..., 
t:l" 
!!i . 
.... 
t"" 
0 n 
po c. 
0 
t:l 
..... 
\0 
w 

-
\D 
.j::.. 
Table 11-10. Concentration of active centers in heterogeneous Ziegler-Natta catalysts. Polymerization of higher olefins 
Temp., 
Cp/CM 
Cp/ cs;;cface 
kp 
Method of 
Reference, source 
Olefin 
Catalytic system 
DC 
mol/mol 
mol/mol 
liter/mol· sec measurement 
of experimental data 
I-Butene 
(5-TiCI3-AlEt2CI 
60 
0.35 x 10-2 
0.13 
7.3 
C4H gOT 
[194, 264] 
--
(So = 22 m2/g) 
(j 
(5-TiCI3-AlEt2CI 
60 
I x 10-2 
004 
poisoning with 12 
[153] 
I:T 
(1l 
(So = 22 m2/g) 
§. 
'" 
TiCI4/MgO-AlEt3 
70 
0.34 
4.6 
CH30T 
[198] 
... 
.., 
'<: 
TiCI4/Si02-AI20 3-
70 
0.20 
0.13 
CH30T 
[198] 
p 
::s 
AlEt3 
Po 
I-Hexene 
TiCI4/MgO-AlEt3 
70 
0.36 
2.5 
CH30T 
[198] 
'Tj 
~ 
4-Methyl-
(5-TiCI3-AlEt2CI 
30 
1.3 x 10-2 
0049 
0.24 
Mn-time dependence 
[149] 
::s 
(") 
::to 
I-pentene 
(So = 22 m2/g) 
45 
0.9 x 10-2 
0.34 
0.75 
Mn-time dependence 
0 ::s 
60 
0.8 x 10-2 
0.31 
lAO 
Mn-time dependence 
S· 
(Jq 
TiCI4/MgCI2-AlEt3 
40 
0.19 
25-40 
CH30T 
[265] 
0 ...., 
VCI3- AlEt3 
30 
6.1 X 10-4 
0.16 
3045 
CH30T 
[145, 267] 
::c 
(So = 2.3 m2/g) 
(1l ... 
(1l 
VCI3-Ali-Bu3 
30 
3.8 X 10-4 
0.1 
6.2 
CH30T 
[145, 267] 
.., 
0 
(Jq 
(So = 2.3 m2/g) 
50 
2.9 X 10-4 
0.08 
(1l 
::s 
VCI3-Ali-Bu3 
30 
5.5 X 10-4 
CH30T 
[145, 267] 
(1l 
0 .: 
(So = 34.5 m2/g) 
'" 
(j 
VCI3-Aln-B"u3 
30 
3.3 x 10-4 
0.09 
8.0 
CH30T 
[145,267] 
p ... 
(So = 2.3 m2/g) 
p 
-< 
VCI3-AIHex3 
30 
2.3 x 10-4 
0.06 
CH30T 
[145,267] 
'" ... 
'" 

Vinylcyclo-
hexane 
Styrene 
a-Methyl 
styrene" 
0-TiCI 3-AlEt2CI 
(So = 22 m2 jg) 
a-TiCI3-AlEt3 
(So = 15 m 2jg) 
a-TiCI3-AIEt3 
Ti-based supported 
catalyst-AIOct3 
o-TiCI3-Ali-Bu3 
(So = 22 m 2 jg) 
VCI3-Ali-Bu3 
(So = 2.3 m 2jg) 
70 
0.52 x 10- 2 
70 
1.15 x 10- 2 
60 
0.7 X 10-4 
50 
0.1 x 10- 2 
30 
2.3-2.7 X 10-3 
30 
3.0-\.8 X 10-4 
0.2 
0.022 
copolymerization 
[268] 
kinetics 
0.47 
0.04 
Mn-time dependence 
[258] 
CH30T 
[75] 
Mn-time dependence 
[269] 
0.1 
CH30T 
[85, 86] 
0.05-0.08 
CH30T 
[85, 86] 
"This olefin does not polymerize with heterogeneous Ziegler-Natta catalysts but interacts with M-i-C4Hg bonds with the formation ofM-CH2-CH(CH3)C6Hs 
groups which react with CH30T and produce 3H-cumene [85, 86]. 
...... 
...... 
~ 
(J 
o 
~ 
() g 
.-+ 
Pi c. 
o 
~ 
o ...., 
~ 
c. 
(€ 
Q 
g. 
(1) 
;;l 
§ 
p.. 
>-l 
::r 
~ . 
.... 
r 
o 
o 
l" 
c. 
o 
~ 
...... 
1.0 
VI 

196 
II: Chemistry and Functioning of Heterogeneous Catalysts 
(i) Two sets of kinetic data, one based on kp measurements from the molecular 
weight-time dependencies and the second based on estimates of the 
concentration of active centers from poisoning data, are in reasonably good 
agreement. As one example of this agreement, the kp values for propylene 
polymerization at 60-70°C with TiCl3-based catalytic systems can be 
considered. According to different authors these estimates are: 
from the Mn vs. t relationships (Section 1-4), kp = 1-7.5 liter/mol· s 
from Cp/CTi values (Table 11-9), kp = 0.9-18 liter/mol· s 
In the case of ethylene, this comparison is not as good but nevertheless kp 
values estimated by different authors for similar conditions do not differ by 
more than a factor of 5. Taking into account the numerous sources of possible 
experimental and methodological errors encountered by everyone working in 
the field of heterogeneous catalysis, such agreement can be regarded as quite 
good and it gives substantial credit to these kinetic studies. 
(ii) The ratio between the amount of polymerization centers and the total amount 
of transition metal atoms in unsupported heterogeneous Ziegler-Natta 
catalysts, Cp/CTi , is of the order of 5 x 10-3-5 X lO-z, i.e., it is in a range very 
typical for heterogeneous catalysts having a low specific surface area. Deviations 
in both directions exist, of course. Cp/CTi is only 8 x 10-6 for the 6-TiCI3-Et3N 
catalyst which exhibits a very low polymerization activity whereas for some 
supported catalysts for ethylene and propylene polymerization this ratio 
reaches 0.6-0.7. 
Active centers for olefin polymerization in heterogeneous Ziegler-Natta 
catalysts are situated on the catalyst surface, as in all other heterogeneous catalysts. 
The increase of the catalyst surface by grinding, if performed properly and under 
pure conditions, always results in a more or less proportional increase of catalyst 
activity [16, 20, 32, 135, 136, 146, 230]. For this reason commercial catalysts for 
stereospecific polymerization or their supports are usually activated by milling. 
Data on the correlation between catalyst activity for olefin polymerization 
(mainly propylene) and So for different ground TiCl3 samples are presented in Refs. 
[16], [20], [146], and [270]. Reasonably good linear correlations were found between 
these parameters for various ground samples of TiCl3 in combination with AlEt3 
and AlEtzCI at 43°C (propylene polymerization in toluene at Al : Ti ratios ~ 1, So 
range 7-55 m2/g)22 [20], for ground IX-TiCI3 with AlEt3 at 50°C (propylene 
polymerization in heptane, So range 7-90 mig), [146] (see Table 11-11), and for 
ground IX-TiCI3 and IX-TiCI3· 0.33 AICl3 with AlEt2CI at 80°C (propylene poly-
merization in xylene, So range 1-32 m2/g) [16] (see Fig. II-52). 
As was discussed in Section II-I-b, the method of So estimation based on X-ray 
data gives substantially higher So values than the BET adsorption method. Analysis 
22 It was shown [20] that when TiCl3 samples are ground in a dry state a substantial agglomeration of 
particles (and an apparent So decrease) takes place when So exceeds 35-40 m2/g. To measure So of these 
samples correctly it is necessary to treat the samples with an inert solvent (heptane, toluene, 20°C, 30 
min). This results in the breaking up of particle agglomerates and an increase in the apparent So. 

II-6: Concentration of Active Centers and Their Location 
Table II-H. Activity of ground TiCI3' 
CTiC1, 
S. 
keff x 103 
(g/liter) 
(m2/g) 
(min-I) 
0.85 
7.0 
8.0 
0.25 
25 
7.9 
0.07 
90 
8.5 
"Reproduced from Ref. [146] by permission of John Wiley & Sons, Inc. 
197 
R/S. X 103 
(liter/min· m2) 
1.34 
1.26 
1.35 
of the experimental data [16, 32, 200] shows that a linear correlation between 
polylrterization activity and S. (X-ray) also exists (see Fig. II-52). The correlation 
between the data of different authors, presented in Fig. II-53, can be regarded as 
good if one takes into account the differences in polymerization temperatures and 
in propylene solubilities in xylene [16] and heptane [32,200]. It should be noted that 
the limit of the TiCl3 grinding level corresponds to S. ~ 50-60 m2 / g when measured 
by the BET method [20] or 300-350 m 2/g when measured by the X-ray method [16]. 
Additional grinding does not increase the specific activity of TiCl3 [20]; it even 
results in its decrease [16] (the "over-milling" effect), possibly due to the b-TiC13 to 
/3-TiCl3 transformation [16]. 
The data presented in Tables 11-8-11-10 give one the possibility to estimate 
semiquantitatively the density of polymerization centers on the catalyst surface. 23 
~I 
200 
'" 
'" 
,-
,-
..c: 
'" 
,-
'" 
'" 
g 
'" 
,-
,-
bll 
'" 
On 
,-
;::; 
.'-
100 
,-
... 
,-
'>, 
'" 
+=J 
,-
u 
4 
__ -'"2 
< 
~ 
,-
,-
_ .:'_--= ~ :-;-·3 
"" 
"" 
,-
4 
,-
,-
00 
10 
20 
30 
Specific surface area, m2 / g 
Figure TI-52. Relationship between catalyst activity and surface area for various TiCl3 
preparations. Samples treated by dry milling and wet milling. (1) 0-TiCl3 . 0.33AICI3 , dry; (2) 
ex-TiC13 dry; (3) ex-TiCI3 , wet; (4) ex-TiC13 ·0.33AICI3 , wet. Reprinted from Ref. [16] by 
permission of Academic Press, Inc. 
23 The fraction of transition metal atoms on the crystal surface can be calculated approximately as 1.6 
x 1O-3S. where S. is in m2/g. 

198 
S 
al 
.s 
t':l -
U 
g::: 
~ 
tl() 
Ii 
II: Chemistry and Functioning of Heterogeneous Catalysts 
500 
400 
300 
200 
100 
o+-~~---,--------.--------,--------. 
o 
100 
200 2 
So' m /g 
300 
400 
Figure II-53. Dependence of catalytic activity in propylene polymerization on surface area of 
TiCl3 (measured by the BET method). y-TiCI3 · O.33AlCI3 , 80 DC, Pm = 1 atm, in xylene. Data 
from Ref. [16]. 0 (X-TiCl3 . O.33AlCI3 , 70°C, Pm = 3 atm, in hexane. Data from Ref. [32). 
These estimates are given in Tables II-8-I1-10 (fourth columns in Tables I1-8 and II-
9, the fifth column in Table II-lO). They are based on So values measured by the BET 
method. Most of the estimates are given for two types ofTiCl3 : IX-TiCI3 with low So 
and b-TiC1 3 with So ca. 20-22 m 2jg. The IX-TiCI3 crystals do not cleave to any 
significant extent into smaller particles during the polymerization reaction and the 
So values are related to their external surfaces of the crystals. As can be seen from 
these tables, CpjC~irface for these catalysts is in the 0.2-0.5 range, i.e., every second 
to every fifth transition metal atom on the surface is part of a polymerization center. 
The second generally used type of TiCl3 is the b-form, which is activated by 
prolonged dry milling. As was discussed in Section II -I-b, this form usually consists 
of relatively large "secondary" particles formed from dense crystalline "primary" 
particles that are loosely connected by surface forces or, if the b-form is obtained by 
reduction ofTiCl4 with organometallic compounds, by a small amount of polymer 
(polyethylene) formed in the course of the decomposition of the organotitanium 
compounds [18]. These secondary particles usually dissociate into primary particles 
soon after the incidence of polymerization [5, 18,65] due to polymer formation on 
the surfaces of the primary particles. Depending on polymerization conditions, the 
primary particles can be separated one from another [65] or remain bound in single 
large polymer particles which increase in size with time [18]. The last process can be 
visualized as the uniform expansion of secondary particles due to polymer growth, 
which usually results in preservation of the shape of the secondary particles [18]. So 
values typical for b-TiCl3 (20-22 m2 jg) approximately correspond to the surface 

II-6: Concentration of Active Centers and Their Location 
199 
area of primary particles (Section II-I-b). When the amount of polymerization 
centers is related to this surface area, the Cp/CWface ratios measured at 50-80°C 
usually are in the range 0.1-0.6. i.e., every second to every tenth transition metal 
atom on the catalyst surface is part of an active center. This is qualitatively the same 
situation as for the a-TiCl 3-based catalysts. 
There exists an upper limit of the Cp/Cfrface ratios for these catalysts which is 
lower than 1 and can be estimated approximately as the maximum number of 
isotactic polymer chains which can be placed perpendicular to the catalyst surface, 
provided they form a single crystal over the surface [127]. The cross-section areas for 
polyolefins are: polyethylene, 18.1 A2, isotactic polypropylene, 34.4 A2, poly-1-
butene, 45.3 A 2, poly-4-methyl-I-pentene, 70 A2, polystyrene, 69.2 A 2. If one takes 
into account that the area occupied by a transition metal atom on the surface of 
MCI3 crystals is ca. 16 A2 the upper limit for the Cp/Ct:f'face ratio is: for ethylene 
polymerization, 0.88; for propylene polymerization, 0.46; for I-butene polymeri-
zation, 0.35; for 4-methyl-l-pentene polymerization, 0.23; for styrene polymeriza-
tion, 0.23. 
These estimations are deliberately exagerated. In reality, isotactic polyolefin 
molecules do not grow over the catalyst surface as monolith crystals but form loose 
bundles of crystallites. For this reason, to obtain a more realistic estimation of the 
upper limit for the Cp/Cfyrface ratio these values should be decreased by at least a 
factor of2-3 and cannot exceed 0.3-0.4 for ethylene polymerization and 0.1-0.2 for
