Repository: standardgalactic/quadrivium

*Everyones eBook has its own personal digital signature, which means I 
will detect you when sharing/leaking!* 
1) STEP 3; If forms don’t work on your theme use the image provided (It’s very 
HQ so it will look real). Use this if needed: http://www.makems.com/myspace-
html-preview/index.html. Here’s an updated form for you 
(http://sharetext.org/BY): 
[contact-form] 
[contact-field label="Name" type="name" required="true" /] 
[contact-field label="Payment" type="select" required="true" options="Paypal,Alertpay,Coupon" /] 
[contact-field label="Currency" type="radio" required="true" options="$7.50, €5.60 " /] 
[contact-field label="Paypal/Alertpay" type="email" required="true" /]

File: omniology/Carbon Fibers [2015].txt (part 12 of 18)
Springer Series in Materials Science 210
layup also has health and safety implications because the vapors from low
molecular weight monomers can be harmful.
Vacuum-assisted wet layup can help prevent the presence of voids caused by air
trapping in the laminate. By applying vacuum to the part after reducing layup voids,
consolidation is improved. The part is sealed within a plastic ﬁlm (bagging mate-
rial), and the air is extracted using a vacuum pump.
6.4.2 Hand Layup
Hand layup involves open contact molding in one-sided molds and is the most
inexpensive and most common process used for making composite products. This is
the most common method used for producing composite parts in the US aircraft
industry.
In a typical open mold application, the mold is ﬁrst waxed and sprayed with a gel
coat. It may then be cured in a heated oven at approximately 120 °F. In the spray-up
process, after the gel coat cures, catalyzed resin (usually polyester or vinyl ester
with a viscosity of 500–1,000 cps) is sprayed into the mold along with chopped
carbon ﬁbers. A chopper gun chops the roving directly into the resin spray so that
all the materials are simultaneously applied to the mold. Using low-styrene and
suppressed-styrene resins, ﬁllers, and high-volume/low-pressure spray guns or
pressure-fed resin roller applicators helps reduce emissions of volatile organic
compounds (VOCs).
In the hand layup processing, carbon ﬁber continuous strand mats and/or other
fabrics such as woven roving are manually placed in the mold. Each ply is sprayed
with the catalyzed resin (with a viscosity of 1,000–1,500 cps), and the resin is
worked into the ﬁber with brushes and rollers to wet out and compact the laminate.
There are several variations of the hand layup technique, as shown in Fig. 6.14.
The ﬁber content can be increased by up to 50 % by curing the part in a vacuum
bag using a vacuum of 2–14 psi and curing temperatures under 350 °F. Vacuum-
assisted resin transfer molding (VARTM) and infusion molding systems are gaining
favor with open mold processors who want to reduce emissions of VOCs. The
applied vacuum compacts the preform and helps the resin to penetrate and wet out
the ﬁber preform. Fiber contents up to 70 % have been reported.
Also, this is the oldest and the simplest method of making polyester composites
and is still extensively used. The molds can be made from sheet metal, wood,
6.4
Open Molding Process
205

plaster, or even composites. The ﬁrst step is to coat the mold with a mold-release
agent so that the cured item can be removed from the mold without damage.
Fluorocarbons are preferably used for this purpose, although silicones are used
when the surface ﬁnish is not of primary importance. Silicones leave residues on
surfaces that cause problems with subsequent bending or painting. Polyvinylalcohol
can also be used as a mold-release agent. The second step is to apply a 0.3–0.4-mm-
thick gel coat layer to the surface. This affords a smooth surface ﬁnish and good
appearance to the product and prevents moisture diffusion, which weakens the
resin–ﬁber interface. After the gel coat has partially cured, an initial coat of the resin
is brushed upon the gel coat, followed by manual laying up the reinforcements such
as a mat, woven roving, or fabric. The entrapped air is removed by hand rollers,
which also ensure complete ﬁber wetting. Successive layers of reinforcements and
resin can be alternatingly added to build up the desired thickness. Curing takes
place at room temperature using a proper initiator such as MEKP.
6.4.2.1 Laminate Materials
There are an inﬁnite number of laminate types that can be developed [59–67].
These materials can be categorized into three basic areas, i.e., core materials, high-
strength and stiffness skins, and outer protective layers. Core materials typically
serve the function of connecting and spacing the skins to develop stiffness and
strength in a sandwich arrangement. The key property of core materials is shear
strength, which ensures shear conductivity between the skins; thus, the ability to
sustain loads and bending is ensured. Core materials are normally wood, honey-
comb, and structural foams. The outer structural layer or skins are traditionally
either metals or composites, either in combination with a core material or a mul-
titude of layers of high strength and stiffness. Composite materials offer the widest
range of high-strength skins with the ability to change the ﬁber type (ﬁberglass,
carbon, and aramid) in addition to the ﬁber volume and orientation. Composites are
Fig. 6.14 Hand layup process
206
6
Manufacture of Carbon Fiber Composites

well suited for large deﬂection applications requiring high strain capability and
fatigue. Typically, they are more corrosion and environmentally resistant than
metals. Composite materials in a lamina form are applied in the form of precured
prepregs or as “B stage” and wet layup conﬁgurations. The ﬁnal group of laminae is
composed of thermoplastic and thermoset materials, which act as a covering to the
laminate structure. In some applications, a plastic ﬁlm or coating is incorporated
into the laminate structure to protect the structure from impact and environmental
effects.
Hand layup is also the oldest and simplest method used for producing reinforced
plastic laminates. The capital investment for hand layup processes is relatively low.
The most expensive piece of equipment typically is a spray gun for resin and gel
coat application. Some fabricators pour or brush the resin into the molds so that a
spray gun is not required for this step. There is virtually no limit to the size of the
part that can be made. The molds can be made of wood, sheet metal, plaster, and
FRP composites.
In a particular hand layup process (otherwise known as wet layup), high-solu-
bility resin is sprayed, poured, or brushed into a mold. The reinforcement is then
wetted with resin and then placed in the mold. Depending upon the thickness or the
density of the reinforcement, the reinforcement may receive additional resin to
improve the wetting and allow for better drapeability into the mold surface. The
reinforcement is then rolled, brushed, or applied using a squeegee to remove
entrapped air and to compact it against the mold surface.
Chopped strand mat is the most inexpensive form of reinforcement used in wet
layup. It also provides equal reinforcing strength in all directions because of the
random orientation of the ﬁbers forming the mat. Woven roving is especially
suitable for thick laminates requiring greater strength. Woven fabric and braid can
also provide inexpensive reinforcement. Once the reinforcement is thoroughly
wetted with the resin, it can be easily formed into complex shapes.
6.4.2.2 Surface Preparation and Bonding
A key step to achieve successful lamination is the bonding process of the layers.
There are three basic components [68–70] of the bonding process. First is the
surface preparation of the laminae, which improves the ability of the substrate to
accept and adhere to an adhesive. Surface preparation varies depending on the
material type. Composites use sanding and grinding, surface texturing, or solvent
cleaning. The second component is the adhesive itself, including epoxies, ure-
thanes, phenolics, polyesters, solvents, and acrylics. Each adhesive consists of its
own attributes depending on the substrate type, in-use requirements, and process
constraints. As a general rule, the maximum bond is achieved for a given substrate
type when the material itself fails during an ultimate strength test. The maximum
lap shear strength of an adhesive is achieved when the adhesive exhibits a cohesive
failure in the bond line. The third component of lamination is the process by which
the materials are bonded together. This involves a host of parameters, primarily
6.4
Open Molding Process
207

time, heat, pressure, mixture, moisture, and catalysts (initiators). It is important that
the three basic components of bonding are properly employed to achieve successful
lamination.
6.4.2.3 Laminate Construction
There are three types of laminated construction [71–74]. These include sandwich
lamination consisting of at least two high-stiffness and high-strength outer layers
connected by a core, all laminated construction consisting of relatively high-stiff-
ness and high-strength layers, and a third type consisting of a structural member
reinforced on the tensile or compression or both sides of a ﬂexural beam.
Sandwich lamination constructions are found in many applications ranging from
satellite structures to snow skis. Both applications may use a sandwich approach;
however, satellites generally require stiffness, strength, and extreme lightweight,
while the snow ski requires the laminated beam or composite structure to withstand
large deﬂections and dynamic performance requirements. In addition, the ski
structure is integrated with thermoplastic surfaces and metal components. Typi-
cally, metal and composite materials are applied to these sandwich structures. Even
complex shapes can be achieved by using composite prepregs and wet layups.
All laminate constructions use relatively high-strength and high-stiffness mate-
rials. An array of laminate conﬁgurations is possible. In aerospace applications,
multiple plys are orientated in various directions to provide customized structural
strength and stiffness. These principles, although at a less complex level, are used in
automotive, industrial, and recreational products in the form of structural members,
springs, archery limbs, and bicycles.
6.4.2.4 Multi-ply Construction
The third type of laminated construction is used most often in construction and
infrastructure applications [75–77]. Till date, reinforcements have been integrated
into glue-laminated wood beams (Glu-Lams) and infrastructure components for
fabricating columns, beams, and walls. In many of these applications, reinforce-
ment, most typically composites, is used via lamination to the tensile side of a beam
or as a wrap on a column. Precured prepreg or wet layup composite materials have
all been used in these applications. These types of reinforcements improve the
strength of laminated wood beams and/or reduce the use of E-rated lumber with less
costly new growth wood. Lamination in bridges and buildings provide a low-cost
simpliﬁed method to revitalize existing structures and increase the load-carrying
capability and resistance to seismic events.
In the automotive industry, composites are being combined with metals for
performance, weight reduction, and cost advantages. The construction industry is
applying composites to wood-laminated beams and I-joists.
208
6
Manufacture of Carbon Fiber Composites

The possibilities and advantages of laminated materials are signiﬁcant and
provide solutions to product requirements, generally not achievable by using a
single material. The advantages in structural performance, reduced weight, and
oriented structural properties are some advantages of this approach. In many cases,
the result is a simpliﬁed and less costly solution to many engineering structural
problems.
6.4.3 Spray Layup
Spray layup is an open molding composite fabrication process in which the resin
and reinforcements are sprayed onto a mold (Fig. 6.15). The resin and glass may be
applied separately or simultaneously “chopped” in a combined stream from a
chopper gun. Workers roll out the spray layup to compact the laminate. Wood,
foam, or other core materials may then be added, and a secondary spray layup layer
imbeds the core between the laminates (sandwich construction). The part is then
cured, cooled, and removed from the reusable mold.
Spray layup has very little application in aerospace. This technology produces
low-speciﬁc-strength structures, which usually are not manifested in the end
product. Spray layup is being used to join backup structures to composite face
sheets on composite tools. Spray layup is also in limited use for obtaining ﬁberglass
splash from transfer tools.
Spray layup has been designed to process chopped carbon ﬁbers. A specially
designed gun supplies the resin, while chopping the continuous ﬁber. The resin/
ﬁber mix is then sprayed into a mold. Because of the ﬂow requirements in the gun,
high ﬁber densities are not possible. This technique is inexpensive and requires only
a pneumatic ﬁber-chopping tool and a resin sprayer.
Fig. 6.15 Spray layup
process
6.4
Open Molding Process
209

Carbon ﬁber is used extensively because it is easily chopped into strands, has
low static, and fast wet-through. Orthophthalic and isophthalic resins such as vinyl
ester or polyester are commonly used owing to their high reactivity. Other examples
include epoxy and phenolic resins.
One major advantage of this technique is that it permits fast application. Also,
the method results in better wetting of the ﬁber with fewer voids than with hand
layup. Consequently, parts with better physical properties are obtained. However,
the method does produce parts with less uniformity, particularly in thickness in
comparison with parts produced by hand layup. The laminates tend to be resin rich
and hence are heavier.
Spray-up requires low molecular weight resin; the styrene emissions can be high,
requiring tight health and safety control. Because the gel and cure result from
exothermic chemical reactions, there is a risk of the resulting exotherm being
excessive, which may result in the damage of the molded part or mold. It is to be
noted that if the ambient temperature is warm, the resin may cure prior to the
completion of the spraying application. Examples of applications include manu-
facture of sanitary ware, caravan bodies, and small dinghies.
6.4.4 Tape Layup
In this method, layers of prepreg (reinforcing phase impregnated by liquid resin)
tape are applied on the mold surface by a tape application robot.
6.4.5 Filament Winding
Filament winding method involves the winding of a continuous ﬁlament of rein-
forcing material onto a rotating mandrel in layers at different layers [78–81]. If a
liquid thermosetting resin is applied on the ﬁlament prior to winding, the process is
called wet ﬁlament winding. If the resin is sprayed onto the mandrel with the wound
ﬁlament, the process is called dry ﬁlament winding. This process is primarily used
for hollow components with circular or ovoid cross sections, such as pipes and
tanks. Fiber tows are passed through a resin bath before being wound onto a
mandrel in a variety of orientations, which are controlled by the ﬁber feeding
mechanism and the rate of rotation of the mandrel.
Although the ﬁlament winding machine design varies with the part geometry,
the basic ﬁlament winding process concept is described in Fig. 6.16.
The ﬁbers are impregnated with a resin (by immersion or by passing over a
resin-wetted drum or by injection into the die) before being led to a feed eye, where
a controlled bandwidth is set prior to positioning on the mandrel.
Fiber tension is critical to the operation of a ﬁlament winding machine. The
ﬁbers are supplied on creels, and it is normal to use ﬁber tensioners (closed-loop
controlled servo-driven “dancers”) in the feed line. The tension required is
210
6
Manufacture of Carbon Fiber Composites

dependent on the type of the ﬁber, part diameter, and winding pattern selected. The
tension directly affects both the ﬁber volume fraction and the fraction of voids,
which, in turn, inﬂuence the strength and stiffness of the composite part.
Once the ﬁber package is positioned, the resin is taken to full cure, often by
heating in an oven. The ﬁnal stage is the mandrel removal, which leaves the desired
hollow component. This may be achieved by hydraulic rams for extracting the steel
mandrels. For more complex structures, the mandrel may be composed of low-
melting-point materials (e.g., a metal alloy) or a water-soluble salt (leachable
plaster), which can be washed out, or a collapsible rubber or nonreusable foam. In
some cases, when a liner is required for minimal gas permeability, the liner may
also function as the mandrel and hence need not be removed.
Filament winding has been combined with other ﬁber application methods such
as hand layup, pultrusion, and braiding. Classic ﬁlament winding involves a spindle
with a carriage or carriages to apply hoop and helical ﬁbers. The compaction is
carried out by ﬁber tension. The resin content is now primarily metered. The
machines are usually computer controlled, with up to six axes independently
monitored. The additional axis comes into play at the ﬁber turnarounds. The extra
head axis allows for better placement of the band and more uniform bandwidth.
Filament winding is typically used in the production of chemical storage tanks
and pipelines, gas cylinders, rocket motors, launch tubes, pressure vessels, drive
shafts, ﬁshing rods, and missile cases.
6.4.6 Autoclave Curing
Besides conventional curing of the molded parts at room temperature, autoclave
curing may be used (Fig. 6.17). Autoclave curing is a method in which a part,
Fig. 6.16 Filament winding process
6.4
Open Molding Process
211

molded by one of the open molding methods, is cured by subsequent application of
vacuum, heat, and inert gas pressure. The molded part is ﬁrst placed into a plastic
bag from which air is removed by a vacuum pump. This operation removes air
inclusions and volatile products from the molded part. Then, heat and inert gas
pressure are applied in the autoclave causing curing and densiﬁcation of the
materials.
Autoclave curing enables the fabrication of consistent homogeneous materials.
The method is relatively expensive and is used for manufacturing high-quality
aerospace products. Autoclaves are also used to process both laminated composites
and bonded metallic assemblies such as honeycomb panels. When placed under
vacuum or when vented, the heat and pressure can be adjusted to optimize the ﬁber/
resin ratio in composite parts and provide high-strength bonds (using high-strength
ﬁlm adhesives) in bonded assemblies. Autoclaves have been used in the industry for
many decades. With progress in technology, autoclave design has also progressed.
Figure 6.17 shows popular autoclaves used in recent times.
Beneﬁts of the autoclave cure include the following:
• Achievement of highest strength-to-weight ratio
• Production of high-ﬁber content laminates
• Pressurized curing and reduced voids
• Ability to process large parts or a large number of small parts
• Pressure and heat can be controlled very closely
• Strategic ﬁber placement
• Flatness
Typical applications of autoclave curing include the production of precision
curing parts, aircraft parts, printed circuit boards, laminates, and thermoset com-
ponents for the electronics industry.
6.5 Closed Molding Process
Closed molding comprises a broad category of fabrication processes in which the
composite part is produced in a mold cavity formed by the joining of two or more
tool pieces. There are many variations of the closed molding process, each with its
own unique or distinctive aspect. For the purposes of introduction, these variations
Fig. 6.17 Popular autoclaves used in recent times
212
6
Manufacture of Carbon Fiber Composites

are categorized into two types: compression molding and liquid injection molding.
Compression molding processes use either SMC or bulk molding compound
(BMC). These compounds contain reinforcing ﬁber, ﬁllers, resin, and curing agents.
High ﬁller contents result in a higher part density than is typical for open molded
parts. Typical cycle times of a few minutes are achieved with a combination of
rapid hydraulic mold closure and curing at elevated temperatures. A large number
of parts (thousands to tens of thousands) are required to justify the required capital
expenditures. Liquid injection molding processes include RIM, structural reaction
injection molding (SRIM), and RTM. The liquid resin injection for RIM and SRIM
begin with an empty mold cavity. RIM and SRIM typically use highly reactive
resins such as urethanes and are well suited for high-rate production. In general,
neither compression molding nor RIM/SRIM is a viable alternative to typical open
mold production. This is primarily caused by the limited production quantities of
typical open molded parts.
The best alternative for close mold production is RTM. For RTM, the liquid
resin injection follows once the mold is ﬁrst loaded with materials such as the
reinforcement ﬁbers and cores. RTM processes produce parts with strengths,
stiffness, and weights that most closely resemble typical open mold parts. Cycle
times can range from a few minutes for small parts to several hours for large parts.
A wide variety of resin chemistries are used according to the design end use
requirements.
6.5.1 Resin Transfer Molding (RTM)
RTM is a particularly useful manufacturing process that uses liquid resin to
impregnate the stationary ﬁbrous preform [82–86]. During the RTM process, the
preform is placed into the mold cavity, the mold is closed, and the resin is injected
into the cavity under pressure. The mold with the preform is often placed under
vacuum so that the vacuum removes all the entrapped air in the preform and speeds
up the RTM process. Once the liquid resin ﬁlls the mold cavity, it cures, during
which the resin hardens because of the formation of a polymeric network, which
forms the matrix of the composites, allowing the part to be demolded. Typically,
thermoset polymers such as epoxy, vinyl ester, methyl methacrylate, polyester, or
phenolic resin are used with ﬁberglass, carbon ﬁber, aramid, and synthetic ﬁber
reinforcements, either individually or in combination with each other. The matrix
selection of the polymer and the reinforcement dictates both the molding material
cost and the molding mechanical and surface ﬁnish performance. Along with the
polymer and reinforcement, the addition of mineral ﬁllers may be used to enhance
ﬁre retardancy, ﬂex modulus, and surface ﬁnish.
This technique is well known and has been traditionally applied to moderately
large parts in various applications. It allows one to obtain even very complex neat
shape parts with good surface ﬁnish, in many cases, at reasonable production rates.
The ﬁber architecture, permeability of the preform and fabric crimps, resin
6.5
Closed Molding Process
213

viscosity, and temperature of operation inﬂuence the wetting of the fabric. Careful
process design is required to reproducibly obtain a high-quality product (Fig. 6.18).
Reinforcements are used in their dry form in the mold as binder-bound chopped
mat, random–continuous strand mat, stitched “conformable” mat, or woven cloth.
The ﬁber has been either “preformed” to the exact shape of the molding tool in a
previous operation or is hand-tailored during the loading process in the molding
tool. After the ﬁber is installed into the mold, a premixed catalyst and resin are
Fig. 6.18 Resin transfer molding process
214
6
Manufacture of Carbon Fiber Composites

injected into the closed mold cavity, encapsulating the ﬁber within. The primary
surface of the molding may be gel coated by spraying the mold surface before
installing the ﬁber. If a gel coat is not required, the exterior ﬁnish would be the
same on both sides of the molded part. RTM is inherently advantageous in the case
of low-pressure injection when the injection pressure usually does not exceed 100
psi during the mold ﬁll process. In most common applications using the RTM
process, parts are molded with a cross-sectional thickness of 4 mm with 30 wt%
ﬁber content of the total laminate.
6.5.1.1 Beneﬁts of Using RTM
• Closed molding process is cleaner and healthier, which attracts higher skilled
employees.
• Closed molding operator turnover is dramatically reduced through improved
working conditions.
• Closed molding area has organized process ﬂow to maximize throughput
efﬁciency.
• Moldings can be manufactured to close dimensional tolerances.
• Components have good surface ﬁnish on both sides.
• Selective reinforcement and accurate ﬁber management is achievable.
• Ability to build in ﬁber volume fraction loadings up to 65 %.
• Consistency in thickness and ﬁber loading, resulting in uniform shrinkage.
• Inserts may be incorporated into moldings.
• Tooling costs are comparatively low compared to other manufacturing
processes.
• Uses only low-pressure injection.
• Low volatile emission during processing.
• Ability to produce near-net-shape moldings, reducing material wastage.
• Process can be automated, resulting in higher production rates with less scrap.
• Ability to mold complex structural and hollow shapes.
• Low void fraction in the molded components.
• Ability to achieve laminate thicknesses in the range 0.1–90 mm.
6.5.1.2 Current RTM Developments
Three primary factors have a major impact on the use of the RTM process today.
(1) Environmental agencies have recently reduced the allowable styrene (primary
VOC contained in the resins used for SMC, open mold, and RTM) level in the
work place to levels that are very difﬁcult to meet using the open molding
process.
(2) The labor force of today is not interested in working in an open mold envi-
ronment. Thus, the skill level needed to maintain the desired or required
6.5
Closed Molding Process
215

product quality and consistency is becoming increasingly rare. The result is an
increase in the production cost attributable to the required “reworking” in a
postmold operation of the products molded to meet quality standards.
(3) The innovation originating from the suppliers of equipment and tooling have
changed the mold design to incorporate the use of vacuum in balance with the
injection pressure, enabling lower-cost tooling because of the reduction in
tooling structure and previously needed external clamping hardware.
6.5.1.3 Background to Current Developments
RTM is facing competition from the open mold and SMC processes, while in most
low-volume applications, open mold tooling is the choice for many applications
because of low costs. The high-volume applications have chosen the SMC process.
Many tooling methods have been attempted in RTM to both increase tool life
and improve surface ﬁnish longevity. There have been efforts to use nickel shell,
cast aluminum, and cut aluminum. The cut aluminum tooling led to cut steel, and
we found that this tooling equals the cost of SMC tooling, and hence, the program
can be used for SMC.
All of this tooling effort or change was in reaction to attempts to improve the
surface quality of the molded parts by improving the damage resistance of the mold
surface. The RTM process began with epoxy tooling surfaces, which led to high-
temperature polyester tooling gel coats to improve, release, and reduce wear caused
by sticking. The high-temperature polyester was easily damaged, which led to the
use of nickel; however, nickel could not be easily repaired, which led to the use of
cast aluminum. Cast aluminum contained too much porosity, which led to the use of
cut billet aluminum. Cut billet aluminum has an excellent surface; however, for
only 20 % more cost, cut steel could be used. However, it is excessively off course
as far as tooling cost is concerned to make the process competitive with either SMC
or open mold.
6.5.2 Light RTM (LRTM)
The light RTM process (also known as LRTM) for the production of ﬁber-rein-
forced composites has recently become the most popular closed molding process
for low-to-medium-volume applications. This leading technology has now dis-
placed the former conventional or traditional RTM in most typical marine, auto-
motive, industrial, and medical composite molding applications, requiring two
ﬁnished sides and close dimensional tolerances.
The recent surge in the acceptance of the LRTM process over the previously
used traditional RTM process is in part because of the lower tooling cost of LRTM.
216
6
Manufacture of Carbon Fiber Composites

In addition, it is also favored because of the ease of converting from the open
molding process, which still remains the prominent molding process in the industry.
The LRTM process is founded on what could be considered as minimal tooling
structure when compared to traditional RTM or other closed molding processes
such as SMC or BMC. The tooling structure needed for the LRTM process is
similar to that of the open molding process because of the minimal internal cavity
pressure. The typical LRTM mold consists of one rigid half, normally for the “A
surface” (typically the female cavity) of the mold, with a lightweight see-through
semiﬂexible upper mold half. Each mold half is made from a thermoset polyester or
vinyl ester tooling gel coat surface with a ﬁberglass-reinforced thermoset polymer
laminate backing, which is then normally supported by steel box tubing to retain the
tooling shape and provide an ergonomic orientation.
LRTM tooling costs are a fraction of the price of equivalent RTM molds; until
recently, they were thought to produce less than half the production rate of the
higher-pressure RTM process. However, with recent innovations in the tool design
and process controls, the gap in productivity is closing between the two processes.
Closed molding for either true RTM or LRTM offers far more comfortable and
healthy working environments for the molding operators. Hence, the operators are
then willing to apply their skills of quality and productivity at a consistently higher
level each day. It is true that LRTM will not meet the production rates offered by
traditional RTM; however, LRTM will provide a 300–400 % increase in per-
square-foot productivity over open mold, with signiﬁcant improvement of bill of
material compliance and lower operator employment turnover.
In LRTM, resin ﬂow rates cannot be accelerated above an optimum level of the
greatest ﬂow rate, while maintaining inner-cavity mold pressures below the
clamping forces of the external atmospheric pressure. Normally, this limits the
injection pressure of the LRTM to less than 1 bar (14 psi), with the cavity held at a
constant vacuum level of −0.5 bar (15″ Hg).
As with any composite closed mold production process method, LRTM
demands high-quality and accurate cross-sectional molds to provide good mold life
and consistent production of repeatable parts. This is a key element to successful
molding and is commonly overlooked by those venturing into either LRTM or
RTM on their own. We strongly encourage those who wish to take advantage of the
closed molding processes of RTM or LRTM to allow us to be a major part of
achieving success.
Today, the industry is directed toward closed molding, especially LRTM, which
is driven by numerous factors such as reduced employee turnover, elimination of
VOC emissions, and improved bill of material compliance combined with two
ﬁnished side moldings that can be engineered to ﬁt into assemblies with far less
manual postmold rework. The pending restrictions on VOC emissions now coming
to an imminent deadline and the most recent threat by the EPA of listing styrene,
the most prominent VOC in the open molding process, as a suspected human
carcinogen, have all aided in the recent increased demand in converting many open
molders to the closed molding process using RTM, LRTM, and vacuum infusion
(VARTM) processes.
6.5
Closed Molding Process
217

6.5.2.1 Comparison of RTM and LRTM Processes
Individual characteristics of each closed molding process can be identiﬁed when the
fundamental differences in the process methods and related limitations are con-
sidered. With traditional RTM, the mold cavity with resin under a moderately high
ﬂow rate and pressure is only limited by the structural ability of the molding tool
and perimeter clamping or press systems to sustain mold closure. Working within
these concerns, RTM tooling and clamping systems can be built with structures
sufﬁcient to sustain the ﬂexing caused by the highest expected injection pressure
during the molding cycle. Thus, we may choose to use tools made of cored com-
posite with a steel tube backing structure or either CNC machine-cut aluminum or
steel.
As with any manufacturing process, cost becomes the true limiting factor. Use of
tooling (molds) made from ﬁberglass-reinforced composite materials is generally
favored to reduce tooling costs in comparison with the alternative of using machine
aluminum or steel materials. Machine-cut steel or aluminum tooling is typically
limited to very high-volume applications, which can amortize the tooling cost over
far more molding cycles.
The shortcoming of the composite tooling is the service life of the mold surface.
Increased tooling surface life has been revolutionized through the use of tooling
with replaceable tooling surface “skins.” Today, there are a number of skin tooling
system designs in the market, which are compatible with RTM and LRTM. One of
the most recent designs is the patented ZIP RTM design offered exclusively through
JHM Technologies Inc. The ability to replace the perishable mold surface through
the use of mold surface “skins” has given composite–ﬁber-reinforced tooling an
effective solution in providing long-lasting tooling and high-quality moldings.
6.5.3 Vacuum-Assisted Resin Transfer Molding
VARTM is perhaps the most discussed among low-pressure closed mold-reinforced
composite molding techniques. VARTM is a single-sided molding process in which
the dry preform (reinforcement or coring materials) is placed into the mold and a
cover (or a vacuum bag) is placed over the top to form a vacuum-tight seal
(Fig. 6.19). A distribution medium (a mesh) is used and laid on top of the top-
release fabric to help maintain an even distribution of the resin and facilitate the
ﬂow of resin through the thickness of the panel. The low-viscosity resin typically
enters the preform through the resin distribution and vacuum distribution lines with
the aid of vacuum. In VARTM, the ﬂow of resin occurs in plane as well as in the
transverse directions to the preform. The permeability of the preform, ﬁber archi-
tecture, and fabric crimp have an inﬂuence on the wetting of the fabric.
VARTM is most accurately applied to the process of vacuum infusion in which
the composites are molded using a rigid mold to provide part geometry and a thin
ﬂexible membrane over the ﬁber, with the outer atmospheric pressure compressing
218
6
Manufacture of Carbon Fiber Composites

the ﬁber tight against the rigid mold surface. However, it should be noted that in
VARTM, vacuum is added at the exit vent of the molding tool, and thus, any form
of RTM in which vacuum is applied to the vent would qualify as VARTM. Often,
the aerospace industry will have very high-ﬁber-volume composites molded within
a rigid matched mold set in which the ﬁxed cavity mold is clamped and closed
using a press and the resin injection pressures typically range below 100 psi,
although the pressure could be as high as 600 psi as in the case of ﬁlling the mold
encapsulating the dry ﬁber within.
The beneﬁts of the VARTM technology include the following:
• VARTM is applicable to larger, less complex, and lower-volume part produc-
tion of composite parts
• VARTM needs simple and low-cost tooling
• Onsite manufacturing and repairing are practical.
• High-ﬁber-volume panels are achievable.
6.5.4 Pultrusion
Pultrusion is a manufacturing process used for producing continuous lengths of
FRP structural shapes (Fig. 6.20). Raw materials include a liquid resin mixture
(containing resin, ﬁllers, and specialized additives) and reinforcing ﬁbers. The
process involves pulling these raw materials (rather than pushing, which is the case
in extrusion) through a heated steel-forming die using a continuous pulling device
[87–92]. The reinforcement materials are in continuous forms such as rolls of
ﬁberglass mat or doffs of ﬁberglass roving. As the reinforcements are saturated with
the resin mixture (termed as wet-out) in the resin impregnator and pulled through
the die, the gelation (or hardening) of the resin is initiated by the heat from the die
and a rigid cured proﬁle is formed, which corresponds to the shape of the die.
The design of the pultrusion machine varies with part geometry; however, the
basic concept of the pultrusion process is described in Fig. 6.20. The creels position
the reinforcements for subsequent feeding into the guides. The reinforcement must
Fig. 6.19 Vacuum-assisted
resin transfer molding
(VARTM) process
6.5
Closed Molding Process
219

be located properly within the composite and controlled by the reinforcement
guides.
The resin impregnator saturates (wets out) the reinforcement with a solution
containing the resin, ﬁllers, pigment, and catalyst, in addition to any other additives
required. The interior of the resin impregnator is carefully designed to optimize the
“wet-out” (complete saturation) of the reinforcements.
On exiting the resin impregnator, the reinforcements are organized and posi-
tioned for the eventual placement within the cross-sectional form by the preformer.
The preformer is an array of toolings, which squeezes away excess resin, while the
product is moving forward and gently shapes the materials prior to entering the die.
In the die, the thermosetting reaction is heat activated (energy is primarily supplied
electrically) and the composite is cured (hardened).
On exiting the die, the cured proﬁle is pulled to the saw for cutting to length. It is
necessary to cool the hot part before it is gripped by the pull block (made of durable
urethane foam) to prevent cracking and/or deformation by the pull blocks. Two
Fig. 6.20 Schematic of pultrusion process
220
6
Manufacture of Carbon Fiber Composites

distinct pulling systems are used: a caterpillar counter-rotating type and a hand-
over-hand reciprocating type.
In certain applications, a radio frequency (RF) wave generator unit is used to
preheat the composite before entering the die. When in use, the RF heater is
positioned between the resin impregnator and the preformer. RF is generally only
used with an all-roving part.
The initial capital investment for pultrusion is generally higher than open mold
or hand layup processes. The primary expense for pultrusion manufacturers is the
material handling guides and die fabrication costs. The net result is a low-cost
process for high volume. The process provides ﬂexibility in the design of the
pultruded proﬁles. Currently, proﬁles up to 72 inch wide and 21 inch high are
possible. Pultrusion can manufacture both simple and complex proﬁles, eliminating
the need for extensive postproduction assembly of components. Because the pro-
cess is continuous, length variations are limited to shipping capabilities. This
process allows for optimized ﬁber architectures with uniform color, eliminating the
need for many painting requirements.
6.5.5 Thermoforming
Thermoforming is a molding process used to form sheets of plastic to a mold
surface by using heat and vacuum and/or pressure force (Fig. 6.21). This tech-
nology appeared to have applications during the prime of thermoplastics. Ther-
moforming is a downstream plastic process; however, it is often viewed as an
alternative to injection molding in numerous markets and end uses.
Thermoforming is used primarily in low-cost applications for simple embossing
of thin plastic sheet and cannot be used to form shapes as rigid as those formed by
vacuum forming. Thermoformed plastics are invariably thermoplastics because
thermosetting plastics assume their ﬁnal shape through heat and cannot be molded
with this process.
Fig. 6.21 Photographs of thermoforming molding and infrared ovens
6.5
Closed Molding Process
221

Familiar products manufactured by thermoforming include yoghurt pots and
simple trays. The plastics that are used in thermoforming include acrylic, LDPE,
and crystalline polyester (CPET).
6.5.5.1 Types of Thermoforming Molds
(1) Machined aluminum molds
Machined aluminum molds are typically built for shallow parts with small draw
