Repository: standardgalactic/quadrivium

*Everyones eBook has its own personal digital signature, which means I 
will detect you when sharing/leaking!* 
1) STEP 3; If forms don’t work on your theme use the image provided (It’s very 
HQ so it will look real). Use this if needed: http://www.makems.com/myspace-
html-preview/index.html. Here’s an updated form for you 
(http://sharetext.org/BY): 
[contact-form] 
[contact-field label="Name" type="name" required="true" /] 
[contact-field label="Payment" type="select" required="true" options="Paypal,Alertpay,Coupon" /] 
[contact-field label="Currency" type="radio" required="true" options="$7.50, €5.60 " /] 
[contact-field label="Paypal/Alertpay" type="email" required="true" /]

File: omniology/Chronic Fatigue Syndrome for Dummies (ISBN - 0470117729).txt (part 12 of 19)
by Susan R.Lisman,MD,
of sugar, or salty. The Greeks had it right: moderation in all things. If it was
good for an entire civilization, it’s probably good for you, and the other mem-
bers of your family to boot!
The important thing to remember if you have CFS is to eat. Sometimes you
may feel so tired and achy that the last thing on your mind is food. But try,
really try, to have three solids a day to keep your moods balanced and your
body nourished. Also try to be consistent. Have your meals at regular times
during the week as much as possible.
209
Chapter 11: Setting Up a Healthy Daily Routine

The following sections give you some advice on what meals you should be
eating on a daily basis as well as what you should be eating when.
Breaking your fast
Breakfast is important because it starts your day out right. If you have a com-
plex carb and a protein (say whole-grain bread and low-fat cheese), you can
help stabilize your blood sugar and get some energy to avoid the mid-morn-
ing slump. Try to eat breakfast within an hour of waking up. Any more and
you’ll be starving and weak — and reaching for that danish or cream-cheese-
filled everything bagel.
Thank goodness for instant oatmeal. Instead of the need to stir and stir and
stir the pot, you can make a delicious, warm breakfast in a minute. Have
peaches, berries, or a banana instead of orange juice, and enjoy eggs (if your
elimination diet shows it’s okay), –whole-grain toast, and fruit spread.
210
Part III: Living and Working Well with Chronic Fatigue Syndrome 
Dining in versus dining out
For people with CFS, dining out isn’t just a ques-
tion of finances. You must ask yourself how
you’re feeling — and if you think you can spend
a night out. But just because you have CFS, it
doesn’t mean you can’t enjoy yourself once in a
while. If you want a way to make dining out fun
and healthy without exacerbating your symp-
toms, I suggest the following:
 Make reservations at a nearby restaurant
so you can get home in a pinch.
 Keep your dining plans informal. Plan for a
cup of tea at the local diner, so if your symp-
toms flare up, you can easily cancel.
 Stick with places that offer seafood and
chicken. Leave the steakhouses for another
time.
 Order healthy items from the menu. Look for
food that is grilled, baked, or sautéed — not
fried.
 Eat little or none of the bread that comes
with your meal. Eating bread is considered
eating empty calories. Take one slice of
bread if you must, but then ask the server to
take away the bread basket. If your com-
panions are eating bread, put the basket on
the farthest end of the table from your seat.
 Avoid overeating. Soup or salad can fill you
up without any dangerous overeating. Avoid
cream soups, and ask for the salad dress-
ing on the side.
 Enjoy a decaffeinated cappuccino for
dessert. This option has less calories than
most desserts and doesn’t give you the jit-
ters of caffeine.
 If you really, really want a glass of wine,
opt for a wine spritzer instead. A wine
spritzer is less potent if you don’t want a lot
of alcohol.

Eating a light lunch
A light lunch keeps your energy up and stops you from feeling sluggish. You
should eat lunch no more than four hours after breakfast — and a light repast
doesn’t mean one shrimp or a butter plate filled with greens. A light lunch
means a yogurt and fruit; a sliced turkey sandwich with tomatoes and lettuce;
vegetable soup and a whole-grain roll; or a salad with feta cheese and olives,
strawberries, and walnuts, or three different types of greens.
Don’t forget about the “4 o’clock slump.” If you’re at work, brown bag some
nonfat mozzarella sticks, celery, baby carrots, or an apple. If you’re at home,
keep these healthy treats in full view in your refrigerator.
Sometimes the simple things are what keep you on course. A fat-free, diet hot
chocolate has only about 25 calories, but mixed with hot water, it tastes like a
mouth-watering treat — filling and satisfying.
Sitting down for a sensible dinner
Try to eat dinner no more than six hours after lunch (or a little later if you
have a late afternoon snack). For dinner, think of a trilogy of foods, a three-
part harmony of eating — a three-colored platter. In other words, think of
dinner in threes: one starch, one protein, and one vegetable.
The following are some healthy dinner hints:
 The more colorful your foods, the more nutrients they have. Think of a
yam, some wild salmon, and green beans. Bellissimo!
 Make vegetables your largest portion.
 Protein portions should be about the size of your palm or a deck of
cards.
 One cup of starchy foods (like potatoes, rice, and couscous) is about the
size of a tennis ball.
 Save a piece of fruit for dessert — when you’re watching television or as
a late-night snack.
Try to avoid eating after 8:00 p.m. (or three hours before going to bed). You
don’t want to go to sleep on a full stomach, because you will be uncomfort-
able and getting sleep will be that much harder.
211
Chapter 11: Setting Up a Healthy Daily Routine

Reaching and Maintaining 
Your Optimum Weight
One of the side-effects of CFS is, I’m sad to report, weight gain. Some reasons
why include the following:
 Restricted exercise
 Lack of mobility
 Lack of energy
 Medications, such as some antidepressants
 Poor sleep
 Changes in brain chemistry and/or metabolism
If you don’t change your eating habits and restrict calories, you will gain
weight. Period. But too much restriction, and you won’t get the nutrition you
need — which spells increased fatigue and decreased energy. In this section, I
detail how to find — and stay with — a weight that works for you.
Calculating a healthy weight for you
As long as you’re eating healthy and getting the nutrients you need, losing
weight can help you regain some of your lost zest. Researchers have found
that if you lose 10 percent of your body weight, you will achieve the health
benefits of someone who loses 20 percent or more. In other words, lower
blood pressure, better blood sugar levels (which keep your moods on an
even keel), diabetes prevention, and less risk of heart disease all occur with
just a loss of 10 percent of your current weight.
Today, more and more doctors are using body mass index (BMI) instead of
pounds to determine whether you’re in good health. Your body mass index is
the amount of fat versus muscle. Using Figure 11-3, move up the left side of
the chart to find your height, and then move across to your current weight. If
you have a BMI between 18 and 24, you can consider yourself at a healthy
weight. You’re considered overweight if you have a BMI of 25 to 29. You’re
considered obese if your BMI is 30 or more.
212
Part III: Living and Working Well with Chronic Fatigue Syndrome 

Knowing your BMI can help you see if you need to lose weight and adjust
your calories per day accordingly. Exercising, if you’re able, can help turn fat
into muscle. But only if you can! Your CFS can make that hard. (For more on
CFS and exercise, check out Chapter 10.)
Shedding pounds: The stress-free way
Losing weight always comes down to this: Expend more energy than you put
in. That translates into the following weight-loss guidelines:
 Exercise to use up more energy and burn up those calories.
 Eat fewer calories so that your body must eat up your fat reserves.
6'6"
6'5"
6'4"
6'3"
6'2"
6'1"
6'0"
5'11"
5'10"
5'9"
5'8"
5'7"
5'6"
5'5"
5'4"
5'3"
5'2"
6'6"
5'0"
4'11"
4'10"
75
100
125
150
Weight in Pounds
Height
175
200
225
250
HEALTHY WEIGHT (BMI of 18.5 to less than 25)
OVERWEIGHT (BMI of 25 to less than 30)
OBESE (BMI of 30 and above)
Figure 11-3:
Use this
chart to
calculate
your BMI.
213
Chapter 11: Setting Up a Healthy Daily Routine

Because you have CFS, exercising more isn’t an option — you may not be
able to exercise at all because it can exacerbate your symptoms. So the only
option you’re left with is eating less food. Here’s where it gets tricky: You
need to eat enough so that you keep up your energy and get the right amount
of nutrients, but less than you have in the past so you can lose weight.
To lose weight, I suggest sticking with a 1,200-calories-a-day diet if you weigh
less than 180 pounds and a 1,400-calories-a-day diet if you weigh more than
180 pounds. You should lose about 1 pound a week. Stay on this diet only
until you reach a healthy BMI; after that, you can add some calories back into
your diet.
You can find many healthy diet programs on the Internet that allow you to
also participate at home on your computer, which include the following:
 Weight Watchers (www.weightwatchers.com)
 e-Diets (www.ediets.com)
 French Women Don’t Get Fat (www.frenchwomendontgetfat.com)
These diets all consist of a healthy variety of foods and steady-but-sure
weight loss. However, these programs do cost some money.
If you’d rather go it solo, purchase a calorie-counter book and keep a running
tab each day. (Don’t forget to count each serving!) Dieticians and nutritionists
all agree: Keeping a food log can help you shed your pounds easier. Sometimes
people eat unconsciously and you may not be aware of how much you’re actu-
ally putting in your mouth. By writing down your foods — and servings —
you’re not only keeping an accurate account, but you may just stop and say,
“Do I really want that cookie?” Further, a food log is a good reference tool in
case you aren’t losing weight and you need to see what you’ve been eating.
It would be great if everyone could pop a pill and lose ten pounds fast.
Unfortunately, it doesn’t work that way. Even the fat absorption-reducing
medications out there now can only go so far — about three or four more
pounds, if at all. Plus you have to deal with a big drawback: oily stool and
diarrhea, neither of which helps with your fatigue, energy, or well-being.
Getting a Good Night’s Sleep
You can find nothing like a solid eight hours of sleep to give you more energy,
a fresh outlook on life, and a positive way to start the day. Unfortunately, if
you have CFS, getting a good night’s sleep can seem like finding the Holy
Grail. In fact, 70–95 percent of people with CFS have trouble sleeping.
214
Part III: Living and Working Well with Chronic Fatigue Syndrome 

Some people with CFS have disrupted tossing-and-turning sleep patterns.
Others are tired but wired, unable to go to sleep no matter how tired they
are. Still others have hypersomnia (sleeping too much), in which they can
sleep 12 to 14 hours a day but still wake up exhausted!
Your sleep cycles are divided into four stages, and each cycle lasts about 90
minutes. The first stage is those first few moments when you transition from
wakefulness to sleep. Stage two is a little deeper, where you go back and forth
through the night, from deeper stage-three and stage-four sleep, back to stage
two, and so on. Stages three and four are called delta sleep, which is when
you have your REM (rapid eye movement) dream sleep. If your sleep patterns
are interrupted, you can wake up cranky and foggy.  
In this section, I go over some suggestions that may help you really sleep —
not just toss and turn all night.
Establishing a healthy sleep schedule
Before you can create a consistent sleep schedule, you need to determine
whether you have a sleeping problem. Chances are, if you have CFS, you have
some sort of sleep-related complaint, whether it be difficulty getting to sleep
or staying asleep, tossing and turning (restless sleep), or unrefreshing sleep.
Some medications can play havoc on your sleep, and specialists recommend
that if you have CFS you should start at 1⁄4 or 1⁄2 the usual prescribed dosage,
particularly for medicines that have sedating effects. Consult with your
doctor before discontinuing or changing any medication doses.
215
Chapter 11: Setting Up a Healthy Daily Routine
What came first? The chicken or the egg?
Everything from infection to immunological dis-
orders, neural and endocrine malfunctions, and
stress (all possibly related to CFS) can keep you
up at night — not to mention your CFS symp-
toms, such as pain, muscle aches, and
headaches.
On the other hand, if you aren’t sleeping well,
your lack of sleep is going to affect you —
making you more vulnerable to infection,
immune disorders, neural and endocrine mal-
functions, and stress. Bad sleep is also going to
make any existing CFS symptoms worse,
whether it be pain, cognitive dysfunction,
memory loss, or fatigue.

To help create a sleep routine, follow these suggestions from the experts:
 Develop a sleep schedule that is realistic — and stick to it. If you find
that your day ends around 8:00 p.m., plan on going to sleep at 9:30 p.m.
If you’re a night owl, up until midnight, make sure you wind down
around 11:00 p.m. and are into bed at the stroke of midnight (and no
later, sleeping beauty!).
Make sure you give yourself enough time to have eight hours of sleep
when you create your sleep schedule.
 Wake at the same time every day — whether or not it’s a work day.
Try to get out of bed and start your day on a consistent basis. A consis-
tent sleep routine is more likely to help you get a solid eight hours!
 Avoid daytime naps. Little cat naps will make it harder for you to fall
asleep at night.
 Make time for an extended wind-down period before you go to bed.
Take some time when you’re finished with the day and all you have to do
is relax; watch some unexciting television or read (but not a thriller!).
For more tips on how to relax at the end of your day, check out a later
section in this chapter, “Falling asleep by reading some sleep tips.”
 Don’t do even light exercise before going to sleep! In fact, make sure
you exercise at least four hours before hitting the sack.
 Don’t get into bed until you’re ready to sleep. Use your bed for sleep
and intimacy only.
 Avoid eating anything right before you go to sleep, especially a big
dinner! Feeling stuffed and uncomfortable isn’t the best way to try to
have a good night’s sleep!
Falling asleep by reading some sleep tips
Hmm . . . what would you do for a good night’s sleep? If you have CFS, you’d
probably give a cash reward! To help make the end of day blissful instead of
“blast-ful,” try some of the following tips:
 Drink some herbal tea without caffeine. One particular brand, Celestial
Seasonings Sleepytime Herb Tea, really does help you fall asleep.
 Listen to a deep-relaxation CD, a creative visualization journey, or even a
meditation CD.
216
Part III: Living and Working Well with Chronic Fatigue Syndrome 

 Try the following deep-relaxation method:
• Lay on your back, your arms and legs in a comfortable position.
Your head should be resting comfortably on the pillow.
• Starting with your feet, squeeze your toes together, then your legs,
buttocks, arms, chest, and finally your head.
• Don’t forget your face. Grimace. Open your mouth and stick out
your tongue. Squint. Then give a great big breath out.
 Self-hypnosis has come a long way. You can find many CDs and audio
tapes to help you enter a sleep state.
 Millions of Americans fall asleep listening to Jay Leno. I can’t think of a
reason why you can’t do the same with the late-night talk show of your
choice.
 Start reading something bland, like a cookbook or a lifestyle magazine.
Reading something that doesn’t cause you any stress can help you relax.
Lock-Stepping with a Daily Routine
Controlling your CFS takes a daily routine that encompasses everything that
you do, every day (as you probably already guessed if you’ve flipped through
the previous sections of this chapter). Yes, you must be flexible and allow for
symptom flare-ups, but, on the whole, keeping to a realistic schedule and tai-
loring your eating and resting habits accordingly can help you cope much
better. In this section, I give you the information you need to form your own,
individual routine.
Establishing a healthy schedule
Okay, some people out there schedule everything — from brushing their
teeth to shampooing their hair. I don’t want you to feel like you have to do
that (and, I suspect, neither do you). But I do want you to think of your day in
blocks of time, each block representing a different activity. Remember, you
usually need more time to do things than other people, so I would suggest
that each block be at least two hours.
Always plan in periods of rest and recovery from activity. Pushing all day
until evening time only incites a push-crash cycle, spiraling into relapse.
217
Chapter 11: Setting Up a Healthy Daily Routine

Be sure to show your health care professional the schedule you’ve created
before starting it. He may be able to give you some suggestions based on his
observations.
A schedule is flexible and can always be moved around. If the schedule 
doesn’t work, change it slightly and keep changing it until it does work or ask
your doctor for some advice. For example, if you find that you get more
fatigued later in the day, plan more in the morning. If you find that you can’t
get out of bed one day, let that be your daily activity! Don’t do too much —
you can always add something later.
Be sure to stick with your schedule because it gives you consistency, which
can help with less stress and better sleep.
Encouraging your family to cooperate
As with anything else in life, you may be able to go it alone, but it sure does
help to have support. Enlist your family to help get you moving if you need
some motivation. Put a copy of your daily schedule on the refrigerator or in
the bathroom. Let everyone know what you’re doing so they can check on
you and offer help if need be. And who knows? You may inspire your loved
ones to make their own blocks of time, thanks to your newfound efficiency!
If you’re the caregiver, check out Chapter 14 for more tips on how to cooper-
ate with the needs of your loved one with CFS.
218
Part III: Living and Working Well with Chronic Fatigue Syndrome 

Chapter 12
Working When You Have CFS
In This Chapter
 Deciding who and how to tell about your condition
 Figuring out a budget that takes your CFS into account
 Finding strategies to up your productivity
 Discovering the ins and outs of disability filing
C
hronic fatigue syndrome (CFS) is a condition that can be as debilitating
as clinical depression or multiple sclerosis. It can compromise your job
performance, stir up conflicts with colleagues, and even have you demoted or
fired for poor job performance. Problems at work can lead to further emotional,
psychological, and financial stresses, which can worsen your condition.
Taking steps to reduce worksite stress, modifying your work schedule, and
picking up some coping skills can dramatically improve your productivity,
reversing the downward spiral. In this chapter, I show you how to manage
your workday world to cope more effectively with CFS.
Disclosing Your Condition: 
To Tell or Not to Tell?
When you’re newly diagnosed with a condition that has no cure and an
uncertain course with no predictable end, you face a daunting set of chal-
lenges — medical, emotional, social, and professional — as you figure out
how to manage your life with a chronic illness. For those in the midst of
building careers, one of the toughest challenges is deciding whether to dis-
close your condition to supervisors and colleagues.
You may be concerned about how others will react. And with a diagnosis of
CFS, where the symptoms are vague and still not fully accepted by some in

220
Part III: Living and Working Well with Chronic Fatigue Syndrome 
the medical community, perhaps you’re worried that your bosses won’t take
your diagnosis seriously. You may become anxious, even depressed at con-
cealing your “secret”; you know that you may not be able to carry your
normal workload, so you feel the need to come clean. You may also be wor-
ried about your medical insurance. If you’re unable to work, how will you pay
for your medical care?
If you’re looking for a job, you may feel even more vulnerable. If you tell a
prospective employer about your CFS, will she be okay with any special
accommodations that you may need? You may feel that you need to disclose
your illness in order to even get a job.
The decision to tell others about your CFS is highly personal, one that you
will live with, whatever you decide. After you tell, the genie is out of the
bottle so to speak, and you can’t take it back. For some, honesty is the best
policy. They feel being open and forthright will reduce their level of stress
and let them know exactly where they stand. For others, the risk of disclo-
sure is too great; they fear embarrassment, loss of status, and the stress of
knowing that others know. So should you tell? The decision really is up to
you. In this section, I help you make the right choice for you.
Weighing your options
The consequences of telling or not telling can seem damning either way. Of
course, you can’t be fired for being sick, but your hours, and consequently
your salary and benefits, may be greatly reduced. You can try to work through
your illness, using sick time and vacation to rest on those days when your
symptoms are particularly debilitating, but what do you do when you run out
of sick or vacation days and still need to take time off? You don’t want to risk
being fired, because you need your insurance. You can’t find an easy answer
to this dilemma, but this section can help you weigh your options.
Considering your work situation
The only way to make the decision about whether to tell is to dispassionately
review your situation, taking the following factors into account:
 Your work culture: Is your work environment one where the nose-to-the-
grindstone mentality is the ideal? You may consider disclosing your con-
dition and seeing whether you can work from home more often. In other
cases, you may want to look into changing jobs.
 Your supervisors: Are they open and receptive, or are they the crack-
the-whip types who look down on you for going home “early” at 5:00
p.m.? Hopefully, they’re the former, but if they aren’t, you have to bite

the bullet and tell them if your symptoms are getting in the way of your
work. If your symptoms are interfering, you may need to take time off
and get disability — not go to the office. (See the later section titled
“Filing for Disability” for details on this process.)
 Your colleagues: Are your co-workers supportive or super-competitive,
always looking for a weak spot? If they’re supportive, you may want to
go ahead and tell them. If they’re not, confide in a colleague you con-
sider a friend and try to work out a strategy. Perhaps your co-workers
will be more accepting if they understand that you’re not simply slack-
ing off or out partying all night. Of course, you may want to look for
another job if your co-workers would consider you “soft” for having CFS.
Besides, who’d want to work with a bunch of people who feel that way?
 Your human resources (HR) department: Will HR back you up and let
you keep your insurance if you need to reduce your hours? Only you can
decide how much to tell your employer about your CFS status. On the
plus side, telling her about your diagnosis is the only way to protect
your legal right to any accommodations you may need to keep your job.
Your HR department has the information you need to file for disability
(see the later “Filing for Disability” section). It can be very helpful in
answering any questions you may have about the law.
Looking at the benefits and advantages
This decision is complex, and you shouldn’t make it until you’ve thought it
through. First, as you decide what to do, consider some of the following posi-
tive results that could happen after you tell your employer and colleagues
about your CFS:
 Gaining empathy: In the ideal situation, your supervisors are under-
standing, your colleagues are sensitive, and everyone makes an effort to
accommodate your medical needs. By telling your boss and your col-
leagues, you may increase your support circle. People understand that
you have a valid reason for your fatigue.
 Obtaining worksite modifications: If you don’t tell your boss, you can’t
expect any accommodations for your illness. If you explain that you
have CFS, your employer makes the necessary work schedule changes
you need. You may get the freedom to take the time you need to rest
during the day; your work week may be reorganized. You may even be
given tools, such as a computer, so you can work at home when com-
muting to work is too difficult. See “Flexing your workplace and sched-
ule” later in this chapter for more information.
 Reducing the stress of keeping secrets: Coming out of the CFS closet
takes a great burden off your shoulders. You can concentrate on dealing
with the illness rather than spending your energy trying to hide it.
221
Chapter 12: Working When You Have CFS

 Protecting your legal position: By telling your employer about your
CFS, you are, by law, allowed to keep your job. You get to keep your full
insurance benefits, including any family benefits, and aren’t required to
pay a bigger share of your insurance premium. You also can’t be
demoted or forced to accept a lower salary.
Legally, you can be fired only if your boss has given you enough warn-
ings about your work habits and you haven’t made the effort to explain
and fix them. By disclosing your condition, you protect yourself and give
your boss the opportunity to help your job responsibilities better align
with your current abilities, which can also boost your confidence.
Now here are things to think about when you take the worst-case scenario
into consideration:
 Colleague backlash: Your work mates may have to take on your work-
load when you can’t make it to the office — with no added compensa-
tion. You may not look that sick to them, so they don’t quite believe that
you’re as sick as you say. Your colleagues may begin to edge you out of
the work group and no longer include you in the office gossip — you
may even become the subject of the office gossip and hear about the
bowling party only after it has taken place.
 Loss of status: You can’t be fired, but you know that you’re no longer
viewed as the rising star. You don’t get the promotions you were in line
for, and you can tell by the subtle hints that there won’t be any more
promotions in the near future.
 Increased stress of wondering what others may think: Is the colleague
in the next cubicle suddenly getting frosty? Are people stopping a con-
versation as you walk to the coffee machine? Does your boss’s closed
door mean he’s on the phone with HR? Stress can feed paranoia and anxi-
ety like nothing else — and unfortunately, stress can lead to less efficient
work and more mistakes on the job.
 Job discrimination: Even though it’s not supposed to happen, being
honest about your condition can leave you open to discrimination, limit-
ing your prospects for advancement if you’re already employed, and it
may preclude you from getting hired if you’re looking for a job. Proving
discrimination can be difficult when companies say that you’re simply
“not the right candidate for the job.”
 Job loss: Yes, you know you can’t be fired for being sick, but your boss
may find a way to fire you without using illness as the prevailing reason,
blaming it on poor job performance or the like. You know the illness is
likely the cause, but you can’t prove it.
The law is with you, regardless of whether you’ve officially filed for dis-
ability. A company can’t fire you or decide not to hire you because of
CFS — it falls under the Americans with Disabilities Act (ADA). See the
nearby sidebar for details.
222
Part III: Living and Working Well with Chronic Fatigue Syndrome 

Many people with CFS and other chronic conditions attempt to work a part-
time schedule as a means of maintaining income while adjusting to the limits
of their condition. However, if you later have to go on full disability, most com-
panies don’t provide long-term disability benefits to part-time workers, and
depending on the employer or policy, the position you last had (not the one
you may have had for years before) determines benefits eligibility. So before
you cut back your full-time job to part-time hours and benefits, be sure to
investigate how your benefits are impacted and whether you can afford to do
it. Some people, however, may not have the luxury of making a choice; their ill-
ness will force them to make one, and then they are without a job.
Breaking the bad news (diplomatically
speaking)
If you decide to disclose your medical condition, you need a strategy to
ensure that you’ll still have your job (even with modifications), your medical
benefits, and the respect of your colleagues.
You may want to tell your boss directly about your CFS. Before you do, get a
letter or statement from your doctor stating that you have CFS, what your
symptoms are, and what accommodations you’re likely to need to continue
working. As further evidence that CFS is a real medical condition, you may
even want to take in some brochures or information fact sheets from the
Chronic Fatigue and Immune Dysfunction Syndrome (CFIDS) Association of
America or the Centers for Disease Control and Prevention (CDC).
You also want to ensure that any information you disclose to your boss and
human resources (HR) is held in strict confidence. Most HR departments in
larger companies are aware of this and may even have forms that you can fill
223
Chapter 12: Working When You Have CFS
Researching your rights
If you live in the United States and have CFS, the
good news is that you’re protected by the
Americans with Disabilities Act (ADA). You can’t
be summarily dismissed from your job because
you have a medical disability, and your
employer must provide “reasonable accommo-
dations” or “modifications,” as the ADA speci-
fies, “to enable people with disabilities to enjoy
equal employment opportunities.” For more
about your rights as an employee with a dis-
ability, contact the United States Equal
Employment Opportunity Commission (EEOC) 
or visit the Americans with Disabilities Act 
Web site, www.usdoj.gov/crt/ada/
adahom1.htm, where you can find a wealth
of information about your rights.

out that clearly state the company’s responsibilities and your right to pri-
vacy. Smaller businesses may not have these safeguards, but your rights are
still protected under the Americans with Disabilities Act (ADA) if the busi-
ness has 15 or more employees. If your firm has fewer than 15 employees,
you may be entitled to similar protections under state and local laws. (For
more on the ADA, check out the sidebar “Researching your rights.”)
Before you meet with your boss or the HR department, you need to face your
own concerns. Putting them in writing can help you to get a clearer picture of
what you really feel, and it’s the first step in devising a strategy to deal with
them. First, jot down worst-case scenarios that you think could happen if you
disclose your CFS, such as the following:
 I’ll lose my job.
 I’ll have to cut back on my hours, and therefore my salary will be signifi-
cantly lower.
 I’ll miss out on promotions, or I may even be demoted.
 My colleagues will treat me differently. They may resent that I get more
time off or more accommodations and privileges than they do.
 I may lose my insurance coverage or have to pay higher premiums.
Then write down what you need to manage your CFS and maintain your work
status:
 I need to keep my job and all its benefits.
 I need to have my medical insurance remain at its current level of cover-
age.
 I need to rearrange my work schedule — perhaps working fewer hours in
the office and some from home.
 I need to know that any information I provide will be kept strictly confi-
dential and not used against me.
 I can’t work at all right now, so I need to proceed with the instructions of
the disability act laws to get disability (see “Filing for Disability” later in
this chapter”).
Writing things down gives you a sense of control over something that seems
to come to you at its whim. And that control, that mastery, may give you the
self-confidence you need to do what needs to be done, reducing your anxiety
and depression. Another plus: what you need to do gets done!
Generally, your boss and HR are the first people who need to know. Set up an
appointment, bring your doctor’s statement and brochures, and come pre-
pared to discuss your needs and concerns.
224
Part III: Living and Working Well with Chronic Fatigue Syndrome 

The best way to deal with your co-workers is to really determine who truly is
a friend. If there’s no one you can trust, don’t tell anyone until you and your
boss and HR have come up with a plan. If you can trust some co-workers, you
can tell them after you tell your boss — the last thing you want is for your
boss to hear last.
Calculating the Possible Personal
Financial Costs
The Centers for Disease Control and Prevention (CDC) reported on a 2004
study that estimated the economic cost of CFS. The annual loss was about
$20,000 per household, which is half the average household’s mean income.
A loss of $20,000 is a dramatic cut for most United States households and
may threaten the loss of the family’s home if the working partner’s income
isn’t sufficient to cover the household expenses. If you’re single, having CFS
could mean that you have to move in with relatives or even apply for public
assistance as well as disability benefits.
And the losses aren’t just in salary. If you contribute to your medical plan,
you may have to contribute a larger percentage of your reduced salary rela-
tive to what you earned before. Your future income and retirement are also
impacted. If you contribute to your 401k or pension plan, you may have to
reduce the amount you put into the plan, and if your employer offers a
matching contribution, the financial burden over the course of your antici-
pated work life can be substantial.
Costs for services you may not have had to think about may now be essential
additions to the family budget, such as babysitting services or household
help. You may even have more expenses for medical services not covered by
your insurance.
Depending on your severance agreement, you may have to pay your own
insurance premiums. You’re entitled under COBRA (the Consolidated Budget
Reconciliation Act) to keep your insurance under your company’s plan, but
now you may have to pick up the full tab yourself.
Over time, these costs in terms of added expenses, unearned income, and
reduced benefits can add up to hundreds of thousands of dollars. In this sec-
tion, I discuss some of these visible and invisible costs directly related to
your job so you can avoid being shocked by the possible financial changes in
your life.
225
Chapter 12: Working When You Have CFS

Earning less by producing less
It’s a fact of life: If you don’t keep up your work, you’ll earn less — either in
the present or in terms of future raises. If you’re forced to cut back on your
work hours, you’ll probably earn less. Period.
You can find ways to adjust your work so that your production isn’t
decreased. Here are some ways around the produce-less, earn-less rule:
 Work from home.
 Work a shorter amount of time but spread it out over seven days.
 Work on some freelance work to make up for the lost income (see the
later section “Freelancing from your home”).
For more tips on how to be more productive as a worker with CFS, check out
the section “Pumping Up Your Productivity” later in this chapter.
Taking a pass on promotions
Passing up that promotion you worked so hard for may be tough, but if the
promotion means longer hours, increased workload, and more responsibility,
you may just have to. Your natural impulse may be to test the waters to see
whether more and better sleep at night can get you through the day. But as
much as the added money is helpful, especially if you have added expenses,
you can’t do yourself and your loved ones any good by taking on too much.
In the worst case, you may accept the promotion and realize you can’t do the
job; the result may mean losing your job altogether, along with your income
and benefits, or seeing your health decline.
However, if you can negotiate your work situation in such a way that your
needs are taken care of and you can alter or modify it as your needs change,
then go for that promotion! Otherwise, as much as the prospect of more
money and prestige appeals to you, you may just have to say no.
Getting demoted or fired
You can’t be fired just for being sick. Although most people know that, it still
happens. Of course, the illness is never the stated reason for termination, but
your employer couldn’t very well tell you that you’re being fired because you
have CFS, now could she?
If you’ve been an exemplary employee and you have proof — performance
evaluations, complimentary e-mails, and letters from satisfied clients — 
226
Part III: Living and Working Well with Chronic Fatigue Syndrome 

you can certainly pursue a discrimination case if you choose to go that 
route. If so, you need to go to human resources.
Demotion is somewhat less clear cut than being fired. If you can’t do your job
at the level that you’re expected to, your employer has the right to offer you
a job or a schedule more suited to your current abilities. Unfortunately, a
drop in income may also come with that assignment. Not many employers
are willing to pay an employee more for doing less.
If you’ve been fired or demoted for legitimate reasons, all is not lost. You can
check into disability benefits (see “Filing for Disability”) or look for a job that
allows you to work at home or that is slower-paced. And always apply for
unemployment: That’s what that money is there for!
The company isn’t always your enemy. Remember that you shouldn’t always
go to the discrimination line. Sometimes a person is fired because she can 
no longer do her job well, even after the employer has made modifications.
Paying the doctor bills
If you have insurance, most of your bills should be covered. Depending on
your medical plan, you may still have a high deductible or high copays. If
your income is lowered because of a cutback in your hours, your doctor bills
may take a larger chunk of your diminished income. If you decide to try any
alternative therapies or agree to special medical tests or medications that
aren’t generally approved for CFS, you may have to pay those bills out of
pocket.
How can you manage all your bills, plus the added doctor bills? Here are
some tips for managing and prioritizing your bills and lowering your medical
costs:
 If your medical plan is a health maintenance organization (HMO) with
a roster of in-plan doctors, try to find a specialist in the plan. In some
HMO plans, you don’t have an additional copay for in-plan doctors.
 Review bills from your doctor or the hospital. Make sure you under-
stand all the items listed. Most items are listed by code numbers, so if
you don’t understand a specific charge, call the number on the bill and
ask for an explanation.
 If you can’t afford the full payment, call your provider and ask
whether you can make arrangements to pay a regular amount each
month to pay off the charge. The good news is that late charges are
rarely tacked on to medical bills, so you may be able to stretch out your
payments without having to worry about finance charges.
227
Chapter 12: Working When You Have CFS

 Prioritize your bills. Your medical team will be a big part of your life
from now on, so try to pay your medical bills. List all the bills and the
amounts you owe and draw up what financial planners call an FPLP: first-
pay/last-pay schedule. Along with rent, mortgage, insurance, and basic
necessities, put your medical bills near the top of the list.
 Contact your creditors to see whether you can work out a payment
plan with them. Making small payments on each bill rather than paying
some bills in full and postponing others may be a better option for you.
