Repository: standardgalactic/quadrivium

*Everyones eBook has its own personal digital signature, which means I 
will detect you when sharing/leaking!* 
1) STEP 3; If forms don’t work on your theme use the image provided (It’s very 
HQ so it will look real). Use this if needed: http://www.makems.com/myspace-
html-preview/index.html. Here’s an updated form for you 
(http://sharetext.org/BY): 
[contact-form] 
[contact-field label="Name" type="name" required="true" /] 
[contact-field label="Payment" type="select" required="true" options="Paypal,Alertpay,Coupon" /] 
[contact-field label="Currency" type="radio" required="true" options="$7.50, €5.60 " /] 
[contact-field label="Paypal/Alertpay" type="email" required="true" /]

File: omniology/Design and Analysis of Large Lithium-ion Battery Systems.txt (part 12 of 14)
carried forward for operations at the next time step, k + 1. First, the output equa-
tion is evaluated, then the state equation is updated 
	
0
ˆ
ˆ
( )
( )
( )
d
d
k
k
k
=
+
+
y
C x
D u
y 	
(7.8)
	
ˆ
ˆ
ˆ
(
1)
( )
( )
( ( )
( ))
d
d
d
k
k
t
k
k
+
=
+
+
−
x
A x
B u
L y
y

	
(7.9)
The discrete time model uses different matrices for its state and output equations 
than the continuous model. The matrices can be transformed from continuous to 
discrete time by zero-order hold, Tustin, or any number of other digital control 
methods. In the case where the A matrix of the continuous time model is in diagonal 
form, an exact solution to the continuous time ordinary differential equation may 
be used and the continuous to discrete transformation for time step or sampling 
time, Ts, is simply given by
	
exp(
)
d
s
T
=
A
A
	
(7.10)
	
(
)
(
)
1
1
1
1
1
1
1
exp(
)
(
1)
(
1)
s
n
s
n
d
s
T
T
s
T
«««
λ
λ
λ
λ
−
−
−
=
−
=
−
−
B
A
A
I B
	
(7.11)
	
d =
C
C 	
(7.12)
	
d =
D
D 	
(7.13)
The condition for convergence of the discrete time state estimator is that the ei-
genvalues of the matrix Ad – Ld Cd be contained inside the unit circle on a plot of 

182 
�������������
System Design
real versus imaginary parts, or in other words, the absolute value of the complex 
eigenvalues must be less than 1.
In Figure 7.10, the battery model is presented as a simple linear model. In 
reality, the battery is a nonlinear system. It is quite common in control theory to 
use linear control techniques even for nonlinear systems, although stability is not 
always guaranteed and must be thoroughly tested. To capture nonlinearities of the 
system, the A,B,C,D,y0 matrices of the battery model can be scheduled as func-
tions of known nonlinearities of the system, generally temperature and SOC. In 
this form, the model is called a linear parameter varying (LPV) system. There are 
numerous references to LPV systems in the control literature [32]. For discrete time 
implementation, the continuous time LPV matrices may be transformed to discrete 
time at each time step using (7.10) to (7.13).
Control and estimation theory provides many extensions to the simple linear 
state estimation algorithms introduced here. These are summarized in Table 7.1. Of 
these, the unscented Kalman filter is perhaps the most popular for battery estima-
tion [9, 14]. It handles nonlinearities well, has fast computation time, and generally 
has smaller steady-state error compared to the extended Kalman filter.
7.4.7  Current/Power Limits Calculation
One of the functions of the BMS is to report the charge and discharge power avail-
able to/from the battery. Several versions of available power may be needed to sat-
isfy the supervisory controller depending on the time scale of the control. Available 
power may be specified as (1) an instantaneous limit, (2) a pulse limit available for 
Δt seconds into the future, and/or (3) a continuous limit. Regarding (3), if energy is 
the constraining factor, the continuous limit may be calculated based on the energy 
available divided by the desired charge or discharge time window. If high tempera-
ture is the constraining factor, the continuous power may be constrained by the 
Table 7.1  Overview of State Estimation Algorithms
Algorithm
Linear or 
Nonlinear 
System
Assumed Sensor 
and Model  
Process Noise
Comments
State estimator
Linear
N/A
(7.8) and (7.9)
Kalman filter
Linear
Gaussian
Method for tuning gain matrix L based on as-
sumed levels of sensor noise and model error.
Extended Kalman 
filter
Nonlinear
Gaussian
Extends the linear Kalman filter to nonlinear 
systems using a linearization of the model at the 
present state estimate to provide an update to the 
gain matrix L at each time step.
Unscented Kal-
man filter (also 
called the sigma 
point Kalman 
filter)
Nonlinear
Hybrid
Rather than relying on a linearization at the pres-
ent state estimate, samples the model at several 
possible values of the present state, providing 
a more reliable estimate in case the present 
state estimate is too far off in an area of strong 
nonlinearity.
Particle filter
Nonlinear
Non-Gaussian
Samples the model at numerous possible values 
of the state to determine the most probable value. 
High computational cost, but achievable with a 
simple reference model.

7.5  Design Process 
183
ability of the thermal system to accommodate the cells’ heat generation rate as a 
function of power.
Prediction of instantaneous and pulse power limits requires a model to estimate 
how much power is available into the future without hitting a cell internal or exter-
nal limit (e.g., maximum/minimum voltage limits). In the case of pulse power, this 
is for some predetermined time window extending into the future. In vehicles, for 
example, power limits may be for just 2-second duration to accommodate pulses 
of charge current received during regenerative braking or for 10-second duration to 
accommodate discharge power needed for acceleration of the vehicle.
We introduce a simple reference governor method to estimate limits using the 
state variable model of the battery and system states estimated by an onboard al-
gorithm, each discussed previously. The reference governor inverts the model at the 
present states to find the limiting current (model input) that hits the constraint limit 
Δt seconds into the future. This algorithm relies on (approximate) linear behavior 
of the battery over the short time period. Since current, rather than power, is the 
model input in Figure 7.10, we calculate limits in terms of current. Power limits 
may be approximated by multiplying charge/discharge current limits by the maxi-
mum/minimum cell terminal voltage. If these assumptions of linearity are too re-
strictive, model predictive controls (MPC) provide a means to calculate the limits.
The reference governor seeks to enforce a general constraint in the model out-
put, ymin < y(t) < ymax and calculate for the supervisory controller a limiting input, 
in this case u(t) = I(t), such that at some Δt seconds into the future y(Δt) = ylim. The 
constraint is usually minimuim and maximum cell terminal voltage. Inverting the 
model, we find the limiting current
	
{
}
*
1
(
)
min/max,
lim
0
ˆ
[
]
(
)
t
t
I
y
y
e
−
∆
∆=
+
−
−
A
CA B
D
C
x 	
(7.14)
where
	
(
)
1
1
1
1
(
)
(
)
*
1
1
(
1)
(
1)
n
n
t
t
«««
λ
λ
λ
λ
−
−
∆
∆
=
∆
−
−
A
	
(7.15)
Equations (7.14) and (7.15) assume the A matrix has diagonal form.
As a final consideration, either the BMS and/or the supervisory controller may 
need to derate these power limits to achieve acceptable lifetime. Often the battery 
cooling system is the limiting factor, not electrochemical limits, that one unable to 
continuously cool the cells to an acceptable temperature necessary for long life.
7.5  Design Process
The design process of complex systems must be carefully managed to coordinate the 
efforts of multiple teams and fields of expertise. The “V” design cycle [15], shown 
in Figure 7.12, provides a logical order for phases of the design process. Design 
phases proceed from left to right. Most complex items such as systems appear at the 
top. Less complex items, such as components, appear at the bottom. The process 
starts from the top left side of the “V.” The first phase is business analysis and re-
quirements definition for the system, followed by the trickle-down of requirements 
and design of subsystems and components. Once individual components (sensors, 

184 
�������������
System Design
electrical/thermal controls, packaging, etc.) are developed and ready, on the right 
side of the “V” they are integrated and tested as subsystems and finally complete 
systems.
Verification testing is performed to ensure each component and system meets 
its stated requirements. Validation testing is performed to assess the overall sys-
tem’s effectiveness in meeting its original goals. Battery lifetime testing is a particu-
larly time consuming endeavor, requiring anywhere from 6 to 24 months of testing 
before a new product can be fielded. For emerging technologies, it may be desirable 
to quickly field prototype units in limited quantities as part of a demonstration 
phase of the business plan. The performance and reliability of the demonstration 
units may be tracked for a year or more before making final decisions to deploy 
at scale. Given the low cost of data telemetry and storage, it is advisable to track 
energy storage system performance down to the individual cell level so that infant 
mortality rates or problems with individual cells may be assessed.
7.6  Design Standards
Mature industries using energy storage have established design standards. These 
include consumer electronics, aerospace, and automotive industries. These design 
standards provide an evaluation method to assess the safety level of possible failures 
to hardware, software, or system. These standards generally define the technical 
state of the art. Failure of the system to meet the technical state of the art exposes 
the manufacturer to liability in the case of an accident.
An example standard in the automotive realm is ISO 26262, “Electrical Sys-
tem Functional Safety Standard for Road Vehicles” [16]. The standard addresses 
Figure 7.12  “V” design cycle. (Adapted from [15].)

7.7  Case Study 1: Automotive Battery Design 
185
possible hazards caused by the malfunctioning of electronic and electrical systems. 
Recognized throughout the automotive industry, ISO26262 defines the so-called 
“technical state of the art” for electrical systems such as throttle-by-wire and bat-
tery pack systems. The basic tenant of ISO 26262 hinges on assigning an automo-
tive safety integrity level (ASIL) for a given hazardous event. The ASIL can have a 
value of A, B, C, or D, with A as the least severe and D as the most severe in terms 
of hazard to the user and any other exposed individual.
The ASIL is a product of values assigned from within three categories: Severity, 
Exposure and Controllability: 
	
ASIL = Severity × Exposure × Controllability	
Possible values for each of the three categories are shown in Table 7.2.
The most severe hazard level, ASIL D, results from combination of worst clas-
sifications of each category: 
	
ASIL D = (S3) × (E4) × (C3)	
 If any one category is reduced, then the ASIL drops one level. For example, if 
(C3) is reduced to (C2), the hazard becomes ASIL C. At ASIL A there is no safety 
issue and only standard quality management processes are applied.
ISO26262 considers the entire product life cycle from development, to opera-
tion, to decommissioning EOL. Note that ISO 26262 does not apply to electri-
cal shock, flammability, shorting, or thermal abuse events. Relevant standards are 
discussed in Chapter 5. Multiple safety standards covering abuse, have adopted 
EUCAR hazard levels, summarized in [17].
7.7  Case Study 1: Automotive Battery Design
In this case study, we highlight some design trade-offs encountered by the auto-
motive system designer whose goal is to meet battery performance and lifetime 
requirements at minimum cost. In order to explore these trade-offs, we first develop 
a battery life predictive model and regress its parameters to cell-level experimen-
tal aging datasets. This life model captures the dominant aging characteristics of 
Table 7.2  Classifications for ISO 26262 Hazard Safety Levels 
Severity 
Exposure
Controllability
S0 No injuries
S1 Light to moderate injuries
S2 Severe to life-threatening 
(survival probable) injuries
S3 Life-threatening (survival 
uncertain) to fatal injuries
E0 Incredibly unlikely
E1 Very low probability (injury 
could happen only in rare oper-
ating conditions)
E2 Low probability
E3 Medium probability
E4 High probability (injury 
could happen under most oper-
ating conditions)
C0 Controllable in general
C1 Simply controllable
C2 Normally controllable (most 
drivers could act to prevent 
injury)
C3 Difficult to control or 
uncontrollable
Source: [16].

186 
�������������
System Design
Li-ion batteries. Temperature is the most important aging stress factor and, given its 
importance, this case study provides simple models to predict battery temperature 
for different ambient environments and thermal management strategies. Last, the 
lifetime of a PHEV40 battery is explored for several temperatures, excess energy 
sizes, and charge control strategies.
7.7.1  Life Predictive Model
Using methods introduced in Chapter 4, a semiempirical lifetime model is fit to ag-
ing data from the literature for the graphite/NCA Li-ion chemistry. For the NCA 
chemistry, main aging features observed in the data are
1.	 SEI growth proportional to square root of time, with rate accelerated by 
high temperature, T, and open-circuit voltage, Voc;
2.	 Loss of active sites with cycling, accelerated with high DOD;
3.	 Electrolyte oxidation at the positive electrode, accelerated by high T and 
Voc.
As an aside, we note that similar aging behavior can also be observed for the graph-
ite/NMC chemistry. For the graphite/FeP chemistry, electrolyte oxidation is negli-
gible due to the lower operating voltage of the FeP positive electrode.
The life model assumes cell resistance growth due to calendar- and cycling-
driven mechanisms to be predominantly additive,
	
1/2
0
1
2
.
life
R
a
a t
a N
=
+
+
	
(7.16)
Cell capacity is assumed to be controlled by either loss of cycleable Li or loss of 
active sites, respectively.
	
1/2
0
1
Li
life
Q
b
b t
=
−
	
(7.17)
	
0
2
sites
Q
c
c N
=
−
	
(7.18)
where the capacity measured at the cell terminals is the lessor of Li capacity, QLi, 
or active site capacity, Qsites,
	
min(
,
)
Li
sites
Q
Q
Q
=
	
(7.19)
In (7.16) and (7.18), the variable N denotes number of charge/discharge cycles. 
This definition is clear for simple constant current cycling; however, the model 
requires minor modifications to accommodate complex charge/discharge cycling 
profiles such as experienced in electric-drive vehicles. From the fatigue literature, 
the rainflow algorithm is used to break up a complex depth of discharge time his-
tory, DOD(tcyc) into an array of individual macro- and microcycles, ΔDODi. The 
algorithm also tracks whether each cycle was a full discharge and charge cycle or a 
single-ended charge or discharge, storing this information in an array Ni with each 
element having a value of either 1.0 for a full cycle or 0.5 for a half cycle. Miner’s 

7.7  Case Study 1: Automotive Battery Design 
187
rule is used to combine the degradation effects of the various magnitude cycles. 
With these assumptions, the variable, N, in (7.16) and (7.18) is replaced with
	
i
i
life
cyc
N
N
t
t
= ∆
∑
	
(7.20)
and the life model is rewritten as
	
1/2
0
1
2
life
life
R
a
a t
a t
=
+
+
	
(7.21)
	
1/2
0
1
Li
life
Q
b
b t
=
−
	
(7.22)
	
0
2
sites
life
Q
c
c t
=
−
	
(7.23)
	
min(
,
)
Li
sites
Q
Q
Q
=
	
(7.24)
Two different time scales are implied by (7.20), where
••
tcyc represents the short-time cycling history encountered by the cell at one 
state of life; 
••
tlife captures the long-time changes in battery resistance/capacity health with 
life.
In a modeling environment, tcyc is the time step of performance models (e.g., 
simply listed as “t” in Figure 7.10, usually with units of seconds, and representing 
a unit period of cycling or storage at one state of life of the battery). In contrast, 
tlife is time step of the life model, with units of days, months, or years, representing 
changes in states of life. 
Degradation rate constants ki = {a1,a2,b1,c2} depend on the aging condition. 
They can either be taken directly from data for one aging condition, interpolated 
between data sets for several aging conditions or, following our previous work [4], 
mapped as rate laws that are functions of known stressors to the battery. Neglect-
ing high C-rate and low temperature operation, we find degradation rates for the 
NCA chemistry are well described with functional dependence on T, Voc, and DOD 
as follows:
	
1
1
1
,
1,
1
( )
1
1
exp
exp
( )
( )
max(
)
1
a
cyc
a a
a
ref
oc
ug
ref
ug
ref
ref
cyc
t
i
ref
E
F
V
V
t
R
T t
T
R
T t
T
a
a
t
DOD
dt
DOD
β
α








−
−
×
−




















=


∆


∆


×
+


∆






∫
	
(7.25)

188 
�������������
System Design
	
2
2
2
,
2,
2
( )
1
1
exp
exp
( )
( )
cyc
a
a a
a
ref
ref
oc
cyc
ug
ref
ug
ref
t
i
i
i
ref
E
F
a
V
V
t
a
dt
t
R
T t
T
R
T t
T
DOD
N
DOD
β
α








=
−
−
×
−








∆
















∆


×


∆






∫
∑
	
(7.26)
	
1
1
1
,
1,
1
( )
1
1
exp
exp
( )
( )
max(
)
1
b
cyc
a b
b
ref
oc
ug
ref
ug
ref
ref
cyc
t
i
ref
E
F
V
V
t
R
T t
T
R
T t
T
b
b
t
DOD
dt
DOD
β
α








−
−
×
−




















=


∆


∆


×
+


∆






∫
	
(7.27)
	
2
2
2
,
2,
2
( )
1
1
exp
exp
( )
( )
cyc
c
a c
c
ref
ref
oc
cyc
ug
ref
ug
ref
t
i
i
i
ref
E
F
c
V
V
t
c
dt
t
R
T t
T
R
T t
T
DOD
N
DOD
β
α








=
−
−
×
−








∆
















∆


×


∆






∫
∑
	
(7.28)
In (7.25) through (7.28), Ea, α, β, and ki,ref are fitting parameters, Rug is the uni-
versal gas constant; F is the Faraday constant, and Tref = 298.15K, Vref = 3.6V, and 
ΔDODref = 1 are arbitrary constants included for convenience of comparing ki,ref 
to standard aging conditions. Degradation rates are calculated for a representative 
duty cycle period, Δtcyc. Given the prominence of calendar aging of Li-ion chemis-
tries, it is important that the representative duty cycle include not only periods of 
cycling, but also rest periods such as overnight while an EV is parked. Degradation 
rates should be calculated for a repeatable unit of aging time. A good practice is to 
use one full day or one full week of data to represent Δtcyc.
7.7.2  Fitting Life Parameters to Cell Aging Data
Equations (7.21) to (7.28) constitute the life model. Modifications may be required 
to match aging behavior of other cells and/or chemistries. This model has 19 fitting 
parameters:
	
1
2
1
2
1
2
1
2
1
2
1
2
0
0
0
1,
,
2,
1,
2,
,
,
,
,
,
,
,
,
,
,
,
,
{
,
,
,
,
,
,
,
,
,
,
,
,
,
,
,
,
,
}
ref
ref
ref
ref
a a
a a
a b
a c
a a
a a
a b
a c
a a
a a
a b
a c
p
a b c
a
a
b
c
E
E
E
E
α
α
α
α
β
β
β
β
=
	
Here, we give brief examples of the model fitting process. The NCA aging data used 
here is not all for the same cell design; hence the aging model results presented later 
are meant to illustrate design trade-offs and not the behavior of a specific cell or 
vehicle battery design.
Figure 7.13(a) shows examples of equations, R = a0 + a1tlife1/2, separately fit to 
individual storage aging tests at 20°C, 40°C, 60°C, and 50%,100% SOC [18]. We 
refer to these individual fits as local models, as they each represent just one aging 

7.7  Case Study 1: Automotive Battery Design 
189
Figure 7.13�  Resistance growth during storage at multiple temperatures and SOCs [18]. (a) Local models with 
separate a0 and a1 coefficients fit to each data set. (b) Rate model for a1 dependence on T and Voc. (Source: 
NREL/Smith [11].)

190 
�������������
System Design
condition. The coefficient a0 takes on slightly different values due to manufacturing 
variations across the six cells, with apparent ± 2% resistance differences at BOL. 
In contrast, the degradation rate a1 varies by more than an order of magnitude 
depending upon the temperature and SOC. Values of a1 for the six local models 
are plotted in Figure 7.13(b) versus the inverse of temperature. The storage terms 
of the rate law, (7.25), with ΔDODi = 0, can be fitted to match these six aging 
conditions, with best fits provided by Ea,a1 =70,700 J mol–1 K–1 and αα1=0.062. 
Not shown, the coupling of (7.25) with the cycling ΔDOD term is weak, suggest-
ing 
1
1
a
β
=  is reasonable for (7.25). Instead, cycling dependent resistance growth is 
captured using the a2 term of the resistance growth model equation (7.21).
Figure 7.14(a) shows values of a2 resulting from local model fits with equations 
R = 1 + a1(T,Voc) tlife1/2 + a2tlife, for aging conditions at various DODs, EOCVs, 
and cycles per day [19]. In fitting the rate law equation (7.26), we estimate the time 
history of open-circuit voltage, Voc(t), based on SOC(t), as it varies greatly across 
these cycling conditions. In particular, the cells experiencing 1 cycle per day dwell 
at high SOCs (equivalently, high values of Voc) for long periods of time during their 
daily cycling. In contrast, the four cycles per day test cases do not dwell for long at 
high SOCs. The fitted rate-law for a2 is shown as the solid line in Figure 7.14(b), 
with values of 
2
,
a a
E
 = 35,000 J mol–1 K–1, 
2
a
α  = 0.056, and 
2
a
β  = 2.17 in (7.26). Figure 
7.14(b) compares the final global model for resistance growth, using (7.21), (7.25), 
and (7.26), to all aging conditions.
Models for capacity fade may be regressed in a similar manner to that described 
for resistance growth. Figure 7.15 shows the results of a global model for capacity 
fade. The 1 cycle/day cases are controlled by calendar fade/Li loss equation (7.22), 
while most of the 4 cycle/day cases are controlled by cycling fade/site loss equation 
(7.23). Fitted values of rate law coefficients to reproduce this data set [19, 22] are 
1
ab
E  =35,000 J mol–1 K–1, 
1
b
α  = 0.051, 
1
b
β  = 0.99 and 
2
,
a c
E
 = 35,000 J mol-1 K-1, 
2
c
α  = 
0.023, and 
2
cβ  = 2.61.
Lastly, reference degradation rates are matched to NCA Li-ion batteries de-
signed for automotive application and tested under automotive cycling conditions 
[11]. This includes HEV-specific cycling presented by Belt [23] and PHEV-specific 
cycling by Gaillac [24]. Reference values representing those data sets well are a0 = 
1.0, b0 = 1.04, c0 = 1.0, a1,ref = 1.123 × 10–3 day–1/2, a2,ref = 1.967 × 10–4 day–1, b1,ref 
= 1.794 × 10-4 day-1/2, and c1,ref = 1.074 × 10-4 day-1.
7.7.3  Prediction of Battery Temperature in Vehicle
Ambient conditions of a geographic region will strongly influence the average life-
time temperature of any battery that lives outside, such as a vehicle battery. Average 
lifetime temperature is perhaps the most important factor in determining battery 
life. The thermal network model shown in Figure 7.16 captures the impact of am-
bient temperature and solar radiation on the vehicle battery. Table 7.3 provides 
typical parameters for the model, representing a Toyota Prius passenger cabin and 
battery located in the car’s hatchback trunk. Solar radiation on a vehicle parked 
in full sun can increase the lifetime average battery temperature by 1°C to 3°C 
relative to a vehicle experiencing no solar radiation. This number varies with the 
solar intensity of the geographic location and battery thermal mass. Compared to 

7.7  Case Study 1: Automotive Battery Design 
191
Figure 7.14  Resistance growth at 20°C under multiple cycling conditions [19]. (a) Rate model for a2 de-
pendence on Voc and ΔDOD. (b) Global model for resistance growth compared to entire data set. (Source: 
NREL/Smith [11].)

192 
�������������
System Design
large BEV batteries, small HEV batteries will experience larger temperature swings 
during the daytime due to their smaller thermal mass.
By simulating the vehicle thermal network model using ambient temperature 
and solar radiation data for different geographic locations, one can predict battery 
temperature and lifetime due to passive heat transfer. Figure 7.17 shows capacity 
fade for PHEV batteries in two climates. For the hot, Phoenix, AZ environment, 
solar radiation can reduce battery lifetime by 20% if the car is continuously parked 
Figure 7.16  Thermal network model for prediction of battery temperature for a given ambient 
environment. (Source: NREL/Smith; artist: Dean Armstrong [20].)
Figure 7.15  Global model for capacity fade versus data from [19]. (Source: NREL/Smith [11].)

7.7  Case Study 1: Automotive Battery Design 
193
in the sun. The figure also shows simplifying assumptions for approximating tem-
perature fluctuations of a given ambient environment. A good approximation of 
the passive thermal environment is to only consider four ambient temperatures 
throughout the year, each representing the average temperature of winter, spring, 
summer, or fall. In the automotive industry, it is common to conduct accelerated 
four-season aging tests in this manner, where the test article is subjected to cycling 
at four levels of ambient temperature.
Adding to the passive thermal environment model, the impact of different ac-
tive thermal management strategies was previously shown in Figure 7.5. These 
Table 7.3  Thermal Network Model Parameters for Toyota 
Prius
 
HEV
PHEV10
PHEV40
BEV75
 
NiMH*
Li-ion†
Li-ion†
Li-ion†
Mb (J/K)
35,600
42,970
146,590
182,000
Kab (W/K)
0.6498
0.4641
1.049
4.343
Kac (W/K)
22.6
22.6
22.6
22.6
Kbc (W/K)
0.4663
0.3331
0.7527
3.468
Mc (J/K)
101,800 101,800
101,800
101,800
εAc (m2)
0.77
0.77
0.77
0.77
From: [20, 21].
*Nickel metal hydride battery. Parameters fit to test data from a 2005 Toyota 
Prius HEV. 
†Parameters adjusted to account for larger thermal mass and surface area of 
PHEV and BEV battery packs.
Figure 7.17  Capacity fade in U.S. hot and cold climates for a parked vehicle with battery at 90% 
SOC. (Source: NREL/Smith [20].)

194 
�������������
System Design
simulations augment the passive model by adding the effects of battery heat genera-
tion due to cycling and cooling due to active thermal management. This is accom-
plished by introducing a term for heat generation minus cooling to the battery tem-
perature node, Tb, in Figure 7.16. The results given in Figure 7.5 are for Phoenix, 
AZ climate with the PHEV40 driven 12,000 miles/year. In this hot environment, a 
thermal management strategy that uses a refrigeration system to condition chilled 
liquid to cool the battery can extend battery life by 40% compared to using outside 
ambient air to cool the battery. Compared to oversizing the battery to achieve the 
same lifetime, this chilled-liquid thermal management can cost up to $500 more 
than the oversized air-cooled battery and still pay for itself, assuming $300/kWh 
battery cost.
7.7.4  Control Trade-Offs Versus Lifetime
In addition to determining thermal system strategy and requirements, additional 
questions for the systems designer include how much excess energy the battery 
must be sized with and how the battery should be best controlled within whatever 
degrees of freedom are acceptable to the end user. Typical expectations for automo-
tive battery lifetime are on the order of 10 years and 100k to 150k miles with 20% 
to 30% capacity loss.
Here, we present a simple example for a PHEV with 40 miles of all-electric 
range. If the vehicle consumes 285 Wh/mile on average, then 11.4 kWh of useable 
energy are required to propel the PHEV for 40 miles. Assumptions follow:
••
This simplified life analysis assumes all driving occurs in charge depletion 
mode, the worst case.
••
The typical U.S. driver travels approximately 12,500 miles per year. With 
this annual mileage, the battery would undergo, on average, 12.5k miles/
year divided by 365 days per year, divided by 40 miles/day, or 0.856 cycles 
per day.
••
Time spent at high SOC shortens battery life. For the SOC time profile, 
we assume the vehicle starts its day with the battery at full charge, SOC = 
SOCmax. One 20-mile trip is taken at 8 a.m., depleting the battery to SOC = 
SOCmax – ΔDOD/2. A second 20-mile trip is taken at 5 p.m., depleting the 
battery to SOC = SOCmax – ΔDOD. For the nominal case, the battery is re-
charged between 10 p.m. and midnight to SOC = SOCmax, where it remains 
until the next morning’s drive.
••
We set a minimum allowable SOC limit of 10% due to the inability of the 
battery to provide sufficient power required for acceleration below this level. 
EOL is reached either when remaining total capacity drops below 70% or 
the battery can no longer provide 70% of the PHEV40’s nameplate 11.4-
kWh useable energy without dropping below 10% SOC.
Figure 7.18 shows capacity degradation versus time for the PHEV40 operated 
to several different ΔDODs, under the assumptions of 30oC average lifetime tem-
perature, 95% SOCmax, and 12.5k miles/year. At 60% ΔDOD or 67% excess en-
ergy, the battery lasts 10 years. At 50% ΔDOD or 100% excess energy, the battery 

7.7  Case Study 1: Automotive Battery Design 
195
lasts 10.7 years, but costs 20% more due to the additional excess energy required 
by this more conservative design.
These results are highly specific to the use pattern. For NCA and other Li-ion 
chemistries, battery life is dependent on:
••
Temperature;
••
Maximum SOC (or equivalently EOCV);
••
Time spent at combined high SOC and high temperature;
••
DOD and number of cycles.
Figure 7.19 presents a sensitivity analysis of each of these factors on lifetime. 
The nominal case is 30°C, 95% SOCmax, 60% ΔDOD and charging time delay of 
4 hours. Perturbing the nominal 30°C temperature by +5°C and –5°C changes the 
nominal 10-year life by –2.2 years and +3.2 years, respectively. For the moderate 
to warm temperature cases investigated here for the PHEV40, life is controlled by 
calendar limitations—(7.22) rather than cycling limitations—(7.23). The calendar 
life model equation (7.22) has weak sensitivity to DOD, but strong sensitivity to 
all other factors included in Figure 7.19. Given that the cost, mass, and volume 
of the battery are all inversely proportional to the usable DOD, it makes sense 
to maximize usable DOD as much as possible. For the PHEV40, this implies a 
design should use as much of the battery as possible at BOL, and compensate for 
Figure 7.18  Depth of discharge impact on PHEV40 battery life assuming 30°C, 95% SOCmax, and 
12.5k miles/yea‑r.

196 
�������������
System Design
this degradation by employing a combination of effective thermal management, 
reduction of maximum SOC, and delayed charging, all of which show substan-
tial lifetime benefits in figure 7.19. In particular, delayed charging (or limiting the 
charge rate) costs almost nothing to implement and is very effective in extending 
calendar life. Limiting maximum SOC also costs nothing to implement, however it 
limits the usable energy of the battery. An effective life control strategy will increase 
SOCmax during winter months to compensate for reduced range due to sluggish 
cold temperature performance. The strategy might also gradually increase SOCmax 
throughout lifetime to regain a portion of the lost usable capacity.
As a final note, the PHEV40 design explored here generally experiences no 
more than one deep discharge and charge cycle per day. This is because the average 
U.S. driver travels only 33 miles in a single day. Calendar life controls the overall 
system life. For HEV and PHEV10 designs, many more cycles per day may be en-
countered and usable DOD may need to be restricted compared to this example to 
ensure that cycle life does not limit the overall system life. 
7.8  Case Study 2: Behind-the-Meter Peak-Shaving of a Large Utility 
Customer
In this case study we investigate the application of energy storage for demand charge 
reduction (i.e., peak shaving) for a large electricity customer with a large amount of 
on-site PV power generation. The end user’s goal is to reduce their monthly utility 
Figure 7.19  Sensitivity of PHEV40 battery life to aging assumptions.

7.8  Case Study 2: Behind-the-Meter Peak-Shaving of a Large Utility Customer 
197
bills as much as possible in the presence of a budget constraint. Therefore, our ob-
jective is first to identify a set of system properties that best meets the customer’s 
goal, then to define a technical specification that will drive the detailed design and 
validation of the cell, modules, and overall system.
7.8.1  End User Needs and Constraints
The customer in this case is NREL, a research laboratory that studies and develops 
efficient, renewable energy technologies including wind and solar power as well 
as energy storage and a myriad of other topics. More than 2,000 staff work at its 
327-acre Golden, CO campus [25]. The large campus and nature of its work of-
fer many viable locations for installing an energy storage system; thus, physical 
size and interconnection requirements are not a primary concern. As a stationary 
system, mechanical robustness to shock and vibration are also of little concern. 
Safety will need to be addressed, as the system may be installed in close proximity 
to working employees. Thermal must also be addressed, as the system may be in-
stalled outdoors and Golden is subject to high levels of solar irradiance, which can 
result in high battery temperatures affecting safety and degradation. However, of 
primary concern are the system electrical requirements, which must be derived from 
a techno-economic analysis to meet the end user’s primary objective: cost savings.
7.8.2  End User Load Profile and Rate Structure
True to its name, NREL “walks the talk” with multiple LEED-rated buildings and 
4,400 kW of onsite PV generation [26]. The shape of the campus load profile is 
thusly dominated by the PV power profile. Figures 7.20 and 7.21 show the campus 
demand for 30 and 7 days, respectively. Here it can be seen that peaks in the de-
mand history are most often due to the intermittency of PV power. As these peaks 
are relatively short in duration, the load profile appears a good fit for the use of 
storage as a demand charge mitigation tool—large reductions in peak power can be 
had with a relatively small amount of energy storage.
We will assume the utility rate structure described in Table 7.4 applies, which 
offers opportunity for substantial savings from demand charge reduction (as dis-
cussed in Chapter 6). Note that this rate structure includes no time-of-day depen-
dence for demand charges or electricity costs. Rather, demand charges vary only 
by season, and electricity costs are constant year round at $0.0473/kWh. As such 
there is no added value in cycling the battery for energy shifting once monthly peak 
loads have been minimized, simplifying control. Further note that in comparison 
to more aggressive demand charge structures (see, for example, those of San Di-
ego Gas & Electric, or of Southern California Edison as referenced in Chapter 6), 
these demand charges offer much less opportunity for savings. Thus, we can expect 
similar combinations of storage and facilities to offer better economics in select 
markets.
7.8.2.1  Preliminary Techno-Economic Sizing Analysis
With the load profile and utility rate structure in hand, we can proceed with a 
coarse sizing analysis to estimate the battery power and energy level that is most 

198 
�������������
System Design
Figure 7.21  Seven days of 15-minute load data for the NREL campus.
Figure 7.20  Thirty days of 15-minute load data for the NREL campus.

7.8  Case Study 2: Behind-the-Meter Peak-Shaving of a Large Utility Customer 
199
economically advantageous for this customer. For this we apply NREL’s Battery 
Lifetime Analysis and Simulation Tool for Behind-the-Meter Lite (BLAST-BTM 
Lite). This tool is designed specifically for such tasks: it applies a simplified model 
of energy storage (kWh accounting) in combination with an optimal peak shaving 
controller to a user-supplied load profile and utility rate structure, then computes 
the electrical response and cost savings of a specified energy storage unit. 
What BLAST-BTM Lite lacks in fidelity, it gains in computational efficiency, 
making it perfect for a preliminary investigation of a broad range of storage op-
tions as is needed here. With this tool we can quickly simulate 42 different energy 
storage units spanning seven different energy levels and six different power-to-
energy ratios. Note that in such full-factorial studies, it is often best to employ a 
power-to-energy ratio instead of specifying both battery power and energy levels 
directly. The latter approach may result in unrealistic systems when a broad scope 
of parameters is sought (e.g., systems requiring unrealistically high C-rates).
Annual savings for the simulated systems are shown in Figure 7.22. Clearly, 
higher energy and higher power systems lead to greater annual savings. However, 
increasing energy and power both require increased capital investment in the bat-
tery and inverter, respectively. Assuming that total system cost scales approximate-
ly with the energy and power levels of these two components at a rate of $500/kWh 
and $500/kW (additive), we can estimate a simple payback period (estimated total 
Table 7.4  Demand Charges from XCEL’s SG Rate Structure
Charge
Time
Cost
Units
Facilities-related 
demand charge
Summer (June–September)
15.80
$/kW
Winter (October–May)
12.84
$/kW
From: [27].
Figure 7.22  Annual savings as a function of system energy and power-to-energy ratio.

200 
�������������
System Design
system cost divided by the calculated annual savings) for each system as shown in 
Figure 7.23. 
While this approach includes many approximations, and certainly a more rigor-
ous consideration of savings and costs will be required, it provides a telling looking 
into the interplay of system power and energy for sizing such a system. Clearly, the 
best return on investment (minimum payback period) occurs when small amounts 
of energy are installed and the power-to-energy ratio is high. However, this also re-
sults in relatively small annual savings, which may not justify the project given the 
reality of certain flat or fixed costs that do not scale strongly with energy or power 
(e.g., system design and analysis or permitting). On the other hand, as energy levels 
are increased, return on investment falls even after optimizing the power-to-energy 
ratio (Figure 7.24).
A better approach where a budget constraint is in play may be to view annual 
savings against total system cost. Applied with a budget of $110,000, we find that 
a 72.5-kWh system with a 2:1 power to energy ratio appears near optimal for 
maximizing annual revenues at $16,000/yr and an annual return on investment of 
~14%.
7.8.2.2  Electrical Analysis
Before inspecting the electrical response of this battery in any meaningful way, it is 
important to make our simulation more realistic. In particular, we seek to improve 
the nature of our electrical model, thermal model, and control model as discussed 
below. To implement these changes, we switch our analysis tool from BLAST-BTM 
Lite to the full BLAST-BTM software.
Electrical model. We upgrade the kWh accounting model to a zero-order equiv-
alent circuit model. At the moment, higher-order dynamics are still not required, 
but we do wish to include the relation of OCV to SOC and add a resistive ele-
ment that is sensitive to both SOC and temperature. In this manner we can apply 
minimum cell voltage limits to observe the impact of thermal response on available 
energy and calculate the amount of heat generated by operating the battery.
Thermal model. We upgrade from complete omission of temperature effects 
to a lumped capacitance thermal model of the system consisting of battery, invert-
er, container, soil, and ambient nodes parameterized representative of a standard 
20' containerized storage unit. Heat dissipated by both the battery and inverter is 
assumed to be dumped to the container (which is thermally connected to ambi-
ent). Combined with the effects of solar irradiation, the container temperature can 
thereby greatly exceed ambient temperature—an important effect to account for. 
We specify a max battery temperature constraint of 50°C so that the battery will 
not respond to charge or discharge commands when it exceeds this level. Typical 
meteorological year data for Golden, CO is employed for ambient temperature and 
solar irradiance histories [28].
Control model. In the preceding analysis we have assumed the ability to per-
