Repository: standardgalactic/quadrivium

*Everyones eBook has its own personal digital signature, which means I 
will detect you when sharing/leaking!* 
1) STEP 3; If forms don’t work on your theme use the image provided (It’s very 
HQ so it will look real). Use this if needed: http://www.makems.com/myspace-
html-preview/index.html. Here’s an updated form for you 
(http://sharetext.org/BY): 
[contact-form] 
[contact-field label="Name" type="name" required="true" /] 
[contact-field label="Payment" type="select" required="true" options="Paypal,Alertpay,Coupon" /] 
[contact-field label="Currency" type="radio" required="true" options="$7.50, €5.60 " /] 
[contact-field label="Paypal/Alertpay" type="email" required="true" /]

File: omniology/Guptill - Sketching and Rendering in Pencil.txt (part 12 of 12)
The Pencil PointsLibrary
to the technique but
is found
in
the composition
also, and
in
the
general
treat-
ment,
moonlight
or
evening
scenes,
sunsets,
rainy
day effects and the like being popular.
Even though
these
are
not common
in
architectural
work,
it
would be well
for the student of architectural ren-
dering to study
all
this sort of thing, as much can
be learned from
it which
is adaptable with modifi-
cations
to his own problems.
Whether the student
desires
to
better
his
ability
to do architectural renderings or whether
it
is this
other work which
interests him
most,
there
is no
better training in either case than to sketch directly
from buildings.
It is by making many such sketches
as that by Otto F. Langmann on page 181 from the
big buildings
themselves
that one can
get a
strong
grasp on how to handle them.
Now
of
these
various
types
of
drawings
our
illustrations
have been
selected
from
those
of
an
architectural
nature.
Figure
52,
page
175,
is
the
reproduction
of
a
very
quick
sketch
of
a
pro-
posed
building
done
on
tracing
paper
with
a
lithographic
pencil.
Unfortunately
this
reproduc-
tion
is reduced from
so
large
a drawing
that
the
values show stronger contrasts
in many ways than
on the original,
making
the
whole
lighting
seem
somewhat unnatural and
artificial.
It
will
serve to
show, however,
that such
a drawing, even though
hastily
done
without
preliminary
study,
conveys
the
general
impression
of
the proposed
structure.
Figure
53, page
178, was done
at much
smaller
scale
(ys-inch
to the
foot)
with ordinary graphite
pencils.
Both of these
illustrations show compara-
tively
simple
buildings,
simple
indeed
so
far
as
general mass
is concerned, and
in presenting them
we wish
to point out a truth not commonly recog-
nized
by
the
beginner who
attempts
this
sort
of
work, and
this
is that
it
is more
difficult to get an
interesting
representation
of
simple masses of
this
type than of buildings having towers or domes
or
pediments or, in
fact, any irregular shaped features.
Even the
outline drawing of a domed
structure
is
full
of
interest
before
the
rendering
is
started,
whereas the block forms or skeletons of such build-
ings
as we are picturing here seem very common-
place, which means that greater care must be given
to the rendering.
Choose, then, for your early prac-
tice,
structures
with domes
or towers
which
will
form interesting silhouettes and you will find
it less
difficult
to
obtain
good
results,
saving
the
more
simple forms for later practice.
This seems strange,
perhaps, but
it
is true.
Figure
51, page
172, was also made
at the
scale
of y&" to the foot, on kid-finished bristol board, and
in this case the main lines were drawn instrumentally
and
left
to show
in
the
final
result,
the
free-hand
work being added
to them.
This building,
like the
others, is very simple in general mass, but because of
the trees
it was possible to avoid the rather hard and
uninteresting outline against the sky which we
find
in Figure
53.

180
SKETCHING AND RENDERING IN PENCIL
c
o
p
2yo
tta
goc
tt
u

LARGE BUILDINGS
_/
181
PENCIL SKETCH BY OTTO
F. LANGMANN. A BIT OF LOWER NEW YORK FROM WEST STREET

182
SKETCHING AND RENDERING IN PENCIL
The admirable rendering by Hugh Ferriss of Bush
House, London,
England, on
page
174, was done
after the designs for the building had reached a defi-
nite stage and as the surroundings were well known
it was possible to produce a drawing which conveys
a
very
convincing
and
realistic
impression
;
one
which while showing considerable detail
is not with-
out atmospheric
effect.
A carbon
pencil was used
for
this
rendering
which
was
made
on
a
fairly
smooth, heavy drawing board.
Attention
is directed
also to the smaller reproductions of masterly render-
ings by Mr.
Ferriss on pages
173 and
176.
On page
177
is an
exceptional
example
of
fine
line
treatment
of
a
large
building,
by
Chester
B.
Price, the subject being the new structure for S. W.
Straus & Co., Fifth Avenue, New York
City.
Al-
though
a
close
inspection
of
this
reproduction
re-
veals
that every
essential
detail
of
the
architecture
has
been
shown,
the drawing
has,
nevertheless,
a
remarkable breadth of
effect and a most commend-
able simplicity.
Two other drawings of large build-
ings done by Mr.
Price
have
been
reproduced
on
page 183, opposite, and these, too, are worthy of the
most careful study on the part of the student.
The sketch by Robert A. Lockwood on page 180
is a very virile interpretation of a building in course
of construction.
Subjects of this
sort are excellent
for
the
student
to attempt.
\Ye have already mentioned the delightful
sketch
by Mr. Langmann on page
181.
This
is one of a
series which Mr. Langmann has made of interesting
groupings of New York
buildings,
old
and
new,
approaching his subjects in much the same way that
the travelling student of architecture sketches
build-
ings and groupings abroad.
The original from which
this
particular
reproduction was made
is
in
litho-
graphic
pencil on white paper.
Now study and analyze
all these various examples
carefully and
try
to
obtain
others
of
your
own.
Copy parts of them,
if you wish, but
in doing
so
remember
that
the amount
of
reduction
in
size
is
considerable, so allow for this while doing your copy-
ing.
Next go ahead with larger subjects, but in this
work as in the sketching of smaller buildings it mighr
be
well
to make
first
a number
of
sketches from
photographs, and when larger subjects of an original
sort are undertaken do not forget what we have said
about the importance
of the preliminary
study.
It
is
often a good
plan,
if an architectural
rendering
of
a
big
building
is
being
attempted
for
the
first
time, to select photographs and reproductions of ren-
derings of
similar buildings viewed from about the
same point, and to keep these around you for study
and comparison
all
the
time
that you
are working
on your preliminary study and on the
final render-
ing
itself.
And above
all do
not
lose your
confi-
dence
and
patience
simply
because
the
subject
is
large.

LARGE BUILDINGS
183
>
o
531
0.
Ou
fcS
a. 3 U
tn Z K
uj O O
I u s
m o
i-
0&2
Z
OS ^
oZ
5
0)

Chapter XIV.
CONCLUSION
IF
ONE desires to learn to draw, let him draw and
draw and
draw.
The
author
wishes
that
this
message might remain fixed in the mind of every
reader
of
these
chapters,
for even those who have
had
the patience to
follow them through from the
very
first to this the concluding one, will profit
little
by them unless such ideas as have been acquired are
put
to
practice
before
they
are
forgotten,
as
it
is
only
by
drawing
over
and
over
again
until
such
assimilation
has
taken
place
as
will
enable
one
to
make unconscious use of them, that they will prove
of more than
partial and transitory
value.
Yet
it
is not enough
to
draw,
without
plan
or
reason,
for one gets even through
faithful practice
far
less gain than
should be
rightfully
his,
unless
he
follows a logical system, adopting some scheme
which
seems
best
suited
to
his
individual
require-
ments.
For what might be
logical
for one might
be illogical indeed for another.
There are students,
for
instance,
so imbued
with
earnestness and
en-
thusiasm, so passionately fond of drawing, that they
seize
with
avidity
every
hint
or
suggestion which
is
offered
as an
aid
to
the development
of
their
talent, and who
at
the same time
possess enough
common
sense
to
realize
their own
shortcomings
and weaknesses and to direct their own energies to
the best advantage
in
their
attempt
to
overcome
them, so planning their study and practice that they
move on step-by-step up a road of steady progress.
Such men
are also
occasionally
so
fortunate
as
to
have the somewhat rare ability of judging correctly
the merits of their own work, being able to view
it
impartially from a wholly unbiased standpoint, act-
ing as their own
critics with considerable
success.
Needless
to
say men
of
this
type
are
scarce,
however, the average student falling into one or an-
other
of
three
classes,
the
first
including
such
as
either underrate their own ability or are easily
dis-
heartened, the second and largest class consisting of
those
having
a
fair amount
of
ability and
confi-
dence coupled with a willingness to work, and with
an excellent
attitude towards the acceptance of
in-
struction and criticism, the third being made up of
a few
such
vain
and
self-conceited
individuals
as
hold
the
egotistical opinion
that
their work
is the
acme
of
perfection,
ignoring
with
thinly
masked
ridicule
the
suggestions
of
their
instructors
and
fellow
students,
seemingly ignorant or
careless
of
the
fact that their attitude of antagonism
is deter-
rent to their own progress.
Now the student of
this
first
class needs a guid-
ing hand and word of encouragement,
for once he
gains
a
reasonable amount
of
confidence
in
him-
self and
his own
ability
his advancement
is
fre-
quently rapid.
Such a student should by
all means
join
a
class or work under a
critic
or patron,
as
otherwise he may
lack
the
necessary
incentive
to
inspire him
to
the achievement which
is
possible,
and
neither
should
he be
discouraged by
adverse
criticism.
Especially
if
one
is
self-conscious
and
supersensitive he should
strive
to become
so
thor-
oughly immersed
in
his work as
to grow
forgetful
of
self and unmindful of unfavorable comment or
the gibes of the thoughtless.
Students
of
the
second
class, which
includes
a
large percentage of
all the men
interested
in such
drawing,
should
put
themselves
under
instruction
also,
either
attending
school
(many
night
schools
offer courses
for those to whom day attendance
is
impossible)
or,
if
no
organized
classes
are
avail-
able, gathering as a group to form a sketch club, meet-
ing once a week or so to compare work and receive
criticism from each other or, better yet, from some
capable
critic engaged
for
the
purpose.
Or
if
it
seems
impractical
to
join or form a
club or
class
it
is
all the more important to work under an able
teacher.
As
far
as
the
architectural draftsman
is
concerned this should be easy, especially in the larger
cities, as capable men may be found in nearly every
office, glad to give their services either gratuitously
or
for
reasonable compensation.
The
choice of a
teacher or
critic should not be made hastily, how-
ever,
for
it
is not enough that he be a skilled
artist,
for many who draw
exquisitely
well
cannot
tell
how
they do
it
or what
is wrong with
another's
work.
Again some
teachers
are
so dogmatic and
opinionated as to try to force their own ideas upon
all
their students
rather than
to
aid
in developing
the individuality of each.
So make your choice with
care,
but once you
go
to
a
teacher,
put
yourself
under his
direction
unreservedly, and even though
you sometimes
fail
to agree with him or with
his
corrections or criticisms, try to get his viewpoint, to
see from
his
eyes,
as
his
vision may
be
broader
than your own.
It
is
not always wise
to remiin
under
the
instruction
of
one man
for too long
a
time, however, as there
is sometimes a tendency to
mimic
his
style, but
it
is better,
instead,
to change
after a while, gaining new
inspiration and help by
the fresh contact.
But we are digressing a
bit from our considera-
tion of the three various
classes of students so
let
us
return
to
discuss
the
third,
the
conceited
lot.
Perhaps the less said about them the better, for such
men are well-nigh hopeless unless they can be made
to see the light, and this
is not easy
if they are con-
firmed
egotists.
But some men
are
egotists
only
so
far
as
their drawing
ability
is
concerned,
and
for
these
there
is
hope.
This
condition
is
some-
times
brought
about
because
friends
or members
of a
student's
family
or possibly teachers have
in
their ignorance or in
their desire
to
flatter, heaped
184

fflwtwnj
&mim
r 3
r j
<$%r ?
c<z~-p~
PENCIL SKETCH BY OTTO
F. LANGMANN.
A BIT OF OLD NEW YORK

186
SKETCHING AND RENDERING IN PENCIL
unwarranted praise upon him, causing him to arrive
at false conclusions as to his ability and knowledge.
If such a man
joins a
class
or sketch
club, how-
ever,
the
truth
will generally be
forced upon him
sooner or later that his work, when compared with
that by others, lacks the perfection which he imag-
ined
it to possess.
We should not go on without some mention of
the man who earnestly desires
to draw but whose
efforts
bring
him
little
reward.
Such
a person
should
try
over
and
over
again.
Then
if
after
repeated attempts improvement seems as
far away
as ever,
failure may be quite properly attributed to
lack of natural
ability, in which case
it
is doubtless
better
to give up the hope of ever becoming more
than mediocre, seeking perhaps to win greater suc-
cess
in some other direction,
for even the man of
real
ability has no easy
task
to
gain
recognition.
But do not
let discouragement deter you from
re-
peated
trial,
for many who show
little promise
in
their early work persevere until
their
results show
amazing improvement.
The
reader can
readily understand
that
in con-
sideration
of
these many
types
of men who
are
studying
these
chapters, men
at
various
stages
of
progress and development,
too, ranging
all the way
from
beginners
with
their
first
problems
to men
professionally engaged
in some form of art work,
it
is
impractical
to
lay down definite courses of study
here.
Disappointment
has
perhaps
been
felt
by
some that more actual problems have not been given,
but
it has seemed best, under the conditions, to offer,
instead, general suggestions, hoping to make the stu-
dent see what things
it
is essential for him to know,
and to point out the way for acquiring such knowl-
edge.
And so in Part
I we have discussed among other
things the preliminary preparations, the drawing of
objects in outline and light and shade, the principles
of
free-hand
perspective,
methods
of
doing
cast
drawing
and
life
drawing, and
the
sketching
of
animals; and we have tried to make the reader
see
that whether he
is
interested
in
art or
architecture
all such training is of benefit to him.
We have touched here
in Part
II on the prepara-
tion of drawing materials, the choice of subjects to
draw and how to begin.
We have written on such
matters
as
individual
style
and
method
and
on
different ways of obtaining
results
in
outline
and
light-and-shade and
flat and graded tones, and have
devoted considerable space
to the important subject
of composition with attention to unity and
balance.
We have discussed working from the
object, from
the photograph and from nature, and have covered
in
special
chapters
the
representation
of
buildings
both
small and
large,
including
exteriors,
interiors
and street scenes, while the treatment of their details
and accessories has been broad, too, offering sugges-
tions
for
the
handling
of
furniture and
draperies,
doors, windows, chimneys and all these smaller parts.
Neither have clouds and
trees and water and
the
like been neglected, nor have people and animals as
used
in
connection
with
building
representation.
Then
to round out the
subject we have opened a
large field
for exploration
in the recent chapters on
decorative drawing and on
uses
of
tinted
papers,
colored
pencils,
pencils
used
in
connection
with
other media,
etc.,
a
field in which the student may
wander
far,
constantly
finding new
pleasure
and
delight.
So with
all
this as a background we must leave
the reader to map out for himself the course which
it seems
best
for him
to pursue, and
this,
as we
have explained, depends wholly on his present stage
of
progress
and
his
individual
requirements.
Let
each man study himself and his needs.
If he lacks
the
ability
to
sketch
objects^in
correct proportion,
let him spend considerable time in drawing directly
from objects themselves, as described in Part
I, thus
giving
special attention
to
this
common
weakness.
In
fact, too much emphasis cannot be given to the
importance
of
such work,
especially
for the
archi-
tectural
student who
so often
lays out
his propor-
tions
instrumentally and
to
scale,
that
to do so by
the eye in a free-hand manner proves especially dif-
ficult.
Yet architectural students are sometimes
in-
clined to scoff at object drawing, being of the erro-
neous opinion that cubes and cylinders and books and
dishes have
little to do with architecture.
In
fact,
too
often
students
fail
to
see
that
it
is
fully as important to learn to do other kinds of free-
hand drawing as
it
is to do the kind directly applic-
able to their own work.
It
is especially valuable for
the architectural man who spends much of
his time
at instrumental drawing to vary his sketching prac-
tice by frequently choosing such subjects as will get
him
entirely away from the mechanical,
a
dilapi-
dated
barn
or
vine-covered
ruin,
for
instance,
or
anything of
this
sort which will serve as an aid
to
"loosening up"
from
the
"tight"
type
of drawing
which
is of necessity a part of his day's work.
He
should try such subjects as the bridge by Mr. Watson
on page
86,
or
the
old houses by Mr. Langmann,
page
167,
or even
less ambitious things where
the
subject
is
small and
few
straight
lines are
found.
In such work try to seek and record that which
is
really vital in a free and easy way, with
little atten-
tion to the technique
itself.
But whether one draws from the geometric forms
or
still
life or
cast
or
figure or some
architectural
subject, truth
is the thing to be sought, for a knowl-
edge of
truth
is the foundation
for
all the
rest.
So
in closing
let us
repeat,
then,
that each rrnn
should
study
his needs and straightway commence
to correct his
faults and ^overcome
his weaknesses,
seeking
instruction,
inviting
criticism,
comparing
results
with
drawings
by
others
and
so
striving
constantly for greater perfection, remembering that
one never reaches the point where
it
is not possible
for
him
to
advance
still
further,
and
let
it be
remembered,
too,
that
even
though
one
fails
to
acquire
exceptional
skill,
whatever
of
dexterity
is
gained
will always prove
a source of pleasure and
satisfaction.
