Repository: standardgalactic/quadrivium

*Everyones eBook has its own personal digital signature, which means I 
will detect you when sharing/leaking!* 
1) STEP 3; If forms don’t work on your theme use the image provided (It’s very 
HQ so it will look real). Use this if needed: http://www.makems.com/myspace-
html-preview/index.html. Here’s an updated form for you 
(http://sharetext.org/BY): 
[contact-form] 
[contact-field label="Name" type="name" required="true" /] 
[contact-field label="Payment" type="select" required="true" options="Paypal,Alertpay,Coupon" /] 
[contact-field label="Currency" type="radio" required="true" options="$7.50, €5.60 " /] 
[contact-field label="Paypal/Alertpay" type="email" required="true" /]

File: omniology/Lee W. Applied Coatings. Chemistry, Formulation, and Performance 2024.txt (part 12 of 45)
Cc-capacitance, Rpo-external electrolyte solution resistance, Rct-faradaic impedance, Cdl-double layer capacitance),
respectively [57, 58], (a/b-2/b-3) Bode and Nyquist plots for an intact and a defective coating, respectively, and (c-1/c-2)
Bode and Nyquist graphs for an applied epoxy coating (cured on steel), respectively.
for corrosion to take place; seawater typically contains a NaCl concentration of 3–5%, and the DO concentration
in saltwater decreases as temperature rises, for example, dropping from ∼14 ppm at 0 ∘C to about ∼7 ppm at 35 ∘C.
To predict corrosion resistance, EIS (electrochemical impedance spectroscopy), as displayed in Figure 4.10b,
examines the film permeability-driven electrical impedance (or modulus in 𝛺instead of Pa) of a coating against
frequencies in Hz. EIS is more applicable to thin films, as a thicker film of a coating is always expected to improve
EIS performance. EIS results are simple and straightforward regarding impedance changes over time and are
typically explained via Bode (|Z| versus Hz) and/or Nyquist (Zimaginary versus Zreal) plots, as shown in Figure 4.11,
where theoretically equivalent circuits for a perfect and a damaged coating are also included as a reference. The
electrical resistance (R) of a coating can be computed assuming a coating thickness of 400 μm (or 16 mils or
0.04 cm), an area coverage of 1 m2 (or 10,000 cm2), and a volume resistivity of 5.6x1013 Ω•cm (as per ASTM D257),
as follows:
R = thickness
area
× volume resistivity =
0.04 cm
10000 cm2 × 5.60 ⋅1013 Ω ⋅cm = 2.2 × 109 Ω

4.4 Materials and System Properties of Cured Coatings
115
An intact coating and a defective coating may differ significantly in terms of EIS modulus versus frequency
(Figures 4.11a/b-2/b-3). Actual EIS results for an applied epoxy coating on a steel substrate are characteristic, par-
ticularly in the low and high frequency zones (Figures 4.11c-1/c-2). For example, with low f’s, modulus initially
decreases and subsequently increases over time, indicating that corrosion is taking place; thus, oxidized layers
accumulate at the interface. EIS data can be conveniently collected in 30 to 60 minutes upon the commencement
of aging. Historical EIS data reveal that an epoxy coating with a polyurethane topcoat tends to significantly out-
perform an epoxy basecoat system alone. Note with caution that equivalent circuits are not necessarily universally
representative unless they are experimentally validated to fit coated products in the field, instead of small sections
of samples arbitrarily assembled in the lab. In addition, EIS data must never be overexplained, as its practical value
is limited.
As previously described, impermeability and water absorption are two subtly different concepts, although they
may be correlated one way or the other; cautions should be exercised when employing them interchangeably.
Many bulk properties, including Tg and dielectric constant (Dk), are degraded by the plasticizing effect caused
by the absorption of water or moisture into the free volumes of the bulk coating film. Hot water soak adhesion
testing appears to evaluate the responses of cured coatings to hot water and is often carried out at 75 and 95 ∘C
for a continuous period of time, for instance, 28 days. The resistance to blistering, swelling, and the extent to
which delamination occurs upon knife picking off, etc. are all utilized to evaluate the materials and system perfor-
mance, which is fundamentally associated with adhesion, impermeability, and cohesion. In addition, HWA panels
(e.g., 4′′ × 4′′ × 1/4′′) encapsulated by an underlying coating at a given DFT can be used for water absorption or
uptake during the same period of testing in terms of g/g or g/mm2, enabling additional and robust comparisons
of formulations, particularly when cross-checked with WVTR data (on free films). Separately, the biased 85/85
or temperature humidity bias (THB) test up to typically 1,000 hours represents a standard and the most severe
humidity exposure, perhaps second only to Norsok M-501, for certain coated products, such as high-performance
semi-conducting components or modules made from PCBs and MCPCBs. This chamber test assesses the stabil-
ity and reliability of a coating or dielectric laminate under highly accelerated stress (including voltage-applied
self-heating) in terms of corrosion and other humidity-driven degradation.
For chemical resistance and corrosion testing, autoclave tests imitate HTHP conditions. As depicted in
Figure 4.12, three-phase autoclaves typically run a brine (or a NaCl solution) at the bottom, a hydrocarbon
medium in the middle, and a sour gas supercritical fluid (such as H2S and/or CO2) on top, due to the density
differences of these fluids under HTHP settings of, for example, 150 ∘C and 3,500 psi, and for 24 or 72 hours,
etc. Consequently, the corrosion and degradation of coatings pertinent to adhesion, cohesion toughness, and
impermeability in a harsh environment consisting of very different media such as salt water, solvents, and
Figure 4.12
Simpliﬁed overview of three-phase autoclave
conﬁgurations using optional 1” × 8” × 1/4” CPs.
Bottom:
Brine
Middle:
Hydrocarbon
Top:
Sour gas supercritical fluid 

116
4 Concepts, Utilities, Methods, and Techniques
acids are evaluated concurrently and adequately based on observations and results of delamination, blistering,
cracking, etc. in each phase.
4.5
Characterization of Uncured Coatings
The most important and perhaps universal characteristics applicable to uncured coatings and adhesives, regardless
of whether they are liquid or powder epoxy systems, are cure kinetics and rheology. Thermal techniques such as
DSC according to ASTM 3418/E1356 and modifications, DMA rheometers (e.g., TA Instruments’ ARES G2, as
shown in Figure 4.15a) compliant to ASTM D4473 and modifications, as well as others such as DEA (dielectric
analysis), can readily quantify this pair of attributes. DEA will be discussed in this section as a supporting tool,
and DSC kinetics and DMA rheology (in a shear mode) will be comprehensively covered in the following chapter.
First, the pertinent properties of uncured coatings and the fundamentals of DSC and rheology DMA should be
understood. Gel times measured on hot plates according to CSA Z245.20 Section 12.2 (or alternatively ASTM
D3451/D4217) and inclined plate flows according to CSA Z245.20 Section 12.1, respectively, are typical testing
items to run, particularly for powder coatings, as are density, particle sizes, etc. Typical characteristics of liquid
coatings include viscosity (e.g., as measured by Brookfield viscometers), solids content, Hegman scaled particle
size, VOC, pH if WB, and PVC. Using a rheometer, the shelf life or open times of 1/2K liquids upon mixing at a
given temperature can be determined from a profile of viscosity doubling versus time.
It is straightforward to run DSC and rheology DMA on uncured solvent-free coatings, such as powders and liq-
uids containing 100% solids, because samples can be directly loaded as needed. When running 1/2K SB coatings,
coating samples must be adequately mixed and conditioned to purge away solvents, preferably without concerns
for premature curing ahead of loading (e.g., prepregs are conditioned until solvent-free prior to loading samples).
Hands-on skills to properly handle various types of samples for the successful execution of a particular tech-
nique or protocol are always advantageous. DSC is a highly quantitative and information-rich tool for monitoring
heat-induced transitions, such as Tm, a first-order transition with discontinuities in volume and enthalpy, and Tg,
a second-order transition with discontinuities in CTE and heat capacity Cp (= ΔH/ΔT), and the cure behaviors
of reactive polymer coatings, including epoxy systems. DSC exothermic curves detect the instantaneous sum heat
flow of all (not individual) cure reactions; for epoxy coatings, that means the collective thermal responses of co-
(epoxy-crosslinker) and homo (epoxy-epoxy) cures. Data collection and interpretation of standard DSC on coating
samples are herein focused on, as opposed to the physicochemical mechanisms behind DSC, which may be found
in open-access literature by Menczel et al. [59]. Figure 4.13 depicts DSC exotherms for solvent-free epoxy coatings
that are uncured and cured, respectively.
The following are technical interpretations of DSC exotherms based on Figures 4.13a/b. First, “Exo up”
indicates that exothermic profiles position up and endothermic (if any) profiles position down; consequently,
the enthalpy (ΔH) for the uncured and cured coating should be rationally reported as −62.388 and −2.7333 J/g,
respectively, with the minus sign indicating reaction heat released (i.e., exothermic). In other words, the total
curing or crosslinking reactions of the coating produced heat rather than absorbing energy (i.e., endothermic).
Second, tests on uncured and cured samples (Figures 4.13a/b) are conducted in accordance with each conven-
tional procedure specified (with slight discrepancies) and not in any modulated mode. Third, each DSC test
consists of two consequential scans at a specific heating rate (i.e., 𝛽, such as 20 ∘C/min for all in this case) and
up to a maximum temperature (250 and 160 ∘C in Figure 4.13a, and 225 and 160 ∘C in Figure 4.13b, respectively)
according to the executed “Program” as listed as an insert. The heating rate (𝛽) and maximum temperature
settings are subject to changes based on the Tg of formulations, gel and cure schedules, etc. Specifically, 𝛽affects
thermal output values but not Tg or ΔH under the assumption of complete curing; the faster the 𝛽, the greater
Tonset and Tpeak, for example, at 109.0 and 148.4 ∘C in Figure 4.13a, respectively. Always choose the maximum
temperature properly to ensure cure completion (i.e., the exothermic curve after Tpeak drops down to a baseline

4.5 Characterization of Uncured Coatings
117
(a)
0
25
0.3
0.2
0.1
0.0
–0.1
0.3
0.4
0.5
0.2
0.1
0.0
–0.1
–0.2
–0.3
–0.4
–0.5
50
79.45 °C, –0.408 W/g
Midpoint type: Half height
Midpoint: 71.69 °C
1st scan - the black curve
2nd scan - the green curve
1st scan - the blue curve
2nd scan - the red curve
Enthalpy (normalized): 62.388 J/g
Peak temperature: 148.43 °C
Onset x: 109.00 °C
Enthalpy (normalized): 2.7333 J/g
Peak temperature: 162.37 °C
Onset x: 128.00 °C
Program:
Data off
Equilibrate 25.00 °C
Ramp 20.00 °C/min to 75.00 °C
Equilibrate 25.00 °C
Data on
Ramp 20.00 °C/min to 250.00 °C
Data off
Equilibrate 25.00 °C
Data on
Ramp 20.00 °C/min to 160.00 °C
Data off
Mark End of Cycle
Program:
Data off
Equilibrate 20.00 °C
Ramp 20.00 °C/min to 85.00 °C
Isothermal 1.00 min
Equilibrate 20.00 °C
Data on
Ramp 20.00 °C/min to 225.00 °C
Data off
Equilibrate 20.00 °C
Data on
Ramp 20.00 °C/min to 160.00 °C
Data off
Mark End of Cycle
Midpoint type: Half height
Midpoint: 103.86 °C
Midpoint type: Half height
Midpoint: 104.27 °C
Midpoint type: Half height
Midpoint: 101.99 °C
189.97 °C, –0.442 W/g
200.01 °C, 0.005 W/g
120.28 °C, –0.051 W/g
75
100
125
Temperature T (ºC)
Heat Flow (Normalized) Q (W/g)
Heat Flow (Normalized) Q (W/g)
Temperature T (ºC)
Exo Up
Exo Up
150
200
225
250
175
25
45
65
85
105
125 145
205 225
165
185
(b)
Figure 4.13
Conventional DSC exothermic curves for (a) an uncured FBE coating sample and (b) a cured ﬁlm sample of the
same FBE coating on a steel substrate.
level). When working with an under-catalyzed system or one with a high Tg (e.g., >180 ∘C), it is more likely
that higher maximum temperatures are required. Please note that Tonset is apparent or nominal, not actual, and
is typically more instructive for processing settings such as powder coating extrusion temperatures. Tpeak is the
temperature at which or close to which the maximum cure rate ( ̇𝛼) takes place kinetically. Rarely, in practice,
is a cure temperature lower than Tpeak. Fourth, Figure 4.13a’s first midpoint at 71.69 ∘C represents the FBE
coating’s uncured Tg1 (also known as Tg, powder), which denotes the coating’s melting temperature; hence, Tg1
is typically used to define the maximum permissible storage and transit temperature. Fifth, the second midpoint
at 103.86 ∘C (black) in Figure 4.13a, as well as the two midpoints at 101.99 ∘C (blue) and 104.27 ∘C (red) in
Figure 4.13b, all indicate Tgs; specifically, Tg2 (cure in machine or formulation capable Tg), Tg3 (actual), and Tg4
(maximum), respectively. The difference between Tg3 and Tg4 approximates the under-cure level, which is more
accurately determined by the residual ΔH, for example, 2.7333 J/g in Figure 4.13b. As a result, the under-cure
level for this coating is estimated as residualΔH
TotalΔH
= 2.7333
62.388 = 4.38%, where the total ΔH is derived from Figure 4.13a’s
initial enthalpy. Please note that under cures of up to 5–10% are acceptable for certain epoxy coatings (e.g., rebar
coatings), despite the fact that a complete cure is usually preferable for optimal performance. Last, and for these
two DSC exhibitions, the first scan in Figure 4.13b determines to what extent the coating film was cured, whereas
the second scans at 20 ∘C/min to 160 ∘C in Figures 4.13a/b are used to determine for the post-cure Tg.
The most common temperature-modulated DSC technique, or TMDSC, imposes a sinusoidal heating profile
that resolves overlapping transitions by separating the reversible component (e.g., heat capacity Cp = ΔH
ΔT ) and
non-reversible component (e.g., crosslinking) out of the overall heat flow. TMDSC is useful for ascertaining com-
plex transitions including real Tgs, such as the dual Tg of formulations solely from the reversing signal (applied
to cured film samples in this situation). Reversing and non-reversing components are analogous to inventories
and incremental assets, respectively, when discussing the economy. As illustrated in Figure 4.14 for a solvent-free
coating consisting of epoxy and bismaleimide (BMI) of 85 and 15% by weight, respectively, the reversible heat flow
reveals Tg1 at 89.6 ∘C representing the powder’s melting onset, and the non-reversible profile is overlapped with
two peak temperatures at 102.2 ∘C and 123.2 ∘C, respectively, indicative correspondingly of dual reactions tak-
ing place, generating an overall high exotherm (–158.2 J/g). Apparently, the coating is already substantially cured
when it melts at approximately Tg1, which is ahead of the initial peak temperature. The approximation of kinetic
parameters according to a suitable model is based either on the single underlying exothermic curve from a conven-
tional DSC or on the crosslinking-associated irreversible exothermic curve from TMDSC. Please note that estab-
lishing the arbitrary baseline under the curve, which is frequently one of the user-defined variables, can be chal-
lenging because even a minor modification in its selection can have a substantial impact on the analytical results.
Rheology DMA and DEA are thermal techniques that monitor dynamic mechanical viscosity (𝜂*) and ion
viscosity (𝜌DC) versus temperature or time, respectively, to reveal the cure status of a thermosetting system, such

118
4 Concepts, Utilities, Methods, and Techniques
0.20
0.15
350
300
250
200
150
100
50
0
0.10
0.05
–0.05
–0.10
–0.15
–0.20
50
75
Heating rate: 3.0 °C/min, amplitude: 1.00 °C, period: 60.0s (1.0Hz)
At x: 102.21 °C
At x: 123.25 °C
Enthalpy (normalized): 158.2J/g
Onset x: 82.55 °C
100
125
150
175
200
Temperature T (°C)
Non-Reversing Heat Flow (Normalized) (W/g)
Reversing Heat Flow (Normalized) (W/g)
Midpoint type: Half height
Midpoint: 89.65 °C
Modulated Temperature Tmod (°C)
Exo Up
225
250
275
300
325
0.00
Figure 4.14
TMDSC exotherms obtained from an uncured sample of a co-catalyzed epoxy-bismaleimide hybrid powder
coating (NOTE: the cured Tg3 at 107.5 ∘C was attained using a standard DSC subsequently run at 20 ∘C/min, which is not
shown here but replicates the second scans in Figures 4.13a/b).
as epoxy coatings, from an uncured A-stage to a partially cured B-stage (before gelation) to a fully cured C-stage.
The 𝜌DC in ohms under a DC (direct current) is equivalent to resistivity 𝜌, or the inverse of conductivity 𝜎, which
measures the mobility of free ions through a medium under the influence of an electric field. In particular, rheol-
ogy DMA evaluates viscoelastic behaviors under a controlled temperature ramp, while DEA illustrates dielectric
variations in response. Figure 4.15 depicts that a DMA rheometer reports dynamic viscosity (𝜂* in Pa-s, i.e., rhe-
ology), shear storage and loss moduli (G′ and G′′ in Pa, not tensile moduli E′ and E′′ in Pa), Tan𝛿(= G′′/G′), and
other parameters at a defined heat rate (𝛽) or ramped temperature, strain (𝛾), and frequency (f). Following is a
summary of the most important data readings and explanations for rheology, DMA, and dielectric DEA. According
to Figure 4.15b, the coating melts and flows under heat (at 7.0 ∘C/min), reaching 𝜂*min at 118.6 ∘C just before the
gelling point at 119.9 ∘C, which is estimated by the crossover of G′ and G′′, and the coating is fully cured when the
temperature rises to 155.86 ∘C, at which G′ and 𝜂* both reach their maximums; continuous heat begins to soften
the cured coating thereafter. Tan(𝛿) reaches its dynamic maximum at 113.3 ∘C, which corresponds to the actual
cured Tg of 104.8 ∘C determined by DSC.
DEA instead establishes profiles of f-independent ion viscosity 𝜌DC and f-dependent loss factor 𝜀′′ across a
ramped temperature and/or frequency range, considering an equivalent circuit model (Figure 4.16a) [58]. The loss
factor 𝜀′′ in dielectric DEA appears to be comparable to the loss modulus G′′ in rheology DMA. Please note that
the frequency determines the magnitude of the ionic conductivity 𝜎or resistivity 𝜌. Specifically, in the early curing
stage, when the material is most conductive in terms of bulk ion flow, the f-independent 𝜎tends to dominate; 𝜎
may continue to dominate throughout the curing process at low f’s. In this case, 𝜀′′ is inversely proportional to f.
During a later stage of curing, f-dependent 𝜎due to dipoles may begin to dominate the dielectric response, espe-
cially at high f’s. It is important to identify these times and f’s in order to avoid misinterpretation of data for cure
monitoring. The f-dependent dipolar relaxations resulting from vitrification tend to manifest as shoulders in the
loss factor 𝜀′′ profiles, especially at high f’s. Accordingly, Figure 4.16b reveals that ion viscosity 𝜌decreases rapidly
in response to applied heat reaching CP2 (i.e., the critical point at which minimal viscosity and maximal con-
ductivity occur), then rises substantially due to crosslinking that impedes ion mobility, typically proportionately
with mechanical viscosity, until they diverge around the time of gelation (CP3). CP3 can also be determined using
the peak point of the contingent slope curve of log(ion viscosity 𝜌), that is, the d[log(ion viscosity 𝜌)]/dt—time (t)
plot. Rheology DMA and dielectric DEA both detect the minimum viscosity (correspondingly close to the highest

4.5 Characterization of Uncured Coatings
119
Complex viscosity η* (Pa.s)
Tan(delta) tan(δ)
101
10–1
10–2
100
(a)
Storage modulus Gʹ (Pa)
Loss modulus Gʺ (Pa)
5.00000e7
5.00000e4
107
107
106
105
104
108
106
105
80
90
100 110 120 130 140 150 160 170 180
Temperature T (°C)
(b)
Heating rate (β): 7.0 °C/min, strain (γ): 0.5%, frequency (f): 1.0Hz
Min y (η*min): 0.0615 MPa.s
At x: 118.61 °C
Max y (η*min): 0.286 MPa.s
At x: 155.86 °C
Tan(δ)max: 1.06
At x: 113.34 °C
Max y (Gʹmax): 1.793 MPa
At x: 155.86 °C
Gʹ/Gʺ crossover:
119.92 °C, 0.276 MPa
Figure 4.15
(a) A rheology DMA apparatus, and (b) DMA rheological proﬁles of complex viscosity (𝜂*min), storage and loss
moduli (G′ and G′′), and the damping factor Tan(𝛿) (= G′′/G′) for a Type 7 epoxy resin-based FBE formulation at an FI of 4.84.
(a)
R
C
V
I
+
–
(b)
0
11
12
13
14
TIME
CP(4)
END OF CURE
(USER DEFINED SLOPE)
RESISTIVITY
(ION VISCOSITY)
LOG10 (RESISTIVITY)
LOG10 (VISCOSITY)
T (°C)
VISCOSITY
TEMPERATURE
CP(1)
USER DEFINED
LEVEL
CP(3)
INFLECTION POINT
(MAXIMUM SLOPE)
CP(2)
MINIMUM VISCOSITY
(ZERO SLOPE)
Figure 4.16
(a) An equivalent circuit model (R—resistance as depicted in Figure 4.11 and C′—capacitance between a pair of
electrodes at a given frequency) of a dielectric coating or material undergoing DEA analysis, and (b) the ion viscosity 𝜌(i.e.,
resistivity or the inverse of 𝜎—conductivity) proﬁle and critical points (CPs) of a curing thermoset by DEA at a low f , as
opposed to mechanical viscosity (𝜂*)—the blue dashed dot curve. Source: (b) Lee [60]/Lambient Technologies, LLC.
ionic conductivity), the gel point, and vitrification (if present) during a thermosetting cure. In practice, minimal
viscosity and gelation are important parameters; for example, injection molding compounds should be formu-
lated to flow at minimal viscosity before gelation occurs. Typically, diverged G′′ in DMA and dipolar relaxations as
shoulders of the loss factor 𝜀′′ in DEA are able to capture f-dependent vitrification, a reversible B-stage. Tg cannot
be determined directly by DEA unless enthalpy from DSC is obtained, and DEA requires an appropriate sensor
and fixture for sample preparation. Commercially available simultaneous-DMA-DEA equipment and techniques
consolidate viscosity and dielectric dynamics in tandem for instantaneous gel point detection.
Summarily, and in comparison, DSC enables the determination of kinetic events such as the proceedings of
cure reactions by exotherms, the maximum cure rate ( ̇𝛼max) by Tpeak, and other variables, in addition to the most
commonly measured Tg and enthalpy (ΔH), but neither vitrification (unless TMDSC is applied) nor gelation. The
glass transition occurs at a range of temperatures; as a result, the value varies depending on the methodology
employed. DSC determination of Tg for epoxy coatings is essentially via a heat capacity (Cp) jump commensurate
with the most widely accepted method, followed by standard DMAs on cured films via tensile loss modulus E′′ or
Tan(𝛿max) or the onset of storage modulus E′, TMA on cured films via CTE, as well as rheology DMA on uncured
samples via shear loss modulus G′′ and Tan(𝛿max); in terms of values, they are all relatively close to one another,

120
4 Concepts, Utilities, Methods, and Techniques
Table 4.9
Comparisons of major thermal techniques.
DSC
Rheology
DMA (shear)
Dielectric
DEA
Simultaneous
DMA-DEA
Standard DMA
(tensile)
TMA
Input
samples
Uncured, cured Uncured
Uncured
Uncured
Cured, uncured
Cured, uncured
Output
signals
ΔH, Tg, cure
behaviors and
kinetics, etc.
η*min, G′, G′′, gel
point, Tanδ, Tg,
rheological
behaviors during
cure, vitrification,
etc.
Ion viscosity
(ρDC), gel point,
minimal ρ or σ,
lost factor ε′′,
rheological
behaviors during
cure, vitrification
DMA and DEA
combined
E′, E′′, Tanδ, Tg,
glass-rubber
phase transition,
heat resistance
(crosslinking
levels)
CTE, Tg
Remarks
1. DSC is unable to detect the gel point; TMDSC detects vitrification (if present),
2. DEA is unable to directly determine Tg.
3. Uncured and cured specimens are all referred to as A/B-staged and C-staged thermosets, respectively; for
standard DMA and TMA, these also include other inorganic/organic materials, such as metal, glass,
rubber/elastomers, thermoplastics, etc.
with variations of, for example, up to 20 ∘C sometimes. Standard DMA and TMA are perfectly applicable to any
non-thermosetting material, as included in Table 4.9. TRIOS, software provided by TA Instruments, is capable of
performing a variety of executions and operations on DSC, rheology DMA, and cured film DMA data, including,
among others, exothermic curve stacking, integration, onsets, and crossover analysis. Nevertheless, for the most
effective optimization and development of integrated formulations, DSC and rheology DMA are ideally combined
with physical tests such as adhesion, flexibility, impact toughness, CDT, and salt spray, as discussed previously.
Debrief E Illustrations of applied coating technology
Wood coatings
Wood coatings constitute a significant sector and area of innovation within the coatings industry. The fact that
the structural properties of various wood species vary is a critical consideration in formulation development.
The structural properties comprise density, pore size, grain structure, surface anisotropy, and natural oil content,
among others. In addition, surface wetting is an even more important factor to consider than others for developing
wood coatings. For example, the hard and tight-grained nature of oak wood impedes coating penetration, pine and
redwood are high in rosin content, and the presence of oils in tropical woods impairs wetting.
The overall applications and formulation technologies for wood coatings are detailed in Table 4.10; for
comprehensive liquid chemistry and composition information, readers are encouraged to consult Table 4.2.
Ambient-temperature curable coatings consist of SB varnishes, 2K polyurethanes or PURs (SB and WB), unsat-
urated (C=C) polyesters, and WB self-crosslinking systems. Low-solid varnishes include traditional rosin and
unsaturated oil. PURs are inherently weather-resistant. Polyesters comprising unsaturated (C=C) molecules
and, in most cases, styrene generally have low VOCs and are capable of high DFT due to their HS content.
WB self-crosslinking coatings are based on acrylics and/or urethanes with nearly zero or zero VOCs, a driving
force behind the development of the most innovative products. Wood coatings that can be cued at elevated
temperatures comprise primarily catalyzed varnishes, crosslinked solid color coatings, and low-temperature (e.g.,
150 ∘C) and dual-cure (thermal and UV) powder coatings. Typically, melamine-cured or based on UF resins (refer
to Debrief A in Chapter 8), catalyzed varnishes produce hard and durable films but are losing market share due
to formaldehyde and VOC concerns. Curing primarily with amino resins (refer to Table 4.2), crosslinked solid

4.5 Characterization of Uncured Coatings
121
Table 4.10
Application, chemistry, and formulation tactics for wood coatings.
Category and types
Attributes and chemistry
Markets and
applications
Furniture (residential and commercial)
Flooring
Prefabricated building materials (such as
window frames and doors)
Specialty utilities (such as kitchenware,
tools, and toys)
Density
Porosity
Grain
Oil content
Heat sensitivity
Surface wetting
Chemistry and
formulation
Ambient-temperature-curable coatings: →
Elevated-temperature-curable coatings: →
Radiant-energy-curable coatings: →
Varnishes (SB)
2K PURs (WB & SB)
Polyesters (C=C)
WB self-crosslinking
Melamine or UF varnishes (SB)
Amino-cured
TGIC- or GMA-COOH powders
EB sealers
UV stains
UV topcoats
color systems find application in engineering wood composites (such as MDFs), office furniture, DIY furniture,
kitchen cabinets, interior panels, and retail displays. Low-temperature powder coatings, such as those TGIC-
or GMA-based (refer to Table 2.3e and Figure 2.5 in Chapter 2, respectively), are most effective when applied
in a solid color to engineered wood or other temperature-stable substrates. In contrast, radiant-energy-curable
coatings fall into three distinct categories: EB-cured sealers, UV-cured stains, and UV-cured topcoats. Sealers
are capable of very rapid cure at high process rates as they can penetrate deeply into substrates; however, curing
equipment is expensive. UV-curable stains are capable of curing very quickly and are ideal for semi-transparent
colors due to their minimal penetration distance by UV light and relatively inexpensive equipment. UV-curable
topcoats typically contain low VOCs or are 100% solids (considered “green”), best for clearcoats.
Wood coatings continue to evolve toward the following trends: engineered wood products, robust fire retardant
for building products, removal of highly concerned substances, biobased and renewable ingredients, lower tem-
perature cure or application (LAT, e.g., 125 ∘C) powders (refer to Debrief B in Chapter 6), and lower energy UV
(possibly UV-LED).
Road markings and trafﬁc paints
The United States road infrastructure, including highways, is arguably the most extensive in the world, encom-
passing over 4.1 million miles of public roads [61]. In conjunction with traffic signs and signals, road markings and
traffic paints are essential components of traffic control devices and measures designed to safeguard traffic safety
on the road. Paints and coatings are extensively utilized in the manufacture of road markings as well as in adja-
cent applications such as pavement markings for parking lots and airfields. The total US market for traffic paints
was valued at approximately USD 710 million in 2023, representing 10% of the value of the special-purpose coat-
ings segment. Traffic paints and road markings are predominately produced using two non-reactive technologies:
waterborne (WB) paints and hotmelt (HM) thermoplastics. As opposed to solvent-borne (SB) chlorinated rubber
and alkyd coatings, which were prevalent prior to the 1990s, acrylic latex-based WB coatings are the most widely
used type of traffic paint today due to their fast dry times and low-VOC emissions. Latex resins are emulsions of
soft polymer particles in water that solidify and form films upon coalescence. Acrylics are generally resistant to

122
4 Concepts, Utilities, Methods, and Techniques
weathering and durable, with great adhesion to the asphalt and concrete surfaces of roadways. Multi-component
liquid coatings that utilize highly crosslinked films, such as 2K epoxies and polyureas, which exhibit superior
adhesion to the road surface and enhanced resistance to wear and abrasion, can be utilized when enhanced film
toughness (and thus extended service life) is desired. Methyl methacrylate (MMA) coatings, alternatively known
as cold plastic, are an additional HS solution for road markings; these coatings consist of acrylic monomers and
oligomers at 100% solids that are combined with peroxide initiators prior to application. Due to their high cost,
however, these crosslinked coatings are less common than WB coatings. HM thermoplastics (such as polyesters
and polyamides; refer to Figure 10.6a in Chapter 10) comprising 100% solids and having a typical softening point
of, for example, 120 ∘C represent another prevalent road marking technology in solid form (along with optional
plasticizers) that is reworkable.
Functional color (white and yellow colors preferred) and contrast with the road surface for visibility, especially
during the daytime, in addition to adhesion and abrasion resistance, are important attributes of traffic paints.
Retroreflectivity is essential for ensuring nighttime visibility, which is achieved by incorporating retroreflective
glass beads into the road and pavement marking paints, specifically throughout the top thermoplastic layer. The
glass beads must partially protrude from the film surface (e.g., optimally 50%) to function; parameters for addition
include bead size, refractive index, and weight loading of beads. Retroreflectivity can be measured using portable
instruments according to standard methods, such as ASTM E1710 for dry conditions and ASTM E2177/E2832
for wet conditions, respectively. Durability of road markings and traffic paints, measurable according to ASTM
D913, is affected by factors such as adhesion to the road surface, toughness, weathering, and abrasion resistance;
poor durability leads to loss of color and visibility even in daylight. Dry time as a key property of traffic paints,
particularly for liquid coatings such as WB acrylics, can be assessed according to ASTM D713. Rapid dry times are
important to prevent the tracking of paint if wet lines are run over by traffic or washed by rainwater.
Debrief F Reverse engineering
Every day, small and large inventions are made in the coatings industry; therefore, it is essential for formulators
to stay abreast of the most recent technologies, which encompass diverse competitions and continue to improve
applied formulations and products. Reverse engineering is important for not only quality control (which is about
consistency) but also for technical advancements (which are about innovation), including the impartial inspiration
of patents and the legal detection of potential commercial infractions. As far as epoxy coating formulations are con-
cerned, the techniques listed in Table 4.11 can be applied and combined to reveal major formulation compositions
qualitatively and sometimes quantitatively or semi-quantitatively to the greatest extent possible.
Reactive polymer coatings, such as epoxies, are typically comprised of bulk resins, crosslinkers, catalysts, pig-
ments, fillers, flow agents, and additives (reactive and/or inert) as required, excluding solvents and diluents.
Table 4.11
Part of coating de-formulation or reverse engineering techniques.
Ingredients
FTIR
DSC
GPC
NMR (1H and 13C)
Others
Resins
X
X
X
X
Crosslinkers
X
X
X
X
UV/visible (phenyl hydroxyl)
Catalysts
X
X
Pigments and fillers
X
TGA and ash content (the P/B ratio)
Elemental analysis (AA, ICP, XRF)
Flow agents and additives
X
HT-GC/MS, including
pyrolysis-GC/MS, XRF

4.5 Characterization of Uncured Coatings
123
3500 
3000 
2500 
2000 
1500 
1000 
500
Wavenumber (cm–1) 
Phenolic chemistry 
Dihydrazide amine chemistry 
1139.1cm–1
Figure 4.17
Illustrations of variant FTIR spectra for solvent-free epoxy coatings with phenolics (top—blue) and
dihydrazides (bottom—red) as the crosslinkers.
Reverse engineering is always complemented by the inclusion of a control or reference sample, as it is other-
wise difficult to quantify a totally unknown blend of ingredients or fractional compositions. Specifically, FTIR is
generic but useful in identifying initial or overall signal patterns of curing chemistry, such as amines as opposed to
phenolics as the underlying crosslinkers. As an exhibition, Figure 4.17 displays multiple peaks between 1,600 and
750 cm–1 for epoxy-phenolic coatings versus only two significant peaks at 1,405 and 950 cm–1 for epoxy-dihydrazide
formulations, in addition to the shared signal at 1,139.1 cm–1 attributable to ethylene oxides and ether linkages in
epoxies.
Tg determined by DSC is sometimes strong evidence for further characterization; for example, for the two for-
mulations in Figure 4.17, the cured Tgs for phenolic crosslinkers typically range from 105 to 108 ∘C, whereas Tgs
for dihydrazides are characteristically lower, ranging from 98 to 102 ∘C. In addition, DSC unanimously detects
significantly lower exotherms for Type 7 than Type 5 (e.g., −35.0 J/g versus −55.0 J/g) when each is used as the
bulk binder resin. Light-scattering GPC (reporting absolute MWs) is better suited for pure resin samples than com-
pounded coating samples; instead, standard GPC (with a differential refractive index, or RI detector) that reports
comparative MWs relative to styrene standards is more appropriate. Please note that MWs by RI GPC are a sum of
binder resins (such as epoxies) and crosslinkers from a 1K coating sample, with the former typically dominating;
this is technically informative, particularly when a reference specimen is tested in parallel. NMR is a powerful
technique for identifying and characterizing the chemical structures of resins, crosslinkers, catalysts, and addi-
tives; however, its sensitivity is highly dependent on sample concentrations and preparation, and it is sometimes
unable to detect key components with trace amounts or poor solubility in solvents (e.g., chloroform).
Figure 4.18 exhibits the proton (1H)-NMR spectrum of an FBE coating formulated with a BPA-based epoxy (refer
to Figure 1.1 in Chapter 1) and a BPA-based phenolic crosslinker (refer to Figure 2.6d in Chapter 2) with an imi-
dazole adduct (refer to Table 2.5f in Chapter 2) as the catalysts. Clearly, these reactive ingredients are all identified
in detail, and some of the consistent and non-overlapped signals can also be utilized for semi-quantitative purposes
as well. 1H-NMR spectra, such as the one exhibited in Figure 4.18, are more informative structurally than 13C-NMR
spectra, which nevertheless provide signals for verification. As general rules of thumb for 13C-NMR, acrylic poly-
mers typically exhibit weak peaks at ∼173 ppm, aromatic C’s at 160–100 ppm, aliphatic C’s at 80–30 ppm, qua-
ternary C’s at ∼40 ppm, and so forth. Again, NMRs are highly concentration-dependent, and solvent selection is

124
4 Concepts, Utilities, Methods, and Techniques
O
H2C
O
CH
O
H2
C
C
H
H2
C
OH
O
CH2
O
HC
H2
C
O
H3C
CH3
H3C
CH3
O
H
O
H3C
CH3
n
O
H2
C
C
H
OH
H2
C
N
N
CH3
O
H2C
O
CH
O
H3C
CH3
HC
C
H
CH
H
C
CH
C
H
HC
H
C
O
O
H2O
Phenyl hydroxyls
(from hardener) 
Aromatic
Aliphatic hydroxyl 
Aliphatic
d6-DMSO
Aliphatic
Epoxides
Aliphatic (from catalyst) 
Figure 4.18
The 1H-NMR spectrum of an FBE coating (solid samples dissolved in chloroform and centrifuged to remove
settled or undissolved components) has the following signal assignments: Protons in phenyl hydroxyls from hardeners at
9.18 ppm, aromatic protons at 7.08 and 6.8 ppm, aliphatic hydroxyls from both epoxies and hardeners at 5.35 ppm, aliphatic
protons from both epoxies and hardeners at 3.8–4.2 ppm, aliphatic protons from epoxides at 2.60–3.30 ppm, aliphatic
methyl protons from both epoxies and hardeners at 2.25 ppm, and methyl protons from catalysts at 1.55 ppm, respectively.
important; for example, DMSO outperforms chloroform in dissolving epoxy powder coatings because wax addi-
tives are sometimes incorporated. Use and selection of GC/MS or LC/MS for unknown coating characterization
depend on the MWs of the substances of interest: room temperature and high pressure. LC/MS is suitable for
detecting high MWs or large molecules that are difficult to evaporate (e.g., free BPA molecules), whereas high
temperature (HT)-GC/MS is more amenable to low MWs or small molecules (e.g., headspace trace benzene as an
impurity, wax as an additive). When a reference is calibrated, XRF (X-ray fluorescence) is useful for determining
the loading level of an additive or filler.
When necessary, other strategies and methods are considered. For example, ASAP (atmospheric solids analysis
probe mass spectrometry) can identify crosslinkers and catalysts relative to a reference. In Chapter 7, a facile
UV/visible spectroscopic protocol for qualifying and quantifying BPA-based phenolic resin crosslinkers in, for
instance, FBE systems is described in detail. Moreover, measurements of density, ash content, and elemental anal-
ysis can often identify the filler and pigment types and loading levels (and thus the P/B ratio and PVC). As a result,
high-density fillers such as BaSO4 (4.5 g/ml, comparable to 4.2 g/ml of TiO2 as a white pigment) and low-density
fillers such as CaCO3 (2.2 g/ml) can be easily distinguished. According to customer feedback, denser fillers such
as BaSO4 have advantages over looser fillers such as CaCO3 in at least weight-based powder coatings, not only
in terms of pricing but also performance, such as the sometimes-preferred thinner buildup, improved leveling,
and glossier finish. As an interesting point of reference, Vantablack® [62], created by the British company Surrey
NanoSystems, continues to hold the world record for the darkest man-made substance; it absorbs 99.965% of light.
On the opposite end of the spectrum, Purdue University scientists developed the whitest white paints (acrylic, 60%
PVC, or 562.5 phr as roughly calculated from BaSO4 with an appropriate nanoparticle size and a broad particle size
distribution) that reflect up to 97.6% of solar light [63], as certified and collected in the 2022 edition of Guinness
World Records, as well as winning the 2023 Innovation Award in the sustainability category by South by Southwest
Conference and Festivals (SXSW) [64]. However, the problem with cool-roof systems reflecting sunlight that are
