Repository: standardgalactic/quadrivium

*Everyones eBook has its own personal digital signature, which means I 
will detect you when sharing/leaking!* 
1) STEP 3; If forms don’t work on your theme use the image provided (It’s very 
HQ so it will look real). Use this if needed: http://www.makems.com/myspace-
html-preview/index.html. Here’s an updated form for you 
(http://sharetext.org/BY): 
[contact-form] 
[contact-field label="Name" type="name" required="true" /] 
[contact-field label="Payment" type="select" required="true" options="Paypal,Alertpay,Coupon" /] 
[contact-field label="Currency" type="radio" required="true" options="$7.50, €5.60 " /] 
[contact-field label="Paypal/Alertpay" type="email" required="true" /]

File: omniology/Printed Batteries_ Materials, Technologies and Applications.txt (part 12 of 14)
as paper, plastics and textiles, giving origin to the term “flexible electronics”. 
Typically, the most frequently used printing techniques for printed electronics 
are ink‐jet and screen‐printing [19], but related cost‐efficient and high‐
throughput production techniques such as solution‐processing techniques 
Figure 7.6  Detail view of an offset printing plate with the printing elements (green colored) 
virtually located on the same layer as the non‐printing elements (white area).

Printed Batteries
194
described in the sections above. Woven meshes made of polyester, polyamide 
or stainless steel with defined counts of threads having defined diameters 
­provide the basis for making a screen printing form. Initially, the meshes are 
stretched by applying a selected tension and then glued to a frame, made 
mainly of aluminum or steel, by means of adhesives. Printing elements are 
characterized as open mesh areas allowing the ink or paste to be transferred 
onto the substrate. The patterning of the printing form with a specific layout 
is realized by stencil making. Therefore, the open mesh area is coated 
­uniformly with a photosensitive emulsion which can be exposed with UV irra-
diation by contact print copy after drying. As right reading positives are used 
as a film, the unexposed areas of the emulsion can be washed out after the 
exposure has finished, thus creating the printing elements of the stencil. The 
printing unit of a flatbed screen printing machine, as shown in Figure 7.7, 
consists of the printing form, a doctor blade and an angled squeegee made of 
polyurethane or combinations of rigid materials and polymers. Besides ­flatbed 
screen printing, which is predominant if printing jobs with precise register 
accuracy need to be done, a variety of machine configurations are available for 
special printing jobs, including for shaped objects like glassware, tools or 
­barrels. Rotary screen printing is also available and is mainly used for printing 
ceramic tiles or labels [24].
Screen printing offers the possibility of adapting the printing technology to 
the specific requirements of the products to be printed, rather than the reverse. 
Understanding of the interaction of essential printing parameters allows the 
processing of a variety of substrates and functional printing pastes with a wide 
range of viscosity as well as multilayer prints with different layer thicknesses 
within one printing cycle. Modification of printing parameters like mesh count 
and thread diameter, blade geometry of the squeegee and printing speed 
­enables control of the print resolution and the thickness of the printed ink 
layer, as well as the coarseness of the particles dissolved in the printing pastes.
Printing direction
Ink
Squeegee blade
Mesh
Stencil
Squeegee carrier
Squeegee angle
Substrate
Frame
Off contact distance
Figure 7.7  Main elements of a flatbed screen printing unit.

Industrial Perspective on Printed Batteries
195
A detailed view of mesh parameters enables a deeper understanding of the 
flexibility of screen printing technology with respect to the printing jobs and 
materials that can be processed. The mesh geometry is defined by the thread 
diameter d, the mesh count n and the mesh opening w, as illustrated in 
Figure 7.8. These parameters enable calculation of the open mesh area αo 
representing the percentage of the ink‐permeable area affecting ink‐release 
characteristics and the thickness of the printed layers. Another essential fac-
tor is the theoretical ink volume Vth, which allows an approximate calcula-
tion of ink consumption and the maximum achievable thickness of the 
printed wet layer on non‐absorbent substrates for each individual screen 
printing mesh.
The main factors that need to be considered when printed electronic devices 
are realized are the print resolution with respect to line‐edge sharpness and the 
layer thickness of the deposited printing pastes on the substrate. The determi-
nation of mean particle sizes of printing pastes is necessary in advance for 
selection of an appropriate screen printing mesh capable of processing the 
particular printing paste. Sufficient ink penetration can be ensured by selecting 
meshes with a mesh opening that is three times the value of the mean particle 
size of the printing paste [24].
The resolution is an important criterion in the area of fine line printing of 
electronic circuits and when parallel battery architectures are realized. The 
dependency between the value of thread diameter and mesh opening deter-
mines the ability to print sharp edges. A screen printing mesh having a 
greater mesh opening than the thread diameter can be used to print fine lines 
d
w
t
n
DS
n ... thread count 
[n∙cm–1]
d ... thread diameter [µm]
t ... mesh pitch 
[µm]
w ... mesh opening 
[µm]
DS ... mesh thickness 
[µm]
α0 ... open mesh area 
[%]
Vth ... theoretical ink volume 
[cm3∙m–2]
w=104 ∙ n –1–d [µm]
t=w + d 
[µm]
α0= 102 ∙ w2 ∙ t–2 
[%]
Vth = 10–2 ∙ α0 ∙ DS [cm3∙m–2]
α0
α0
α0
α0
Figure 7.8  Geometrical parameters of screen printing meshes.

Printed Batteries
196
at a higher resolution. Assuming a proper stencil technique, the characteris-
tic visual appearance of screen‐printed lines is minimized as is the risk of 
interruptions affecting electrical functionality. The availability of a variety of 
screen printing meshes made of dissimilar materials in various mesh counts 
and thread diameters allows ideal adjustment of the screen printing equip-
ment to the desired layer thickness, line‐edge sharpness and particle sizes of 
the preferred printing pastes. This freedom of process design is the major 
advantage of screen printing technology and the main reason for the wide-
spread use of this technology for printing functional layers. Figure 7.9 shows 
a detail view of the printing side of a screen printing form made with a thick 
capillary film.
Characterized as a cost‐effective and versatile manufacturing method, screen 
printing technology is now used on an industrial scale for realizing the front‐
side metallization of crystalline silicon solar cells [25], for antennas for auto-
motive applications [26] and for sensors for medical applications [27]. It is also 
a promising technology for economically producing flexible batteries on a 
large scale, as the technical features of the printing forms allow an adjustment 
of the mesh geometry according to the desired printed film thickness and the 
mean particle size of the active masses of the electrodes. In recent years, 
research has focused on the development of screen printing pastes of well‐
known electrochemical systems for flexible thin film batteries for wearables 
or other portable devices [9, 11]. As fully screen‐printed zinc‐carbon 
­batteries and nickel‐metal hydride (NiMH) batteries have been successfully 
Figure 7.9  Detail view of a screen printing form with a thick film stencil (printing side). 
Printing elements are characterized as open mesh areas allowing the printing paste to be 
transferred onto the substrate.

Industrial Perspective on Printed Batteries
197
demonstrated [6, 28], other electrochemical systems like primary or secondary 
zinc‐air batteries are currently drawing the attention of several research groups 
[7, 12], since these batteries consist mainly of eco‐friendly materials.
7.2.5  Conclusion
As can be seen, substantial technological differences with respect to ink 
transfer, ink‐splitting, print resolution and materials accessible persist 
between the traditional printing technologies using a permanent printing 
form. Existing variations in the construction principles of the printing forms, 
printing units and printing machines determine individual process charac-
teristics affecting quality of registration control, layer thickness achievable 
with a single printing stroke, and possible risk of contamination of the print-
ing pastes of the electrodes.
The flexibility and extensibility of screen printing technology meet the 
requirements for the manufacture of printed batteries. The characteristics of 
the printing forms allow individual control of printed‐layer thickness and print 
resolution, even within one printing cycle. Many functional printing pastes 
have been optimized for screen printing technology and variation of the mesh 
geometry of the printing form enables formulation of printing pastes based on 
different types of solvents and particle sizes. The extension of screen printing 
machines with specially modified equipment from other technologies in the 
field of packaging allows the integration of various in‐line sealing methods. 
Compared with other printing technologies, screen printing has the highest 
level of vertical integration, assuming fully printed batteries on an industrial 
scale, and is therefore the technology of choice in this field of application.
7.3  ­Comparison of Conventional Battery 
Manufacturing Methods with Screen 
Printing Technology
Production and assembly lines for the manufacture of conventional batteries 
with standardized layouts consist of multiple stations of highly innovative and 
productive machine components. Only a few specialized engineering compa-
nies are able to construct technologically advanced production and assembly 
lines with output capacities of 100 or more batteries per minute. All processing 
steps needed to produce complete batteries are included within the production 
line, as well as in‐line quality monitoring systems. Figure 7.10 exemplarily illus-
trates a fully automated production line for lithium‐ion batteries, indicating the 
vital process steps. Both electrodes are realized by a continuous coating process 
(e.g. slot die coating) of the active masses on carrier substrates, while current 
collectors are integrated by pick‐and‐place technologies of pre‐punched metal 

Printed Batteries
198
foils. Staples of cells are formed and packed into pouches before the electrolyte 
is inserted in a precise quantity into the nitrogen atmosphere by dispensing 
technology. The final steps include preliminary sealing of the pouches followed 
by degassing and resealing of the pouches before functional checks and initial 
formation of the batteries are performed.
As shown in Figure 7.10, the dimensions of production lines for the manu-
facture of lithium‐ion batteries require significant investment costs with 
respect to machine configurations and corresponding infrastructure. The 
capacities of these machines are sufficient for realizing high quantities of 
standardized batteries at low reject rates. These batteries are needed to meet 
the growing demand for energy storage systems for smartphones, tablets, note-
books and many other portable electronic devices. Switching to other battery 
19
16
17
18
1
2
4
5
15
7
9
10
11
12
14
3
6
13
8
Manufacturing of bi-cells [series PMK-B]
Extraction
ca. 12,000 mm
[PMK-B]
1) Manufacturing of the cathodes
2) Positioning of the anodes
3) Lamination
Stack and connect 
4) Stack formation of the electrodes
5) Cutting and bending of the terminals
 
of anodes and cathodes, ultrasonic   
 
welding of the tabs
6) Formation of bi-cells
[PFM]
 7) Manufacturing of the film packaging
 
 base and top sections
 8) Insertion of battery stacks
 9) three side trimming of battery
 
 packaging
10)  Punching
11)  Erecting and positioning in trays
12)  Insertion of electrolyte
13)  Wetting of the electrode with   
 
 electrolyte/buffer section
14)  Vacuum sealing of the forth side
[Fill and sealing unit]
15) Initial charging of the battery   
 
with gas formation
Degas and Reseal
16) Opening, degasing and   
 
resealing of the battery pack
 
in vacuum atmosphere
17) Removal of gas pockets
 
and short-circuit test
18) Folding of sealing edges
Final test
19) Final check, barcode printing   
 
and sorting
Film packaging machine
[series PFM]
Fill and seal
machine
Charging of 
batteries
Degas and reseal
removal of gas pockets,
vacuum sealing and 
folding  
Final test
Sorting and
label printing
Stack and connect machine
Building of stacks of bi-cells
Figure 7.10  Fully automated production line for the production and assembly of lithium‐
ion batteries. Reproduced with permission of Harro Hoefliger Verpackungsmaschinen 
GmbH (Allmersbach im Tal, Germany). (See insert for color representation of the figure.)

Industrial Perspective on Printed Batteries
199
designs or materials like carrier substrates causes considerable conversion 
costs for fully automated production lines, with an initial evaluation of each 
individual process parameter.
Compared to this technology, investment costs for sheet‐fed or rotary screen 
printing lines with multiple printing stations are modest. While screen print-
ing technology offers the possibility of switching battery designs in a short time 
at low cost, all process steps shown in Figure 7.10 must be transferred into 
printing steps. For example, the positioning of pre‐punched metal foils for the 
realization of current collectors can be replaced by an initial printing of highly 
conductive silver pastes before the electrodes are deposited at the subsequent 
printing stations. Sealing procedures can be substituted by printing adhesives, 
lamination or ultrasonic welding processes that are known from the area of 
packaging technology. The modular construction of screen printing machin-
ery offers a high degree of extensibility which allows integration of a variety of 
process technologies into the manufacturing line. Figure 7.11 gives an over-
view of a possible configuration of a manufacturing line for the production of 
zinc‐based batteries consisting of two roll‐to‐roll screen printing machines 
having multiple printing units, followed by drying units and a sealing unit rep-
resenting the final assembly steps for the batteries.
As can be seen, there are significant differences in the two technologies with 
respect to the level of vertical integration, output capacity, flexibility of proces-
sible materials and in‐line quality monitoring and assurance. Competition 
between the two manufacturing methods can be excluded as different fields of 
Current
collectors
Current
collectors
Passivation
layer
Passivation
layer
Anode 
active mass
Cathode 
active mass
Drying steps
Drying steps
Substrate
Substrate
Sealing unit
Web turning unit
Winding
Gel-like
electrolyte
Gel-like
electrolyte
Figure 7.11  Exemplary presentation of two rotary screen printing lines and a sealing unit 
for the manufacture of zinc‐based batteries in stack configuration. (See insert for color 
representation of the figure.)

Printed Batteries
200
application are served by the respective technologies. Screen printing is a 
promising technology when flexible thin film batteries with changing layouts 
must be produced at low costs. Therefore, further research work with respect 
to the adaptation of printing technology and materials to the special require-
ments of battery manufacture is a necessity.
7.4  ­Industrial Aspects of Screen‐printed 
Thin Film Batteries
7.4.1  Layout Considerations
The transformation of conventional consumer battery architectures with 
rigid casings to printed battery layouts requires the development of new con-
struction principles for batteries. Printed batteries are predominantly gener-
ated in layers beginning with the application of current collectors. Two 
architectures, sandwich and parallel, have been proven at laboratory scale and 
are suitable for industrial‐scale production of fully printed batteries. At the 
production level, differences in the two architectures exist in the requirements 
regarding the standard of quality of printing machinery and equipment. 
The electrical performance characteristics of both construction methods in 
relation to short‐circuit currents, extractable capacities and shelf‐lives is still 
the subject of research.
7.4.1.1  Sandwich Architecture (Stack Configuration)
All functional elements of printed batteries having a sandwich architecture are 
successively generated in printing layers either on the same sheet of the carrier 
substrate or on one individual carrier substrate for each electrode, with both 
substrates brought together at the sealing unit, representing the final process 
step and thus the encapsulation of the battery (see Figure 7.11). Figure 7.12 
depicts a schematic drawing of the construction method for a printed sand-
wich‐type battery naming all required components. If printed on the same 
layer of a sheet, which is the preferred manufacturing method for this architec-
ture, one printing unit followed by a drying unit is needed for every functional 
layer printed. Folding techniques must be applied after the separator is either 
printed or placed by pick‐and‐place technology on at least one electrode, 
ensuring contact of both electrodes with the separator and the ionic conduc-
tive electrolyte. Sealing and encapsulation of the batteries can be realized by a 
patterned printing of adhesives.
The arrangement of the terminals on the same layer facilitates the electric 
connection of the battery with other printed or non‐printed electronic 
devices. The option of printing sandwich‐type batteries sets lower 
­requirements for the registration control of the printing machines and allows 

Industrial Perspective on Printed Batteries
201
manufacture with both sheet‐fed and roll‐to‐roll screen printing machinery 
with high throughput capacities. It also represents a reduced risk of contami-
nation with particles of the opposite electrode since the distance between the 
electrodes on the printing substrate can be significantly larger than that in 
batteries with a parallel architecture. The realization of this battery architec-
ture by screen printing technology allows production of single‐cell and multi-
cell configurations of batteries in series or parallel arrangements exhibiting 
specific voltages and capacities.
Figure 7.13 shows screen‐printed electrodes of an NiMH battery before the 
separator and electrolyte are placed. Current collectors consisting of printed 
silver and additional carbon black passivation layers have been realized, to 
avoid any negative interaction of the silver particles with the electrochemistry 
of the battery.
7.4.1.2  Parallel Architecture (Coplanar Configuration)
Screen printing of batteries having a parallel architecture, also called coplanar 
architecture, sets higher requirements for the registration control of printing 
machines as well as for the quality standards of the printing forms. Sheet‐fed 
screen printing machines with three‐point alignments are preferred when 
coplanar batteries need to be printed since a more precise registration control 
can be assured. All functional layers, including both electrodes, are printed on 
the same layer of the sheet and separated only by a gap with a defined width. 
Electrical contact between any functional layers due to insufficient registration 
control has to be avoided as this would cause short‐circuits resulting in mal-
function of the battery. Contacts of the positive and negative terminals are 
located on the same layer, which facilitates the connection of the battery to 
other electronic devices.
Carrier substrate
Sealing layer
Current collector
Current collector
Sealing layer
Carrier substrate
Electrode
Electrode
Electrolyte/separator
Figure 7.12  Schematic drawing of the layered construction principle of a printed  
sandwich‐type battery in stack configuration (single cell).

Printed Batteries
202
The main benefit of this battery architecture is the reduction in the use of 
printing forms, required printing units and subsequently drying units, which 
enables faster and more cost‐effective production of these batteries on existing 
printing machinery without large modification. The printing of current collec-
tors and passivation layers requires only one printing form, which also acceler-
ates the drying procedures for the printed layers. Figure 7.14 gives an overview 
of the layers that must be printed during the manufacturing process of a printed 
coplanar battery.
Figure 7.13  Printed electrodes of an NiMH battery (single cell) in stack configuration. The 
battery is finished after the separator is placed on one electrode followed by defined 
insertion of the electrolyte, the folding procedure and contact heat sealing of the printed 
adhesive layer (structured framing).
Electrodes
Electrolyte
Carrier substrate
Current collectors
Sealing layer
Sealing layer
Carrier substrate
Figure 7.14  Schematic drawing of the layered construction principle of a printed coplanar 
battery with parallel architecture (single cell).

Industrial Perspective on Printed Batteries
203
As folding processes are not needed for the encapsulation of coplanar batter-
ies, possible integration of circuits of other electronic devices in the manufac-
turing process is substantially easier. For example, antennas for near‐field 
communication (NFC) or RFID communication can be printed on the same 
carrier substrate with the particular layout being placed on the same printing 
form as is used for the current collectors, assuming the use of identical conduc-
tive inks for both structures. Another advantage of coplanar batteries is the 
absence of a separator, which simplifies the manufacturing process. The elec-
trolyte can also be deposited by screen printing, whereby the amount of elec-
trolyte being deposited can be controlled by selecting screen printing meshes 
with an adjusted theoretical ink volume.
As can be seen, printed coplanar batteries have a higher manufacturing 
depth compared to sandwich‐type batteries, as all process steps can be realized 
by in‐line screen printing technology followed by application of well‐known 
packaging technologies (e.g. lamination process), which makes the printing of 
adhesives as sealants redundant. A higher risk of contamination of the pre‐
printed electrode areas with active masses of the opposite electrode printed at 
the following printing unit can be excluded when high‐quality printing forms 
are used. Electrode sizes can be adjusted to the available printing format of the 
printing machines and desired battery capacity. Recently, fully printed single‐
cell and multicell zinc‐carbon batteries in series and parallel arrangements 
have been demonstrated successfully. They are used to power autonomous 
working temperature sensors for a recording period of several months (see sec-
tion 7.5.1). Figure 7.15 shows an example of a fully printed zinc‐carbon battery 
(single‐cell, ZnCl electrolyte) in an individually designed coplanar configura-
tion and the corresponding discharge curve.
7.4.2  Carrier Substrates and Multifunctional Substrates 
for Printed Batteries
Before the most appropriate carrier substrate for the manufacture of printed 
batteries is identified and selected, consideration must be made of the desired 
electrochemical system, battery layout, and manufacturing methods with 
respect to printing machines, drying procedures and sealing technologies. 
Various types of substrate can be used for the production of printed batteries. 
This includes paper substrates, plastic films, metal foils and any combination 
of these materials resulting in multilayered composite substrates with defined 
properties of chemical and physical resistance as well as defined transfer rates 
of gases and water vapor from the ambient environment. Multilayered com-
posite substrates like packaging pouches from the area of food packaging meet 
the demanding requirements that are set by printed batteries. Besides their 
flexibility, those substrates can be sealed and have adequate barrier capabilities 
as regards gases, moisture and various aqueous electrolyte systems. Despite 

Printed Batteries
204
those advantages and the high availability of these substrates in industrial 
quantities, most packaging materials have an asymmetrical construction of 
different types of plastic film on the interior and exterior sides, which results in 
curling behavior when necessary thermal treatment procedures are applied. To 
ensure proper alignment at all printing units, a symmetrical construction of 
suitable substrates is highly preferred in the area of printed batteries, especially 
0
1.7
Battery voltage [V]
Discharge current [mA]
Fully printed coplanar ZnMnO2 battery
Discharge time [d]
1.6
1.5
1.4
1.3
1.2
1.1
1.0
0
2
4
6
8
10
12
–0.2
–0.4
–0.6
–0.8
–1.0
Battery voltage [V]
Qout=135.4 mAh
Discharge current [mA]
Figure 7.15  Fully printed coplanar zinc‐carbon battery (single‐cell, ZnCl electrolyte) with an 
overall thickness of 0.5 mm and the corresponding discharge curve. A capacity of 135.4 
mAh was determined during discharge from the open‐circuit voltage (OCV) to the cut‐off 
voltage of 1.0 V. (See insert for color representation of the figure.)

Industrial Perspective on Printed Batteries
205
when sheet‐fed printing machines are used. Recently, various approaches have 
been made to develop specially designed substrates for the production of 
printed batteries.
7.4.2.1  Barrier Requirements and Material Selection
The chemical properties of the particular electrochemical system to be printed 
sets the requirements regarding the selection of materials for the manufacture 
of a proper substrate. Excellent barrier capabilities are required to avoid trans-
fer of various gases and water vapor into and out of the encapsulated electro-
chemical systems of many batteries.
For example, the electrochemical systems of NiMH batteries and alkaline 
zinc‐carbon batteries are sensitive to gas and water vapor transfer into and 
out of the battery. On the one hand, those batteries must be protected 
against the penetration of carbon dioxide (CO2) from ambient air into the 
battery as this would cause and increase oxidation of the aqueous potassium 
hydroxide (KOH) electrolyte to crystalline potassium carbonate (K2CO3), 
resulting in a decrease of the electrical performance due to the insulating 
behavior of the carbonates. On the other hand, evaporation and loss of water 
from the aqueous electrolyte forces a drying out of the battery with a 
decrease in the ionic conductivity of the electrolyte. In contrast to the elec-
trochemical systems of those batteries, the manufacture of zinc‐carbon bat-
teries with aqueous or gel‐like zinc chloride as an electrolyte is less 
demanding regarding the encapsulation specifications of the substrates to 
be printed. As zinc chloride shows hygroscopic behavior, it can accept water 
vapor from the ambient air in a certain range, which extends battery shelf‐
life and service life. Obviously, loss of the electrolyte due to insufficient seal-
ing has to be avoided as well, as this would cause malfunction of the battery. 
Multilayered composite substrates made of thin aluminum foils enclosed by 
protecting plastic films meet the requirements for impermeable carrier sub-
strates for printed alkaline batteries. While the aluminum layer successfully 
impedes the transfer of gases and water vapor into the battery, the surround-
ing plastic films protect the aluminum layer from interaction with the elec-
trolyte and enables sufficient printability at the same time due to a better 
wetting behavior for printing inks. In the area of zinc‐carbon batteries with 
zinc chloride as an electrolyte, plastic films made of PE or PET offer suffi-
cient encapsulation behavior to protect the electrochemistry from contami-
nation and loss of electrolyte.
Electrochemical systems having an open cell design such as zinc‐air batter-
ies and other printable metal‐air systems need a special combination of indi-
vidual carrier substrates for each electrode. In the example of zinc‐air batteries, 
the zinc anode should be printed on high‐barrier substrates whereas the cata-
lytic cathode needs oxygen from ambient air to maintain the electrochemical 
redox reaction that converts zinc to zinc‐oxide during discharge. Therefore, 

Printed Batteries
206
porous membranes that are permeable to gases and simultaneously exhibit 
hydrophobic behavior preventing leakage of electrolyte are required. In this 
case, the presence of CO2 in ambient air is another challenge as it supports the 
degradation and carbonation of the electrolyte consequently clogging the 
pores of the porous cathode with potassium carbonate, which results in a 
decreased cycle stability of this electrochemical system. While porous mem-
branes made of PTFE are predominantly used as functional carrier substrates 
for cathode manufacture in conventional zinc‐air batteries, the printability of 
these membranes represents a major challenge. The realization of printed 
primary and secondary zinc‐air batteries with alternative substrates to PTFE 
in the manufacture of gas diffusion cathodes is currently the subject of 
research by several research groups and seems to be the key factor in making 
this electrochemical system accessible by screen printing technology. 
Table 7.3 gives a comparative overview of printable primary and secondary 
electrochemical systems and their respective specifications for the construc-
tion of carrier substrates.
As can be seen from Table 7.3, the characteristics of the particular electro-
chemical system principally define the specifications of suitable materials for 
utilization as carrier substrate. Besides these material standpoints, additional 
factors that need to be considered for industrial production of printed batteries 
are the process stability of the respective substrates during printing and the 
subsequent application of drying procedures. Those standpoints will be dis-
cussed in the upcoming section.
7.4.2.2  Process Requirements of Qualified Materials
The thickness of the carrier substrate mainly defines the overall thickness of 
the manufactured battery and also affects its flexibility. Assuming low‐cost 
production of flexible batteries having high volumetric energy densities, thin 
substrates are most likely to be preferred, but the deficit of suitable barrier 
capabilities contradicts their usage. Thin substrates like single‐layered plastic 
films also complicate the processing of the highly viscous screen printing inks 
that are predominantly used in the area of printed batteries. Thin substrates 
tend to stick at the printing side of the screen during ink release. Registration 
control with proper alignment of the substrate at the vacuum table of sheet‐fed 
printing machines is also negatively affected due to insufficient handling capa-
bility. Furthermore, a certain layer thickness of heat‐sealable plastic is required 
when hot‐sealing techniques or ultrasonic welding processes from the area of 
packaging technology are applied for encapsulation. Therefore, multilayered 
composite substrates are the material of choice in the field of printed batteries. 
Figure 7.16 depicts a schematic diagram of a multilayered and paper‐based 
composite substrate exclusively developed and manufactured by Schoeller 
Technocell (Osnabrück, Germany) for the production of printed NiMH and 
zinc‐carbon batteries.

 Table 7.3  Presentation of selected electrochemical systems that can be realized by screen printing technologies at ambient environment 
and their specifications for carrier substrates. 
Electrochemical 
system
Battery 
system
Electrolyte
Demanded barrier 
capabilities
Required type of carrier substrate 
Nickel‐metal 
hydride
Secondary
Aqueous or gel‐like KOH, 
alkaline
CO 2 , electrolyte, 
water vapor
Multilayered composite substrates made of 
plastic foils and metal foils  
Zinc‐carbon
Primary
Aqueous or gel‐like KOH, 
alkaline, Leclanché
CO 2 , electrolyte, 
water vapor 
Zinc‐carbon
Primary
Aqueous or gel‐like ZnCl, 
zinc chloride
electrolyte
PET, PE 
Zinc‐air
Primary
Aqueous or gel‐like KOH, 
alkaline
CO 2 , electrolyte, 
water vapor
Zinc anode: multilayered composite substrates 
made of plastic foils and metal foils Air‐cathode: 
Porous but hydrophobic membrane  
Zinc‐air
Secondary
Aqueous or gel‐like KOH, 
alkaline and other electrolytes
CO 2 , electrolyte, 
water vapor

Printed Batteries
208
The combination of dissimilar types of materials in a composite substrate as 
depicted in Figure 7.16 results in a typical layer thickness of 0.2 mm or more 
with an extended stiffness of the substrate compared to single‐layered films. 
Whereas this thickness value seems quite high, neither flexibility nor the appli-
cation of folding techniques are restricted, enabling the manufacture of batter-
ies having sandwich or parallel architectures. The major benefit of this 
construction is represented by a reinforcement of the composite substrate with 
the enclosed paper layer, which provides dimensional integrity when thermal 
treatment procedures are applied before and after printing steps. Initially, 
these thermal steps are necessary before printing to remove the internal stress 
of the materials and to avoid shrinkage of the substrate after the first printing 
unit, which would make proper alignment at subsequent printing units impos-
sible. After initial thermal treatment, curling behavior of many composite sub-
strates with asymmetric construction can be observed. The additional paper 
layer prevents the substrate from curling and rolling up. Further thermal treat-
ment steps are required for heat curing of the functional printing inks estab-
lishing the percolative conductive network of the current collectors, passivation 
layers and electrodes.
The aluminum layer provides sufficient barrier capabilities against gases and 
moisture whereas the thickness of the outer plastic layers enables printability 
as well as the possibility of applying encapsulation techniques like heat sealing 
or ultrasonic welding processes without physical damage to the lower layers 
including the aluminum barrier layer. To enhance the wetting ability of the 
plastic surface to be printed, pretreatment methods like atmospheric plasma 
or corona that are conventionally used in graphical printing can be integrated 
12 µm ALU FOIL
35 GSM LDPE
63 GSM PAPER
35 GSM LDPE
35 GSM LDPE
Figure 7.16  Construction of a multilayered and paper‐based composite substrate (p_e: 
smart paper type 4) developed and manufactured by Schoeller Technocell GmbH & Co. KG. 
GSM: Gram per square meter. Reproduced with permission of Schoeller Technocell GmbH & 
Co. KG (Osnabrück, Germany).

Industrial Perspective on Printed Batteries
209
in printing machines and applied before the first layer is printed. Another 
essential factor that needs to be considered is the safety of the battery regard-
ing physical damage by possible leakage of the electrolyte during its life‐cycle. 
While the construction of the composite substrate is able to withstand 
mechanical damage in a certain way, the sealing layer seems to be the weak 
point of printed batteries. Suitable encapsulation techniques that can be inte-
grated with or connected to printing processes will be discussed in detail in 
section 7.4.6.
In conclusion, for printed batteries, many material aspects and the final 
application of the battery must be considered before the proper substrate can 
be selected and evaluated. The availability of a wide range of substrates is due 
to their widespread use in the field of food packaging. Modifications of existing 
carrier substrates as well as the development of new substrates can be realized 
in coordination with manufacturers of packaging material to achieve an 
optimum trade‐off between economic aspects, barrier capabilities and process 
stability.
7.4.3  Current Collectors
Current collectors of conventional consumer batteries like lithium‐ion batter-
ies consist of pre‐punched or tailor‐made metal foils of aluminum and copper 
with the active masses of the respective electrode directly coated onto the sur-
face of the foils. The transformation of those materials to the area of printed 
batteries requires the printing of electrically conductive but also electrochemi-
cally inert patterns. Printed electronic inks like silver inks or carbon inks have 
been optimized over years for screen printing applications and thus are prom-
ising candidates for the realization of printed current collectors.
After thermal drying procedures are applied, the sheet resistance of the 
printed layers should be in a low‐single‐digit ohmic range whereas the wetting 
ability of the surface layer needs to be sufficient at the same time to promote 
good adhesion for printing of electrode layers free of defects. This ensures low 
contact resistance between the active masses of the electrodes and the current 
collectors. Whereas the printing of silver inks represents an enormous expense 
factor with material costs of 1,000 €/Kg or more, other printing inks based on 
nickel or semi‐conductive polymers like PEDOT:PSS exhibit either toxicity 
or low conductivity which impedes printing of those materials. The consump-
tion of silver printing inks can be controlled and reduced to a minimum by 
selecting screen printing meshes with adjusted theoretical ink volumes. 
Another approach in reducing ink consumption is variation of the layouts of 
the current collectors. Whereas solid‐tone patches in current collectors are 
highly ink consuming, the printing of grid‐like structures may be a useful 
option when they are subsequently coated with carbon black ink, ensuring 
accessibility of electrons to the complete electrode layer. In any case, 

Printed Batteries
210
passivation of the silver layer is necessary to prevent chemical interaction of 
silver particles with the electrochemistry of the battery. Therefore, protection 
of the silver ink layers by extensive overprinting of carbon black ink with suf-
ficient layer thickness has to be applied. Since carbon black exhibits excellent 
chemical resistivity against acidic and alkaline solutions, it additionally pro-
tects the silver layer from corrosion, which is of particular importance in the 
area of alkaline battery systems. Thermal treatment procedures must be 
adapted to the requirements demanded by the printing inks for heat curing as 
well as to thermal stability specifications of the carrier substrate. While most 
conductive printing inks need a curing time of 10–15 minutes at temperatures 
of 90–120 °C, printing speeds must be adjusted to the length of drying ovens to 
achieve adequate curing and electrical conductivity. Recent developments in 
the area of functional printing inks aim to reduce curing temperatures to val-
ues of 40–50 °C at shorter drying periods. This represents an enormous benefit 
regarding the materials available to printed battery manufacturing, as well as 
accelerating drying procedures through installation of shorter drying ovens, 
and also reduces energy costs.
To ensure long‐term stability of printed current collectors resulting in 
extended service life for the manufactured batteries, the chemical and physical 
stability of the printed layers must be characterized individually in laboratory 
tests before larger printing runs are performed. The physical adhesion of 
printed current collectors and passivation layers to the particular carrier sub-
strate can be examined by cross‐hatch cutting or evaluation of folding pro-
cesses, allowing visual quality control of the printed layers after the application 
of physical stress. Cyclic voltammetry allows the simulation of charge and dis-
charge cycles in close succession enabling determination of the achieved 
chemical resistance of the printed passivation layers. Electrolytic corrosion of 
current collectors is mainly responsible for the delamination of those struc-
tures from the carrier substrate despite sufficient wetting behavior of the sur-
face layer. Figure 7.17 shows electrolytic corrosion of the current collectors of 
a printed NiMH battery with subsequent delamination of the terminals from 
the carrier substrate. Further investigation and characterization of materials 
for the manufacture of current collectors for printed batteries exhibiting long‐
term stability represents an enormous challenge. While printability and high 
availability of the desired materials has to be ensured for cost‐effective large‐
