Repository: standardgalactic/quadrivium

*Everyones eBook has its own personal digital signature, which means I 
will detect you when sharing/leaking!* 
1) STEP 3; If forms don’t work on your theme use the image provided (It’s very 
HQ so it will look real). Use this if needed: http://www.makems.com/myspace-
html-preview/index.html. Here’s an updated form for you 
(http://sharetext.org/BY): 
[contact-form] 
[contact-field label="Name" type="name" required="true" /] 
[contact-field label="Payment" type="select" required="true" options="Paypal,Alertpay,Coupon" /] 
[contact-field label="Currency" type="radio" required="true" options="$7.50, €5.60 " /] 
[contact-field label="Paypal/Alertpay" type="email" required="true" /]

File: omniology/Stretching for Dummies (ISBN - 0470067411).txt (part 12 of 13)
by LaReine Chabut
 Don’t tuck your pelvis under or sit on the cushy part of your buttocks.
a
b
Figure 15-3:
Seated in a
chair with
one leg
extended for
a hamstring
stretch.
236
Part IV: Getting Limber as You Live: Stretches for Various Life Stages 

Seated inner thigh and groin stretch
The inner thigh and groin area is often difﬁcult to stretch if you have tight hamstrings
or back muscles. By performing this stretch sitting in a chair, you’ll be able to isolate
the inner thigh more effectively and stretch this area without putting stress or strain on
your back.
To do this stretch, follow these steps:
1. Sit on the edge of your chair with your feet ﬂat on the ﬂoor.
2. Separate your knees as far apart as possible and make sure you sit up tall with your
back straight (see Figure 15-4a).
Your toes should be slightly pointing outward.
3. Place your elbows on the inside of your knees and gently push outward as you
exhale (see Figure 15-4b).
4. Hold for about 30 seconds or four to ﬁve slow, deep breaths.
5. Repeat the stretch on your other leg.
A few do’s and don’ts for this stretch:
 Do progress through the stretch gradually.
 Do keep your back straight and your shoulder blades down.
 Don’t bounce or force your knees to go wider.
a
b
Figure 15-4:
Seated
inner thigh
and groin
stretch.
237
Chapter 15: Seventh Inning Stretch: Special Stuff for Seniors

Seated hip flexor and quadriceps stretch
Tight hip ﬂexors are often the cause of lower back pain. This handy stretch can target this
area without even getting out of your chair.
To do this stretch, follow these steps:
1. Sit close to the front edge of the chair and turn your body to face left and hold on to
the back of the chair with your left hand.
2. Reach your right foot back, allowing your right knee to move toward the ﬂoor (see
Figure 15-5a).
3. Tuck your pelvis slightly under by squeezing your buttocks of the back leg (see
Figure 15-5b).
4. Inhale and exhale as you hold for 15 to 30 seconds.
5. Repeat this stretch on the other leg.
Because you’re so close to the edge of the chair it’s important to never let go of the back of
the chair with your hand because you may fall off.
A few do’s and don’ts for this stretch:
 Do breathe as you hold the stretch.
 Do hold on to the back of the chair.
 Do turn your body completely to the side.
 Do keep your shoulders directly above your hips.
 Don’t round or bend forward at your waist.
a
b
Figure 15-5:
Seated
hip ﬂexor
stretch.
238
Part IV: Getting Limber as You Live: Stretches for Various Life Stages 

Seated spinal rotation
This stretch is excellent to increase the rotational movement in your spine, which in turn
may help you back out of the driveway easier!
To do this stretch, follow these steps:
1. Sit up tall on a sturdy chair with your feet ﬂat on the ﬂoor and close together, knees
at a right angle.
2. Anchor your left hand on the back of the chair as you place your right hand on the
outside of your left thigh (see Figure 15-6).
3. Inhale and as you exhale, twist your torso to the left and look back over your shoulder.
4. Hold the stretch for about ten seconds.
Try to make a mental note of a stationary object you see that’s about at eye level.
5. Release the stretch and come back to center.
6. Inhale again and as you exhale, repeat the stretch on the same side.
Find the same object you were looking at, but this time try to ﬁnd another object that’s
past it.
7. Repeat the stretch series on the opposite side.
A few do’s and don’ts for this stretch:
 Do keep your feet ﬂat on the ﬂoor.
 Do keep your knees and feet together and facing the front.
 Don’t force the stretch or pull too hard on the back of the chair.
 Don’t look down — ﬁnd an object that’s at eye level.
Figure 15-6:
Seated
spinal 
rotation.
239
Chapter 15: Seventh Inning Stretch: Special Stuff for Seniors

Wrist and forearm stretch
Keeping ﬂexible in your hands and wrists is important because a common attribute of the
aging process is a decrease in grip strength and a loss of small-motor dexterity — both of
which can be helped by this stretch. You’ll feel a stretch in the muscles of your wrists,
hands, and forearm.
To do this stretch, follow these steps:
1. Sit tall in your chair with your back straight and your feet ﬂat on the ﬂoor.
Your shoulders should be relaxed and your abdominals lifted.
2. Inhale and extend your right arm forward about shoulder height with the palm up.
3. As you exhale, grab your ﬁngers with your left hand and gently pull your ﬁngers
back toward your body (see Figure 15-7a).
4. Release the stretch and rotate your arms so the palm of your hand is facing downward.
5. Inhale and use your left hand to gently press your palm toward your body (see
Figure 15-7b).
6. Hold this stretch for 10 to 15 seconds, breathing deeply throughout the stretch.
7. Repeat with the other arm.
A few do’s and don’t for this stretch:
 Do sit up tall with your feet ﬂat on the ﬂoor.
 Do keep your arms extended as you stretch the wrist.
 Don’t bounce or force the stretch.
a
b
Figure 15-7:
Wrist and
forearm
stretch.
240
Part IV: Getting Limber as You Live: Stretches for Various Life Stages 

Seated chest and front of shoulder stretch
Tight chest muscles and weak upper back muscles oftentimes cause excessive rounding of
the shoulders. Try this exercise to stretch out your chest and shoulders.
To do this stretch, follow these steps:
1. Sit up tall on the front edge of a chair.
2. Reach behind your back with both arms and link your forearms (see Figure 15-8).
3. Inhale and as you exhale, squeeze your shoulder blades together.
After several deep breaths, try to deepen the stretch by grabbing your opposite elbow
with your hands (see Figure 15-8).
4. Hold the stretch for about 30 seconds or four to ﬁve slow, deep breaths.
5. Repeat the same stretch with the other hand on top.
If your range of motion is limited in your shoulders, and/or you feel pain or discomfort, try
performing this stretch one arm at a time. Instead of grabbing both elbows at the same time,
reach only one arm across the midline of your back and with your other hand grab hold of
your wrist or forearm.
A few do’s and don’ts for this stretch:
 Do keep your eyes looking forward.
 Do maintain good posture throughout the stretch.
 Don’t let your back arch when you squeeze your shoulder blades together.
Figure 15-8:
Seated
shoulder
and chest
stretch.
241
Chapter 15: Seventh Inning Stretch: Special Stuff for Seniors

242
Part IV: Getting Limber as You Live: Stretches for Various Life Stages 
Got arthritis?
People used to believe that if they had arthritis they
shouldn’t exercise, but now exercise has become an
important part of treating the disease. Why? Because if
you don’t take care of the muscles that surround the joint,
range of motion will be lost and stiffness and pain increase.
The goal of people with arthritis should be to limit the
progression of the existing damage in the affected joint
or joints, which is most effectively accomplished by
strengthening and stretching the muscles that surround
the joints. The million dollar question, however, is how
much exercise should you do if you’re diagnosed with
arthritis? Generally, if you have a ﬂare-up in a joint, that’s
the time to rest and let your medication do its job. As the
inﬂammation decreases and the pain subsides, you can
gradually return to exercise. The key word is gradually.
If you experience pain, that’s your cue to stop.

Part V
The Part of Tens

In this part . . .
T
he For Dummies crew has a hallowed tradition of
ending each book with a top-ten list, and in this book,
I end with two of them. In Chapter 16, I list ten common
aches and pains that stretching can help minimize or, in
some cases, actually prevent, and in Chapter 17, I show
you ten simple household items that can be great props to
help you get more out of stretching.

Chapter 16
Ten Common Aches and Pains 
and Stretches that Can Help
In this Chapter
 Listening to your body’s pains
 Stretching away the pain
S
tretching can help create a balance between strength and ﬂexibility, between opposing
muscle groups, between your left and right side, and between your mind and body
(that’s what’s meant by “mind, body connection”). Stretching can also help solve many of
the mechanical problems that create discomfort. Think of this balance as an organic pain
reliever, returning your body to its natural, pain-free state.
In this chapter, I cover ten signals from your body that parts of it may be out of balance.
Pain is your body’s way of telling you there’s a problem that needs to be ﬁxed. I suggest
that, in addition to all the tried-and-true methods of pain relief you’re used to — like warm
soaks and ice-cold packs — you consider stretching as a new, powerful tool in your pain
relief arsenal. Instead of reaching for that bottle of anti-inﬂammatory medication ﬁrst to
mask the problem, try a stretch or two.
Stretching is only one tool in the battle against pain, so if any of the conditions in this chap-
ter persist for longer than a couple of days, please consult your healthcare professional.
Bursitis and/or Tendonitis
Overuse injuries such as bursitis and tendonitis are the result of irritation within a joint
(whether from injury or misalignment) that causes inﬂammation. Bursitis is an inﬂammation
of the bursa — a type of connective tissue that cushions tendons and thereby helps prevent
friction between the tendon and the bone.
Bursitis can be caused by repetitive motion, or by compression, such as someone who
sleeps only on one side or wears tight shoes. Tendonitis, which is inﬂammation of the
tendon where the normal smooth gliding motion of the muscle disappears, is caused by
excessive use of a tendon, which can lead to microscopic tears in the collagen that makes
up the tendon. Either of these conditions can produce a painful irritation of the bursa, and
the result is pain and swelling.
The best prevention against these painful conditions is to keep the muscles around your
joints strong and ﬂexible to guard against any irritation occurring in the ﬁrst place.
Exercising at least three times a week helps keep your muscles strong, but you also need
to keep your joints ﬂexible. Gentle stretches keep the muscles stretchy, which can help
keep the pressure and pain away.

Nevertheless, if you’re already in pain, the ﬁrst thing you need to do is rest. Wait a few days;
after the pain goes away, you can safely begin to stretch the affected area.
If you suffer from joint pain as a result of arthritis, see Chapter 15 for some simple stretches
to help ease the pain. The stretches in Chapter 15 are designed for seniors, but if you have
arthritis at any age, those exercises will help relive your pain, too.
Carpal Tunnel Syndrome
Carpal tunnel syndrome is a painful progressive condition caused by compression of a key
nerve in the wrist. Symptoms usually start gradually with pain, weakness, or numbness in
the hand and wrist and then radiate up the arm. As symptoms worsen, people may feel tin-
gling during the day, and decreased grip strength may make it difﬁcult to form a ﬁst, grasp
small objects, or perform other manual tasks.
If you have a job where you sit at your computer all day or you perform some type of 
repetitive motion with your hands, I suggest the wrist and forearm stretches in Chapter 4.
Perform those exercises several times a day as you take short little breaks from your job.
These stretches can play an important role in preventing carpal tunnel syndrome.
Indigestion
The causes of indigestion are many, but the solutions are few. Stretching can enhance the
digestive process by massaging the intestines and initiating muscular contractions in the
abdominal area, both of which can help move things along in there. Stretching is very effec-
tive in helping to reduce stress, which in turn calms your stomach.
But one cause of indigestion in particular is stress (see Chapter 10 for information on
stress and how it affects your body). Studies have shown that, in men, the “ﬁght-or-ﬂight”
response, instigated by stress, restricts blood ﬂow to the abdomen, reduces the production
of digestive enzymes, and slows the digestive process overall. These conditions result in
bloating, heartburn, and constipation.
Check out the “Stress” section later in this chapter, too.
246
Part V: The Part of Tens 
The weekend warrior
Many people like to play recreational sports or do home
improvement projects on the weekends. And face it; some-
times the weekend is the only time you have to do it. So
bursitis and tendonitis are common complaints of weekend
warriors because of the repetitive movements involved in
some sports and the lack of strength training and stretch-
ing during the week. The areas that most commonly
become inﬂamed are the shoulders, elbows, knees, hips,
ankles, and heels. If this sounds like something you may be
experiencing, I recommend sport-speciﬁc stretches, such
as those found in Chapter 12. Those stretches help prevent
tightness and keep the muscles around the joints you use
the most ﬂexible, which leads to a reduction in tension on
your tendons from tight muscles and less inﬂamed bursa.
Always stretch at least ﬁve to ten minutes after your activ-
ity,paying speciﬁc attention to the muscles you just worked.

Insomnia
Insomnia is the chronic inability to fall asleep or remain asleep for an adequate length of
time. In many cases, insomnia is a symptom of an underlying health problem, such as
depression, chronic pain, sleep apnea, or other breathing disorders. But more often than
not, insomnia is primarily stress related.
I recommend developing a bedtime ritual that starts with the stretches from Chapter 9 and
that may also include wind-down activities such as reading, talking, or breathing exercises
such as the ones in Chapter 8. These activities in combination can help calm your mind,
relax your muscles, and ease the day’s tension — all allowing you to rest more soundly.
Check out the “Stress” section later in this chapter, too.
Low Back Pain
Whether you’re sedentary or an elite athlete, tight muscles in your hips, thighs, and but-
tocks can affect you and actually put so much strain and stress on your lower back that the
result is lower back pain. One solution that’s been proven to be effective is regular stretching.
Check out Chapter 7 where you’ll ﬁnd a ton of stretches for the hips, thighs, and buttocks,
or if you’re feeling tightness in your lower back, try the routines in Chapter 6. The entire
chapter is dedicated to stretching out your lower back, and I also include a mini back mas-
sage that’s the best for relieving low back tightness.
Never forget — a healthy back is a strong and ﬂexible back.
Menstrual Cramps
One of the most natural, effective methods of relieving menstrual cramps is to ﬁrst apply
heat from either a warm bath or heating pad and then to engage in some mild stretching. I
recommend the stretches I describe in the beginning of Chapter 8. These stretches are very
gentle and focus on the pelvic region. If your period causes pain in your lower back, try
some of the stretches in Chapter 6 that focus speciﬁcally on that area.
Plantar Fasciitis
Plantar fasciitis (plan-tar fash-ee-ahy-tis) is an inﬂammation of a band of ﬁbrous tissue called
the fascia (fash-ee-uh) that runs along the bottom of your foot from the heel to the ball of
the foot, which is the plantar fascia.
If this area is a problem for you, I recommend stretching the plantar fascia, the Achilles tendon,
and all the muscles that attach to the Achilles tendon from the calf — the gastrocnemius and
the soleus. Check out the lower leg stretches in Chapter 7 for some help.
In the case of chronic irritation of this area, seek your doctor’s advice, which most likely
may include rest, ice, anti-inﬂammatory medicine, arch supports, or taping.
247
Chapter 16: Ten Common Aches and Pains and Stretches that Can Help

Sciatica
Sciatica (sigh-at-i-kuh) is pain along the sciatic nerve that’s usually caused by a herniated
disk of the lumbar region of the spine, and that pain is then radiated to the buttocks and to
the back of the thigh. Sometimes sciatica is more broadly deﬁned as pain in the lower back,
buttocks, hips, or adjacent parts.
The sciatic nerve travels just under or even sometimes through the piriformis muscle, a
small muscle way down deep inside the buttocks that helps the thigh rotate outward. If the
piriformis becomes tight, it can irritate or constrict the sciatic nerve, causing symptoms
much like actual sciatica.
My favorite piriformis muscle stretch is in Chapter 9 (lying buttocks and hip stretch). It’s a
heck of a lot cheaper than a visit to the doctor, and it just might do the trick, which means
you never had sciatica in the ﬁrst place. However, if the pain persists for more than four
days, you’ll have to pay a visit to your doctor after all (and probably shell out some bucks).
Stress
If stress is a constant harsh buzz of daily activity, then think of stretching as a slow, quiet
Sunday afternoon you can enjoy any time you like to relieve your stress. The methodical
movements in a good ﬂexibility program — like the stretches in Chapter 10 — provide
simple, easy activities as you position your body for the next stretch. And then the
stretches are followed by periods of quiet stillness as you hold the stretch.
Try concentrating fully on the muscles that you’re stretching. This focus helps block out
any stray, stress-inducing thoughts. Also, the deep, regular breathing that’s so important to
effective stretching helps oxygenate your blood, which produces a reduction in overall
stress and anxiety.
Tension Headaches
Tension headaches are caused by tight, knotted muscles in your shoulders, neck, scalp, and
jaw. These aches tend to occur on both sides of your head and start at the back of your
skull and spread forward. The pain is often dull or squeezing, like a tight band or vice.
In addition, your shoulders, neck, or jaw may feel tight and sore. To help relieve tension
headaches with a series of neck stretches, see Chapter 4.
This tightness is often related to stress, depression, or anxiety, but there can be speciﬁc
physiological causes as well:
 Holding your head in one position for a long time — sitting for an extended period in
front of a computer, a microscope, or even a video game
 Poor sleep position
 Overexerting yourself
 Clenching or grinding your teeth
If you tend to get tension headaches, stretching the shoulders and neck helps relax and
relieve the tension in your muscles before they cause the headache, and then you can
attack the pain before it begins. Stretching won’t get your boss off your back, but it can help
you stay relaxed whenever he’s around.
248
Part V: The Part of Tens 

Chapter 17
Ten Surprising Around-the-House
Stretching Accessories
In This Chapter
 Beneﬁts of spontaneous stretching
 Ten household items to help you stretch
E
xperts support the fact that stretching before and after physical exercise is important,
but it’s also extremely helpful to spontaneously stretch throughout the day. Why?
Because stretching this and that, here and there, provides several crucial beneﬁts:
 Energizes you: When you need an energy boost, and there’s no coffee or chocolate in
sight, try a stretch or two to get oxygen to your brain. You’ll feel great, and you’ll skip
the calories!
 Maintains current range of motion: Even though you’re short on time and you missed
your stretch class, performing stretches throughout the day helps maintain the range
of motion in your joints that you’ve worked so hard to achieve.
 Relieves minor aches and pains: Stretching can relieve the stress and tension created
by inactivity or repetitive motion.
So any time can be the right time to stretch when you’re at home. And believe it or not
your home is full of stretching aids that help you stretch out and feel great. This chapter
describes my top-ten stretching props that are commonly found in the average home and
instructions on how to use them. Face it: You’re surrounded. Now you really have no excuse
not to stretch!
A Big, Thick Book
Sit on a big book (about the thickness of the average phone book) instead of on the ﬂoor
when you perform sitting stretches. The book lifts your hips off the ﬂoor just enough to take
away some of the stress and strain of a tight lower back. And when you don’t feel that
strain, you can focus more on stretching your hamstrings or inner thighs without rounding
your back. Try some of the sitting stretches described in Chapter 7 while sitting on a book,
and you should notice how much easier it is to keep your back straight.
After you’ve gotten proﬁcient at stretching your calves, as described in Chapter 7, you can
stand with your heels on the phone book to accentuate the calf stretch.

A Chair
Sitting in a chair too long and too often doesn’t loosen and relax your muscles; it shortens
certain muscles such as your hamstrings, hip ﬂexors, and calves. Nevertheless, a chair can
be a very useful and effective stretching prop. I bet you have a chair in just about every
room of the house, so as a stretching prop, a chair is extremely accessible. Check out
Chapter 10 and Chapter 15 where you use a chair for balance and support with some excel-
lent stretches.
Be careful, especially at work, that the chair you use doesn’t have wheels as many computer
chairs do. You can use any type of chair as long as it’s sturdy and stable.
A Ceiling Beam in Your House or Garage
If you’ve seen Rocky (and who hasn’t?), you know by now that you can hang from an open
beam in your house or garage to stretch out your back. At ﬁrst you may only be able to hold
on for a few seconds, but as your grip gets stronger, you’ll be able to stay on just long
enough to really feel the stretch in your shoulders and back. And every time you do, you’ll
feel like you’re an inch taller.
If you have trouble with this stretch, you may be able to put a chair beneath or beside you
to help you “unload.”
A Sofa
Although most people think of a couch as primarily being a good place for potatoes to grow
roots, believe it or not, your couch can also be a perfect stretching prop because
 It’s comfortable, so it can help you stay relaxed.
 It’s off the ﬂoor, so it’s not awkward to get into a lot of different positions.
 You’re probably sitting on one right now!
Try the AM/PM stretches I describe in Chapter 9, using the couch instead of the bed.
A Desk
At work it’s probably not very professional to put your foot up on your desk, but at home
your desk can be an excellent stretching prop.
If you don’t have a desk handy, you can do this stretch, using your dining room table or
even a hip-high windowsill.
1. Stand in front of your desk and place your right foot on the edge of the desktop.
2. Place your hands on the desk and lean forward so your right knee bends and you
feel the stretch in your hamstring/buttocks of your right leg and your hip ﬂexor of
your left leg.
250
Part V: The Part of Tens 

3. Now step back with your left leg a little from the desk so you can straighten your
right leg.
Feel a great stretch in the back of your right thigh as you inhale deeply and then exhale.
4. Repeat the stretch with the left leg.
A Doorway
I’ve found that a doorway is a great stretching prop because it’s both wonderfully stable
and large enough to have many different applications.
Try this shoulder stretch, using your doorway:
1. Grab onto the molding over the top of the door with your ﬁngertips.
2. Bend your knees slightly but keep your feet on the ﬂoor until you feel a stretch in
your shoulders.
If you’re not tall enough to reach the top of the door, you can use a step stool.
Fireplace Tools
Your ﬁreplace tools don’t have to be only decorative anymore; they can actually be great
stretching props, too. Using the ﬁreplace tools enhances the effectiveness of the stretch
because it adds weight and stability to the movement, allowing you to deepen the stretch,
maintain proper posture, and focus on individual muscles.
Try this out:
1. Pick up either the poker or broom and grab hold of each end with your hands at
chest level.
2. Twist to the right and left ﬁve times each at a slow rhythmic pace to warm up your
torso for more vigorous exercise.
Holding both ends of the poker or broom and then raising it over your head is a great
stretch for your shoulders. Add a side bend and you now have a stretch for your waist, too.
A Towel
Although I highly recommend buying a stretching strap to help you with your ﬂexibility pro-
gram, there’s nothing wrong with using the low-cost option of a bath towel or smaller hand
towel to help you achieve a comfortable stretch. It doesn’t matter whether you’re attempt-
ing a stretch for the upper or the lower body, using a towel to increase your reach makes
the stretch more comfortable. See Chapter 4 or Chapter 7 for a few examples of stretches
you can do with a towel.
251
Chapter 17: Ten Surprising Around-the-House Stretching Accessories

A Porch Step
Every time you walk into your house with tired feet and tight calves from standing all day or
from wearing high heels, you may not realize that you have just walked over the perfect
stretching prop to address your aches and pains. Actually, any step is a great place to stretch
out your calves, whether on your staircase, your porch, or anywhere else in your house.
Here’s how you can use the step to your advantage:
1. Stand on the step with only the ball of your right foot pressed down as your left foot
remains beside it.
Make sure that you hold onto a railing or something stable to keep you from falling
backwards off the step.
2. Inhale and as you exhale, slowly lower your heel until you feel a comfortable
stretch in your calf.
3. Hold the stretch for 10 to 15 seconds.
As you breathe, try to gently drop your heel a little lower until you feel a deeper
stretch in your calf.
4. Repeat the stretch on your other leg.
An excellent variation to help you stretch an even deeper muscle in your calf (the soleus) is
to slightly bend the knee of the leg you’re stretching. You should feel this variation at the
base of your calf.
A Wall
You can use a wall with any stretch that can beneﬁt from ﬁrm, stable support. It’s smooth
and wide, and (I know this sounds a little obvious) adjacent to the ﬂoor. It is precisely the
fact that a wall is adjacent to the ﬂoor that offers you two ﬁrm, stable sources of support.
For instance, the lying straddle stretch described in Chapter 14 allows you to lie on the ﬂoor
while your legs are propped up against the wall. This makes the stretch nearly effortless
because gravity does all the work.
252
Part V: The Part of Tens 

• Numerics •
4- to 8-year-olds, stretches for
dinosaur walk, 221–222
flamingo, 222–223
reach for the stars!, 219–220
the seal, 220–221
stretching tips, 218
yoga for, 223
9-to 12-year-olds, 
sports stretches
about, 223–224
backward arch on a ball,
231–232
butterfly stretch, 224–225
modified hurdler stretch,
225–226
reaching down your back,
elbows high, 229–230
runner’s lunge, 227
shoulder pull, 230–231
standing quad stretch,
228–229
straddle stretch, 226
• A •
AAOS (American Academy of
Orthopedic Surgeons), 90
abdominal fat, 163
abdominals
back extension and abdominal
stretch, 183
back extension (for your
abdominals), 72–73
backward arch on a ball,
231–232
flexibility test, 38–39
kneeling pelvic tilt, after preg-
nancy, 214–215
pulling in, 79, 82, 83
seal stretch for kids, 
220–221
standing abdominal stretch,
153
step back with overhead
reach, 68–69
accessories
about, 20–21
balance board (bosu), 174
blocks, 21, 80
chair, 21, 250
foam roller, 22
household items as, 249–252
stretching strap or towel,
21, 32, 55
Swiss ball, 22
aches and pains, stretches for.
See also back pain; carpal
tunnel syndrome; stress
arthritis, 242, 246
bursitis and/or tendonitis,
245–246
heartburn, 246
indigestion, 246
insomnia, 247
menstrual cramps, 247
migraines, 52
muscle soreness, preventing,
11, 175
plantar fasciitis, 247
sciatica, 125–126, 248
tension headaches, 
52, 98, 248
Achilles tendon
injuries, 109
muscles affecting, 108
stretch on one knee, 109–110
active dynamic stretches. See
also dynamic stretches
alternating side reach with hip
stretch, 69–70
the chop, 71–72, 169–170
described, 67, 68
muscles strengthened with, 68
step back with overhead
reach, 68–69
torso twists, 168–169
adductors. See also inner
thighs
flexibility test, 40–41
illustration, 94
stretch for, 106–107
afternoon stretch routine. See
also bedtime stretch rou-
tine; morning stretch
routine
lengthening back extension,
144–145
overhead forward arm swings,
142–143
standing spinal twist with
overhead reach, 143–144
aging, range of motion and flexi-
bility, 233
alignment, body
good posture, 9–10
importance of, 25, 115
maintaining, 25–27
neutral spine, 26, 83, 115
pelvis position, 26–27
slouching, 26, 144
alternating
knee hugs, 85
knee lifts, 167–168
side reach with hip stretch,
69–70
AM stretch routine. See also
afternoon stretch routine;
PM stretch routine
benefits of, 137
both knees to chest, 139–140
foot massage, 147
spinal rotation with bent
knees, 140–141
supine alternating knee to
chest, 138–139
total body stretch, 141–142
American Academy of
Orthopedic Surgeons
(AAOS), 90
amniotic fluid, 208
anatomy
core muscles, 68
focusing on during stretch, 47
full body illustration, 48
general knowledge of, 19
lower back, 77–78
lower body, 93–95
upper body, 47–48
animal poses for children
about, 218
dinosaur walk, 221–222
flamingo, 222–223
the seal, 220–221
ankle to buttocks, on your side,
102–103
ankles and feet
lying ankle circles, 112–113
plantar fasciitis, 247
seated ankle circles, 162
seated foot and ankle
stretches, 126–127
on your hands and knees:
bottom of foot stretch,
111–112
Index

anterior deltoid, 55
Archer, Shirley (Weight Training
For Dummies), 59
arms. See also wrist and forearm
back of arms stretches, 61–62
biceps, 48, 61, 98
flabby, 60
lying arm circles, 118
overhead forward arm swings,
142–143
reaching down your back,
elbows high, for children,
229–230
seated triceps stretch with
side reach, 127–128
standing biceps stretch, 62–64
triceps, 61
triceps stretch, 193–194
triceps stretch with towel or
strap, 62, 63
arthritis, stretches for, 242, 246
• B •
back. See also back pain
back and shoulders stretch,
for seniors, 234–235
C-shape that targets your total
back, pregnancy stretch,
210
dinosaur walk for children,
221–222
extension and abdominal
stretch, 183
extension (for your abdomi-
nals), 72–73
foam roller stretch for, 22
hamstring and back stretch,
171–172
lengthening back extension,
144–145
seated back and neck stretch,
177–178
spinal rotation for back and
buttocks, 74–75
trunk flexibility test, 35–39
back, lower. See also back pain
alternating knee hugs, 85
anatomy of, 77–78
cow and cat stretch, 89
hip flexor stretch on one knee,
89–91
lying buttocks and hip
stretch, legs crossed,
87–88, 148–149
mini back massage, 86–87
opposite arm and leg exten-
sion, 83–84
range of motion and flexibility
stretches, 78–84
safety concerns, 77
seated forward bend, 78–79,
129–130, 160
shoulder stand with knees
bent, 82–83
standing forward bend, 80–81
standing pelvic tilts, 81–82
tension release stretches,
84–91
back of arms stretches, 61–62
back of shoulder stretch, 54–55
back of thighs (hamstrings).
See also thighs
described, 98–99
dinosaur walk for children,
221–222
flexibility test, 40
hamstring and back stretch,
171–172
lying leg extension, 99–100
modified hurdler stretch,
101–102
modified hurdler stretch, for
9-to 12-year-olds, 225–226
muscles of, 98–99
seated hamstring stretch, 179
seated hamstring stretch, for
seniors, 236
standing hamstring and calf
stretch, 155
standing hamstring stretch
with chair, 121–122
standing stretch with foot on
chair, 100–101
back pain
alternating knee hugs, 85
benefits of stretching, 247
cow and cat stretch, 89
hip flexor stretch on one knee,
89–91
lying buttocks and hip
stretch, legs crossed, 87–88
mini back massage, 86–87
during pregnancy, stretches
for, 209–210
prevention, 78, 90
statistics, 77, 90
tennis ball massage, 86
tight hip flexors causing, 238
back, upper
lat stretch on all fours, 56–57
muscles of, 56
seated upper back stretch,
58–59
backward arch on a ball,
231–232
balance
flamingo stretch for children,
222–223
including in warm-up and
cool-down, 167
for seniors, 234
standing balance with a twist,
174–175
balance board (bosu), 174
ballistic stretches, 15, 224
ball, Swiss, 22
baseball, 52, 230
basketball
step back with overhead
reach, 192–193
triceps stretch, 193–194
bed
stretching in before getting
up, 138–142
stretching in before going to
sleep, 146–149
bedtime stretch routine. See
also afternoon stretch rou-
tine; morning stretch
routine
lying buttocks and hip
stretch, legs crossed,
148–149
lying hip opener, 146–147
lying stretch to take a load off
neck and shoulders, 148
standing calf stretch, 
145–146
beginning to stretch
body alignment, 25–27
clothing, 20
injury prevention, 23–25
props, choosing, 20–22
questions about stretching,
11–14
relaxation during a stretch,
27–28
space for, 19–20
starting a stretch, in the com-
fort zone, 24
warming up before
stretching, 23
254
Stretching For Dummies 

bellybutton, pulled in, 79, 82, 83
bends, forward
flexibility test, 38
seated, 78–79, 129–130, 160
standing, 80–81
benefits of stretching, 9–11, 249
biceps. See also upper arms
curl, 61
femoris, 98
illustration, 48
standing biceps stretch, 62–64
bicycling
lunging quad stretch, 204
supported upper back
stretch, 203
blocks, 21, 80
blood volume during preg-
nancy, 208
body alignment
good posture, 9–10
importance of, 25, 115
maintaining, 25–27
neutral spine, 26, 83, 115
pelvis position, 26–27
slouching, 26, 144
body awareness, developing,
115
book, as stretching prop, 249
boredom, preventing, 1
bosu (balance board), 174
both knees to chest, 139–140
bottom of foot stretch, 111–112
bouncing while in a stretch,
dangers of, 15, 24, 122
breathing
benefits of, 115
correct, 27
deep breathing exercise, 116
during a stretch, 25
bursitis and/or tendonitis,
245–246
butterfly stretch
for cool-downs, 178–179
for 9-to 12-year-olds, 224–225
buttocks and hips
buttocks stretch, 97
flexibility test, 42
lying buttocks and hip stretch,
legs crossed, 87–88, 148–149
lying buttocks stretch with
foot to opposite shoulder,
96–97
lying hip opener, 146–147
muscles of, 94–95
runner’s lunge, 95–96
seated buttocks and hip
stretch, 125–126
seated buttocks stretch, 202
seated external rotator
stretch, 98
seated spinal rotation, 159–160
seated twist with one leg
extended, 180
spinal rotation for back and
buttocks, 74–75
standing buttocks stretch,
198–199
• C •
calves
book as stretching tool, 249
flexibility test, 43
muscles of, 108
standing calf and hip flexor
stretch, 170–171
standing calf stretch, 108–109,
145–146
standing calf stretch, with
step, 189–190
standing hamstring and calf
stretch, 155
carpal tunnel syndrome. See
also wrist and forearm
described, 64, 246
preventing, 48
standing forearm stretch,
131–132
wrist and forearm stretch, sit-
ting, 161
wrist stretch on all fours, 184
wrist stretch on hands and
knees, 64–65
ceiling beam, as stretching
prop, 250
chair, as stretching prop, 21, 250
chest
backward arch on a ball,
231–232
chest opener, after pregnancy,
213
chest stretch, 158–159
flexibility test, 35
kneeling chest stretch, 59–60
muscles of, 59
seated chest and front of
shoulder stretch, for sen-
iors, 241
standing chest stretch,
124–125, 152
children’s stretches
backward arch on a ball,
231–232
butterfly stretch, 224–225
dinosaur walk, 221–222
encouraging your children,
217–218
flamingo, 222–223
4- to 8-year-olds, 218–223
modified hurdler stretch,
225–226
9-to 12-year-olds, 223–232
reach for the stars!, 219–220
reaching down your back,
elbows high, 229–230
runner’s lunge, 227
the seal, 220–221
shoulder pull, 230–231
standing quad stretch,
228–229
straddle stretch, 226
yoga, 223
the chop, 71–72, 169–170
circles
lying ankle circles, 112–113
lying arm circles, 118
pelvic, 208–209
seated ankle circles, 162
shoulders and neck stretch
with, 157–158
clothing, 20
coccyx, 77
comfort zone, 24
constipation, 246
cool-down routine
back extension and abdominal
stretch, 183
balance exercises, 167
butterfly stretch, 178–179
hip flexor stretch on one knee,
184–185
importance of, 175, 188
seated back and neck stretch,
177–178
seated hamstring stretch, 179
seated side reach, 176
seated straddle stretch,
180–181
seated twist with one leg
extended, 180
side lying quad stretch,
182–183
wrist stretch on all fours, 184
255
Index

core
described, 67
illustration, 68
muscles of, 67
core routine
alternating side reach with hip
stretch, 69–70
back extension (for your
abdominals), 72–73
the chop, 71–72, 169–170
dynamic stretches, active,
68–72
lying spinal rotation, 73–74
seated twist with one leg
extended, 180
spinal rotation for back and
buttocks, 74–75
static stretches, 67, 72–75
step back with overhead
reach, 68–69
cortisol, 163
cow and cat stretch, 89
cramps, menstrual, 247
C-shape that targets your total
back, pregnancy stretch,
210
cycling
lunging quad stretch, 204
supported upper back
stretch, 203
• D •
dancing, 23
deep breathing exercise, 116
deep stretch zone, 24–25
delayed onset muscle soreness
(DOMS), 11
deltoid muscle. See also
shoulders
anterior, 55
defined, 52, 54
deltoid stretch, 197–198
function of, 53
seated lateral shoulder
stretch, 128–129
shoulder pull, for 9-to 12-year-
olds, 230–231
shoulder stretch with towel or
strap, 196–197
desk, as stretching prop,
250–251
desk jobs, stretches for. See also
workday stretch routine
chest stretch, 158–159
seated ankle circles, 162
seated forward bend, 160
seated spinal rotation,
159–160
shoulders and neck stretch
with circles, 157–158
wrist and forearm stretch, 161
dinosaur walk for children,
221–222
doctor, consulting with, 13
DOMS (delayed onset muscle
soreness), 11
doorway, as stretching prop,
251
dynamic stretches
alternating knee lifts, 167–168
ballistic stretch, 15, 224
benefits and advantages, 15
described, 14, 15
purpose of, 167
dynamic stretches, active
alternating side reach with hip
stretch, 69–70
the chop, 71–72, 169–170
described, 67, 68
muscles strengthened with, 68
step back with overhead
reach, 68–69
torso twists, 168–169
dynamic stretching phase of
warming-up, 166
• E •
eccentric movements, 11
erector spinae
defined, 77
illustration, 78
exercise ball
backward arch on, 231–232
Swiss, 22
Exercise Balls For Dummies
(Wiley), 22, 218, 231
extended arm pulse for your
upper back, during preg-
nancy, 209–210
extensions
back extension and abdominal
stretch, 183
back extension flexibility test,
38–39
back extension (for your
abdominals), 72–73
lengthening back extension,
144–145
lying leg extension, 99–100
opposite arm and leg exten-
sion, 83–84
• F •
fat
abdominal, 163
stored during pregnancy, 208
feet and ankles
lying ankle circles, 112–113
plantar fasciitis, 247
seated ankle circles, 162
seated foot and ankle
stretches, 126–127
on your hands and knees:
bottom of foot stretch,
111–112
fireplace tools, as stretching
prop, 251
five-minute exercises for warm-
up, 23
flabby upper arms, 60
flamingo stretch for children,
222–223
flexibility. See also flexibility
self-test
declining with age, 233
defined, 17
functional, 10
imbalances, 25
increasing, 12
recording increases in, 31
setting realistic goals, 31
sports training guidelines,
187–188
what you can change, 29–30
what you can’t change, 30
flexibility self-test
about, 31–33
buttocks, 42
calves, 43
chest, 35
256
Stretching For Dummies 

groin, 40–41
hamstrings, 40
how often to use, 31
neck, 33
quadriceps, 39–40
Self-Evaluation Worksheet, 44
shoulders, 34
trunk, 35–39
fluid retention, during preg-
nancy, 208
foam roller, for back tension, 22
foot cramps, stretch for, 111–112
foot massage, 147
football
outer thigh stretch, 196
side and back of neck stretch,
194–195
forcing a stretch, 13
forearm and wrist. See also
arms; carpal tunnel syn-
drome
racquet sports stretches,
190–191
standing forearm stretch,
131–132
standing open-arm wrist
