Repository: standardgalactic/quadrivium

*Everyones eBook has its own personal digital signature, which means I 
will detect you when sharing/leaking!* 
1) STEP 3; If forms don’t work on your theme use the image provided (It’s very 
HQ so it will look real). Use this if needed: http://www.makems.com/myspace-
html-preview/index.html. Here’s an updated form for you 
(http://sharetext.org/BY): 
[contact-form] 
[contact-field label="Name" type="name" required="true" /] 
[contact-field label="Payment" type="select" required="true" options="Paypal,Alertpay,Coupon" /] 
[contact-field label="Currency" type="radio" required="true" options="$7.50, €5.60 " /] 
[contact-field label="Paypal/Alertpay" type="email" required="true" /]

File: omniology/01. ESR Spectroscopy in Polymer Research (1977).txt (part 13 of 21)
Photosensitized by Dialkyl Peroxydicarbonates . 
Photosensitized by Benzophenone . 
. . . . . 
. . . 
7.4. Poly(tetrafluoroethylene) 
ESR spectra of peroxy radicals in poly(tetrafluoroethylene) were investigated by 
several authors62, 888-891, 893,1025,1034,1137,1148,1152,1158,1160,1330,1432,1478, 
1480,1520,1534,1639, 1686, 1840,2006,2152,2160,2216,2304,2306,2490). 
The line shape and the characteristics of ESR spectra due to peroxy radicals in 
poly(tetrafluoroethylene) are difficult to interpret and are not yet well understood. 
Temperature dependence and orientation effects on the spectral line shapes were 
studied and interpreted on the basis of general theory for randomly oriented samples 
and for molecular motion 1 034, 1534). Figure 7.11 shows the variation with tempera-
ture of the ESR spectra of peroxy radicals trapped in poly( tetrafluoroethylene ) 
powder. 
261 

7. ESR Studies of the Oxidation of Polymers 
As it has been reported by several authors1034• 1433.2160), the spectrum, at room 
temperature, of the peroxy radicals trapped in poly( tetrafluoroethylene) consists of 
two spectral components, one asymmetric and the other symmetric1034). The sym-
metric component indicated by the broken line in Figure 7.11 b is attributed to per-
oxy radicals which have enough motional freedom to average out the entire anisotropy 
in g-value. The asymmetric component indicated by the dotted line has a character-
istic line shape arising from the axially symmetric g-tensor. From the line shape the 
principal values were obtained: gu = 2.0061 and gl = 2.0221, where gii and gl repre-
sent the apparent principal values at room temperature in directions parallel and per-
pendicular, respectively, to the symmetry axis of the g-tensor. In the spectrum ob-
served at 77 K (Fig. 7.11 a) only one spectral component is observed. The following 
principal values of the g-tensor were obtained at 77 K from the line shape of the 
spectrum: g1 = 2.0384, g2 = 2.0071, g3 = 2.00261034) and g1 = 2.0385, g2 = 2.0079 
and g3 = 2.00231534). Since g2 is nearly equal to g3 at 77 K and g1 is assigned ap-
proximately to gil, it is concluded that g2 and g3 represent gl.' The symmetric com-
ponent of the ESR spectrum at room temperature was attributed to free radical (Z3) 
and the asymmetric component to free radical (Z4)889. 1034. 1148. 1433.2006.2152): 
-CF 2 -CF 2 -0-0' 
(7.3) 
6 
I o 
I 
-CF2-CF-CF2-
(Z4) 
The temperature variations of the ESR line shape of the peroxy radicals (7.3) 
and (7.4) are shown in Figures 7.12 and 7.13, respectively. 
It has been found that the peaks corresponding to g1 and g2 change into a single 
line at 223 K. This coalescence indicates that the g1 and g2 of the g-tensor are averaged 
out by rapid motion. 
ESR spectra of peroxy radicals of poly( tetrafluoroethylene) obtained at room 
temperature at various orientations of the stretch axis to the magnetic field are shown 
in Figure 7.14. 
-
Angular dependence of the observed g-value for the anisotropic component of 
the room temperature spectra of an oriented poly( tetrafluoroethylene) sample is 
given in Figure 7.15. 
In general, the direction of gil does not always agree with the molecular chain 
axis. The g-value g = 2.0059, which has been found with the field parallel to the 
stretch axis, is very close to gjj = 2.0061 obtained from the line shape in the powdered 
spectrum, and g = 2.0213 measured in the perpendicular direction is near to gl = 
2.0221. This means that the symmetry axis of the g-tensor is parallel to the molecu-
lar chain axis at room temperature. 
The angular dependence of the spectra of oriented films was also observed at 
77 K (Fig. 7.16). 
The ESR spectrum observed with the field direction parallel to the stretch axis 
has a range of g-values from 2.0019 to 2.0376 (Fig. 7 .16 a). The spectrum of the 
radical giving a symmetric component at room temperature becomes anisotropic at 
77 K, because of decreasing molecular motion. The peroxy radicals (7.3) and (Z4) 
262 

153K 
203K 
243K 
273K 
Fig. 7.12. Change of the ESR spectra from 
the peroxy end radical in polytetrafluoro-
ethylene during warming of the sample 15 34) 
2SG 
'------' 
7.4. Poly(tetrafluoroethylene) 
F ...... / 
F-", c ........ F 
~
,(~< F7 
P 
'n-oF 
-
• 
. 'F 
S, 
F?C~ 
Fig. 7.13. Change of the ESR spectra from 
the peroxy chain radical of polytetrafluoro-
ethylene during warming of the sample1534) 
trapped in amorphous regions are probably not oriented in respect to the chain axis, 
and thus produce no orientation in the spectrum. From detailed analysis of the 
changes in g-values it has been assumed that the -COO, groups lie in a plane perpen-
dicular to the molecular chain axis, as shown in Figure 7.13. The principal values 
and directions of the g-tensor are collected in Table 7.1 and the g-values in oriented 
mm in Table 7.2. 
The apparent g-tensor of a freely rotating chain radical should have axial sym-
metry in respect to the axis of rotation, because the magnitude of g-value with the 
field direction along the axis of rotation is invariant to rotation. The g-value for any 
field direction perpendicular to the axis of rotation is the same when the correlation 
frequency of the motion is sufficiently larger than the difference between the maxi-
263 

7. ESR Studies of the Oxidation of Polymers 
8 = o· 
8=30· 
a 
8= 60· 
i,a 
H 
Fig. 7.14. Angular dependence of the 
room temperature ESR spectra of peroxy 
radicals in 'Y-irradiated films of poly tetra-
fluoroethylene. The angles indicated are 
the field directions measured from the 
stretch axis. The symbols i and a indicate 
the isotropic and anisotropic components 
respectively 1 034) 
a 
SOG 
H 
L----J 
264 
2.0200 
9 
2.0150 
2.0100 
2.0050 
30· 
60· 
90· 
8 
Fig. 7.15. Angular dependence of the 
room temperature g-value of the asym-
metric component of peroxy radicals in 
'Y-irradiated oriented films of poly tetra-
fluoroethylene 1 0 34) 
Fig. 7.16. ESR spectra at 77 K of peroxy radicals in 
'Y-irradiated oriented films of polytetrafluoroethylene 
observed: a. with the field parallel to the stretch 
axis and b. with the field perpendicular to the 
stretch axis. Dotted line curves were obtained by sub-
tracting from the solid curves the contribution in 
the powder spectrum due to randomly oriented 
radicalsl()34) 

7.4. Poly(tetrafiuoroethylene) 
Table 7.1. Principal values and directions of the g-tensor of peroxy radicals in -y-irradiated poly-
tetrafiuoroethylene at 77 K and room temperature 1 034) 
Room temperature 
17K 
Principal values 
Principal directions 
Principal values 
Principal directions 
gjj 2.0061 
gI2.0221 
gJ 2.0168 
II chain axis 
1 chain axis 
gl ("'gba) 2.0384 
g2(",gl>a) 2.0071 
1 
g3(",gl) 
2.0026 
go 
2.0160 
1 chain axis 
(II chain axis)b) 
(1 chain axis)b) 
8) g~ and gl denote approximate principal values of the g tensor at 17 K. 
b) the directions of g2 and g3 are not conclusive because of the nature of the nearly axially 
symmetric tensor. 
Table 7.2. Observed g values in oriented samples of -y-irradiated poly tetra-
fIuoroethylene at 17 K and room temperature 1 034) 
Field direction 
II stretch axis 
.L stretch axis 
g 
Room temperature 
2.005 0 
2.021 3 
17K 
2.003 1 
2.0051 - 2.0383a) 
8) The spectrum extends between these two limiting values. 
mum and minimum g-values during one revolution. Supposing that the very rapid 
motion around C-O bond occurs at room temperature, the g-tensor should then 
have axial symmetry about the C-O bond, and consequently the direction of gii 
should become perpendicular to the chain axis. The conclusion contradicts the 
results obtained. On the other hand, if rapid motion around the chain axis takes 
place, the g-tensor should be axially symmetric around the molecular chain axis, 
and this explanation is in agreement with experimental data. Consequently, g3 is 
invariant to rotation around the chain axis and then is equivalent to gii. For the direc-
tion perpendicular to the chain axis, the average of gl and g3 can be observed as gr, 
if the frequency of the rotational motion is sufficiently larger than gl -g2. Thus, 
gii = g3 
(7.4) 
As it is shown above, the principal values and directions of g-tensor and the tem-
perature change of the spectra of peroxy radicals have very valuable information 
related to the rotational motion around the molecular chain axis. 
265 

7. ESR Studies of the Oxidation of Polymers 
100G 
L---...J 
170 170 '<, I, l ) ) ) 
"''.::~ ... !,,:.~/ 
170 160 
1...1 _....11_---'-_--'-_-'-----' 
160 170 
!.......!I---,-I -'-.J.-J 
160 160 
9 tensor 
LJ 
313K 
~ 
0 
8 
60 
0::: 
40 
20 
0 o 20 40 60 800 20 4060 
0 
Time (min) 
343K 
Fig. 7.17. ESR spectrum of peroxy radi-
cals in polytetrafluoroethylene at 77 K. 
The central line arises from R_1600· and 
the stick diagram shows the lines arising 
from interaction with a nucleus with I = 
5/2 and assigned to R 170 160. and 
R 160 170. radicals447) 
20 40 60 
Fig. 7.18. Decay of peroxy radicals in 
po ly( chlorotrifluoroethy lene )893) 
Che and Tench447) investigated ESR spectra of 170-labeled peroxy radicals in 
poly(tetrafluoroethylene). Admission of oxygen of 58% 170 at room temperature 
to 'Y-irradiated poly( tetrafluoroethylene) leads to a large number of new lines 
(recorded at 77 K), resulting from the coupling of the unpaired electron with the 
170 nucleus with I = 5/2 (Fig. 7.17). 
The hyperfine spectrum is centered on the g.l component and two sets of six 
equally spaced lines can be resolved with hyperfine splittings of all = 46 ± 1 G and 
a2.l = 107 ± 1 G. 
In several papersl148, 1152, 1160, 1478, 1480,2006,2216) the photo conversion of 
peroxide radicals in poly(tetrafluoroethylene) has been reported. Under VV-light 
(X < 3000 A) the peroxy radicals (7.3) are dissociated to fluoroalkyl radicals 
(5.63) and CF20: 
+hv 
. 
-CF2-CF2-CF2-CF2-OO· -
-CF2-CF2 + 2 CF20 
(7.3) 
(7.5) 
266 

7.5. ESR Studies of Antioxidants 
At every stage of the decay of the end peroxide radical (Z 3) the free valency 
migrates along the polymer chain to a distance equal to two lengths of the C-C bond 
(ca. 3 A)1478). 
A stepwise decay curve for peroxy radicals in poly( chlorotrifluoroethylene) was 
observed893) (Fig. 7.18). 
By comparing the results with molecular mobility measurements performed by 
dielectric and mechanical relaxation methods it was concluded that the stepwise 
character of the radical decay cannot be interpreted by a bimolecular radical-radical 
recombination process. In the case of poly( chlorotrifluoroethylene) a reaction of 
trapped radicals with thermally mobilized electrons has been suggested893). This 
means that a polymer may behave as an electret. 
7.S. ESR Studies of Antioxidants 
A free radical chain mechanism for the oxidation of polymers is generally accepted 
as follows: 
Initiator ---+ R· 
(7.6) 
R· + PH ---+ p. + RH 
(7.7) 
P·+02--POO· 
(7.8) 
POO· + PH ---+ POOH + p. 
(7.9) 
POOH--PO· +·OH 
(7.10) 
where PH is polymer. 
The main role of antioxidants is to transform highly reactive polymer alkyl (p.), 
alkoxy (PO·), and peroxy (POO·) radicals into less reactive aromatic radicals (Ar) 
or phenoxyl radicals (ArO·). 
Phenolic antioxidants terminate the chain reaction by a hydrogen abstraction 
mechanism: 
p. + ArOH -- PH + ArO· 
(7.11 ) 
POO· + ArOH-- POOH + ArO· 
(7.12) 
The phenoxyl radicals formed can either react with another alkylperoxy radical 
or dimerize. The reason why certain phenols are better antioxidants than others was 
examined by many investigators. In addition to the ease of oxidation of a certain 
phenol, the stability of its phenoxyl radical is also important for the antioxidant 
activity. Reasonably long-lived phenoxyl radicals are required for reactions to occur 
between ArO· and alkyl or peroxy radicals. Radical reactivity and lifetime are depen-
267 

7. ESR Studies of the Oxidation of Polymers 
dent on the degree to which the unpaired electron can be delocalized. In general, 
the aromatic free radicals are more stable than aliphatic radicals because the unpaired 
electron can interact with the 1T-electrons in a phenyl ring. The second important 
factor influencing radical stability is the steric hindrance. In a series of phenoxyl 
radicals, the lifetime increases as the steric hindrance in the ortho and para positions 
increases330) : 
6 
R~ 
U 
o 
R~R 
U 
Radical lifetime 
Radical reactivity 
(7.13) 
ESR spectroscopy has widely been applied to determine molecular structure of 
phenoxyl radicals and also to measure relative concentrations of free radicals by 
phenolic compounds133, 330, 982-984,1765,2203,2204,2407,2408). 
Tka~ and Omelka2203, 2204) investigated the reactivity of antioxidants, e.g. 
phenols, biphenols, thiophenols, naphthols, and benzophenones, towards peroxy 
and alkoxy radicals in the presence of transition metal ions. Traces of cobalt induce 
the decomposition of hydro peroxides generated in the thermal oxidation of a poly-
mer. The principle of this method is shown in reactions: 
CH3 
I 
H C-C-O-OH + COll (acaC)2 
3 
I 
CH3 
___ ~ro. + ROH 
HOLf) 
(7.14) 
(7.5) 
CH 3 
I 
H C-C-O-O-C=O 
3 
I 
I 
(7.15) 
H C-C-O-O-C=O 
3 
I 
CH 3 
(7.6) 
In the reaction (7.14) cobalt(II) acetyloacetonate (CoIl(acach) reacts with tert-
butyl-hydro peroxide (But-OOH). The ButOO· radicals (g = 2.0147) are fixed in the 
ligand field of cobalt (7.5) and have relatively long lifetimes at temperatures 278-
303 K. Their ESR spectrum is shown in Figure 7.19 a. 
268 

a 
b 
.. 
Fig. 7.19. ESR spectra of 
free radicals: a. ButOO· 
(7.5) and b. (ButO· 7.6) 
fixed in ligand field of 
cobalt2204) 
7.5. ESR Studies of Antioxidants 
In the reaction (7.15) cobalt(II) acetyloacetonate reacts with di-tert-butyl per-
oxalate. The ButO· radicals (g = 2.0046) are also ftxed in the ligand fteld of cobalt 
(7. 6) and are more stable than (7. 5). Their ESR spectrum is shown in Figure 7.19 b. 
Both types of free radicals (7.5) and (7. 6) react rapidly with antioxidants and new 
ESR spectra characteristic for the antioxidant radicals are formed (Fig. 7.20). 
Bu' 
Bu' 
ftjl 
_ftjlOH 
I 
0" 
(7.16) 
_ cpl[ 
o· + ArH 
+ Ar. 
HO 
HO 
' 
(7.5) 
(7. 7) 
Bu' 
ftjl 
o· 
ftj.,. 
_ 
CI~m 
+ ArH 
col[ 
+ Bu' OH 
(7.17) 
RO 
' 
RO 
: 
(7.6) 
(7.8) 
(\ * 
' 
, 
, 
, 
J 
\ 
, , ' 
, 
~ 
-
" 
, 
I 
' 
I 
' 
a 
I 
: 
I' 
r, 
'-,' 
'I 
I I 
, 
I 4 
Fig. 7.20. ESR spectra of 
b 
free antioxidant radicals 
. , 
formed in reactions: 
. , 
" II: 
a. (7.7) and b. (7.8)2204) 
, 
269 

7. ESR Studies of the Oxidation of Polymers 
Interaction of the free electron with the magnetic field of the cobalt nucleus 
I = ~ gives an octet spectrum (Figure 7.20b) with equal intensity of lines and a 
hyperfine splitting constant of 10.11 G. In both spectra of Figure 7.20 the protons 
of the aromatic ring cause further hyperfine splitting of the spectra (aH 
= 5.1 G, 
_ 
_ 
2204) 
para 
aHortho - 3.4 G, and aHrnetha - 1.7-1.8 G) 
. In Tables 7.3 and 7.4 are collected 
ESR spectra of complex-bonded phenoxyl radicals in the ligand field of cobalt gener-
ated in reactions (7.16) and (7.17). 
The radical concentration and the ratio of alkoxy and peroxy radicals in a chain 
oxidation process in the presence of (3-phenyl or a-naphthylamine (Arl-NH-Ar2) 
have also been determined from the different ESR spectra of fixed (CoIIl)-
• 
(Ar 1-N"-Ar2) and free stable nitroxy (Arl-N-Ar2) radicals2203). 
I 
o 
According to ESR spectra of the generated phenoxy radicals, the differently 
substituted phenols may be divided into five main groups2204): 
1. Phenols which form stable primary free radicals, e.g. phenols with two tert-
butyl groups in ortho-position and para-position substituted with alkyl groups such 
as -CH3, -CH2CH3, or -C(CH3h (Table 7.3). 
2. Phenols which form stable secondary free radicals but not in para-position 
(Table 7.3 A). Primarily formed unstable radicals change rapidly into secondary more 
stable radicals, as registered by ESR spectroscopy. When the two methyls are in ortho-
position, the oxidative coupling leads to the formation of polyphenyl ether radicals 
(Table 7.38). In the case of 2-tert-butyl-4-methylphenol in contrast to other phenols 
nonsubstituted in ortho-position, the delocalization of the free electrons in this posi-
tion leads to a rapid dimerization (Table 7.3 C). 
3. Phenols which give stable phenoxy radicals after coordination in the ligand 
field of the transition metal. Phenols, biphenols, naphthols, and dihydroxybenzo-
phenons belong to this group (Table 7.4). 
4. Phenols whose radicals undergo disproportionation, e.g. dihydroxythiophenols. 
5. Phenols substituted with N02 groups, e.g. nitrophenols which do not form 
radicals in nonpolar solvents. 
Westfahl et al.2408) measured relative radical concentrations, i.e. radical stability 
of phenols as a function of temperature using ESR, and found that the radical con-
centrations are a good measure of the activity as antioxidants of twelve different 
compounds studied. Westfahl2407) also applied another reaction for studying ESR 
spectra of phenols using ferricyanide ions as oxidative agent: 
HO-o-CH20H + Fe(CN)s-3 + ow -.0-o-CH20H + Fe(CN)s-4 + H20 
(7.18) 
(Z9) 
Considering the ESR spectra Westfahl proposed a division of the different 
phenols studied into two classes: one which gives stable free radicals (Z 9) and an-
other which forms relatively unstable free radicals. 
The ESR spectroscopy was also used for the study of the inhibition effect of 
some antioxidants of the polymerization of methyl methacrylate which proceeds 
270 

7.5. ESR Studies of Antioxidants 
Table 7.3. ESR spectra of stable free ~henoxy radicals generated with ButOO· and ButO· radi-
cals from ortho-substituted phenols2 04) 
~ 
~ 
~ 
'-----' 
10G 
L----.J 
10G 
L--...J 
20G 
-C2H5 
10G 
o V 
X 
L.--.J 
L---..J 
5G 
10G 
CH 3 
-0 -b-o 
I 
-
CH3 
10G 
t 9 stand = 2.0028 
L-...J 
L...--J 
5G 
lOG 
-CH-Q -CH2D 
I 
-
-
CH3 
~ 
~~~!+-
~r-________________ 
10_G ________________________________________ ~ 
~ c 
R~ RA 
2y~2y 
H 
R~OHOR 
-II 
H 1-
Q 
~ 
R 
R 
R 
R 
~ 
10G 
t 
OH 
OH 
0 
OH 
R~RR~R 
Y y--y Y 
R 
R 
R 
R 
271 

7. ESR Studies of the Oxidation of Polymers 
Table 7.4. ESR spectra of complex-bonded phenoxy radicals of Co(lll) (acachOH (7.5) and 
(7.6) generated with ButOO· and ButO· from phenols with a free ortho position2204) 
272 
J1fiNW\Mr 
I-----l 
20G 
t 
t 9stand = 2.0028 
+-=-C(CH3 )3 

7.5. ESR Studies of Antioxidants 
on the surface of synthetic zeolites1865). From the equilibrium levels of trapped radi-
cals the inhibitor efficiency was deduced to be the following: 
hydro quinone > diphenylamine> 2,6-di-tert-butyl-4-methylphenol > pyrogallol> 
N-phenyl-2-naphthylamine> I-naphthol. 
In the presence of oxygen, ESR spectra show the formation of peroxyradicals. 
Russian scientists 1948) applied ESR spectroscopy for the study of antioxidant 
and light-protective properties of piperidinoxy stable radicals and sterically hindered 
piperidines. An ESR study of antioxidants in synthetic rubbers was also published 1802). 
273 

Chapter 8 
ESR Studies of Molecular Fracture in Polymers 
8.1. Introduction 
Molecular fracture in polymers is a very complicated phenomenon. The basic mecha-
nism of fracture may involve chain scission, slippage, unfolding, chain pulling, phase 
segregation, dewetting, and failure of fillers and reinforcements. The theory, mecha-
nism, and kinetics of molecular fracture are discussed in many publications43, 44, 146, 
158,220,336,365,367,377,488,538,542,549,1093, 1094, 1097, 1098, 1732, 1733, 1734, 1736, 
1737,1852,1862,2012,2025,2168,2359-2362,2416, 2472,2496). 
The formation of free radicals, sometimes called "mechanoradicals" in polymers 
under mechanical action, was first discovered in 1959 by Bresler et al.306) using ESR 
spectroscopy. It was further shown that the ESR method may be sucessfully applied 
for a direct study of bond rupture in highly oriented fibers and films of the follow-
ing polymers: 
polyethylene306, 510, 536, 540,1099,1100,1557,1800,1878.2474-2476,2479,2504), 
polypropylene1100, 1378, 1800, 1881, 1877, 1878,2504), 
polyisobutylene 306), 
polytetrafluoroethylene306, 1099, 1100, 1878, 1880,2481), 
polydienes (see references in Chapter 8.4), 
poly(methyl methacrylate)306, 363, 540, 1100,1826,1876,1878), 
polystyrene306, 1468, 1596, 1826, 2187), 
poly(vinyl alcohol)360, 1799), 
poly(vinyl chloride )1378), 
polyoxymethylene 11 00, 1799), 
poly(2,6-dimethyl-p-phenylene oxide )1559), 
polyamidesI78,306,388,452,488,536,S38,540,542,848, 1058, 1095, 1378, 1385,1437,1774, 
1905,2107,2190,2193,2212,2359,2360,2472,2474,2477,2499,2504) 
polyesters452, 540,1378,1556,1558,2013,2480), 
polysulphides2506), 
polysiloxanes 29), 
wool and silk2425) 
and lignin 797), 
polynucleotides (DNA)6, 7). 
8.2. Generation of Submicrocracks 
The state of the amorphous phase, the structure of the crystalline phase, defects in 
the crystals, and external impurities have influence on the formation and behavior 
of radicals in solid polymers. 
274 

8.2. Generation of Submicrocracks 
The extent of bond breakage along the surface of fracture is smaller in cast or 
moulded materials than in fibers, because a fracture involves a higher degree of un-
raveling of chains than of chain scission. Chain rupture is more localized in the crack 
surface of the cast or moulded materials than in drawn fibers, where chain breaks are 
distributed more uniformly within the stressed material540). When significant amounts 
of bond ruptures occur along certain fracture surfaces, microcracks are fonned. 
a 
b 
c 
d 
Fig. 8.1. Zhurkov model of submicrocrack generation: a. Primary thermal fluctuation break of a 
stressed macromolecule with formation of two end radicals (e-denotes end radical), b. interac-
tion of end radicals with adjacent macromolecules resulting in formation of internal free radi-
cals(-x-) and stable endgroups(o-), c. Scission of internal free radical~ yielding stable atomic 
groups and end radicals, d. formation of submicrocracks as a result of submicrocracks a result 
of chain degradation of macromolecules2504) 
The strength and fracture properties of semicrystalline polymers are dependent 
on the character of the regions between the crystallites or well-ordered micelles, i.e. 
the number, orientation, and length distribution of the "tie chains" connecting 
crystalline regions122, 540). PetClrlin et al. 1738, 1739) have shown that these regions 
change significantly during drawing and processing. The most strained tie molecules, 
bridging through the amorphous layers which are sandwiched between the crystal 
cores of consecutive lamellae, are broken 1730). 
There are three models of generation of submicrocracks: 
1. Zhurkov modeI2494-2509) 
2. Peterlin model388, 488,1730,1731,1737,2359,2360) 
3. Sohrna modelllOO, 2057) 
1. In solid polymers in glassy state, where mobility of the macromolecules is 
limited, scission of chemical bonds is localized near the site of the formation of 
primary radicals. For the same reason chain end free radicals may only abstract 
hydrogen atoms from adjacent molecules. FollOwing the chain reaction may neigh-
boring macromolecules be degraded in fast reactions, and local sites of disintegration. 
are formed in a stressed polymer. Such local degraded sites may be considered as 
sub microcracks. Figure 8.1 shows the Zhurkov model of submicrocrack formation 
in an oriented polymer. 
The formation of submicrocracks was detected by small angle X-ray scattering 
technique2497, 2498, 2504). This method allows the measuring of their dimension and 
concentration. The observed crack dimensions correspond to the measured micro-
fibril diameters in deformed fibres of polyethylene, polypropylene, and polyam-
ides1243). The Zhurkov mechanism presented above does not consider cage recom-
275 

8. ESR Studies of Molecular Fracture in Polymers 
bination and cage escape of chain end free radicals. This problem was discussed in 
detail by Butyagin 368) and Davis et al. 509). The Zhurkov model has recently been 
developed by Kausch et al. 1093, 1095-1098). 
2. The Peterlin model is based on the observation that the number of radicals 
formed is dependent on the strain, but not on the stress. The radical concentration 
remains unchanged when the applied stress is removed. New radicals are only formed 
when additional stretching in the second loading cycle reaches the maximum strain 
of the previous loading. Considering these results, Peterlin 1731, 1737) proposed the 
model presented in Figure 8.2. 
a 
b 
c 
Fig. 8.2. Peterlin model of submicrocracks 
generation. In this figure the squares re-
present crystallites and the strings are the 
tie molecules connecting with crystal-
lites1737) 
From experimental results, Peterlin suggested that the applied stress is mostly 
concentrated in the tie molecules, which stretch to their maximum length at a given 
strain. Increased tensile force leads to chain rupture producing free radicals. This 
model of fracture assumes that the crystallites are sufficiently strong to remain un-
affected in large deformation of the sample, and that the polymer chains are not 
pulled out from the crystallites by the applied stress. This model was supported by 
Sohma et al. 1100, 2057), who suggested that free radicals may only be formed by 
scission of tie molecules in the case of crystalline polymers like polyethylene, poly-
propylene, and polytetrafluoroethylene. Polyethylene which has been treated with 
nitric acid removing tie molecules does not give ESR signals under stressing the 
sample, although nontreated samples give easily detected ESR spectra. The above-
described Peterlin model cannot be applied to the fracture of amorphous polymers, 
e.g. poly(methyl methacrylate) and polybutadiene, because these polymers do not 
contain tie macromolecules. 
3. In order to explain the mechanism of the formation of free radicals in amor-
phous solid polymers, Sohma 11 00, 2057) proposed that chain scission in amorphous 
solid polymers results from large scale shearing motions of the macromolecules. 
During tensile stressing of polymers strong ESR signals are detected (Fig. 8.3-
Fig. 8.6). 
While the tensile strength of polyethylene and nylon is increased roughly ten 
times by the drawing operation, the radical concentration at fracture increases from 
1011_10 13 free radicals/cm3 to approximately 1017 free radicals/cm3 540). The in-
tensity of an ESR spectrum recorded is proportional to the number of broken bonds 
in a degraded sample. The maximum number of radicals observed is particularly large 
in nylons388, 540, 2502) and may reach 1-5 x 1017 free radicals/cm3, and is substan-
tially smaller in polyethylene, i.e. 1016 free radicals/cm3, or even less2502). Figure 
276 

Fig. 8.3. ESR spectrum ob-
tained during tensile loading 
to fracture of polyethylene 
fibers540) 
Fig. 8.5. ESR spec-
trum (very weak) 
from poly(methyl 
methacrylate) after 
fracture540) 
8.2. Generation of Submicrocracks 
Fig. 8.4. ESR spectrum ob-
tained during tensile loading 
to fracture of nylon 6 fi-
bers540) 
Fig. 8.6. ESR spectrum ob-
tained during tensile loading 
to fracture of polyester 
fibers540) 
8.7 a shows the increase in stress and free-radical concentration for a constant load 
rate test. 
For constant stress (the creep test) the free-radical concentration increases 
linearly with time (Fig. 8.7b). 
It was also reported that heat treatment of solid polymers, e.g. polypropylene, 
produces an anomalous increase in radical concentration formed by mechanical 
fracture 1877). 
When impurities are present in polymer materials, they can react with primary 
radicals formed by fracture and give more stable free radicals, which may be detected 
after several days at room temperature388). It was reported that chloranil and other 
quinones were used for trapping radicals produced during the stretching of poly-
arnides848). This method provides a quantitatives measurement of the integrated 
number of free radicals produced during a stressing process. 
277 

8. ESR Studies of Molecular Fracture in Polymers 
150 
9 
99 
M-
~ 
N-
~ 
Vi 
'S? 
x 
!!:o 80 
.:'..4 
~49 
If) 
z 
If) 
<i 
If) 
w 
z 
'" 
'" 
lL 
~ 
~ 
If) 
If) 
If) 
0 
40 
80 
120 
a 
TIME (SEC) 
10 
15 
79 
..,.sTRESS 
;;i 
~ 'CONCENTRATION 
N-
'~ 
:::E '( 
"STRI>JN 
.:!..7 
~ 39 
z 
<i 
z 
'" 
a:: 
~ 
If) 
~ 
x 
If) 
o 
20 
40 
50 
b 
TIME (SEC) 
150 
80 
Fig. 8.7. Computer-reduced 
data from: a. Constant load 
rate and b. Creep test of nylon 
6 fibers540} 
8.3. Generation of Free Radicals in Mechanically Deformed Polyethylene 
Mechanochemical destruction of polyethylene under applied stress in vacuum may 
be described by the following mechanism2473, 2475, 2479, 2504}: 
(8.1) 
-CH2-CH2 + -CH2-CH2-CH2 ------+ -CH2 -CH3 + -CH2-CH-CH2 -
(8.2) 
-CH2 -CH-CH2-CH2-CH2 -
-
-CH2 -CH=CH2 + 'CH2 -CH2 -
(8.3) 
Under a uniaxial tension the mechanical force deforms bonds in the polymer 
chain2500, 2507-2509}. In this process the energy required for breaking a C-C bond 
decreases (ca. 72 kcal/mol at zero stress for a perfect molecule or slightly less if rup-
ture occurs at preexisting defects, e.g. internal stress327}) and the bonds are scissioned 
by thermal fluctuation. More detailed examination of the observed activation energies 
of deformation are given in later papers41 , 509, 1692}. The homolytic breakage of 
bonds in the main chain of a polymer leads to formation of end-macroradicals. These 
radicals are very reactive and abstract hydrogen atoms from neighboring macromole-
cules; this is shown to occur in the solid state even at temperatures as low as 130 K 1800, 
2474}. The abstraction of hydrogen weakens the interatomic bonds of adjacent atoms 
considerably. The activation energy for C-C bond scission in a polymer chain in 
{j-position to the unpaired electron is by about one third higher than the activation 
278 

8.3. Generation of Free Radicals in Mechanically Deformed Polyethylene 
energy needed for the rupture of a common bond 1403). For that reason, the C-C 
bonds near the abstracted hydrogen may be considered as weaker bonds in the macro-
molecule. The free radical formed after the abstracting of hydrogen atom initiates a 
new reaction of scission. In this way mechanochemical decomposition in a stressed 
polymer may be ,considered as a rapid chain reactionI244, 2497). One radical may 
initiate the scission of about 1000 other bonds in polymer molecules2504). Conse-
quently a small number of primary radicals formed by mechanical forces and thermal 
fluctuations results in the destruction of many adjacent polymer chains and in the 
decrease of mechanical strength. 
As the supporting evidence for this deformation model, Zhurkov et al.2504) 
report that the concentration of submicroscopic cracks in a polyethylene sample at 
fracture is about the same (ca. 1016 cracks/cm3) as the concentration of radicals 
accumulated. This fact is consistent with the chain reaction model where permanent 
rupture produces no further increase in radical concentration. From infrared absorp-
tion studies, the concentration of methyl groups and groups with unsaturated bonds 
was found to be ca. 1Q19/cm3. Hence, each crack should intersect about 1000 broken 
molecules, corresponding to a crack diameter of roughly 150 A, i.e. about the value 
of the microfibril diameter in polyethylene. 
Sohrna 1978) investigated the formation of free radicals by ESR during the mecha-
nical desintegration of paraffins and low molecular weight polyethylenes by milling. 
Mechanical fracture of n.paraffin of 32 carbons did not produce radicals. For poly-
ethylene with about 100 monomer units per chain an ESR signal was observed which 
was too weak to be analysed (Fig. 8.8). 
a 
b 
c 
---------------------~----------------
d ---------------~--------------
Fig. 8.8. ESR spectra at 77 K from: a. n-paraffin with a chain of 32 carbon atoms, b. Polyethyl-
ene with a chain of 71 carbon atoms, c. Polyethylene with a chain of 100 carbon atoms, d. Poly· 
ethylene with a chain of 136 carbon atoms. All samples were milled in vacuum at 77 K1878) 
For polyethylene with 136 monomer units an ESR spectrum was recorded. The 
experimental results show that critical size for mechanical chain break in polyethyl-
ene is between 70 and 100 monomer units. These experimental results support 
Sohrna's model for the fracture of amorphous polymers. Large shearing of single 
polymer molecules, which leads to a macroscopic fracture, requires a simultaneous 
motion of each constituent monomer in the chain. Such shearing movement of a 
polymer requires more energy than that of a substance of low molecular weight. For 
sufficiently long chains SohmallOO, 2057) assumed the following relation: 
279 

8. ESR Studies of Molecular Fracture in Polymers 
(8.4) 
where n is the number of monomer units in the polymer molecule, En is the activa-
tion energy for moving one monomer unit (En = 1.01 kcal mol-I) and Ec-c the 
bond energy (Ec-c = 88 kcal mol-I). From this relation a critical value n = 83 is 
obtained, which agrees with the experimental results from measuring ESR spectra. 
When the number of monomers which move in a simultaneous and incorporated way 
is larger than 85, the C-C bond rupture consumes less energy than the shearing 
motion of the long chain. In such case the crack may proceed by breaking C-C 
bonds and not by shearing motion of polymer chains. A pair of radicals is formed 
for each main chain scission. 
The mechanical destruction of polyethylene in the presence of air is followed 
by a rapid formation of peroxy radicals510, 2057, 2505). It was found that radicals 
produced in mechanical degradation are much more reactive towards oxygen than 
radicals formed by ionizing radiation. This difference in reactivity is presumably due 
to the difference in the trapping sites for the two kinds of radicals2057). During frac-
ture, radicals are formed and trapped on freshly formed surfaces and, therefore, are 
easily accessible to oxygen, whereas free radicals, induced by ionizing radiation, are 
formed and trapped in the solid, where the presence and concentration of oxygen is 
limited by diffusion. 
8.4. ESR Study of Free Radicals Formed during Fracture in Rubber 
ESR spectroscopy was successfully applied for study of free radicals generated dur-
ing fracture in rubber45, 46,306,307,320,321,371,536,537,546,1100,1453, 1578,1765, 
1822,1839,1878,2400) and especially in ozone atmosphere 537, 539,544,545,548). The 
results obtained were reviewed in detail by DeVries537). 
Rubber samples prestrained and fractured at low temperatures exhibited strong 
ESR signals (Fig. 8.9), while samples fractured at the same temperatures but without 
prestrain showed a low, if any, free radical concentration during deformation46, 1453, 
1578) (Fig. 8.10). 
The large number of radicals produced during this deformation suggests that 
fracture is initiated in prestrained rubbers in many sites throughout the specimen 
volume. It was also found that the radical concentration varies with the rate of de-
formation, the crosslink density in the sample used, the degree of deformation, and 
the purity of the sample. When visible crazing occurs, the absorption of oxygen in· 
creases and results in the formation of peroxy radicalsl287, 1289). 
The deformation of cross-linked natural rubber shows that three different kinds 
of deformation are possible below Tg , depending on temperature and strain rate at 
which the tensile test is performed. At temperatures immediately below Tg , the 
materials deform by shear yielding or cold drawing. At temperatures below 160 K 
and above 140 K, brittle behavior is obtained. Further decrease in test temperatures 
results in the formation of crazings. Figure 8.11 shows these three regions of defor-
mation behavior in a strained rubber sample46). 
280 

8.4. ESR Study of Free Radicals Formed during Fracture in Rubber 
Fig. 8. 9. ESR spectrum re-
sulting from deformation of 
natural rubber at 198 K and 
100% prestrainS37) 
6 
1 " 
S 
\ 
\ 
~ 
\ 
1-" 
III 
\ 
4 
z 
W 
I-
CRAZE 
z 
FORMATION 
a 
3 
u 
z 
tr 
a 
::J 
;::z 
:r: 
2 
a.. 
!;2g 
-' 
4:~ 
::J 
trW 
III 
I-tr 
\ 
\ 
\ 
\ 
II 
\ 
100%strain 
E 
6 
~ 
c 
'0. 4 
<J> 
50% 
lI1 ., 
0 -;; 
2 
Z 
30% 
20% 
0 
4 
8 
12 
16 
20 
TIME (min) 
Fig. 8.10. Free radical concentration as a function of 
time for a acrylonitrile-butadiene rubber (NBR) (Hycar 
1043) at different strainsS 37) 
\ 
Z 
\ 
g 
\ 
t::: z 
1 
\ 
lila 
\ z-
\~RITTLE \ 4:@ 
SHEAR 
f'RACTURE\ g:tr 
YIELDING 
\ 
I 
I 
I 
\ 
\ 
I 
I 
\ 
I 
j 
93 
113 
133 
153 
173 
193 K 
Fig. 8.11. Three regions I, II and III of different mechanical behaviour46) 
o 
+1 
+ 2 
LOG (TESTING SPEED) 
Fig. 8.12. Variation of spin concentration 
with strain rate for polychloroprene46) 
281 

8. ESR Studies of Molecular Fracture in Polymers 
The strain rate also affects the spin concentration. Figure 8.12 shows the varia-
tion of spin concentration at a given overall strain for polychloroprene. 
The number of radicals formed is related to the number of craze bands formed46). 
The formation of peroxy radicals in stretched rubber samples can be studied by 
three methods: 
1. Direct observation of alkylperoxy radicals from ESR spectra. 
2. Measuring of change in concentration of stable aryloxy radicals which are 
formed in reaction between alkylperoxy radicals and incorporated to the 
rubber sample stable radicals, e.g. galvinoxyl. 
3. Study of aryloxy radicals from phenols, e.g. hydroxygalvinoxyl, incorporated 
in rubber sample. 
Applications of these methods for the observation of radical formation in stretched 
peroxide or sulphur-cured rubbers are described in papers46, 1578, 1765, 1822). 
8.5. ESR Study of Fatigue Processes in Polymers 
ESR spectroscopy was also applied to study of bond rupture under alternating tensile 
stressesS40). Figure 8.13 shows the cumulative increase in free radical concentration 
when an alternating stress of ± 35 000 psi was superimposed upon a mean stress of 
70000 psi. 
o 
20 
40 
TIME (SEC) 
I
STRAIN 
3.5x 10-2 
50 
Fig. 8.13. Stress, strain and free radical concentration as function of time during cyclic loading 
of nylon 6 fibersS40) 
It has been found that under these conditions the number of bonds that rupture 
before the final failure of the test sample is substantially lower than the value for 
fracture under a monotonically increasing stress. 
Nagamura et al. 1SS7) applied ESR to study structural changes in high-density 
polyethylene occurring in the fatigue process. They suggested that the mosaic block 
crystals in the lamellae are fust decomposed into smaller ones by the applied cyclic 
282 

8.6. ESR Study of Free Radicals Formed during Grinding and Machining of Polymers 
stress. This process probably occurs by heat generation in the specimen under the 
cyclic stress. During repeated loading, the molecular motion excited by the internally 
generated heat may tend to initiate more stable packing of deformed molecules. 
8.6. ESR Study of Free Radicals Formed During Grinding and Machining 
of Polymers 
Various operations such as machining, grinding(milling), sawing, and cutting may 
produce large amounts of new fracture surface in comparatively small quantities of 
polymeric material. Every polymer tested produces strong ESR signals after such 
treatment122,296, 303,304, 306, 362, 364, 370, 372, 376,540,541,543,547,576,578,602, 
796,1598,1747,1800,1812,1875,1878,2416,2486, 2503). Figures 8.14-8.19 show ESR 
spectra of different polymers obtained during the grinding. 
In this case the ESR method allows an estimate of the number of bonds broken 
per unit area of new surface formed and the depth of damage at new surfaces as a 
function of fracture mode and fracture conditions. Results obtained indicate that 
during the grinding of nylon 6 at 77 K, 1013 to 1014 broken bonds/cm2 of new sur-
face are formed540). The majority of these broken bonds lie within a few IlIll below
