Repository: standardgalactic/quadrivium

*Everyones eBook has its own personal digital signature, which means I 
will detect you when sharing/leaking!* 
1) STEP 3; If forms don’t work on your theme use the image provided (It’s very 
HQ so it will look real). Use this if needed: http://www.makems.com/myspace-
html-preview/index.html. Here’s an updated form for you 
(http://sharetext.org/BY): 
[contact-form] 
[contact-field label="Name" type="name" required="true" /] 
[contact-field label="Payment" type="select" required="true" options="Paypal,Alertpay,Coupon" /] 
[contact-field label="Currency" type="radio" required="true" options="$7.50, €5.60 " /] 
[contact-field label="Paypal/Alertpay" type="email" required="true" /]

File: omniology/06. Polymer Melt Rheology and Flow Birefringence (1983).txt (part 13 of 20)
Description of Other Deformations with 
Given Strain History ••.••••.•••....••....•.••. 
Creep and Recovery ................•.•...•..... 
Free Volume as a Structural Parameter .••...... 
1f instead of '. and g. the parameters T 
. and g . are 
1 
1 
01 
01 
used, this equation is identical with eq. (6.48) on p. 115 
in Lodge's book and with eq. (1.1.38). For Es = 0 one obtains 
the Trouton viscosity, which is three times the zero shear, 
or Newtonian, viscosity. 1f in Lodge's case ('oiEs) approaches 
the value one half, his viscosity increment goes to infinity. 
*) Footnote: 
1 . 1 
2 
V =EX, 
V 
-(E/2)X 3 • 
302 

This does not happen, however, for the present model. The reason 
is that T. and g. depend here on E in a proper way. (If T; 
~ 
~ 
S 
~ 
and g. are expressed as functions of x. through eqs. (2.5.48a,b), 
~ 
~ 
a combination of the three eqs. (2.5.60), (2.5.61) and 
(2.5.62), with d/dt = 0, yields an algebraic equation for xi 
as a function of E .) With these functions T. (E ) and g; (Es) 
s 
~ 
s 
~ 
one obtains, dependent on the not grouped parameter a , from 
eq. (2.5.64) a steady state viscosity increment which shows -
on a double logarithmic plot -
a more or less pronounced maxi-
mum at ToiE s 
~ 5 (order of magnitude: three times the Trouton 
viscosity increment). 
As the place of this maximum on the abscissa for 
€ shifts with Toi ' the viscosity of the system (i.e. 
~~ 
~ 
n 
= ~nie ), is still less pronounced and spreads over 
many decades in Es' in agreement with measurements on 
several polymers (see Fig. 1.14). This description is also 
valid for ~s < 0 (one-sided.compression). For a = 0,35, as 
found in shear experiments for polystyrene Hostyren N 4000 V, 
also a very satisfactory prediction of the (optically de-
termined) steady state viscosity in one-sided compression 
could be obtained, as was shown in Fig. 1.79 by the dashed 
line. 
Very interesting is also the result of the stressing 
experiment in uniaxial extension (Es = 0 for t 
< 0 and 
E 
= constant for t 
> 0). As in shear flow, the increments 
s 11 
22 
(ai 
- 0i 
)/gi (comparable with Ti and Ni) show the 
phenomenon of overshoot, when plotted for several para-
meter values T.E 
versus t/T i*)' In contrast to the 
o~ s 
0 
shear flow, where the place of the maximum in Ti (or Ni)' 
shifts only over two decades in t/ T . 
o~ 
, when Toiq is varied 
of the place of the 
over as much as six decades, the shift 
11 
22 
maximum in (ai 
0i 
)/gi on the (t/Toi)-scale is much 
*) Footnote: ParameterT.E varies in a wide range, due to 
o~ s 
the wide range of T .values available. For the moment, 
o~ 
Es is considered as fixed. 
303 

more pronounced and almost equal to the change in the 
parameter 'oiEs. This is shown in Fig. 2.22. From this 
figure one can read that for , 
oE 
= 103 the maximum lies 
-3 
o~ s 
at t/T 
0 = 6,8.10 
, whereas for , 
oE 
= 10 the maximum 
o~ 
-1 
o~ s 
is found at t/'oi = 3.10 
. The total strain E = Est, at 
which the maximum occurs, viz. 6,8 and 3, respectively, 
only varies by a factor two when , 
0 is changed by a 
o~ 
factor hundred. This fact has interesting consequences. 
Whereas for shear flow the overshoot resulting from the 
sum of the increments becomes very flat and dependent on 
the shape of the relaxation time spectrum, this resulting 
overshoot is not too much smoothed and nearly independent 
106 
105 
~ 
" 
104 
~o 
.1:.. 
'0103 
(Cl 
~ 
N 
N b 
I 102 
~b-
t 10 
10-1 '-'--:~'----""--:-.L.--L'-:--L._>-..L.._L--'-__ 
--l 
10-4 
10-3 
10- 2 
10-1 
10. 
--tlA.oi 
Fig. 2.22: Growth of dimensionless stress as a function of 
dimensionless time for various dimensionless elon-
gational flow rates for parameter a = 0,4 accor-
ding to Acierno, La Mantia, Marrucci and Titoman-
lio65 ). (Courtesy of Elsevier Scientific Publ. 
Comp. Amsterdam.) 
304 

of the special relaxation time spectrum for uniaxial 
extension. In fact, very recently T. Raible, A. Demarmeis 
and J. Meissner 71 )have shown that a maximum tensile stress was 
reached for stressing experiments on a low density polyethylene 
as carried out at two rates of elongation t s ' at a fixed Hencky 
strain of s = 5,5. This result can almost quantitatively be 
predicted by the present model without detailed knowledge of 
the relaxation time spectrum. Only a reasonable upper limit for 
the relaxation times is needed. A less perspicuous, albeit 
probably more quantitative description of this phenomenon was 
given by Wagner et al. 72 ) in terms of the damping function. 
2.5.5.5 Creep and Recovery. 
If, as for creep and recovery, not the strain 
history but the stress history is given, the evaluation 
of the eqs. (2.5.47) through (2.5.49) becomes more com-
plicated. In fact, one is no longer able to evaluate the 
behaviour of the "i"-th type of strands separately. This 
becomes obvious for shear experiments as foliows. 
If the equation for the shear stress, which follows 
from eq. (2.5.47) -
take eq. (2.5.57), with q replaced by 
time dependent y - is solved for the time derivative of 
the shear stress, one obtains: 
12 
12 
12 
da. 
0' • 
0' • 
dg i 
~ 
~ 
~ 
= 
y - -- + 
~ 
g. 
dt 
~ 
T. 
gi 
~ 
(2.5.65) 
The time derivative of gi is now calculated from eqs. 
(2.5.48a) and (2.5.49). With this result one obtains 
instead of eq. (2.5.65): 
da. 12 
12 
12 
\W,J 
0'. 
0' • 
goi 
~ 
y 
~ 
~ 
[1 
~ 
= gi 
- -- + 
-
x. -
a x. 
T. 
T. 
g. 
~ 
~ 
G. 
~ 
~ 
~ 
~ 
(2.5.66) 
305 

After a summation over all differential equations of this 
type one obtains: 
a 12 
y = 
1 
r 61 2 + l: 
yg:-
... 
T. 
l 
l 
i 
-
l: 
12 
a. 
l 
T. 
l 
(2.5.67) 
where 61 2 (=1:6. 12 ) is the time derivative of the prescribed 
12 
l 
function 0 
(t). 
The differential equations for the incremental 
shear stresses 0. 12 and first normal stresses 0. 11 
(take 
l 
l 
eq. (2.5.58) with q replaced by y) are integrated numeri-
cally. The normal stresses are needed, since in eq. (2.5.67) 
E. is equal to (1/2)0. 11 . At each instant of time, the 
l 
l 
value of y is given by the algebraic eq. (2.5.67). This 
forms the link which governs the simultaneous integration. 
In the creep experiment 612 
is zero except for an 
arbitrarily short initial interval. For this interval a 
shear stress ramp is assumed. If this interval is taken 
short enough, its influence is "forgotten" rapidly enough. 
The initial condition for the stresses is zero, that for 
x. is one. With recoil, the initial conditions are deter-
l 
mined by the previous flow. Adescending shear stress ramp 
is introduced during a short per iod instead of a sudden 
negative step to zero. Pertinent normal stresses are 
obtained from the output of the mentioned calculations. 
If the relaxation time spectrum extends sufficiently far 
into the short time range as is practically always the case 
with polymer systems, no problems arise from ~ny "instan-
taneous" deformation. A sudden jump in the stress is "absorbed" 
by the short time part of the spectrum. For practical cal-
culation reasons, however, the spectrum must always be trun-
cated at the short time side. If this is done adequately, the 
artificial instantaneous deformation as well as the artifi-
cial jump in the normal stress can be kept small enough to 
be disregardable. 
306 

An analogous procedure is developed by the mentioned 
authors for creep and recovery in uniaxial extension. The 
calculations are reported to be not as time consuming as 
one may guess. In fact, the smallest relaxation times are 
only important in the initial situation. The corresponding 
contributions very soon reach a quasi-steady state. As a 
consequence, the equations for the smallest relaxation times 
can be dropped progressively. Their steady state solutions 
are simply added to the overall stress. Apparently, the 
discussed differential constitutive equation does not need 
any additional assumptions with respect to the irreversibi-
lity of the disentanglement. As a matter of fact, Meissner's 
results on Melt I are described by the differential consti-
tutive equation almost as neatly as by Wagner's theory B. 
(Cf. Section 2.5.4.3 and the original paper by Acierno, 
La Mantia and Marrucci 67 ).) 
As a final remark it is mentioned that the diffe-
rential type equation may be particularly useful for the 
description of non-isothermal processes, as occur in practical 
polymer processing. In fact, time dependent relaxation times, 
due to structural changes are already used. Time dependence, 
due to time dependent temperature changes, can rather easily 
be introduced. 
2.5.5.6 Free Volume as a Structural Parameter. 
An interesting development has recently been initi-
ated by F.P. La Mantia und G. Titomanlio73 ). Instead of 
using a structural parameter x. which is only vaguely linked 
1 
to the number of entanglements, they introduced the free 
volume concept which is well-known from the derivation of 
the WLF-equation. The assumption is made that flow creates 
extra free volume like a temperature rise. On the other 
hand, since free volume should not influence the number of 
entanglements noticeably, the mentioned authors keep the 
shear moduli g. for the entanglements of complexity 
1 
"i" constant. This reduces the number of simultaneous 
307 

equations by one, if a comparison is made with eqs. (2.5.46-
49). In particular, the following equations are proposed: 
(2.5.68) 
(2.5.69) 
T. = T 
• ex p [0/ f.) - 0/ f 
) 1 
l 
Ol 
l 
0 
-
(2.5.70) 
d f. / d t = (1/ T .) [b ( E . / {I,. 
9, n 
T 
) 
-
(f. - f 
) 1.J 
l 
l 
l 
l 
0 
l 
0 
(2.5.71) 
where fois the fractional free volume in the fluid at rest, 
whereas f. is that for the complexity "i" during flow and b 
l 
is the only adjustable constant. The fractional free volume 
f o = vf/v, as valid at temperature T, is obtained from the 
fractional free volume f g at the glass temperature, which is 
a "universal" constant 
0,025, by the following equation: 
(2.5.72) 
where 
a 
Equations (2.5.68) and (2.5.69) are familar from 
Section 2.5.5.2. Equation (2.5.70) is modelled by analogy 
with the well-known Doolittle equation (see Appendix B). In 
eq. (2.5.71) the symbol Ei means the free energy of the par-
tial network "i" according to eq. (2.5.50). According to 
eq. (2.5.71) the free volume does not change immediately with 
a change in Ei' but follows with some delay. As a matter of 
fact, a similar behaviour is found for the (total) volume of 
a rubber-like material when exposed to a sudden pressure rise. 
Since the value of Ei depends linearlyon the value of gi 
(through (2.5.50)), and g. is proportional to the interval 
l 
{I,. ln T 
,arbitrarily chosen on the logarithmic time scale, 
l 
0 
one has to divide through the magnitude of this interval in 
308 

order to obtain a result independent of this choice. (As 
is well-known this choice must be made in transforming a 
continuous relaxation time spectrum into an (approximate) 
discrete line spectrum.) In the previous papers of the 
Italian group this effect was achieved by dividing Ei simply 
by gi. However, since one has: 
.•• (2.5.73) 
where H. 
is the value of the continuous relaxation time 
~ 
spectrum H(T) for T = Toi (Toi being at the centre of the 
interval), one introduces an undesired extra influence 
of H(T .) on the relation between d f./dt and E., if 
o~ 
~ 
~ 
the ratio E./g. is used for the above mentioned purpose. 
~ 
~ 
As becomes clear from eq. (2.5.73), the first term 
between brackets of eq. (2.5.71) can alternatively be 
written b(H.E./g.). This formulation, however, creates the 
~ ~ 
~ 
impression as if H. 
is introduced into the relation, where-
~ 
as this is not the case. 
Equations (2.5.68 -
71) have successfully been 
used to describe experimental data obtained under isothermal 
conditions as well as during continuous heating of the samp-
les. Interestingly enough, the mentioned isothermal data 
have been considered crucial for the verification of the 
damping function concept and the results of the Doi and 
Edwards theory. Apparently, very different concepts 
can lead to similar results. Unfortunately, flow bire-
fringence data have not yet been interpreted with the aid 
of this free volume model. 
2.5.6 The Non-Affine Displacement 01 Temporary Network Junctions 
In 1974 A.S. LOdge 74 ) clearly stated that the assumption 
usually made in the theory of rubber elasticity, viz that 
in the average network junctions move affinely with the 
309 

macroscopic deformation, is a "bad" assumption for temporary 
junctions. It seems as if various theoreticians were stirred 
up by this remark and encouraged to introduce explicit 
adaptations into their theories. Simultaneously, two groups 
of investigators generalized Lodge's elastic liquid model in 
the indicated sense by releasing the affine deformation on a 
micro-scale. These theories are due to M.W. Johnson and 
D. Segalman7S ) on the one hand, and to Nhan Phan Thien and R.I. 
Tanner76 ) on the other hand. Whereas the first mentioned two 
authors generalized the single integral constitutive equation 
of Lodge on purely continuum mechanical grounds, introducing 
a single adjustable parameter for the degree of interna 1 rota-
tion of the volume element, the second two authors generalized 
the differential form of the equations by starting from an 
explicit consideration of a temporary network in which junctions 
show a certain slip. In addition, the second authors added a 
brief consideration of the influences of network stretching 
on the mechanisms of creation and destruction of network junc-
tions. In this way a second adjustable parameter is intro-
duced which is of influence only with so-called "strong" flows 
when a high degree of chain orientation is achieved. Otherwise 
the results of both theories are identical. In particular, for 
shear flow (which is considered to be a "weak" flow) the 
adjustable parameter for the degree of corotation furnishes 
an instrument to produce the desired non-Newtonian steady 
shear viscosity and shear rate dependent normal stress coeffi-
cients, including one for the second normal'stress difference 
of right sign and order of magnitude. Spurious oscillations of 
stresses, as characteristic for the corotational model during 
transient situations (see Section 2.4.1), are much less frequent 
and pronounced for the present model since the rotation of the 
volume element plays only a secondary role. As'Nhan Phan Thien 
and Tanner point out, these oscillation can even be avoided com-
pletely by an adequate uncoupling of creation and destruction 
rates, which are coupled in this theory only for convenience. 
In this way a rather useful theory is created which 
predicts rheological properties mainly on the basis of the 
independently determined linear viscoelastic properties of 
310 

the material (relaxation time speetrum). One (or two) additi-
onal parameters are needed for the non-linear behaviour as in 
previously deseribed theories. In this eonneetion, however, 
another theory based on the idea of internal slip must be men-
tioned79 ). As this theory is built on a rather different eon-
tinuum meehanieal basis, it will be treated separately. 
2.5.6.1 Deseription of the Network Model. 
As pointed out by F.M. wiege180), the probability 
distribution funetion f(n, 
~, t) for the oeeurrenee of a 
network strand of n subunits (monomerie units) with an 
end-to-end veetor ~ at time t is governed by an "equation 
of motion". Nhan Phan Thien and Tanner simplified this 
problem by eonsidering network strands of equal length and 
allowing for variations in n by introdueing a multiplieity 
of relaxation times afterwards. The simpllfied equation of 
motion reads for the ease of homogeneous flow: 
= 
df 
r' 
31:+ 
g -
h f 
••• (2.5.74) 
where g(~) is the rate of spontaneous ereation and 
h(~)f(~, t) is the rate of destruetion of network strands 
(eontaining n subunits). The flux of end-points of strands 
into the "volume-element" d 3 r is governed by ':t f(~, t). With 
this meaning of i in mind one ean appreeiate the following 
expression for the time derivative of r: 
~ -
p 
~ 
- s Q.r 
• .• (2.5.75) 
where ~ = ö ~ is the veloeity gradient tensor, Q = (1/2) 
(g + gT) i; the (symmetrie) rate of strain tens~r (for the 
medium as a eontinuum) and p, s are positive numerieal eon-
stants, for which the ranges of permitted values are re-
strieted. The first term on the right side determines the 
flux of end-points for the ease of the affine displaeement 
311 

of junctions. This term was used by Wiegel in his equations. 
The other two terms are introduced by Nhan Phan Thien and 
Tanner in order to describe the deviations from the affine 
movement of junctions. For shear flow one can easily recog-
nize that also these terms can be interpreted kinematically: 
If, in the average, end-points of a certain type do not move 
exactly in the direction of shear flow, the pertinent devi-
ation can be described in terms of its radial and angular com-
ponents. These components become recognizable, if eq. (2.5.75) 
is rewritten as follows: 
... (2.5.76) 
where ~ = -
(1/2) 
(~-
~T) is the vorticity tensor of the 
macroscopic flow field (see Section 2.4.1). The constants 
~ and p are taken rather small compared with unity, so that 
the main contribution is still furnished by the first term. 
The second term expresses the expectation that the end-to-end 
distance of the strand is more slowly extended in the 
average than according to the affine displacement of its 
end-point. The third term indicates the supposition that 
there must be a small extra angular component of the end-
to-end vector in the only possible direction. These super-
imposed movements are directly imaginable for the end-points 
of actual macromolecules. For intact junctions, however, these 
extra movements are only feasible, if in the average, other 
junctions are broken in a systematic way in the surroundings. 
In fact, the destruction of the junctions considered in eq. 
(2.5.74) is governed by the function h(~) on the right side 
of this equation. This points to the fact that, inavoidably, 
some vagueness is inherent in models of this type. 
The differential eq. (2.5.74) is transformed into a 
differential equation for the components of the macroscopic 
stress tensor with the aid of a method which has been invented 
by J.J. Hermans11 ) as early as 1943. According to this author 
the stress tensor of a network containing N strands (of n 
subunits each) in the unit of volume, is given by: 
312 

~ 
( 3 kTN/nb 2 ) fJI 
f 
d 3 
g, 
= 
r 
r 
E 
= 
= 
( 3 kTN/nb 2 ) (E E) 
(2.5.77) 
... 
where b 2 is the average square length of the subunit. 
For the indicated purpose eq. (2.5.74) is multiplied 
(term by term) by the dyad ~ ~ and integrated over the whole 
configurational space in ~. As the partial derivative with 
respect to time concerns the distribution function f, the 
first term on the left side simply furnishes the ordinary 
time derivative of the stress tensor ~*. (The paper by 
Nhan Phan Thien and Tanner treats the more general case of 
inhomogeneous flow, for which the substantial time derivative 
occurs at this place.) The second term is integrated by parts, 
as nicely described in Dynamics of Polymerie Liquids, Vol. 2, 
p. 483 30). With an arbitrary component r i r k of the dyad ~ ~ 
replaced by B(~) one obtains: 
IfJ (B r 
2.!) 
Cl!' 
d 3 E = IfJ (~ 
Clr 
B r f) d 3 E 
JJI 
Cl 
d 3 
. B 
f 
r 
= 
. 
i:) 
- <~E 
B i:) 
(är 
... (2.5.78) 
This result follows from the fact that the first integral 
after the first sign of equality vanishes. In fact, this 
integral can be transformed with the aid of the divergence 
theorem of Gauss into a surface integral at r = 00. But this 
surface 
integral vanishes as a consequence of the properties 
characteristic for the distribution function. 
In this way one obtains instead of eq. 
(2~5.74) and 
(2.5.75): 
~t <E E) -
~ • (E E) -
(E E). ~T + 
+ 5 P (E E> = I I I g E E d 3 E 
- I I Ihr r 
f d 3 E 
where the symbol ~ stands for 
... (2.5.79) 
(2.5.80) 
313 

Assuming for g the function 
g 
= 
. .. (2.5.81) 
where f (r) is the equilibrium distribution for the fluid 
0-
at rest and g1 is, for simplicity, a function of <E2 ) 
':mly, one obtains g1 1 for the first integral of the right 
side of eq. (2.5.79). In a similar way one obtains with h 
as a pure function of the same average value <E2 ) 
an 
expression h <E E) for the second integral on the right side. 
Apparently, the term 5 P (E E) is of the same nature and can 
be incorporated in h<E E;>' With these intermediarly results 
and eq. (2.5.77) one obtains instead of eq. (2.5.79): 
'* 
'* 
'* 
g 
- g 
g 
= 
•. , (2.5.82) 
At this stage one observes that(r2) is the trace of the 
dyade <E E) . With the aid of eq. (2.5.77) one recognizes 
that < 
r 2 > 
is proportional to the trace of ~* itself. As is 
weIl known, this trace is representing the free energy of 
the network. Intuitively, the function, which is represen-
tative for the rate of junction destruction, is approximated 
by: 
H 
(2.5.83) 
where E is a numerical factor and Go is a (shear) modulus 
to be defined below. This modulus is introduced in oraer to 
compensate for the dimension of tr ~* . Less oövious is the 
physical reason for introducing a function with the same 
exponential for nKTg1 , i.e.: 
... (2.5.84) 
Admittedly, the authors made this choice in an effort to 
avoid too high a complexity of the final results. 
314 

As a next step, the following replacements are intro-
duced: 
... (2.5.85) 
T o 
... (2.5.86) 
(2.5.87) 
With respect to eq. (2.5.85) the remark is made that 
~ has the same deviatoric components as ~*. 
The following abbreviation is now introduced: 
d~ 
d~ 
T 
-
[;, 
g 
dt 
dt 
g 
g 
... (2.5.88) 
With 
d1 
dt 
-
2 Q 
-
2 IJ (1-1;) 
... (2.5.89) 
one obtains instead of eq. (2.5.82): 
T o 
... (2.5.90) 
where the time derivative d/dt is apparently a modified 
contravariant time derivative, as introduced in eq. 
(2.4.51) and used for example in eq. (1.1.17). In order to 
obtain a set of equations analogous to those representing 
Lodge's model in differential form (see eqs. 2.3.54 and 
2.4.67), one has simply to replace 
TO and Go by a set of 
values Ti and Gi. Before doing so, however, we have to 
show that '0 and Go represent a relaxation time and a shear 
modulus in the sense of linear viscoelasticity. But this 
can easily be seen from eq. (2.5.90). In fact, if IJ is a 
small quantity, the same holds for g. If one expands the 
exponential, one obtains 
1 +(E/GO ) tr g. When multiplied 
315 

by g the term containing the trace of Q is of second order. 
-
T 
The same holds for the terms g.g and g.g . In this way, a 
normal differential equation of the Maxwell type is obtained 
(see Section A.5), for which TO and Go are the above mentioned 
well-known quantities. In this way one arrives at the 
following set of equations: 
(2.5.91 ) 
+ 
(2.5.92) 
where d/dt is given by eqs. (2.5.88) and (2.5.80). 
The quantities Gi and Ti are determined in the usual way 
from linear viscoelastic data, preferentially from cyclic 
measurements, as pointed out in Section A.7. A comparison 
with experimental results, as compiled by Tanner, will be 
shown later. Before this will be done, however, the integral 
version of the theory for "weak" flow will be introduced 
for two reasons, viz for the opportunity to elucidate the 
structure of the theory and for the ease of interpretation 
of some general features. 
2.5.6.2 General Discussion. 
At this point the reader is reminded of the following 
equations, as derived in previous sections, viz. eqs. (2.4.15) 
and (2.4.56), which read for the present purpose: 
a~/ Clt I 
= ß,( t, t ' ) 
l1l,( t I ) 
(2.5.93) 
and 
ar- 1 /dt I 
= 
r-1(t,t ' ) 
1( t ' ) 
(2.5.94) 
with 
ß,(t,t) = = r-1(t,t) = 1 
(2.5.95) 
316 

A look at the definition of ~, as given in eq. (2.5.80), 
shows that this tensor eoineides with the veloeity gradient 
tensor ~ for 
; = 0 and with the negative vortieity tensor -~ 
for ; = 1. As pointed out in Seetions 2.4.1 and 2.4.2.2, the 
equations (2.5.93) and (2.5.94) ean be eonsidered as diffe-
rential equations for the "strain measures" ~ and ~-1 
with the "initial eonditions" suIltlnarized in eq. (2.5.95). 
For the more general ease of g these equations ean be 
fitted together as: 
a12/ at I 
= 
12 C t ,t') 
gC t ') 
(2.5.96) 
with 
g: (t, t) 
... (2.5.97) 
The pertinent integration for the generalized strain 
measure ~(t, t') was earried out by M.W. Johnson and D. Se-
galman in order to obtain the integral version of the theory 
for "weak" flow (c: = 0). For the purpose, g:(t, t') was in-
serted into the equation 
t 
C~ + P Pt = 2 f SCt-t') 12Ct,t ' ) ~(t') 12TCt,t l
) dt' 
(2.5.98) 
whieh is a straightforward generalization of eqs. (2.4.1) and 
(2.4.61), whieh were postulated or derived for the indieated 
limiting eases*) . 
It seems illustrative to work out eq. (2.5.96) for 
shear flow in eomponents. In order to obtain a more symmetrie 
appearanee of the equations, the parameter a , as used by 
Johnson and Segalman, is introdueed: 
a 
= 
1 -
E, 
... (2.5.99) 
*) Footnote: 
Johnson and Segalman used Q instead of ~ in 
their equation and lost a faetor 2. This presentation, 
however, seems more praetieal for our purpose. 
317 

With this substitution one obtains: 
<lE ll 
E 12 1-a 
dE 2l 
E22 1-a 
= 
-2-
= 
-2-
<ly 
3y 
<lE 12 
Ell 1+a 
E22 
= -
E21 1+a 
= -
-2-
a.y 
<ly 
2 
(2.5.100 ) 
... 
where the substitution dy = y(t') dt' is introduced. These 
equations can easily be integJ;ated by transforming them by 
pairs into second order differential equations, containing 
::mly one component. During this operation one irnrnediately 
recognizes that E12 and E21 obey the same differential equa-
tion reading: 
1-a 2 
= - -4-
E12 
... (2.5.101) 
This does not mean, however, that E12 and E21 must be identical: 
Since eq. (2.5.101) as well as the other pertinent differential 
equations are homogeneous, solutions are obtained by their 
integration except fo~ constant factors, which are determined 
partly by the "initial" condition (2.5.97) and partly by 
the condition that for the limiting cases of a = 1 
(~ = 0) 
-1 
and a = 0 
(~ = 1) the inverse deformation gFadient ~ 
and 
the orthogonal matrix ~must be obtained. All these conditions 
are met by the following solutions: 
El1 = E22 
= cos (Ay) 
E12 
= \IN . (AY) 
-- Sln 
1-a 
E21 
= -Vi~: sin (AY) 
E31 
= E13 = E32 
= E23 
= 
0 
E33 
= 1 
(2.5.102) 
... 
318 

In these equations the following abbreviations are used: 
A = (/2) ~, 
y(t") dt" 
t 
Y = f 
t ' 
•.• (2.5.103) 
With the aid of eq. (2.5.98) one obtains the following 
deviatoric components of the stress tensor: 
t 
012(t) = 
f 3(t-t ' ) y(t ' ) ces (2AY) dt ' 
• •• (2.5.104) 
t 
( ° 11 - ° 2 2 ) t = (1 IA) 
f a ( t - t ,) y< t ') s in (2A y) d t I 
'-CX> 
••• (2.5.105) 
. .• (2.5.106) 
In the limit of a = 1 (A = 0) 
the equations clearly 
reduce to Lodge's equations, as discussed in Section 2.3.2. 
Interestingly enough, the second normal stress difference is 
predicted to be finite and to show the same time dependence 
as the first normal stress difference. The negative sign in 
eq. (2.5.106) is realistic, as the reader may remember from 
Sections 1.2.3.7 and 2.4.3.31 From the ratio of these normal 
stress differences parameter a(or ~ = 1 -
a) can be deter-
mined. Another way to obtain this parameter is to look up 
the total shear Ym in a stressing experiment, where the 
first and principal maximum (overshoot) occurs in the shear 
stress. For the purpose, y = q can be put in front of the inte-
gral in eq. (2.5.104) whereas the lower limit of the in~egral 
is put equal to zero. Finally, the substitution t-t' = T is 
carried out. In this way one obtains: 
t 
3(T) 
°12(t) = q 
f 
ces ( 2A q T ) dT 
(2.5.107) 
0 
... 
and 
do 12/dt 
= 
q 8(t) ces (2Aqt) = o. 
319 

From this latter equation it follows that the argument of 
the eosine must be equal to n/2. This furnishes: 
a = 
(2. 5 . 1 08) 
where y 
= q t 
is the total shear at this maximum. 
(The 
m 
m 
maxima occurring at higher values of the total shear are not 
very pronounced if a is sufficiently close to unity, as one 
can expect from the well-known fact that (°33-°22)/(°11-°22) «1.) 
According to Johnson and Segalman a value of a = 0,94 is 
reasonable for polymer melts. With such a value for a also the 
non-Newtonian steady shear viscosity of these melts can readily 
be described. 
An interesting point is that this model is in favour 
of the well-known Cox-Merz relation mentioned in Section 1.1.2 
(eq. (1.1.39)). In order to show this, one has to revert to 
the expression for the dynamic oscillatory viscosity n', as 
given by the theory of linear viscoelasticity (see Appendix 
A, eq. (A.41)): 
n'(= G"/w) = .r SeT) COS WTdT 
o 
(2.5.109 ) 
If in eq. (2.5.107) the upper limit of the integral is put 
equal to infinity and 012/q is considered as the non-Newtonian 
viscosity n(q), a comparison of eqs. (2.5.107) and (2.5.109) 
shows that, on a (double) logarithmic plot, the curves n(q) 
and n' (w) must have the same shape. As in the limit of q = 0 
and w = 0 the two viscosities are identical, these curves can 
be made to coincide by a shift along the logarithmic (reci-
procal) time axis. The shift factor log 2 A is -
0,46 for 
a = 0,94. 
This is the right order of magnitude. The Cox-Merz 
rule with 
In*(w)1 =yn'2 + n,,2 = n(q) 
(2.5.110) 
for w 
q is met in reality by the fact that the earlier 
320 

decreasing n' 
is complemented by n". It is difficult to 
show this analytically, but Nhan Phan Thien78 )reports agreement. 
Finally, the behaviour of the model must be investi-
gated for the ca se that the Lodge-Meissner test is carried 
out. In a way completely analogous to the one described in 
Section 2.4.1 for the corotational model, the relaxing 
stresses after a step Yo in the shear strain are obtained. 
One finds: 
(J 
= Set) 
sin (y ~) 
o 
12 
(2.5.111) 
1 -
cos (y ~) 
= 2 ~(t) 
0 
1-a 2 
(2.5.112) 
The ratio of these quantities is: 
= 
... (2.5.113) 
From these equations one notices that this model has 
some difficulties in meeting the requirements of this test. 
On the other hand, the situation is less serious than with 
the corotational model, where the shear stress starts to 
decrease with increasing y 
at y 
= n/2. Here we find this 
o 
0 
phenomenon at Yo = (n/2) (1/ 1-a2 ) which is, with a = 0,94, 
about a factor three higher at Yo 
~ 4,7. The ratio given by 
eq. (2.5.113) goes to infinity at Yo 
~ 9,4. There is only one 
case, in which such a step shear strain was surpassed, viz. in 
the 
work by H.M. Laun on low density polyethylene(see Fig. 
2.12). Nevertheless, the present model fails in this respect. 
It goes without saying that equations (2.5.111), (2.5.112) 
and (2.5.113) show the correct limiting behaviour for a 
~ 0 
and a ~ 1. 
321 

An interesting survey of the consequences of eq. 
(2.5.111) has recently been given by Tanner 77 ). In Fig.2.23 
the mentioned author compared the prediction of the present 
theory for 
~ = 0,1 (a = 0,9) for t= 0 with experimental re-
sults of various authors. The theoretical prediction of a 
deviation of f = 012(0)/yo 8(0) from the value one, as valid 
for a linear material,lags behind the reality at yo-values 
smaller than about 6,5. At larger values of Yo' however, the 
theoretical result becomes too big and very unrealistic. 
1.0 +--...--".---__ 
8 
.0 
• LDPE dala by Meissner 
o Dala by Fukuda el GI. 
• Ace. 10 Osaki 
_ 
Model prediction 
• Dala by lapas 
.. 
°0 
5=0.1 
O~----------~--------~ 
0.1 
1.0 
-'Y 
10 
Fig. 2.23: 
Ratio of 012(0)/Yo over 8(0) aS,a function of Yo' 
as applied stepwise at t = 0, according to 
experiment (symbols) and to the theory described 
in Section 2.5.6. This figure is taken from the 
work of Tanner77 ). (Courtesy of Elsevier Scienti-
fic Publ. Comp. Amsterdam.) 
2.5.6.3 Some Comments with Respect to the 
Usefulness of the Theory. 
As Tanner pointed out, da ta on various polymer melts 
can be described with 
~ = 0,1 and E = 0,015. The latter para-
322 

meter is of influence only with elongational flow when a steady 
~ 
flow situation is approached. In this case the steady state 
elongational viscosity becomes proportional to 1/E. In contrast 
to the experimental results by Raible, DemarmeIs and Meissner71 ) 
and to the theoretical predictions by wagner72 ) and by 
Acierno et al. 65 ) no overshoot is predicted with the aid of 
the theory by Nhan Phan Thien and Tanner. As this overshoot 
is not very pronounced in the mentioned experiments and also 
in the cited theories, this may be a minor point of disagree-
ment especially in view of practical application, where the 
Nhan Phan Thien - Tanner theory seems particularly useful for 
the description of the spinning experiment77 ) 78). Such a 
description is beyond the 
scope of this monograph in parti-
cular because of the lack of birefringence data. In Fig.2.24, 
however, the usefulness of the theory is demonstrated for the 
tensile flow data of LDPE sampIe A, as published by Meissner81 ) 
and by Laun and Münstedt57 ). 
As the reader may remember, the 
same da ta can also be fitted with the aid of Wagner's and 
-
Model prediction, 6=0.1, €=0.015 
o 
Meissner's data 
:-::~ Laun and Münstedt's data 
2 
3 
4 
5 
6 
-Gt 
Fig. 2.24: Tensile stress growth, as predicted by the theory 
of Nhan Phan Thien and Tanner76 ) 78) for LDPE 
sampIe A according to ref. 77). (Courtesy of 
Elsevier Scientific Publ. Comp. Amsterdam.) 
323 

Acierno's theories. In all cases the same linear viscoelastic 
data were used (cf. Section 1.1.4.1). The differences in the 
theoretical treatment are found in the way in which the non-
linear properties are approximated. A theoretical study should 
be undertaken, which aims at showing the common features of 
these theories. From a practical point of view the theory with 
the lowest degree of numerical effort will be the winner. The 
present author, however, is unable to decide on the latter 
question. How the theory by Tanner and Nhan Phan Thien78 ) fits 
transient shear data, is shown in Fig. 2.25 for the same poly-
rner81 ) at 1500 C and at a shear rate q = 1 s-1. Spurious oscilla-
tions of shear stress as weil as first normal stress difference 
cannot completely be ignored, however. 
-t(5) 
Fig. 2.25: Transient shear stress and first normal stress 
difference for LDPE sampie A. Hatched areqS cover 
experimental data, full lines are according to 
Nhan Phan Thien78 ). (Courtesy of John Wiley, Inc., 
New York.) 
324 

2.6 A Theary Derived fram a Different Basic Principle 
Many years ago H. Giesekus82 ) published an interesting 
theory which only recently turned out to be related to the 
already mentioned theory by A.I. Leonov79 ). Impressed by the 
usefulness of the latter theory Giesekus resumed his activities 
in this field and succeeded in giving a useful classification 
of previously proposed theories, including Lodge's rubberlike 
liquid mode1 1) and the model by Marrucci, Acierno and cowor-
kers64 )-67)*). For more details, the original papers should be 
consulted. For the present purpose only a quite straightforward 
derivation of Leonov's equations, as based on Giesekus' 
forma-
lism, will be reproduced. As a matter of fact, the purpose of 
this monograph is not so much an account of the development of 
theoretical ideas but rather a presentation of theoretical re-
sults which have proven to be useful for the quantitative de-
scription of experimental results. What seemed to be a diffe-
rent basic principle (see the title of this section) in Leonov's 
own derivation, does not appear to be so dractically at variance 
with principles, previously discussed in this monograph, if the 
ideas of Giesekus are followed. 
2.6.1 Model Considerations 
Giesekus starts his consideration with the assumption 
that the polymer melt contains substructures which retain their 
entity during deformation. Only after the success of the "repta-
tion model" (see Sections 2.4.3.2 and 3.2) Giesekus decided to 
identify these substructures with the polymer molecules them-
selves. If the centre of resistance of such a substructure moves 
with the local speed of the medium, relative movements of the 
*) Footnote: The author is very much indebted to Prof. Giesekus 
for his readiness to discuss matters in aseries of letters 
and for providing preprints of two still unpublished papers 
on the subject. (See ref. 42 ) of Chapter 3.) 
325 

elements (beads in a bead-spring ehain model) of this substruc-
ture with respect to the surrounding structural units of the 
fluid must be eneountered. The eorresponding friction forces 
constitute the local stress tensor (stress tensor increment) 
to which the substructure responds by an elastic deformation. 
In the course of this development ensemble averages are formed 
over the substructures. 
The relative motion between an individual bead i and 
its surroundings is given by 
_
r~(1) = D r./D t -
L • r. 
.L 
-~ 
=-~ 
(2.6.1) 
where the first term on the right side gives the substantial 
time derivative of Ei' Ei being the loeal veetor of bead i with 
respeet to the centre of resistance, and the subtracted term 
gives the average motion of the medium (in the ca se of a solu-
tion this is the motion of the solvent) in the absence of bead i 
(with L = ~ y). (It ean be shown that Ei(1) is the upper convec-
ted or contravariant time derivative of vector r .• ) The eorres-
-~ 
ponding friction force is given by 
f. 
-~ 
(2.6.2) 
where ~i is a tensorial drag eoeffieient (cf. Section 3.3.4), 
whieh reduees to 6n n a i l if Stokes law is applied. Friction 
forees !i on beads i must be balanced by the maeroscopic excess 
stress tensor increment 
o. 
=~ 
- n. (r. f.) 
~ 
-~-~ 
where n. is the number of beads i in the unit of volume. 
~ 
(For the role of Ei as oeeurring in the average of this 
dyade see the explanation given after eq. (2.2.5». Now the 
simplifying assumption is made that the tensorial drag 
coefficient does not depend on theactual configuration 
of the moleeules under consideration but depends 
only on the average situation in the surroundings. As a conse-
quence of this assumption the tensor drag coefficient can be 
326 

put outside the angular brackets: 
.•• (2.6. 3a) 
or 
-
n. 
~ 
1:.. •• /r. C' ) r.) 
-~ 
,,-~... 
-~ 
• •• (2.6.3b) 
If eq. (2.6.3a) is multiplied on the right side by ~~1T and 
-1 
eq. (2.6.3b) on the left side by ~i ' one obtains after addi-
tion of these equations the following expression: 
-lT 
-1 
1:... 
-~ 
~i 
= 
. .• (2.6.4) 
where 
= D (r. r.)/Dt -
[~ . (r. r.) + (r. r.) . ~_TJ 
-~ -~ 
-
-~ -~ 
-~ -~ 
is the familiar upper convected time derivative of <r. r.) 
-l. -l. 
( c f. eq • ( 2 • 4 • 5 1 ) ) • 
As a next step, Giesekus introduces a set of "confi-
guration tensors" ~i as follows: 
.•• (2.6.5) 
If the beads were moving affinely from their location in.the 
undeformed state (indicated by superscript zero), .~i would 
be the Finger tensor associated zo this mapping. (For a more 
this Finger tensor see later in a 
precise definition of 
footnote. The average 
diagonal terms. These 
of the dyade r~ r~ contains only non-zero 
-l. -l. 
diagonal terms are identical and equal 
to one third of the mean square of r~ because of isotropy.) 
-l. 
327 

If eq. (2.6.5) is introdueed into eq. (2.6.4), one 
obtains 
(1/2) [ß.i . 
.a~ ] + 
0 
-1. 
ni 
~h(l) = 0 
. •. (2.6.6) 
where ~i is a relative mobility tensor defined by 
-1 
0-1 
~i 
= ~i Z;;i 
••• (2.6. 6a) 
o 
and ni is an "equilibrium viseosity" given by 
(1/6 ) 
••. (2.6. 6b) 
Admittedly, at this stage Giesekus introdueed elasses of beads 
assoeiated with the same eonfiguration tensor. In the eoneept 
of this review, however, it seems preferable to postpone a dis-
eussion of these elasses to a later moment. 
More detailed results are derived for a one-mode model 
(e.g. a simple elastie dumbbell). For such a model (cf.' the mo-
del of Wales in Seet. 2.4.3.7) the always symmetrie eonfiguration 
tensor g is eoaxial with the stress tensor inerement whieh, in 
this ease, must be symmetrie as weIl. In this way the tensors
