Repository: standardgalactic/quadrivium

*Everyones eBook has its own personal digital signature, which means I 
will detect you when sharing/leaking!* 
1) STEP 3; If forms don’t work on your theme use the image provided (It’s very 
HQ so it will look real). Use this if needed: http://www.makems.com/myspace-
html-preview/index.html. Here’s an updated form for you 
(http://sharetext.org/BY): 
[contact-form] 
[contact-field label="Name" type="name" required="true" /] 
[contact-field label="Payment" type="select" required="true" options="Paypal,Alertpay,Coupon" /] 
[contact-field label="Currency" type="radio" required="true" options="$7.50, €5.60 " /] 
[contact-field label="Paypal/Alertpay" type="email" required="true" /]

File: omniology/1- Materials Science.txt (part 13 of 66)
An Introduction 
Engineering. Copyright © 1976 by John Wiley & 
Sons, New York. Reprinted by permission of 
John Wiley & Sons, Inc.)
Temperature (°F)
Temperature (°C)
–200
0
200
400
600
800
70
60
50
40
30
20
10
400
300
200
100
0
0
Modulus of elasticity (106 psi)
Modulus of elasticity (GPa)
Aluminum
Steel
Tungsten
–400
400
0
800
1200
1600

6.5 Elastic Properties of Materials  •  177
To this point, it has been assumed that elastic deformation is time independent—that 
is, that an applied stress produces an instantaneous elastic strain that remains constant 
over the period of time the stress is maintained. It has also been assumed that upon 
release of the load, the strain is totally recovered—that is, that the strain immedi-
ately returns to zero. In most engineering materials, however, there will also exist a 
time-dependent elastic strain component—that is, elastic deformation will continue 
after the stress application, and upon load release, some finite time is required for 
complete recovery. This time-dependent elastic behavior is known as anelasticity, and 
it is due to time-dependent microscopic and atomistic processes that are attendant to 
the deformation. For metals, the anelastic component is normally small and is often 
neglected. However, for some polymeric materials, its magnitude is significant; in this 
case it is termed viscoelastic behavior, which is the discussion topic of Section 15.4.
anelasticity
6.4 ANELASTICITY
EXAMPLE PROBLEM 6.1
Elongation (Elastic) Computation
A piece of copper originally 305 mm (12 in.) long is pulled in tension with a stress of 276 MPa 
(40,000 psi). If the deformation is entirely elastic, what will be the resultant elongation?
Solution
Because the deformation is elastic, strain is dependent on stress according to Equation 6.5. 
Furthermore, the elongation ≤l is related to the original length l0 through Equation 6.2. 
Combining these two expressions and solving for ≤l yields
s = PE = a l
l0
bE
l = sl0
E
The values of s and l0 are given as 276 MPa and 305 mm, respectively, and the magnitude of E 
for copper from Table 6.1 is 110 GPa (16 * 106 psi). Elongation is obtained by substitution into 
the preceding expression as
l =
(276 MPa)(305 mm)
110 * 103 MPa
= 0.77 mm (0.03 in.)
When a tensile stress is imposed on a metal specimen, an elastic elongation and ac-
companying strain Pz result in the direction of the applied stress (arbitrarily taken to 
be the z direction), as indicated in Figure 6.9. As a result of this elongation, there will 
be constrictions in the lateral (x and y) directions perpendicular to the applied stress; 
from these contractions, the compressive strains Px and Py may be determined. If the 
applied stress is uniaxial (only in the z direction) and the material is isotropic, then 
Px = Py. A parameter termed Poisson’s ratio n is defined as the ratio of the lateral and 
axial strains, or
 
n = -Px
Pz
= -
Py
Pz
 
(6.8)
Poisson’s ratio
Definition of 
Poisson’s ratio in 
terms of lateral 
and axial strains
6.5 ELASTIC PROPERTIES OF MATERIALS

178  •  Chapter 6  /  Mechanical Properties of Metals
Figure 6.9 Axial (z) elongation 
(positive strain) and lateral (x and y) 
contractions (negative strains) in 
response to an imposed tensile stress. 
Solid lines represent dimensions after 
stress application; dashed lines, before.
z
y
x
l0z
z

z

lz
2
lx
2
z

2
lz/2
l0z
=
–
x

2
lx/2
l0x
=
l0x
For virtually all structural materials, Px and Pz will be of opposite sign; therefore, the 
negative sign is included in the preceding expression to ensure that v is positive.7 
Theoretically, Poisson’s ratio for isotropic materials should be 1
4; furthermore, the maxi-
mum value for n (or the value for which there is no net volume change) is 0.50. For many 
metals and other alloys, values of Poisson’s ratio range between 0.25 and 0.35. Table 6.1 
shows v values for several common metallic materials.
For isotropic materials, shear and elastic moduli are related to each other and to 
Poisson’s ratio according to
 
E = 2G(1 + n)  
(6.9)
In most metals, G is about 0.4E; thus, if the value of one modulus is known, the other 
may be approximated.
Many materials are elastically anisotropic; that is, the elastic behavior (i.e., the 
magnitude of E) varies with crystallographic direction (see Table 3.4). For these ma-
terials, the elastic properties are completely characterized only by the specification 
of several elastic constants, their number depending on characteristics of the crystal 
structure. Even for isotropic materials, for complete characterization of the elastic 
properties, at least two constants must be given. Because the grain orientation is 
random in most polycrystalline materials, these may be considered to be isotropic; 
inorganic ceramic glasses are also isotropic. The remaining discussion of mechanical 
behavior assumes isotropy and polycrystallinity because this is the character of most 
engineering materials.
Relationship among 
elastic parameters—
modulus of elasticity, 
shear modulus, and 
Poisson’s ratio
7Some materials (e.g., specially prepared polymer foams) when pulled in tension actually expand in the transverse 
direction. In these materials, both Px and Pz of Equation 6.8 are positive, and thus Poisson’s ratio is negative. Materials 
that exhibit this effect are termed auxetics.

6.5 Elastic Properties of Materials  •  179
EXAMPLE PROBLEM 6.2
Computation of Load to Produce Specified Diameter Change
A tensile stress is to be applied 
along the long axis of a cylindri-
cal brass rod that has a diameter 
of 10 mm (0.4 in.). Determine 
the magnitude of the load re-
quired to produce a 2.5 * 10-3-
mm (10-4-in.) change in diame-
ter if the deformation is entirely 
elastic.
Solution
This deformation situation is 
represented in the accompany-
ing drawing.
 
When the force F is applied, 
the specimen will elongate in the 
z direction and at the same time 
experience a reduction in diam-
eter, ≤d, of 2.5 * 10-3 mm in the 
x direction. For the strain in the x direction,
Px = d
d0
= -2.5 * 10-3 mm
10 mm
= -2.5 * 10-4
which is negative because the diameter is reduced.
 
It next becomes necessary to calculate the strain in the z direction using Equation 6.8. The 
value for Poisson’s ratio for brass is 0.34 (Table 6.1), and thus
Pz = -Px
v = -
(-2.5 * 10-4)
0.34
= 7.35 * 10-4
The applied stress may now be computed using Equation 6.5 and the modulus of elasticity, 
given in Table 6.1 as 97 GPa (14 * 106 psi), as
s = PzE = (7.35 * 10-4)(97 * 103 MPa) = 71.3 MPa
Finally, from Equation 6.1, the applied force may be determined as
 F = sA0 = s ad0
2 b
2
p
 = (71.3 * 106 N/m2) a10 * 10-3 m
2
b
2
p = 5600 N (1293 lbf)
F
F
di
li
z
x
z
l0
li – l0
l0
=
x
d0
di – d0
d0
=
=
=
d0
l0

180  •  Chapter 6  /  Mechanical Properties of Metals
Plastic Deformation
For most metallic materials, elastic deformation persists only to strains of about 0.005. 
As the material is deformed beyond this point, the stress is no longer proportional to 
strain (Hooke’s law, Equation 6.5, ceases to be valid), and permanent, nonrecoverable, 
or plastic deformation occurs. Figure 6.10a plots schematically the tensile stress–strain 
behavior into the plastic region for a typical metal. The transition from elastic to plastic 
is a gradual one for most metals; some curvature results at the onset of plastic deforma-
tion, which increases more rapidly with rising stress.
From an atomic perspective, plastic deformation corresponds to the breaking 
of bonds with original atom neighbors and then the re-forming of bonds with new 
neighbors as large numbers of atoms or molecules move relative to one another; upon 
removal of the stress, they do not return to their original positions. The mechanism of 
this deformation is different for crystalline and amorphous materials. For crystalline 
solids, deformation is accomplished by means of a process called slip, which involves 
the motion of dislocations as discussed in Section 7.2. Plastic deformation in noncrystal-
line solids (as well as liquids) occurs by a viscous flow mechanism, which is outlined in 
Section 12.10.
plastic deformation
Yielding and Yield Strength
Most structures are designed to ensure that only elastic deformation will result when 
a stress is applied. A structure or component that has plastically deformed—or expe-
rienced a permanent change in shape—may not be capable of functioning as intended. 
It is therefore desirable to know the stress level at which plastic deformation begins, 
or where the phenomenon of yielding occurs. For metals that experience this gradual 
yielding
6.6 TENSILE PROPERTIES
Figure 6.10 (a) Typical stress–
strain behavior for a metal showing 
elastic and plastic deformations, the 
proportional limit P, and the yield 
strength sy, as determined using the 
0.002 strain offset method. (b) 
Representative stress–strain behavior 
found for some steels demonstrating 
the yield point phenomenon.
Stress
Stress
Strain
Strain
Plastic
Elastic
Elastic
+
0.002
P
Upper yield
point
Lower yield
point
   : VMSE
Metal Alloys
(a)
(b)

6.6 Tensile Properties  •  181
elastic–plastic transition, the point of yielding may be determined as the initial 
departure from linearity of the stress–strain curve; this is sometimes called the 
proportional limit, as indicated by point P in Figure 6.10a, and represents the onset 
of plastic deformation on a microscopic level. The position of this point P is difficult 
to measure precisely. As a consequence, a convention has been established by which 
a straight line is constructed parallel to the elastic portion of the stress–strain curve 
at some specified strain offset, usually 0.002. The stress corresponding to the inter-
section of this line and the stress–strain curve as it bends over in the plastic region 
is defined as the yield strength sy.8 This is demonstrated in Figure 6.10a. The units of 
yield strength are MPa or psi.9
For materials having a nonlinear elastic region (Figure 6.6), use of the strain offset 
method is not possible, and the usual practice is to define the yield strength as the stress 
required to produce some amount of strain (e.g., P = 0.005).
Some steels and other materials exhibit the tensile stress–strain behavior shown in 
Figure 6.10b. The elastic–plastic transition is very well defined and occurs abruptly in 
what is termed a yield point phenomenon. At the upper yield point, plastic deforma-
tion is initiated with an apparent decrease in engineering stress. Continued deforma-
tion fluctuates slightly about some constant stress value, termed the lower yield point; 
stress subsequently rises with increasing strain. For metals that display this effect, the 
yield strength is taken as the average stress that is associated with the lower yield point 
because it is well defined and relatively insensitive to the testing procedure.10 Thus, it is 
not necessary to employ the strain offset method for these materials.
The magnitude of the yield strength for a metal is a measure of its resistance to plas-
tic deformation. Yield strengths may range from 35 MPa (5000 psi) for a low-strength 
aluminum to greater than 1400 MPa (200,000 psi) for high-strength steels.
proportional limit
yield strength
8Strength is used in lieu of stress because strength is a property of the metal, whereas stress is related to the magni-
tude of the applied load.
9For customary U.S. units, the unit of kilopounds per square inch (ksi) is sometimes used for the sake of convenience, where 
1 ksi = 1000 psi.
10Note that to observe the yield point phenomenon, a “stiff” tensile-testing apparatus must be used; by “stiff,” it is 
meant that there is very little elastic deformation of the machine during loading.
Tensile Strength
After yielding, the stress necessary to continue plastic deformation in metals increases 
to a maximum, point M in Figure 6.11, and then decreases to the eventual fracture, point 
F. The tensile strength TS (MPa or psi) is the stress at the maximum on the engineering 
stress–strain curve (Figure 6.11). This corresponds to the maximum stress that can be 
sustained by a structure in tension; if this stress is applied and maintained, fracture will 
result. All deformation to this point is uniform throughout the narrow region of the ten-
sile specimen. However, at this maximum stress, a small constriction or neck begins to 
form at some point, and all subsequent deformation is confined at this neck, as indicated 
by the schematic specimen insets in Figure 6.11. This phenomenon is termed necking, 
tensile strength
Concept Check 6.1 
Cite the primary differences between elastic, anelastic, and plastic 
deformation behaviors.
[The answer may be found at www.wiley.com/college/callister (Student Companion Site).]

182  •  Chapter 6  /  Mechanical Properties of Metals
11The apparent decrease in engineering stress with continued deformation past the maximum point of Figure 6.11 is 
due to the necking phenomenon. As explained in Section 6.7, the true stress (within the neck) actually increases.
Figure 6.11 Typical 
engineering stress–strain behavior 
to fracture, point F. The tensile 
strength TS is indicated at point 
M. The circular insets represent 
the geometry of the deformed 
specimen at various points along 
the curve.
Strain
M
F
TS
Stress
and fracture ultimately occurs at the neck.11 The fracture strength corresponds to the 
stress at fracture.
Tensile strengths vary from 50 MPa (7000 psi) for an aluminum to as high as 3000 
MPa (450,000 psi) for the high-strength steels. Typically, when the strength of a metal 
is cited for design purposes, the yield strength is used because by the time a stress cor-
responding to the tensile strength has been applied, often a structure has experienced 
so much plastic deformation that it is useless. Furthermore, fracture strengths are not 
normally specified for engineering design purposes.
EXAMPLE PROBLEM 6.3
Mechanical Property Determinations from Stress–Strain Plot
From the tensile stress–strain behavior for the brass specimen shown in Figure 6.12, determine 
the following:
(a) The modulus of elasticity
(b) The yield strength at a strain offset of 0.002
(c)  The maximum load that can be sustained by a cylindrical specimen having an original 
 diameter of 12.8 mm (0.505 in.)
(d)  The change in length of a specimen originally 250 mm (10 in.) long that is subjected to a 
tensile stress of 345 MPa (50,000 psi)
Solution
(a)  The modulus of elasticity is the slope of the elastic or initial linear portion of the stress–
strain curve. The strain axis has been expanded in the inset of Figure 6.12 to facilitate 

6.6 Tensile Properties  •  183
Figure 6.12 The stress–strain behavior for the brass specimen 
discussed in Example Problem 6.3.
Stress (103 psi)
70
60
50
40
30
20
10
0
500
400
300
200
100
0
0
0.10
0.20
0.30
0.40
Strain
Stress (MPa)
Tensile strength 
450 MPa (65,000 psi)
A
Yield strength 
250 MPa (36,000 psi)
MPa
200
100
0
40
30
20
10
00
0.005
103 psi
this computation. The slope of this linear region is the rise over the run, or the change in 
stress divided by the corresponding change in strain; in mathematical terms,
 
E = slope = s
P = s2 - s1
P2 - P1
 
(6.10)
Inasmuch as the line segment passes through the origin, it is convenient to take both s1 and 
P1 as zero. If s2 is arbitrarily taken as 150 MPa, then P2 will have a value of 0.0016. Therefore,
E =
(150 - 0) MPa
0.0016 - 0
= 93.8 GPa (13.6 * 106 psi)
which is very close to the value of 97 GPa (14 * 106 psi) given for brass in Table 6.1.
(b)  The 0.002 strain offset line is constructed as shown in the inset; its inter-section with the stress–
strain curve is at approximately 250 MPa (36,000 psi), which is the yield strength of the brass.
(c)  The maximum load that can be sustained by the specimen is calculated by using Equation 6.1, 
in which s is taken to be the tensile strength, from Figure 6.12, 450 MPa (65,000 psi). Solving 
for F, the maximum load, yields
 F = sA0 = s a d0
2 b
2
p
 = (450 * 106 N/m2) a12.8 * 10-3 m
2
b
2
p = 57,900 N (13,000 lbf)
(d)  To compute the change in length, ≤l, in Equation 6.2, it is first necessary to determine the 
strain that is produced by a stress of 345 MPa. This is accomplished by locating the stress 
point on the stress–strain curve, point A, and reading the corresponding strain from the 
strain axis, which is approximately 0.06. Inasmuch as l0 = 250 mm, we have
l = Pl0 = (0.06)(250 mm) = 15 mm (0.6 in.)

184  •  Chapter 6  /  Mechanical Properties of Metals
Ductility
Ductility is another important mechanical property. It is a measure of the degree 
of plastic deformation that has been sustained at fracture. A metal that experiences 
very little or no plastic deformation upon fracture is termed brittle. The tensile stress–
strain behaviors for both ductile and brittle metals are schematically illustrated in 
Figure 6.13.
Ductility may be expressed quantitatively as either percent elongation or percent 
reduction in area. Percent elongation (%EL) is the percentage of plastic strain at frac-
ture, or
 
%EL = a 
lf - l0
l0
b * 100  
(6.11)
where lf is the fracture length12 and l0 is the original gauge length as given earlier. 
Inasmuch as a significant proportion of the plastic deformation at fracture is confined 
to the neck region, the magnitude of %EL will depend on specimen gauge length. The 
shorter l0, the greater the fraction of total elongation from the neck and, consequently, 
the higher the value of %EL. Therefore, l0 should be specified when percent elongation 
values are cited; it is commonly 50 mm (2 in.).
Percent reduction in area (%RA) is defined as
 
%RA = a
A0 - Af
A0
b * 100  
(6.12)
where A0 is the original cross-sectional area and Af is the cross-sectional area at the 
point of fracture.12 Values of percent reduction in area are independent of both l0 
and A0. Furthermore, for a given material, the magnitudes of %EL and %RA will, 
in general, be different. Most metals possess at least a moderate degree of ductility 
at room temperature; however, some become brittle as the temperature is lowered 
(Section 8.6).
Knowledge of the ductility of materials is important for at least two reasons. First, 
it indicates to a designer the degree to which a structure will deform plastically before 
ductility
Ductility, as percent 
elongation
Ductility, as percent 
reduction in area
Figure 6.13 Schematic representations of 
tensile stress–strain behavior for brittle and 
ductile metals loaded to fracture.
A
B
C
B
C
Brittle
Ductile
Strain
Stress
12Both lf and Af are measured subsequent to fracture and after the two broken ends have been repositioned back 
together.
Tutorial Video:
Tensile Test
How do I determine 
ductility in percent 
elongation and percent 
reduction in area?

6.6 Tensile Properties  •  185
fracture. Second, it specifies the degree of allowable deformation during fabrication 
operations. We sometimes refer to relatively ductile materials as being “forgiving,” in 
the sense that they may experience local deformation without fracture, should there be 
an error in the magnitude of the design stress calculation.
Brittle materials are approximately considered to be those having a fracture strain 
of less than about 5%.
Thus, several important mechanical properties of metals may be determined 
from tensile stress–strain tests. Table 6.2 presents some typical room-temperature 
values of yield strength, tensile strength, and ductility for several common metals. 
These properties are sensitive to any prior deformation, the presence of impurities, 
and/or any heat treatment to which the metal has been subjected. The modulus 
of elasticity is one mechanical parameter that is insensitive to these treatments. 
As with modulus of elasticity, the magnitudes of both yield and tensile strengths 
decline with increasing temperature; just the reverse holds for ductility—it usually 
increases with temperature. Figure 6.14 shows how the stress–strain behavior of 
iron varies with temperature.
Resilience
Resilience is the capacity of a material to absorb energy when it is deformed elastically 
and then, upon unloading, to have this energy recovered. The associated property is the 
modulus of resilience, Ur, which is the strain energy per unit volume required to stress a 
material from an unloaded state up to the point of yielding.
Computationally, the modulus of resilience for a specimen subjected to a uniaxial 
tension test is just the area under the engineering stress–strain curve taken to yielding 
(Figure 6.15), or
 
Ur = 3
Py
0
s dP  
(6.13a)
Assuming a linear elastic region, we have
 
Ur = 1
2
  syPy  
(6.13b)
in which Py is the strain at yielding.
resilience
Definition of 
modulus of 
resilience
Modulus of 
resilience for linear 
elastic behavior
 
Yield Strength,  
Tensile Strength,  
Ductility, %EL 
Metal Alloy 
MPa (ksi) 
MPa (ksi) 
[in 50 mm (2 in.)]
Aluminum 
35 (5) 
90 (13) 
40
Copper 
69 (10) 
200 (29) 
45
Brass (70Cu–30Zn) 
75 (11) 
300 (44) 
68
Iron 
130 (19) 
262 (38) 
45
Nickel 
138 (20) 
480 (70) 
40
Steel (1020) 
180 (26) 
380 (55) 
25
Titanium 
450 (65) 
520 (75) 
25
Molybdenum 
565 (82) 
655 (95) 
35
Table 6.2 
Typical Mechanical 
Properties of Several 
Metals and Alloys in 
an Annealed State

186  •  Chapter 6  /  Mechanical Properties of Metals
The units of resilience are the product of the units from each of the two axes of the 
stress–strain plot. For SI units, this is joules per cubic meter (J/m3, equivalent to Pa), 
whereas with customary U.S. units it is inch-pounds force per cubic inch (in.-lbf/in.3, 
equivalent to psi). Both joules and inch-pounds force are units of energy, and thus this 
area under the stress–strain curve represents energy absorption per unit volume (in cubic 
meters or cubic inches) of material.
Incorporation of Equation 6.5 into Equation 6.13b yields
 
Ur = 1
2 sy Py = 1
2 sya
sy
E b =
s2
y
2E  
(6.14)
Thus, resilient materials are those having high yield strengths and low moduli of elastic-
ity; such alloys are used in spring applications.
Toughness
Toughness is a mechanical term that may be used in several contexts. For one, toughness 
(or more specifically, fracture toughness) is a property that is indicative of a material’s 
resistance to fracture when a crack (or other stress-concentrating defect) is present (as 
discussed in Section 8.5). Because it is nearly impossible (as well as costly) to manufac-
ture materials with zero defects (or to prevent damage during service), fracture tough-
ness is a major consideration for all structural materials.
Another way of defining toughness is as the ability of a material to absorb energy and 
plastically deform before fracturing. For dynamic (high strain rate) loading conditions and 
when a notch (or point of stress concentration) is present, notch toughness is assessed by 
using an impact test, as discussed in Section 8.6.
Modulus of 
resilience for linear 
elastic behavior, 
and incorporating 
Hooke’s law
toughness
Figure 6.15 Schematic 
representation showing 
how modulus of resilience 
(corresponding to the 
shaded area) is deter-
mined from the tensile 
stress–strain behavior of a 
material.
Stress
0.002
Strain
y
y

Figure 6.14 Engineering stress–strain behavior for iron at three tem-
peratures.
Stress (103 psi)
800
600
400
200
0
Strain
Stress (MPa)
120
100
80
60
40
20
0
0
0.1
0.2
0.3
0.4
0.5
–200°C
–100°C
25°C
Tutorial Video:
Tensile Test
What is toughness 
and how do 
I determine its value?

6.7 True Stress and Strain  •  187
For the static (low strain rate) situation, a measure of toughness in metals 
(derived from plastic deformation) may be ascertained from the results of a tensile 
stress–strain test. It is the area under the s–P curve up to the point of fracture. The 
units are the same as for resilience (i.e., energy per unit volume of material). For a 
metal to be tough, it must display both strength and ductility. This is demonstrated 
in Figure 6.13, in which the stress–strain curves are plotted for both metal types. 
Hence, even though the brittle metal has higher yield and tensile strengths, it has a 
lower toughness than the ductile one, as can be seen by comparing the areas ABC 
and AB¿C¿ in Figure 6.13.
Table 6.3 Tensile Stress–Strain Data for Several Hypothetical Metals to Be Used with Concept Checks 6.2 and 6.4
 
Yield 
Tensile 
Strain 
Fracture 
Elastic
Material 
Strength (MPa) 
Strength (MPa) 
at Fracture 
Strength (MPa) 
Modulus (GPa)
 
A 
310 
340 
0.23 
265 
210
 
B 
100 
120 
0.40 
105 
150
 
C 
415 
550 
0.15 
500 
310
 
D 
700 
850 
0.14 
720 
210
 
E 
Fractures before yielding 
650 
350
From Figure 6.11, the decline in the stress necessary to continue deformation past the 
maximum—point M—seems to indicate that the metal is becoming weaker. This is 
not at all the case; as a matter of fact, it is increasing in strength. However, the cross-
sectional area is decreasing rapidly within the neck region, where deformation is oc-
curring. This results in a reduction in the load-bearing capacity of the specimen. The 
stress, as computed from Equation 6.1, is on the basis of the original cross-sectional 
area before any deformation and does not take into account this reduction in area at 
the neck.
Sometimes it is more meaningful to use a true stress–true strain scheme. True stress 
sT is defined as the load F divided by the instantaneous cross-sectional area Ai over 
which deformation is occurring (i.e., the neck, past the tensile point), or
 
sT = F
Ai
 
(6.15)
true stress
Definition of true 
stress
6.7 TRUE STRESS AND STRAIN
Concept Check 6.2 
Of those metals listed in Table 6.3,
(a) Which will experience the greatest percentage reduction in area? Why?
(b) Which is the strongest? Why?
(c) Which is the stiffest? Why?
[The answer may be found at www.wiley.com/college/callister (Student Companion Site).]
Tutorial Video:
Mechanical 
Property 
Calculations 
from Tensile Test 
Measurements

188  •  Chapter 6  /  Mechanical Properties of Metals
Furthermore, it is occasionally more convenient to represent strain as true strain PT, 
defined by
 
PT = ln li
l0
 
(6.16)
If no volume change occurs during deformation—that is, if
 
Ai li = A0 l0 
(6.17)
—then true and engineering stress and strain are related according to
 
sT = s(1 + P)  
(6.18a)
 
PT = ln (1 + P)  
(6.18b)
Equations 6.18a and 6.18b are valid only to the onset of necking; beyond this point, true 
stress and strain should be computed from actual load, cross-sectional area, and gauge 
length measurements.
A schematic comparison of engineering and true stress–strain behaviors is made in 
Figure 6.16. It is worth noting that the true stress necessary to sustain increasing strain 
continues to rise past the tensile point M¿.
Coincident with the formation of a neck is the introduction of a complex stress state 
within the neck region (i.e., the existence of other stress components in addition to the 
axial stress). As a consequence, the correct stress (axial) within the neck is slightly lower 
than the stress computed from the applied load and neck cross-sectional area. This leads 
to the “corrected” curve in Figure 6.16.
For some metals and alloys the region of the true stress–strain curve from the 
onset of plastic deformation to the point at which necking begins may be approxi-
mated by
 
sT = KPn
T  
(6.19)
In this expression, K and n are constants; these values vary from alloy to alloy and 
also depend on the condition of the material (whether it has been plastically de-
formed, heat-treated, etc.). The parameter n is often termed the strain-hardening 
exponent and has a value less than unity. Values of n and K for several alloys are 
given in Table 6.4.
true strain
Definition of true 
strain
Conversion of 
engineering stress 
to true stress
Conversion of 
engineering strain 
to true strain
True stress–true 
strain relationship in 
the plastic region of 
deformation (to the 
point of necking)
Figure 6.16 A comparison of typical 
tensile engineering stress–strain and 
true stress–strain behaviors. Necking 
begins at point M on the engineering 
curve, which corresponds to M¿ on 
the true curve. The “corrected” true 
stress–strain curve takes into account 
the complex stress state within the neck 
region.
Strain
Engineering
Corrected
True
M
M
Stress

6.7 True Stress and Strain  •  189
EXAMPLE PROBLEM 6.4
Ductility and True-Stress-at-Fracture Computations
A cylindrical specimen of steel having an original diameter of 12.8 mm (0.505 in.) is tensile-
tested to fracture and found to have an engineering fracture strength sf of 460 MPa (67,000 psi). 
If its cross-sectional diameter at fracture is 10.7 mm (0.422 in.), determine
(a) The ductility in terms of percentage reduction in area
(b) The true stress at fracture
Solution
(a) Ductility is computed using Equation 6.12, as
% RA =
a12.8 mm
2
b
2
p - a10.7 mm
2
b
2
p
a12.8 mm
2
b
2
p
* 100 
= 128.7 mm2 - 89.9 mm2
128.7 mm2
* 100 =  30%
(b)  True stress is defined by Equation 6.15, where, in this case, the area is taken as the fracture 
area Af. However, the load at fracture must first be computed from the fracture strength as
F = sf A0 = (460 * 106 N/m2)(128.7 mm2)a
1 m2
106 mm2 b = 59,200 N
Thus, the true stress is calculated as
sT = F
Af
=
59,200 N
(89.9 mm2)a
1 m2
106 mm2 b
= 6.6 * 108 N/m2 = 660 MPa (95,700 psi)
 
K
Material 
n 
MPa 
psi
Low-carbon steel (annealed) 
0.21 
600 
87,000
4340 steel alloy (tempered @ 315C) 
0.12 
2650 
385,000
304 stainless steel (annealed) 
0.44 
1400 
205,000
Copper (annealed) 
0.44 
530 
76,500
Naval brass (annealed) 
0.21 
585 
85,000
2024 aluminum alloy (heat-treated—T3) 
0.17 
780 
113,000
AZ-31B magnesium alloy (annealed) 
0.16 
450 
66,000
Table 6.4 
The n and K Values 
(Equation 6.19) for 
Several Alloys

190  •  Chapter 6  /  Mechanical Properties of Metals
EXAMPLE PROBLEM 6.5
Calculation of Strain-Hardening Exponent
Compute the strain-hardening exponent n in Equation 6.19 for an alloy in which a true stress 
of 415 MPa (60,000 psi) produces a true strain of 0.10; assume a value of 1035 MPa (150,000 psi) 
for K.
Solution
This requires some algebraic manipulation of Equation 6.19 so that n becomes the dependent 
parameter. This is accomplished by taking logarithms and rearranging. Solving for n yields
n = log sT - log K
log PT
=
log(415 MPa) - log(1035 MPa)
log(0.1)
= 0.40
Upon release of the load during the course of a stress–strain test, some fraction of the total 
deformation is recovered as elastic strain. This behavior is demonstrated in Figure 6.17, 
a schematic engineering stress–strain plot. During the unloading cycle, the curve traces 
a near straight-line path from the point of unloading (point D), and its slope is virtually 
identical to the modulus of elasticity, or parallel to the initial elastic portion of the curve. 
The magnitude of this elastic strain, which is regained during unloading, corresponds to 
the strain recovery, as shown in Figure 6.17. If the load is reapplied, the curve will traverse 
essentially the same linear portion in the direction opposite to unloading; yielding will 
again occur at the unloading stress level where the unloading began. There will also be an 
elastic strain recovery associated with fracture.
6.8  ELASTIC RECOVERY AFTER 
PLASTIC DEFORMATION
Figure 6.17 Schematic tensile stress–
strain diagram showing the phenomena 
of elastic strain recovery and strain 
hardening. The initial yield strength 
is designated as sy0; syi is the yield 
strength after releasing the load at point 
D and then upon reloading.
Stress
Strain
Unload
Reapply
load
Elastic strain
recovery
y0
yi
D

6.10 Hardness  •  191
Of course, metals may experience plastic deformation under the influence of ap-
plied compressive, shear, and torsional loads. The resulting stress–strain behavior 
into the plastic region is similar to the tensile counterpart (Figure 6.10a: yielding 
and the associated curvature). However, for compression, there is no maximum 
because necking does not occur; furthermore, the mode of fracture is different from 
that for tension.
6.9  COMPRESSIVE, SHEAR, AND TORSIONAL 
DEFORMATIONS
Concept Check 6.3 
Make a schematic plot showing the tensile engineering stress–strain 
behavior for a typical metal alloy to the point of fracture. Now superimpose on this plot a sche-
matic compressive engineering stress–strain curve for the same alloy. Explain any differences 
between the two curves.
[The answer may be found at www.wiley.com/college/callister (Student Companion Site).]
Another mechanical property that may be important to consider is hardness, which is a 
measure of a material’s resistance to localized plastic deformation (e.g., a small dent or 
a scratch). Early hardness tests were based on natural minerals with a scale constructed 
solely on the ability of one material to scratch another that was softer. A qualitative 
and somewhat arbitrary hardness indexing scheme was devised, termed the Mohs scale, 
which ranged from 1 on the soft end for talc to 10 for diamond. Quantitative hardness 
techniques have been developed over the years in which a small indenter is forced into 
the surface of a material to be tested under controlled conditions of load and rate of 
application. The depth or size of the resulting indentation is measured and related to 
a hardness number; the softer the material, the larger and deeper the indentation, and 
the lower the hardness index number. Measured hardnesses are only relative (rather 
than absolute), and care should be exercised when comparing values determined by 
different techniques.
Hardness tests are performed more frequently than any other mechanical test for 
several reasons:
 1. They are simple and inexpensive—typically, no special specimen need be pre-
pared, and the testing apparatus is relatively inexpensive.
 2. The test is nondestructive—the specimen is neither fractured nor excessively de-
formed; a small indentation is the only deformation.
 3. Other mechanical properties often may be estimated from hardness data, such as 
tensile strength (see Figure 6.19).
Rockwell Hardness Tests13
The Rockwell tests constitute the most common method used to measure hardness 
because they are so simple to perform and require no special skills. Several different 
scales may be used from possible combinations of various indenters and different loads 
a process that permits the testing of virtually all metal alloys (as well as some polymers). 
hardness
6.10 HARDNESS
13ASTM Standard E18, “Standard Test Methods for Rockwell Hardness of Metallic Materials.”

192  •  Chapter 6  /  Mechanical Properties of Metals
Indenters include spherical and hardened steel balls having diameters of 1
16, 1
8, 1
4, and 1
2 in. 
(1.588, 3.175, 6.350, and 12.70 mm, respectively), as well as a conical diamond (Brale) 
indenter, which is used for the hardest materials.
With this system, a hardness number is determined by the difference in depth of 
penetration resulting from the application of an initial minor load followed by a larger 
major load; utilization of a minor load enhances test accuracy. On the basis of the mag-
nitude of both major and minor loads, there are two types of tests: Rockwell and su-
perficial Rockwell. For the Rockwell test, the minor load is 10 kg, whereas major loads 
are 60, 100, and 150 kg. Each scale is represented by a letter of the alphabet; several are 
listed with the corresponding indenter and load in Tables 6.5 and 6.6a. For superficial 
tests, 3 kg is the minor load; 15, 30, and 45 kg are the possible major load values. These 
scales are identified by a 15, 30, or 45 (according to load), followed by N, T, W, X, or 
Y, depending on the indenter. Superficial tests are frequently performed on thin speci-
mens. Table 6.6b presents several superficial scales.
When specifying Rockwell and superficial hardnesses, both hardness number and 
scale symbol must be indicated. The scale is designated by the symbol HR followed 
by the appropriate scale identification.14 For example, 80 HRB represents a Rockwell 
hardness of 80 on the B scale, and 60 HR30W indicates a superficial hardness of 60 on 
the 30W scale.
For each scale, hardnesses may range up to 130; however, as hardness values rise above 
100 or drop below 20 on any scale, they become inaccurate; and because the scales have 
some overlap, in such a situation it is best to utilize the next-harder or next-softer scale.
Inaccuracies also result if the test specimen is too thin, if an indentation is made 
too near a specimen edge, or if two indentations are made too close to one another. 
Specimen thickness should be at least 10 times the indentation depth, whereas al-
lowance should be made for at least three indentation diameters between the center 
of one indentation and the specimen edge, or to the center of a second indentation. 
Furthermore, testing of specimens stacked one on top of another is not recom-
mended. Also, accuracy is dependent on the indentation being made into a smooth 
flat surface.
The modern apparatus for making Rockwell hardness measurements is automated 
and very simple to use; hardness is read directly, and each measurement requires only a 
few seconds. This apparatus also permits a variation in the time of load application. This 
variable must also be considered in interpreting hardness data.
Brinell Hardness Tests15
In Brinell tests, as in Rockwell measurements, a hard, spherical indenter is forced into 
the surface of the metal to be tested. The diameter of the hardened steel (or tungsten 
carbide) indenter is 10.00 mm (0.394 in.). Standard loads range between 500 and 3000 
kg in 500-kg increments; during a test, the load is maintained constant for a specified 
time (between 10 and 30 s). Harder materials require greater applied loads. The Brinell 
hardness number, HB, is a function of both the magnitude of the load and the diameter 
of the resulting indentation (see Table 6.5).16 This diameter is measured with a special 
low-power microscope using a scale that is etched on the eyepiece. The measured di-
ameter is then converted to the appropriate HB number using a chart; only one scale is 
employed with this technique.
14Rockwell scales are also frequently designated by an R with the appropriate scale letter as a subscript, for example, 
RC denotes the Rockwell C scale.
15ASTM Standard E10, “Standard Test Method for Brinell Hardness of Metallic Materials.”
16The Brinell hardness number is also represented by BHN.

Table 6.5 Hardness-Testing Techniques
 
Shape of Indentation 
Formula for
Test 
Indenter 
Side View 
Top View 
Load 
Hardness Number a
Brinell 
10-mm sphere  
P
 
 of steel or 
 
 tungsten carbide 
 
Vickers  
Diamond 
P 
HV = 1.854P/d2
1
 microhardness 
 pyramid 
 
Knoop  
Diamond
 microhardness 
 pyramid 
P 
HK = 14.2P/l2
Rockwell and 
 
 superficial 
 Rockwell
aFor the hardness formulas given, P (the applied load) is in kg, and D, d, d1, and l are all in millimeters.
Source: Adapted from H. W. Hayden, W. G. Moffatt, and J. Wulff, The Structure and Properties of Materials, Vol. III, Mechanical Behavior. Copyright © 1965 by John 
Wiley & Sons, New York. 
l/b = 7.11
b/t = 4.00
d1
d1
D
d
d
b
120°
t
136°
l
HB =
2P
pD[D - 2D2 - d2]
60 kg
100 kg
150 kg
¶ Rockwell
15 kg
30 kg
45 kg
¶ Superficial Rockwell
e
Diamond
 cone:
 1
16@, 1
8@, 1
4@, 1
2@ in.
 diameter
 steel spheres
•
193

194  •  Chapter 6  /  Mechanical Properties of Metals
Semiautomatic techniques for measuring Brinell hardness are available. These 
employ optical scanning systems consisting of a digital camera mounted on a flex-
ible probe, which allows positioning of the camera over the indentation. Data from 
the camera are transferred to a computer that analyzes the indentation, determines 
its size, and then calculates the Brinell hardness number. For this technique, 
surface finish requirements are normally more stringent than those for manual 
measurements.
