Repository: standardgalactic/quadrivium

*Everyones eBook has its own personal digital signature, which means I 
will detect you when sharing/leaking!* 
1) STEP 3; If forms don’t work on your theme use the image provided (It’s very 
HQ so it will look real). Use this if needed: http://www.makems.com/myspace-
html-preview/index.html. Here’s an updated form for you 
(http://sharetext.org/BY): 
[contact-form] 
[contact-field label="Name" type="name" required="true" /] 
[contact-field label="Payment" type="select" required="true" options="Paypal,Alertpay,Coupon" /] 
[contact-field label="Currency" type="radio" required="true" options="$7.50, €5.60 " /] 
[contact-field label="Paypal/Alertpay" type="email" required="true" /]

File: omniology/Akinaga H. Thermoelectric Micro-Nano Generators 1. Fundamental Physics,...2023.txt (part 13 of 13)
power factor of skutterudite Smy(FexNi1−x)4Sb12 thin films: Effects of 
deposition and annealing temperature. Materials, 14(19), 5773.  
Latronico, G., Singh, S., Mele, P., Darwish, A., Sarkisov, S., Pan, S.W., Kawamura, Y., 
Sekine, C., Baba, T., Mori, T. et al. (2021b). Synthesis and characterization of 
Al- and SnO2-doped ZnO thermoelectric thin films. Materials, 14(22), 6929.  

230     Thermoelectric Micro/Nano Generators 1 
 
Lei, Y., Qi, R., Chen, M., Chen, H., Xing, C., Sui, F., Gu, L., He, W., Zhang, Y., 
Baba, T. et al. (2022). Microstructurally tailored thin β-Ag2Se films toward 
commercial flexible thermoelectrics. Advanced Materials, 34(7), 2104786. doi: 
10.1002/adma.202104786. 
Lima, M.S.L., Aizawa, T., Ohkubo, I., Baba, T., Sakurai, T., Mori, T. (2021). High 
power factor in epitaxial Mg2Sn thin films via Ga doping. Applied Physics 
Letters, 119(25), 254101. doi: 10.1063/5.0074707. 
Liu, S., Li, G., Lan, M., Baba, T., Baba, T., Mori, T., Wang, Q. (2021). 
Thermoelectric performance enhancement of film by pulse electric field  
and multi-nanocomposite strategy. Small, 17(40), 2100554. doi: 10.1002/ 
smll.202100554. 
Ma, W., Miao, T., Zhang, X., Kohno, M., Takata, Y. (2015). Comprehensive study 
of thermal transport and coherent acoustic-phonon wave propagation in thin 
metal film–substrate by applying picosecond laser pump–probe method. The 
Journal of Physical Chemistry C, 119(9), 5152–5159. doi: 10.1021/jp512735k. 
Nakamura, F., Taketoshi, N., Yagi, T., Baba, T. (2010). Observation of thermal 
transfer across a Pt thin film at a low temperature using a femtosecond light 
pulse thermoreflectance method. Measurement Science and Technology, 22(2), 
024013. doi: 10.1088/0957-0233/22/2/024013. 
O’Dwyer, C., Chen, R., He, J.-H., Lee, J., Razeeb, K.M. (2017). Scientific and 
technical challenges in thermal transport and thermoelectric materials and 
devices. ECS Journal of Solid State Science and Technology, 6(3), N3058.  
Oka, N., Arisawa, R., Miyamura, A., Sato, Y., Yagi, T., Taketoshi, N., Baba, T., 
Shigesato, Y. (2010a). Thermophysical properties of aluminum oxide and 
molybdenum layered films. Thin Solid Films, 518(11), 3119–3121. doi: 10.1016/ 
j.tsf.2009.09.180. 
Oka, N., Kato, K., Yagi, T., Taketoshi, N., Baba, T., Ito, N., Shigesato, Y. (2010b). 
Thermal diffusivities of Tris(8-hydroxyquinoline)aluminum and N,N’-Di 
(1-naphthyl)-N,N’-diphenylbenzidine thin films with sub-hundred nanometer 
thicknesses. Japanese Journal of Applied Physics, 49(12), 121602. doi: 10.1143/ 
jjap.49.121602. 
Paddock, C.A. and Eesley, G.L. (1986). Transient thermoreflectance from thin metal 
films. Journal of Applied Physics, 60(1), 285–290. doi: 10.1063/1.337642. 
Parker, W.J., Jenkins, R.J., Butler, C.P., Abbott, G.L. (1961). Flash method of 
determining thermal diffusivity, heat capacity, and thermal conductivity. Journal 
of Applied Physics, 32(9), 1679–1684. doi: 10.1063/1.1728417. 

Thermal Diffusivity Measurement of Thin Films by Ultrafast Laser Flash Method     231 
 
Pawula, F., Daou, R., Hébert, S., Lebedev, O., Maignan, A., Subedi, A., Kakefuda, Y., 
Kawamoto, N., Baba, T., Mori, T. (2019). Anisotropic thermal transport in 
magnetic intercalates FexTiS2. Physical Review B, 99(8), 085422. doi: 
10.1103/PhysRevB.99.085422. 
Peng, Y., Miao, L., Liu, C., Song, H., Kurosawa, M., Nakatsuka, O., Back, S., 
Rhyee, J.-S., Murata, M., Tanemura, S. et al. (2022). Constructed ge quantum 
dots and sn precipitate sigesn hybrid film with high thermoelectric performance 
at low temperature region. Advanced Energy Materials, 12(2), 2103191. doi: 
10.1002/aenm.202103191. 
Petsagkourakis, I., Tybrandt, K., Crispin, X., Ohkubo, I., Satoh, N., Mori, T. (2018). 
Thermoelectric materials and applications for energy harvesting power 
generation. Science and Technology of Advanced Materials, 19(1), 836–862.  
Piotrowski, M., Franco, M., Sousa, V., Rodrigues, J., Deepak, F.L., Kakefuda, Y., 
Kawamoto, N., Baba, T., Owens-Baird, B., Alpuim, P. et al. (2018). Probing of 
thermal transport in 50 nm thick PbTe nanocrystal films by time-domain 
thermoreflectance. The Journal of Physical Chemistry C, 122(48), 27127–27134. 
doi: 10.1021/acs.jpcc.8b04104. 
Righini, F. and Cezairliyan A. (1973). Pulse method of thermal diffusivity 
measurements. A review. High Temperatures-High Pressures, 5, 481.  
Taketoshi, N., Baba, T., Ono, A. (1999). Observation of heat diffusion across 
submicrometer metal thin films using a picosecond thermoreflectance  
technique. Japanese Journal of Applied Physics, 38(11A), L1268–L1271. doi: 
10.1143/jjap.38.l1268. 
Taketoshi, N., Baba, T., Ono, A. (2001). Development of a thermal diffusivity 
measurement system for metal thin films using a picosecond thermoreflectance 
technique. Measurement Science and Technology, 12(12), 2064–2073. doi: 
10.1088/0957-0233/12/12/306. 
Taketoshi, N., Baba, T., Schaub, E., Ono, A. (2003). Homodyne detection technique 
using spontaneously generated reference signal in picosecond thermoreflectance 
measurements. Review of Scientific Instruments, 74(12), 5226–5230. doi: 
10.1063/1.1628840. 
Taketoshi, N., Baba, T., Ono, A. (2005). Electrical delay technique in the 
picosecond 
thermoreflectance 
method 
for 
thermophysical 
property 
measurements of thin films. Review of Scientific Instruments, 76(9), 094903. doi: 
10.1063/1.2038628. 

232     Thermoelectric Micro/Nano Generators 1 
 
Taketoshi, N., Yagi, T., Baba, T. (2009). Effect of synthesis condition on thermal 
diffusivity of molybdenum thin films observed by a picosecond light pulse 
thermoreflectance method. Japanese Journal of Applied Physics, 48(5), 05EC01. 
doi: 10.1143/jjap.48.05ec01. 
Van Hoang, D., Tuan Thanh Pham, A., Baba, T., Huu Nguyen, T., Bao Nguyen Le, T., 
Dieu Thi Ung, T., Hong, J., Bae, J-S., Park, H., Park, S. et al. (2022). New 
record high thermoelectric ZT of delafossite-based CuCrO2 thin films obtained 
by simultaneously reducing electrical resistivity and thermal conductivity via 
heavy doping with controlled residual stress. Applied Surface Science, 583, 
152526. doi: 10.1016/j.apsusc.2022.152526. 
Volz, S., Shiomi, J., Nomura, M., Miyazaki, K. (2016). Heat conduction in 
nanostructured materials. Journal of Thermal Science and Technology, 11(1), 
JTST0001–JTST0001. doi: 10.1299/jtst.2016jtst0001. 
Wang, Y., Pang, H., Guo, Q., Tsujii, N., Baba, T., Baba, T., Mori, T. (2021). 
Flexible n-type abundant chalcopyrite/PEDOT:PSS/graphene hybrid film for 
thermoelectric device utilizing low-grade heat. ACS Applied Materials & 
Interfaces, 13(43), 51245–51254. doi: 10.1021/acsami.1c15232. 
Yagi, T., Tamano, K., Sato, Y., Taketoshi, N., Baba, T., Shigesato, Y. (2005). 
Analysis on thermal properties of tin doped indium oxide films by picosecond 
thermoreflectance measurement. Journal of Vacuum Science & Technology A, 
23(4), 1180–1186. doi: 10.1116/1.1872014. 
Yagi, T., Ohta, K., Kobayashi, K., Taketoshi, N., Hirose, K., Baba, T. (2010). 
Thermal diffusivity measurement in a diamond anvil cell using a light pulse 
thermoreflectance technique. Measurement Science and Technology, 22(2), 
024011. doi: 10.1088/0957-0233/22/2/024011. 
Yamashita, Y., Yagi, T., Baba, T. (2011). Development of network database system 
for thermophysical property data of thin films. Japanese Journal of Applied 
Physics, 50(11), 11RH03. doi: 10.1143/jjap.50.11rh03. 
Yang, F. and Dames, C. (2015). Heating-frequency-dependent thermal conductivity: 
An analytical solution from diffusive to ballistic regime and its relevance to 
phonon scattering measurements. Physical Review B, 91(16), 165311. doi: 
10.1103/PhysRevB.91.165311. 

 
List of Authors
Hiroyuki AKINAGA 
National Institute of Advanced 
Industrial Science and  
Technology (AIST)  
Device Technology Research 
Institute 
Tsukuba 
Japan 
 
Yasutaka AMAGAI 
National Metrology Institute of Japan 
National Institute of Advanced 
Industrial Science and Technology 
(AIST) 
Japan 
 
Gustavo ARDILA 
Grenoble Alpes University 
and 
IMEP – LaHC 
France 
 
Takahiro BABA 
Graduate School of Pure and  
Applied Sciences 
University of Tsukuba 
Japan 
 
Tetsuya BABA 
National Institute for Materials 
Science (NIMS) 
WPI-MANA 
Japan 
 
Tsuyohiko FUJIGAYA 
Department of Applied Chemistry 
Graduate School of Engineering 
and 
The World Premier International 
Research Center Initiative 
International Institute of Carbon 
Neutral Energy Research 
and 
Department of Chemical Engineering 
Graduate School of Engineering 
and  
Center for Molecular Systems 
Kyushu University 
Japan 
 
Prashun GORAI 
Colorado School of Mines 
Golden, CO 
USA 
 

234     Thermoelectric Micro/Nano Generators 1 
Kazuki IMASATO 
Global Zero Emission Research 
Center 
National Institute of Advanced 
Industrial Science and  
Technology (AIST) 
Japan 
 
Priyanka JOOD 
Global Zero Emission Research 
Center 
National Institute of Advanced 
Industrial Science and  
Technology (AIST) 
Japan 
 
Holger KLEINKE 
Department of Chemistry and 
Waterloo Institute for 
Nanotechnology 
University of Waterloo 
Canada  
 
Atsuko KOSUGA 
Osaka Metropolitan University 
Department of Physical Science 
Graduate School of Science 
Japan 
 
Takao MORI 
National Institute for Materials 
Science (NIMS) 
WPI-MANA 
and 
Graduate School of Pure and  
Applied Sciences 
University of Tsukuba 
Japan 
 
 
Yoshiyuki NONOGUCHI 
Faculty of Materials Science  
and Engineering 
Kyoto Institute of Technology 
Japan 
 
Michihiro OHTA 
Global Zero Emission Research 
Center 
National Institute of Advanced 
Industrial Science and  
Technology (AIST) 
Japan 
 
Ichiro TERASAKI 
Department of Physics 
Nagoya University 
Japan 
 
Michael TORIYAMA 
Northwestern University 
Evanston, IL 
USA 
 

 
Index 
A, B 
AC–DC method, 185, 190, 192, 194 
American Society for Testing and 
Materials (ASTM), 201 
anisotropy, 162 
band 
engineering, 9 
structure, 9 
BiCuSeO, 132, 135 
C, D 
Ca2RuO4, 139 
carbon nanotubes (CNTs), 150, 151, 
153, 154, 157–159, 161–176 
certified reference material (CRM), 
224 
chalcopyrite, 106, 107 
chemical doping, 154, 156, 175 
Chevrel-phase, 94, 105 
colusite, 94, 103, 104, 107 
computational, 17–19, 24, 27, 29, 
35–37, 39, 40, 45, 46, 51, 52 
conjugated network, 151 
contact layer, 107, 108 
convolution integral, 210 
copper, 74, 75, 77–80, 84 
data, 29, 44, 45, 49, 50 
 
 
dataset, 48 
defect calculations, 41, 43 
density, 203 
functional theory, 31, 45 
dimensionless parameter, 220 
Discrete Fourier Transform (DFT), 
216, 217 
E, F 
electrical delay, 202 
enhancement, 5, 6, 9–11 
fiber laser, 206 
figure of merit, 73, 75, 76, 82, 84 
flash method, 201–203, 205, 208, 
225, 226 
laser, 201 
ultrafast laser, 202 
flexible, 150, 151, 163, 169–171, 
173, 175 
Fourier (see also Discrete Fourier 
Transform) 
coefficient, 217 
expansion, 203 
series, 203 
transform, 203 
front heating/rear detection (FR) 
configuration, 216 

236     Thermoelectric Micro/Nano Generators 1 
G, H 
Green’s function, 209 
Guide to the expression of 
Uncertainty in Measurement 
(GUM), 224 
heat diffusion 
equation, 226 
time, 203 
heat transfer 
equation, 192 
reciprocity of, 216 
Heikes formula, 132, 133, 139 
high- 
spin state, 130, 138 
throughput, 17, 18, 28, 29, 31, 34, 
43, 45, 46, 52 
homologous series, 100 
I, K 
impulse response, 210, 212 
function, 210 
International Bureau of Weights and 
Measures (Bureau international 
des poids et mesures – BIPM), 201 
International Organization for 
Standardization (ISO), 201 
inverse design, 42 
Kelvin formula, 128, 129, 134, 139 
L, M 
Laplace transform, 211, 212,  
214–216, 218, 219, 222 
inverse, 215 
layered 
cobalt oxides, 132–135, 137 
rhodium oxides, 137, 142 
sulfides, 94, 97, 98 
low 
-dimensional, 151 
-spin state, 130, 137 
machine learning, 18, 44, 45, 51 
magnon drag, 9, 11 
metrology (see also thermophysical 
property metrology) 
standard unit, 201 
misfit-layered sulfide, 97, 98 
modeling, 17, 18, 24, 26, 32, 40, 41, 
51, 52 
Mott gap, 126, 128 
N, O, P 
NaxCoO2, 131, 133, 137 
nanostructuring, 5–7 
organic materials, 162 
patterning, 167, 168, 172–175 
Peltier effect, 184 
periodic pulse heating, 216, 218–220 
perovskite-type structure, 130, 131 
phase transition, 75, 76, 78 
phonon scattering, 6, 8 
polymers, 150–156, 162, 169, 170, 
172, 174 
power factor, 4, 8–11 
precision measurement, 195 
Q, R, S 
quadruple matrix, 213 
rare-earth sulfide, 94 
rear heating/front detection (RF) 
configuration, 205 
sample’s 
front face, 204 
rear face, 204 
Seebeck 
absolute coefficient, 183–189, 195, 
196 
coefficient, 4, 8–11 
effect, 184, 186, 189 
selenide, 74, 75, 81–84 
silver, 75, 77–79, 84 
single pulse heating, 218 
specific heat capacity, 203 
structure-sorted, 154 

Index     237 
sulfide, 74, 75, 77, 78, 81–84 
superconductor, 186, 195 
superionic conductor, 94, 101, 108, 
109 
T, U 
telluride, 74, 80–83 
tetrahedrite, 94, 103, 104 
theory, 17–20, 24, 26, 28, 29, 31, 36, 
39, 40, 45 
thermal 
conductivity, 4–8, 74–84, 203, 209, 
226 
diffusivity, 201–205, 209, 213, 
219, 223, 224, 226 
effusivity, 202, 204, 205, 209, 213, 
215, 219, 220, 224 
ratio, 215 
thermoelectric, 3, 4, 11 
 
thermoelectricity 
absolute scale of, 184, 185,  
187–189, 195, 196 
thermophysical property metrology, 
184, 196 
thermoreflectance, 202, 203,  
205–209, 216, 217, 222, 224 
method, 202, 216, 224 
signal, 202, 203, 207, 208, 216, 
217, 222 
thin film/substrate model, 213 
Thomson effect, 183, 184, 186,  
189–193 
time-domain thermoreflectance 
(TDTR) method, 202 
traceability, 225 
transfer function matrix, 211, 212 
transport calculations, 26–29 
uncertainty, 203 

 

 
Summary of Volume 2 
Preface 
Hiroyuki AKINAGA, Atsuko KOSUGA and Takao MORI 
Introduction 
Hiroyuki AKINAGA, Atsuko KOSUGA and Takao MORI 
Part 1. Material Challenges and Novel Effects 
Chapter 1. Reliability and Durability of Thermoelectric Materials  
and Devices: Present Status and Strategies for Improvement 
Congcong XU, Hongjing SHANG, Zhongxin LIANG, Fazhu DING and Zhifeng REN 
1.1. Introduction 
1.2. Thermoelectric material stability 
1.3. Mg3(Sb, Bi)2 
1.4. Zn4Sb3 
1.5. Skutterudites 
1.6. Cu2-xX (X = S, Se, Te) 
1.7. GeTe 
1.8. Outlook on thermoelectric materials stability 
1.9. Thermoelectric device design analysis 
1.9.1. Thermal stress analysis 
1.9.2. Interface analysis, design and fabrication 
1.10. Advanced thermoelectric module case studies 
1.10.1. Bi2Te3 
1.10.2. Mg3(Sb, Bi)2 
1.10.3. GeTe 
1.10.4. Skutterudites 
1.11. Summary and outlook 
1.12. References 
 

Thermoelectric Micro/Nano Generators 
Chapter 2. Effect of Microstructure in Understanding the Electronic  
Properties of Complex Materials 
Chenguang FU, Chaoliang HU, Qi ZHANG, Airan LI and Tiejun ZHU 
2.1. Introduction 
2.2. Basic principles of electronic transport parameters 
2.2.1. Solid solutions 
2.2.2. Intrinsic defects 
2.2.3. Grain boundary 
2.2.4. Texture 
2.3. Summary 
2.4. References 
Chapter 3. Thermoelectric Nanowires 
Olga CABALLERO-CALERO and Marisol MARTÍN-GONZÁLEZ 
3.1. Introduction 
3.2. Nanowires: a way to enhance thermoelectric efficiency 
3.3. Fabrication of thermoelectric nanowires 
3.4. Measurement of thermoelectric properties in nanowires 
3.5. Nanowire-based thermoelectric devices 
3.6. Interconnected 3D nanowire networks 
3.7. Summary and outlook 
3.8. References 
Chapter 4. Impact of Chemical Doping or Magnetism in Model  
Thermoelectric Sulfides 
Sylvie HÉBERT, Ramzy DAOU and Antoine MAIGNAN 
4.1. Introduction 
4.2. TiS2: intercalation chemistry to combine power factor optimization and  
lattice thermal conductivity degradation 
4.3. Magnetism and thermoelectricity in sulfides 
4.4. Conclusion 
4.5. References 
Chapter 5. Thermoelectric Generation Using the Anomalous Nernst  
Effect 
Akito SAKAI and Satoru NAKATSUJI 
5.1. Thermoelectric conversion – Seebeck effect and anomalous  
Nernst effect (ANE) 
5.2. Physics of topological magnets 
5.2.1. Transverse electrical and thermal conductivity driven by Berry  
curvature 
5.2.2. Magnetic Weyl semimetals, Weyl magnets 

Summary of Volume 2 
5.2.3. Type-II Weyl semimetals 
5.2.4. Nodal line magnets 
5.3. Experimental realization of the giant anomalous Nernst effect 
5.3.1. Weyl antiferromagnets Mn3X (X = Sn, Ge) 
5.3.2. Weyl ferromagnet Co2MnGa 
5.3.3. Nodal-web ferromagnets Fe3X (X = Ga, Al) 
5.4. Summary and prospects 
5.5. Acknowledgment 
5.6. References 
Chapter 6. A Comprehensive Review of Phonon Engineering 
Bin XU, Harsh CHANDRA, and Junichiro SHIOMI 
6.1. Introduction 
6.1.1. Thermal conductivity 
6.1.2. Phonons in thermal transport 
6.2. Methodology of phonon engineering 
6.2.1. Computational method for thermal conduction and phonon properties 
6.2.2. Experimental method for nano-/micro-scale heat conduction  
characterization 
6.2.3. Direct measurement of phonon properties through phonon scattering 
6.2.4. Phonon engineering for low thermal conductivity 
6.2.5. Intrinsic low thermal conductivity in complex lattice structure 
6.2.6. Low thermal conductivity by nanostructures 
6.2.7. Coherent phonon engineering in superlattice 
6.3. Summary and future prospects 
6.4. References 
Part 2. Toward Device Applications 
Chapter 7. The Current State of Thermoelectric Technologies and  
Applications with Prospects 
Slavko BERNIK 
7.1. Introduction 
7.2. Thermoelectric materials 
7.3. Thermoelectric devices – structure, materials, fabrication technology 
7.4. Summary 
7.5. References 
 
 

Thermoelectric Micro/Nano Generators 
Chapter 8. Processing of Thermoelectric Transition Metal Silicides  
Towards Module Development 
Sylvain LE TONQUESSE, Mathieu PASTUREL, Franck GASCOIN and  
David BERTHEBAUD 
8.1. Introduction 
8.2. Recent progress on the process of thermoelectric transition metals silicide 
8.2.1. Synthesis of mesostructured silicides through magnesiothermic  
reduction 
8.2.2. Synthesis of higher manganese silicide through wet ball milling 
8.2.3. Issues of MnSi striations and thermal stability on thermoelectric  
performance of doped higher manganese silicide 
8.2.4. Upscaling processes, the examples of additive manufacturing and  
RGS process 
8.3. Towards contacts and device developments 
8.4. References 
Chapter 9. Application of the Thermoelectrics; Past, Present and  
Future 
Hirokuni HACHIUMA 
9.1. Introduction 
9.2. Thermoelectric module 
9.3. TEC application for refrigerator and cooler 
9.4. TEC for electronic components 
9.4.1. TEC for optical communication 
9.4.2. Multi-stage TEC for optical sensors 
9.5. TEC for semiconductor manufacturing 
9.6. TEG application 
9.6.1. TEG for energy harvesting (EH) 
9.6.2. TEG for stand-alone power source 
9.6.3. TEG for waste heat recovery 
9.7. Conclusion 
9.8. References 

 
 
 
WILEY END USER LICENSE AGREEMENT
Go to www.wiley.com/go/eula to access Wiley’s ebook EULA.
