Repository: standardgalactic/quadrivium

*Everyones eBook has its own personal digital signature, which means I 
will detect you when sharing/leaking!* 
1) STEP 3; If forms don’t work on your theme use the image provided (It’s very 
HQ so it will look real). Use this if needed: http://www.makems.com/myspace-
html-preview/index.html. Here’s an updated form for you 
(http://sharetext.org/BY): 
[contact-form] 
[contact-field label="Name" type="name" required="true" /] 
[contact-field label="Payment" type="select" required="true" options="Paypal,Alertpay,Coupon" /] 
[contact-field label="Currency" type="radio" required="true" options="$7.50, €5.60 " /] 
[contact-field label="Paypal/Alertpay" type="email" required="true" /]

File: omniology/Chronic Fatigue Syndrome for Dummies (ISBN - 0470117729).txt (part 13 of 19)
by Susan R.Lisman,MD,
Note: Some premium credit cards and mortgage loans come with disabil-
ity coverage so that the finance charges are suspended and longer pay-
ment plans are possible if the cardholder becomes disabled. Definitely
check with your creditors to see whether this clause is in your contract.
And if you apply for new credit, make sure you check for such policies
before you sign on the dotted line.
 If you incur a lot of bills and have claim denials that you can’t resolve
on your own, consider hiring a professional billing and claims special-
ist to resolve your disputes for you. Hiring a professional can cost you
between $50 and $250 per hour, but such services can save you up to 40
percent on your bills. Check out the Medical Billing Advocates of America
(www.billadvocates.com) or the Alliance of Claims Assistance
Professionals (www.claims.org) to find a specialist in your area.
 If you have a high deductible and you can afford it, you may consider
opening a health savings account (HSA) or flex plan. If you can afford
to put away money into an HSA, you can save on taxes. For every $5,000
you put into an HSA, you can save about $1,500 a year, and any funds
you don’t use grow tax-free and roll over from year to year. For more
information on health savings accounts, visit the United States
Department of the Treasury at www.ustreas.gov/offices/
public-affairs/hsa.
Flex plans, which are similar to HSAs, are another option. You can put in
$5,000 per year in pre-tax dollars. It must be used in full by the end of
the year, or the remaining money is forfeited.
 Claim your excess bills on your taxes. The IRS allows you to deduct the
amount of medical expenses for you and your dependents that exceed
7.5 percent of your gross income. The list of eligible expenses is quite
extensive and includes things you may not expect, such as transporta-
tion to and from medical appointments and modifications that may need
to be made to your home to accommodate your disability. For more
information, see www.irs.gov/publications/p502.
228
Part III: Living and Working Well with Chronic Fatigue Syndrome 

Incurring additional expenses at work
If you require services or assistance outside of the normal work parameters
that incur additional expenses, you can ask your employer to pick up the tab.
In most cases, if you’re valued enough, they try to accommodate you. If they
don’t, try to work out a payment plan with the creditors. You may also want
to consider finding other work at this point, too.
Take Elena for instance. She was recently diagnosed with CFS. Her physical
symptoms are relatively mild, but she discovered that occasional brain fog
would cloud her judgment and make thinking difficult, especially in the after-
noon. Determined to continue working, both as a matter of pride and as the
single parent of three children, Elena approached her boss to ask for special
accommodations that would allow her to keep her job as a senior accountant
of the mid-sized firm. Not trusting herself to drive when her brain was cloudy,
she requested that her firm pay for a car service to take her home in the
evenings after work. Luckily for Elena, her firm agreed that this was a reason-
able accommodation and paid for the service.
229
Chapter 12: Working When You Have CFS
Making it through the lean times
The consequences of a sudden drop in income
can be enormous. Combine it with a debilitating
condition, such as CFS, and you can feel as if
you just fell into the moneyless pit. You want to
make sure that you can continue to pay your
bills and enjoy a decent standard of living. You
need to find ways to help you when things get
too tight. Here are some suggestions:
 Seek help from other sources. Churches,
synagogues, mosques, and other houses of
worship can be a great source of monetary
and nonmonetary support, and most have an
outreach program to help members in need.
For example, they may be able to pay a bill
for you for several months or gather volun-
teers to help with tasks such as shopping,
cooking, or driving the kids to school. Just
make sure you don’t become completely
dependent on these resources. When you
can get back on your feet financially, do so.
 Look around the house for stuff you can
sell. If you’re homebound, set up an online
account with an online merchandising com-
pany such as eBay. You can manage your
sales while lying in bed if you have to and
get a family member to do the shipping and
handling for you.
 Sell your services as a telephone consul-
tant. If you have an expertise that you can
talk to others about, tell family and friends
to get you referrals. Here’s your chance to
make some money from your in-depth
knowledge of computer software or
stamps! You could even parlay your obses-
sion with, say, 18th-century English litera-
ture into tutoring.

Pumping Up Your Productivity
Before you decide to quit your day job, you can do a few things to make the
most of the time you spend at work. Even if you have a modified workday,
you can still be productive. The key is to make a plan, get organized, stay
focused, and make it happen. In this section, I give you suggestions on getting
the most out of your efforts.
Energizing yourself throughout 
the workday
Sustaining sufficient energy to function productively while at work is very
important. However, finding that energy can be a challenge. You need to
gauge your energy level on a day-to-day basis to set your goals each day and
ultimately be more productive.
The first rule of conserving energy is to pace yourself. Reserve the more diffi-
cult jobs for the part of the day when you feel most energetic. Think of your
tasks as primarily mental or physical. Avoid scheduling too many physical
tasks in succession. 
Set an amount of time for a task that you feel you can manage energywise.
When that time is up, stop to relax or turn to a much easier activity. Take reg-
ular rests, even when you feel okay. You need breaks from both prolonged sit-
ting and standing. During your breaks, try careful stretching, meditation, and
relaxation exercises to revitalize yourself (for more on exercise tips, see
Chapter 10).
Consider some of these other useful tips for conserving your energy at work:
 If you’re taking medication, stick with it. For example, if you’re on
sleep medications, taking them as prescribed can help you get back to a
normal sleep pattern. More rested at night means more energy during
the day.
 Pay attention to your body. Make note of when and under what circum-
stances your symptoms worsen, and take steps to avoid them. For exam-
ple, your energy may be lowest in the afternoon, which may be the best
time for a short nap to recharge your batteries.
 Watch what you eat and drink. Now is not the time to diet or skip
meals. Put yourself on a regular eating schedule, eating nutritious, whole
foods that keep your energy level high. Stay away from the doughnuts,
230
Part III: Living and Working Well with Chronic Fatigue Syndrome 

cookies, and other empty-calorie, sugary foods. Make sure you also
drink plenty of fluids, which is particularly important for people with
CFS who have problems with orthostatic instability (dizziness at certain
postures due to variations in blood pressure).
 Ask your doctor about vitamins. Vitamins may strengthen your immune
system, provide important antioxidants and other nutrients, and give
you more energy. If you get the go-ahead, include them in your eating
schedule.
 Watch out for over-the-counter medications (OTCs) for conditions
other than pain. You may be tempted to reach for an over-the-counter
medicine to calm a cough or give you a quick pick-me-up, but be careful.
Even an innocent cough suppressant can have ingredients that can make
you feel sleepy. Ask your doctor or pharmacist to recommend a cough
suppressant or similar medication that’s less likely to make you drowsy.
Staying focused
Slipping into a mental fog is common when you have such a debilitating ill-
ness as CFS. In fact, memory, concentration problems, and feeling like your
brain is in a fog are common symptoms of CFS.
CFS patients have used the following strategies to combat brain fog (and I
recommend you do the same):
 Organize your workspace. Clutter can slow you down and make you
feel even more tired or overwhelmed.
 Plan out your day. Try to get in the habit of keeping a daily to-do list to
help keep you focused on the tasks at hand. Use that calendar your
employer provides! If you work on a computer as many people do, you
may consider using calendar programs that are installed in your com-
puter, such as Microsoft Outlook, that you can use to set up appoint-
ments, create task lists, and even set audible reminders.
 Delegate some of your responsibilities or ask your boss to arrange for
some help. If you can give away some tasks to someone else, grab the
chance so you can focus on what you do best. Set reminders for yourself
to follow up. Again, your calendar program can help you keep track of
assigned tasks and their progress.
When you do encounter a task you can do and do well, take the opportu-
nity to do it yourself. You don’t want to take advantage of others or
show that you aren’t up for the job, and doing what you can helps keep
you in good spirits.
231
Chapter 12: Working When You Have CFS

 Arrange the tasks that require concentration and focus for early in
the day. If you’re more alert in the morning, schedule your most impor-
tant tasks and appointments before noon. Many people with CFS feel
lethargic toward the end of the day. Leaving less important tasks for
later frees you up to focus on the major tasks in the morning.
 Do one task at a time. Multitasking is the expected norm for most work-
ers today, but try to limit yourself to doing one task at a time. Trying to
eat, surf the Web, and talk on the phone not only makes you inefficient,
but it may also serve to make you feel even foggier. If you have a major
project with many component parts, break down the job into smaller
tasks.
 Repeat directives to yourself several times to make them stick in your
mind. The more you hear an instruction, the more likely you are to
remember it.
 Take notes. Write things down or enter them into your electronic
reminder. You may even want to purchase one of those tiny electronic
recorders you can carry with you to dictate notes to yourself and then
play them back later.
 Keep your brain limber. Crosswords, jigsaw puzzles, Sudoku, and brain-
teasers can help you focus your thoughts. The focus required in “train-
ing to train your brain” in this way can help you to focus on other tasks
as well.
 Keep distractions at a minimum. For some people, TV or a radio blaring
nearby can compete for attention. Others claim it helps them focus.
Discover what works best for you. If your co-workers’ conversations
bother you, try using earplugs. If that doesn’t work, politely explain that
you need more quiet. If that still doesn’t work, request to move your desk
to a quieter location. Also, set official times for appointments, even with
your co-workers. Constant interruptions can cause you to lose your focus.
If you find that you’re still struggling, a good professional organizer or moti-
vational coach can teach you how to change your thinking so you can better
plan and manage your activities. An occupational therapist (OT) who’s
trained in energy-conservation techniques may also be able to help. You can
find a licensed OT from your local hospital or rehabilitation center. For
coaches and organizers, let your fingers do the walking and find some local
people online or in the yellow pages. Ask for references — and call them —
before going ahead and meeting with any professional. One note: Health
insurance may pay for OT, so check with your insurance company. Your
employer may pay for an organizer or OT person as well, so you may want to
ask your HR department.
232
Part III: Living and Working Well with Chronic Fatigue Syndrome 

Flexing your workplace and schedule
The Americans with Disabilities Act (ADA) provides you with the right to
request that your employers provide reasonable accommodations to help
you perform your job to the extent that you’re able. To figure out what kind
of modifications may need to be made to help you do your job, take an inven-
tory of your symptoms and then see whether you can rearrange your sched-
ule and your work environment to meet your needs.
You may want to keep a journal while you’re at work to take note of when you
do things well, when you struggle, what you struggle with, and possible solu-
tions. That way, you can be prepared when you meet with your boss to dis-
cuss accommodations.
Possible solutions to consider include the following:
 Job restructuring. Depending on your job, you may be able to redefine
the tasks that would normally fall under your job description.
 Accepting a less-taxing position. Changing positions may mean a loss of
status and salary, but it may also mean staying employed and keeping
your benefits.
 Doing part of your job from home or getting on a part-time schedule.
 Taking unpaid leave with the promise of being able to return when
you’re able.
 Doing all your work from home. You may try all these modifications
and still find that you still don’t have the energy to get to work and put
in a full day. Your last resort may well be that you need to ask your
employer to give you the equipment and the communication tools
enabling you to work from home.
If you’re too ill to even work at home, make sure you register for disability
insurance.
Freelancing from your home
If you’ve had to leave your job and are stuck at home, you can find many
things you can do from the comfort of your own home to earn an income and
keep you occupied without overtaxing yourself.
233
Chapter 12: Working When You Have CFS

If you have an area of expertise, you can become a consultant and sell your
advice. Even if your job is physical, such as an auto mechanic or short-order
cook, you can still answer questions from those who know less about the
subject than you do.
Striking out on your own is challenging for anyone, and as appealing as being
your own boss is, it can present an even greater challenge for someone with
CFS. But with a bit of planning and help from others, freelancing is possible.
Here are some tips for successful freelancing:
 Define your area of expertise. Identifying that skill where you have a net-
work intact, one where you can use your contacts to get work, is usually
best. Regardless of what skill you want to use, do some homework — make
sure you’re capable of doing the work and that there’s a market for it!
 Develop a portfolio that demonstrates your skill. For example, if you
were a staff writer, put some of your published articles in a portfolio
book to show prospective clients.
 Build your client base. Call all your friends, family, and former col-
leagues and let them know about your new business.
 Join a professional organization in your field. By joining an organiza-
tion, you can network with people who are really in a position to help.
You can also build up contacts. Also look into local business groups,
such as the Chamber of Commerce, in your area.
One of joys of freelancing is that you can decide what work you can and can’t
do. Just remember not to take on more work than you can handle in light of
your CFS. You don’t want to risk falling even more ill or losing clientele when
you can’t follow through on a job.
Filing for Disability
Many people resist filing for disability for several reasons. First, they may not
want to admit that they’re unable to work. People in the U.S. have a strong
work ethic and admire hard work. However, you shouldn’t let your work ethic
cloud your judgment. Waiting to see whether you’ll feel better only delays
your claim.
Another reason people delay filing for disability is that they feel they’ll be
living off the system and don’t want to be dependent. Remember that you paid
into the system for precisely this reason — help for when you need it. You
earned the right to be disabled; now is the time to take advantage of this right. 
234
Part III: Living and Working Well with Chronic Fatigue Syndrome 

The Social Security Administration (SSA) has several publications that can
guide you through the filing process. You can also apply for disability online
at www.ssa.gov or call toll-free at 800-772-1213. Automated information is
also available 24 hours a day. If you’re deaf or hard of hearing, call the TTY
(telephone typewriter) number at 800-325-0778.
Know upfront a cold but true reality: CFS claims are actually rarely approved
on the first try, and the resulting appeal process can go on for years.
Sobering, yes, but not impossible. With more and more research out on CFS
today, it’s becoming more “legitimate” — which will hopefully make it easier
to get benefits in the future.
In this section, I go over some of the particulars of disability benefits.
Weighing the pros and cons of disability
Deciding whether to file for disability is an intensely personal one. For 
some people, it means finally accepting that they have an incurable medical
condition — a hard prospect to face. For others, the decision means libera-
tion from the denial of the illness and the freedom to relax and face the 
illness once and for all.
Before you apply for disability, you need to consider both the positive and
negative results of receiving it. First, consider the following pros:
 No more nine-to-five workdays . . . yeah!
 You can focus on getting better.
 Your work schedule can be more flexible.
 You eliminate a major chunk of work stress.
You also have to consider the possible cons of receiving disability:
 Salary reduction
 Loss of camaraderie with your colleagues and co-workers
 Loss of job status
 Possible increase in stress at home and in relationships
 Loss of benefits, including medical insurance coverage (for you and
other family members), that may be part of your compensation package
235
Chapter 12: Working When You Have CFS

If you make the decision to file, you should do so right away. Processing your
claim can take three to four months. You also want to make sure that you
have enough resources to live on until your payments begin.
Hedging your bets on whether you qualify
The Social Security Administration (SSA) has two programs under which you
may qualify for disability payments: the Social Security Disability Insurance
(SSDI) program and the Supplemental Security Income (SSI) program. Both
programs have detailed and specific guidelines about who qualifies and for
which program.
Under the SSDI guidelines, a person qualifies for disability payments if he or
she “cannot work because they have a medical condition that is expected to
last at least one year or result in death.” You should be aware before you file
that Social Security doesn’t cover partial or short-term disability.
The Social Security Administration applies two earnings tests to see whether
you qualify for benefits under its programs:
 A recent-work test based on your age when you became disabled
 A duration-of-work test to show that you worked long enough under the
established guidelines
You may also qualify for short- and long-term disability insurance under your
company’s ERISA (Employee Retirement Income Security Act). Check with
your plan administrator’s human resources department to find out whether
you qualify.
Long-term disability (LTD) is difficult for people with CFS to obtain. The diag-
nosis of depression and some other mental health disorders almost always
has a two-year payment limit in LTD plans. If your doctor uses depression as
part or all of your diagnosis when filing an LTD claim, the benefits will end
after two years — and you may need assistance for many more.
Filing the essential paperwork
Whether you decide to file under ERISA (Employee Retirement Income
Security Act) or with the Social Security Administration (see preceding sec-
tion), be prepared to fill out a lot of forms! The information required can be
quite extensive, and if you neglect to answer all the questions or leave out
information, your claim may be delayed. You can expedite the process if you
gather all your medical information before you start.
236
Part III: Living and Working Well with Chronic Fatigue Syndrome 

The items you need to provide when filing include the following:
 Your Social Security number
 The names, addresses, and phone numbers of doctors, caseworkers, hos-
pitals, and clinics involved in your care as well as the dates of your visits
 The names and dosages of any medication you take for your condition
 Additional lab reports and medical records from your doctors, thera-
pists, and other health care professionals
 Work information, including the type of work you did and length of
employment
 A copy of your most recent tax return or W-2 Form (Wage and Tax
Statement); you can get copies of your most recent tax returns and W-2
forms from your accountant or HR department.
Hiring a disability attorney
Even if you provide all the information requested, your claim for disability may
be denied. The process of filing and appealing can be quite intense, so trying to
navigate by yourself can be exhausting. If you can afford it, get an attorney
from the get-go so you don’t have to go it alone and deal with the frustration
and stress that comes from bureaucracy — and the fact that your CFS may not
be recognized at first. Look for an attorney who specializes in disability cases.
The benefit of having an attorney handle your claim is that he or she can get
copies of all the notices and requests the Social Security Administration
sends you. An attorney can properly interpret the requests and take care of
them efficiently and quickly.
The attorney becomes responsible for following up, thus relieving you of the
stress of having to keep up with the paperwork. He or she may also be able to
spot errors much more quickly than you would.
237
Chapter 12: Working When You Have CFS
Considering temporary disability
Five states (Rhode Island, California, New Jersey,
New York, and Hawaii) and Puerto Rico offer
short-term disability insurance. This program
offers partial compensation for loss of wages to
workers for temporary nonoccupational disabil-
ity. If you live in one of these states, you can
check with your plan administrator or the human
resources department to see whether you qualify
and to help you through the application process.
Short-term disability coverage can begin as
quickly as eight days after you’ve been out of
work. Plans vary, but you may receive a portion
of your salary for a maximum of 180 days of con-
tinuous disability.

238
Part III: Living and Working Well with Chronic Fatigue Syndrome 

Chapter 13
CFS and Relationships: How to
Stabilize the Rocking Boat
In This Chapter
 Finding and giving the support you and your loved ones need
 Exploring relationship therapy and maximizing its benefits
 Discovering help that’s right for you and your loved one
M
any of the best relationships come equipped with stress — and rocky
relationships can make you feel like you’re in a pressure cooker.
Having CFS applies even more pressure to the relationship. As soon as you
recognize fissures in your fragile relationships, I encourage you and your sig-
nificant others to seek help.
Some patients and their loved ones discover that determination combined with
the right relationship therapy often leads to deeper, more intimate relation-
ships than they’ve ever experienced — even before CFS reared its ugly head. In
this chapter, I offer you advice and strategies for mending scarred relationships
and helping everyone involved better cope with the ravages of CFS.
Rounding Up and Arming 
the Troops to Battle CFS
Living with CFS brings with it inevitable challenges in your relationships with
family, friends, and intimate partners. Before you became ill, you may have
invested a lot of time and energy into your relationships. When you have a
chronic illness like CFS, your priorities require an adjustment. The nature of
the illness forces you take care of yourself first; you must dismiss accusations
that you’re being selfish and try to garner as much support as you can. While
you don’t want to appear needy, you can cope with your CFS better with a
strong support system, so you have every right to assemble your team.

240
Part III: Living and Working Well with Chronic Fatigue Syndrome 
You can’t do it all by yourself! If you have CFS, you’re going to have limits.
You aren’t going to be capable, physically or mentally, of doing things the
way you have in the past. Figuring out how and when to ask for help isn’t just
a convenience — it becomes a way to survive. Give the ones you love a
chance to help — just as you would do if they were sick!
Your support system can be as narrow and as far ranging as you feel comfort-
able. You may feel comfortable asking for support from immediate family and
friends, or you may not. But your support system isn’t limited to that small
group; others you may tap for support include neighbors, people from your
religious affiliation, your health care team, therapists or other mental health
professionals, and other people living with CFS. In this section, I help you find
out whom you can trust and why.
Recognizing that ignorance is 
enemy number one
When it comes to CFS, ignorance is definitely not bliss. So many people with
CFS have a hard time convincing others that CFS isn’t just an excuse to get
away with doing nothing, that you may find yourself having to educate your
loved ones about the illness at every turn. Yes, it’s tiring, but the more they
know, the more they’ll understand.
You can help your family members and loved ones gain an understanding of
your condition by being patient with yourself and them. You can further
encourage your loved ones’ CFS education by doing the following:
 If you have brochures from your doctor or any CFS organizations, you
can distribute them among your loved ones. Information is power —
and the more your loved ones know about your illness, the more under-
standing they will be.
 Encourage your close friends and family members to go on the
Internet and do some research. Send them e-mails with links to rep-
utable Web sites such as the Centers for Disease Control and Prevention
(CDC), the National Institutes of Health (NIH), and the CFIDS Association
of America (see the appendix in the back of this book for theses organi-
zations’ Web sites and phone numbers).
 If you have a spouse or a partner, ask him to meet with your doctor or
health care practitioner. Have the doctor explain CFS thoroughly. Take a
list of questions that you have gone over with your loved one. Make sure
your partner asks the doctor questions and feels comfortable with the
answers.

 Read books and articles on CFS together. Read about safe exercise,
healthy diets and nutrition, the right medications, and possible alterna-
tive therapies. Credible Web sites, such as www.cfids.org, can be
great sources of information.
No matter how well you explain CFS, some members of your family may still
have difficulty accepting your limits. Your natural impulse may be to set out
to prove that your CFS is real, pointing out each symptom (perhaps with a bit
of added drama). Resist the urge. Be patient, loving, and understanding, and
do what you can to help them with their thoughts and feelings. You can only
provide the information about CFS; choosing whether to believe you is up to
them.
Friends are family, too. Take the time to educate them about your condition.
Sometimes friends are hesitant to ask questions that need to be asked. Tell
them to ask away — and be very direct with what CFS is and how it makes
you feel. Some of your friendships may not be able to survive this major life
change, which can be painful for the both of you. On the other hand, other
friends can become very close — closer than before you had CFS.
Opening up to your loved ones
People with chronic illnesses like CFS experience a wide range of conflicting
emotions. For various reasons, many CFS patients may tend to bottle up their
emotions or express their emotions in less-than-constructive ways. These
behaviors add to the feeling of isolation that a chronically ill patient already
endures.
241
Chapter 13: CFS and Relationships: How to Stabilize the Rocking Boat
Through thick and thin
Maria’s friendship with Silvia was, in a word,
volatile. Best friends since third grade, they
were always competitive with each other but
seemed to thrive on it. The more accommodat-
ing of the two, Maria would give in when Silvia
became intractable, which was most of the
time.
But Silvia was also the friend you could always
depend on, so when Maria was diagnosed with
CFS, Maria immediately called her friend for a
shoulder to lean on. Silvia didn’t disappoint.
After listening carefully to all Maria’s symptoms
and educating herself by researching CFS on
the Internet, Silvia helped Maria make a list of
all her friends and colleagues, what skills they
had, and ways they could be of support to her.
Maria was lucky. She had someone to help her
through the initial rough waters of CFS. CFS can
test the limits of friendship and quickly separate
the true friends from the fair-weather ones.

The lines of communication absolutely must be kept open! Statistics indicate
that up to 85 percent of marriages in which one partner has or develops a
chronic illness eventually fails. I say this many times in this book, but I have
to say it again because it’s so important: Keep the lines of communication
open!
Easier said than done, though, right? What can you do to keep the lines of com-
munication open and try to beat the statistics? Here are some suggestions:
 Talk about problems as they arise. Don’t hold back. Withholding can
lead to resentment and anger that may explode into open conflict.
 Keep your conversations positive. While communicating your concerns
honestly, try not to dump. You don’t want to blame each other or make
your partner feel guilty or inadequate. Use positive terms.
 Get emotional support. Tap other family members and friends for sup-
port, but bear in mind that they have their limits too and often can’t sep-
arate their emotions enough to provide objective input. You may need to
see a counselor to help you sort out the new family dynamics, so you
should leave this option open.
 Renegotiate intimacy. CFS makes the sufferer feel tired and unable to
engage in physical intimacy like before. Decide how you can achieve
physical intimacy that affirms your commitment to each other, but that
allows for the CFS partner’s limitations.
 Be flexible. You may need to swap roles and responsibilities.
 Face money problems head on. Be realistic about finances. You may
need to adjust the family’s budget and cut expenses. Get the help of a
financial advisor, if necessary.
 Make sure you’re both getting the care you need. The well spouse
needs help too! If you’re the partner of someone with CFS, try to get
away for a while to spend time with friends. Look at it as respite care for
you, to replenish your spirits so you can continue to be the supportive
partner you want to be. (For more on ways you can meet your own
needs as a CFS caregiver, check out Chapter 14.)
 Get a spiritual boost. If spirituality is a part of your daily life, seek to
restore yourself through your spiritual practice. It can make you feel
stronger and more resilient.
Keeping the lines of communication open, where everyone is honest and
forthcoming, is the best way to build a strong support system. See Chap-
ter 14 about keeping the lines of communication open if you’re the caregiver
for someone with CFS.
242
Part III: Living and Working Well with Chronic Fatigue Syndrome 

Being diplomatic: How to ask 
for the help you need
For some of you, admitting that you need support may make you feel weak or
vulnerable. But think about it: If your friend were sick and needed your help,
you would gladly jump in, wouldn’t you? More than likely, your friends feel
the same way and are willing to help if you ask.
Think about how you want to tell them about your CFS and what you want to
ask them to do. Here’s a list of “don’ts” when communicating with loved ones:
 Don’t dump. Don’t hit them with the worst of the possible symptoms
you may develop. You can let your friends and family know that your
condition is chronic, but don’t present them with a worst-case scenario.
 Don’t minimize. While you don’t want to lay it on thick, you also don’t
want to make light of your condition. CFS can wax and wane, so make
sure your loved ones know that you will have bad times and relatively
good times.
 Don’t make your CFS seem worse than it really is. Save the drama.
Your change in health status is dramatic enough.
 Don’t focus on your illness all the time. Find other things to talk about —
just like you did before you were ill. Don’t let your CFS become the only
focus of your discussions. Otherwise, your illness will soon consume the
relationship, and the common bonds of friendship will disappear.
Other than just trying to avoid saying the wrong thing when asking your friends
for help or talking about your CFS, you can follow this list of communication
“do’s”:
 Do tell your loved ones exactly what you need. Be specific. You may
need help with shopping for your groceries, housecleaning, or just
simply having them listen to you for a while.
 Do encourage them to ask questions. The more questions your loved
ones ask, the more they can understand your CFS and what you’re going
through. And be sure to answer their questions honestly.
 Do let them know that your needs may change. Because your CFS can
flare up and subside, you may not need the same level of help all the time.
 Do thank them. Every time. A lot. Everyone likes to feel appreciated.
Make sure your loved ones know that you treasure their support and
that you’re grateful for all the help they give you.
 Do be considerate of their time and their feelings. Avoid the tendency to
overload your friends and family with requests for help and ask from them
only what they’re able to give in return — keep expectations realistic.
243
Chapter 13: CFS and Relationships: How to Stabilize the Rocking Boat

Not everyone has a way with words — and when words are needed to
express emotions, people may become literally speechless. Many people also
have trouble asking for help; they don’t want to inconvenience anyone and
they don’t want to lose your love. If this sounds like you, remember that the
ones you love may know you really, really well, but they aren’t psychics. They
need to know what you want. Speak up, speak clearly, and say please. And be
sure to show your appreciation with a thank you and a hug.
Empathizing with their pain
Your loved ones feel your pain — and you have to feel theirs as well. If those
people closest to you seem to have trouble understanding what’s going on or
are unable to give you the support you need, put yourself in their shoes for a
minute. CFS affects not just you, but your family and loved ones as well. Your
diagnosis meant a life change for them, too. Your loved ones may be experi-
encing the same emotions as you’re feeling, even though you have different
perspectives.
Like you, your loved ones are likely to go through the same emotions as you
did when you were first diagnosed: the denial, fear, anger, and guilt that
comes before acceptance. Each person goes through these stages at their
own pace and may even swing back and forth among them. It may feel unfair
244
Part III: Living and Working Well with Chronic Fatigue Syndrome 
If you have kids . . .
Honesty is always the best possible policy —
even if you have very young children. But you
don’t have to go into detail. Be frank, but use
simple language. Make sure your kids under-
stand that they can’t catch your illness — even
though CFS is not considered fatal, it’s not pru-
dent to make such an assurance with any
chronic illness.! And be sure to give them hope:
Tell them you and your doctor are working hard
to make sure the family can do some of the fun
things they’ve done in the past.
If your kids are in their teens, they may resent
the fact that your illness takes you away from
them. If you think that’s happening with your
kids, arrange for them to meet with your doctor
or find an outside expert who can help them
understand and cope. And take time to listen —
you can do that even when you must lie down.
Your teen needs to know you hear what she
feels.
If your kids are young adults either in college or
in a career, or even older, they may worry
excessively about you or feel guilty that they
can’t make you feel better. Help them under-
stand that your CFS isn’t their fault by talking to
them, listening to them, and seeking outside
help, if necessary. Make sure you tell your kids
how much you love them and how much you
appreciate their love and concern. See
Chapters 14 and 15 for information on helping
children with the issues surrounding CFS.

that you have to take care of your loved ones when you are so sick, but
remember that illness creates a complex dynamic in relationships; hidden
feelings emerge and roles change. A breadwinner may become a dependent.
A child may have to discover how to be an adult. A carefree teen may have to
learn that he has to make some sacrifices, too. Even though you’re the one
who is ill, you still have a responsibility to consider the other person’s feel-
ings and understand that they also hurt for you.
Your loved ones have to face the outside world, too — which means that those
around them may be skeptical, unsympathetic, or put off. This lack of under-
standing puts a strain on them as well. Coupled with their worry over you, you
can see why arguments can occur, and why, in their frustration, they may even
lash out at you. Be sure to remember that an argument is just that — and that
your loved ones still love you.
Considering Relationship Therapy
A good relationship therapist can help you and your partner navigate the ups
and downs of your CFS diagnosis as well as help you reframe and incorporate
the changes CFS makes in your lives.
Hidden pressures, angry triggers, boiling-over stress — these problems will
come out one way or another. Better they come out with an objective, profes-
sional therapist as a referee than at home where the china closet is ten yards
away.
Evaluating a relationship therapist
Finding a relationship therapist is easy — hundreds are listed in the phone
book. But finding a good therapist can be a tricky and prolonged endeavor. In
your search, you may notice many kinds of therapists are out there, practic-
ing different types of psychotherapy. From Freud to Jung, primal screams to
the social worker at your HMO, you have many therapeutic disciplines to
choose from.
Often people unconsciously seek out the therapist that will tell them just
what they want to hear. People are incredibly, and often unconsciously, self-
protective. After all, who wants to expose herself and risk the chance of get-
ting hurt? But seeking a therapist already indicates that something is wrong
in your relationship that you need to expose and explore. Yes, you may be
afraid of what you may find — but not finding it is worse. You need to find a
relationship therapist that you’re comfortable with, but who will also tell
both of you the truth.
245
Chapter 13: CFS and Relationships: How to Stabilize the Rocking Boat

So do you choose to see a psychiatrist who can prescribe medication or one
that can’t? What about a psychologist or a psychoanalyst, a social worker or
a nurse practitioner, a counselor or a new-age type of therapist? And then
you have to consider the difference between someone who is licensed as
opposed to someone who is certified or registered. What does it all mean??
