Repository: standardgalactic/quadrivium

*Everyones eBook has its own personal digital signature, which means I 
will detect you when sharing/leaking!* 
1) STEP 3; If forms don’t work on your theme use the image provided (It’s very 
HQ so it will look real). Use this if needed: http://www.makems.com/myspace-
html-preview/index.html. Here’s an updated form for you 
(http://sharetext.org/BY): 
[contact-form] 
[contact-field label="Name" type="name" required="true" /] 
[contact-field label="Payment" type="select" required="true" options="Paypal,Alertpay,Coupon" /] 
[contact-field label="Currency" type="radio" required="true" options="$7.50, €5.60 " /] 
[contact-field label="Paypal/Alertpay" type="email" required="true" /]

File: omniology/Design and Analysis of Large Lithium-ion Battery Systems.txt (part 13 of 14)
fectly forecast future load to the end of each month. It is unlikely this can be 
achieved in practice, and reducing the accuracy and/or time horizon of this forecast 
will significantly affect cycling behavior and resultant savings. To represent more 
realistic forecasts, we will assume a 48-hour forecast is computed once per day, 
and that the forecast for each 15-minute interval load has a random error in the 

7.8  Case Study 2: Behind-the-Meter Peak-Shaving of a Large Utility Customer 
201
Figure 7.24  Annual return on investment by energy, after power-to-energy ratio optimization.
Figure 7.23  Simple payback period as a function of system energy and power-to-energy ratio.

202 
�������������
System Design
range of +/–65 kW (+/–2.5% of the average annual load). Our previous simulations 
also assumed that the anticipated battery response perfectly matched the actual 
response by utilizing identical models for control and simulation. Herein we will 
keep the simple kWh accounting method for computing peak shaving load targets, 
a lower fidelity model than the equivalent circuit model employed for simulation. 
In this manner, we begin to address the difference in anticipated and actual battery 
response. 
Auxilliary loads. An auxiliary load of 300W is assumed herein to represent 
control and management functions. We also include the ability to account for heat-
ing and cooling loads when present.
As our forecast error element is random in nature, we must run the simulation 
multiple times for the same system. Resultant value is found to fluctuate between 
$12,500 and $14,500 per year, averaging $13,600 per year. This represents a de-
crease of ~15% of the value predicted by our more simplistic simulations. Further 
inspection reveals that almost all of this deduction is due to the presence of forecast 
error.
As shown in Figure 7.25, the electrical duty cycle is affected as well. Under our 
perfect forecast assumption, the battery duty cycle is dominated by a small number 
of consistently deep discharges to our target EOD SOC (20%) over the course of 
the year. However, in our more realistic simulation, cycling frequency increases as 
does the variation in depth of discharge. Sometimes the algorithm will overpredict 
loads, sets an overly conservative load target, and thus result in a small peak load 
reduction and smaller battery DOD than targeted. At other times it underpredicts 
loads, sets an overly aggressive load target, then discharges the battery past the 
target SOC (defined as the minimum SOC that we would prefer that the battery 
reaches on any given day) in an attempt to achieve that load target. On occasion, 
this results in the battery discharging to 0% SOC and the metered load exceeding 
the load target. Figure 7.26 shows an example of this behavior, which can result in 
increased cost to the user if it sets the max load for the month.
7.8.2.3  Thermal Analysis
Over the course of a year, battery temperature is predicted to range from –18°C to 
+47°C, averaging to 11°C. Ambient, container, and battery temperatures are shown 
in Figures 7.27 and 7.28 for the maximum and minimum temperature days, respec-
tively. Several important factors are evident from these figures. First, we see that 
the container temperature can rise drastically above ambient due to its exposure to 
solar irradiance. Second, battery temperature is only minimally affected by the con-
tainer temperature fluctuation as the battery has significantly more thermal mass 
than the rest of the container, and the container has a strong thermal connection to 
ambient. Additionally, we see that both the battery and container temperature are 
strongly affected by heat generation of the battery and inverter when the system is 
charging or discharging (which drives the maximum battery temperature in Figure 
7.27). 
This predicted maximum temperature may be close to or above the operational 
range of some Li-ion cells, leaving little to no margin for cases where atypical 
hot spells occur where the campus loads induce more aggressive battery cycling 
or where heat generation is increased in later years from resistance growth of the 

7.8  Case Study 2: Behind-the-Meter Peak-Shaving of a Large Utility Customer 
203
Figure 7.25  Comparison of the annual response of a 72.5 kWh, 145 kW energy storage system 
minimizing demand charge on the NREL campus in two different simulations.

204 
�������������
System Design
battery. Similarly, while we may have seen limited impact of minimal temperatures 
on performance herein, these same factors could amplify the impact of temperature 
under conditions we have not yet assessed. For these reasons, evaluation of various 
thermal management strategies should be considered.
Having noted that container temperatures are strongly correlated with solar ir-
radiance, we first investigate locating the system in a shaded area. We simulate this 
Figure 7.26  Example of algorithm underpredicting facility loads, leading to full discharge of battery and 
increase in load target.

7.8  Case Study 2: Behind-the-Meter Peak-Shaving of a Large Utility Customer 
205
by reducing the solar irradiance by 50% (allowing for diffuse solar radiation). Such 
an approach will incur little to no extra cost where shaded sites are available, such 
as a parking structure or under existing solar panels. We find, however, that while 
this approach has a strong effect on container temperatures, it has little impact on 
maximum or average battery temperature. As discussed previously, heat generation 
by the battery and inverter is the primary driver of maximum temperature.
Similarly, we can explore the addition of a cooling system to the container 
such as a conventional air conditioning unit. This approach may suffer similar is-
sues as the shading approach—without a stronger thermal connection between the 
container and battery (that may require a large increase in volume), cooling the 
container may not have a large effect on battery temperatures. To investigate, we 
Figure 7.27  Thermal response of system: hot, no battery thermal management.
Figure 7.28  Thermal response of system: cold, no battery thermal management.

206 
�������������
System Design
simulate a container air conditioning system with the ability to 10 kW of heat from 
the container and reject it to the environment with a coefficient of performance of 
2.5. Set to activate when container temperatures exceed 30°C, we find that average 
and maximum battery temperatures fall by approximately 2°C and 4°C, respective-
ly. Ultimately, battery temperature continues to closely track ambient temperature 
when in standby, and heat generation continues to drive peak temperatures when 
operational.
Alternatively, we can investigate use of a dedicated battery cooling system 
rather than a container cooling system. Such a system may employ liquid cooling 
paths direct to the cells and a refrigerant-based system for removing heat from said 
liquid, as is employed on advanced vehicles like the Chevrolet Volt [29, 30]. For 
our system we will assume only half of the total heat rejection capability as with 
the container air conditioning unit, but otherwise operationally similar—5 kW of 
heat rejection at a coefficient of performance of 2.5, active at and above 30°C. Re-
moving this heat directly from the battery results in a much larger 10°C reduction 
in maximum battery temperature to less than 37°C. An example high-temperature 
thermal response of this system is shown in Figure 7.29. Note that even when the 
system is actively charging and discharging—as evidenced by the spike in container 
temperature late in day 184 driven by inverter heat dissipation—the cooling system 
is capable of constraining the battery temperature to less than 33°C.
In addition to superior control of battery temperature, the direct battery cool-
ing system consumes half of the energy of the container cooling system. However, 
Figure 7.29  Thermal response of system: hot, direct battery cooling.

7.8  Case Study 2: Behind-the-Meter Peak-Shaving of a Large Utility Customer 
207
other components installed in the container may require temperature control as 
well (inverter, computerized controls, etc.), thus container temperatures cannot be 
wholly ignored. For this purpose, however, simply shading the container may be 
sufficient. Accordingly, we will elect to install the unit in a shaded location with a 
direct battery cooling system.
7.8.2.4  Degradation Analysis
Now we proceed to analyzing the long-term performance of the system. We will 
now extend the duration of our simulations to 10 years and activate the life model 
[4] included in BLAST-BTM. This model will calculate the change in battery resis-
tance and capacity at the end of each day, considering the current, voltage, SOC, 
and temperature history that has transpired. As the battery ages, this will result 
in less energy available for reducing peak loads, and thus utility bill savings may 
decline. Resistance increases will also amplify the heat generated by the system and 
possibly raise maximum temperatures. There are three key factors to adjust that can 
affect these behaviors (see Table 7.5).
7.8.3  Baseline
We begin with a baseline scenario where we employ a 100% maximum SOC, 20% 
target SOC, and cooling system active at and above 30°C. As seen in Figure 7.30, 
10 years of operation of such a system is calculated to result in ~17% resistance 
growth and ~22% capacity loss. Note that we also see the degradation rates are 
sensitive to ambient temperature, as they are higher in the summer than the winter. 
Annual savings (Figure 7.32) fluctuate but show no strong trend year to year. 
Recall that we expect savings to decline. The lack of a clear downward trend im-
plies that the effect of our applied random forecast error overwhelms the economic 
effects of aging in this scenario.
Temperature data in Figure 7.31 reveals that average temperatures are constant 
year to year. This is due to the fact that average temperatures are a strong function 
of ambient conditions rather than operational ones. Maximum temperatures, on 
the other hand, are strongly coupled to how the battery is operated, coinciding 
with the occurrence of high-rate, large DOD discharges late in the afternoon of a 
hot summer day. While we do see some trend of increasing temperature year after 
Table 7.5  Key Factors to Adjust Degradation
Control Parameters
Maximum SOC
Reducing the maximum SOC can reduce battery degradation, but also re-
duces the amount of energy available for peak shaving.
Target SOC
Raising the target SOC will reduce the annual battery throughput, maximum 
DOD, and the amount of energy available for peak shaving, and increase the 
margin for poor load forecasting.
Thermal Parameters
Cooling thermostat
Lowering the temperature at which the cooling system is active will decrease 
battery temperature, and thereby battery degradation, but will increase aux-
iliary loads.

208 
�������������
System Design
year due to the increase in battery resistance, the random forecast error affects this 
parameter as well.
7.8.4  Increased Cooling
In this case we reduce the temperature at which the cooling system becomes active 
from 30°C to 20°C. We see that while peak temperatures are reduced slightly later 
in life (Figure 7.33), effects on both capacity fade and resistance growth are neg-
ligible. This analysis suggests that, for our assumed chemistry, increasing battery 
cooling beyond that necessary to constrain peak temperatures to operationally ac-
ceptable limits may not significantly benefit longevity. While energy costs associated 
with powering the more aggressive cooling system are increased, ultimately changes 
in average savings are within the noise of our random forecast error effect. 
7.8.5  Reduced Target SOC
Here we reduce the target SOC of the peak shaving algorithm from 20% to 10%. 
This effectively increases the energy available for peak shaving, which could result 
Figure 7.30  Baseline resistance growth and capacity fade. R1 and R2 represent the resistance growth due to 
calendar and cycling effects, respectively. Q1 and Q2 represent the capacity fade due to calendar and cycling 
effects, respectively.

7.8  Case Study 2: Behind-the-Meter Peak-Shaving of a Large Utility Customer 
209
Figure 7.31  Baseline annual savings.
Figure 7.32  Baseline battery temperatures.

210 
�������������
System Design
Figure 7.33  Battery temperatures for increased cooling scenario.
Figure 7.34  Annual savings for reduced target SOC scenario.

7.8  Case Study 2: Behind-the-Meter Peak-Shaving of a Large Utility Customer 
211
in increased savings. It also, however, decreases the margin for error associated with 
poor load forecasting and may affect the duty cycle in such a way as to increase 
max temperatures and degradation. Results of this simulation again show negligible 
impact on thermal response and wear. Further, annual savings (Figure 7.34) suggest 
that the decrease in target SOC has only a minor effect on total value, again on the 
scale of variation induced by our random forecast error.
7.8.6  Decreased Maximum SOC
Finally, we reduce the maximum SOC used for charging the battery from 100% to 
90%. This directly decreases the energy available for peak shaving, which could re-
sult in decreased savings but will also decrease degradation rates. As seen in Figure 
7.35, this strategy delivers as expected in terms of battery degradation: resistance 
change is decreased from +17% to +12%, and capacity change is decreased from 
–22% to –17%. This is due to the fact that the battery spends a large amount of 
time in the fully charged state awaiting an infrequent discharge order. Reducing the 
maximum SOC directly affects the wear induced during these times. However, there 
does appear to be a decrease in annual savings as well (Figure 7.36).
Figure 7.35  Resistance growth and capacity fade for decreased maximum SOC scenario. R1 and R2 repre-
sent the resistance growth due to calendar and cycling effects, respectively. Q1 and Q2 represent the capacity 
fade due to calendar and cycling effects, respectively. 

212 
�������������
System Design
7.9  System Specification
The preceding system-level, long-duration analyses has begun to quantify the trades 
possible with a large energy storage system for behind-the-meter demand charge 
management. We have identified energy and power levels that offer the best annual 
savings within our allotted budget. We have also identified that an active direct-
to-battery cooling system will be required to constrain maximum temperatures to 
acceptable levels. With respect to degradation, we have found that calendar fade at 
high SOC is the predominant factor in battery wear, as the battery spends a large 
amount of time resting in a fully charged state. While we have seen that reducing 
the maximum allowed SOC can offer gains in this area, more aggressive use of the 
cooling system does not. 
Unfortunately, we have also seen that uncertainty in campus load forecasting 
affects the economics of the system more strongly than many of these factors. Run-
ning a large number of simulations at each condition and analyzing the results sta-
tistically is strongly recommended to address such factors. Barring such additional 
analysis, this factor encourages being conservative in setting our target SOC.
The identified system architecture is readily summarized in Table 7.6. It is im-
portant to note that we specify the 72.5 kWh as available energy because several 
simulations predict that all of this energy will be utilized. It is also important that 
we reference SOC to this available energy figure as well, as this aligns with our 
control assumptions and methods.
Figure 7.36  Annual savings for decreased maximum SOC scenario.

7.9  System Specification 
213
To continue with more detailed development activities, such as the design of 
cells, modules, thermal management systems, and so forth, we must now define 
more concise worst-case scenarios and duty cycles. 
Inspection of simulation results can reveal such worst-case power requirements 
and thermal environments. For example, container temperature simulations reveal 
that container temperatures can span –20°C to +50°C. Electrical duty cycles vary 
substantially but show occasional occurrence of max power and full discharge op-
eration. Given these results, Table 7.7 defines a reasonable protocol to use for 
simulation and testing in developing hardware.
References
[1]	
National Transportation Safety Board, Hazardous Materials Accident Brief, Report NTSB/
HZB-05/01, September 26, 2005.
[2]	
Kim, G. -H., K. Smith, J. Ireland, A. Pesaran, and J. Neubauer, “Fail-Safe Designs for Large 
Capacity Battery Systems,” U.S. Patent Application, Number 13/628,208, September 27, 
2012.
[3]	
Neubauer, J., and E. Wood, “Accounting for the Variation of Driver Aggression in the 
Simulation of Conventional and Advanced Vehicles,” SAE World Congress, Detroit, MI, 
April 16–18, 2013.
Table 7.6  System Architecture
Electrical
 Total available energy
72.5 kWh
 Total power (AC)
145 kW
Control
 Maximum SOC
100%
 Target SOC
20%
Thermal Management
 Architecture
Shaded container with direct active battery cooling
 Max heat rejection
5,000W
 Active temperature range ≥30 deg C
Table 7.7  Battery, Cell, and Module Worst-Case Protocol for Subsequent Development Activities
Step Description
Purpose
1
Soak in a 50°C environment with battery cooling 
system inactive at 100% SOC for 1 day 
Demonstrate the battery can survive maxi-
mum container temperatures. 
2
Soak in a 50°C environment with battery cooling 
system active at 100% SOC for 1 day
Demonstrate ability of cooling system to 
pull down battery to 30°C and hold.
3
Discharge battery at a constant power 30-min-
ute rate to 0% SOC, then charge battery at full 
power to 100% SOC in a 50°C environment 
with battery cooling system active.
Demonstrate ability to deliver rated 
power and energy without exceeding max 
temperature.
4
Soak in a –20°C environment at 100% SOC for 
1 day 
Demonstrate the battery can survive mini-
mum container temperatures. 
5
Discharge battery at a constant power 30 minute 
rate to 0% SOC, then charge battery at the same 
rate to 100% SOC in a –20°C environment 
Demonstrate ability to deliver rated 
power and energy in minimum temperature 
environment.

214 
�������������
System Design
[4]	
Smith, K., T. Markel, G.-H. Kim, and A. Pesaran, “Design of electric drive vehicle batter-
ies for long life and low cost,” IEEE Accelerated Stress Testing and Reliability Workshop, 
October 6–8, 2010, Denver, CO.
[5]	
Smith, K., E. Wood, S. Santhanagopalan, G. -H. Kim, and A. Pesaran, “Advanced Models 
and Controls for Prediction and Extension of Battery Lifetime,” Large Lithium Ion Battery 
Technology & Application Symposia, Advanced Automotive Battery Conference, February 
4, 2014, Atlanta, GA.
[6]	
Andrea, D., Battery Management Systems for Large Lithium Ion Battery Packs, Norwood, 
MA: Artech House, 2010.
[7]	
Baumhöfer, T., M. Brühl, S. Rothgang, and D. U. Sauer, “Production Caused Variation in 
Capacity Aging Trend and Correlation to Initial Cell Performance,” J. Power Sources, Vol. 
247, 2014, pp. 332–338.
[8]	
Verbrugge, M., and B. Koch, “Generalized Recursive Algorithm for Adaptive Multiparam-
eter Regression. Application to Lead Acid, Nickel Metal Hydride, and Lithium-Ion Batter-
ies,” J. Electrochem. Soc., Vol. 153, No. 1, 2006, pp. A187–A201.
[9]	
Plett, G. L., “Extended Kalman Filtering for Battery Management Systems of LiPB-Based 
HEV Battery Packs: Part 3. State and Parameter Estimation,” J. Power Sources, Vol. 134, 
No. 2, 2004, pp. 277–292.
[10]	
Smith, K., C. D. Rahn, and C. Y. Wang, “Control oriented 1D Electrochemical Model Of 
Lithium Ion Battery,” Energy Conversion and Management, Vol. 48, No. 9, 2007, pp. 
2565–2578.
[11]	
Smith, K., “Electrochemical Control of Li-ion Batteries,” IEEE Control Syst. Mag. Vol. 30, 
No. 2, April 2010, pp. 18–25.
[12]	
Moura, S. J., N. A. Chaturvedi, and M. Krsti, “Adaptive Partial Differential Equation 
Observer for Battery State-of-Charge/State-of-Health Estimation via an Electrochemical 
Model,” J. Dyn. Sys. Meas. Control, Vol. 136, No. 1, 2013, 011015.
[13]	
Northrop, P. W. C., B. Suthar, V. Ramadesigan, S. Santhanagopalan, R. D. Braatz, and V. 
R. Subramanian, “Efficient Simulation and Reformulation of Lithium-Ion Battery Models 
for Enabling Electric Transportation,” J. Electrochem. Soc. Vol. 161, No. 8, 2014, pp. 
E3149–E3157. 
[14]	
Santhanagopalan, S., and R. E. White, “State of Charge Estimation using an Unscented 
Filter for High Power Lithium Ion Cells,” Int. J. Energ. Res. Vol. 34, No. 2, 2010, pp. 
152–163.
[15]	
Clarus Concept of Operations, Publication No. FHWA-JPO-05-072, Federal Highway Ad-
ministration (FHWA), 2005, http://ntl.bts.gov/lib/jpodocs/repts_te/14158.htm.
[16]	
Wikipedia article, “ISO 26262,” http://en.wikipedia.org/wiki/ISO_26262, accessed July 
21, 2014, and International Standards Organization, “ISO 26262-1:2011 Road Vehicles—
Functional Safety,” http://www.iso.org/iso/catalogue_detail?csnumber=43464. 
[17]	
Doughty, D. H., and C. C. Crafts, “FreedomCAR Electrical Energy Storage System Abuse 
Test Manual for Electric and Hybrid Electric Vehicle Application,” Sandia National Labo-
ratory, SAND 2005-3123, 2005.
[18]	
Broussely, M., “Aging of Li-Ion Batteries and Life Prediction, an Update,” 3rd Interna-
tional Symposium on Large Lithium-Ion Battery Technology and Application, Long Beach, 
CA, May 2007.
[19]	
Hall, J., T. Lin, G. Brown, P. Biensan, and F. Bonhomme, “Decay Processes and Life Pre-
dictions for Lithium Ion Satellite Cells,” 4th International Energy Conversion Engineering 
Conf., San Diego, CA, June 2006.
[20]	
Smith, K., M. Earleywine, E. Wood, J. Neubauer, and A. Pesaran, “Comparison of Plug-In 
Hybrid Electric Vehicle Battery Life Across Geographies and Drive Cycles,” SAE Technical 
Paper 2012-01-0666, 2012.

7.9  System Specification 
215
[21]	
Wood, E., J. Neubauer, A.D. Brooker, J. Gonder, and K. Smith, “Variability of Battery Wear 
in Light Duty Plug-In Electric Vehicles Subject to Ambient Temperature, Battery Size, and 
Consumer Usage,” International Battery, Hybrid and Fuel Cell Electric Vehicle Symposium 
26 (EVS 26), Los Angeles, CA, May 6–9, 2012.
[22]	
Smart, M., K. Chin, K., L. Whitcanack, and B. Ratnakumar, “Storage Characteristics of 
Li-Ion Batteries,” NASA Battery Workshop, Huntsville, AL, November 2006.
[23]	
Belt, J. R., “Long Term Combined Cycle and Calendar Life Testing,” 214th Meeting of the 
Electrochemical Society, INL/CON-08-14920, October 13–16, 2008. 
[24]	
Gaillac, L. A., “Accelerated Testing of Advanced Battery Technologies in PHEV Applica-
tions,” International Battery, Hybrid and Fuel Cell Electric Vehicle Symposium 23 (EVS 
23), Los Angeles, CA, December 2–5, 2007.
[25]	
http://www.nrel.gov/about/overview.html, accessed June 30, 2014.
[26]	
http://www.nrel.gov/sustainable_nrel/sustainable_buildings.html, accessed July 24, 2014.
[27]	
http://www.xcelenergy.com/staticfiles/xe/Regulatory/Regulatory%20PDFs/rates/CO/psco_
elec_entire_tariff.pdf , accessed October 1, 2013.
[28]	
http://rredc.nrel.gov/solar/old_data/nsrdb/1991-2005/tmy3/, accessed July 10, 2014.
[29]	
Jayaraman, S., G. Anderson, S. Kauschik, and P. Klaus, “Modeling of Battery Pack Ther-
mal System for a Plug-in Hybrid Electric Vehicle,” SAE Technical Paper 2011-01-0666, 
http://dx.doi.org/10.4271/2011-01-0666, 2011.
[30]	
Buford, K., J. Williams, and M. Simonini, “Determining Most Energy Efficient Cooling 
Control Strategy of a Rechargeable Energy Storage System,” SAE Technical Paper 2011-
01-0893, http://dx.doi.org/10.4271/2011-01-0893, 2011.
[31]	
Franklin, G. F., J. D. Powell, and A. Emami-Naeini, Feedback Control of Dynamic Systems, 
Addison-Wesley: Reading, MA, 1994.
[32]	
Mohammadpour, J., and C. W. Sahere, Control of Linear Parameter Varying Systems with 
Applications, London: Springer, 2012.


217
C H A P T E R  8
Conclusion
Batteries have come a long way from the hobbyist voltaic pile to energy storage for 
entire communities.  So have the processing and analysis tools used in the industry. 
Computational power available to design engineers has increased by several orders 
of magnitude, enabling the virtual design of entire battery packs.  The theoretical 
bases for computational battery design are now sufficiently mature; the software 
tools have evolved from academic software to standard practice in the industry. 
Battery makers today have access to virtual design of cells of different formats 
based on newer and emerging chemistries.  Optimization, which has traditionally 
been carried out by extensive design of experiments, is now performed by a series of 
computational case studies.  Battery assembly traditionally performed in chemical 
plants has now been automated over clean rooms and robotic assembly lines.  The 
technoeconomic evaluations have in turn adopted such sophisticated models and 
tools to provide users the ability to base their investment decisions on the actual 
physics of the batteries.  Most importantly, the battery community has grown from 
the traditional group of materials chemists and solid-state physicists to encompass 
a variety of disciplines from environmental enthusiasts to industrial engineers.  This 
has resulted in a paradigm shift in battery design, from the traditional wisdom in 
building batteries for consumer electronics applications, to assembling large battery 
packs. As outlined in Chapters 4 through 7, the contributions from the different 
groups enable the expedition of the technological maturity and deployment of bat-
teries applications that demand several MWh of energy storage.
For instance, simple thermal management solutions utilized in single-cell appli-
cations such as cell phones are no longer effective in a battery pack several kWh in 
size. In fact, to date, there is very little guidance on thermal management for these 
large batteries.  The calorimetric studies outlined in this book were built over the 
years evaluating different pack designs and have been shown to be effective indica-
tors of battery performance under different load conditions.  What remains to be 
implemented is the design of cells and packs that maximize utilization for specific 
applications, accounting for efficient heat distribution.  For instance, affordable 
tuning of coolant flow rates in accordance with the response of the battery to am-
bient temperatures, and adaptive heat dissipation devices are currently being intro-
duced in the market.  Such implementations can build on the thermal evaluation of 
batteries outlined in Chapter 3.
As demonstrated Chapter 5, the linear extension of circuit-breakers and fuses 
used to protect small cells is not always a reliable means to ensure sequestration of 

218 
����������
Conclusion
a large-format cell in a vehicle battery pack.  Even when identical cells are used, the 
implications on battery safety are widely different depending on the application at 
hand.  The question of how well safety at the single-cell level translates to safety 
of the battery pack is raised more often in applications involving high-energy and 
power demands.  The safe operating window for large format-cells is set based on 
different sets of metrics adopted by different organizations.  The need for a sound 
understanding of these limits and a uniform set of test conditions that meet safety 
assessment under a variety of scenarios is yet to be developed.  In part, this gap 
arises from the rapidly evolving nature of the technology.  As addressed earlier, the 
understanding of the underlying factors by the diverse crew involved in battery 
manufacturing and utility will significantly help address this challenge.
On-board electronics available for battery management in the market today 
areÑ sufficiently robust that we believe the tools outlined in the book will help 
control engineers and thermal management designs to take advantage of the in-
sight the offline analyses provide, in order to design more reliable fuel gauges and 
battery life estimators for battery packs.  Smart grid design based on physical state 
estimators is not far-fetched from the algorithms outlined in Chapter 4.  Not only 
will such tools enable more efficient utilization of existing battery packs, they can 
promote the planning and distribution of load requirements across the day of the 
week or time of the day based on these routines. Field data on such topics is still 
sparse given the relatively recent usage of large-format Li-ion batteries in these ap-
plications.  However, as the vehicle and grid-scale applications mature, readers will 
build more confidence in the utility of detailed analyses similar to the case studies 
outlined in Chapter 7.
In fact, among the first of assignments every prudent reader of this book should 
undertake would be to employ the tools outlined in this book for a design problem 
relevant to their immediate line of work.  This effort will provide sufficient con-
fidence in the methods and help to appreciate the multifaceted nature of battery 
technology.

219
About the Authors
Shriram Santhanagopalan is a senior engineer at the National Renewable Energy 
Laboratory (NREL). He develops novel design strategies to address the limitations 
of various electrochemical energy storage systems and to optimize their perfor-
mance and safety. He has spent a good part of the last 10 years investigating several 
battery chemistries, building electrochemical models, developing test methodolo-
gies for lithium-ion batteries, and exploring materials for next generation batter-
ies.  He has worked extensively with several leading battery manufacturers and 
automakers around the world. Shriram has a Ph.D. in chemical engineering from 
the University of South Carolina. He is an active memÑber of the Electrochemical 
Society, the Society of Automotive Engineers, and the American Institute of Chemi-
cal Engineering. His work is recognized in the Who’s Who in Chemical Sciences list 
by the American Chemical Society. He has over 100 publications, presentations, 
book chapters, patents, and invention-disclosures in this discipline.
Kandler Smith is a recognized expert in battery electrochemical modeling, con-
trol, and lifetime prediction. As a senior researcher at NREL since 2007, he leads 
projects in the areas of battery diagnostics and prognostics, life-extending controls 
and systems, and battery multiphysics modeling. Kandler holds a Ph.D. in mechan-
ical engineering from the Pennsylvania State University in electrochemical control 
of Li-ion batteries and is an active member of IEEE, the Electrochemical Society, 
and the Society of Automotive Engineers. In addition to codeveloping several pat-
ents in battery safety and control, Kandler has licensed battery electrical, thermal, 
electrochemical, and lifetime software models to more than 10 external partners, 
helping to accelerate the battery development efforts in industry, academia, and 
other labs.
Jeremy Neubauer is a senior engineer with NREL’s Transportation and Hydro-
gen Systems Center–Energy Storage Group. Dr. Neubauer specializes in evaluating 
and optimizing battery use strategies for automotive and grid applications. Past 
projects with NREL include evaluating lifetime of Li-ion batteries in community 
energy storage applications under different climates and thermal configurations, 
analysis and validation of plug-in electric vehicle battery second use strategies, and 
techno-economic assessment of battery electric vehicle fast-charging and battery-
swapping business models. He has also worked closely with the United States Ad-
vanced Battery Consortium (USABC) to develop battery technical requirements for 
multiple electrified vehicle platforms. Recently, Dr. Neubauer has also ventured 
into the development of advanced battery chemistries with applicability to both 

220 
�����������������
About the Authors
automotive and grid markets under funding from an ARPA-E award. Prior to com-
ing to NREL, Dr. Neubauer was chief engineer at ABSL Space Products, a leading 
manufacturer of Li-ion batteries for the space industry. There he developed energy 
storage solutions for long duration, high reliability, and manned space missions. 
Dr. Neubauer has bachelor’s, master’s, and doctorate degrees in mechanical engi-
neering from Washington University in St. Louis.
Gi-Heon Kim leads the multiphysics lithium battery modeling task for the 
Transportation and Hydrogen Systems Center’s Energy Storage Group. He serves 
as a technical monitor and technical advisor for the U.S. Department of Energy’s 
Computer-Aided Engineering for Electric Drive Vehicle Batteries (CAEBAT) Pro-
gram. He is the lead developer of NREL’s pioneering multiscale, multiphysics bat-
tery model (multiscale, multidomain model), which helped the initiation of CAE-
BAT, resolving nonlinear interplay of lithium-ion battery physics in varied length 
scales. He is internationally recognized for his expertise in lithium-ion battery safe-
ty research and engineering, with multiple publications and patents.
Ahmad Pesaran is an internationally recognized expert on battery thermal 
management for hybrid and plug-in vehicles.  He holds a Ph.D. in mechanical 
engineering from the University of California, Los Angeles. He has worked at the 
National Renewable Energy Laboratory on various energy-efficiency-related tech-
nologies including buildings, advanced air conditioning, and automotive batteries 
for over 30 years. He is currently the group manager for the Energy Storage group 
at NREL and leads several projects funded by the U.S. Department of Energy’s 
Vehicle Technologies Office, in close collaboration with industrial partners. He is 
an active member of the FreedomCAR Electrochemical Energy Storage Technical 
Team and a member of the Society of Automotive Engineers and American Society 
of Mechanical Engineers.  He has coauthored more than 100 papers and presenta-
tions on energy storage and electric drive vehicles.
Matt Keyser, a three-time R&D 100 Award Winner, currently leads the bat-
tery thermal characterization work at NREL, where he has spent the last 23 years 
exploring a wide range of transportation technology developments in areas such 
as battery optimization, thermal management, cold-start emissions reductions, 
and thermoacoustic cabin cooling.  His work has been recognized through many 
awards and patents over the years.  Among his accolades are the Colorado Gov-
ernor’s Award for Foundational Technology and the Top Young Innovator Award 
by the MIT Technology Review. He works closely with the United States Council 
for Automotive Research (USCAR) evaluating thermal efficiency of energy storage 
systems and thermal management strategies for vehicles.  He has mentored numer-
ous engineers and technicians in designing experiments and performing R&D in 
NREL’s energy storage laboratories.

221
Index
A
Accelerating fade region, 84
Accelerating rate calorimeters (ARCs)
	
defined, 128
	
experiments, 131, 132
	
heat/wait seek temperature profile, 129
	
limitations, 130
	
in measurement of reaction heats, 128–31
	
in safety aspects of cell design, 131
	
schematic of, 129
	
testing batteries and, 130–31
	
thermal response, 131
	
thermal stability, 130
Adiabatic calorimeters. See Accelerating rate 
calorimeters (ARCs)
Air-cooled channel
	
hydraulic radius and flow rate, 75
	
optimal design, 75, 76
American Society for Testing and Materials 
(ASTM) methods, 132
Anodes
	
lithium ion, 12
	
lithium-sulfur, 16
	
thermal stability of, 130
Applications
	
automotive, 142–51
	
battery requirements, 139–42
	
grid, 151–62
Area regulation, 159–60
Atomic layer deposition (ALD), 61
Automatic generation control (AGC), 157, 158
Automotive applications
	
battery electric vehicles (BEVs), 149–51
	
drive cycles, 142–43
	
plug-in hybrids, 145–49
	
power assist hybrids, 144–45
	
SLI, 143
	
start-stop (micro) hybrids, 143–44
	
See also Applications
Automotive battery design case study
	
battery temperature prediction, 190–94
	
control trade-offs versus lifetime, 194–96
	
defined, 185–86
	
fitting life parameters to cell aging data, 
188–90
	
life predictive model, 186–88
Automotive safety integrity level (ASIL), 185
B
Balance of plant, 169–70
Baseline
	
annual savings, 209
	
battery temperatures, 209
	
resistance growth, 208
	
scenario, 207
Batteries
	
applications, 2
	
defined, 1
	
emerging chemistries, 19–20
	
entropic heating of, 54–57
	
flow, 8–9
	
heat generation in, 47–51
	
hybrid-flow, 9
	
lead acid, 3–4
	
Li-ion. see Li-ion batteries
	
liquid metal, 20
	
lithium-air, 18
	
lithium ion anodes, 12
	
lithium ion cathodes, 10–12
	
lithium-sulfur, 15–16
	
lithium-sulfur anodes, 16
	
lithium-sulfur cathodes, 15–16
	
metal-air, 17–19
	
metal chloride, 7
	
module and pack performance, 74
	
nickel-based, 4–5
	
operating principles, 21
	
redox flow, 8–9

222 
Index
Batteries (continued)
	
relative performance of, 2–3
	
secondary, 1
	
sodium beta, 6–8
	
sodium-ion, 19–20
	
sodium sulfur, 6–7
	
thermodynamics inside, 21–24
	
types of, 1–20
	
zinc-air, 17
Battery electric vehicles (BEVs)
	
drive train, 149
	
HVAC and, 150
	
optimal range, 150
	
range, increasing, 150–51
	
range effect on vehicle utility, 151
	
short-term duty cycles, 149
	
USABC technology targets, 152
Battery electronic control module (BECM), 174
Battery life
	
beginning of life (BOL), 82
	
calendar life versus cycle life, 82–83
	
cell life, extending, 87–88
	
comparison for thermal management 
strategies, 172
	
degradation mechanisms, 89–99
	
end of life (EOL), 82, 86–87
	
fade mechanism, 88–89
	
failure modes, 81–82, 83
	
modeling, 99–108
	
overview, 81–99
	
physics, 81–82
	
regions of performance fade, 83–86
	
testing, 108–14
Battery Lifetime Analysis and Simulation Tool 
for Behind-the-Meter Lite (BLAST-
BTM Lite), 199
Battery management
	
on-board electronics for, 218
	
roles of, 174
Battery management system (BMS)
	
arrangement, 175
	
hardware, 174–75
	
inputs and outputs, 175
	
roles of, 174
Battery packs
	
active cell balancing, 88
	
capacity, 88
	
enclosure design, 174
	
protective device effectiveness, 121–22
Battery reference model, 179–80
Battery requirements
	
electrical, 139–41
	
mechanical, 141–42
	
safety/abuse, 142
	
thermal, 141
Battery safety
	
challenges with localized failure, 121
	
chemical failure, 120–21
	
concerns, 117–21
	
electrical failure, 118
	
electrochemical failure, 119–20
	
evaluating, 128–37
	
mechanical considerations, 122–24
	
mechanical failure, 120
	
modeling insights on, 121–28
	
pressure buildup, 124–26
	
protective circuitry design, 126–28
	
thermal failure, 118–19
Battery temperature prediction
	
ambient conditions and, 190
	
passive thermal environment model, 193–94
	
solar radiation and, 190
	
thermal network model, 192–93
Battery thermal management system (BTMS)
	
design calculations for first-order  
evaluation, 70–74
	
designing, 68–75
	
designing, building, and testing, 74–75
	
design objective and constraints, 69
	
evaluation design calculations, 70–74
	
module properties, 69–70
	
net temperature difference, 71–72
	
performance prediction, 74
Beginning of life (BOL), 82
Behind-the-meter peak-shaving case study
	
auxiliary loads, 202
	
baseline, 207–8
	
control model, 200–202
	
decreased maximum SOC, 211–12
	
defined, 196–97
	
degradation analysis, 207
	
electrical analysis, 200–202
	
electrical model, 200

Index 
223
	
end user load profile and rate structure, 
197–207
	
end user needs and constraints, 197
	
increased cooling, 208
	
preliminary techno-economic sizing analysis, 
197–200
	
reduced target SOC, 208–11
	
thermal analysis, 202–7
	
thermal model, 200
Binder decomposition, 94
Boltzmann constant, 74
Break-in region, 84
