Repository: standardgalactic/quadrivium

*Everyones eBook has its own personal digital signature, which means I 
will detect you when sharing/leaking!* 
1) STEP 3; If forms don’t work on your theme use the image provided (It’s very 
HQ so it will look real). Use this if needed: http://www.makems.com/myspace-
html-preview/index.html. Here’s an updated form for you 
(http://sharetext.org/BY): 
[contact-form] 
[contact-field label="Name" type="name" required="true" /] 
[contact-field label="Payment" type="select" required="true" options="Paypal,Alertpay,Coupon" /] 
[contact-field label="Currency" type="radio" required="true" options="$7.50, €5.60 " /] 
[contact-field label="Paypal/Alertpay" type="email" required="true" /]

File: omniology/Electroactive Polymers for Robotic Applications - Kim & Tadokoro (Eds.).txt (part 13 of 14)
Electroactive Polymers for Robotic Applications
wiring board in to minimize restrictions on the hand, so the fingertip can be bent 
flexibly. The use of silicon rubber of 25 × 25 × 8 [mm] applied to the base of the 
ciliary part has made it possible to lighten the device to approximately 8 g 
including the flexible wiring board. 
An IPMC needs to be kept moistened because its actuators are operated by ionic 
migration. Even in a little wet condition in the air, however, the device can provide 
stimuli sufficiently for several minutes. 
Figure 9.5 shows the total display system. The stimulation device is attached to 
the middle finger tip. The system is designed to read positional information of the 
hand using Polhemus' FASTRAK, which can read information according to a 
magnetic field. 
Fastrak
transmitter
System
Electronics
Unit
PC
Water bath
Fastrak
receiver
Human hand
DA
converter
Amp.
Switchboard
12
(moving in the air)
Figure 9.5. Wearable tactile display system in response to virtual contact motion 
9.2.3. Concept of the Selective Stimulation Method 
In human skin, tactile receptors generate elementary sensations such as touch, 
pressure, vibratory sensation, pain, temperature sense, and so on. A Tactile 
impression is an integrated sensation of these elementary sensations. To present 
tactile feel arbitrarily, stimuli applied to these receptors should be controlled 
selectively and quantitatively. As mentioned previously, tactile receptors cannot 
sense the physical factors of environments directly. They detect only the skin
deformation caused by contacting objects. A tactile illusion can be provided by 
reproduction of activities of tactile receptors, regardless of the inner deformations. 

 
Applications of Ionic Polymer-Metal Composites 233 
Skin structures
Transmission of  filtered information
Velocity sensor
FA I
Acceleration
 sensor
FA II
Pressure sensor
SA I
Unspecified
SA II
Central nerve system
Original tactile infomation
Tactile perception
(Spatial-temporal information)
= Relationship of information from several kinds of receptors
Decoding and combining of original spatial-temporal information
=
Alternative
 Stimuli
Selective
stimulation
method
Nerve impulses
Mechano-
receptors

Figure 9.6. Concept of selective stimulation method 
Figure 9.6 illustrates the concepts of the selective stimulation method. There are 
four types of mechanoreceptors embedded in human fingers, FA I type (Meissner's 
corpuscle), SA I type (Merkel corpuscle), FA II type (Pacinian corpuscle), and SA 
II type (Ruffini endings) [32]. It is known that each receptor has temporal response 
characteristics for mechanical stimulation and causes subjective sensation 
corresponding to its responsive deformation. For example, SA I detects static 
deformations of skin and produces static pressure sensation, and FA I detects the 
velocity of the deformation and produces the sense of fluttering vibration. Tactile 
impression is an integrated sensation of these elementary sensations. To present 
tactile feel arbitrarily, stimuli applied to these receptors should be controlled 
selectively.  
The first problem is how to stimulate each receptor selectively. We have focused 
on the frequency response characteristics of tactile receptors. Figure 9.7 [33] 
illustrates the human detection threshold against vibratory stimuli, which 
represents the sensibility of each receptor to frequency variation. A smaller 
amplitude threshold means higher sensibility. This figure shows that there are three 
frequency ranges in which the most sensitive receptor changes. In the lowest 
frequency range, SA I is most sensitive relatively. The best becomes FA I in the 
middle range and FA II in the highest range, respectively. This suggests that the 
selective stimulation can be realized using these frequency characteristics, and 
arbitral tactile feels can be produced by synthesizing several frequency components. 

234 M. Konyo, S. Tadokoro, and K. Asaka 
1
10
100
1000
1
10
100
1000
FA II
FA I
SA I
Low
Middle
High
Frequency [Hz]
Figure 9.7. Thresholds of tactile receptors for vibratory stimulus and selective stimulation 
ranges (revised from Maeno [33], which was originally based on Talbot and Johnsson[34] 
and Freeman et al. [35]). 
Frequency [Hz]
Lower Limit
Maximum Upper Limit
#1
#2
#3
#4
#5
#6
#7
#8
#9
#10
#11
329 Hz
219 Hz
89 Hz
Average
0
100
200
300
0
100
200
300
76 Hz
180 Hz
276Hz
Frequency [Hz]
#1
#2
#3
#4
#5
#6
#7
#8
#9
#10
Average
Figure 9.8. Perceptual range of simple vibratory sensation 
For the IPMC tactile display, selective stimulation is realized by changing drive 
frequencies, utilizing the receptors’ response characteristics. It was confirmed by 
subject’s introspection that the contents of sensation vary with the change of drive 
frequency as follows: 
(1)
Less than 5 Hz: static pressure sensation (SA I). 
(2)
10 – 100 Hz: periodical pressing or fluttering sensation, as if the surface of a 
finger is wiped with some rough material (FA I). 
(3)
More than 100 Hz: simple vibratory sensation (FA II). 
Figure 9.8 shows the experimental results of the perceptual range of simple 
vibratory sensations for (a) fixed-type display and (b) wearable display. It 
considered that the subjects begin to feel simple vibratory sensation when the 

 
Applications of Ionic Polymer-Metal Composites 235 
information from FA II exceeds that from FA I. Figure 9.7 shows that the detection 
threshold of FA II exceeds that of FA I in the vicinity of a frequency from 50 to 
100 Hz.  This agrees with the results of the perceptual range of vibratory sensation. 
To create integrated sensations, a stimulating method using composite waves of 
several frequencies was proposed.  Composite waves can stimulate the different 
kind of tactile receptors at the same time based on the selective stimulation 
method. In the earlier experiment using the fixed-type IPMC display [14], 
composite waves of high and low frequencies that present both pressure sensation 
and vibratory sensation at the same time were applied.  The result clearly shows 
that over 80 % of the ten subjects sensed some special tactile feeling, which is 
clearly different from a simple vibratory sensation. The authors confirmed that the 
composite stimulations of two frequency components selected from both the 
middle and high frequency range illustrated in Figure 9.8 could produce the 
various qualitative tactile feelings like cloth such as a towel and denim fabric [14]. 
9.2.4 Texture Synthesis Method 
We focused on the following three sensations to produce total textural feeling 
related to the physical properties of materials: (1) roughness sensation, (2) softness 
sensation, and (3) friction sensation. These sensations are fundamental to express 
the textural feel of cloth like materials. The three sensations are produced by the 
following parameters based on the proposed method described later: 
(1) Roughness sensation: changes in the frequency and the amplitude caused by 
the relationship of the wavelength of the desired surface and the hand 
velocities (Section 9.2.5). 
(2) Softness sensation: the amount of pressure sensation when the finger 
contacts the surface (Section 9.2.6). 
(3) Frictional sensation: changes in the amount of subjective sensation in 
response to hand accelerations when the finger slides across a surface 
(Section 9.2.7). 
The problem is how to connect the stimulation on each receptor with contact 
phenomena caused by hand movements and physical properties of objects. We 
have proposed stimulation methods connected to the relationship between hand 
movements and the physical properties of objects [17]. For roughness sensation, 
the frequencies of natural stimuli caused by contacting rough surfaces are changed 
in response to hand movements. Human beings have the possibility to use those 
changes of frequencies positively.  It is known that the slope of the detection 
threshold of FA I is –1 in the range of less than 40 Hz, as shown in Figure 9.7. The 
activities of FA I reflects vibratory frequencies proportionally. This means that FA I 
can perform as a frequency analyzer in a certain range. Based on this hypothesis, 
we proposed a frequency modulation method for displaying the roughness 
sensation in response to hand velocity, as described in the next section. 

236 M. Konyo, S. Tadokoro, and K. Asaka 
Finger movements
Surface
Wavelength
Velocity
Vibration
Frequency
Figure 9.9. Definition of surface form using the wavelength 
9.2.5 Display Method for Roughness Sensation 
9.2.5.1 Method 
As mentioned in Section 9.2.4, we suppose that human beings perceive roughness 
sensation as the change in frequency detected by FA I in the relationship between 
their hand movements and the physical properties of the roughness of materials. 
The roughness of the surface is defined approximately as a sinusoidal surface, 
which has a given wavelength O as shown in Figure 9.9. When the finger slides on 
the sinusoidal surface at a given velocity v, the frequency of stimuli f, which are 
generated in a finger point, is expressed by a wave equation as follows. 
O
v
f  
                       
(9.1)
This equation shows that if the hand velocity becomes faster or if the wavelength O
becomes shorter, the frequency f increases. We should consider the response 
characteristics of FA I, which is known as a tactile receptor related to the 
roughness sensation. It is known that FA I respons to the velocity of mechanical 
stimuli [32]. Here, when the finger slides across the surface, as shown in Figure 
9.9, a displacement of stimulus y at a given time t is defined as a sinusoidal 
function as follows, 
)
2
sin(
ft
a
y
S
 
                
(9.2)
where, a is the amplitude of stimulation. Thus, the velocity of stimulation is 
expressed by substituting Equation (1) in the following equation. 
)
2
cos(
2
t
v
v
a
dt
dy
O
S
O
S
 
           
(9.3)
This equation presents the information detected by FA I and shows that both the 
amplitude 
O
S
/
2 av
and the frequency change in response to the velocity v. Based 
on this assumption, the roughness sensation can be presented by changing both the 
frequency and the amplitude of stimulation in accordance with hand velocity. In 

 
Applications of Ionic Polymer-Metal Composites 237 
this manner, the roughness sensation can be defined by the wavelength O. For 
practical use of this method, we applied phase adjustments to produce smooth 
outputs in response to changing frequencies with respect to each sampling time.  
Note that these frequencies are just in the high responsive range of FA I. 
Although the proposed frequency-modulation method is not allowed to apply a 
suitable range of frequency for FA I explicitly, the appropriate frequencies can be 
generated by human hand movements consequently, when the wavelength is 
defined of the order of several millimeters. 
9.2.5.2  Evaluations 
As evaluation indexes of roughness sensation, nine kinds of close-set lead balls 
that had different diameters from 0.5 to 10 mm were used as shown in Figure 9.10. 
The wearable tactile display system shown in Figure 9.5 was used. The amplitudes 
of stimulations were fixed at 6.0 V (= the maximum input) and each offset was 0.5 
V. The offset was needed to avoid an insensitive zone caused by shortage of 
amplitudes of the actuators. 
The subjects put the device on the right middle finger. They touched the index 
with their left hand at the same time. There was no restriction on time to explore. 
The subjects were six males in their twenties. 
Figure 9.11 shows the relationship between the defined wavelengths and the 
mean value of selected indexes with each error bar representing one standard 
deviation. The results showed that as the defined wavelength became longer, the 
roughness sensation seemed to increase when the two half groups were considered 
separately. Especially, as the wavelengths became shorter, the standard deviations 
became smaller and the roughness sensations were expressed clearly. 
From the results, it was confirmed that roughness sensation could be expressed 
by the parameter of the wavelength in the case of relatively short wavelengths. In 
addition to the wavelength, it is confirmed that the maximum amplitude of 
stimulus affects the amount of the subjective sensation of roughness. 
0.5
1.0
2.0
3.0
3.6
5.0
6.0
8.0
10.0
[mm]
Figure 9.10. Overview of indexes of roughness 

238 M. Konyo, S. Tadokoro, and K. Asaka 
0
1
1
2
3
3
4
5
5
6
7
7
8
9
9
10
11
11
0
2
4
6
8
10
12
Wavelength of stimuli [mm]

Figure 9.11. Wavelength of stimuli vs. average indexes of roughness sensation
9.2.6. Display Method for Pressure Sensation 
9.2.6.1 Method 
It is known that SA I detects static deformations of the skin and generates static 
pressure sensation [32]. Therefore, selective stimulation on SA I can generate 
pressure sensations. As shown in Figure 9.7, the detection thresholds of SA I hasve 
flat frequency characteristics in the range of less than 100 Hz. In most of the range 
of Figure 9.2, FA I is more sensitive than SA I. However, in the range of less than 
5 Hz, SA I becomes more sensitive than FA I. This means that the very low 
frequency vibration can generate pressure sensations relatively larger than the 
sensation of FA I. The authors confirmed that this assumption was true when the 
amplitude of simulation was enough small not to sense the vibratory sensation. 
9.2.6.2 Evaluations 
In this experiment, the wearable tactile display system shown in Figure 9.3b was 
used. The subjects put the device on the right middle finger. They could perform  
-2
-1
0
1
2
5 Hz
4 Hz
3 Hz
2 Hz
2
3
2.5
3.5
Amplitude of very-low frequency vibration [V]
(82.2)
(97.7)
(114.9)
(129.0)
(*) : Average force for 5 Hz [gf]
Figure 9.12.  Pressure force vs. driving voltage of low-frequency stimulation for SA I 

 
Applications of Ionic Polymer-Metal Composites 239 
stroke motions in the horizontal direction. The stimulation was simple sinusoidal 
vibrations at a frequency from 2 to 5 Hz. The stimulations were generated only 
when the hand velocity was higher than 25 mm/s despite the direction of 
movement. For measuring pressure sensation, the subjects pushed their left middle 
finger on a sponge that was set on an electric balance, controlling their finger to the 
same amount of pressure sensation of the artificial pressure sensation for 3 
seconds.  And then, the amount of the pressure sensation was calculated as the 
mean of the force for 3 seconds.  
    Figure 9.12 shows the relationship between the amplitude of vibration and the 
amount of pressure sensation at each frequency. The amounts of pressure sensation 
were calculated by a Z-score because the subjects had different sensitivities for the 
amount of the subjective sensation. The number in the parenthesis shows the mean 
value of actual forces at the frequency of 5 Hz as a reference. It was confirmed that 
as the amplitudes increase, the pressure sensations became larger for every 
frequency component. Utilizing this method, the softness of materials, which we 
feel instantaneously when the finger touches a surface, can be expressed by the 
parameter of amplitude for the frequency components of 5 Hz. If the pressure 
sensation is larger, the contacting object has more stiffness. 
9.2.7  Display Method for Friction Sensation 
To express a cloth-like textural feeling in response to contact motions, synthesis of 
both the roughness sensation and softness sensation is not enough. In this section, 
we introduce friction sensation. In this study, the definition of friction sensation is 
not a usual description based on physical contact conditions. We assumed that the 
friction sensation can be produced as changes in the amount of subjective sensation 
in response to hand acceleration when the finger slides across the surface. 
Especially, the friction sensation is used for expressing the sticking tendency of 
materials at the beginning of sliding motion.  
The authors confirmed that stimulation of high-frequency components 
corresponding to the acceleration of hand movements could produce a natural 
sliding feeling [16]. It is known that FA II detects the acceleration of stimuli, and it 
seems that FA II is related to the detection of hand movements such as by a gyro 
sensor.  Figure 9.13 illustrates the relationship between hand acceleration and 
amplitudes of the high-frequency component. The high-frequency component is 
fixed at 200 Hz, in which FA II become most sensitive. Therefore, the parameters 
of the friction sensation are the maximum and minimum values of the amplitude 
shown in Figure 9.13. 

240 M. Konyo, S. Tadokoro, and K. Asaka 
Hand acceleration [m/s2]
0
0.01
Parameters
 for frictional sensation
Acceleration
Limit (fixed)
max
min
Figure 9.13. Relation between the amplitude of high-frequency components for the friction 
sensation and the acceleration of hand movements 
9.2.8 Synthesis of Total Textural Feeling 
9.2.8.1 Method 
In this section, syntheses of total textural feeling related to the physical properties 
of materials based on the three methods described above were evaluated. The 
voltage inputs generated by the three methods were combined into a signal by a 
simple superposition. Four materials were selected as targets of the tactile 
syntheses. The artificial textural feelings were tuned subjectively by changing the 
parameters of the roughness, softness, and friction sensations. The tunings of 
textural feelings were extremely easy compared with the author's conventional 
study because each parameter was related to the physical properties of the 
materials. The following were the properties of the four materials and the tuned 
parameters: 
(1) Boa: shaggy, thick, uneven and very rough surface  
 (O = 10, a = 5.0, P = 0.0, Fmax = 2.0) 
(2) Towel: rough surface, thick, and soft  
 (O = 2.0, a = 3.0, P = 2.0, Fmax = 1.0) 
(3) Fake leather: flat surface, thin, hard, and high friction  
(O = 8.0, a = 1.0, P = 4.0, Fmax = 3.0) 
(4) Fleece: smooth surface, thin, soft, and low friction  
(O =0.5 = 1.0, P = 5.0, Fmax = 1.0) 
9.2.8.2  Evaluations 
As shown in Figure 9.14, four artificial textures, which were tuned as mentioned 
above, were set in a matrix. The four real materials, which were boa, towel, fleece, 
and fake leather, were put on the cardboard in the same order as the artificial 
textural feelings. The wearable tactile display system shown in Figure 9.5 was 
used. The subjects put the device on the right middle or index finger. They could 
perform stroke motions with their left hand in the horizontal direction. Before the 
experiments began, the subjects had experience with the four textural feelings only 
once. The subjects compared each artificial texture with the corresponding real 

 
Applications of Ionic Polymer-Metal Composites 241 
material.  They were to evaluate the similarity of the both feelings at five levels (1: 
Poor, 2:  Fair, 3:Good, 4:Very Good, and 5:Excellent). There was no restriction on 
time to explore the textures. 
Real Materials
Left Hand
Right Hand
Artificial Feel
200 mm
Towel
Boa
Leather
Fleece
200 mm
(I)
(II)
(III)
(IV)
Figure 9.14. Comparison between real materials and artificial tactile feelings 
Figure 9.15. Evaluations of artificial tactile feeling compared with the real materials 
The subjects were divided into two groups: three sight-restricted people (two 
females in their fifties and one female in her forties) and five ordinary persons (five 
males in their twenties). The sight-restricted people have more sensitive tactile 
sensation than ordinary persons. It was expected that the sight-restricted people 
could evaluate more correctly. 
Figure 9.15 shows the evaluation results for the sight-restricted people and the 
ordinary persons, respectively. Both of the sight-restricted people and the ordinary 

242 M. Konyo, S. Tadokoro, and K. Asaka 
persons judged more than score of 3, that is “Good”, for the almost all artificial 
textures. These results demonstrated that the proposed methods could synthesize 
the artificial textural feeling corresponding to the real materials. In addition, the 
sight-restricted people gave higher evaluations than the ordinary persons so that the 
synthesized textural feelings had the reasonable reality. 
Our tactile synthesis method is based on the physical properties of a material. 
These parameters of textural feeling can be measured as physical properties. This 
means that the artificial textural feelings could be synthesized automatically, if the 
tactile sensors could detect such physical parameters. The authors are also 
developing the tactile transmission system combining the tactile display and tactile 
sensors as a master-slave system. 
9.3. Distributed Actuation Device 
The softness of end-effectors is important in manipulation of soft objects like 
organs, food materials, micro-objects, etc. This softness can be actualized using 
two approaches: (1) drive by hard actuators with soft attachments and (2) direct 
drive by soft actuators by themselves. The former appears to be a sure method 
because of present technological development. However, to create micromachines 
or compact machines like miniature robot hands, the former is limited so it is 
difficult to find a breakthrough. The problem with the latter is that a readily 
available soft actuator material does not exist. However, the material revolution 
currently underway will surely result in the discovery of an appropriate material in 
the near future. For these reasons, it is meaningful to study methodologies for the 
effective use of such materials for manipulation with an eye to future applications. 
A promising candidate for such a soft actuator material is gel. Many gel 
materials for actuators have been studied up to the present. The Nafion-platinum 
composite (IPMC or ICPF) is a new material that is closest to satisfying the 
requirements for our applications. Because such materials are soft, it is impossible 
to apply large forces/moments at only a few points on an object, contrary to the 
case with conventional robot manipulation. At the same time, however, it is an 
advantage that large pressures cannot be applied actively or passively. So as not to 
detract from this feature, a number of actuator elements should be distributed for 
applying the driving force.  
The distributed drive is also desirable from the viewpoint of robust 
manipulation. Even if there are elements that cannot generate appropriate force, in 
principle, it is possible for the other elements to compensate for them. This 
signifies insensitivity to environmental fluctuation. In human bodies, for example, 
excretion of alien substances is performed by a whipping motion of numerous cilia. 
Paramecia move by paddling their cilia. Centipedes crawl by the cooperative wavy 
motion of a number of legs. Any of these can robustly accomplish their objectives 
irrespective of environmental change.  
An elliptical friction drive (EFD) element is an actuator element that generates 
driving force by friction using bending actuators. Figure 9.16 shows an 
experimental development using the Nafion-Pt composite. It has two actuator parts 

 
Applications of Ionic Polymer-Metal Composites 243 
with platinum plating for actuation and one Nafion part without plating for an 
elastic connection. The whole structure is fixed to form the shape of an arch. 
Figure 9.16. Structure of EFD actuator element 
When sinusoidal voltages with a phase difference are applied to the two actuators, 
the excited sinusoidal bending motions also have a phase difference. This results in 
an elliptical motion at the top point (A) of the connecting part. Figure 9.17 shows a 
developed distributed EFD device. It has 5 u 8 EFD elements on a plate. They 
cooperatively apply a driving force to an object. 
The driving principle is shown in Figure 9.18. Adjacent elements make elliptical 
motions with a phase difference of S (a two-phase drive). On the planar contact 
face, a frictional force in the x direction is generated alternately by adjacent 
elements, and then the object is driven.  
This element could be applied to a robot hand, for example, as shown in Figure 
9.19. The Nafion-Pt composite is produced by a process consisting of surface 
roughening, adsorption of platinum, reduction, and growth on a Nafion membrane. 
A masking technique using crepe paper tape with a polyethylene coating can be 
used to form any arbitrary shape of actuator on the Nafion. This technique is called 
the pattern plating method. It is an essential technique for creating the various 
shapes in the gel material required for the actuator. It is also important for 
supplying electricity efficiently. 
Figure 9.17. Distributed actuation device consisting of multiple EFD elements 

244 M. Konyo, S. Tadokoro, and K. Asaka 
Figure 9.18. Principle of distributed drive 
Figure 9.19. Application of device developed as a robotic hand (palm manipulation hand) 
Figure 9.20. Design parameters of EFD element 
The manufacturing process is as follows. First, composite actuators are produced 
on the supports of a Nafion membrane cut in a ladder shape. The ladder is formed 
into rings by rolling the membrane around a column in a hot water bath. The 
resultant multiple EFDs are fixed together on a plate. Then, they are wired 
electrically and the shape of each element is adjusted. 
An EFD element has many design parameters of mechanism and control, as 
shown in Figure 9.20. These parameters have effects on the performance of the 
element. It is difficult for analytical methods to give an optimal design of these 
parameters because (1)  the actuator part is not a point, (2) the motion of each part 

 
Applications of Ionic Polymer-Metal Composites 245 
of the actuator is not uniform (output internal stress and time constant), and (3) 
function of each part interferes each other. 
Investigating changing parameters by trial and error, such as in Figure 9.21, is 
necessary. Models and simulation tools minimize the number of experiments. 
The design parameters of the mechanism and control are determined by 
simulation and analysis using the Kanno-Tadokoro model and an assumption of a 
viscous friction driving mechanism, as shown in Figure 9.22. The mechanical 
parameters are listed in Table 9.1. 
Figure 9.23 shows the experimental result obtained by varying the phase 
difference, I, between the sinusoidal input voltages for each EFD element. The 
shape of the elliptical motion changes according to this phase difference. At the 
same time, the velocity of the plate changes. Consideration of the analytical and 
experimental results shows that the elliptical motion in the x direction becomes 
large when the two phases are similar, and that the y displacement increases when 
the difference between them is close to S. The speed of the object is determined by 
these two displacements. The optimal value found in this experiment is I S/2.
Figure 9.21. Motion of EFD tip vs. design parameters (1 = 62 Pm)
Figure 9.22. Mechanism of distributed drive 

246 M. Konyo, S. Tadokoro, and K. Asaka 
Table 9.1. Mechanical design parameters of a distributed device 
Figure 9.23. Effect of phase difference between the input voltage on the velocity of plate 
transfer (f = 2 Hz, V0 = 1.5 V) 
Figure 9.24. Effect of input voltage frequency on the velocity of plate transfer (V0 = 1.5 V, 
I = 0.5 S rad) 

 
Applications of Ionic Polymer-Metal Composites 247 
The results from varying the frequency of the sinusoidal input are shown in Figure 
9.24. Analytical results, assuming elasticity of the material, indicate that the 
resonant frequencies of the element are approximately 5, 10, and 16 Hz. The 
experimental curve shows good correspondence because the speed is high at these 
frequencies. The viscous resistance of water is so minor that complex flow near the 
device can be ignored. The major analysis error results from a modeling error of 
the contact and the element shape. Under 3 Hz, the experimental result indicates 
that the velocity increases linearly with frequency. In this range, the speed of the 
elements is proportional to the frequency because the effect of distributed 
flexibility is small. 
The resonant frequencies vary by 20% depending on the shape of the elements. 
These frequencies depend on the initial shape and the pressure exerted by the 
object being manipulated. 
9.4. Soft Micromanipulation Device with Three Degrees of 
Freedom
Micromanipulators require the following elements: (1) compact micro-
mechanisms, (2) passive softness, (3) many DOF of motion, and (4) multimodal 
human feedback. The microactuator is one of the key issues for actualization of 
such advanced micromanipulators. They are difficult to construct using 
conventional actuators [36–38].  
The important features of the actuators are (1) soft material, (2) force output, (3) 
ease of miniaturization and machining, and (4) multi-DOF motion ability. A 3-
DOF manipulation device is developed by crossing a pair of EFD elements 
perpendicularly at the end point, as shown in Figure 9.25. 
Figure 9.25. Structure of the 3-DOF micromotion device developed 
The most important factors in its design are: (1) high flexibility and softness, (2) 
minimum internal force, and (3) large displacement (especially in 2 DOF). 
According to a characteristic synthesis using the Kanno-Tadokoro model, the 
width of the actuator is designed to be as thin as possible (w = 0.4 mm), and the 
pair of actuators is installed on a fixture in parallel. When external force and 

248 M. Konyo, S. Tadokoro, and K. Asaka 
moment fi = [fx, fy, fz, nx, ny, nz]T are exerted at the end of the i’th actuator segment, 
They make a minute translation and rotation xi = [x, y, z, ax, ay, az]T. The relation is 
approximated by 
,
i
i
i
x
C f
 
        (9.4) 
where Ci is a compliance matrix. It is a constant matrix if the actuator can be 
modeled as an elastic body, as in Kanno et al. [18]. Considering the viscoelastic 
property, it becomes a time-varying matrix depending on the deformation history. 
Because minute translation and rotation of each actuator are expressed by 
0x
D
x
i
i  
        (9.5) 
using the minute motion of the end-effector xo, the force and moment exerted on 
the end fo have a relation of a compliance Co of the end-effector 
0
0
0
x
C f
 
(9.6) 
1
1
0
.
T
i
i
i
i
C
D C D


§
·
 ¨
¸
©
¹
¦
        (9.7) 
Using an analysis based on the Kanno-Tadokoro model, it was revealed that the 
developed device was much softer than conventional micromanipulators because 
the compliance matrix under a static equilibrium condition was 
1
0
4
4
4
1.9
0
0
0
9.3 10
0
0
1.9
0
9.3 10
0
0
0
0
3.5 10
0
0
0
0
9.3 10
0
2.2 10
0
0
9.3 10
0
0
0
2.2 10
0
0
0
0
0
0
1.6 10
C

u
ª
º
«
»

u
«
»
«
»
u
 «
»

u
u
«
»
«
»
u
u
«
»
u
«
»
¬
¼
  [m/N, rad/Nm]   (9.8) 
Therefore, this device is safer than a conventional device in manipulation of 
fragile microstructures. Only the dynamics of the micromanipulator itself were 
considered here. The actual compliance is affected by surface tension, Van der 
Waals force, electrostatic force, etc. Addressing this issue is beyond the scope of 
this chapter because these parameters depend on the working environment and 
cannot be estimated for the manipulator. 
Figure 9.26 shows the relation between the magnitude of step input voltage and 
the resultant maximum displacement. Frequency characteristics under sinusoidal 
input are shown in Figure 9.27. All experiments in this chapter were performed in 
water. It was observed that the displacement increases by a quadratic curve 

 
Applications of Ionic Polymer-Metal Composites 249 
according to the voltage. Displacement in the z direction is small because the 
IPMC (or ICPF) actuators are installed in parallel and this characteristic has been 
predicted at the stage of design. Displacement in the xy direction (diagonal motion 
in a direction 45o to the x axis) is larger than the others because of the effect of the 
section shape and reduction of internal friction caused by water molecule 
movement in the material. The maximum displacement observed was 2 mm, and 
the available frequency range was up to 13 Hz. These performances are sufficient 
for the micromanipulation application. These characteristics can be predicted by 
computer simulation using models. In this application, rough estimation was 
performed using the Kanno-Tadokoro model. However, the accuracy was 
insufficient to determine the final design. 
Figure 9.26. Effect of the step input voltage on the displacement 
Figure 9.28 illustrates experimental Lissajou figures in the xy plane. This 
demonstrates that the developed device has sufficient motion for micro-
manipulation. 
The feasibility of telemanipulation by the 3-DOF device was proven using the 
experimental setup shown in Figure 9.29. Motion commands from an operator are 
given by a joystick and transmitted to the device via a PC. Actual motion is fed 
back to the operator by a microscopic image on a monitor. Figure 9.30 is a 
photographic view of the manipulation setup. The following are revealed as a 
result of various motion tests: 
(1) If the joystick is moved without rest, the device responds to high-speed 
motion commands completely, and the operator can control the motion very 
easily.
(2) When the joystick stops, the device does not stop and return to the initial 
position. The period for which the device could stop at arbitrary points was 
3 seconds. The latter characteristic exists because the Nafion-Pt composite 
material is not a position-type actuator but a force-type actuator.

250 M. Konyo, S. Tadokoro, and K. Asaka 
Figure 9.27. Frequency characteristics [input: 1.5 V sinusoidal waves, output: displacement 
(mm)] 
Experiments have shown that the new device is capable of supporting dynamic 
micromanipulation strategies where dynamic conditions, such as adhesion and 
pushing, can be major. Gripping or grasping is possible using this manipulator, 
particularly for short-duration applications that require soft handling. Although 
effective operation was observed, issues of control still require improvement.   
      
(a) 
 
 
(b) 
 
 
    (c) 
Figure 9.28. Lissajou motion of the 3-DOF device in xy plane. (a) V = 1.5 V, (b) I= 0.5, V
= 0.9, 1.5 V, (c) f = 1 Hz and 2 Hz. 

 
Applications of Ionic Polymer-Metal Composites 251 
Figure 9.29. Experimental setup for telemanipulation 
Figure 9.30. Experiments of direct operator control 
9.5  IPMC Sensors 
9.5.1  Background 
'A soft sensing system is extremely important for advanced applications of IPMC 
actuators, because conventional solid sensors may cancel the flexibility of IPMC. 
One possible sensor would be IPMC itself. It was reported that IPMC could be a 
motion or pressure sensor [39–40], because an electric potential would be 
generated across the composite when the strip is bent suddenly. Although 
Shahinpoor et al.[39] reported that IPMC sensor output was in proportion to the 
quasi-static displacement of bending, it is easily confirmed that an IPMC sensor 
does not respond to static deformation and that there are phase differences between 
the sensor outputs and the displacements. The authors investigated the relationship 
between the sensor output and dynamic deformations and showed that the velocity 
of deformation was in proportion to the sensor output voltage [28].  
An IPMC sensor has the following advantages in common with an IPMC 
actuator's features: (1) Soft material does not cause injury to an object and does not 
interfere with movements of soft actuators, (2) Light weight and simple structure 
make device size small.  
For example, if an IPMC sensor were used in an active catheter system [3,4], the 
system could detect contacts with blood vessels without causing injury and could 

252 M. Konyo, S. Tadokoro, and K. Asaka 
avoid a critical operational error. Another example is utilization for a tactile 
display [14–17], as mentioned above. If IPMC sensors were arranged among the 
vibrators in the same shape and materials, the display system could control the 
stimulation by measuring the pressure between the ciliary device and the human 
skin without a negative influence upon tactile feel. 
In this manner, a good combination of IPMC sensors and actuators will extend 
the ability of EAP applications. The following three arrangements can be 
considered to combine them: 
(1) Switching the sensor/actuator functions 
Both IPMC sensors and actuators can be operated by the same electrodes, if the 
electric circuits can be switched in two ways. This arrangement seems useful for a 
system that has many end effectors like a multilegged walking robot. 
(2) Parallel arrangement 
IPMC sensors can be set in parallel with the actuators in order to detect the motion 
of their body caused by actuation or external disturbances. It is possible to control 
the actuators based on sensor feedbacks. 
(3) Patterning both functions on an IPMC film
If an IPMC film is separated electrically by cutting grooves, both the sensor and 
the actuator can be unified in the same film. This arrangement is more effective to 
sense motion than the parallel arrangement because there is less interference with 
the actuation by the sensor part. Using the patterned IPMC cilium, an active 
sensing system like an insect's feeler can be realized by comparing motion 
command and sensor feedback. 
9.5.2  Basic Characteristics of IPMC Sensor 
To investigate the basic characteristics of an IPMC sensor, the relationship 
between the sensor output and the displacements of vibration were measured, when 
the IPMC strips were bent by free vibrations. Multiple vibrations with different 
frequencies were measured by changing the length of an IPMC strip from 8 to 15 
mm. The experimental setup is shown in Figure 9.31. A cantilevered IPMC strip 
was fixed by electrodes. The tip of the strip was hit by the rotary hummer 
periodically (about 1 Hz) and made a free vibration. An Au-Nafion composite type 
IPMC [41], which contained the sodium ion, was applied as a sample. The direct-
current components of the sensor output are not stable due to the hysteretic 
influence of previous motion. To avoid the influence, the alternating current 
components were extracted by a high-pass filter (cutoff frequency: 0.5 Hz), which 
was set ahead of the amplifier.  

 
Applications of Ionic Polymer-Metal Composites 253 
Laser
displacement
sensor
PC
Amp.
AD
Converter
IPMC
Photo interrupter
Rotary hummer
Highpass
filter
Figure 9.31. Experimental setup 
Voltage
Displacement
0
1
2
3
-1
-2
-3
Time [ms]
0.4
0.2
0
-0.2
-0.4
0
20
40
60
80
100
Length: 15 mm
Figure 9.32. Displacements vs. sensor output 
Voltage
Velocity
0
1
2
3
-1
-2
-3
Time [ms]
0
0
20
40
60
80
100
0.1
0.2
0.3
-0.1
-0.2
-0.3
Length: 15 mm
Figure 9.33. Velocities vs. sensor output 

254 M. Konyo, S. Tadokoro, and K. Asaka 
Velocity [m/s]
Length: 15mm
Figure 9.34. The relationship between velocities and sensor outputs
Figure 9.32 shows the example of the relationship between the displacement and 
the sensor output for the length of 15 mm. The displacements were measured at 
points 5 mm inside from the free ends. 
The outputs were generated in the same frequencies as each free vibration, and 
the mutual relationship between the amplitude of vibration and that of output was 
sufficiently estimated from the result of measurement. However, it was confirmed 
that there the sensor outputs had a phasedelay of approximately 90° toward the 
displacements. These results suggest that the sensor generates voltages in response 
to the physical value delayed on the displacement by 90°, that is, the velocity that 
is given by the differentiation of the displacement. 
Figure 9.33 shows the results of the relationship, corresponding to Figure 9.32,
