Repository: standardgalactic/quadrivium

*Everyones eBook has its own personal digital signature, which means I 
will detect you when sharing/leaking!* 
1) STEP 3; If forms don’t work on your theme use the image provided (It’s very 
HQ so it will look real). Use this if needed: http://www.makems.com/myspace-
html-preview/index.html. Here’s an updated form for you 
(http://sharetext.org/BY): 
[contact-form] 
[contact-field label="Name" type="name" required="true" /] 
[contact-field label="Payment" type="select" required="true" options="Paypal,Alertpay,Coupon" /] 
[contact-field label="Currency" type="radio" required="true" options="$7.50, €5.60 " /] 
[contact-field label="Paypal/Alertpay" type="email" required="true" /]

File: omniology/Printed Batteries_ Materials, Technologies and Applications.txt (part 13 of 14)
as paper, plastics and textiles, giving origin to the term “flexible electronics”. 
Typically, the most frequently used printing techniques for printed electronics 
are ink‐jet and screen‐printing [19], but related cost‐efficient and high‐
throughput production techniques such as solution‐processing techniques 
scale production, interaction of any component forming part of the construc-
tion of the battery with its particular electrochemistry must be excluded.
7.4.4  Electrodes
The main challenge of printed batteries is the formulation of printing inks 
based on the active masses of the electrochemical systems. Those raw materi-
als are available in a variety of specifications with respect to particle size and 

Industrial Perspective on Printed Batteries
211
particle form. The properties range from finely dispersed metal powders or 
oxides in the single‐digit micron range to coarse particles of around 70–100 µm 
having dissimilar surface morphologies. Spherical particles or flakes of differ-
ent diameters are the predominant forms in the area of metals for the prepara-
tion of printing inks for negative electrodes while fine powders of oxides or 
alloys are used to prepare positive electrode printing inks. Figure 7.18 is a detail 
Figure 7.17  Delamination and electrolytic corrosion of the terminals of a printed NiMH 
battery with alkaline electrolyte (KOH).
100 µm
Figure 7.18  Confocal laser scanning microscope image of a printed zinc anode layer with 
the different surface morphologies of the zinc particles clearly visible.

Printed Batteries
212
view of a printed zinc anode layer with the different surface morphologies of 
the zinc active mass.
Compromises must be made when good printability at satisfactory pro-
cessing times with sufficient electrical functionality must be ensured at the 
same time. The selection of proper solvents or binding agents has to be 
adjusted in view of the porosity and thus the wettability of each individual 
active mass as well as adjusted to their chemical characteristics. Another 
requirement of printed electrode layers is flexibility in a certain range allow-
ing for further processing without breaking of the layers, which would result 
in decreased electrical performance or malfunction of the batteries. For 
example, Wendler et al. proved that the formulation of printing pastes based 
on organic solvents results in reduced electrical performance parameters of 
printed zinc‐carbon and NiMH batteries. It was observed that oxidation of 
the active masses had already occurred before the printing of the electrodes 
started. This chemical reaction was identified by determination of the elec-
trical performance of the manufactured batteries and also by visual inspec-
tion of the printed electrode layers. After the ink formulation of solvents and 
binding agents was switched to water‐based systems, a significant increase in 
the open‐circuit voltages of the manufactured batteries compared to the 
theoretical values was observed. The results of comparative impedance 
measurements on batteries with electrodes realized with printing inks based 
on different types of solvents exhibited a decline in ohmic resistance in 
charged states when water‐based printing inks were used. Those measure-
ments represented metrological proof of the optimization of the electro-
chemical performance without quantifiable oxidation of the printing pastes 
prior to printing [28].
Another aspect that is often overlooked in the field of printed batteries is the 
adjustment of screen printing equipment to the special requirements of print-
ing inks based on active masses for electrodes. Metallic contamination of the 
printing pastes has to be avoided in any case to ensure proper functionality of 
the electrochemical systems without parasitic side reactions negatively affect-
ing the performance of the battery. This adjustment involves nearly all process 
steps from mixing of the components of the printing pastes, to stencil making 
and up to the printing of the electrodes. In the field of graphical printing, inks 
are often stirred up using dissolvers with metal discs to ensure proper homog-
enization of the inks with the pigments dispersed uniformly within the print-
ing ink. To exclude any metallic contamination, metal discs need to be replaced 
by plastic discs or plastic‐coated metal discs when electrode printing pastes are 
stirred. Printing pastes need to be stored in plastic containers and should be 
stirred up with plastic ink spatulas directly before printing. While doctor 
blades made of stainless steel seem to be noncritical, plastic alternatives should 
be considered as well to exclude any incalculable variations of electrical perfor-
mance of the batteries within a patch.

Industrial Perspective on Printed Batteries
213
The production of printing forms for printing electrodes requires specially 
adapted materials as well. Before printing forms are made, the geometry of 
screen printing meshes has to be adjusted to the particle sizes of the particular 
printing inks and to the desired electrode layer thickness that needs to be 
achieved. Furthermore, the type of solvent the printing paste is based on deter-
mines the type of emulsion or capillary film that can be used for stencil mak-
ing. Assuming water‐based printing inks, water‐resistant emulsions with 
adequate physical stability against the coarse and abrasive particles of the 
active masses dispersed within the printing pastes need to be selected and vali-
dated with respect to desired stability and printing times. If this is ignored, 
physical stress caused by the movement of the printing ink and its dispersed 
abrasive particles by the squeegee and the doctor blade during the printing 
process can lead to a precocious destruction of the stencil with risk of contami-
nation of non‐printing areas with active masses. Reduced print quality with 
respect to line‐edge sharpness, which is a requirement especially when copla-
nar batteries are printed, is also a result of a spoiled printing form.
The selection of printing meshes with defined mesh geometry in combina-
tion with the geometry of the installed printing squeegee affects and enables 
control of the printed‐layer thickness of the electrodes. Depending on the 
­particular mesh geometry, the viscosity of the printing paste and the geometry 
of the squeegee, uniform printed electrode layer thicknesses in the range of 
60–100 µm have been achieved with single printing strokes. The challenge in 
transferring a laboratory‐scale screen printing process to an industrial‐scale 
printing process is represented by the deficit of adequate in‐line quality assur-
ance systems. Besides a visual inspection of the printed electrode layers with 
respect to surface defects, quality specifications should include continuous 
measurements of layer thickness and sheet resistance. While in‐line monitor-
ing systems exist in the field of graphical printing, ensuring identical reproduc-
tion of tonal values, these systems could also be used to recognize and mark 
electrodes having defects in surface homogeneity. Another major problem is 
represented by the deficit of working in‐line measurement techniques with 
respect to printed‐layer thickness, which is important to exclude any variations 
of capacities of the manufactured batteries within a patch. Irregular layer 
thickness across the printed layer is caused by a continuous evaporation of 
solvents out of the printing pastes, which affects rheological behavior and 
results in an increase in the ink viscosity. Progressive drying of the printing ink 
in the meshes of the printing form also has a negative effect on the quality of 
the printed electrode layers. Selective measurements that are performed man-
ually to determine layer thicknesses are time consuming, but are still the 
method of choice in the field of quality assurance of printed batteries.
These problems are exacerbated by the need for consecutive manufacturing 
with subsequent assembly of the printed batteries, since printed electrode 
layers oxidize at an ambient environment if not stored in a controlled 

Printed Batteries
214
environment. Therefore, batches of primary batteries, which have the advan-
tage of being fabricated in a charged state and thus are ready to use, should 
only be printed on demand as self‐discharge cannot be avoided over storage 
time, resulting in a decreased OCV on the first day of usage. Secondary sys-
tems need an initial formation process with a charging procedure before the 
batteries can be used as a power source. As self‐discharge of these systems 
before usage can be excluded, they are also susceptible to long storage periods 
as the electrolyte can support corrosive reactions inside the battery. Another 
factor that has significant impact on the shelf‐life of printed batteries is proper 
encapsulation of the electrochemistry. In section 7.4.6, proven sealing methods 
will be discussed in detail in relation to industrial‐scale production of printed 
batteries.
7.4.5  Electrolytes and Separator
The purpose of the electrolyte is to conduct the ions from one electrode to the 
other depending on their charge. On the other hand, an electrolyte should not 
conduct electrons, which would cause an internal short‐circuit leading to a 
high self‐discharge rate. For that purpose, the presence of ions and a certain 
ion mobility within the electrolyte is required. Usually the electrolyte is liquid 
with a conducting salt dissolved in an aqueous or non‐aqueous solution at high 
concentration. In this case the ion conductivity is quite high. If the gap between 
the two electrodes is not guaranteed by mechanical means, this may lead to a 
short‐circuit and a separator is needed. Usually the separator is made of fleece, 
woven or non‐woven, and having high porosity. For special types of batteries 
like lithium‐ion batteries, microporous membranes made of PE, PP and other 
plastic materials are used as separators.
It is possible to transform the electrolyte into a near solid state by adding 
binding agents to the extent that the electrolyte exhibits a rubber‐like consist-
ency. In this case the electrolyte can also be printed as a paste when coplanar 
batteries with parallel architecture are being printed. During the drying proce-
dure the electrolyte nearly solidifies but retains its high ionic conductivity 
making the existence of a conventional separator redundant. The printing of 
electrolytes for the manufacture of sandwich‐type batteries in stack configura-
tion requires the addition of further additives acting as spacers to assure 
mechanical distance between the two electrodes. Those types of electrolyte/
separator combinations can also be realized with screen printing technology 
but require additional modification of the printing equipment ensuring print-
ability as well as homogeneous distribution of the coarse particles used to real-
ize the mechanical distance within the printed layers.
Most recently, the investigation of solid electrolytes was reported. In this 
case the electrolyte forms a polymer layer with the ions moving along the poly-
mer chain in the absence of any liquid phase. As yet, the resulting ion 

Industrial Perspective on Printed Batteries
215
conductivity of these systems is far too low in the ambient temperature range, 
allowing use of these types of electrolytes only at elevated temperatures in all‐
solid‐state batteries (ASSB) [29].
7.4.6  Encapsulation Technologies
Several sealing techniques mainly from the area of food packaging are available 
for the realization of encapsulations of printed batteries. Well‐known tech-
nologies like contact heat sealing or ultrasonic welding can be integrated in 
production lines by connecting them after the final printing unit. To avoid 
interruption to or deceleration of the printing process, these sealing technolo-
gies have to perform at identical process speeds to those of the printing pro-
cess. Additionally, suitable sealing methods must be selected according to their 
compliance with the carrier substrate and the particular thickness of the heat‐
seal polymer layer, as well as the sensitivity of the particular electrochemical 
system to mechanical stress and heat input. Another promising approach to 
the encapsulation of printed batteries is the structured printing of adhesives as 
sealant layers.
7.4.6.1  Screen Printing of Adhesives
Screen printing of adhesives is the preferred sealing method as it can be directly 
integrated into the existing manufacturing process allowing in‐line manufac-
turing of printed batteries without large modification of the printing process 
and the printing machine. Another benefit is the variability in printing layouts 
by the replacement of the particular printing forms. The widespread use of 
screen‐printable adhesives is typically unknown but the variety of usage ranges 
from self‐adhesive products like decals to innovative applications in the auto-
motive and electronics industries (e.g. membrane keypads, touch panels, visual 
instrument panels). In accordance with this wide range of application, a variety 
of specially designed screen‐printable adhesives with different types of curing 
mechanisms are available to the market. Acrylic systems, water‐based disper-
sion systems, hot melt adhesives and UV‐curable adhesives are the predomi-
nant systems available to screen printing technology. The selection of a certain 
type of adhesive should be based on criteria such as the chemical resistance 
against the electrolyte that needs to be enclosed inside the battery, the require-
ments regarding tensile forces or peeling forces the bond has to withstand, and 
the type of curing mechanism that can be applied according to the properties 
of the carrier substrate.
Screen printing of dispersion‐based adhesives and hot melt adhesives has 
been successfully demonstrated as an encapsulation method for screen‐printed 
NiMH and zinc‐carbon batteries [6]. Printed adhesive layers must be designed 
to be thinner than the overall height of the electrode layers and the separator 
to assure proper contact of the electrodes with the separator and the ionic 

Printed Batteries
216
conductive electrolyte after sealing is finished. Depending on the type of adhe-
sive printed, contact pressure has to be applied to the adhesive surface to 
ensure proper adhesion. To avoid air pockets within the battery, it is necessary 
to ensure that excessive ambient air is removed before the last side of the adhe-
sive layer is sealed. Thicker layers of printed adhesives or the existence of air 
pockets facilitate delamination of the electrodes from the separator resulting 
in a sharp voltage drop with consequent failure of the battery. Adhesive layer 
thickness needs to be controlled by adjusting the theoretical ink volume of the 
screen printing meshes to the calculated layer thickness. It should be consid-
ered that the layer thickness of the printed adhesive and the applied contact 
pressure directly influence resistance of the bond to the application of peel or 
shear forces. Preliminary tests to determine actual printed‐layer thickness and 
resistance to the application of peel or shear forces are necessary and must be 
performed for each combination of adhesive and substrate in laboratory tests 
before larger printing runs are realized. Printing adhesives are suitable for the 
encapsulation of batteries with parallel and sandwich‐type architectures in 
single and multicell arrangements. The resulting barrier capability of the bond-
ing has to be determined in a series of experiments in environmental condi-
tions at different temperatures and moisture ranges, allowing calculations of 
shelf‐life and service life of the manufactured batteries.
7.4.6.2  Contact Heat Sealing
Contact heat sealing is a joining technology basically known from the area of 
food packaging and is applied for sealing tubular bags that have been filled with 
a particular product. Contact heat sealing is realized by attaching both sides of 
two heat‐sealable polymer layers facing one another, with a heat jaw pressed 
against the outer layers of the substrates. Heat is conducted from the outer 
surfaces of the substrates to the inner layers, and the bonded surfaces are 
heated to the temperature needed for the layers to soften and melt. The bond-
ing of the two substrates is completed by the application of pressure, forming a 
characteristic seam, with a subsequent cooling down after the pressure of the 
heat jaw is released.
The application of this sealing technique requires carrier substrates with 
heat‐sealable thermoplastic surface layers having low melting points, which 
enables welding temperatures of less than 140 °C. Surface layers made of PE or 
PP with layer thicknesses of at least 20–30 µm are suitable for contact heat 
sealing [30]. While this technique allows excellent encapsulation of printed 
batteries by the direct bonding of the thermoplastic layers of the carrier sub-
strates, it must be considered that even a short period of contact between the 
substrate and the heat jaw causes considerable heat input to the electrochemi-
cal system inside the battery. Reliable heat sealing without damaging the 
printed lead‐out structures of the terminals or the carrier substrate by tearing 
at the heat‐sealed edge depends on controlling the temperature, applied 

Industrial Perspective on Printed Batteries
217
pressure and pressing time of the heat jaws. In the area of food packaging, 
pressing times of usually less than 0.5 s are applied to achieve proper melting of 
the thermoplastic layers of the substrate, resulting in excellent encapsulation, 
with the barrier capability being defined by the particular material composi-
tion of the substrate. While manual contact heat sealing can be realized by use 
of handsealers (see Figure 7.19), the significant investment costs necessary for 
the sealing unit and individual sealing‐tools for the heat jaws when the layouts 
of the batteries to be encapsulated are changed represents a major drawback of 
this technology. Furthermore, process parameters must be validated according 
to the printing speed and individual material properties to prevent thermal 
degradation of the electrolyte or the carrier substrate.
7.4.6.3  Ultrasonic Welding
Another approach to sealing printed batteries is the application of ultrasonic 
welding, which is also used in the field of food packaging as well as for packag-
ing of many other consumer products, such as electronic devices (e.g. blister 
packaging). Ultrasonic welding is an industrial joining technology whereby 
mechanical sound waves in a thermoplastic are converted into frictional heat 
which is locally applied to substrates held together under pressure, creating 
material bonding at the molecular level and resulting in a solid‐state seam. 
Ultrasonic acoustic vibrations in frequency ranges between 20 kHz and 70 kHz 
are used for ultrasonic welding in the area of packaging materials at advantageous 
sealing times of between 80 ms and 200 ms, enabling short cycle times [31]. 
Figure 7.20 shows details of the components of an ultrasonic welding machine 
with the booster, sonotrode (active tool) and contoured anvil (passive tool) 
Figure 7.19  Manually realized encapsulation of a printed zinc‐based battery with a 
handsealer.

Printed Batteries
218
defining the shape of the seam. In Figure 7.20 two PET films are welded with 
printed silver tracks of different widths being crossed by the seam. Electrical 
conduction of the printed silver tracks was measured before and after welding 
of the substrates, allowing determination of possible damage to the tracks by 
the generation of the seam.
This technology allows the joining of dissimilar materials, which makes 
ultrasonic welding attractive for the encapsulation of printed batteries consist-
ing of different types of carrier substrates (e.g. printed zinc‐air batteries). 
Another advantage is the local generation of the heat needed for melting of the 
thermoplastics just inside the sealing zone, preventing the carrier substrate 
and the particular electrochemistry of the battery from being thermally 
degraded or damaged. The mechanical vibrations that are introduced into the 
sealing zone prevent any contamination of the melt and thus the bonding by 
driving the contents out of the sealing zone [31]. This is a benefit when batter-
ies with aqueous electrolytes are encapsulated and assures flawless seams. 
Process parameters must be validated for each individual substrate with its 
particular material composition and layer thickness to achieve tight and strong 
bonding of the substrates without destruction of the lower layers, which is nec-
essary for physical stability and barrier capability. Once validated, the settings 
of the process parameters can be digitally saved in a settings file allowing high 
reproducibility of this joining technology. From the materials standpoint, 
ultrasonic welding appears to be the ideal sealing technology for printed bat-
teries as excellent bonding of the substrates can be achieved. Evaluation of 
process parameters is essential to prevent damage to the lead‐outs of the 
(a)
(b)
3.00 mm
2.50 mm
2.00 mm
1.50 mm
1.00 mm
0.75 mm
0.50 mm
0.35 mm
0.25 mm
Figure 7.20  (a) Ultrasonic welding of two PET films with printed silver tracks being crossed 
by the seam. Partial damage to the printed silver tracks simulating lead‐outs of printed 
batteries in variable line widths is clearly visible in (b).

Industrial Perspective on Printed Batteries
219
terminals crossed by the seam, which may result in the electrochemistry of the 
manufactured battery being electrically inaccessible. The design of the 
sonotrode has to be adapted to the particular layout of the printed battery as 
well as to the desired carrier substrate, which causes high tooling costs com-
pared to the printing of adhesives. This technology can be integrated in pro-
duction lines like roll‐to‐roll screen printing machines but it is only an 
economically astute investment when high volumes of printed batteries with 
identical layouts are produced.
7.4.7  Conclusion
The interaction of many materials and processes is vital and determines 
the level of vertical integration in the field of printed batteries. Excellent 
interaction and process capability of all materials and process steps are 
mandatory requirements for high‐volume printing of batteries with reliable 
electrical ­performance characteristics. Table  7.4 shows an evaluation 
matrix of the ­technology‐readiness levels of individual components involved 
in the manufacture of printed NiMH and zinc‐based batteries at ambient 
environment.
Table 7.4  Evaluation matrix of the technology‐readiness levels of the individual 
components of printed NiMH and zinc‐based batteries.
Electrochemical 
system
Carrier 
substrate
Current 
collectors
Electrode 
printing pastes
Electrolyte 
printing pastes
Encapsulation 
technology
Nickel‐metal 
hydride
2
3
2
2
2
Zinc‐carbon, 
alkaline
2
3
3
2
2
Zinc‐carbon, 
zinc chloride
4
4
4
3
3
Zinc‐air, 
primary
2
3
3
1
1
Zinc‐air,
secondary
1
2
2
2
1
Scale:
1: materials at early experimental stage
2: materials enable production of individual prototypes in laboratory environment
3: material developments enable small‐scale series of prototypes with intermittent production
4: advanced materials allow continuous production on industrial scale.

Printed Batteries
220
The evaluated criteria in Table 7.4 show that significant progress has been 
made in the field of printed zinc‐carbon batteries, with zinc chloride as elec-
trolyte constituting the most technologically advanced printed battery system 
thus far. Excellent interaction and process capability of the individual compo-
nents enable production of zinc‐carbon batteries in industrial quantities with 
sheet‐fed or roll‐to‐roll screen printing machines. Despite being a promising 
technology with a high level of vertical integration, a major drawback that has 
impeded industrial manufacture of printed batteries until now is represented 
by the deficit of automated in‐line quality assurance systems with respect to 
electrical functionality and encapsulation.
7.5  ­Industrial Applications and Combination 
With Other Flexible Electronic Devices
During the past decade many market analyses with the aim of identifying suit-
able applications for printed batteries have been performed. Various criteria 
need to be taken into account before devices powered by printed and flexible 
batteries are designed:
●
●primary or rechargeable battery
●
●separate battery or “printegration”
●
●costly but high‐quality application or low‐cost application.
These aspects need to be evaluated carefully before a type of battery is 
selected for each particular application. From an economic point of view, these 
aspects determine whether the desired application is feasible and reasonable or 
not. Potential applications can be located in various market segments ranging 
from low cost, like advertising, gaming or RFID, over medium cost, like moni-
toring of environmental conditions (e.g. temperature, humidity, gas composi-
tion), up to high cost, like health‐monitoring devices (e.g. blood glucose, 
lactate). Thus far, two areas of application have been identified as having the 
most promising outlook for widespread implementation of printed batteries in 
high quantities.
7.5.1  Self‐powered Temperature Loggers
These objects consist of a printed circuit, an antenna, a printed battery and a 
silicon chip. The attached silicon chip provides all functionalities necessary: 
temperature sensor, analog‐to‐digital converter (ADC), μController and near‐
field communication data transmission. Initially, the circuitry and antenna are 
printed with a highly conductive silver printing paste on the substrate. The 
battery can be hybridized or directly printed on the substrate in subsequent 
printing steps. Finally, the chip is mounted by pick‐and‐place technology.

Industrial Perspective on Printed Batteries
221
Printing technologies enable the possibility of producing smart labels that 
combine sensor functionality and temperature‐data‐logging capabilities in a 
cost‐effective way. These printed temperature loggers (T‐Loggers) can be tai-
lored to customer‐specific requirements. Furthermore, the small and particu-
larly thin credit card‐sized form factor enables temperature logging at item 
level and not just at pallet or package level. Figure 7.21 shows two possible 
layout variations for temperature loggers, both with the same overall footprint 
but with different antenna and battery area usage. The adaptability of the sys-
tem components, e.g. the capacity or the nominal voltage of the battery, which 
can be modified by printing series‐ or parallel‐connections, enable adaptation 
of the T‐Logger to product‐specific requirements.
The manufactured smart labels can be programmed and controlled to record 
a temperature history at defined intervals via the corresponding smartphone 
app. The data is stored in the attached silicon chip and can be read out by a 
smartphone or other device with NFC capability anytime and anywhere 
throughout the supply chain. Once the data set has been read out by a mobile 
device, it can be directly uploaded to the cloud for further data processing.
The charts presented in Figure 7.22 and Figure 7.23 show exemplary data 
protocols recorded in a freezer and a heating cabinet and thus demonstrate 
the typical temperature limits of these printed battery‐powered NFC logging 
devices.
The charts presented in Figures 7.22 and 7.23 demonstrate clearly that the 
battery voltage is directly related to the occurring temperatures. The battery 
voltage decreases in cold environments and increases when the battery is 
heated. This makes the battery the active element of such self‐powered logging 
devices by which the operating temperature range is defined. Typical operating 
temperatures range between –20 °C and 50 °C. The temperature accuracy and 
the temperature resolution are defined by the type of sensor integrated into the 
silicon chip. The memory size and thus the recording period of the T‐Logger 
are defined by the specifications of the silicon chip that is selected and attached.
Battery
Battery
Figure 7.21  Layout variations of temperature loggers with individual positioning of the 
antenna and battery to optimize area usage.

Printed Batteries
222
7.5.2  Smart Packaging Devices
Devices for smart packaging are predicted to have a broad range of fields of 
application. They can be used for advertising purposes, such as talking packag-
ing, for illuminated boxes, such as high‐value packaging, for noble beverages, 
and for logistical purposes in a similar way to RFID transponders.
The specified applications involve smart objects consisting of several printed 
components that are combined to provide the desired functionality. The 
printed battery can be hybridized or directly printed on the particular object, 
which is referred to printegration. From the cost and production point of view 
it is important that all components can be printed on the same substrate. 
–40
–30
–20
–10
0
10
20
30
40
0.9
1.0
1.1
1.2
1.3
1.4
1.5
1.6
1.7
1.8
201
176
151
126
101
76
51
26
1
Battery voltage [V]
Temperature [°C]
Log #
Placing of T-Logger
in the freezer
Reading of memory 
outside the freezer
Battery voltage [V]
Temperature [°C]
Figure 7.22  Exemplary data protocol of a functional test of a temperature logger with a 
printegrated zinc‐carbon battery (ZnCl, single cell) which was stored in a freezer.
0
10
20
30
40
50
60
70
80
0.9
1.0
1.1
1.2
1.3
1.4
1.5
1.6
1.7
1.8
Log #
251
226
201
176
151
126
101
76
51
26
1
Battery voltage [V]
Temperature [°C]
Reading of memory outside 
the heating cabinet
Battery voltage [V]
Temperature [°C]
Figure 7.23  Exemplary data protocol of a printed zinc‐carbon battery‐powered 
temperature logger (ZnCl, single cell) which was stored in a heating cabinet at elevated 
temperatures for functional performance testing.

Industrial Perspective on Printed Batteries
223
Combinations of components printed on different types of substrate increase 
the complexity of the production process by the need for connecting elements. 
Furthermore, any process that cannot be integrated into a continuous produc-
tion process decreases production speed resulting in increased manufacturing 
costs as well as increased unit costs of the final product.
Basically, an increased number of components also increases the degree of 
complexity and complicates the transfer of the production process to an indus-
trial scale. Growing complexity of products also reduces production yield 
because a higher number of components may potentially fail during the manu-
facturing process. Components that cannot be realized by printing technolo-
gies must be attached by other technologies like pick‐and‐place. In general, the 
combination of printed batteries with other printed objects opens entirely new 
areas of applications and access to large and predominantly self‐perpetuating 
markets like the packaging or medical sectors.
7.6  ­Industrial Perspective on Printed Batteries
Printed batteries must be seen in the context of traditionally manufactured 
batteries. Conventional batteries are produced with state‐of‐the‐art (SOA) 
technology and machine techniques. The casings are made separately of metal 
or plastic and the electrodes are produced as pellets, pastes or foils. The sepa-
rator is made of fiber fleece or microporous membranes made of plastics and 
the electrolyte is usually in a liquid state. Accordingly, the production equip-
ment is built of highly advanced machinery that automatically mounts and 
handles objects at high process speeds and in short cycle times. The tooling 
costs are significant and the design flexibility is low. The mechanical limit of 
the electrode thickness is in the order of 1 mm.
In contrast to conventional batteries the production of printed smart 
objects can be realized on standard sheet‐to‐sheet or roll‐to‐roll printing 
machines that are widely used for the production of labels or packaging 
material. Many process steps are well known and layout changes can be easily 
performed at comparatively low costs. Printed batteries are only applicable 
for overall thicknesses of up to 1 mm to ensure the advantage of their thin 
and flexible character.
7.6.1  Competition with Conventional Batteries
For the reasons given above, printed batteries are at present unable to com-
pete with conventional batteries. Conventional batteries reveal higher energy 
densities due to better volume ratio of the active masses to the passive compo-
nents. While the volume of the casings is comparatively low, most of the over-
all volume of the batteries can be captured by the active masses of the 

Printed Batteries
224
electrodes. Applications like portable electronic devices (e.g. smartphones, 
tablets, notebooks) require high energy and high power and thus will be 
equipped with SOA batteries into the future. The advantage of printed batter-
ies is the provision of thin and flexible power sources with overall thickness of 
less than 1 mm, thus opening new markets that are inaccessible to SOA batter-
ies. The energy densities of printed batteries are comparatively low due to the 
adverse volume ratio of active masses and passive materials. For example, the 
active masses of printed ZnMnO2 batteries are represented by the zinc anode 
with typical layer thickness of approximately 75 µm and the manganese diox-
ide cathode layer with typical thickness of about 100 µm. Components that are 
passive as regards the electrochemical cell reactions are represented by the 
particular carrier substrate with usual thickness of around 120 µm, the cur-
rent collectors (10 µm), the passivation layer made of carbon (35 µm) as well as 
the electrolyte/separator combination, exhibiting a characteristic thickness of 
about 20 µm if printed. The specified values are for coplanar batteries and 
need to be doubled for sandwich‐type batteries in stack configuration. These 
aspects exclude printed batteries from competing with conventional manu-
factured batteries with standardized layouts. But their thin and flexible design 
makes printed batteries the product of choice when flexible and non‐stand-
ardized power sources are needed.
The production of conventional batteries as a separate item is a benefit of 
SOA batteries. The separate production of the power source allows 100% 
monitoring of important quality parameters of each individual battery. Usually 
quality control comprises measurement of the open‐circuit voltage (OCV) and 
closed circuit voltage (CCV). The separate production of the battery and the 
particular application or product is economical and highly standardized.
Quality assurance is also possible for printed batteries that are used for 
hybridization and connected afterwards to the particular product on a sepa-
rate assembly line. Thus, testing of the functionality of the batteries can be 
performed after the final process step of battery manufacture. Failed samples 
can be marked and excluded from further production steps. Performance 
checks can also be performed on printegrated batteries at the end of the pro-
duction. In this case quality assurance covers function testing of the complete 
application. If a malfunction is detected, the complete product has to be 
rejected; this causes high expense if quality defects are not detected at an early 
stage of the manufacturing process.
Higher voltages can be realized by printing series connections of the particu-
lar electrochemical system. The nominal voltage of a single cell is then multi-
plied by the number of cells printed. Figure 7.24 shows a fully printed series 
connection of an alkaline zinc‐carbon battery realized by screen printing of 20 
cells and a printed electrolyte/separator combination.
Series connections of primary battery systems can be printed without prob-
lems. The resulting capacity of the series connection is equal to the lowest 

Industrial Perspective on Printed Batteries
225
capacity of the single cells. Printing of rechargeable battery systems may cause 
problems by an uneven state of charge (SOC) of the single cells. Then the low-
est cell can be deeply discharged and driven into reverse followed by complete 
destruction of the particular cell. Protective circuitry is available and provides 
a charge balancing between the single cells of large SOA batteries in multicell 
configurations. The proper function of this protective circuitry requires a bat-
tery management system (BMS); otherwise these circuits are inoperable. 
Precise and repeatable printing of the electrode layers and continuous quality 
assurance with respect to layer thickness and determination of the deposited 
active masses of the electrodes avoids the manufacture of cells with uneven 
states of charge and thus deep discharges of individual cells during their life‐
cycle. Market development for printed batteries strongly depends on future 
market trends for smart objects. Those market trends are driven by customer 
demands but even more by political directives.
7.6.2  Cold Chain Monitoring
Cold chain monitoring is a reasonable and promising application for T‐Loggers 
powered by printed batteries for an individual recording period. Up to now it 
has been important to control and track the cold chain of products during 
transport. Fields of application for T‐Loggers range from consumer products 
of daily life, such as frozen food, to highly sensitive areas like the monitoring of 
transport conditions for blood reserves, when a certain temperature cannot be 
exceeded. The existing measurement equipment is too expensive and makes 
Figure 7.24  Battery demonstration of a screen‐printed series connection of a primary 
zinc‐carbon battery (alkaline) with a nominal voltage of 30 V consisting of 20 cells. 
Manufacturing took place during the term of the EU‐funded project “Flexibility”, contract 
number: FP7 – 287568.

Printed Batteries
226
controlling and tracking of temperatures of individual products impossible. 
High availability of self‐powered and fully printed T‐Loggers at acceptable 
prices would initiate increasing demand, with more and more transported 
goods being equipped with these monitoring devices.
7.6.3  Health‐monitoring Devices
Demographic change in populations has led to an ever‐increasing number of 
older people who need to be supported in their daily lives. Growing demand 
for affordable health‐monitoring equipment for the surveillance of blood pres-
sure, heart rate, breathing rate, blood‐glucose levels and many more values is 
noted. The development of flexible and self‐powered monitoring devices ena-
bles improvements in the care and treatment of older people. Existing moni-
toring devices are powered by small SOA batteries and thus are inconvenient 
to carry due to their rigid construction. Printed thin and flexible devices would 
make the lives of patients and older people much easier through their adaptable 
designs. Future trends in the medical sector must be observed carefully so that 
the industry is prepared when the need for printed smart objects increases.
7.7  ­Conclusion
The large number of current research activities in the area of printed batteries 
indicates the continuing interest in getting this technology ready for the mar-
ket. Innovative and directly printegrated applications like self‐powered moni-
toring devices are predicted to be the most likely to enter the market in high 
quantities within the next few years. Compared to conventional battery manu-
facturing methods, printing technologies are characterized as cost‐effective 
and highly flexible technologies and thus as economic solutions for both small 
and larger batch sizes of printed batteries and other functionalities with indi-
vidual layouts and specifications.
Recently, the first T‐Loggers powered by fully screen‐printed primary bat-
teries for cold chain monitoring of logistic services were reported. Extending
