Repository: standardgalactic/quadrivium

*Everyones eBook has its own personal digital signature, which means I 
will detect you when sharing/leaking!* 
1) STEP 3; If forms don’t work on your theme use the image provided (It’s very 
HQ so it will look real). Use this if needed: http://www.makems.com/myspace-
html-preview/index.html. Here’s an updated form for you 
(http://sharetext.org/BY): 
[contact-form] 
[contact-field label="Name" type="name" required="true" /] 
[contact-field label="Payment" type="select" required="true" options="Paypal,Alertpay,Coupon" /] 
[contact-field label="Currency" type="radio" required="true" options="$7.50, €5.60 " /] 
[contact-field label="Paypal/Alertpay" type="email" required="true" /]

File: omniology/01. ESR Spectroscopy in Polymer Research (1977).txt (part 14 of 21)
Photosensitized by Dialkyl Peroxydicarbonates . 
Photosensitized by Benzophenone . 
. . . . . 
. . . 
the surface. In semicrystalline polymers, such as nylon and polyethylene, the cracks 
propagate through amorphous regions surrounding the more ordered regions. Frac-
tures take place along preferential routes, with the result that significantly fewer 
molecular chains per cm2 of new surface area are ruptured than expected, on the 
basis of calculated number of chains passing through a unit cross section of bulk 
polymer122,547). 
ESR spectra of polymer samples milled in vacuum differ appreciably from those 
milled in presence of air. Sohma et al.2057) have shown that alkyl radicals formed 
during ball milling of polypropylene in vacuum (Fig. 8.19 a), after contact with oxy-
gen, give peroxy radicals (Fig. 8.19b). 
Particles ground from elastomers at 77 K give a large number of radicals and 
differ from those ground at room temperature which give much fewer radicals. This 
indicates two distinct fracture mechanisms being operative above and below the glass 
transition temperature 5 43). 
Free radicals have also been detected during milling and mastification of rubber, 
after trapping by freezing the samples in liquid nitrogen below the glass transition 
temperature (T g)371, 541), or by reaction with stable free radicals ("spin traps") 
previously introduced to the examined sample 1282, 1822, 1839) (see Chap. 11). 
ESR has been used most successfully by Russian scientists to investigate bond 
rupture during grinding of biopolymers as cellulose5, 7, 795, 796,1146,1414), starch5), 
gelatine4, 7), wool and silk2425), albumines3), and proteins369). 
ESR has also been used to study processes during the extraction of human 
teeth535) and formation and breakdown of the structure in hard leather produced 
on an abrasive wear machine1247, 1248). 
283 

8. ESR Studies of Molecular Fracture in Polymers 
SOG 
L....-..--J 
Fig. 8.14. ESR spectrum of 
polystyrene ground at 
77 K543) 
SOG 
Fig. 8.16. ESR spectrum of 
styrene-butadiene block 
copolymer ground at 
77 K543) 
Fig. 8.18. ESR spectrum of polyurethane 
ground at room temperature543) 
284 
a 
2SG 
L--.....J 
Fig. 8.15. ESR spectrum of 
poly-butadiene ground at 
77 K543) 
Fig. 8.17. ESR spectrum of nylon 
6 ground at 77 K540) 
H 
Fig. 8.19. ESR spectrum of polypropylene 
milled: a. in vacuum and b. after contact with 
oxygen2057) 

8.7. Anomalous Behavior of Free Radicals Obtained by Sawing Technique 
8.7. Anomalous Behavior of Free Radicals Obtained by Sawing Technique 
It has been observed that decay curves of free radicals produced by sawing in liquid 
nitrogen show anomalous behavior 1100, 1879,2051,2057) (Fig. 8.20). 
On raising the temperature to 150 K a rapid increase of radical concentration 
has been observed and interpreted as being caused by excess electric charge due to 
triboelectricity and oxygen dissolved in the liquid nitrogen used. It has been found 
that sawdust particles have a strong electrical charge. These experimental results 
suggest that the excess electric charges produced by friction may play some role in 
the production of new radicals in this temperature range. In the presence of a strong 
electron scarenger, e.g. tetra-cyano-ethylene, these anomalies in the decay curve of 
free radicals disappear (Fig. 8.21). 
It has been shown by Theodorescu2175, 2176) that the electric field effects the 
ESR spectra. 
Oxygen plays an important role in the observed phenomena. No anomalous in-
crease appears when mechanical degradation is made in vacuum (Fig. 8.22). 
For explanation of these anomalies the following mechanism has been proposed 
by Sohma et al.1879, 2057): 
1. During mechanical degradation of a polymer sample at 77 K in the presence 
of oxygen, free radicals (R·) and peroxy radicals (ROO·) are formed. At the same 
~ 150 
.~ 
I 
1/1 
ffilOO 
lJJ 
"0 
~ 
c: 
.S! 50 
.~ 
t+--~~-:-;;-~ - -- -9- c- .• :_ e 
'o.a. 
e QQ. 
0 
OOO_o- __ q 
d· 
e 
Go 
~ 
0 ;f 
100 
150 
200 
250 
Temperature in K 
~ 
.£ 50 
!:! 
&l 
Q. 
Vl 
"0 
>. 
;t: 
1/1 
c: 
Go 
50 
E 
Go > 
~ 
0 
Cii 
0:: 
100 
150 
200 
250 
Temperature in K 
'boo. 
Fig. 8.20. Decay curves of the 
polypropylene radicals: (e) 
300 
produced by sawing, (0) pro-
duced by -y-irradiation 1789) 
Fig. 8.21. Decay curves of the poly-
propylene radicals formed by ball-
milling: (0) in the presence of 
300 
tetra-cyano-ethylene, (e) without 
free radical scavenger1789) 
285 

8. ESR Studies of Molecular Fracture in Polymers 
oS 150 
~ i. 
(/) 
Bj 1oo"'-...... ~ 
w 
'0 
>-
'§ 
2 
50 
.£ ., 
.~ c 
OJ 
a:: 
100 
150 
200 
250 
300 
Temperature in K 
Fig. 8.22. Decay curves of poly-
propylene radicals formed by ball-
milling: (0) under high vacuum 
10-5 mm Hg and (e) in the pres-
ence of air 1789) 
time a great number of free radicals (R·) attract electrons from triboelectric charges 
to form anions which have paired electrons and do not give ESR spectra: 
(8.5) 
2. During the warming in the temperature range of 100-173 K, formation occurs 
of peroxy radicals ROO· from the anions and molecular oxygen: 
(8.6) 
3. During further warming at temperatures above 173 K thermal decay of ROO· 
radicals is observed. All excess electrons leak to earth and the sample becomes electri-
cally neutral. These results give an interpretation of the apparent role of excess charges 
produced by friction in the reaction of radicals. 
8.8. Mechanical Degradation of Polymers in Frozen Solution Matrix 
Mechanically formed free radicals in frozen solvent matrix at low temperature may 
abstract hydrogen by the following reaction: 
R- + HRI -- RH + Rl . 
(8.7) 
where R- is a macroradical and HRI hydrocarbon solvent. ESR studies of different 
polymers such as polystyrene, poly( vinyl acetate), poly( vinylcyc1ohexane), and 
poly(methyl methacrylate) degraded mechanically in different hydrogen-donor 
solvents, e.g. toluene, ethylbenzene, isopropylbenzene, were reported361 , 372, 580). 
Solvent radicals formed by hydrogen abstraction were found. 
286 

Chapter 9 
ESR Studies of Graft Copolymerization 
Under ionizing irradiation of solid polymers free radicals are formed which are trapped 
in a polymer matrix (see Chap. 5). Under certain conditions, these radicals can initiate 
graft polymerization. The grafting reaction is dependent on the physical state of the 
polymer and the properties of the free radicals formed in the polymerl66, 356, 409, 
410,1512,2069). For that reason ESR spectroscopy is a very important tool for the 
study of grafting mechartism. A sample of electron- or 'Y-irradiated polymer is brought 
into contact with monomer vapour, which can diffuse into the polymer phase and 
thus reach the trapped radical sites. This reaction can be examined very well by ESR 
spectroscopy and has been applied for the study of grafting of acrylic acid and metha-
crylic acid386), methyl methacrylate480, 1153, 1155, 1934, 1937), styrene495, 496, 604, 
1624,1625,1938,2158,2159,2452) butadienel937) monochlorotrifluoroethylene2130) 
tetrafluoroethylene2129) to pol;olefmes, styren~ to polytetrafluoroethylene561, 215'7) 
and poly(chloro-trifluoroethylene)895), tetrafluoroethylene to polytetrafluoroethyl-
eneI21), and butadiene to poly(vinyl chloride)857, 2099). 
9.1. Graft Copolymerization to Polyethylene 
When polyethylene is irradiated in air, three types of radicals are observed: alkyl, 
allyl, and peroxy (see Chap. 5 and Chap. 7). Among these, peroxy radicals are un-
reactive and do not participate in grafting reactions. The initially observed alkyl radi-
cals disappear rapidly as the grafting reactions proceed. Most of the allyl radicals are 
trapped on surfaces of the crystallites, and only 10% of the radicals are trapped inside 
crystallitesI938). The reactivity of allyl radicals depends on their contact with reactive 
monomers. The rate of reaction is related to the concentration of vapour pressure of 
the monomers (Figure 9.1). 
Investigation of the grafting of methyl methacrylate i 935, 1938) and styrene2138, 
2159,2452) shows that the grafting reactions are preferentially initiated by allyl radi-
cals formed by the conversion of alkyl radicals. Seguchi and Tamura 1934, 1936, 1937) 
reported that alkyl radicals also initiate the grafting reactions, and the course of graft-
ing reaction is different for allyl and alkyl radicals. In the atmosphere of a grafting 
monomer, alkyl radicals trapped in the crystalline region migrate to reach the surface 
of the crystallite and then react with the surrounding monomer to produce propagat-
ing radicals. 
The effect of various solvents on the decay of alkyl radicals (Figure 9.2) and allyl 
radicals (Fig. 9.3) were investigated in detaill938, 2452). 
287 

9. ESR Studies of Graft Copolymerization 
c 
.Q 
"2 20 
C 
'" 
u § 
U 
w 
0-
~ 
.!; 
a. 
Ul 
-s;! 
U 
c 
0 u 
"0 
.1.1 
"0 
0 
0:: 
20 
16 
12 
8 
4 
0 
-1.0 
-!(' 
c 
'0.. 
<Il 
cD -0 
0 
~ 0.5 
.!J 
l:J 
o 
0:: 
a 0.2 
c 
~ 
e 
c 
Q) § 0.1 
u 
288 
BD 
10' 
2 
Vapor 
~ 
5 
AN 
OCCI, 
MA 
5 
10' 
2 
Pressure (torr I 
100 
Time (mini 
10 
15 
Time(h) 
alP 
5 
10' 
200 
20 
2 
BD 
Fig. 9.1. Concentration of allyl radicals 
decaying after 3 min reactions as a func-
tion of the vapor pressure of reacted 
materials at 293 K: AN - acrylonitrile, 
BD - 1 ,3-butadiene, IP - isoprene, 
MMA - methyl methacrylate 19 38) 
Fig. 9.2. Effects of solvents on the decay of 
alkyl radicals at 293 K in -y-irradiated poly-
ethylene: (a)-benzene, «() )-toluene,{. )-styrene. 
Arrows show the addition of solvents2452) 
Fig. 9.3. Effects of solvents on the decay 
of allyl radicals: (d) m-xylene, (0) tetra-
chloroethane and (0) tetrachlorometh· 
ane 1938) 

9.2. Cellulose Graft Copolymers 
The acceleration of the decay of radicals by solvents may be ascribed to: 
1. The swelling of polyethylene, which facilitates the molecular motion of poly-
mer chains and enhances the probability of coupling, and 
2. Chain transfer in solvents. 
Styrene is the most effective in reducing alkyl radicals, probably because it reacts 
rapidly with polyethylene radicals and also because grafted polymer chains loosen 
the crystal structure mechanically, and enhance the mobility of polyethylene radicals 
trapped in the crystals, accelerating thus the coupling reactions. 
9.2. Cellulose Graft Copolymers 
Graft and block copolymers of cotton may be prepared by free radical-initiated graft-
ing of vinyl monomers to cellulose. In this way, the macromolecular, morphological, 
and textile properties of cotton may be modified. ESR studies of free radicals in 
graft polymerization of methacrylic acid386), ethyl acrylate I562), and styrene391 , 552, 
839,1220,1225,1804) on cotton cellulose were made. 
The ESR study of the grafting of vinyl monomers onto 'Y-irradiated cellulose 
shows the formation of living polymer radicals 72, 928). A typical ESR spectrum gener-
ated by trapped cellulosic radicals in 'Y-irradiated cotton cellulose is shown in Figure 
9.4a. 
b 
Fig. 9.4. ESR spectra of 
free radicals formed in: 
a. -y-irradiated cellulose, 
b. cellulose-poly(meth-
acrylic acid) copoly-
mer72) 
After treatment with aqueous solution of methacrylic acid (30 vol. %) for 3 min 
at 298 K, the ESR spectrum is changed (Fig. 9.4b). This spectrum is composed of a 
spectral component generated by propagating polymer radicals, and a component 
generated by trapped cellulose radicals located within the highly ordered regions of 
the macromolecules. The living polymer radical (9.1) can be generated as follows: 
H CH3 
{H C~HH 
CH3 
I I 
I I 
I I 
cell· + n C=C-COOH --+- cell 
C-C 
C-C-COOH 
I 
I I 
I 
. 
H 
H COOH n _ 1 
H 
(9.1) 
(9.1) 
An interesting result was reported in the ESR study of grafting of acrylamide 
on cellulose 72). Direct photolysis of the solution of this monomer did not yield ESR-
289 

9. ESR Studies of Graft Copolymerization 
detectable radicals. However, when solutions of monomers were photolysed in the 
presence of cotton cellulose, ESR spectra of propagating monomer radicals were 
recorded (Fig. 9.5). 
ESR study of grafting different monomers on cellulosic materials using redox 
systems was described76, 124). Hydroxy radicals generated by Fe2+-H202 in a flow 
system 76) (See Chap. 5.4) react with cellulose, giving free radicals which initiate graft 
polymerization of acrylonitrile. The triplet spectrum (Fig. 5.86) disappears during 
grafting and is replaced by two strong singlet spectra (Fig. 9.6). 
a 
Fig. 9.5. ESR spectra of free radicals formed in: 
a. UV-irradiated cellulose at 333 K, b. in the presence 
of methacrylamide 72) 
100G 
Fig. 9.6. ESR spectra of 
free radicals generated in 
the Fe2+-H202 system on 
cellulose with acrylonitrile 
added, recorded at 163 K76) 
The broader of the two singlet spectra was probably due to a radical generated 
on carbon C1 or C4 (5.112) by degradation of the cellulose molecule, and the other 
probably to one generated at the end of the growing polyacrylonitrile molecular 
chain. If the interpretation is correct, the absence of a triplet spectrum provides a 
direct proof of which way the acrylonitrile monomer is being grafted onto the cel-
lulose molecule. 
ESR spectroscopy has also been applied for study of photo-grafting of methyl 
methacrylate 1237, 1635, 2009), acrylamide, methacrylamide and diacetone and acryl-
amide 1240, 1828) and of ceric ion initiated grafting of acrylonitrile 74) onto cellulose. 
9.3. Miscellaneous Problems 
ESR spectroscopy was also used for the study of: photochemical grafting of methyl-
acrylamide on the surface of an hydro glucose triacetate film1240), ferric ion (Fe3+) 
sensitization of photo-initiated grafting of methyl methacrylate to poly(vinyl alco-
hol)1636). 
290 

9.3. Miscellaneous Problems 
It has been found that commercial thermostabilizers such as dibutyl-tin-methy-
lenebis( thioglycolate), dibutyl-tin-octylidenebis(thioglycolate), and dibutyl-tin-
dilaurate lower the extent of radiation-induced grafting of acrylonitrile and styrene 
on poly (vinyl chloride). ESR studies show that the tin compounds retard the decay 
of the free radicals produced by radiation in poly(vinyl chloride )1303). 
291 

Chapter 10 
ESR Studies of Crosslinking 
10.1. ESR Study of Enhanced Crosslinking of Polymers 
Enhanced crosslinking occurs via a chain reaction involving both a polymer and a 
monomer. An example of this reaction is the curing of an unsaturated polyester-
styrene mixture. The initiation of a chain reaction via a single radical allows the for-
mation of a sequence of crosslinks. An ESR study of enhanced crosslinking of poly-
olefins with acrylic acid438) and allyl ethers of Novolac with vinyl monomers in the 
presence of cationic catalysts was made I53l}. Using ESR Charlesby1l88) studied the 
role of S, Se and Te during radiation-induced crosslinking of polyethylene. 
10.2. ESR Study of Free Radicals Observed During the Curing of 
Unsaturated Polyester Resins 
The curing process of unsaturated polyester resins (free-radical copolymerization 
reactions between polyester fumarate and styrene) in a TiCI 3-H20 2 flow system 
was described by LehmusI333). The copolymerization proceeds with extensive cross-
linking and results in three-dimensional networks. Demrnler and Schlag532) have 
reported the importance of free radicals observed by ESR in the curing and stabiliza-
tion of polyester resins. 
10.3. ESR Study of the Vulcanization of Rubber 
The reaction mechanism is an important problem in rubber vulcanization. Extensive 
ESR studies were made on the interaction of tetramethylthiuram disulphide with 
rubber at 373-433 K in the vulcanization process232, 289,1416). The dissociation of 
tetramethylthiuran disulphide into radicals results in the formation of polymeric 
radicals. Their recombination produces three-dimensional structure (vulcanizates). 
Other ESR studies were also presented, namely: 'Y-induced vulcanization of 
rubber in the presence of sulphur 1284, 1293,2164,2165), retardation of prevulcaniza-
tion of rubber by N-nitrosodiphenylamine 1398), decomposition of vulcanization 
accelators2514), vulcanization mechanism of liquid thiocols by sodium bichromateI500), 
and reaction of hydro peroxide groups in rubber with phenothiazine 190). 
292 

10.4. ESR Spectra of Light-Irradiated Poly(vinyl cinnamate) 
10.4. ESR Spectra of Light-Irradiated Poly(vinyl cinnamate) 
The ESR spectrum of light. irradiated poly(vinyl cinnamate) at 77 K consists ofa 
broad singlet and a quartet (Fig. lO.I)lS61). 
Fig. 10.1. ESR spectrum of poly(vinyl cinnamate) 
1 hour light-irradiated at 77 K1S61 ) 
The quartet spectrum decayed rapidly when resin was kept in the dark, while 
the singlet remained almost constant and decayed only at higher temperature. The 
quartet was attributed to a main chain radical and the singlet to a crosslinked cin-
namoyl radical (J 0.1) produced by the light irradiation: 
-CH-CH2-
I 
-CH-CH -
I 
2 
o 
o 
I 
I 
c=o 
or 
I 
c=o 
I 
(10.1) 
-CH 
·CH 
I 
I 
·CH 6 
2) 
When crosslinking occurs, the polymer becomes insoluble in any solvent. 
293 

Chapter 11 
Application of Stable Free Radicals in Polymer 
Research 
Stable free radicals have been widely applied in the study of polymers. Three methods 
are commonly used: 
1. Spin-probe technique, 
2. Spin-trapping technique, 
3. Spin-labeling technique. 
These methods are mainly based on nitroxide radicals, which are highly stable 
in solid, and stable for many months in solution. 
11.1. Nitroxide radicals 
Nitroxide radicals as a class of stable organic free radicals were discovered in 
19561059,1846). From that time on the synthesis and properties of these radicals 
received increasing attention329, 351, 423, 524, 605, 650, 690, 818,1045,1114,1140,1259, 
1296,1336,1337,1402,1547,1548,1587,1586,1675, 1689, 1856-1859, 1861,2036,2076, 
2173,2310,2352) 
The most stable nitroxide radicals contain tertiary carbons bonded to the nitro-
gen, e.g. di-tert-butylnitroxide (11. 1)636, 953), 2,2-dimethyl-oxazoline derivatives 
(11.2)1105), pyrroline (11.3), and piperidine (11.4) nitroxides309, 1857): 
(CH 3 h C""i/C(CH3)3 
9 
(11.1) 
(11.2) 
~ 
I 9 
(11.3) 
~ 
I 
9 
(11.4) 
At sufficiently high temperatures the nitroxide radicals show triplet ESR spectra 
with equal components of equal intensities, which were interpreted as being due to 
294 

11.1. Nitroxide radicals 
the coupling to the nuclear spins of the nitrogen atom479). Hyperfine splitting con-
stants (aN) of some nitroxide radicals are given in Table 11.1. 
When the nitroxide radicals are in solution of low viscosity, e.g. common organic 
solvents, as benzene at room temperature, rapid Brownian rotational motion occurs. 
Table 11.1. Hyperfine splitting constants (aN) of nitroxyl free radicals at room temperature 1259) 
Compound 
Color 
Solvent 
aN (G) 
O~-O. 
Orange 
Benzene 
14.5 
H'N-Q-o. 
Orange 
Methanol 
16.4 
0 
CH,-CeCH,) !-NH~-O· 
Orange 
Methanol 
16.4 
HO-</-O. 
Orange 
Benzene 
17.0 
CH2=C(CH 3 > ,,-o-Q-o. 
Orange 
Benzene 
17.0 
0 
CH,!-o-Q-o. 
Orange 
Methanol 
16.3 
CH'C-O-</-O. 
Orange 
Benzene 
15.6 
II 
0 
This results in the averaging of the isotropic g-value and the isotropic hyperfine 
coupling constant (a). With increasing temperature, the ESR spectrum shows a 
triplet line with equal components of equal intensities (Fig. 11.1). 
The time required for complete rotation of a nitroxide radical about its axis is 
called "the rotational correlation time" (r) and is 10- 11 < r < 10-6 s. The value 
295 

11. Application of Stable Free Radicals in Polymer Research 
20G 
H 
77K 
142 K 
293 K 
Fig. 11.1. ESR spectrum of di-tert-butyl-
nitroxide (11.1)2332) 
(r) can be defined as the time required for the nitroxide to rotate through an angle 
of one radian. It is calculated from one of the equations: 
r=~pp 
(1l.1) 
(11.2) 
where: LlHpp is peak-to-peak width, and IpP_ 1 ' Ippo' Ipp+l are the measured peak-
to-peak amplitudes of three lines of ESR spectrum of nitroxide radical (Fig. 11.2). 
The values of C and C' are characteristic parameters for the nitroxide and the particu-
lar experimental conditions employed. 
296 
Fig. 11.2. Notation of the symbols used 
for determination of the rotational cor-
relation time (T) from ESR spectrum 

11.2. Spin-Probe Technique 
An analysis of the width of hyperfine lines provides information about the corre-
lation time for rotational diffusion when the solution is sufficiently diluted2076) 
or, alternatively, about translational diffusion coefficient for more concentrated 
solutions (> 10-3 M)1494). In viscous media the rotational motion is hindered and 
the tumbling rates of the molecules decrease. This gives an increase of the hyperfine 
coupling constants and a broadening of observed spectra. There are several methods 
for the calculation of rotational correlation time (7) and the tumbling rate from ESR 
spectra31, 155,317,338,717-719,787,991, 1139, 1140, 1197, 1440, 1627, 1751,2224,2374). 
11.2. Spin-Probe Technique 
The spin-probe technique has been applied to the study of interaction between 
several low molecular organic nitroxides and host polymers in which they are dis-
solved. By this method it is possible to study, using ESR spectroscopy, the mobility 
of the dissolved molecule in its microscopic environment. Several studies on the 
motions of nitroxide radicals in polymer matrix are known 1133, 1208, 1209, 1212, 1276, 
1347,1792,1793, 1904,2082-2086,2220,2224,2233,2353, 2484) 
Some of nitroxide radicals easily diffuse into various polymers 1212, 2083, 2085). 
It was found that spin-probe radicals are located in the amorphous phase of solid 
polymers2220, 2228, 2233). Since the glass-transition temperature (Tg) corresponds to 
the on-set of liquid-like translational motions of long segments of molecules in the 
amorphous phase, and the rotations of nitroxyl radicals are sensitive to changes of 
geometry of their surroundings, the rotational relaxations of probe radicals in poly-
mers at temperatures near T g can be measured. ESR spectra of polyethylene 
(Fig. 11.3) and poly(vinyl chloride) (Fig. 11.4) above the glass transition temperature 
(T g) containing nitroxide radicals (e.g. 2,2,6,6-tetramethyl-4-hydroxy-piperidine-l-
oxyl benzoate (11.5)) show well-resolved triplet spectra. 
C6 HsCOO 
H3C~CH3 
H3C I 
CH3 
<;> 
(11.5) 
The triplet-line spectrum shows a high degree of rotational motion of nitroxide 
radicals in the amorphous part of the polymer. During the freezing of polymer matrix 
a decrease of the mobility of nitroxide radicals and change of ESR spectra are ob-
served. From these spectra it is possible to calculate the rotational correlation time 
offree radical (7) (11.1). 
The rotational correlation time (7) obey the Arrhenius law: 
Ea 
7 == 70eRT valid for T > Tg 
(11.3) 
297 

11. Application of Stable Free Radicals in Polymer Research 
90K 
283K 
143K 
303K 
243K 
263K 
333K 
SOG 
H 
Fig. 11.3. ESR spectra of 2,2,6,6-tetramethyl-4-hydroxy-piperidine-l-oxyl benzoate (11.5) in 
polyethylene at different temperatures1793) 
93K 
373K 
143K 
4 
193K 
393K 
423K 
303K 
SOG 
H • 
Fig. 11.4. ESR spectra of 2,2,6,6-tetramethyl-4-hydroxy-piperidine-l-oxyl benzoate (11.5) in 
poly(vinyl chloride) at different temperatures1793) 
where Ea is the rotational activation energy ofthe free radical, T is the absolute tem-
perature (K) and R is the gas constant. For log T = f(l/T) a straight line is obtained. 
It has been found that the rotational correlation time (T) is dependent on the molecu-
lar volume (V) and follows the empirical equations: 
(11.4) 
298 

11.2. Spin-Probe fechnique 
(11.5) 
where Vg and V 1 are the molar volumes (cm3 mol- 1), when T < Tg and T> Tg, 
respectively, k :::::: 1, and A and B are constants. In Table 11.2 the rotational activation 
energies of free radicals (Ea) for different polymers are listed. 
Table 11.2. The rotational activation energy (Ea) of some spin probe radicals in linear poly-
mers2224) 
Polymer 
Radical (11.4) 
Ea 
References 
withR 
kcal mol- 1 
Polyethylene (0.918 g cm- 3) 
H 
10.7 
2085) 
Polyethylene (0.950 g cm- 3) 
H 
10.4 
2085) 
Polyisobutylene 
H 
11.8 
1857) 
Poly(butyl methacrylate) 
H 
12 
1857) 
Polystyrene 
H 
22.6 
1857) 
Polyisoprene 
H 
5.35 
1855) 
Polystyrene 
18.2 
2353) 
Atactic polypropylene 
18.7 
2353) 
lsotactic polypropylene 
10.5 
2353) 
Butadiene mbber 
11.5 
2353) 
Natural rubber 
8.5 
2353) 
Polyethylene (low density) 
C6H5-COO 
11.0 
1793) 
Polyethylene (high density) 
C6H S-COO 
10.0 
1793) 
Polypropylene 
C6HS-COO 
12.3 
1793) 
Polystyrene 
C6Hs-COO 
18.3 
1793) 
Radical (11.3) 
with R 
Poly(ethylene glycol) 
CH3COO 
9.5 
2223) 
The rotational activation energy of free radical rotation (Ea) does not depend 
on the size of the radical, but only on the properties of the polymer matrix1212). 
This means that the radical rotation frequency is determined by the mobility of the 
polymer segments. 
Kusumoto et al. 1276) studied, with the aid of the spin-probe method, the chain 
motions on the surface of grown and annealed polyethylene single crystals in relation 
to the surface structure. Figure 11.5 shows changes of ESR spectrum of 2,2,6,6-
tetramethyl-4-hydroxy-piperidine-l-oxyl (11. 6) obtained as grown polyethylene 
crystals at 349.5 K: 
OH 
H3C~CH3 
H3C I 
CH3 
9 
(11.6) 
299 

11. Application of Stable Free Radicals in Polymer Research 
143K 
163K 
173K 
223K 
253K 
333K 
SOG 
Fig. 11.5. ESR spectra of 2,2,6,6-tetramethyl-4-
hydroxy-piperidine-l-oxyl (11.6) obtained as 
grown polyethylene crystals at 348.5 K1276) 
At low temperatures the spectra have a broad line-shape suggesting that the 
polymer matrix is in a rigid state. When the temperature is raised, a small sub splitting 
appears, because a part of the chain in the probe begins to rotate sufficiently to cause 
a change in the hyperfine pattern. 
Spin-probe was also applied using polybutadiene and polyisoprene for the study 
of Overhauser effect, i.e. the dipole-dipole interaction between unpaired free radical 
electrons and protons1346, 1348). 
Spin-probe technique has also been applied for a study of polymer-plasticizer 
interactions2219). The rotational correlation time (r) of probe radicals in plasticized 
poly(vinyl chloride) at 298 K decreases strongly when the amount of plasticizer is 
increased. 
Rabold 1792) measured the interaction of sodium dodecyl sulphate with styrene-
butadiene latices by using the spin-probe technique. By this method, it is possible 
to detect quantitatively the presence of micelles in a latex. A spin-probe method 
was also applied to study the critical micelle concentration of potassium palmitate2221) 
and the dynamic structure of dimethyl sulphoxide-water mixture 339). 
Nitrogen dioxide was used as a paramagnetic probe for examination of the 
molecular motion in rigid polymers at temperatures below the glass-transition tem-
perature2351). 
Several papers260, 1246, 1793, 2220) described determinations of the glass-transi-
tion temperatures by the spin-probe technique. 
Readers may find several other applications of spin probe in polymer chemistry 
in original papers1173, 1210, 1211, 1292, 1949,2353). 
300 

11.3. Spin-Trapping Technique 
11.3. Spin-Trapping Technique 
This technique has been used for the detection and identification of short-lived free 
radicals by the ESR spectra of nitroxyl addition products (spin adducts) of free radi-
cals (R-) to nitroso or nitrone compounds ("spin traps,,)673, 1046, 1049, 1294, 1728). 
This technique was mostly applied to liquid solutions using 2-nitroso-2-methyl 
propane (t-butyl-nitroxide) (11. 7), nitrosobenzene (11.8), or phenyl-N-tert-butyl-
nitrone (11.9) as spin trap for radical (R'): 
CH3 
CH3 0-
I 
I 
I 
R' + CH3-C-N=0 -- CH3-C-N:r 
I 
I 
I 
(11.7) 
(11.6) 
CH3 
CH3 R 
R· + o-N=O 
(11.7) 
(11.8) 
R· + 
(11.9) 
(11.8) 
Nitrogen and proton hyperfine splittings of the spin adducts are diagnostic para-
meters for the identification of the radical spin-adduct formed. 
Possible application of the spin-trapping technique to quantitative studies was 
discussed by Janzen et al.1048} and Perkins et al. I729} who have reported a success-
ful kinetic analysis of the decomposition of benzoyl peroxide in solution in the 
presence of phenyl-N-tert-butylnitrone (11. 9). 
The spin-trapping technique was applied to study radical polymerization424, 1165, 
1249, 1250, 1900}. Kunitake and Murakami 1249, 1250} have presented a detailed study 
of the spin-trapping method. They used 2-nitroso-2-methyl propane (11.7) and 
phenyl-N-tert-butylnitrone (11.9) for an ESR study of radical polymerization of 
different monomers, e.g. methyl methacrylate, styrene, vinyl acetate, acrylonitrile, 
butadiene, and isoprene. The reaction was initiated by thermal decomposition of azo-
bis(isobutyronitrile )(AIBN), di-tert-butyl peroxalate or bis( 4-tert-butylcyclohexyl)-
peroxy dicarbonate. 
Figure 11.6 a shows an ESR spectrum of a polymerization mixture: AIBN-methyl 
methacrylate-2-nitroso-2-methyl-propane 1249}. 
301 

11. Application of Stable Free Radicals in Polymer Research 
b 
Fig. 11.6. ESR spectra of: a. poly-
merization mixture: AIBN-methyl 
methacrylate-2-nitroso-2-methyl-
propane in benzene at 333 K, 
b. Trapped poly(methyl methacrylate) 
radical dissolved in benzene 1 249) 
This is principally a three-line spectrum formed by the exact overlapping of the 
spectra of trapped initiating radicals (J 1.1 0) and polymer-propagating radicals (J 1.11): 
CH3 
I 
HC-C-N=O 
3 
I 
CH3 
(11.9) 
(11.10) 
(11.10) 
A clean triplet (aN = 15.1 G) of diminished intensity, consistent with the struc-
ture characteristic for propagating polymer radical (11.11) is observed (Figure 11.6b). 
The ESR spectrum obtained for the polymerization mixture AIBN-styrene-2-
nitroso-2-methyl-propane at 343 K1250) is shown in Figure 11.7. 
This spectrum consists of the three-line spectrum and the six-line line spectrum 
which were attributed to the trapped initiating (11.10) and propagating radicals 
(J 1.12), respectively: 
302 

11.3. Spin-Trapping Technique 
(11.11) 
(11.12) 
Fig. 11.7. ESR spectrum of polymerization mixture: 
AIBN-styrene-2-nitroso-2-methylpropane in benzene 
at 333 K1250) 
. 
The main problem in the spin-trapping method applied to polymerization is the 
considerable change of the ESR spectrum of the examined system with time. For 
example, in the system discussed above, after 30 min the presence of radicals (11.12) 
was only indicated. After further heating at 343 K, the peak intensity decreased, and 
after 90 min the peak could no more be detected. 
The application of the spin-trapping method to a living anionic polymerization 
system was reported by Forrester and Hepburn 709). 
Especially interesting is the application of the spin-trapping method to the study 
of alternating copolymerization2453). The spin-trapping reagent used is 2,3,6-tri-t-
butylnitrosobenzene (11.13)2173), which can react with small-sized radicals giving 
radicals (11.14), while the bulky radicals are trapped in the form of radicals (11.15): 
'Bu 
'B 
<R_i-D-'BU 
U 
0 'BY 
R· + O=N>BU 
(1l.1~ 
'Bu 
'Bu 
(11.13) 
R-O-N-P-'BU 
'Bu 
(11.12) 
(11.13) 
(11.15) 
303 

11. Application of Stable Free Radicals in Polymer Research 
The radicals generated in the triethylaluminium-'Y-butyro1actone-diacetyl peroxide 
system were trapped by 2,3,6-tri-t-butylnitrosobenzene (11.13) and are shown as 
ESR spectra in Figure 11.8. 
Both types of spin-adducts (11.14) and (J 1.15) of methyl radicals derived from 
triethylaluminium were detected (Fig. II.8a). The trapping of methyl radical as 
(11.15) type adduct shows the existence of some steric hindrance in the surroundings 
of methyl radicals by the aluminium atom or other components in this catalytic 
a 
tBu 
eH3-~~BU 
9 tBu 
tBu 
eH3-0-~~BU 
tBu 
b 
ON 
=12.8 G 
°H{P) 
=12.5 G 
OH(m) = 0.8 G 
oN 
=10.8 G 
°H((3) = 2.0G 
°H(m) = 2.0G 
ON 
=10.7 G 
0H(P) = 2.0G 
0H(m) = 2.0G 
c 
tBu 
-CH 2-c,:H -~ ~BU 
9 o· tBu 
eOCH3 
tBu 
-eH 2-c,:H-0-':' ~BU 
? 
tBu 
eOC H3 
d 
tBu 
-CH2-CH-N~tBU 
1 
1 • .'"}0'" 
? 
O' tBu 
COCH3 
tBu 
-CH2-CH2-0-':'~BU 
tBu 
tBu 
-CH2-9H-0-~~tBu 
o 
tBu 
I 
COCH3 
oN 
=12.5 G 
° H{P) = 17.2 G 
0H(m) = 0.8G 
oN 
=10.8 G 
0H(~) = 1.8 G 
0H(m) = 1.8G 
Fig. 11.8. ESR spectra of free radicals formed in the system: a. triethylaluminium--y-butyrol-
actone-diacetyl peroxide, b. system a + ethylene, c. system a + vinyl acetate, d. system a + 
ethylene + vinyl acetate245 3) 
304 

11.4. Spin-Labeling Tech'lique 
system. The detection of "sterically hindered methyl radicals" shows the possibility 
of coordinated methyl radical formation. 
In the presence of ethylene, the ESR spectra change (Fig. 11.8b). This ESR 
spectrum was assigned to (11.15) type adduct of primary radical derived from propa-
gation ethylene, while (J 1.14) type adduct of free radical shows no change at all. 
When vinyl acetate monomer was introduced to the system, the new ESR spectrum 
was obtained (Fig. 11.8c), in which neither (11.14) nor (11.15) type adducts of 
methyl radical were observed. Instead, radical adducts (J 1.14) and (11.15), derived 
from vinyl acetate propagating radicals, were detected. ESR spectra of spin· trapped 
compounds in the presence of ethylene and vinyl acetate are as shown in Figure 
11.8 d, and were attributed to free propagation vinyl acetate radical and hindered 
ethylene and vinyl acetate radicals. This result shows the participation of "hindered 
radicals" in the ethylene-vinyl acetate copolymerization by coordination radicals2453). 
11.4. Spin-Labeling Technique 
The spin-labeling technique is a simple way to extend the application of ESR spectros· 
copy to diamagnetic polymeric systems which do not contain unpaired electrons. 
Organic chemistry provides methods of synthetizing different nitroxide radicals 
which may be bound to natural and synthetic polymers: 
1. By weak: intermolecular forces such as hydrogen bonding or hydrophilic inter-
action. 
2. By formation of chemical (covalent) bonds in the reaction of a polymer group 
with an R-group in the nitroxide radicals. Such groups are hydroxyl, carboxyl, 
cyano, isocyanate, meleimide, hydroxy-imino groups, etc. 
Line-width measurements on the ESR spectra of macromolecules carrying stable 
nitroxide radicals may give information on the dynamics of the polymer chain 343, 
348,2224). It has been found that in pure polymers there is no Significant difference 
between rotational rates of free radicals (spin-probes) and bonded radicals (spin-
labels)2223). This fact indicates that bonded radicals rotate quite freely around the 
C-O bond and that in viscous polymer matrices the rotational frequencies of the 
whole polymer molecule are very slow as compared to the local mode relaxations. 
The situation changes rapidly in dilute solutions. Theory of the rotational relaxation 
process in the range of rapid rotations (7 = 10-11 - 10-9 s) was presented in 
papers94, 1140). Comparison of rotational frequencies of spin-labeled macromolecules 
in different polymer matrices shows appreciable effects of the surrounding physical 
environment348, 585, 2223). 
The spin-labeling technique was originally applied to biological macromole-
cules214, 314, 739, 820, 859, 906,1065,1075,1443,1537,1716,1907) and then extended 
to the synthetic polymers such as: 
polyethylene351, 1801, 1947), 
poly(methyl vinyl ketone )350), 
poly(methyl methacrylate)343, 819, 820, 1996), 
polystyrene32, 342, 345-349, 573), 
305 

11. Application of Stable Free Radicals in Polymer Research 
poly(vinyl chloride)2217, 2232), 
poly(4-vinylpyridine )1174}, 
l·d 
11 1· 
1 
710, 1843} 
pyrro 1 one-a y annne copo ymer 
, 
maleic anhydride-dimethyl vinyl ether copolymer820}, 
poly( ethylene oxide) 1902, 1963}, 
poly(ethylene glycol)2217, 2218, 2222, 2223, 2229, 2230, 2232, 2233), 
polyamides2217, 2231, 2232), 
polyurethane 2386}, 
poly(-y-benzyl glutamate)1429}, 
polysiloxanes1l85,1963), 
cellulose and lignin32, 1374,2225-2227), and 
polynuc1eic acids235, 2089). 
Low density polyethylene was spin-labeled with an oxazolidine·N-oxyl group, 
by the following method351}: 
(11.14) 
(11.16) 
The dimethyl oxazolidine nitroxide (11.16) is rigidly held in the direction of 
z-axis of the nitrogen nuclear hyperfine tensor parallel to the extended chain direc-
tion (Fig. 11.9). 
y 
~l/"V'V 
-el6 
·z 
0/ 
,-
x 
Fig. 11.9. Axis system for oxazolidine 
nitroxide spin-labe135 I} 
The ESR spectrum of the solid amorphous spin-labeled polymer is shown in 
Figure 11.10. 
This spectrum changes with temperature and it is analyzed to detennine long 
correlation times T > 3 X 10-9 s. As the temperature of the solid polymer approached 
the melting point (about 383 K for low density polyethylene) the spectrum shows 
three narrow lines (Fig. 11.11). 
306 

11.4. Spin-Labeling Technique 
294K 
273K 
249K 
226K 
199 K 
170K 
151 K 
137K 
17K 
50G 
'-----' 
389K 
367K 
354K 
339K 
323K 
Fig. 11.10. Solid-state ESR spectra of 
spin-labelled polyethylene at different 
temperatures in the range 77:"'294 K351) 
Fig. 11.11. Solid-state ESR spectra of 
spin-labelled polyethylene at different 
temperatures in the range 323-389 K 351 ) 
In solution at 370 K, where anisotropic effects are largely averaged out, the 
three-line spectrum characteristic for nitroxide radicals is formed (Fig. 11.12). 
As it was shown in Chapter 11.1 the rotational correlation time (T) may be 
calculated from these ESR spectra348). 
Fig. 11.12. ESR spectrum of 
spin-labelled polyethylene in 
xylene (3 w.t.%) at 370 K351) 
For solid polyethylene the ESR spectra revealed the following general relaxation 
processes: 
1. a-relaxation in the range 300-308 K is attributed to large-scale reorientations 
of polymer chains within the crystalline regions. 
2. ~relaxation is attributed to cooperative segmental motions in the amorphous 
phase in the range 220-300 K 
3. 'Y-relaxation in the range 140-180 K is attributed to small-scale processes 
involving crankshaft-type motions of methylene segments. 
307 

11. Application of Stable Free Radicals in Polymer Research 
The activation energies for these processes, determined by the study of dielectric 
and mechanical relaxation, are> 100,65-100 and 45-60 kJ mol-I, respectively 1 444). 
The synthesis of spin-labeled polystyrene is described by Drefhal et al.573) and 
Bullock et al. 342), and occurs by the following mechanism: 
-CH -CH-
-CH,-CH-
-CH,-CH-
'A ~ 0 ~ 0 
y 
y 
y 
HgOA< 
NO 
~" 
(IUS) 
(11.17) 
The polymer contains approximately one nitroxide radical centre (11.17) per 
1000 monomer units. The synthesis (11.15) is inconvenient for several reasons, e.g. 
the solubility of the mercurated polystyrene is low and the intermediate nitro so 
polystyrene is unstable. A better method for synthesis of spin-labeled polystyrene 
with t-butyl nitroxide is described by Bullock345): 
-CH,A,- + BuLi (in CsHs) -
- CH'A-
+(CH,),C-N-O 
Y 
Y 
I 
U 
(11.18) 
By this method polystyrene is labeled exclusively in the para-position. Bullock 
et al. 347) also described a method for preparing meta-labeled polystyrene. 
The ESR spectrum of the spin-labeled polystyrene (11.17) in solution is shown 
in Figure 11.13. 
A triplet-line spectrum with an intensity ratio of approximately 1: 1 : 1 is ob-
served. A simple analysis of the ESR spectra shows that: 
308 
1. The low field and central components of the triplet have further splittings due 
to interaction with the aromatic protons. 
Fig. 11.13. ESR spectrum of spin-labelled 
polystyrene in toluene solution at 303 K342) 

11.4. Spin-Labeling Technique 
2. The line-width depends on the magnetic quantum number MI of the 14N 
nucleus. 
Figure 11.14 shows an ESR spectrum of spin-labeled polystyrene (11.17) in the 
solid state. 
Fig. 11.14. ESR spectrum of the solid 
spin-labelled polystyrene at room tem-
perature342) 
The outermost peaks arise from radicals oriented in such a way that the axis of 
1T-orhital is parallel to the applied magnetic field. 
From line-width measurements of randomly labeled polystyrene in toluene solu-
