Repository: standardgalactic/quadrivium

*Everyones eBook has its own personal digital signature, which means I 
will detect you when sharing/leaking!* 
1) STEP 3; If forms don’t work on your theme use the image provided (It’s very 
HQ so it will look real). Use this if needed: http://www.makems.com/myspace-
html-preview/index.html. Here’s an updated form for you 
(http://sharetext.org/BY): 
[contact-form] 
[contact-field label="Name" type="name" required="true" /] 
[contact-field label="Payment" type="select" required="true" options="Paypal,Alertpay,Coupon" /] 
[contact-field label="Currency" type="radio" required="true" options="$7.50, €5.60 " /] 
[contact-field label="Paypal/Alertpay" type="email" required="true" /]

File: omniology/1- Materials Science.txt (part 14 of 66)
An Introduction 
Maximum specimen thickness and indentation position (relative to specimen edges) 
as well as minimum indentation spacing requirements are the same as for Rockwell 
tests. In addition, a well-defined indentation is required; this necessitates a smooth, flat 
surface in which the indentation is made.
Knoop and Vickers Microindentation Hardness Tests17
Two other hardness-testing techniques are the Knoop (pronounced nup) and Vickers 
tests (sometimes also called diamond pyramid). For each test, a very small diamond 
indenter having pyramidal geometry is forced into the surface of the specimen. 
Applied loads are much smaller than for the Rockwell and Brinell tests, ranging 
between 1 and 1000 g. The resulting impression is observed under a microscope and 
measured; this measurement is then converted into a hardness number (Table 6.5). 
Careful specimen surface preparation (grinding and polishing) may be necessary 
to ensure a well-defined indentation that may be measured accurately. The Knoop 
and Vickers hardness numbers are designated by HK and HV, respectively,18 and 
hardness scales for both techniques are approximately equivalent. The Knoop and 
Vickers techniques are referred to as microindentation-testing methods on the basis 
of indenter size. Both are well suited for measuring the hardness of small, selected 
specimen regions; furthermore, the Knoop technique is used for testing brittle mate-
rials such as ceramics (Section 12.11).
The modern microindentation hardness-testing equipment has been automated by 
coupling the indenter apparatus to an image analyzer that incorporates a computer and 
software package. The software controls important system functions, including indent 
location, indent spacing, computation of hardness values, and plotting of data.
17ASTM Standard E92, “Standard Test Method for Vickers Hardness of Metallic Materials,” and ASTM Standard 
E384, “Standard Test Method for Microindentation Hardness of Materials.”
18Sometimes KHN and VHN are used to denote Knoop and Vickers hardness numbers, respectively.
Table 6.6a Rockwell Hardness Scales
Scale Symbol 
Indenter 
Major Load (kg)
 
A 
Diamond 
60
 
B 
1
16-in. ball 
100
 
C 
Diamond 
150
 
D 
Diamond 
100
 
E 
1
8-in. ball 
100
 
F 
1
16-in. ball 
60
 
G 
1
16-in. ball 
150
 
H 
1
8-in. ball 
60
 
K 
1
8-in. ball 
150
Table 6.6b Superficial Rockwell Hardness Scales
Scale Symbol 
Indenter 
Major Load (kg)
 
15N 
Diamond 
15
 
30N 
Diamond 
30
 
45N 
Diamond 
45
 
15T 
1
16-in. ball 
15
 
30T 
1
16-in. ball 
30
 
45T 
1
16-in. ball 
45
 
15W 
1
8-in. ball 
15
 
30W 
1
8-in. ball 
30
 
45W 
1
8-in. ball 
45

6.10 Hardness  •  195
Other hardness-testing techniques are frequently employed but will not be dis-
cussed here; these include ultrasonic microhardness, dynamic (Scleroscope), durometer 
(for plastic and elastomeric materials), and scratch hardness tests. These are described 
in references provided at the end of the chapter.
Hardness Conversion
The facility to convert the hardness measured on one scale to that of another is most de-
sirable. However, because hardness is not a well-defined material property, and because 
of the experimental dissimilarities among the various techniques, a comprehensive con-
version scheme has not been devised. Hardness conversion data have been determined 
experimentally and found to be dependent on material type and characteristics. The 
most reliable conversion data exist for steels, some of which are presented in Figure 6.18 
for Knoop, Brinell, and two Rockwell scales; the Mohs scale is also included. Detailed 
conversion tables for various other metals and alloys are contained in ASTM Standard 
1000
800
600
200
300
400
100
80
60
40
20
Diamond
0
10
1
2
3
4
5
6
7
8
9
Talc
Gypsum
Calcite
Fluorite
Apatite
Orthoclase
Quartz
Topaz
Corundum
or
sapphire
10
5
20
50
100
200
500
1,000
2,000
5,000
10,000
Knoop
hardness
Brinell
hardness
Mohs
hardness
Rockwell
C
110
0
20
40
60
80
100
Rockwell
B
Easily
machined
steels
Nitrided steels
File hard
Cutting tools
Most
plastics
Brasses
and
aluminum
alloys
Figure 6.18 Comparison of several 
hardness scales.
(Adapted from G. F. Kinney, Engineering 
Properties and Applications of Plastics, 
p. 202. Copyright © 1957 by John Wiley & Sons, 
New York. Reprinted by permission of John 
Wiley & Sons, Inc.)

196  •  Chapter 6  /  Mechanical Properties of Metals
E140, “Standard Hardness Conversion Tables for Metals.” In light of the preceding 
discussion, care should be exercised in extrapolation of conversion data from one alloy 
system to another.
Correlation between Hardness and Tensile Strength
Both tensile strength and hardness are indicators of a metal’s resistance to plastic de-
formation. Consequently, they are roughly proportional, as shown in Figure 6.19, for 
tensile strength as a function of the HB for cast iron, steel, and brass. The same propor-
tionality relationship does not hold for all metals, as Figure 6.19 indicates. As a rule of 
thumb, for most steels, the HB and the tensile strength are related according to
 
TS (MPa) = 3.45 * HB  
(6.20a)
 
TS (psi) = 500 * HB  
(6.20b)
For steel alloys, 
conversion of Brinell 
hardness to tensile 
strength
Rockwell hardness
60 70 80 90
100 HRB
250
200
150
100
50
0
1500
1000
500
0
0
100
200
300
400
500
Brinell hardness number
20
30
40
50 HRC
Steels
Brass
Cast iron (nodular)
Tensile strength (103 psi)
Tensile strength (MPa)
Figure 6.19 Relationships between hardness and 
tensile strength for steel, brass, and cast iron. 
[Adapted from Metals Handbook: Properties and Selection: 
Irons and Steels, Vol. 1, 9th edition, B. Bardes (Editor), 1978; 
and Metals Handbook: Properties and Selection: Nonferrous 
Alloys and Pure Metals, Vol. 2, 9th edition, H. Baker (Man-
aging Editor), 1979. Reproduced by permission of ASM 
International, Materials Park, OH.]
Concept Check 6.4 Of those metals listed in Table 6.3, which is the hardest? Why?
[The answer may be found at www.wiley.com/college/callister (Student Companion Site).]
This concludes our discussion on the tensile properties of metals. By way of summary, 
Table 6.7 lists these properties, their symbols, and their characteristics (qualitatively).

6.11 Variability of Material Properties  •  197
Table 6.7
Summary of 
Mechanical Properties 
for Metals
Property Variability and Design/Safety Factors
At this point, it is worthwhile to discuss an issue that sometimes proves trouble-
some to many engineering students—namely, that measured material properties 
are not exact quantities. That is, even if we have a most precise measuring appa-
ratus and a highly controlled test procedure, there will always be some scatter or 
variability in the data that are collected from specimens of the same material. For 
example, consider a number of identical tensile samples that are prepared from 
a single bar of some metal alloy, which samples are subsequently stress–strain 
tested in the same apparatus. We would most likely observe that each resulting 
stress–strain plot is slightly different from the others. This would lead to a variety 
of modulus of elasticity, yield strength, and tensile strength values. A number of 
factors lead to uncertainties in measured data, including the test method, varia-
tions in specimen fabrication procedures, operator bias, and apparatus calibration. 
Furthermore, there might be inhomogeneities within the same lot of material and/
or slight compositional and other differences from lot to lot. Of course, appropriate 
measures should be taken to minimize the possibility of measurement error and 
mitigate those factors that lead to data variability.
It should also be mentioned that scatter exists for other measured material proper-
ties, such as density, electrical conductivity, and coefficient of thermal expansion.
It is important for the design engineer to realize that scatter and variability of materials 
properties are inevitable and must be dealt with appropriately. On occasion, data must be 
subjected to statistical treatments and probabilities determined. For example, instead of ask-
ing, “What is the fracture strength of this alloy?” the engineer should become accustomed 
to asking, “What is the probability of failure of this alloy under these given circumstances?”
It is often desirable to specify a typical value and degree of dispersion (or scatter) 
for some measured property; this is commonly accomplished by taking the average and 
the standard deviation, respectively.
Computation of Average and Standard Deviation Values
An average value is obtained by dividing the sum of all measured values by the number 
of measurements taken. In mathematical terms, the average x of some parameter x is
 
x =
a
n
i=1
xi
n
 
(6.21)
Computation of 
average value
6.11 VARIABILITY OF MATERIAL PROPERTIES
Property 
Symbol 
Measure of
Modulus of elasticity 
E 
Stiffness—resistance to elastic deformation
Yield strength 
sy 
Resistance to plastic deformation
Tensile strength 
TS 
Maximum load-bearing capacity
Ductility 
%EL, %RA 
Degree of plastic deformation at fracture
Modulus of resilience 
Ur 
Energy absorption—elastic deformation
Toughness (static) 
— 
Energy absorption—plastic deformation
Hardness 
e.g., HB, HRC 
Resistance to localized surface deformation

198  •  Chapter 6  /  Mechanical Properties of Metals
where n is the number of observations or measurements and xi is the value of a discrete 
measurement.
Furthermore, the standard deviation s is determined using the following expression:
 
s = £ a
n
i=1
(xi - x)2
n - 1
§
1/2
 
(6.22)
where xi, x, and n were defined earlier. A large value of the standard deviation corre-
sponds to a high degree of scatter.
Computation of 
standard deviation
EXAMPLE PROBLEM 6.6
Average and Standard Deviation Computations
The following tensile strengths were measured for four specimens of the same steel alloy:
Sample Number 
Tensile Strength (MPa)
 
1 
520
 
2 
512
 
3 
515
 
4 
522
(a) Compute the average tensile strength.
(b) Determine the standard deviation.
Solution
(a) The average tensile strength (TS) is computed using Equation 6.21 with n = 4:
 TS =
a
4
i=1
(TS)i
4
 = 520 + 512 + 515 + 522
4
 = 517 MPa
(b) For the standard deviation, using Equation 6.22, we obtain
 s = £ a
4
i=1
{(TS)i - TS}2
4 - 1
§
1/2
 = c
(520 - 517)2 + (512 - 517)2 + (515 - 517)2 + (522 - 517)2
4 - 1
d
1/2
= 4.6 MPa
Figure 6.20 presents the tensile strength by specimen number for this example problem 
and also how the data may be represented in graphical form. The tensile strength data 
point (Figure 6.20b) corresponds to the average value TS, and scatter is depicted by error 

6.12 Design/Safety Factors  •  199
bars (short horizontal lines) situated above and below the data point symbol and 
connected to this symbol by vertical lines. The upper error bar is positioned at a 
value of the average value plus the standard deviation (TS + s), and the lower 
error bar corresponds to the average minus the standard deviation (TS - s).
Figure 6.20 (a) Tensile strength data associated with Example Problem 6.6. 
(b) The manner in which these data could be plotted. The data point corresponds 
to the average value of the tensile strength (TS); error bars that indicate the degree 
of scatter correspond to the average value plus and minus the standard deviation 
(TS { s). 
525
520
515
510
Tensile strength (MPa)
525
520
515
510
Tensile strength (MPa)
1
2
3
4
Sample number
(a)
(b)
TS + s

TS

TS – s

There will always be uncertainties in characterizing the magnitude of applied loads and their 
associated stress levels for in-service applications; typically, load calculations are only ap-
proximate. Furthermore, as noted in Section 6.11, virtually all engineering materials exhibit 
a variability in their measured mechanical properties, have imperfections that were intro-
duced during manufacture, and, in some instances, will have sustained damage during serv-
ice. Consequently, design approaches must be employed to protect against unanticipated 
failure. During the 20th century, the protocol was to reduce the applied stress by a design 
safety factor. Although this is still an acceptable procedure for some structural applications, 
it does not provide adequate safety for critical applications such as those found in aircraft 
and bridge structural components. The current approach for these critical structural applica-
tions is to utilize materials that have adequate toughnesses and also offer redundancy in the 
structural design (i.e., excess or duplicate structures), provided there are regular inspections 
to detect the presence of flaws and, when necessary, safely remove or repair components. 
(These topics are discussed in Chapter 8, Failure—specifically Section 8.5.)
For less critical static situations and when tough materials are used, a design stress, 
sd, is taken as the calculated stress level sc (on the basis of the estimated maximum 
load) multiplied by a design factor, N¿; that is,
 
sd = Nsc  
(6.23)
design stress
6.12 DESIGN/SAFETY FACTORS

200  •  Chapter 6  /  Mechanical Properties of Metals
where N¿ is greater than unity. Thus, the material to be used for the particular applica-
tion is chosen so as to have a yield strength at least as high as this value of sd.
Alternatively, a safe stress or working stress, sw, is used instead of design stress. 
This safe stress is based on the yield strength of the material and is defined as the yield 
strength divided by a factor of safety, N, or
 
sw =
sy
N
 
(6.24)
Utilization of design stress (Equation 6.23) is usually preferred because it is based 
on the anticipated maximum applied stress instead of the yield strength of the material; 
normally, there is a greater uncertainty in estimating this stress level than in the speci-
fication of the yield strength. However, in the discussion of this text, we are concerned 
with factors that influence the yield strengths of metal alloys and not in the determina-
tion of applied stresses; therefore, the succeeding discussion deals with working stresses 
and factors of safety.
The choice of an appropriate value of N is necessary. If N is too large, then com-
ponent overdesign will result; that is, either too much material or an alloy having a 
higher-than-necessary strength will be used. Values normally range between 1.2 and 
4.0. Selection of N will depend on a number of factors, including economics, previous 
experience, the accuracy with which mechanical forces and material properties may be 
determined, and, most important, the consequences of failure in terms of loss of life and/
or property damage. Because large N values lead to increased material cost and weight, 
structural designers are moving toward using tougher materials with redundant (and 
inspectable) designs, where economically feasible.
safe stress
Computation of safe 
(or working) stress
DESIGN EXAMPLE 6.1
Specification of Support-Post Diameter
A tensile-testing apparatus is to be constructed that must withstand a maximum load of 220,000 N 
(50,000 lbf). The design calls for two cylindrical support posts, each of which is to support half of 
the maximum load. Furthermore, plain-carbon (1045) steel ground and polished shafting rounds 
are to be used; the minimum yield and tensile strengths of this alloy are 310 MPa (45,000 psi) and 
565 MPa (82,000 psi), respectively. Specify a suitable diameter for these support posts.
Solution
The first step in this design process is to decide on a factor of safety, N, which then allows 
determination of a working stress according to Equation 6.24. In addition, to ensure that the 
apparatus will be safe to operate, we also want to minimize any elastic deflection of the rods 
during testing; therefore, a relatively conservative factor of safety is to be used, say N = 5. Thus, 
the working stress sw is just
 sw =
sy
N
 = 310 MPa
5
= 62 MPa (9000 psi)
From the definition of stress, Equation 6.1,
A0 = ad
2 b
2
p = F
sw

6.12 Design/Safety Factors  •  201
DESIGN EXAMPLE 6.2
Materials Specification for a Pressurized Cylindrical Tube
(a)  Consider a thin-walled cylindrical tube having a radius of 50 mm and wall thickness 2 mm 
that is to be used to transport pressurized gas. If inside and outside tube pressures are 20 and 
0.5 atm (2.027 and 0.057 MPa), respectively, which of the metals and alloys listed in Table 6.8 
are suitable candidates? Assume a factor of safety of 4.0.
For a thin-walled cylinder, the circumferential (or “hoop”) stress (s) depends on pres-
sure difference (≤p), cylinder radius (ri), and tube wall thickness (t) as follows:
 
s = ri p
t
 
(6.25)
These parameters are noted on the schematic sketch of a cylinder presented in Figure 6.21.
(b)  Determine which of the alloys that satisfy the criterion of part (a) can be used to produce a 
tube with the lowest cost.
Solution
(a)  In order for this tube to transport the gas in a satisfactory and safe manner, we want to 
minimize the likelihood of plastic deformation. To accomplish this, we replace the circum-
ferential stress in Equation 6.25 with the yield strength of the tube material divided by the 
factor of safety, N—that is,
sy
N = ri p
t
And solving this expression for sy leads to
 
sy = Nri p
t
 
(6.26)
where d is the rod diameter and F is the applied force; furthermore, each of the two rods must 
support half of the total force, or 110,000 N (25,000 psi). Solving for d leads to
 d = 27
F
psw
= A
110,000 N
p(62 * 106 N/m2)
 = 4.75 * 10-2 m =  47.5 mm (1.87 in.)
Therefore, the diameter of each of the two rods should be 47.5 mm, or 1.87 in.
Table 6.8  Yield Strengths, Densities, and Costs per Unit Mass for Metal 
Alloys That Are the Subjects of Design Example 6.2
 
Yield Strength,  
Density,  
Unit mass cost, c 
Alloy 
Sy (MPa) 
R (g/cm3) 
($US/kg)
Steel 
325 
7.8 
1.75
Aluminum 
125 
2.7 
5.00
Copper 
225 
8.9 
7.50
Brass 
275 
8.5 
10.00
Magnesium 
175 
1.8 
12.00
Titanium 
700 
4.5 
85.00

202  •  Chapter 6  /  Mechanical Properties of Metals
We now incorporate into this equation values of N, ri, ≤p, and t given in the problem state-
ment and solve for sy. Alloys in Table 6.8 that have yield strengths greater than this value 
are suitable candidates for the tubing. Therefore,
sy =
(4.0)(50 * 10-3 m)(2.027 MPa - 0.057 MPa)
(2 * 10-3 m)
= 197 MPa
Four of the six alloys in Table 6.8 have 
yield strengths greater than 197 MPa and 
satisfy the design criterion for this tube—
that is, steel, copper, brass, and titanium.
(b)  To determine the tube cost for each alloy, 
it is fi rst necessary to compute the tube 
volume V, which is equal to the product of 
cross-sectional area A and length L—that is,
 
V = AL
 
= p(r2
o - r2
i )L 
(6.27)
Here, ro and ri are, respectively, the tube 
inside and inside radii. From Figure 6.21, 
it may be observed that ro = ri + t, or that
V = p(r2
o - r2
i )L = p[(ri + t)2 - ri
2]L
= p(r2
i + 2rit + t2 - r2
i )L 
 = p(2rit + t2)L 
(6.28)
Because the tube length L has not been specifi ed, for the sake of convenience, we assume a 
value of 1.0 m. Incorporating values for ri and t, provided in the problem statement leads to 
the following value for V:
V = p[(2)(50 * 10-3 m)(2 * 10-3 m) + (2 * 10-3 m)2](1 m)
= 6.28 * 10-4 m3 = 628 cm3
Next, it is necessary to determine the mass of each alloy (in kilograms) by multiplying this value of 
V by the alloy’s density, r (Table 6.8) and then dividing by 1000, which is a unit-conversion factor 
because 1000 mm = 1 m. Finally, cost of each alloy (in $US) is computed from the product of this 
mass and the unit mass cost (c) (Table 6.8). This procedure is expressed in equation form as follows:
 
Cost = a Vr
1000b(c) 
(6.29)
For example, for steel,
Cost (steel) = c
(628 cm3)(7.8 g>cm3)
(1000 g>kg)
d (1.75 $US>kg) = $8.60
Cost values for steel and the other three alloys, as determined in the same manner are tabu-
lated below.
Alloy 
Cost ($US)
Steel 
8.60
Copper 
41.90
Brass 
53.40
Titanium 
240.20
Hence, steel is by far the least expensive alloy to use for the pressurized tube.
L
t
ro
ri

Figure 6.21 Schematic representation of a cy-
lindrical tube, the subject of Design Example 6.2.

Summary  •  203
SUMMARY
• Three factors that should be considered in designing laboratory tests to assess 
the mechanical characteristics of materials for service use are the nature of the 
applied load (i.e., tension, compression, shear), load duration, and environmental 
conditions.
• For loading in tension and compression:
Engineering stress s is defined as the instantaneous load divided by the original 
specimen cross-sectional area (Equation 6.1).
Engineering strain P is expressed as the change in length (in the direction of load 
application) divided by the original length (Equation 6.2).
• A material that is stressed first undergoes elastic, or nonpermanent, deformation.
• When most materials are deformed elastically, stress and strain are proportional—
that is, a plot of stress versus strain is linear.
• For tensile and compressive loading, the slope of the linear elastic region of the 
stress–strain curve is the modulus of elasticity (E), per Hooke’s law (Equation 6.5).
• For a material that exhibits nonlinear elastic behavior, tangent and secant moduli are 
used.
• On an atomic level, elastic deformation of a material corresponds to the stretching of 
interatomic bonds and corresponding slight atomic displacements.
• For shear elastic deformations, shear stress (t) and shear strain (g) are propor-
tional to one another (Equation 6.7). The constant of proportionality is the shear 
modulus (G).
• Elastic deformation that is dependent on time is termed anelastic.
• Another elastic parameter, Poisson’s ratio (v), represents the negative ratio of trans-
verse and longitudinal strains (Px and Pz, respectively)—Equation 6.8. Typical values 
of v for metals lie within the range of about 0.25 to 0.35.
• For an isotropic material, shear and elastic moduli and Poisson’s ratio are related ac-
cording to Equation 6.9.
• The phenomenon of yielding occurs at the onset of plastic or permanent deformation.
• Yield strength is indicative of the stress at which plastic deformation begins. For most 
materials, yield strength is determined from a stress–strain plot using the 0.002 strain 
offset technique.
• Tensile strength is taken as the stress level at the maximum point on the engineering 
stress–strain curve; it represents the maximum tensile stress that can be sustained by 
a specimen.
• For most metallic materials, at the maxima on their stress–strain curves, a small con-
striction or “neck” begins to form at some point on the deforming specimen. All subse-
quent deformation ensues by the narrowing of this neck region, at which point fracture 
ultimately occurs.
• Ductility is a measure of the degree to which a material plastically deforms by the time 
fracture occurs.
• Quantitatively, ductility is measured in terms of percents elongation and reduction in 
area.
Percent elongation (%EL) is a measure of the plastic strain at fracture 
(Equation 6.11).
Percent reduction in area (%RA) may be calculated according to Equation 6.12.
Concepts of Stress 
and Strain
Stress–Strain 
Behavior
Elastic Properties of 
Materials
Tensile Properties
Introduction

204  •  Chapter 6  /  Mechanical Properties of Metals
• Yield and tensile strengths and ductility are sensitive to any prior deformation, the 
presence of impurities, and/or any heat treatment. Modulus of elasticity is relatively 
insensitive to these conditions.
• With increasing temperature, values of elastic modulus and tensile and yield strengths 
decrease, whereas the ductility increases.
• Modulus of resilience is the strain energy per unit volume of material required to 
stress a material to the point of yielding—or the area under the elastic portion of the 
engineering stress–strain curve. For a metal that displays linear-elastic behavior, its 
value may be determined using Equation 6.14.
• A measure of toughness is the energy absorbed during the fracture of a material, as 
measured by the area under the entire engineering stress–strain curve. Ductile metals 
are normally tougher than brittle ones.
• True stress (sT) is defined as the instantaneous applied load divided by the instantane-
ous cross-sectional area (Equation 6.15).
• True strain (PT) is equal to the natural logarithm of the ratio of instantaneous and 
original specimen lengths per Equation 6.16.
• For some metals, from the onset of plastic deformation to the onset of necking, true 
stress and true strain are related by Equation 6.19.
• For a specimen that has been plastically deformed, elastic strain recovery occurs 
if the load is released. This phenomenon is illustrated by the stress–strain plot of 
Figure 6.17.
• Hardness is a measure of a material’s resistance to localized plastic deformation.
• The two most common hardness testing techniques are the Rockwell and Brinell 
tests.
Several scales are available for the Rockwell test; for the Brinell test, there is a single 
scale.
Brinell hardness is determined from indentation size; the Rockwell test is 
based on the difference in indentation depth from the imposition of minor 
and major loads.
• The two microindentation hardness testing techniques are the Knoop and Vickers 
tests. Small indenters and relatively light loads are employed for these two tech-
niques. They are used to measure the hardnesses of brittle materials (such as ceram-
ics) and also of very small specimen regions.
• For some metals, a plot of hardness versus tensile strength is linear—that is, these two 
parameters are proportional to one another.
• Five factors that can lead to scatter in measured material properties are the following: 
test method, variations in specimen fabrication procedure, operator bias, apparatus 
calibration, and inhomogeneities and/or compositional variations from sample to 
sample.
• A typical material property is often specified in terms of an average value (x), 
whereas magnitude of scatter may be expressed as a standard deviation (s). Equations 
6.21 and 6.22, respectively, are used to calculate values for these parameters.
• As a result of uncertainties in both measured mechanical properties and in-service 
applied stresses, design or safe stresses are normally utilized for design purposes. For 
ductile materials, safe (or working) stress sw is dependent on yield strength and factor 
of safety as described in Equation 6.24.
True Stress and 
Strain
Elastic Recovery after 
Plastic Deformation
Hardness
Variability of 
Material Properties
Design/Safety 
Factors

Summary  •  205
Equation Summary
Equation 
 
 
Page
Number 
Equation 
Solving For 
Number
 6.1 
s = F
A0
 
Engineering stress 
172
 6.2 
P = li - l0
l0
= l
l0
 
Engineering strain 
172
 6.5 
s = EP 
Modulus of elasticity (Hooke’s law) 
174
 6.8 
v = - Px
P z
= -
Py
P z
 
Poisson’s ratio 
177
 6.11 
%EL = a
lf - l0
l0
b * 100 
Ductility, percent elongation 
184
 6.12 
%RA = a
A0 - Af
A0
b * 100 
Ductility, percent reduction in area 
184
 6.15 
sT = F
Ai
 
True stress 
187
 6.16 
PT = ln  li
l0
 
True strain 
188
 6.19 
sT = KPn
T 
True stress and true strain (plastic 
188
 
 
 
region to point of necking)
 6.20a 
TS(MPa) = 3.45 * HB 
 
 
 
Tensile strength from Brinell hardness 
196
 6.20b 
TS(psi) = 500 * HB
 6.24 
sw =
sy
N  
Safe (working) stress 
200
Symbol 
Meaning
 
A0 
Specimen cross-sectional area prior load application
 
Af 
Specimen cross-sectional area at the point of fracture
 
Ai 
Instantaneous specimen cross-sectional area during load application
 
E 
Modulus of elasticity (tension and compression)
 
F 
Applied force
 
HB 
Brinell hardness
 
K 
Material constant
 
l0 
Specimen length prior to load application
 
lf 
Specimen fracture length
 
li 
Instantaneous specimen length during load application
 
N 
Factor of safety
 
n 
Strain-hardening exponent
List of Symbols
(continued)

206  •  Chapter 6  /  Mechanical Properties of Metals
Processing/Structure/Properties/Performance Summary
In this chapter, we defined and explained the types of deformation that metal alloys 
experience (elastic and plastic) as well as the associated properties (modulus of elastic-
ity, yield strength, hardness, etc.). In order to improve the mechanical characteristics 
of metal alloys [e.g., steel (Chapter 10)], it is first necessary to understand what these 
properties represent. The following concept map illustrates this relationship for these 
materials.
Symbol 
Meaning
 
TS 
Tensile strength
 
Px, Py
 
 Strain values perpendicular to the direction of load application 
(i.e., the transverse direction)
 
Pz
 
 Strain value in the direction of load application (i.e., the longitudinal 
direction)
 
sy 
Yield strength
s = F
A0
P = li - l0
l0
= l
l0
Iron–Carbon Alloys
(Steels)
(Properties)
Definitions of mechanical
properties
(Chapter 6)
Mechanical properties of
iron–carbon alloys
(Chapter 10)
Composition (wt% C)
Brinell hardness number
0
0.2
0.4
0.6
Spheroidite
Coarse pearlite
Fine pearlite
0.8
1.0
80
120
160
200
240
280
320
Important Terms and Concepts
anelasticity
design stress
ductility
elastic deformation
elastic recovery
engineering strain
engineering stress
hardness
modulus of elasticity
plastic deformation
Poisson’s ratio
proportional limit
resilience
safe stress
shear
tensile strength
toughness
true strain
true stress
yielding
yield strength

Questions and Problems  •  207
QUESTIONS AND PROBLEMS
REFERENCES
ASM Handbook, Vol. 8, Mechanical Testing and Evaluation, 
ASM International, Materials Park, OH, 2000.
Bowman, K., Mechanical Behavior of Materials, Wiley, 
Hoboken, NJ, 2004.
Boyer, H. E. (Editor), Atlas of Stress–Strain Curves, 2nd edi-
tion, ASM International, Materials Park, OH, 2002.
Chandler, H. (Editor), Hardness Testing, 2nd edition, ASM 
International, Materials Park, OH, 2000.
Courtney, T. H., Mechanical Behavior of Materials, 2nd edition, 
Waveland Press, Long Grove, IL, 2005.
Davis, J. R. (Editor), Tensile Testing, 2nd edition, ASM 
International, Materials Park, OH, 2004.
Dieter, G. E., Mechanical Metallurgy, 3rd edition, McGraw-
Hill, New York, 1986.
Dowling, N. E., Mechanical Behavior of Materials, 3rd edition, 
Prentice Hall (Pearson Education), Upper Saddle River, 
NJ, 2007.
Hosford, W. F., Mechanical Behavior of Materials, Cambridge 
University Press, New York, 2005.
Meyers, M. A., and K. K. Chawla, Mechanical Behavior of 
Materials, 2nd edition, Cambridge University Press, New 
York, 2009.
Concepts of Stress and Strain
6.1 Using mechanics-of-materials principles (i.e., equa-
tions of mechanical equilibrium applied to a free-
body diagram), derive Equations 6.4a and 6.4b.
6.2 (a) Equations 6.4a and 6.4b are expressions for 
normal (s¿) and shear (t¿) stresses, respectively, 
as a function of the applied tensile stress (s) and 
the inclination angle of the plane on which these 
stresses are taken (u of Figure 6.4). Make a plot 
showing the orientation parameters of these ex-
pressions (i.e., cos2 u and sin u cos u) versus u.
 
(b) From this plot, at what angle of inclination is 
the normal stress a maximum?
 
(c) At what inclination angle is the shear stress a 
maximum?
Stress–Strain Behavior
6.3 A specimen of copper having a rectangular cross 
section 15.2 mm * 19.1 mm (0.60 in. * 0.75 in.) is 
pulled in tension with 44,500 N (10,000 lbf) force, 
producing only elastic deformation. Calculate the 
resulting strain.
6.4 A cylindrical specimen of a nickel alloy having an 
elastic modulus of 207 GPa (30 * 106 psi) and an 
original diameter of 10.2 mm (0.40 in.) experiences 
only elastic deformation when a tensile load of 
8900 N (2000 lbf) is applied. Compute the maxi-
mum length of the specimen before deformation 
if the maximum allowable elongation is 0.25 mm 
(0.010 in.).
6.5 An aluminum bar 125 mm (5.0 in.) long and hav-
ing a square cross section 16.5 mm (0.65 in.) on 
an edge is pulled in tension with a load of 66,700 
N (15,000 lbf) and experiences an elongation of 
0.43 mm (1.7 * 10-2 in.). Assuming that the defor-
mation is entirely elastic, calculate the modulus of 
elasticity of the aluminum.
6.6 Consider a cylindrical nickel wire 2.0 mm 
(0.08 in.) in diameter and 3 * 104 mm (1200 in.) 
long. Calculate its elongation when a load of 
300 N (67 lbf) is applied. Assume that the defor-
mation is totally elastic.
6.7 For a brass alloy, the stress at which plastic de-
formation begins is 345 MPa (50,000 psi), and the 
modulus of elasticity is 103 GPa (15.0 * 106 psi).
 
(a) What is the maximum load that can be ap-
plied to a specimen with a cross-sectional area of 
130 mm2 (0.2 in.2) without plastic deformation?
 
(b) If the original specimen length is 76 mm (3.0 
in.), what is the maximum length to which it can 
be stretched without causing plastic deformation?
6.8 A cylindrical rod of steel (E = 207 GPa, 30 * 106 
psi) having a yield strength of 310 MPa (45,000 
psi) is to be subjected to a load of 11,100 N (2500 
lbf). If the length of the rod is 500 mm (20.0 in.), 
what must be the diameter to allow an elongation 
of 0.38 mm (0.015 in.)?
6.9 Compute the elastic moduli for the following 
metal alloys, whose stress–strain behaviors may 
be observed in the Tensile Tests module of Virtual 
Materials Science and Engineering (VMSE): (a) 
 titanium, (b) tempered steel, (c) aluminum, and (d) 
carbon steel. How do these values compare with 
those presented in Table 6.1 for the same metals?
6.10 Consider a cylindrical specimen of a steel alloy 
(Figure 6.22) 8.5 mm (0.33 in.) in diameter and 
80 mm (3.15 in.) long that is pulled in tension. 
Determine its elongation when a load of 65,250 N 
(14,500 lbf) is applied.
6.11 Figure 6.23 shows the tensile engineering stress–
strain curve in the elastic region for a gray cast 
iron. Determine (a) the tangent modulus at 25 MPa 
(3625 psi) and (b) the secant modulus taken to 
35 MPa (5000 psi).
 Problem available (at instructor’s discretion) in WileyPLUS

208  •  Chapter 6  /  Mechanical Properties of Metals
6.12 As noted in Section 3.15, for single crystals of some 
substances, the physical properties are anisotropic—
that is, they depend on crystallographic direction. 
One such property is the modulus of elasticity. For 
cubic single crystals, the modulus of elasticity in a 
general [uvw] direction, Euvw, is described by the 
relationship
1
Euvw
=
1
E81009
- 3a
1
E81009
-
1
E81119
b
 
(a2b2 + b2g2 + g2a2) 
(6.30)
  
where E81009 and E81119 are the moduli of elasticity 
in the [100] and [111] directions, respectively; a, b, 
and g are the cosines of the angles between [uvw] 
and the respective [100], [010], and [001] direc-
tions. Verify that the E81109 values for aluminum, 
copper, and iron in Table 3.4 are correct.
 6.13 In Section 2.6, it was noted that the net bond-
ing energy EN between two isolated positive and 
negative ions is a function of interionic distance r 
as follows:
 
EN = -A
r + B
rn 
(6.31)
  
where A, B, and n are constants for the particular 
ion pair. Equation 6.31 is also valid for the bond-
ing energy between adjacent ions in solid materi-
als. The modulus of elasticity E is proportional to 
the slope of the interionic force–separation curve 
at the equilibrium interionic separation; that is,
E  a dF
dr b
r0
  
Derive an expression for the dependence of the 
modulus of elasticity on these A, B, and n param-
eters (for the two-ion system), using the following 
procedure:
 
1. Establish a relationship for the force F as a 
function of r, realizing that
 
F = dEN
dr
 
2. Now take the derivative dF/dr.
 
3. Develop an expression for r0, the equilibrium 
separation. Because r0 corresponds to the value 
of r at the minimum of the EN-versus-r curve 
(Figure 2.10b), take the derivative dEN/dr, set it 
equal to zero, and solve for r, which corresponds 
to r0.
 
4. Finally, substitute this expression for r0 into the 
relationship obtained by taking dF/dr.
6.14 Using the solution to Problem 6.13, rank the 
magnitudes of the moduli of elasticity for the 
following hypothetical X, Y, and Z materials 
from the greatest to the least. The appropriate 
A, B, and n parameters (Equation 6.31) for these 
three materials are shown in the following table; 
they yield EN in units of electron volts and r in 
nanometers:
Material 
A 
B 
n
 
X 
1.5 
7.0 * 10-6 
8
 
Y 
2.0 
1.0 * 10-5 
9
 
Z 
3.5 
4.0 * 10-6 
7
Figure 6.23 Tensile stress–strain behavior for a gray 
cast iron.
Stress (103 psi)
Stress (MPa)
60
50
40
30
20
10
0
0
0
0.0002
0.0004
0.0006
0.0008
Strain
2
4
6
8
Strain
Stress (MPa)
Stress (103 psi)
0.000
0.020
0.040
0.060
0.080
100
0
200
300
0
1000
2000
Strain
Stress
0.000
0.005
0.010
0.015
0
0
100
200
300
1000
2000
MPa
103 psi
Figure 6.22 Tensile stress–strain behavior for an 
alloy steel.

Questions and Problems  •  209
Elastic Properties of Materials
6.15 A cylindrical specimen of steel having a di-
ameter of 15.2 mm (0.60 in.) and length of 250 
mm (10.0 in.) is deformed elastically in tension 
with a force of 48,900 N (11,000 lbf). Using 
the data contained in Table 6.1, determine the 
 following:
 
(a) The amount by which this specimen will elon-
gate in the direction of the applied stress.
 
(b) The change in diameter of the specimen. Will 
the diameter increase or decrease?
6.16 A cylindrical bar of aluminum 19 mm (0.75 in.) in 
diameter is to be deformed elastically by applica-
tion of a force along the bar axis. Using the data 
in Table 6.1, determine the force that produces an 
elastic reduction of 2.5 * 10-3 mm (1.0 * 10-4 in.) 
in the diameter.
6.17 A cylindrical specimen of a metal alloy 10 mm 
(0.4 in.) in diameter is stressed elastically in ten-
sion. A force of 15,000 N (3370 lbf) produces a 
reduction in specimen diameter of 7 * 10-3 mm 
(2.8 * 10-4 in.). Compute Poisson’s ratio for this 
material if its elastic modulus is 100 GPa (14.5 * 
106 psi).
6.18 A cylindrical specimen of a hypothetical 
metal alloy is stressed in compression. If its 
original and final diameters are 30.00 and 
30.04 mm, respectively, and its final length is 
105.20 mm, compute its original length if the 
deformation is totally elastic. The elastic and 
shear moduli for this alloy are 65.5 and 25.4 
GPa, respectively.
6.19 Consider a cylindrical specimen of some hypo-
thetical metal alloy that has a diameter of 10.0 
mm (0.39 in.). A tensile force of 1500 N (340 lbf) 
produces an elastic reduction in diameter of 
6.7 * 10-4 mm (2.64 * 10-5 in.). Compute the 
elastic modulus of this alloy, given that Poisson’s 
ratio is 0.35.
6.20 A brass alloy is known to have a yield strength 
of 240 MPa (35,000 psi), a tensile strength of 
310 MPa (45,000 psi), and an elastic modulus of 
110 GPa (16.0 * 106 psi). A cylindrical specimen 
of this alloy 15.2 mm (0.60 in.) in diameter and 
380 mm (15.0 in.) long is stressed in tension and 
found to elongate 1.9 mm (0.075 in.). On the basis 
of the information given, is it possible to compute 
the magnitude of the load necessary to produce 
this change in length? If so, calculate the load; if 
not, explain why.
6.21 A cylindrical metal specimen 15.0 mm (0.59 in.) 
in diameter and 150 mm (5.9 in.) long is to be 
subjected to a tensile stress of 50 MPa (7250 psi); 
at this stress level, the resulting deformation will 
be totally elastic.
 
(a) If the elongation must be less than 0.072 mm 
(2.83 * 10-3 in.), which of the metals in Table 6.1 
are suitable candidates? Why?
 
(b) If, in addition, the maximum permissible di-
ameter decrease is 2.3 * 10-3 mm (9.1 * 10-5 in.) 
when the tensile stress of 50 MPa is applied, which 
of the metals that satisfy the criterion in part (a) 
are suitable candidates? Why?
6.22 A cylindrical metal specimen 10.7000 mm 
in diameter and 95.000 mm long is to be sub-
jected to a tensile force of 6300 N; at this force 
level, the resulting deformation will be totally 
elastic.
 
(a) If the final length must be less than 95.040 
mm, which of the metals in Table 6.1 are suitable 
candidates? Why?
 
(b) If, in addition, the diameter must be no
