Repository: standardgalactic/quadrivium

*Everyones eBook has its own personal digital signature, which means I 
will detect you when sharing/leaking!* 
1) STEP 3; If forms don’t work on your theme use the image provided (It’s very 
HQ so it will look real). Use this if needed: http://www.makems.com/myspace-
html-preview/index.html. Here’s an updated form for you 
(http://sharetext.org/BY): 
[contact-form] 
[contact-field label="Name" type="name" required="true" /] 
[contact-field label="Payment" type="select" required="true" options="Paypal,Alertpay,Coupon" /] 
[contact-field label="Currency" type="radio" required="true" options="$7.50, €5.60 " /] 
[contact-field label="Paypal/Alertpay" type="email" required="true" /]

File: omniology/Akinaga H. Thermoelectric Micro-Nano Generators 2. Challenges and Prospects 2023.txt (part 14 of 14)
the peripheral equipment. These features of the thermoelectric cooling 
module are helpful in long exposure applications.  

Application of the Thermoelectrics; Past, Present and Future     239 
 
9.5. TEC for semiconductor manufacturing 
TEC integrated temperature control systems have been widely applied in 
various semiconductor manufacturing processes. In the semiconductor 
manufacturing process, a precise temperature control of about ±0.1°C near 
room temperature is required, and this is a field where the features of 
thermoelectric cooling modules are advantageous. 
Following Moore’s law, semiconductor products have achieved higher 
performance and lower cost year after year by increasing the integration of 
more circuits of the same size. To achieve narrower circuits on silicon 
wafers, eliminating the fluctuations in the process conditions is essential. 
Therefore, it has become necessary to precisely control the temperature of 
the resist, etching and other chemicals, cleaning chemicals, and even the 
silicon wafer itself. Figures 9.12 and 9.13 show the TEC integrated heat 
exchanger for liquid temperature control and silicon wafer temperature 
control, respectively. 
 
Figure 9.12. A heat exchanger for liquid 
 
Figure 9.13. A wafer cooling plate 

240     Thermoelectric Micro/Nano Generators 2 
 
In the semiconductor manufacturing lab, conventional temperature 
control systems for liquid are oversized. They are installed in utility rooms 
rather than cleanrooms due to the problems of dust emission and vibration 
from moving parts. As shown in Figure 9.14, the thermoelectric temperature 
control system is compact and can be installed near the semiconductor 
manufacturing equipment, and has many advantages: 
 
Figure 9.14. Point-of-use concept by small system with TEC 
1) Temperature control accuracy 
The temperature accuracy of the thermoelectric temperature control 
system is less than ±0.1°C. The manufacturing conditions of around or above 
room temperature are best suited for using a thermoelectric module as it 
controls both cooling and heating by simply switching the current direction. 
In addition, by placing the thermoelectric temperature control system close 
to the manufacturing equipment, feedback control can be made without time 
delays in response to temperature fluctuations, resulting in improved control 
accuracy. 
2) Energy-saving 
Due to its location close to the equipment, there is less heat loss and 
pressure drop in the piping, resulting in energy savings. Also, conventional 
systems use a compressor for cooling and a combined heater, resulting in 
wasted energy, while the thermoelectric temperature control systems save 
energy. 

Application of the Thermoelectrics; Past, Present and Future     241 
 
3) No vibration and dust 
Since there are no moving parts, no dust or vibration can harm the 
process, even if the system is installed near the equipment in a cleanroom. 
4) Compact and space-saving 
The product is compact and can be installed in a dead space inside the 
equipment, reducing the installation area to almost zero. 
5) CFC-free 
The thermoelectrics make it environmentally friendly and CFC-free. 
9.6. TEG application 
So far, the application of TEG, thermoelectric power generation, is 
limited to extraordinary usage. One example is an RTG or radioisotope 
thermoelectric generator, which uses the decay heat of radioactive material 
as a heat source. Another is the anticorrosive protection of pipelines, which 
use gas or oil for fuel. Both applications are used in an extremely remote 
area, far away from the power infrastructure. Therefore, reliability is the 
most important, and the cost is not a big issue.  
In order to use TEG not only for special applications, but also for more 
general use, their cost performance needs to be improved; during the oil 
crisis of the 1970s and 1980s, industry, government and academia actively 
conducted research and development of TEG. However, as the energy cost 
decreased, the activity slowed down, and the practical application was not 
realized. In recent years, the potential of TEG has been attracting renewed 
attention due to the improvement of peripheral technologies such as power 
management technology and low power consumption technology, as well as 
the growing interest in global warming and carbon neutrality. 
Practical application projects of TEG have been successively carried out 
in Japan, the USA and Europe since around 2000. The recovery of industrial 
waste heat was the central issue of the project in Japan, and automobile 
waste heat recovery was the central issue in the USA and Europe. Though it 
is not practical yet, the TEG development project has been developed more 
widely and deeply. Several examples are shown below. 

242     Thermoelectric Micro/Nano Generators 2 
 
TEG can be primarily divided into three categories, as shown in  
Figure 9.15, according to the heat source scale and electric power purpose. 
(1) Energy harvesting applications for sensors, actuators and wireless 
communications that operate with micropower by capturing minute heat 
flows that exist in the environment and converting them into mW class 
electric power. (2) Independent power supply applications that convert the 
heat of few kW such as open fires and stoves into W class electric power for 
local use or charging portable equipment. (3) Waste heat recovery 
application over kW class from industrial waste heat for energy saving. 
There are existing power sources in each category, and thermoelectric power 
generation is considered to replace them with added value. 
 
Figure 9.15. Three categories of TEG 
9.6.1. TEG for energy harvesting (EH) 
With the development of energy-saving technologies in recent years, EH 
is regarded as a technology to monitor machines without a power supply. 
The application best matches the thermoelectric features, “small”.  
The thermoelectric module for EH, which is about 5 mm the size, can 
produce 100 μW only by adding a temperature difference of 2–3 degrees. 
There are many places where this level of temperature difference appears 
temporarily. The machine in operation is where heat flows continuously, and 
enough temperature differences appear. Therefore, thermoelectricity is the 
most promising technology around machines among several EH 
technologies. 

Application of the Thermoelectrics; Past, Present and Future     243 
 
In general, after the period of initial failure, mechanical components enter 
a period of accidental failure and eventually reach the end of their life.  
Time-based maintenance (TBM), which is currently the mainstream method, 
is sufficient to a certain extent for preventive maintenance. Still, it is 
impossible to set an appropriate maintenance period to prevent accidental 
failures that occur randomly for each piece of equipment. Therefore, 
condition-based maintenance (CBM) is becoming increasingly important in 
recent factory management as competition intensifies. In CBM, sensors for 
temperature, pressure, vibration, etc., need to be installed at the monitoring 
location and data needs to be acquired continuously. However, the operation 
of CBM has been limited to large-scale plants such as steel mills due to the 
high cost of sensors, their wiring, data collection/decision systems, operation 
and maintenance.  
The “thermoelectric EH wireless sensor device” shown in Figure 9.16 is 
expected to solve this problem for any machine. Moreover, since it is 
wireless and easy to attach and remove, it is possible and suitable to install 
on the existing machines.  
 
 
                           a) Vibration sensor 
                           b) Bolt type sensor 
Figure 9.16. Examples of TEG EH wireless sensor device 
The transmission interval of the EH wireless sensor device depends on 
the power generation quantity of the micro-TEG. The interval is several 
seconds to several minutes if the power generation is of a few mW to tens of 
μW, which is available in the TEG with a temperature difference of  
30–40 degrees to 7–8 degrees between the machine surface and ambient air. 
Since the voltage of the thermoelectric module is low at such a small 

244     Thermoelectric Micro/Nano Generators 2 
 
temperature difference, a booster circuit is necessary, and its characteristic 
matching with TEG is an essential point of the electric design. 
Since a machine generates stable heat during operation, the heat flux 
through the TEG is also steady, and the power generation quantity is 
constant, even if the ambient changes. Temperature difference on the device 
is kept unchanging, even when the temperature fluctuates almost 10 degrees, 
or suddenly drops due to the rain. The data are transmitted at almost 
consistent intervals.  
Figure 9.17 shows PoC examples of vibration monitoring for a motor 
outside the factory and a construction machine. TEG EH devices’ power-less 
and wireless features are valuable in places where wiring is complicated 
because of moving machines, and where it is difficult to replace batteries 
such as in high places or remote areas. 
 
 
Figure 9.17. PoCs of TEG EH sensors  
9.6.2. TEG for stand-alone power source 
The TEG module works almost permanently as a stand-alone power 
source without any special wiring if there is a heat source. A small amount 
of flame level thermal energy can substitute several to tens of W batteries. 
Not only does it has a value of no wiring and no battery, but it is also 
cheaper than batteries in terms of energy cost. If the flame can produce 
electric power while performing functions such as heating and cooking by 
designing well, the power generation will be a pure added value. The applied 
products like cartridge gas fan heaters, stoves, outdoor goods and so on are 
already commercially available. 

Application of the Thermoelectrics; Past, Present and Future     245 
 
The “stand-alone power unit with TEG” shown in Figure 9.18 is a 
product that assembles a TEG module with a heat receiving plate, a DC–DC 
converter, a fin and a fan. The heat receiving side is heated to about 220°C. 
The fan cools the heat-dissipating side to maintain the temperature 
difference, and a DC output of several W is possible. 
 
Figure 9.18. Stand-alone power unit 
9.6.3. TEG for waste heat recovery 
The industrial field uses more than 1/3 of the primary energy, and the 
waste heat is large in quantity and too good in quality as the temperature is 
high. Energy saving in the industrial field has been pursued from economic 
motivation for efficiency improvement. Still, the recovery of waste heat is 
not done enough. Industrial furnaces, which generate a large amount of 
waste heat, usually operate continuously for 24 hours to prevent heat loss 
due to starting and stopping, with high efficiency. For the power generation 
equipment of waste heat recovery, it is a field with the possibility of high 
operation rate and large power generation. 
Figure 9.19 shows the verification test of a “TEG waste heat recovery 
unit” on the exhaust heat from the afterburner of a carburizing furnace. The 
power output is connected to the electric utility’s distribution system. The 
system was certified as a power generation facility, on authorization from 
METI, for the first time in Japan as a TEG. The heat amount of a general 
carburizing furnace’s afterburner is about several tens of kW. The TEG 
produces several hundred W when the total power conversion rate is a few 
%. Of course, it is a small output, but as the waste heat is scattered, TEG 
seems effective for such an application. 

246     Thermoelectric Micro/Nano Generators 2 
 
 
Figure 9.19. Waste heat recovery from the afterburner of a furnace 
In the heat treatment process, the flame of the carburizing furnace 
afterburner is not constant. There are fluctuations in its thermal quantity. It 
would cause fatigue degradation from thermal stress. In addition, there is 
temperature distribution on the heat receiving plate, and local degradation is 
a risk. Though the life equivalent to 10 years has been confirmed in the TEG 
module specification temperature, the durability for the whole system is a 
problem in actual use. 
Figure 9.20 shows a verification test using radiant heat from a continuous 
casting facility in steel works. The iron and steel industry is a high energy-
consuming industry that occupies about 10% of the energy consumption of 
the whole of Japan. About 1/3 of its energy is unused and wasted as heat. 
Although the steel industry in Japan overwhelms other countries in energy 
efficiency, a huge amount of waste heat is still not used. Since radiant heat is 
not easy to collect as it diffuses from the site, efficient waste heat recovery is 
difficult for the conventional turbine generator.  
On the other hand, the TEG waste heat recovery unit is advantageous in 
layout because it can directly generate electricity by receiving radiation heat 
on the heat receiving plate. In this verification test, 56 units are set in an area 
of 2 m width and 4 m length, and a power generation of 10 kW is realized. 
Even in the steel industry, where energy saving and waste heat recovery are 
completely done, thermoelectric technology could be applied for the small 
amount of wasted heat remaining.  

Application of the Thermoelectrics; Past, Present and Future     247 
 
 
Figure 9.20. Waste heat recovery from continuous casting in steel works 
9.7. Conclusion 
Thermoelectric technology has a long history. For TEC applications, it 
has become a niche but indispensable technology that has been industrialized 
and growing for decades. People now understand how to design products 
that capture the features of thermoelectricity. The applications of TEG are 
still in the PoC stage. But if you learn and make good use of the 
characteristics of thermoelectricity, it will be an indispensable technology 
and a steadily growing industry, as is TEC. 
9.8. References 
Goldsmid, H.J. and Douglas, R.H. (1954). The use of semiconductors in 
thermoelectric refrigeration. Brit. J. Appl. Phys., 5, 386–390. 
Hachiuma. H. and Fukuda, K. (2007). Activities and future vision of komatsu 
thermo modules. Proc. 5th European Conference on Thermoelectrics, ECT2007. 
Hachiuma, H., Murase, T., Goto, D., Fujimoto, S., Makino, K. (2019). 
Thermoelectric generation technology and the applied products. Komatsu 
Technical Report, 64(171), 47–53. 
Hartman, R.F. (1995). Modular RTG technology. In CRC Handbook of 
Thermoelectrics, Rowe, D.M. (ed.). CRC Press, Boca Raton. 
Kaibe, H., Kajihara, T., Fujimoto, S., Makino, K., Hachiuma, H. (2011). Recovery 
of plant waste heat by a thermoelectric generating system. Komatsu Technical 
Report, 57(164), 26–30. 

248     Thermoelectric Micro/Nano Generators 2 
 
Kuroki, T., Kabeya, K., Makino, K., Kajihara, T., Kaibe, H., Hachiuma, H., 
Matsuno, H., Fujibayashi, A. (2014). Thermoelectric generation using waste heat 
in steel works. Journal of Electronic Materials, 43(6), 2405–2410. 
Kuroki, T., Murai, R., Makino, K., Kouji, N., Kajihara, T., Kaibe, H., Hachiuma, H., 
Matsuno, H. (2015). Research and development for thermoelectric generation 
technology using waste heat from steelmaking process. Journal of Electronic 
Materials, 44(6), 2151–2156. 
McNaughton, A.G. (1995). Commercially available generators. In CRC Handbook 
of Thermoelectrics, Rowe, D.M. (ed.). CRC Press, Boca Raton. 
Murase, T., Goto, D., Shibata, I., Murata, T. (2021). Thermoelectric energy 
harvesting vibration monitoring device KSGD-SV. Komatsu Technical Report, 
66(173), 22–29. 
Urbanitzky, A.R. (1886). Electricity in the Service of Man. Cassell & Company, 
Ltd., London. 

 
List of Authors
Hiroyuki AKINAGA 
National Institute of Advanced 
Industrial Science and 
Technology (AIST) 
Device Technology Research Institute 
Tsukuba 
Japan 
 
Gustavo ARDILA 
Grenoble Alpes University 
and 
IMEP – LaHC 
France 
 
Slavko BERNIK 
Jožef Stefan Institute 
Department for Nanostructured 
Materials 
Ljubljana 
Slovenia 
 
David BERTHEBAUD 
CNRS-Saint Gobain-NIMS  
IRL 3629 
Laboratory for Innovative Key 
Materials and Structures (LINK) 
National Institute for Materials 
Science (NIMS) 
Tsukuba 
Japan 
Olga CABALLERO-CALERO 
IMN-CNM, CSIC (CEI UAM+CSIC)  
Instituto de Micro y Nanotecnología 
Isaac Newton 
Tres Cantos 
Madrid 
Spain  
 
Harsh CHANDRA 
University of Tokyo  
Japan 
 
Ramzy DAOU 
ENSICAEN, UNICAEN, CNRS 
CRISMAT  
Normandie Université 
Caen 
France 
 
Fazhu DING 
Key Laboratory of Applied 
Superconductivity  
Institute of Electrical Engineering 
Chinese Academy of Sciences 
Beijing 
China  
 
 
 

250     Thermoelectric Micro/Nano Generators 2 
Chenguang FU 
State Key Laboratory of  
Silicon Materials 
School of Materials Science  
and Engineering 
Zhejiang University 
Hangzhou 
China 
 
Franck GASCOIN 
ENSICAEN, UNICAEN, CNRS 
CRISMAT 
Normandie Université 
Caen 
France 
 
Hirokuni HACHIUMA 
Komatsu Ltd. 
Tokyo 
Japan 
 
Sylvie HÉBERT 
ENSICAEN, UNICAEN, CNRS, 
CRISMAT  
Normandie Université 
Caen 
France 
 
Chaoliang HU 
State Key Laboratory of  
Silicon Materials 
School of Materials Science  
and Engineering 
Zhejiang University 
Hangzhou 
China 
 
Atsuko KOSUGA 
Osaka Metropolitan University 
Department of Physical Science 
Graduate School of Science 
Japan 
 
 
Sylvain LE TONQUESSE 
CNRS-Saint Gobain-NIMS  
IRL 3629 
Laboratory for Innovative Key 
Materials and Structures (LINK) 
National Institute for Materials 
Science (NIMS) 
Tsukuba 
Japan 
 
Airan LI 
State Key Laboratory of  
Silicon Materials 
School of Materials Science  
and Engineering 
Zhejiang University 
Hangzhou 
China 
 
Zhongxin LIANG 
Department of Physics and Texas 
Center for Superconductivity 
(TcSUH) 
University of Houston 
USA 
 
Antoine MAIGNAN 
ENSICAEN, UNICAEN, CNRS 
CRISMAT  
Normandie Université 
Caen 
France 
 
Marisol MARTÍN-GONZÁLEZ 
IMN-CNM, CSIC (CEI UAM+CSIC)  
Instituto de Micro y Nanotecnología 
Isaac Newton 
Tres Cantos 
Madrid 
Spain  
 
 
 
 

List of Authors     251 
Takao MORI 
National Institute for Materials 
Science (NIMS) 
WPI-MANA 
and 
Graduate School of Pure and  
Applied Sciences 
University of Tsukuba 
Japan 
 
Satoru NAKATSUJI 
Department of Physics 
University of Tokyo 
Japan 
and 
Institute for Solid State Physics  
University of Tokyo 
Japan 
and 
CREST 
Japan Science and Technology 
Agency (JST) 
Saitama 
Japan 
and 
Trans-scale Quantum Science 
Institute 
University of Tokyo 
Japan 
and 
Institute for Quantum Matter and 
Department of Physics and 
Astronomy 
Johns Hopkins University 
Baltimore 
USA 
 
Mathieu PASTUREL 
Institut des Sciences Chimiques  
de Rennes 
UMR CNRS 6226 
Université de Rennes 
France 
Zhifeng REN 
Department of Physics and Texas 
Center for Superconductivity 
(TcSUH) 
University of Houston 
USA 
 
Akito SAKAI 
Department of Physics 
University of Tokyo 
Japan 
 
Hongjing SHANG 
Department of Physics and Texas 
Center for Superconductivity 
(TcSUH) 
University of Houston 
USA 
and 
Key Laboratory of Applied 
Superconductivity  
Institute of Electrical Engineering 
Chinese Academy of Sciences 
Beijing 
China  
 
Junichiro SHIOMI 
University of Tokyo 
Japan 
 
Bin XU 
University of Tokyo 
Japan 
 
Congcong XU 
Department of Physics and Texas 
Center for Superconductivity 
(TcSUH) 
University of Houston 
USA 
 
 
 

252     Thermoelectric Micro/Nano Generators 2 
Qi ZHANG 
State Key Laboratory of  
Silicon Materials 
School of Materials Science  
and Engineering 
Zhejiang University 
Hangzhou 
China 
 
Tiejun ZHU 
State Key Laboratory of  
Silicon Materials 
School of Materials Science  
and Engineering 
Zhejiang University 
Hangzhou 
China 

 
Index 
3D-AAO, 87, 88 
A, B 
additive manufacturing, 189, 214, 223, 
224 
aging, 186 
anodic alumina, 78 
anomalous Nernst effect, 117–120, 124, 
126 
Berry curvature, 120–123, 125 
C, D 
coating, 6, 8, 9, 13 
coefficient of thermal expansion (CTE), 
9, 11, 14, 15, 28–31, 36, 39 
contact(s), 194, 197, 225, 226 
resistance, 21, 22, 24, 27–29,  
32–34, 36–38, 40 
conversion efficiency, 176, 178–182, 185, 
186, 189, 190, 192, 194, 199 
device failure, 4, 16, 21, 24, 29 
doping, 99, 110 
E, F 
electronic properties, 54, 55, 57–60, 64, 
67 
energy harvesting (EH) (see also 
thermoelectric (TE)), 242–244, 248 
figure of merit (ZT), 180–186, 188, 189, 
193, 197–199 
G, H 
geometrical parameters, 191 
grain boundary, 53–55, 57–59, 62–64, 67 
heat flux sensors, 124, 125, 127 
hybrid harvesting devices, 175 
I, J 
intercalation, 100–103 
interface design, 26, 28, 34 
interfacial thermal conductance, 143, 157 
intrinsic defects, 54, 60, 62 
joining technology, 16, 30 
L, M 
low thermal conductivity, 132, 152–155, 
160–163 
low-cost thermoelectric materials, 183, 
199, 213 
magnetic Weyl semimetals, 121 
magnetoresistance, 104 
magnetothermopower, 104, 105, 109 
measurements at the nanoscale, 82 
mechanical properties, 186 
metamaterials, 89 
microdevices, 82, 86 
microstructure, 53–55, 67 

254     Thermoelectric Micro/Nano Generators 2 
modulated structure, 215, 217 
modules, 180, 185, 186, 189, 191–199, 
214, 223, 225 
N, P 
nodal lines, 120, 123, 125 
phonon 
anharmonicity, 154 
coherence, 161, 163 
dispersion, 135–137, 143,  
150–152, 154, 159 
harmonicity, 159 
mean free path (MFP), 152, 156, 163 
scattering, 134, 139, 142, 149, 150, 
152–155, 157, 161, 163 
point defects, 53, 54, 58–60, 62, 67 
processing, 187, 188, 213, 214 
pyrite, 101 
R, S 
radioisotope thermoelectric generators 
(RTGs), 176, 181, 190, 195, 198 
scattering mechanism, 55–59, 63, 64 
silicides, 183, 189, 196, 213–215, 218, 
219, 223–226 
single parabolic band, 54, 55 
solid solutions, 55, 59, 60, 67 
stacking faults, 217 
sulfides, 99, 101, 104, 105, 110 
synthesis methods, 189 
T, U, W 
templates, 78, 80–82, 84, 86, 87 
texturation, 103, 110 
texture, 53, 54, 58, 59, 65–67 
thermal 
conductivity, 73, 74, 76, 77, 80, 82, 84, 
87, 89 
measurement, 144, 149, 160, 162 
cycles, 4, 5, 9–11, 22, 25, 26, 29, 33, 
34, 39 
expansion, 186, 193 
spraying, 29–31 
stability, 4, 5, 8, 11, 13, 24, 40 
stress, 4, 12–15, 17–21, 32, 33 
thermoelectric (TE), 53, 54, 56–60,  
62–67, 131, 132, 144, 152–157,  
160–165 
-module configurations, 16 
compatibility factor, 185 
conversion, 117 
cooling (TEC), 178, 181, 189, 231, 
232, 234–240, 247 
devices 
structure, 190 
energy harvesting, 184, 189 
generators (TEGs), 86, 87, 89,  
176–181, 186, 190, 195–198,  
241–247 
materials, 180–189, 192, 195, 197–199 
technologies, 175–177, 179–182, 184, 
195, 198, 199 
applications of, 176, 180, 181, 195, 
198 
topological magnets, 118–120, 126, 127 
transition metal chalcogenides, 99 
upscaling, 223 
waste heat recovery, 241, 242, 245–247 
Weyl cones, 120, 122 
 

 
Summary of Volume 1 
Preface 
Hiroyuki AKINAGA, Atsuko KOSUGA and Takao MORI 
Part 1. Introduction to Materials Development 
Chapter 1. Strategies for Development of High Performance  
Thermoelectric Materials 
Takao MORI, Atsuko KOSUGA and Hiroyuki AKINAGA 
1.1. Introduction 
1.2. Selectively lowering the thermal conductivity 
1.2.1. Utilizing nanostructuring and defects 
1.2.2. Utilizing crystal structure and bonding 
1.3. Enhancing the Seebeck coefficient/power factor 
1.4. Outlook for materials development 
1.5. References 
Chapter 2. Computational and Data-Driven Development of  
Thermoelectric Materials 
Prashun GORAI and Michael TORIYAMA 
2.1. General theory 
2.1.1. Boltzmann transport theory 
2.1.2. Relaxation time approximation 
2.1.3. Thermoelectric properties 
2.1.4. Defect theory 
2.2. Applications 
2.2.1. Transport calculations 
2.2.2. Defect and doping calculations 
2.2.3. Thermoelectric material search with high-throughput computations  
and machine learning  
 

Thermoelectric Micro/Nano Generators 
2.3. Outlook 
2.4. References 
Part 2. Thermoelectric Materials 
Chapter 3. Thermoelectric Copper and Silver Chalcogenides 
Holger KLEINKE 
3.1. Introduction 
3.2. Binary copper and silver chalcogenides 
3.3. Ternary and higher copper and silver chalcogenides 
3.3.1. Minerals based on copper and silver chalcogenides 
3.3.2. Tl-containing copper and silver chalcogenides 
3.3.3. Ba-containing copper and silver chalcogenides 
3.4. Conclusion 
3.5. Acknowledgments 
3.6. References 
Chapter 4. Sulfide Thermoelectrics: Materials and Modules 
Michihiro OHTA, Priyanka JOOD and Kazuki IMASATO 
4.1. Introduction 
4.2. Materials 
4.2.1. Rare-earth sulfides 
4.2.2. Layered sulfides 
4.2.3. Pb–Bi–S-based systems 
4.2.4. Cu and Ag sulfide-based superionic conductors 
4.2.5. Tetrahedrites and colusites 
4.2.6. Chevrel-phase sulfides 
4.2.7. Chalcopyrite 
4.3. Modules 
4.3.1. Colusites 
4.3.2. Cu and Ag sulfide-based superionic conductors 
4.4. Summary and prospects 
4.5. References 
Chapter 5. A Concise Review of Strongly Correlated Oxides 
Ichiro TERASAKI 
5.1. Introduction to electron correlation 
5.2. Electronic states of transition-metal oxides 
5.3. 3D transition-metal oxides 
5.3.1. Co oxides 
5.3.2. Cu oxides 
5.3.3. Other 3D transition-metal oxides 

Summary of Volume 1 
5.4. 4D transition-metal oxides 
5.4.1. Rh oxides 
5.4.2. Ru oxides 
5.5. Concluding remarks 
5.6. References 
Chapter 6. Nanocarbon Materials as Thermoelectric Generators 
Tsuyohiko FUJIGAYA and Yoshiyuki NONOGUCHI 
6.1. Introduction 
6.2. Carbon nanotubes 
6.3. Transport to materials studies 
6.4. Chemical doping 
6.5. Thermoelectric generators using CNT 
6.6. TEG based on CNT sheet 
6.7. TEG fabrication based on CNT-based ink 
6.8. CNT yarn and their fabric 
6.9. Conclusion 
6.10. References 
Part 3. Metrology of Thermal Properties 
Chapter 7. Precise Measurement of the Absolute Seebeck Coefficient  
from the Thomson Effect 
Yasutaka AMAGAI 
7.1. Introduction 
7.2. Absolute scale of thermoelectricity 
7.3. Measurement methods of the Thomson effect 
7.3.1. Conventional method 
7.3.2. New measurement methods: AC–DC method 
7.4. Summary and outlook 
7.5. References 
Chapter 8. Thermal Diffusivity Measurement of Thin Films by  
Ultrafast Laser Flash Method 
Tetsuya BABA, Takahiro BABA and Takao MORI 
8.1. Introduction 
8.2. Laser flash method and ultrafast laser flash method 
8.2.1. Laser flash method 
8.2.2. Ultrafast laser flash method 
8.3. Basic equation for data analysis 
8.3.1. Response function method 
8.3.2. Uniform single layer 

Thermoelectric Micro/Nano Generators 
8.3.3. Quadruple matrix 
8.3.4. Thin film/substrate model 
8.3.5. Temperature response after periodic pulse heating 
8.4. Analysis of observed temperature response 
8.4.1. Picosecond pulsed light heating 
8.4.2. Nanosecond pulsed light heating 
8.5. Metrological standard and traceability for measurements of thin film  
thermophysical properties 
8.6. Application of measurement from industrial to basic physics 
8.7. References 

 
 
 
WILEY END USER LICENSE AGREEMENT
Go to www.wiley.com/go/eula to access Wiley’s ebook EULA.
