Repository: standardgalactic/quadrivium

*Everyones eBook has its own personal digital signature, which means I 
will detect you when sharing/leaking!* 
1) STEP 3; If forms don’t work on your theme use the image provided (It’s very 
HQ so it will look real). Use this if needed: http://www.makems.com/myspace-
html-preview/index.html. Here’s an updated form for you 
(http://sharetext.org/BY): 
[contact-form] 
[contact-field label="Name" type="name" required="true" /] 
[contact-field label="Payment" type="select" required="true" options="Paypal,Alertpay,Coupon" /] 
[contact-field label="Currency" type="radio" required="true" options="$7.50, €5.60 " /] 
[contact-field label="Paypal/Alertpay" type="email" required="true" /]

File: omniology/Chronic Fatigue Syndrome for Dummies (ISBN - 0470117729).txt (part 14 of 19)
by Susan R.Lisman,MD,
Choosing the right therapist all boils down to one question: Is he right for
you? Remember, you both may need to see a therapist, but you’re still a team.
After you are in the therapist’s office, here are some questions to help you
both decide if he’s right for you:
 How much experience do you have with the problems that CFS or
other chronic illnesses present in a relationship? Even if the therapist
doesn’t have exact experience with CFS, it would be helpful if he under-
stands how a chronic illness can alter the dynamics in a relationship.
 How do you help your patients? Do you have a particular therapeutic
approach? The therapist can’t claim a 100 percent improvement (if he
does, it’s time to leave!), but understanding his therapeutic approach can
help you decide if you feel this approach can work for your relationship.
 What is your fee? If you have insurance, it most likely covers only a
number of sessions per year, and most plans have a lifetime cap. You
need to know the therapist’s fee outside of your insurance to see
whether you can continue after your insurance coverage ends or if you
don’t have insurance at all.
 How often do we need to see you? If the number of times seems exces-
sive to you, ask why. Once per week or every other week is about average.
In addition to your prepared questions, take note of the nonverbal communi-
cation going on. How well does the therapist listen to you? To your partner?
Did he interrupt you when one of you spoke? Did he take a phone call or look
at his e-mail during your appointment? Is the office pleasant and neat, or is
there clutter everywhere? Is the consultation room private?
After that first meeting, both of you need to decide together whether the ther-
apist feels right. Talk openly and honestly over coffee after that initial visit
with the therapist or on the ride home. For relationship therapy to work, you
both have to feel comfortable.
If you feel that the therapist meets your criteria for professional competence
and you both get a good feeling, you’re ready to set up your initial therapeu-
tic appointment. (For more on taking steps to set up the appointment, see
Chapter 8.)
246
Part III: Living and Working Well with Chronic Fatigue Syndrome 

You are interviewing the therapist. You don’t have to convince him to see
you. Even though you may feel vulnerable, you’re in control. You get to
decide whether you want to continue with this therapist or not.
Teaming up with your therapist 
for optimum outcomes
If you’ve sought out a relationship therapist, you and your loved one have most
likely realized that you can’t wade through the CFS mess on your own. One
you’ve made a decision on a therapist, you need to know what to expect — and
this section helps you decide just that.
Knowing what to expect
Going into a relationship therapy session for the first time and not knowing
what’s going to happen can be an intimidating experience. Your best bet to
eliminate some of the initial reluctance you may feel is to get an idea of
what’s in store for you at your therapy sessions. If you can ease some of the
first-session jitters, you and your therapist can optimize the time you have
together, without having to spend added time making you or your loved one
feel more comfortable.
So what happens at your first appointment? Generally, therapists see each
partner separately first before seeing them as a couple, so your first sessions
may be just you and the therapist. (Even though you’re seeing a relationship
therapist, not all your sessions will be together.) In that first session, you
most likely do all the talking, because you need to explain what the problem
is. Your therapist should be actively listening, taking notes, and asking you
questions for clarification. He may also ask you about what you want to
accomplish in therapy.
You and your therapist can then work out a therapeutic structure that
includes a schedule of appointments for you and your partner, whether you
and your partner will have separate visits, any additional fees outside of
insurance, and other pertinent details.
Preparing for therapy sessions
You don’t have to come in to the relationship therapist’s office with your full
biography from birth to the present prepared, but you do need to come pre-
pared to talk. You may feel the problem you’re having in your relationship is
huge and all-encompassing, but if you focus on a specific aspect of the prob-
lem, such as your inability to do anything around your home, you can begin
to chip away at the mountain.
247
Chapter 13: CFS and Relationships: How to Stabilize the Rocking Boat

Before you and your loved one go to your sessions, you need to decide the
following:
 Which aspect of the problem do you want to address in this session?
 What steps have you taken to solve this problem on your own, and what
was the outcome?
 What do you want this session to accomplish?
You may find it helpful to jot down some notes as you both discuss these
questions, so you can bear these questions in mind as you go through the
therapy session. The more actively you’re involved, the more successful your
treatment will be.
Shifting into problem-solving mode
When CFS presents you with its myriad problems, you may feel like you will
never be able to successfully deal with them all, so you shut down or give up.
But this all-or-nothing mindset is not only false, it is also counterproductive.
You’ve probably heard the saying, “If you’re not part of the solution, you’re
part of the problem.” The same is true when it comes to you and your loved
one dealing with the changes CFS brings. You both need to be committed to
solving the problems CFS created in your life and your relationship. That’s
where a therapist can be helpful. He can help you focus on your problems
and provide insight. He can offer some suggestions and exercises for you to
work on.
Trying to find a solution to your problems may take a mighty effort on your
part, but the sooner you and your partner decide to find ways of dealing with
CFS and your altered circumstances, the better you can feel about yourself
and your situation.
When you find yourself lacking the resolve to be a problem solver, remember
that ignoring problems doesn’t make them go away. Sometimes you need to
talk about the elephant in the room, no matter how difficult or awkward it
may seem at first.
248
Part III: Living and Working Well with Chronic Fatigue Syndrome 

Chapter 14
When Someone You Love Has
Chronic Fatigue Syndrome
In This Chapter
 Caring for someone with CFS
 Keeping the lines of communication open
 Remembering to take care of yourself, too!
G
iving support to someone you love that has CFS can be very difficult,
especially if that loved one is your mate. You may not know what to say
or what to do. You may lose the support you’ve come to rely on for your own
mental and emotional health.
Concerns about what others think of you and your family can add additional
stress. And you may have to take on more responsibility in earning enough
money to survive, in managing and maintaining your house, and raising the
kids. Frustration and stress can often turn normal, insignificant issues into
huge disagreements.
In this chapter, I provide strategies and tips to help you cope with and assist
your loved one in more effectively dealing with this often debilitating condi-
tion. I tell you how you can maintain helpful and loving communication with
your friends and loved ones while treating CFS. I also discuss some ways in
which you can deal with the emotional pain that comes from having to help
someone with CFS.
Living with a Spouse or Partner with CFS
Living with someone with a chronic, sometimes debilitating, illness can be
difficult, and you need to adjust the way you do things and the way you feel.
Not only do living arrangements, division of household duties, and child-care

responsibilities need to be renegotiated, career and financial goals may also
have to be adjusted, postponed, or even abandoned altogether. Coming to
this realization can take time and may cause underlying resentments to 
surface.
Your role as supporter may be markedly different depending on whether
you’re a man or a woman. In society, men are taught to be tough when faced
with pain or discomfort. As a result, some men may display this attitude
toward their loved ones who have CFS, expecting them to suck it up and not
complain. They may resent becoming both the breadwinner and the care-
taker. Women, on the other hand, are usually expected to be nurturing and
understanding, and, if the husband is sick, he may expect his wife to take
care of him, and she may begin to resent this expectation.
To help you and your loved one avoid feelings of bitterness and, in turn, to
cultivate your relationship, keep reading.
Recognizing emotional responses 
to common CFS issues
CFS can be fraught with emotion for the caregiver. Not only is the person you
love no longer herself, but also, she may not be able to even care for herself.
She can’t shoulder her usual responsibility. But if recognized up front, emotion
doesn’t have to destroy your relationship.
Following are some emotional hot buttons where CFS often has an impact. If
you and your partner keep an eye out for these issues and are prepared to
handle them as they arise, you have a better chance of preventing them from
exploding into greater problems than they need to be:
 Money: If your family has had two incomes and one spouse is suddenly
unable to work because of CFS, this unexpected change will impact your
budget. You may need to reassess your financial goals and cut back on
luxuries such as entertaining or eating out. Expenses that may not have
been relevant or a problem in the past, such as household help or child
care, may now be a necessary part of the family budget.
Money woes are notorious for causing problems in many marriages.
With the added stress of CFS, financial concerns can wreak havoc with
your relationship. It may be helpful to consult with a financial planner to
find ways to readjust the budget to make room for covering new
expenses that may be incurred as a result of adjusting to the realities of
the illness.
250
Part III: Living and Working Well with Chronic Fatigue Syndrome 

 Anger: Feelings of frustration, anger, and resentment at the roles you
may no longer be able to fulfill or the new ones you may have to play are
common in relationships when one partner becomes ill. This problem is
compounded by the fact that your loved one with CFS is well aware of
the changes that have to take place within the family. He may feel guilty
about not being able to pull his own weight.
 Guilt: If someone you love has CFS, you may very well feel angry that
that person isn’t “trying hard enough” — even though you know it’s not
her fault. The anger you feel can make guilt descend like a ton of bricks.
 Resentment: Go ahead and face it — CFS changes things. Your loved one
with CFS may feel as if she is holding you back from moving forward in
your life. If you’re a caregiver, putting your needs on hold to help your
partner through her illness may be something that you want to do
because you love her, you may still feel a deep sense of loss or even bit-
terness. Even if you don’t feel resentful, your sick partner may feel you
are — no matter how many reassurances you give.
All these emotions are very real — and they need to be addressed. The best
way to deal with CFS within the family is to bring these feelings out into the
open; encourage your partner and other family members to honestly express
their true feelings — the good, the bad, and the ugly. In doing so, you and your
family can find new ways to communicate, to reassign family responsibilities,
and to relate to each other in ways that are both healthy and supportive.
If you are the loved one of a person who has CFS, remember that your sick
partner needs a lot of reassurance. You need to make it perfectly clear that
the changes the family must make is not her fault, that, despite all the new
stress, she isn’t to blame. Reassurance alone isn’t enough. You need to let
your loved one express her feelings, so that your relationship isn’t damaged.
Love in the sick lane
It probably goes without saying that if your partner has CFS, your sex life is
also affected. If she is so tired that she can’t get out of bed, it follows that she
just won’t be in the mood at times — and neither will you. Talk to your part-
ner. Confiding in her can go a long way in alleviating your fears and can actu-
ally deepen intimacy and your commitment to each other.
If you or your loved one with CFS is having sexual difficulties, talk to your
doctor to rule out physical problems, and then talk to your counselor. Your
relationship requires love and patience to live through the CFS sexual mine-
field, but it can be done. Be proactive, communicate with one another, seek
help, and take action.
251
Chapter 14: When Someone You Love Has Chronic Fatigue Syndrome

Sharing parental duties
CFS can impact more than your relationship with your spouse or partner.
Whether your loved one is a man or a woman with CFS, your partner can feel
guilty about not being able to handle all the household responsibilities he or
she used to shoulder with ease before becoming ill. And if you have children,
things can get more complicated fast.
As with everything else, the important thing is to keep the lines of communi-
cation open! (I give you tips on how you can do that later in this chapter.)
Perfecting your problem-solving skills
You may not be aware of it, but one of the most important tasks in a partner-
ship or family is to solve problems. Problem solving encompasses the ability
to plan, think critically and creatively, be resourceful in seeking out unique
solutions, be flexible (allowing for change and trying out alternate solutions),
and seek help from others when necessary.
To be an effective problem solver, you need to be able to assess the issues or
situation, and devise strategies for overcoming them in a way that benefits
everyone.
You want to avoid stressing out your partner who has CFS, but involving her
ensures that she feels loved, accepted, and a decision-maker in your home.
Trying to solve problems when the entire family is involved isn’t easy. Add
CFS to the brew, and it gets even more complicated. But be patient. Finding a
solution may take several attempts before something works well for every-
one, but keep trying.
Consider some of the following problem-solving suggestions:
 Make sure everyone in the family gets to put in his two cents. Think
feedback, feedback, feedback. Don’t allow one member to monopolize
the meeting. Let each person have a turn by using a talking stick (he
who has the stick can talk), or going around the table.
 Don’t make the family meetings formal — these gatherings should be
relaxed and the atmosphere should be loving. Maybe you choose to
meet while eating dessert on Friday night or on a Sunday morning. You
can still get everything done without “the tux and gown.”
252
Part III: Living and Working Well with Chronic Fatigue Syndrome 

 Have every family member write down one to three things they want
to discuss at the meeting and make sure each issue is addressed. As
the primary caregiver, read over the lists before the meeting starts to
make sure there’s nothing on it to add additional stress. If you see some-
thing that may cause tension during a family meeting, try to address it
ahead of time with that individual.
 Don’t forget to ask for help from a health care professional if you
need it. A professional counselor or therapist has insights into the best
way to help solve problems. She is also objective, which means that her
emotions don’t get in the way.
You can always find a solution to a problem, but it just may take a while.
Don’t lose heart.
Parenting a Kid Who Has CFS
In a previous section, I talk about handling parental duties if your partner has
CFS. But what if your child is the one who has CFS? Being a parent comes
with its own set of worries. Being a parent of a child with a chronic illness
can feel like a never-ending heartache.
As a parent, you’d prefer to suffer yourself rather than to see your child in pain,
or not being “normal” like other children. You may feel that you’re somehow
responsible — regardless of what the doctors tell you and what you know is
true. You may feel helpless that your child has a problem you can’t solve.
Maybe it took a while before your child was correctly diagnosed. Statistics
show that, as with adults, the symptoms of CFS in children can be vague, and
it may have taken many visits to several different doctors before CFS was
diagnosed. Also, many children are unable to accurately describe how they
are feeling, so it may have taken some time before you knew exactly what was
wrong. You may even have suspected that your child’s complaints that he
was tired were just another tactic to get out of going to school or doing his
homework. So now you feel guilty as well as responsible! Don’t be so hard on
yourself. You can help your child master this illness.
The fact is that intellect and the hard realities have a way of falling by the way-
side when it comes to your children. You want to take away their pain and
make their lives happy and carefree once again. But, while you may not be able
to make CFS go away, you can do a lot to not only make your child feel better,
but also give her the tools she needs to understand and manage her illness.
253
Chapter 14: When Someone You Love Has Chronic Fatigue Syndrome

Even though children want to feel special and loved by their parents, they
don’t want to be different than the other kids, and, you must face it, CFS will
make your child feel different. Here are some tips to help your sick kid navi-
gate through life with CFS (for more in-depth information, turn to Chapter 15):
 Validate his feelings and ease his fears. Children internalize just about
everything, and your child may feel he did something to cause his CFS.
He may feel that the extra cookie he sneaked while you weren’t looking
or the soda he slipped past you at Johnny’s birthday party is the cause.
Let your child know that this illness isn’t his fault. He may even feel that
he is being punished by God for all the bad things he’s done. You need to
let your child talk (without interrupting), and then reassure him (con-
stantly if need be) that getting CFS isn’t his fault.
 Educate your child about her illness. Tell your child in terms she can
understand what the symptoms are and why she needs to pay attention
to them. Explain any hospital procedures she may need to undergo, and
prepare her for doctor and hospital visits. Teach her how to ask ques-
tions — and encourage her to do so. Your child needs to know that she
has a right to ask questions and get answers.
 Supervise your child’s treatment. If your child has to follow a specific
regimen of rest and healthy eating or if he needs to take prescribed med-
ication, explain the “whys” to him: why he needs to eat differently, why
he needs to take medicines, why he needs to rest more frequently.
Children are remarkably adaptive and will gladly participate in learning
about medicines and routines if they’re made to feel responsible and
grown up. After your child begins to feel better due to following the regi-
men for a period of time, he will be more likely to comply with the rou-
tines in the future.
 Help your child explain what CFS is to her friends. Being able to talk to
her friends about her condition is important for your child’s develop-
ment and stability. Help her find the words to assure her friends that CFS
isn’t contagious and why it prevents her from doing all the normal,
everyday things that children and teens do.
Talking to her friends’ parents yourself doesn’t hurt either! And, if your
child is able to attend school, make sure she knows that it is okay to tell
her teacher when she’s tired or needs to sit out from an activity.
Encourage her friends to come over after school to do homework
together or watch TV. Peer relationships are important to maintain for
healthy social development.
 Recognize malingering. Once in a while, your kid may want to take advan-
tage. Most people have tried to fake a sore throat or a fever to get out of
going to school! Try to remember that just because your child has CFS, it
doesn’t mean that he is still not a kid. The truth is that he does have a
“built-in excuse,” and you may be willing at times to let him get away with
it, but you may have other times when you want to put your foot down.
254
Part III: Living and Working Well with Chronic Fatigue Syndrome 

Sorting out what is real and what isn’t may be difficult, but trust your
judgment and keep the lines of communication open. Let your child
know that he can talk to you and tell you everything he’s feeling, no
matter what, even if it means he wants to skip school for the day — and
not because he’s sick.
 Watch your own emotions. Resist the tendency to be overprotective or
too harsh. Wanting to protect your child from pain is natural and under-
standable. And the truth is that you do need to be alert and pay atten-
tion to your child in a way that you wouldn’t feel compelled to do if she
didn’t have CFS.
But watch that the protecting doesn’t become smothering. If your child
feels good and wants to go on a field trip, think about saying yes — as
long as her teachers and any chaperones know about her condition.
Conversely, you may feel that your child isn’t that sick and that your
spouse is babying her. Remember to communicate with your spouse.
Discover all you can about your child’s illness, and involve the entire
family in developing strategies to manage it well (see the section
“Perfecting your problem-solving skills” earlier in this chapter for more
info).
Helping Out a Friend with CFS
If your friend has CFS, you want to be understanding. Offering to help out is
the sign of a good friend. However, maybe you want to help, but you’re begin-
ning to feel overwhelmed. What do you do if you feel your friend is making
too many demands on you? After all, you have your own problems. How do
you balance your needs to have your own life while being supportive to your
friend?
255
Chapter 14: When Someone You Love Has Chronic Fatigue Syndrome
Finding a balance
If you have other kids in the family, you need to
balance giving your sick child the attention she
needs without making the well children feel
they’re being neglected. Sibling rivalry is a prob-
lem in most families as children vie for the what
they perceive to be the limited time, love, and
attention of their parents.
Having the dynamics of a sick child who does
need more attention and does, at times, need to
be favored can compound the problem. Denying
to your other children that Susie gets extra
attention sometimes doesn’t make sense. You
need to let all your children know that they’re
loved — and that just because more of your
attention needs to focus on their sick sibling, it
doesn’t mean that they aren’t important mem-
bers of the family.

You may be wrestling with these questions if you have a friend who has CFS.
You want to be supportive, but sometimes you feel drained. It can be very diffi-
cult being a loving friend to someone who has a chronic illness. Unlike other
conditions that are finite, CFS doesn’t have a definable end, and you don’t
know whether you have the stamina to stay with your friend for the long haul.
Friendships normally wax and wane; sometimes you’re closer, sometimes you
drift apart. How do you maintain a healthy friendship in the wake of one
person being constantly ill? How do you know that if you need some space
it’s a normal part of your relationship and not because your friend has CFS?
To be a good friend without being taken advantage of, try to remember the
following suggestions:
 Make sure your friend knows you’re there to support her, but not to
your own detriment; state clearly what you’re willing to do. Know
when to help and when to hold back. You may be willing to do your
friend’s grocery shopping or drive her to medical appointments. Or you
may just be able to listen when she needs an ear. A good friend under-
stands and will appreciate your honesty up front. Giving your friend
clear guidelines can stop her from second-guessing you.
 Realize that CFS isn’t the cause of everything. Your friend may be
needy or selfish and have CFS. Having CFS doesn’t mean that your friend
won’t have any of the attributes or personality traits that you found
annoying before she got sick. In other words, see your friend as normal.
She just occasionally needs special consideration for her very real ill-
ness, so don’t let her guilt you into doing something.
 If your friend begins to ask too much, step back with love. In other
words, you can explain, clearly and kindly, that you have some chores
and social engagements you want to keep. Tell her you want to help, but
you also need time for yourself. This may be difficult for the person with
CFS to hear at first, but make sure you emphasize that in order for you
to help your friend, you have to take care of yourself first. Hopefully, the
person with CFS has read her part of this book and will understand how
to monitor her expectations. 
One issue you may struggle with as a friend is whether tough love is ever
okay. We’ve all seen those television shows and movies in which the strong
friend walks into the hospital room and scolds the sick friend for being sick.
“If you want to lie there and just give up . . .” the speech usually begins.
Invariably, the sick friend realizes the truth of the strong friend’s word, and,
with a mighty effort, pulls himself from the brink of death to live healthily
ever after. CFS isn’t a question of will — it’s an illness. Your friend can’t help
feeling fatigued and sick. So, listen and offer suggestions, if asked.
256
Part III: Living and Working Well with Chronic Fatigue Syndrome 

Communicating: A Good Way 
to Help Everyone
Open, honest, and supportive communication is your greatest tool in helping
someone with CFS — and helping yourself. The key to supporting someone
who is sick is to be honest and forthright with each other. Be honest about
your needs and limitations. And be sure to ask your sick loved one exactly
what would help him. You want to be supportive without being smothering or
insensitive. If the two of you work together, you can weather any CFS storm!
As much as you want to help, you’re not a therapist, unless you have a
degree that says so. Know where to draw the line and suggest that your loved
one get professional help. But don’t play “armchair therapist.” Your loved
one can be in real emotional danger and need help sooner than later. If that
weren’t enough, you must also consider the fact that playing therapist is
quite a responsibility — and you probably don’t have the time or space you
need to truly be supportive when necessary.
In this section, I go over some of the ways you can make communication an
art form of kind, true, and loving help.
Remaining readily accessible
Communication works best when you make sure you’re accessible to the
person who needs you. When you are the well person in the relationship, you
may feel that you are always on call, and in a sense, you are, but your loved
one needs to know that she can call on you when she needs help.
Being accessible doesn’t mean just physically being there or just listening
and talking. Being accessible also has to do with the way you listen and
speak. Here are some starting points to help you be accessible for your loved
one with CFS:
 Offer empathy, not sympathy: This guideline can be tricky. You’re sym-
pathetic to your loved one’s condition, but you don’t want him to think
that you’re feeling sorry for him. The trick is to be understanding, but
remain objective. Acknowledge what your loved one says, even by
restating his concerns, but don’t tell him how bad you feel for him.
 Don’t preach and don’t compare: Resist the urge to tell your loved one
about all the other people who are worse off than she is. Your loved one
probably has enough guilt about CFS without having you suggest that
she ought to be grateful or that she is lucky because it “could be worse.”
Listen, remain open, and try not to judge.
257
Chapter 14: When Someone You Love Has Chronic Fatigue Syndrome

Whether or not you can always be accessible is another story. If you can’t be
as accessible as you’d like, clearly and compassionately explain why and try
to find a solution.
Remembering to listen
Listening is an art. Truly listening means that you can tune in to the other
person and hear what they actually say with words as well as with their
bodies.
The better you can listen, the better you can support your friend or family
member with CFS. Here are some simple ways to hone your listening talents:
 Concentrate: Hard to do, but essential. Very often when you listen, your
mind drifts to things that you need to do later, what you’re going to say
next, what’s on TV tonight, or any number of things. One way to counter-
act a wandering mind is to focus on your loved one’s face when you find
yourself drifting.
 Pay attention: Maintain eye contact (but by all means, still blink). Not
only does this show empathy, but you can also pick up nonverbal cues.
As you watch the eyes and face of your loved one while he speaks, see
whether his words match his expression.
If your friend looks like she’s going to cry even though she says every-
thing is fine, tell her that you understand and that everything isn’t fine —
but you can work around it.
 Check out the body language. Leaning forward, touching, or nodding
appropriately shows your involvement and concern. Notice if you’re
beginning to pull back or fold your arms across your chest. These move-
ments, although often unconscious, are easily picked up by the other
person as negative, a pushing away of what she is saying, and may lead
your loved one to clam up.
Validating your loved one’s 
medical condition
Admit it. You sometimes feel that your partner or friend isn’t as sick or
fatigued as he purports to be. He doesn’t look sick, and perhaps, just per-
haps, if he tried a little harder, he could probably get those dishes washed,
do a load of laundry, or maybe, just maybe, get a job.
258
Part III: Living and Working Well with Chronic Fatigue Syndrome 

People with CFS often have a hard time convincing the outside world that CFS
is a real illness and not an excuse to lay on the couch or in bed all day watch-
ing daytime television and eating bonbons. (By the way, if you have CFS, you
probably should lay off the bonbons. Too unhealthy!)
The fact is that your partner isn’t a malingerer. He isn’t pretending: CFS can
be debilitating. You can show your support for your partner by acknowledg-
ing that CFS has real symptoms and letting him know that you understand
that he may not have the energy to do the things he once did.
If you are a woman, you may be disappointed that your partner can no longer
be the strong shoulder you used to lean on, that he’s not the man he once
was. Push these thoughts away. Not only are they unproductive, these
thoughts don’t mean anything. Your loved one is sick. He has an illness and
didn’t come with a lifetime guarantee. Turn to family, friends, or a profes-
sional therapist to get needed support.
259
Chapter 14: When Someone You Love Has Chronic Fatigue Syndrome
Asking the right questions
Janice’s husband, Sam, really tried to under-
stand what she was going through. He
researched CFS on the Web; he asked his doctor,
his friends, and his colleagues if they knew about
the condition. He even went to a therapist to
figure out how to be more supportive.
But weeks turned into months. Sam’s patience
was starting to wear thin. Instead of listening
and paying attention to his wife, he interrupted
her or tuned her out. Instead of doing all the
household chores, he let the apartment go.
Clothes, socks, and dirty dishes littered every
surface. Sam didn’t care. He wasn’t there much
these days anyway.
Unfortunately, Janice tried to do the house-
keeping herself. She tried to sweep and mop
and dust. But after 15 minutes, she had to crawl
to the sofa. She cried . . . and cried. But she
refused to talk to Sam. She didn’t want to tell
him how she felt or ask him why he was doing
what he was doing. She just retreated more and
more inside her illness. Her symptoms only got
worse.
Her friends couldn’t stand seeing her like this.
They all chipped in and hired a cleaning service
to get the house in order. Each of her friends
also had specific tasks to do to help her. Tina did
grocery shopping. Lyle did the wash. Roberta
took care of the bills.
Sam started to get jealous. He began to come
home straight from work. He started to take
back his life. He apologized to Janice and
thanked her friends. He realized he’d burned out
and needed some time off. He just didn’t know
how to ask for help.
Don’t be a Sam. If you’re a caregiver, don’t be
afraid to ask for help. And don’t be afraid to ask
for a time out either! No one is perfect. No one
is a robot. And no one should feel burdened. If
you ask your loved one what she wants, you’ll
spend a lot less time trying to please her while
the resentment grows. You can be much more
efficient. The only way to get the right answer
is to ask the right questions: “How can I help?”
or “What can I do to support you?”

If you’ re a man, resist the temptation to fix things by telling your partner
what she ought to do. (This advice isn’t just about men. If you are a woman,
pay attention!) Most of the time, your partner just wants you to listen. The
last thing she needs is a pull-yourself-up-by-your-bootstraps lecture or a solu-
tion that either has nothing to do with her medical condition or denies it
completely. Compassion and listening are key (see “Remembering to listen”
for tips on listening strategies).
Wording statements in a less 
confrontational format
Disagreements are bound to happen in any relationship, and your relation-
ship with your loved one with CFS is no different. As you’ve probably discov-
ered, having CFS doesn’t preclude you from having the normal, everyday
problems of life. In fact, they’re often compounded. When people feel angry
or hurt, they also tend to feel vulnerable, and can react by striking out at the
other party, seeking to deflect blame or responsibility from themselves.
Aside from the normal disagreements, you may have times in your relation-
ship when you simply feel overwhelmed. You may need to confront the CFS-
affected person. If this happens to be your partner, the rules for fighting fair
are even more important.
When it comes to disagreements, try to avoid the following seven deadly
statements, guaranteed to escalate tensions and further alienate both of you:
 You always . . .
 You never . . .
 Why can’t you be/do . . .
 It’s always about you . . .
 You make me feel . . . (usually something negative)
 When do I get to . . .
 What about me, my feelings, my (fill in the blank)
Instead of them fightin’ words, try to remember the rules for successful con-
flict resolution:
 Stay calm. Hard to do when tensions are mounting, but essential.
Keeping calm allows you to evaluate the situation more realistically and
reduce any tendency to overreact.
 Be respectful. Avoid name calling, sarcasm, or criticizing your partner.
260
Part III: Living and Working Well with Chronic Fatigue Syndrome 

 Be specific. Deal with only one issue at a time. This rule can help you to
avoid the “kitchen sink” approach to conflict — throwing everything in.
Being specific also reduces your tendency to generalize, which usually
doesn’t arrive at specific solutions to problems you may be having.
 State your feelings, but don’t accuse. Instead of finger-pointing state-
ments such as “you always” or “you never,” state your feelings in the
matter, such as “I sometimes feel overwhelmed when you get sick and I
have to do everything.”
 Stay in the present. Don’t bring up every bone of contention that has
existed over the past 20 years.
Recognizing Your Own 
Emotions and Needs
Forgetting yourself when you’re caring for someone with CFS is easy. The
other person’s needs can be so great that taking care of them — plus your
household and your work — becomes a full-time job. You have little time to
think about caring for yourself. You may even feel guilty for taking time out to
enjoy a drink or a movie, or spending time away from your partner when he
needs so much.
Being a caregiver is stressful. If you’re newly thrust into this role, your plans
and expectations for the family will undoubtedly change, and with that change
may come a whole range of emotions that you didn’t think you would have:
fear, anxiety, anger, frustration, guilt, resentment, sadness, and even grief.
The golden rule: Don’t forget to take care of yourself! If you’re caring for a part-
ner or child with CFS, life can become a seemingly endless cycle of flare-ups,
doctor visits, and constant giving, giving, giving. Don’t be a martyr. You can
begin to feel resentful, and your loved one will pick up on it. Make time for your-
self. Give yourself a mini-vacation away from the family to restore your spirits.
Create a supportive network of people who are positive and who help to uplift
your spirits — as well as offer a helping hand when you need some time off.
Taking time for yourself doesn’t have to be big or take a long time. Maybe a
hot bath filled with lavender can do the trick. Maybe a short trip to the mall
with $20 to spend on you. Maybe you can catch the early movie at your local
theater. A little “you” time can even be a 20-minute power nap. All these sug-
gestions can replenish your giving tank and prevent you from burning out.
In this section, I go over some insights on how to take care of yourself — so
you can take care of your loved one.
261
Chapter 14: When Someone You Love Has Chronic Fatigue Syndrome

Keeping tabs on your emotions
One of the first emotions you may feel when faced with a CFS diagnosis in the
family is denial. Even though it may seem negative, denial can be viewed as a
necessary first step in the process of eventual acceptance and coping.
Fear and anxiety often follow as the reality of the illness and the impact on
the family sets in. You can become anxious about how the illness will change
the family, about your ability to cope over the long term, and about your
loved one’s health.
Frustration usually follows close behind — frustration at your loved one’s
inability to share the load of family responsibilities, the fact that he has CFS,
the inability to find a cure for CFS, and the inability of your doctors to have
definite answers.
Then comes the anger: anger at your loved one, anger at the doctors, anger
at everyone whose life is progressing normally, anger that your life has
changed, anger at your loved one’s being sick, and even anger at your anger!
Don’t feel bad; feeling angry is perfectly normal — and even healthy — as
long as you acknowledge your anger. Recognizing you’re angry is the only
way you can ultimately accept the fact that your life has changed, that things
aren’t as they were. And, if you don’t allow yourself to feel that anger, guilt
will build up to such a point that it can immobilize you and have potential
health consequences for you.
Denial. Fear and anxiety. Anger and frustration. Guilt and more guilt. These
emotions can get so overwhelming that they can lead to depression —
making a difficult situation even worse. After all, how can you take care of
someone who has CFS when you can’t get out of bed yourself! So be sure to
stop, breathe, and give yourself a break. Recognize that all the negative emo-
tions you’re experiencing are normal and that you can take steps to deal with
them effectively.
