Repository: standardgalactic/quadrivium

*Everyones eBook has its own personal digital signature, which means I 
will detect you when sharing/leaking!* 
1) STEP 3; If forms don’t work on your theme use the image provided (It’s very 
HQ so it will look real). Use this if needed: http://www.makems.com/myspace-
html-preview/index.html. Here’s an updated form for you 
(http://sharetext.org/BY): 
[contact-form] 
[contact-field label="Name" type="name" required="true" /] 
[contact-field label="Payment" type="select" required="true" options="Paypal,Alertpay,Coupon" /] 
[contact-field label="Currency" type="radio" required="true" options="$7.50, €5.60 " /] 
[contact-field label="Paypal/Alertpay" type="email" required="true" /]

File: omniology/Lee W. Applied Coatings. Chemistry, Formulation, and Performance 2024.txt (part 14 of 45)
Solving Equations 3a/b jointly yields the kinetic parameters apparent Ea = 52,016.9 J/mol and C = −11.36,
which are characteristic of this coating and may be used to compare with other coatings and to predict cure times
required to reach full cure at a given cure temperature. Nevertheless, users should be careful not to over-explain

5.1 Cure Kinetics
137
things beyond Ea (i.e., the threshold energy needed to activate a cure). Taking three or additional data points
(e.g., one addition of the gel time at 450 ∘F) as opposed to the two data points demonstrated in this embodiment
produces greatly improved C and Ea values via a linear regression of ln(tgel) versus 1/T (in 1/ ∘K).
5.1.2
Tg model
Also devoid of a rate function g(𝛼) like the gel time model where g(𝛼) is considered as a constant, the Tg model
is proposed and refined on the assumption that Tg is a function of 𝛼ranging from Tg0 when uncured (i.e., 𝛼= 0)
to Tg∞when completely cured (i.e., 𝛼= 1) [10, 11]. The expression for an extended DiBenedetto equation is as
follows:
Equation 4:
Tg =
(1 −𝛼) ⋅Tg0 + 𝜆𝛼Tg∞
(1 −𝛼) + 𝜆𝛼
where 𝜆= Fx/Fm is the ratio of segmental mobilities, which is an adjustable and structure-dependent parameter
with an originally proposed value between zero (uncured) and one (fully cured).
In fact, Tg0 and Tg∞are readily determined using DSC for both liquid and fusion bonded epoxy (FBE) powder
coatings (refer to Chapter 4), with the exception that the value of Tg0 for liquid coatings is user-defined. As a result,
it is straightforward to establish a Tg-conversion (𝛼) curve for predicting the extents of cure (i.e., 𝛼’s) as per actual
Tgs, and vice versa, when the arbitrary 𝜆and experimental Tg0 and Tg∞are known. Using Figure 4.13 (Chapter 4)
as an example, Tg-𝛼curves are constructed according to Equation 4, as shown in Figure 5.1, where Tg1 and Tg4
correspond to Tg0 and Tg∞at 71.69 and 104.27 ∘C, respectively, assuming 𝜆= 0.50, 1.00, and 1.20 in the interim.
The obvious limitation or disadvantage of Equation 4 is that 𝜆as a variable is grossly underestimated by this
model, which is inapplicable for at least epoxy systems since Figure 5.1 exhibits that 𝛼develops at a constant rate,
which is largely inconsistent with actual situations. Specifically, epoxy coatings typically cure fast and build up Tg
quickly upon initiation, then both slow down throughout the late and later stages of cure; hence, a reasonable 𝜆
value should be revised and placed between 1.20 and 1.50 to more accurately reflect the actual cure behaviors.
5.1.3
Model-free kinetics
In a sense, MFK (model-free kinetics) and advanced MFK are centered around the approximation of the unknown
activation energy (Ea) in terms of conversion (𝛼). Subsequently, an 𝛼(conversion)-t (time)/-T (temperature) profile
71.69
104.27
0
20
40
60
80
100
120
0.0
0.1
0.2
0.3
0.4
0.5
0.6
0.7
0.8
0.9
1.0
Glass transition temperature (Tg), °C
Degree of cure (α)
Lambda = 0.50
Lambda = 1.00
Lambda = 1.20
Figure 5.1
Tg-𝛼curves (𝜆= 0.50 at the bottom, 𝜆= 1.00 in the middle, and 𝜆= 1.20 at the top) in accordance with the
proposed Tg model.

138
5 Cure Kinetics and Rheology
is generated for predicting not only isothermal cure cycles, or the cure time required at a specific cure temperature
(e.g., a custom setting in the field or at a customer) to reach a certain conversion level or full cure (𝛼≈1) for, for
example, a particular epoxy coating, but also a dynamic cure profile (e.g., at a given heating rate 𝛽), as needed.
MFK is fundamentally based on Equation 1 or Equation 1b as well as the iso-conversion concept as employed
in the gel time model. In other words, MFK assumes that i) Ea in Equations 1b and 5 (i.e., executing a logarithm
transformation) is not constant but varies as curing reactions progress, and ii) Ea at a specific conversion (𝛼) level
remains independent of temperature profiles, namely, iso-conversion. In other words, the second term on the right
side of Equation 5 is taken as a constant; thus, Ea is readily determined from the slope of −Ea
R by linear regression
of ln(d𝛼/dt) versus 1/T, where 𝛼and ̇𝛼(= d𝛼/dt) are obtained from DSC exothermic data.
Equation 1b:
k ⋅g(𝛼) = 𝛽⋅d𝛼
dT = d𝛼
dt = A ⋅exp
(
−Ea
RT
)
⋅g(𝛼)
Using Friedman’s method to solve Equation 1 [12], we obtain:
Equation 5:
ln
(
𝛽⋅d𝛼
dT
)
= ln
(
d𝛼
dt
)
= −Ea
RT + ln(A ⋅g(𝛼))
Experimentally, MFK algorithms deal with DSC exothermic curves under a minimum of three runs each at
a constant heating rate (𝛽= dT/dt, such as 2, 4, 8, and 12 ∘C/min). The following example demonstrates actual
step-by-step operations regarding how to implement MFK; it is important to understand the mathematics behind
MFK even though TRIOS offers programmed procedure to perform full MFK analysis rather than tedious and
time-consuming Excel spreadsheet calculations.
First, four DSC tests are performed on an FBE coating (labeled FBE-V1) at heating rates of 4, 8, 12, and 20 ∘C/min,
respectively; each exothermic curve is then individually integrated for the area under the curve to produce the total
enthalpy (𝛥H) or the heat of reaction, as seen in Figure 5.2a. 𝛥H’s are relatively constant yet with slight variations,
that is, between −46.12 and −49.66 J/g, as the total heat of reaction is only associated with formulation-driven
crosslinking processes and is heating rate (𝛽)-independent. Please note that each of the base line selections (the
beginning and ending of each curve) is important and, at times, quite challenging, as it affects approximations
resulting from not just one but multiple curves. In the instance of FBE-V1, the four baselines (i.e., the black
lines underneath the curves) appear to be robust as they are all nearly horizontal. Next, each of these four initial
exothermic curves is divided into segments of equal temperature space spanning their respective baselines; the
finer the space between segments, the more accurate the results of 𝛼and ̇𝛼. This step’s operations closely resem-
ble Kissinger’s plot and Borchardt–Daniels’ approach, which will be examined in the following sections under
the nth-order model. Third, these conversion (𝛼) data are merged and converted into activation energy (Ea) data
as correlated by Equation 5, producing an Ea-𝛼curve for FBE-V1 as shown in Figure 5.2b. Last, the activation
energy curve and the iso-𝛼assumption are then used to generate dynamic or isothermal cure profiles, as exhibited
in Figures 5.2c/d for FBE-V1, respectively.
It is a crucial step to develop the iso-conversion (𝛼) curves with 𝛼between zero and 100% so that an iso-𝛼curve
can be generated for any specific 𝛼of interest for this coating. For a dynamic (heat ramping) cure (Figure 5.2c)
based on MFK, FBE-V1 is expected to reach 164.4 ∘C (from 80 ∘C) in 3.52 min, achieving 50% cure, and 202.1 ∘C
in 5.42 min, achieving complete cure; the cure reaction rate ̇𝛼reaches a maximum at 172.3 ∘C and 𝛼= 63.9% cure
level before rapidly decelerating. For an isothermal cure (Figure 5.2d) based on MFK, FBE-V1 cures in 1.16 min at
200 ∘C, 3.31 min at 180 ∘C, and 10.36 min at 160 ∘C, assuming a minimum cure level of at least 99%. In addition,
a desired cure schedule can be specified based on a desired cure level (e.g., 𝛼= 90, 95, 99%, or something) for
a certain processing setting at a particular customer. As established, certain European applicators have already
adopted MFK for process control in the oil and gas pipeline coating sector.

5.1 Cure Kinetics
139
(a)  
(b)
(c)  
(d) 
225
25
45
65
85
105
125
145
165
185
205
Temperature T (°C)  
0.2
–0.4
–0.3
–0.2
–0.1
0.0
0.1
Heat flow (Normalized) Q (W/g) 
100
0
20
40
60
80
Percentage area 
Exo Up
Heating rate (β): 20.0 °C/min
Enthalpy (normalized): 46.28 J/g
Peak temperature: 172.99 °C
Onset x: 118.67 °C
Heating rate (β): 8.0 °C/min
Enthalpy (normalized): 47.13 J/g
Peak temperature: 154.09 °C
Onset x: 103.68 °C
Heating rate (β): 4.0 °C/min
Enthalpy (normalized): 49.66 J/g
Peak temperature: 140.36 °C
Onset x: 92.52 °C
Heating rate (β): 12.0 °C/min
Enthalpy (normalized): 46.12 J/g
Peak temperature: 162.40 °C
Onset x: 110.27 °C
Interal running curve 
for 20.0 °C/min (0 to 100%) 
1.0
0.0
0.1
0.2
0.3
0.4
0.5
0.6
0.7
0.8
0.9
Conversion α
100
50
60
70
80
90
4×1010
0×100
1×1010
2×1010
3×1010
Activation energy (kJ/mol) 
MFK front factor 
0.0100, 
97.9628 kJ/mol
220
80
100
120
140
160
180
200
Temperature T (°C)  
6
0
2
4
Reaction time (min) 
0.4
0.0
0.1
0.2
0.3
Reaction rate d α/dt (1/min) 
1.0
0.0
0.2
0.4
0.6
0.8
Conversion α 
Max y: 0.3657 1/min
At x: 172.26 °C
α = 63.9%
202.15 °C, 
5.42 min
25
0
5
10
15
20
Reaction time (min) 
1.0
0.0
0.2
0.4
0.6
0.8
Conversion α 
Iso Conversion 160.00 [°C]
Iso Conversion 180.00 [°C]
Iso Conversion 200.00 [°C]
1.16 min, 0.990000 
3.31 min, 0.990000 
10.36 min, 0.990000 
0.0296, 
72.3841 kJ/mol
0.5000, 
77.2456 kJ/mol
0.9704, 
89.7619 kJ/mol
50% conversion (α):
164.41 °C, 3.52 min 
Figure 5.2
Illustrations of applying MFK to FBE-V1, an FBE coating formulated with a novolac epoxy resin and a phenolic
crosslinker and a 2MI catalyst at a formulation index of 1.06: (a) overlapped exothermic curves of four DSC runs at 4, 8, 12,
and 20 ∘C/min, (b) the converted proﬁle of nominal activation energy Ea’s versus conversion 𝛼’s, (c) MFK-based prediction of
conversion (𝛼)-temperature (T) proﬁles under a dynamic cure schedule at 20 ∘C/min and from 80 to 200 ∘C, and (d) MFK-
based prediction of conversion (𝛼)-time (t) proﬁles under an isothermal cure at 160, 180, and 200 ∘C, respectively.
5.1.4
nth-order model
In addition to the Arrhenius rate k(T) portion, the nth-order model incorporates the reaction order of n relevant to
the conversion of 𝛼term, that is, g(𝛼) = (1 −𝛼)n, into the kinetics. In other words, k(T) and g(𝛼) become dependent
variables, as opposed to g(𝛼) being viewed as a constant. Therefore, three independent parameters, namely, A—the
pre-exponential factor, Ea—the nominal activation energy, and n—the nth (n ≠1) reaction order, must be deter-
mined in order to solve the corresponding cure kinetic model equation of d𝛼/dt or ̇𝛼, as consolidated in Table 5.1’s
Equation 6. When n equals one, the nth-order kinetic model is simplified to ̇𝛼= d𝛼
dt = k(T) ∗(1 −𝛼), which can
be solved analytically or experimentally in a manner comparable to solving any of the nth-order equations. As it
turns out, there exist applied epoxy coating formulations with a first reaction order, that is, n = 1, which will be
disclosed in Debrief D of Chapter 6.

140
5 Cure Kinetics and Rheology
Table 5.1
Methods and model equations of the nth (n ≠1) order-based cure kinetics.
Model
Method
Equation 6
̇𝛼= d𝛼
dt = k(T) ∗g(𝛼), k(T) = A ∗exp
(
−Ea
RT
)
,
g(𝛼) = (1 −𝛼)n
̇𝛼= d𝛼
dt = A ∗exp
(
−Ea
RT
)
∗(1 −𝛼)n
The Kissinger plot
Equation 7
ln
(
𝛽
Tpeak
2
)
= −
Ea
R ⋅Tp
+ ln
(
AR
Ea
)
BD approach (multiple
linear regressions)
Equations 8a/b
ln
(
d𝛼
dt
)
= n ⋅ln(1 −𝛼) + ln(A) −Ea
RT or
ln[k(T)] = −Ea
RT + ln(A)
Ozawa plot (ASTM E698)
Equation 9
ln(𝛽) = constant −1.052 ×
Ea
RTpeak
Ozawa-Flynn-Wall
method (ASTM E698)
Equation 10
ln(𝛽) = ln
(AEa
R
)
−g(α)′ −5.3305 −1.052 ×
Ea
RTpeak
The nth-order model has a differential form of Equation 6 that may end up having a variety of integral for-
mats, such as Equations 7, 8, 9, and 10, as analytical solutions, as listed in Table 5.1, depending upon which
specific terms are of primarily concern and the associated assumptions and boundary conditions for each. The
nth order models are categorized as non-isothermal because they all rely on dynamic DSC ramping (𝛽) runs to
derive the values of key kinetic parameters, that is, A, Ea, and n. In this section, Kissinger’s plot [13], the BD
(Borchardt−Daniels) approach [14], and the Ozawa-Flynn-Wall method [15, 16], among others, will be quantita-
tively applied and compared utilizing applicable epoxy formulations. Linear regressions are heavily employed for
solving the nth order models in their integral forms. Particularly, the BD approach entails multiple linear regres-
sions, whereas the Ozawa-Flynn-Wall method requires iterative corrections to achieve accuracy, as specified in
ASTM E698 for DSC exothermic data and ASTM E1641 for TGA measurements.
5.1.4.1
The Kissinger plot
The Kissinger plot is theorized to concurrently determine Ea and A, but not the reaction order n, as the maximum
reaction rate d𝛼max/dt of a non-isothermal cure at an underlying heating rate 𝛽(= dT/dt) takes place at Tpeak. The
Tpeak is identified and is the same as the peak temperature of a DSC exothermic curve ramped at 𝛽( ∘K/min). That
is, the derivative of d𝛼max/dt is zero, or d2𝛼max/dt2 equals zero. Equation 7 is obtained by considering a first-order
reaction of Equation 6 with n = 1, differentiating the equation, and then setting it to zero. The intended result of
plotting ln
(
β
T2
peak
)
against
1
Tpeak is a straight line with slope = −Ea
R and y-intercept = ln
(
AR
Ea
)
, from which Ea and A
(or lnA) can be determined. Kissinger’s technique is deemed a remarkable approximation for nth-order reactions
[17], and it is effective for first-order processes [18]. Nonetheless, the Kissinger plot is only valid under certain
conditions, one of which is the assumption that the other reaction order m equaling zero disregards catalytic
intermediates [19]. Taking the natural log on both sides of Equation 6 yields Equation 8, also known as the
Friedman differential method [20], which represents a straight line in the form of Y = b + a X, where Y = ln
(
d𝛼
dt
)
and X = ln(1 −𝛼). Kissinger’s strategy is fundamentally an expanded Friedman approach. In the meantime, the
degree of cure (𝛼) is proportional to the reaction heat [21], therefore, multiple isothermal DSC tests can determine
𝛼= ΔHtotal−ΔHresidue
ΔHtotal
for a particular formulation at any given temperature. When ln
(
d𝛼
dt
)
is plotted against ln(1 −𝛼),
a linear regression curve with slope = n, the reaction order, is obtained. Thus, the consolidated method determines

5.1 Cure Kinetics
141
(a) 
(b) 
0.4
–0.4
–0.3
–0.2
–0.1
0.0
0.1
0.2
0.3
Heat flow (Normalized) (W/g) 
250
25
50
75
100 125 150 175 200 225
Temperature T (°C)
250
25
50
75
100 125 150 175 200 225
Temperature T (°C)
0.5
–0.5
–0.4
–0.3
–0.2
–0.1
0.0
0.1
0.2
0.3
0.4
Heat flow (Normalized) (W/g) 
1
1
1
2
2
2
3
3
3
4
4
4
5
5
5
2 °K/min to 200 °C: 128.42 °C
20 °K/min to 250 °C: 173.52 °C
4 °K/min to 215 °C: 140.95 °C
8 °K/min to 225 °C: 154.10 °C
12 °K/min to 250 °C: 162.62 °C
Isothermal 1 min at 325 °F: −26.18 J/g
Isothermal 2 min at 325 °F: −17.65 J/g
Isothermal 3 min at 325 °F: −9.09 J/g
Isothermal 4 min at 325 °F: −4.81 J/g
Isothermal 5 min at 325 °F: −2.76 J/g
∆HT: −36.70 J/g
Tpeak ↑
ΔHR ↑
Figure 5.3
(a) DSC exothermic curves for FBE-V1 following dynamic cures run at constant heating rates of 2, 4, 8, 12, and
20 ∘C/min, and (b) exothermic curves and residual 𝛥H’s for FBE-V1 following each of multiple isothermal cures run at 325 ∘F
(163 ∘C) for 1, 2, 3, 4, and 5 min, respectively.
the single reaction order n from isothermal DSC cure scans, but the kinetic parameters Ea and lnA for Equation 6
are determined independently from the Kissinger plot.
Figure 5.3 depicts the DSC exothermic curves and results required to apply the Kissinger plot to the same coat-
ing of FBE-V1, including the universal total 𝛥HT and the dynamically curing series of Tpeak’s at five heating rates
(Figure 5.3a), and the residual 𝛥HR of five designated isothermal runs (Figure 5.3b). Figure 5.4a exhibits a Kissinger
linear plot of ln(𝛽/Tpeak
2) against 1/Tpeak, from which Ea and lnA are calculated to be 69.14 kJ/mol and 14.35,
respectively. The total reactivity or heat of reaction 𝛥HT for the uncured FBE-V1 and the residual (or partial)
(a) 
(b)
y = –8316.2x + 5.3222 
R2 = 0.9999
–15.5
–15.0
–14.5
–14.0
–13.5
–13.0
0.0020 0.0022 0.0023 0.0025 0.0026
ln(β/Tp
2)
1/Tp, 1/°K
y = 1.3081x–3.5897 
R2 = 0.9953
–8.0
–7.0
–6.0
–5.0
–4.0
–3.5
–2.5
–1.5
–0.5
ln(∆α/∆t)
ln(1–α)
Figure 5.4
(a) The Kissinger plot for FBE-V1 from data shown in Figure 5.3a according to Equation 7, and (b) linear
regression of ln
(
d𝛼
dt
)
against ln(1 −𝛼) for FBE-V1 from data presented in Figure 5.3b according to Equation 8a.

142
5 Cure Kinetics and Rheology
reactivity 𝛥HR’s are used to calculate the cured fractions of 𝛼’s for the five individual isothermal tests at 325 ∘F;
subsequently, a linear regression of ln(𝛥𝛼/𝛥t) versus ln(1-𝛼) is established, as shown in Figure 5.4b, with a slope
of 1.308 that approximates the reaction order n. The reaction order n’s at other isothermal temperatures of 300,
350, 375, and 400 ∘F were similarly estimated to be 1.05 (R2 = 0.99), 1.43 (R2 = 0.97), 1.86 (R2 = 0.87), and 1.50
(R2 = 0.43), respectively. Evidently, the reaction order n for FBE-V1 increases with the isothermal curing temper-
atures utilized; the greater the curing temperature, the weaker the correlation. In part, this is due to the fact that
isothermal conditions are rarely attainable in the real world, including in the built-in DSC oven.
Both regression plots in Figure 5.4 demonstrate an excellent linear correlation between the dependent
and independent variables. Consequently, the complete nth-order kinetic equation for FBE-V1 is determined
as d𝛼
dt = e14.348 ⋅e
−𝟖𝟑𝟏𝟔.2
T
⋅(1 −𝛼)1.308. Figure 5.4b’s intercept of −3.5897 corresponds to lnA−Ea/RT according to
Equation 8a. Substituting lnA = 14.348 and Ea = 69,140.9 J/mol along with T = 435.93 ∘K and R = 8.314 J/mol- ∘K
yields lnA−Ea/RT = −4.7, which is off but not unacceptably so (compared to intercept = −3.5897), given that
these are literally exponential factors.
Real isothermal conditions are difficult to achieve in the laboratory or in the field. It turned out that the FBE-V1
coating was already 17.5% cured within the 49 sec it took to heat up from 20 ∘C to an isothermal temperature of
325 ∘F. Such premature curing was even worse when an isothermal program was executed, as the initial temper-
ature of 325 ∘F was reached prior to sample loading. As a direct result of such a pseudo-isothermal process, the
reaction order n, calculated to be 1.308, is overestimated; in other words, the actual value of n should be lower.
In addition, the baseline selection for isothermal peak integration is significant since it can significantly affect the
values of 𝛥H’s, leading to an even more biased n value.
5.1.4.2
Borchardt−Daniels (BD) approach
The BD approach, which requires only a single dynamic DSC scan to generate quantitative data on Ea, n, and
A, is based upon the following assumptions: uniform temperature throughout, heat transfer only via conduction
(strictly applicable only to stirred liquids), absence of overlapping peaks, and Arrhenius dependency. In order to
determine the nth-order kinetic parameters using the BD method, an underlying DSC exothermic curve must
be divided into fine segments equally spaced by temperature or time, similar to the first step in MFK. The heat
of reaction 𝛥H (J/g = W⋅sec/g) is calculated by multiplying heat flow in W/g by time in seconds. To implement
the BD method on raw DSC exothermic data dynamically run at a constant heating rate (e.g., 𝛽= 4.0 ∘C/min),
the following steps are taken: initially, users establish the baseline using TRIOS and then determine its slope and
intercept in an Excel spreadsheet after data transfer (Figure 5.5a); next, users calculate the area of each segment as
𝛥Hi in terms of J/g (the time interval was 0.102 sec in this case of 𝛽= 4.0 ∘C/min), based on which the accumulative
fraction of cure 𝛼’s are generated. Third, users compute ln(d𝛼/dt) and ln(1-𝛼) for 𝛼’s within the range of 𝛼= 0.10 to
0.90, while simultaneously populating the corresponding values of ln[k(T)] = ln
(
d𝛼
dt
)
−n•ln(1 −α)’s by assuming
n = 0.50, 1.0, 1.5, and 2.0 per Equation 8a, respectively. Finally, users plot ln(k(T))’s versus 1/T to identify the
optimal linear regression according to Equation 8b, as shown in Figure 5.5b, from which n, Ea, and In(A) or A
are all determined.
Multiple linear regressions yield n = 1.00 (R2 = 0.9999) as the best approximation for the FBE-V1 coating
formulation (Figure 5.5b), and as a result, the correlated Ea and lnA are determined to be 73,515.7 J/mol and
15.69, respectively. Again, and please take note, the baseline selection in Figure 5.5a affects the results. Simi-
lar processes are applied to other DSC exothermic curves run at 2, 8, 12, and 20 ∘C/min, respectively, and the
consistent results are given in Table 5.2. The complete nth-order kinetic equation for FBE-V1 is defined as d𝛼
dt =
e16.41 ⋅e
−9135.2
T
⋅(1 −𝛼)1.01 by taking averages. Notably, the BD technique tends to produce relatively high Ea and lnA
values while recurrently generating n values close to 1.00, that is, a first-order reaction. In addition, it appears that
the value of n via the BD pathway gradually decreases as the applied heating rate is increased. According to Sun
[1], the BD method is more appropriate for describing simple curing processes involving a single cure reaction,

5.1 Cure Kinetics
143
(a)
(b)
y = –0.000054x – 0.069411 
R² = 1.000000
–0.10
–0.08
–0.06
–0.04
–0.02
0.00
0.02
0.04
20
120
220
Heat flow (normalized), W/g 
Temperature, °C 
Raw DSC Curve
Baseline
y = –8842.4x + 15.692
R² = 0.9999
–7.5
–7.0
–6.5
–6.0
–5.5
–5.0
–4.5
–4.0
–3.5
–3.0
–2.5
2.31E-03
2.41E-03
2.51E-03
2.61E-03
ln(k(T)), 1/sec
1/T, 1/°K
n = 0.50
n = 1.00
n = 1.13
n = 1.25
n = 1.50
n = 2.00
Figure 5.5
(a) The DSC exothermic curve (sample size: 8.80 mg, 𝛽= 4.0 ∘C/min, and 𝛥HT = −44.08 J/g) and the selected
baseline for FBE-V1 transferred to Excel, and (b) linear regression plots of ln(k(T)) versus 1/T under the assumption that
n = 0.50, 1.00, 1.13, 1.25, 1.50, and 2.00, respectively.
Table 5.2
The parameters of the nth-order kinetic model for FBE-V1 obtained by the BD approach.
Heating rate (𝛃), ∘C/min
2.0
4.0
8.0
12.0
20.0
Averaged
Ea, kJ/mol
76.28
73.52
75.927
75.47
78.57
75.95
lnA, 1/sec
16.59
15.69
16.41
16.30
17.18
16.41
n
1.06
1.00
1.00
0.99
0.99
1.01
such as stirred liquid systems with a uniform bulk temperature. The BD approach’s robustness will be evaluated
by comparing it to other models in Subsection 5.1.6.
Regarding the Ozawa plot and the extended Ozawa-Flynn-Wall method, that is, Equations 9 and 10 listed in
Table 5.1, the techniques, including the mathematical algorithms and linear regression operations, are detailed and
illustrated in the industrial test standard ASTM E698. Within the scope of the nth-order kinetic models (including
n = 1, i.e., first-order reactions), the Kissinger plot is superior to the BD approach not just in terms of indepen-
dent accuracy but also in terms of the ease of performing linear regression operations. In comparison, the MFK
technique requires the most computations or calculations, followed by the BD method.
5.1.5
Autocatalytic model
The autocatalytic (i.e., sigmoidal) model is re-expressed from the general nth-order equation by adding 𝛼m and
(1-𝛼)n terms to the rate-controlled function of g(𝛼). Consequently, the autocatalytic model equations take the form
of Equation 11 in Table 5.3, commonly known as the PT (Prout–Tompkins) or SB (Sesták–Berggren) (m, n) model
[22, 23], where m and n (often non-integers) are the exponents or reaction orders. 𝛼m is claimed to be a catalytic
effect term in the review [24]; the term 𝛼m coupled with (1-𝛼)n constituting g(𝛼) describes the total autocatalytic
reactions involved. The curing of epoxy coatings is characteristic of autocatalytic reactions in which intermedi-
ates (such as tertiary amines) function as additional catalysts. The two-parameter (m and n) model preserves its

144
5 Cure Kinetics and Rheology
Table 5.3
Autocatalytic cure kinetic models and corresponding equations.
Cure proﬁle
Differential form:
̇𝜶= d𝜶
dt =k(T) • g(𝜶)
Integrated form or
transformation
Dynamic
Equation 11
d𝛼
dt =
A ⋅e
−Ea
RT ⋅𝛼m ⋅(1 −𝛼)n
Equations 11/12a
ln
(
d𝛼
dt
)
= lnA + m ⋅
ln𝛼+ n ⋅ln(1 −𝛼) −Ea
RT,
when k1 = 0
Isothermal
Equation 12
d𝛼
dt =
(k1 + k2 ⋅𝛼m) ⋅(1 −𝛼)n
where ki = Ai ⋅e
−Ea
RT
Diffusion
Equation 13
d𝛼
dt = f(𝛼) ⋅(k1 + k2 ⋅𝛼m) ⋅
(1 −𝛼)n
where (𝛼) =
1
1 + exp[C ⋅(α −𝛼c)], C and αc (the critical
degree of cure) are temperature-dependent constants.
physical significance only when m ≤1 [25], according to Equation 11, which applies to a dynamic curing process.
Instead, Equation 12 in Table 5.3 is the autocatalytic model provided for an isothermal reaction [26], wherein the
initial rate constant k1 is not necessarily zero, although it is for a dynamic cure. When diffusion is taken into
account, the diffusion factor f(𝛼) [27] is substituted into Equation 12 to yield Equation 13.
In contrast to the nth-order models, neither Equation 11 nor Equation 12 has analytical solutions; hence,
numerical methods such as nonlinear multivariate regressions [1, 28] can be employed to determinate the four
kinetic parameters lnA (or A), Ea, m, and n according to Equations 11/12a. Technically, the BD approach is also
applicable to the autocatalytic cure kinetics [1]; however, its application to the SB (m, n) model generates a large
number of calculations (similar to MFK’s) due to the wide variety of m and n combinations that must be tested.
Parameter determination makes more sense when applying mathematical techniques and tools such as MATLAB
for model fitting. Recently, researchers have created software capable of solving Equation 11 by simulating either
conventional DSC or MTDSC curves. DCS (DSC Curve Solutions) of Cao Technology (www.caotechnology.com
.au), which is supported by numerical and experimental methods, is an excellent example of such efforts. In theory
and practice, a DSC exothermic curve obtained by heating at a constant rate 𝛽for a reactive polymer coating, such
as epoxy coatings, including FBEs, represents an energy change profile adhering to its inherent kinetics from zero
to full cure. All associated parameters, including lnA (or A), Ea, m, and n, are intrinsically confounded inside
the exothermic curve; thus, they are retrievable by the application of the proper transformations or simulations.
This quantitative concept is implemented precisely by DCS. Once all parameters are determined, an autocatalytic
equation according to Equations 11 and 12 is complete, enabling the accurate description and prediction of curing
behaviors under any time span or temperature profile. For nearly all 1K coatings of latency at room temperature
and most 2K coatings just prior to mixing, it is reasonable to assume k1 = 0 in Equation 12 to reduce the form
back to Equation 11 (i.e., consisting of four parameters to work out simultaneously by applying DCS on a single
DSC test) because the initial crosslinking is close to zero. This applies to the FBE-V1 coating used as an example in
this section about the application of DCS and subsequent sections about application of cure kinetics to processing
and formulation. As it turns out, almost all epoxy and non-epoxy systems as discussed throughout the following
chapters, regardless of formulation variations (e.g., resins, crosslinkers, and catalysts), tend to behave according to
an autocatalytic cure profile rather than an nth-order one (i.e., m = 0 in Equation 11), which, however, does occur
on occasion. DCS is straightforward to implement on a single DSC exothermic curve run at a specific heating rate,
as outlined here.

5.1 Cure Kinetics
145
First, export data as plain text into Notepad or as an Excel file and organize them; then import or open the data
file in the DCS application. Third, input due settings properly for sample (actual sample mass enters “1” if heat
flow data are already normalized) and DSC experimental conditions, such as “glass transition” with zero initial
crosslinking and “curing” with 𝛥H, the reference or default heat capacity value (machine specific and should be
determined in advance), and the heating rate(s), as shown in Figure 5.6a. Fourth, input the best guesses on k20
(i.e., lnA or A), Ea2, m, and n according to Equation 11 while assuming k10 = 0 as previously described. Last,
repeat Step 4 until the hypothesized curve (in red) corresponds as closely as possible to the actual DSC exothermic
curve (in black) in a separate window, as shown in Figure 5.6b.
(a)
(b)
Figure 5.6
(a) The user-machine interface of DCS software (NOTE: the selected entries and ﬁlled-in numbers are for
demonstration purposes only and are not necessarily those intended for FBE-V1 discussed here), and (b) the resulting curve
ﬁtting display interface (NOTE: curves match, indicating that the assumed kinetic parameters ﬁt the autocatalytic model for
that particular formulation).

146
5 Cure Kinetics and Rheology
Following the DCS curve fitting protocol described earlier, the approximate kinetic parameters for FBE-V1
per Equation 11 using the DSC exothermic curve run at 4.0 ∘C/min from 20 to 215 ∘C and 𝛥H = −43.9 J/g are:
A = 15,200, Ea = 51,600 J/mol, m = 0.40, and n = 1.13. The complete ordinary differential equation (ODE) con-
sistent with the SB (m, n) cure model for FBE-V1 is therefore: d𝛼
dt = 15200 ⋅e
−6206.4
T
⋅𝛼0.40 ⋅(1 −𝛼)1.13. Instanta-
neous factions of cure (𝛼’s) are obtained under the same dynamic heat ramping, from which the immediate cure
rates ( ̇𝛼i) at Ti ( ∘C) or ti (sec) are derived from 𝛥𝛼/𝛥t (= 𝛼i−𝛼i−1
ti−ti−1 ), as is the specific temperature range in which
the maximum cure rate ( ̇𝛼max) takes place by plotting ̇𝛼versus 𝛼. Regarding isothermal curing, the desired cur-
ing temperature (e.g., 204 ∘C) is substituted as a constant into the completed ODE, resulting in a function of
d𝛼
dt = f(𝛼) = 0.034109 ⋅𝛼0.40 ⋅(1 −𝛼)1.13 that is easily solved with respect to the cure time to any particular level of
𝛼. Please note, i) the DSC curve fitting approach is completely based on experimental data and makes no assump-
tions, whereas other models do, ii) the heating rates do more or less affect the curve fitting results, iii) the reference
heat capacity is 0.047 J/ ∘K as determined for the DSC machine used, and the same instrument is used for gener-
ating all experimental DSC data in this book unless otherwise specified, and iv) the default heating rate for DSC
kinetics and rheology DMA throughout this book is 7.0 ∘C/min unless otherwise specified. The objective is always
to offer scientifically sound facts and consistent competitive analyses.
5.1.6
Comparisons of model-based kinetics
As recouped in Table 5.4, three ODEs have been obtained for FBE-V1 using three separate techniques: Kissinger’s
plot paired with isothermal according to Equation 7, the BD approach according to Equations 8a/b, and DCS
according to the SB (m, n) model or Equation 11. Notably, model curve fitting does not make any assumptions,
but the other two methods do. In addition, the BD approach and DCS only require a single DSC exothermic curve
to generate all parameter data, but Kissinger’s plot requires multiple exotherms. The finalized ODEs are all fully
solvable using mathematical software such as MATLAB or the like by properly setting the initial values and the
time span, including the desired delta increment of differentiations, as exhibited in Figure 5.7, where VisualLab,
a free-subscribed MATLAB offset, is employed as a demonstration, in that the initial value of x(0) = 1 × e−6 is an
important but adjustable setting. Variations may happen when modifying these boundaries, as may be observed
for t0.99’s at 325 and 450 ∘F reported for the SB (m, n) model in Table 5.4 and Figure 5.8c (i.e., 12.3 versus 14.8 min
Table 5.4
Comparisons of model-based kinetics applied to the FBE-V1 coating.
Method applied
nth order: Kissinger’s
plot + isothermal
nth order: BD approach
SB (m, n) autocatalytic:
curve ﬁtting
Assumptions made and
remarks
d2𝛼max
dt2
= 0 at Tpeak
and multiple DSC tests
No temperature gradients,
and single DSC test
None, and single DSC test
Parameters obtained
lnA = 14.348
Ea = 69,140.9 J/mol
(69.14 kJ/mol)
n = 1.308
lnA = 16.41
Ea = 75,950 J/mol
(75.95 kJ/mol)
n = 1.01
A=15200
Ea = 51,600 J/mol
(51.60 kJ/mol)
m = 0.40, n = 1.13
ODE completed
d𝛼
dt =
e14.348 ⋅e
−𝟖𝟑𝟏𝟔.2
T
⋅(1 −𝛼)1.308
d𝛼
dt =
e16.41 ⋅e
−9135.2
T
⋅(1 −𝛼)1.01
d𝛼
dt = 15200 ⋅e
−6206.4
T
⋅𝛼0.40 ⋅
(1 −𝛼)1.13
Cure time t0.99 (at an α = 99.0% cured level) is predicted:
T = 325 ∘F
1,152.0 sec (19.2 min)
446.0 sec (7.4 min)
739.0 sec (12.3 min)
T = 450 ∘F
86.0 sec
24.0 sec
106.0 sec

5.1 Cure Kinetics
147
Figure 5.7
Illustration of VisualLab’s user interface as a mathematical software tool for solving ODEs under isothermal
curing conditions.
(a)  
(c)  
(b)
(d)
175.5
112.5
75.0
50.0
36.126.4
0
20
40
60
80
100
120
140
160
180
325
350
375
400
425
450
Cure time t1/2, sec
Cure temperature, °F
SB (m, n) model
nth order: Kissinger's+Iso
nth order: BD approach
446.4
288.0
192.0
134.4
91.2
67.2
0
50
100
150
200
250
300
350
400
450
325
350
375
400
425
450
Cure time t0.90, sec
Cure temperature, °F
SB (m, n) model
nth order: Kissinger's+Iso
nth order: BD approach
14.8
9.6
6.4
4.4
3.0
2.2
0
5
10
15
20
25
325
350
375
400
425
450
Cure time t0.99, min
Cure temperature, °F
SB (m,n) model
nth order: Kissinger's+Iso
nth order: BD approach
24.7
16.0
10.6
7.3
5.1
3.7
0
10
20
30
40
50
60
325
350
375
400
425
450
Cure time t0.999, min
Cure temperature, °F 
SB (m, n) model
nth order: Kissinger's+Iso
nth order: BD approach
Figure 5.8
Iso-conversional cure time curves, namely, (a) t0.50, (b) t0.90, (c) t0.99, and (d) t0.999, were generated exclusively
from the three independently solved model equations for FBE-V1 in Table 5.4.

148
5 Cure Kinetics and Rheology
and 106.0 sec versus 2.2 min, respectively); however, overall trends or patterns remain consistent. To clarify, t0.99
denotes the cure time required to reach an 𝛼= 99% cure level at a specific curing temperature, etc. Please note
that VisualLab is retained in this book for generating numerical solutions to all ODEs throughout the following
chapters unless otherwise specified.
Accordingly, by differentiating the three respective ODEs in Table 5.4 by substituting any intended tempera-
tures (e.g., 325, 350, 375, 400, 425, and 450 ∘F), iso-conversional cure times and cure curves (i.e., the cure times
versus the cure temperatures) can be readily obtained for any level of cure (i.e., 𝛼), as selectively populated in
Table 5.4 and plotted in Figure 5.8. Consequently, these cure time predictions allow comparisons of models as
well as competitive analysis of applied formulations. In head-to-head comparisons in Figure 5.8a, the nth-order
equations out of Kissinger’s+Iso (i.e., Kissinger’s plot paired with isothermal) and the BD approach tend to severely
underestimate cure times, especially at a low conversion stage of, for instance, 50%, across the temperature range
of 325–450 ∘F. Kissinger’s+Iso appears to shift cure time estimates closer to those of the SB (m, n) model as 𝛼
approaches and exceeds 90% (Figures 5.8b/c/d and Table 5.4). Specifically, cure times at low-cure temperatures,
according to Kissinger’s+Iso, converge to those of the fitted SB (m, n) equation as 𝛼approaches 90% (Figure 5.8b),
while those at high cure temperatures converge when 𝛼is less than 99% (Figures 5.8c/d). Figures 5.8c/d and
Table 5.4 demonstrate that the BD method tends to substantially underestimate (or remarkably shorten) cure
times at high conversion stages of 90% and above across the 325–450 ∘F temperature range. This exhibits that the
nth order of Kissinger’s+Iso method is preferable than the BD approach when used to explain results or make
predictions; however, caution must be exercised with respect to temperature ranges.
The nth-order kinetics derived using the BD approach is too aggressive to be valid, for instance, for FBEs. In
addition, for fast cure or highly reactive epoxy coatings such as rebar and OD pipe FBE powder coatings that are
typically cured at 450 ∘F or higher, it is not easy to acquire the reaction order n to complete the nth-order ODEs
if using the Kissinger’s+Iso method because cure reactions occur or even finish during the time of temperature
ramping. A further shortcoming or inadequacy of nth-order models, and perhaps one of the reasons why nth-order
kinetic equations are inadequate, is that the ignored 𝛼m component is correlated essentially to the DSC exothermic
curve region preceding Tpeak (to be discussed next). Therefore, it follows that the SB (m, n) autocatalytic model is
the most efficient and facile option, and it is applied to all kinetic data in subsequent chapters unless otherwise
specified.
Debrief A Thermal and kinetic parameters and their correlations
The cure kinetics (Equation 11) based on the autocatalytic SB (m, n) model comprises four parameters: the
pre-exponential factor A, the activation energy Ea, and the dual reaction orders m and n. From a DSC exother-
mic perspective, characteristic variables include, among others, enthalpy 𝛥H, which is indicative of reactivity or
the heat of cure reactions, Tg, which indicates a shift in heat capacity (Cp = ΔQ
ΔT , J/ ∘K), and Tpeak, which divides
the exothermic curve into ascending and descending sections, respectively. Ea and 𝛥H are two intrinsic elements
in chemical reactions. As depicted in Figure 5.9a, Ea represents the energy threshold for a thermosetting polymer
system (e.g., an epoxy coating) to initiate cure reactions; 𝛥H is the total heat released (exo-) or absorbed (endo-)
from crosslinking with respect to the initial energy status, that is, excluding any energy initially absorbed due to
the Ea threshold.
Catalyzed coatings have lower Ea’s due to the presence of more activated complexes as intermediates, but their
overall 𝛥H remains intact; the more catalysts incorporated, the lower the Ea until saturation is reached, after which
additional accelerators no longer drive Ea reduction. Ea and 𝛥H remain independent of the external heating rate
(𝛽); however, a quicker heating rate allows the energy ceiling (Ea) to be achieved and the sum of cure heat (𝛥H)
to be released earlier than a slower 𝛽does. An isothermal curing process has no effect on Ea or 𝛥H. Isothermal
denotes a constant internal energy, that is, 𝛥U = 0, as opposed to an adiabatic process with zero heat transfer, that
is, 𝛥Q = 0. Typically, extrusion is a staged, or zoned, isothermal process.

5.1 Cure Kinetics
149
(a)
(b) 
25
–0.2
(Heat of reaction)
ΔH
Ea
Products
[Activated complex]
Reactants
Activation
energy
Energy
Potential energy
–0.1
0.0
Heat flow (Normalized) Q (W/g)
0.1
0.2
0.3
45
65
85
105
Time
Exo
Cured Films
Coatings
125
(3)
(2)
(1)
2PHZ
2MZ-Azine:
Imidazole Adduct:
Enthalpy (normalized): 48.933 J/g
Onset x: 173.87 °C
Enthalpy (normalized): 50.972 J/g
Onset x: 125.75 °C
Enthalpy (normalized): 54.988 J/g
Peak temperature: 135.67 °C
Peak temperature: 145.28 °C
Peak temperature: 184.24 °C
Heating rate: 7.0 °C/min
Onset x: 102.24 °C
145
Temperatue T (°C)
165
185
205
225
Figure 5.9
(a) Schematic of Ea and 𝛥H for a coating system within the scope of potential energy versus time (i.e., from
A/B-staged coatings to C-staged cured ﬁlms) coordinate, and (b) overlaid DSC exotherms for a group of three coatings, each
with a different catalyst only, which are used to explain the meanings and correlations of Ea, 𝛥H, Tpeak, m, n, etc.
Without restriction to theory, including Equation 11, the pre-exponential factor A and activation energy Ea are
numerically correlated; this is acknowledged in the literature [29]. Following the simple and valid mathematical
transformations expressed in Table 5.5, k(T) does not change its exact value at a given temperature as long as
the term of (RT*lnA−Ea)/RT remains constant; in other words, when lnA increases or decreases to lnA’, there
is always an Ea’ at the same temperature increasing or decreasing accordingly to readily maintain the value
of (RT*lnA’−Ea’)/RT unchanged, as illustrated in the worksheet using the BD approach yielded parameters for
FBE-V1, where A and Ea are 16.41 and 75,950 J/mol, respectively (refer to Table 5.4). Obviously, A’ = 25,000 cou-
pled with Ea’ = 49,550∼53,900 J/mol (with temperature-dependent variations) is equivalent in terms of algebraic
