Repository: standardgalactic/quadrivium

*Everyones eBook has its own personal digital signature, which means I 
will detect you when sharing/leaking!* 
1) STEP 3; If forms don’t work on your theme use the image provided (It’s very 
HQ so it will look real). Use this if needed: http://www.makems.com/myspace-
html-preview/index.html. Here’s an updated form for you 
(http://sharetext.org/BY): 
[contact-form] 
[contact-field label="Name" type="name" required="true" /] 
[contact-field label="Payment" type="select" required="true" options="Paypal,Alertpay,Coupon" /] 
[contact-field label="Currency" type="radio" required="true" options="$7.50, €5.60 " /] 
[contact-field label="Paypal/Alertpay" type="email" required="true" /]

File: omniology/01. ESR Spectroscopy in Polymer Research (1977).txt (part 15 of 21)
Photosensitized by Dialkyl Peroxydicarbonates . 
Photosensitized by Benzophenone . 
. . . . . 
. . . 
tion, the rotational correlation time (r) and activation energy (Ea) for segmental 
rotation have been calculated342, 348). As the molecular weight decreases, the rota-
tional frequency of the whole macromolecule increases348). 
The dependence of the rotational correlation times on solvent properties and 
polymer concentrations have been examined349). On account of the higher viscosity 
of a-chloronaphthalene and the poor solvent properties of cyclohexane, the rota-
tional correlation time (r) is greater in cyclohexane and a-chloronaphthalene than 
in toluene. In high molecular weight polymer samples, segmental reorientation is the 
main relaxation process. Its activation energy is 25.1 ± 0.8 kJ mol- 1 in cyclohexane 
and 26.4 ± 1.3 kJ mol- 1 in a-chloronaphthalene, as compared with 18.0 ± 0.8 kJ 
mol- 1 in toluene. The internal energy barriers to rotation were calculated to be 
8.8 kJ mol- 1 in toluene and a-chloronaphthalene and 12.6 kJ mol- 1 in cyclohexane. 
The higher internal barrier to segmental rotation in cyclohexane is probably due to a 
more tightly coiled conformation of the polymer chains in this poor solvent. The 
rotational correlation time (r) increases slowly with polymer concentration up to a 
critical value, beyond which r rises steeply. The critical concentration is close to the 
"entanglement" concentration as obtained by viscosity measurements. 
End-labeled addition polymers can be prepared by reacting "living" polymeric 
anions with 2-nitroso-2-methylpropane (11. 7) and then oxidizing the resulting 
hydroxylamine 343, 709): 
CH3 
I 
-CH2-C-
I 
COOCH3 
CH3 
CH3 
I 
I 
+ CH3-C-N=O- -CH2-C---N-O-
I 
I 
I 
CH3 
COOCH3 C(CH3h 
CH3 
CH3 
I 
I 
oxidation 
-CH2-C---N-OH ----'==..:::...;~ -CH2-C 
N-O' 
I 
I 
I 
I 
COOCH3 C(CH3h 
COOCH3 C(CH3h 
(11.19) 
MeOH 
(11.17) 
309 

11. Application of Stable Free Radicals in Polymer Research 
The ESR spectrum of end-labeled poly(methyl methacrylate) (11.19) is shown 
in Figure 11.15. 
At 273 K, or after brief storage at room temperature, the end-labeled poly(methyl 
methacrylate) (11.19) gave a seven-line spectrum (a superposition of the spectra 
Figs. 11.15a and lU5b), in which the outermost lines of the two spectra exactly 
b 
SOG 
Fig. 11.15. ESR spectrum of end-labelled poly(methyl methacrylate): a. Polymerized anionically 
with n-buthyllitium in tetrahydrofuran at 203 K, b. Polymerized radically at 203 K343) 
overlapped. It was tentatively suggested that Figure 11.15 b is the spectrum of radi-
cal (11.20), following the rearrangement of the 
CH3 
I 
-CH-C-H 
I ~OOCH3 
N-O· 
I 
C(CH3)3 
(11.20) 
poly(methyl methacrylate anion). The resulting ESR spectrum (Fig. 11.15b) shows 
the dependence of line-width upon MN , the 1~ nucleus. This permits the evaluation 
of the rotational correlation time in end nitroxide-Iabeled poly(methyl methacrylate) 
(11.19), e.g. T = 2.8 x 10-10 s for poly(methyl methacrylate (Mv = 80000) in ethyl 
acetate solution (5% wt.) at 298 K343). 
Spin-labeling technique has also been applied to investigation of other problems, 
such as 
1. Study of the role of surface dispersion of bronzes in contact with polyiso-
butylene and polyurethanes during mechanical degradation in the friction process 794). 
2. Study of micelle solutions, in particular evaluating the critical micelle concen-
tration2374). 
3. Determining the ratio of the number of segments in loops to the number in 
trains along the surface for polymers absorbed at the solid/liquid interface 710,1843). 
310 

11.4. Spin-Labeling Technique 
Spin-labels attached to looped portions of the polymer are more mobile than those 
attached to trains, and the ESR spectra from the two sites are different. 
4. Study of bimolecular recombination, which is a diffusion-controlled process. 
It is well known that the rate constants of termination reactions depend upon such 
factors as solution viscosity, chain fleXibility, and molecular interactions between 
polymer and solvent. For investigation of these processes the spin-labeled method 
was successfully applied. The dependence of exchange rate constants and diffusion 
coefficients of stable macroradicals on the length of polymer chains in various sol-
vents was investigated, el for end nitroXide modified poly( dimethyl siloxane) and 
poly(ethylene oXide)1963 . 
311 

Chapter 12 
ESR Spectroscopy of Stable Polymer Radicals 
and their Low Molecular Analogues 
New types of stable polymer radicals and polyradical anions have been studied with 
increasing attention during the last few years. These polymers have interesting elec-
trical properties and radical reactions, and are, in practise, useful as antioxidants and 
semiconductors. These types of polymers were reviewed in detail by Braun262, 281}. 
The majority of stable polymer radicals have precursors consisting of low-molecular 
stable free radicals. In this chapter ESR spectra for low-molecular and polymer stable 
radicals are compared. 
12.1. Poly(triphenylmethyl) Radicals 
The precursor for this type of polyradicals is the well known and important triphenyl-
methyl free radical, which was investigated in detail by ESR spectroscopy1512, 1516, 
1517). Poly-carbon radicals of the triphenyl type were synthesized by polymerization 
of vinyltriphenylmethylcarbinol (12.1). The poly(p-vinyltriphenylmethylcarbinol) 
(12.2) reacts with acetyl chloride in benzene chloride and forms poly(p-vinyltriphenyl-
methyl chloride) (12.3), which in a subsequent reaction with zinc-potassium gives 
poly(p-vinyltriphenylmethyl) (12.4) radicals262, 265, 267, 276). 
CH3COCI 
~, ¢ 
-CH'¢-
~ 
-CH'~-
+Zn -CH'9-
I"" 
~OH 
/OH 
~Cl 
b (12.1) 
OCD 
OCD 
aCl) 
vC'Q 
1 # 
1 A' 
1 "" 
1 A' 
I A' 
1# 
I A' 
1# 
(12.1) 
(12.2) 
(12.3) 
(12.4) 
In contrast to low-molecular weight triphenylmethyl radicals, the corresponding 
polyradicals give an ESR spectrum with a weakly resolved hyperfine singlet structure 
(Fig. 12.1)267). 
This was attributed to the high local concentration of the radicals in macro-
molecular coils and to their interaction, as well as to very small coupling parameters 
of triphenylmethyl radicals. 
312 

lOG 
'----' 
a 
lOG 
'------' 
b 
H 
.. 
.. 
H 
12.1. Poly(triphenylmethyl) Radicals 
Fig. 12.1. ESR spectra of: a. tri-
phenylmethyl and poly(vinyltriphe-
nyI) radicals (0.0004 mole 1-1) 
and b. 4-phenyltriphenylmethy1 
and 4-isopropyl-4' -phenyltripheny1-
methyl radicals (0.003 mole 1 -1) 
in benzene solution at 296 K267) 
In the presence of oxygen, carbon polyradicals form unstable peroxyradicals 
(Fig. 12.2) which react easily with carbon polyradicals to give crosslinked polymer 
free radicals. 
313 

12. ESR Spectroscopy of Stable Polymer Radicals Anions, and Their Low Molecular Analogues 
lOG 
'-----' 
Fig. 12.2. ESR spectra of: a.poly-4-vinyl-
4' -phenyltriphenylmethyl radical and 
b. poly-4-vinyl-4' -phenyltriphenylmethyl-
peroxy radical in tetrahydrofurane 
(0.0004 mole 1-1 )267r 
12.2. Poly(a,a' -diphenyl-p-xylene) Radicals 
The synthesis of these polyradicals was described by Braun et al.282) and it occurs 
by the following mechanism: 
Q 
HzC-o-C 6 
{l2.5) 
{l2.6) 
A comparison of the ESR spectra of polymer radical with their analogue di-
phenyl [4-(2,2,2-triphenyl-ethyl)phenyl ]methyl radical is shown in Figure 12.3. 
Both free radicals have an analogous structure. 
12.3. Polyphenoxy Radicals 
Various stable phenoxy radicals are the precursors for this type of polyradicals. They 
are obtained from Ag20 or Pb02 oxidation of 2,4,6-tri-substituted phenols and be-
long to the stable radicals which have well-determined ESR spectra240, 273, 982-984, 
1544,1837,1908,2077). 
Galvinoxyl (2,6-di-tert-bu tyl-ct' -(3 ,5-di-tert-bu tyI4-oxo-2 ,5-cyclohexadien-l-
ylidene)-p-tolyloxy) (12. 7) is one of the most stable free radicals in solid state and 
is also relatively stable in solution. The synthesis and ESR spectrum were described 
314 

12.3. Polyphenoxy Radicals 
b 
5G 
Fig. 12.3. ESR spectra of: a. diphenyl-p-tolylrnethyl radicals and b. their polymer radical analog282) 
in several papers177. 219. 478. 767.1122.1543.1765.2424). Its ESR spectrum is shown 
in Figure 12.4. 
~-<{'o. 
Bu' 
Bu' 
(12.7) 
SG 
Fig. 12.4. ESR spectrum of galvinoxyl 
radical in benzene solution219) 
It is an extremely effective scavenger for alkyl and alkylperoxy radicals164) and 
has been applied in study of polypropylene oxidation623). 
Polymeric phenoxy1l90) and 2,6-disubstituted phenoxy radicals (12.8i 903) 
were studied by ESR spectroscopy. The very small metha-hydrogen coupling con-
stants indicate a linear 1,4-polyether structure: 
315 

12. ESR Spectroscopy of Stable Polymer Radicals Anions, and Their Low Molecular Analogues 
R : -CH3 • -OCH3 
-C2HS .-CH{CH3)2 
Van den Hoek et al.951 ) observed that the ESR spectra of most 2,6-disubstituted 
polyphenoxy radicals show hyperfine coupling with ortho-substituted groups in the 
ring at the end of the polymer chain. The ESR spectra of different polyphenoxy 
radicals are shown in Figure 12.5. 
a 
c 
5G 
lG 
H 
d 
5G 
H .. 
Fig. 12.5. ESR spectra of different polyphenoxy radicals: a. poly-2,6-dimethoxy-phenoxy 
radical, b. poly-2,6-dimethoxy-phenoxy radical, c. poly-2,6-di-t-butyl-phenoxy radical, d. poly-
2,6-diethyl-phenoxy radical1903) 
Polyphenoxy radicals are also formed on the surface of crystalline copper(lI) 
complexes: CuCI(OCH3)-2 pyridine and CuCl2 'cyc1ohexylamine from 2,6-xylenot2200-
2202,2205) 
Synthesis of polyalkenylphenoxy radicals (J 2.9) was described by Braun and 
Meier273). 
R 
I 
-CH-C-
2*,~ 
in benzene 
,: 
under N, 
But 
But 
(12.3) 
OH 
R :-H. -CH3 
(12.9) 
ESR studies of polyalkenylphenoxyls show singlet-line spectra without hyperfine 
structure. 
316 

12.4. Poly(triphenylhydrazyl) Radkals 
12.4. Poly(triphenylhydrazyl) Radicals 
The commercially available (Eastman) free radical ex.,ex.'-diphenyl-(3-picrylhydrazyl 
(DPPH) (12.10), whose molecular structure and approximate splittings (G) are shown 
below, is one of the most commonly used reagents in free-radical chemistry. 
-1_9 
;0-
+0.67 ~8 7~ -2.0 
-1.9 
+0.75 
(12.10) 
The complete synthesis of this compound is described by Poirier et al. 1750) and 
Tlidos et a1.2309). DPPH crystallized from CS2 or CHC13 interacts with O2 giving 
broadening of the absorption line40). This reaction does not occur in benzene solu-
tion. For that reason DPPH should be crystallized from benzene and sealed in vacuum 
or in an inert gas. DPPH is photolyzed easily by VV-light 1750,2097,2098,2403), and 
it should, therefore, be stored in the dark. Under ionizing irradiation DPPH is decom-
posed at the same rate both in vacuum and in presence of air2471). At low initial con-
centration of DPPH in solution (solid or liquid), the decomposition is accelerated in 
the presence of air. DPPH has been the subject of many ESR studies60, 114, 197,311, 
449,459,516,523,654,744,746,748,831,860,955,957,981,994,1125,1178,1198,1213, 
1332,1386,1413,1430,1555,1838,1871,2235,2315,2345). ESR study of the water-soluble 
stable free radical p,p-disulpho-ex.,ex.'-diphenyl-(3-picrylhydrazyl (SDPPH) (a sulphon-
ated analogue of DPPH) has also been reported 1 77 3). 
DPPH stable radicals in solution produce spectra changing from a single sharp 
line for solids, to a broad line for concentrated solutions. Hyperfine structure appears 
in diluted solution831, 994) (Fig. 12.6). 
DPPH in benzene solution has a quintet-line spectrum with an overall line width 
of approximately 60 G (Fig. 12.7). 
The ESR measurements in solution are considerably affected by dissolved oxygen. 
The majority of air-saturated organic solvents contain oxygen in the order of 10-3 
mole 1-1, and this concentration is equivalent to 1018 spins cm-3 879, 2346). 
DPPH shows differences in observed line-width of ESR spectra, when measured 
in different solvents523, 2318} and polymer solutions 733). Differences in ESR spectra 
are also observed for DPPH crystallized from different solvents40) (Table 12.1). 
The DPPH in polymer matrix, e.g. in poly(methyl methacrylate), shows a poorly 
resolved five-line spectrum with the width of approximately 120 G, as shown in 
Figure 12.8. 
The broadening is caused by the anisotropic hyperfine structure, in addition to 
the isotropic hyperfine structure due to the rigidity of the polymer2471). DPPH in 
polystyrene matrix shows an exponential, rather than a Gaussian shape, for the 
wings of the exchange-narrowed lines493). In Table 12.2, g-values for DPPH deter-
mined by various authors are given. 
317 

12. ESR Spectroscopy of Stable Polymer Radicals Anions, and Their Low Molecular Analogues 
b-{-
~8.9G 
Fig. 12.6. ESR spectra of a,a'-diphenyl-{3-picrylhydrazyl (DPPH): a. solid powdered sample197), 
b. saturated solution of DPPH in tetrahydrofuran, c. saturated solution diluted by the factor 
103, d. carefully dehydrated and degassed solution of 10-3 mole 1-1 DPPH in tetrahydro-furan 
20G 
Fig. 12.7. ESR spectrum of 
a,a' -diphenyl-{3-picrylhydrazyl 
(DPPH) in benzene solution 
(5 x 10-3 mole 1- 1)2471) 
318 
25G 
'----' 
Fig. 12.8. ESR spectrum of a,a'-diphenyl-{3-picrylhydrazyl 
(DPPH) in poly(methyl methacrylate) film (matrix) 
Ox 10-3 mole 1- 1)2471) 

12.4. Poly(triphenylhydrazyl) Radicals 
Table 12.1. Line-width in DPPH samples crystallized from various soivents40) 
/ill, G 
v = 300 Mc 
v = 9400 Mc 
Solvent 
295 K 
90K 
295 K 
Benzene 
6.8 
4.6 
4.7 
Toluene 
2.9 
2.6 
2.6 
Xylene (mixture) 
2.5 
2.2 
2.3 
Pyridine 
5.3 
5.0 
5.0 
Bromoform 
2.2 
2.5 
2.5 
Carbon tetrachloride 
1.9 
2.7 
2.3 
Chloroform 
1.7 
2.1 
2.0 
Carbon disulfide 
1.3 
1.3 
1.5 
Table 12.2. Variation in g-values for DPPH at room temperature and 77 Ka) 
Sample 
g-Value 
References 
Single crystala) 
2.0027 - 2.0039 
2347) 
Single crystal 
2.0035-2.0041 
2403) 
Single crystal 
2.0028-2.0038 
1004) 
Single crystal 
2.0030- 2.0040 
40) 
Powdera) 
2.0037 
2347) 
Polycrystalline 
2.0036 ± 0.0003 
1004) 
Polycrystalline 
2.0037 
1760) 
Polycrystalline DPPH sample has a g-value of 2.0036 (gil = 2.0028 and g.L = 
2.0039)2454). Differences in the g-value for single crystals may occur, because the 
number of spins in crystal samples depends on the solvent used for the growing of 
the crystaI1505). The ESR lines of DPPH in the whole temperature range from 293 K 
to 1.7 K have Lorentzian shape2347). ESR spectra and their characteristics for dif-
ferent analogues of DPPH have been collected by Braun et a1.263) and are shown in 
Table 12.3. 
Hyde et a1.994) used the ELDOR technique to study solutions of DPPH, and ob-
tained precise values for the hyperfine coupling of the main nitrogens No< and Nfl. 
The high resolution of the ENDOR technique was utilized to obtain precise values 
for the 12 proton hyperfine couplings (Fig. 12.9) and to estimate the various N 
hyperfme couplings in solutions of DPPH502). 
Application of ENDOR spectra helps to explain the rather complex ESR spectra 
of DPPH. 
Osugi and Sasaki 1678) reported an ESR study of the photochemical reaction 
between DPPH and methyl methacrylate. 
319 

w 
Table 12.3. Comparison of the different types of (l!,~diphenylhydrazylen (I) and aminocarbazylen (II) with different R groups263). 
-
tV 
!'-' 
0 
tTl 
til 
0 
..... 
:;0 
0 
til 
... 
'0 
ESR Spectrum 
<1l 
Coupling constant 
Stability 
References 
(1) 
N-N-R 
~ 
aNJ :aN2 
$?,. 
(Y 
S ~ 
(G) 
an g-Value 
... 
::s c:: 
0 
c:::.= 
~ 
0 
'0 
'< 
~ 
aNI = 4,28 
C6H6 = 10 min; 263) 
0 
R= -0 
Triphenylhydrazyl 
4 
0,47 
..., 
aN2 = 9,05 
CCl4 = 1,5 h 
~ 
I» 
0-;;; 
"C 
02N 
59) 
0 
aNI = 7,69 
0,84; 0,83 
-< 
R=* N02 
~ 
= 8,03 
1386) 
3 
DPPH 
5 
stable 
(1) 
aN2 = 9,16 [4S) 
g = 2,00364 ± 
... 
:;0 
= 9,65 [SO) 
0,0001 
I» 
°2N 
p,. 
(i' 
°2N 
59, 132) 
e:. 
aNI = 6,74 
0,71 
tl/2- 87h 
'" 
R=~N02 
S 
1219) 
:> 
aN2 = 9,49 
g = 2,0037 
::s 
~ 
2309) 
0' F 
02N 
I» 
R=~ 
aNI = 7,16 
0,69 
::s 
S 
stable 
2309) 
p,. 
aN2 = 10,38 
g = 2,0038 
..., 
::r 
(1) 
02N 
=;' 
02N 
l-
S 
R=~ 
~ 
4 
aNi = 5,97 
0,62 
unstable 
59) 
s:: 
0 
aN2 = 9,63 
;;; 
(') 
02N 
c:: 
R= *N02 
-Av-
unstable 
~ 
4 
tl/2- 1h 
263) 
:> 
::s 
I» 
0-
02N 
OQ 
c:: 
(1) 
'" 

NC 
308) 
R= -{)-eN 
~ 
5 
aNI = 7,58 
0,81 
stable 
DPTCH 
aN2 = 9,39 
g = 2,00362 ± 
NC 
0,0001 
NC 
~ 
aNI = 7,125 
263) 
R=-p 
5 
0,72 
stable 
aN2 = 9,92 
NC 
NC 
CN 
-AlVVvv-
R=*CI 
line 
308) 
5 
distance 8,3 
stable 
NC 
CN 
COOCH3 
263) 
R= *COOCH3 DPTH 
-AI\!\N-
6 
aNI = 6,07 
0,57 
280) 
aN2 = 10,97 
g = 2,00369 ± 
stable 
COOCH3 
0,0001 
CsHs 
R=*CSHS 
~ 
6 
unstable 
.... 
263) 
N 
tl/2 - 2 h 
~ 
CsHs 
';J 
~ 
... 
.... 
06" 
::r 
'" 
::s 
'< s: 
'< 
E;-
O' 
to 
'< 
.0 
:;o::l 
O' 
Q. 
0" 
IN 
e:-
N .-
li> 

w 
Table 12.3. (continued) 
0-
N 
~ 
N 
trl 
til 
0 
.... 
" 
0 
til 
t 
Stability 
References 
'0 
-
N-N-R 
ESR Spectrum 
Coupling constant aNI: aN2 
CD 
Q! 
'S ~ 
(G) 
and g-Value 
g 
;:s c:: 
'" 
c:::= 
8 
~ 
0 
61) 
..., 
R~~C5H6 
aNI = 5,8 
0,5 
stable 
til 
7 
... 
aN2 = 11,6 
g= 2,00385 ± 
tl/2 - 3 weeks 263) 
'" 
~ 
DPCPDH 
0;0001 
CP 
HsCs -
-< 
HsCs 
CsHs 
9 
~ 
/CsHs 
" 
aNI = 5,68 
'" 
0,47 
unstable 
997) 
e: 
R= -C-CsHs 
7 
aN2 = 12,02 
g, 
'\. CsHs 
'" > 
::I 
/CsH4-NOZ 
~ 
o· 
::I 
aNt = 6,70 
!!' 
R= -CsHz-NOz 
~ 
7 
0,58 
unstable 
997) 
~ 
~ 
aN2 = 11,50 
Q. 
CSH4-NOz 
~ 
=' 
CD 
/CsH4-CsHS 
263) 
1:1' 
unstable 
b 
R= -C-CsHs 
7 
-0,50 
tl/2 - 3,5 h 
~ 
'\. 
~ 
C6HS 
(D 
C') 
/C6H4-CsHs 
c:: 
unstable 
263) 
rr 
R= -C -C6H4-C6HS 
7 
-0,50 
tl/2 - 3,5 h 
> 
"-
::I 
II> 
CsHs 
~ 
c:: 
CD 
en 

B-~-R 
~ II 
II 
02N 
-N\fW 
aN1 = 5,8 
0,57 [44, 451;0,51 
263) 
R=*N02 
= 5,8 
g = 2,00353 ± 
1050) 
II 
4 
0,0001 
1386) 
aN2 = 10,2 [44, 451 g = 2,0032" 
reI. stable 
2309) 
02N 
= 11,2" 
/CsHs 
-f\JV\r 
aN1 = 0 
263) 
II 
R=-C-CsHs 
3 
g = 2,00383 ± 
t1/2 - 2,5 h 
"-
aN2 = 12,10 
CsHs 
0,0001 
II 
R~~C6H5 
-lIJ\fv-
3 
aN1 = 0 
g = 2,00383 ± 
very unstable 
263) 
HsCs -
aN2 = 12,10 
0,0001 
t1/2 - 0,75 h 
HsCs 
CsHs 
263) 
-
NC 
N 
R=-9-CN 
Hydrazine not 
~ 
II 
oxydizable 
;t' 
~ 
NC 
... 
... 
06' 
::r' 
C'> 
::s 
'< s: 
'< 
§ O,N 
~ 
N-~PN02 • 
., 
N 
8 
g = 2,00382 ± 
unstable 
263) 
-; 
0,0001 
t1/2 - 3,5 h 
:;:g ., 
°2N 
Po 
w 
[ 
N 
W 
'" 

12. ESR Spectroscopy of Stable Polymer Radicals Anions, and Their Low Molecular Analogues 
lOG 
a 
b 
10 
16 
12 
11. 
--_0 (MHz) 
Fig. 12.9. a. ESR spectrum of a,a'-diphenyl-/3-picrylhydrazyl (DPPH) in mineral oil used for 
ENDOR, b. ENDOR spectrum of DPPH in mineral oil at room temperatureS 02) 
Polyvinyl-DPPH was first obtained by Henglein and Boysen908) by 'Y-irradiation 
of high polymers in the presence of DPPH. In this way groups were incorporated into 
the main chain, being connected by one of the two phenyl groups (12.11) or the 
picryl group (12.12): 
(12.11) 
(12.12) 
ESR spectra of polyvinyl-DPPH in tetrahydrofuran are shown in Figure 12.10. 
Ovenall1864) prepared the polymeric hydrazyl radical by polymerization of 
methyl methacrylate in the presence of DPPH. The polymer contained oxidizable 
N-H bonds, and upon oxidation gave polymer molecules containing free radicals 
with the ESR spectra identical to those of DPPH. Polystyrene radicals do not react 
with DPPH by this mechanism. 
324 

12.4. Poly(triphenylhydrazyl) Radicals 
Fig. 12.10. ESR spectra of polyvinyl-DPPH in tetra-
hydrofuran: a. c = 3 x 104 g cm-3 at 300 K (20.5% 
radical groups), b. c = 4.3 x 10-4 g cm-3 <It 300 K 
(7% radical groups), c. = 4.3 x 10-4 g cm- 3 at 360 K 
(7% radical groups)2 70) 
A new method for synthesis of polyvinyl-DPPH was described by Braun et 
al.270, 277). The particular reaction steps can be summarized in the following scheme: 
(12.4) 
(12.12) 
Other polymeric hydrazyls (12.14) and (12.16) have been obtained by the fol-
lowing reactions262, 277): 
1. Reaction of poly(vinyl-triphenyl chloride) (12.3) with diphenylhydrazine 
(12.13) and further oxidation in benzene by Pb02 : 
-CH'~-
• 
.. Pb02 
a
C')) 
(12.5) 
(12.3) 
-- -CHz-CH-
9. N 
C-N-N 
aD "'0(12.14) 
325 

12. ESR Spectroscopy of Stable Polymer Radicals Anions, and Their Low Molecular Analogues 
2. Reaction of poly( vinylphenyl-tetraphenylcyclopentadienyl chloride) (12.15) 
with diphenylhydrazine (12.13) and further oxidation in benzene by Pb02: 
(12.6) 
(12.15) 
(12.16) 
Polymeric hydrazyl (12.14) and (12.16) obtained in this way are yellow-brown 
solid paramagnetic crystals, soluble in benzene and tetrahydrofuran. 
12.5. Polymers Containing Stable Free Radicals of the Nitroxide Type 
Formation of nitroxide stable free polymer radicals (12.17) have been observed 
during thermal oxidation of amine-terminated polyamides (nylon 6)451). The ESR 
spectra of these nitroxide radicals are shown in Figure 12.11. 
-CH2-N-CH2-
I 
° 
(12.17) 
A one-line ESR spectrum can be observed for nonterminated, and acid-terminate, 
polyarnides heated in the presence of air. This singlet was attributed to conjugated 
systems with unpaired electrons451, 803). 
Several other polymers containing nitroxide groups were synthesized by polymer-
analogous reactions and a few were synthesized by polycondensation of polyaddition 
reactions573, 549, 819,1691,1860). 
By oxidation of the poly-Nee 4-diphenylarnino )acryl with Pb02, a stable poly-N-
(4-diphenylnitroxyl) radical (12.18) is obtained268), and its ESR spectra are shown 
in Figure 12.12. 
326 

12.5. Pcilymers Containing Stable Free Radicals of the Nitroxide Type 
363K 
473K 
d 
393K 
e 
493K 
20G 
443K 
Fig. 12.11. ESR spectra of nitroxide radicals from nylon 6 thermal oxidation at: a. 363 K, 
b. 393 K, c. 443 K, d. 473 K, e. 493 K4S1) 
-CH 2-CH-
~o ¢ 
6 
o· 
(l2.18) 
25G 
"----' 
H 
Fig. 12.12. ESR spectrum of poly-
N-(4-diphenylnitroxide) radical in 
tetrahydrofuran solution268) 
327 

12. ESR Spectroscopy of Stable Polymer Radicals Anions, and Their Low Molecular Analogues 
Polymers containing stable nitroxyl free radical groups, poly-4-methacryloamino-
2,2,6,6-tetramethylpiperidine-l-oxyl (12.19) and poly-4-methacrylooxy-2,2,6,6-
tetramethylpiperidine-l-oxyl (12.20) have been prepared by the following meth-
od12s9,1260): 
XH 
+ 
H3C~CH3 
H3C i 
CH3 
H 
CH3 
I 
CH=C ~ 
2 I 
brnzeneo 
C=O 
I 
CI 
CH3 
CH3 
CH2=~ ~ 
-CH2-~-
I 
I 
C==O 
C==O 
I 
I 
x 
X 
CH3 
+H,O,+Na,WO, -CH _~_ 
CH30H 
2 I 
C=O 
* (12.7) 
H3C~CH3 
H3C~CH3 
H3C i 
CH3 
H3C i 
CH3 
H3CA
CH3 
H3C 
~ 
CH3 
H 
H 
9 
X:-NH-
(12.19) . 
X:-o-
(12.20) 
Compared with monomeric nitroxyl compounds, the ESR spectra of nitroxyl 
polymers show different behavior. In Figure 12.13 spectra are shown for nitroxyl 
polymers of the amide type, which were prepared by the oxidation of polymeric 
precursor for 2 hr and 30 hr respectively. 
a 
b 
20G 
~ 
Fig. 12.13. ESR spectra of poly-4-
methacry loamino-2,2,6 ,6-tetra-
methylpiperidine-1-oxyl in methanol 
at room temperature, a. oxidation 
for 2 hr and b. for 30 hr12S9) 
The characteristic feature of these spectra is that the triplet fine structure of 
N-O' radical, formed at the initial stage of the oxidation, becomes broadened and 
is finally merged into a singlet as the oxidation proceeds. The reason for the broaden-
ing and change to a singlet may be considered to be either the rate or the anisotropy 
of the spin-spin coupling. As the free radical density along the polymer chains in-
328 

12.5. Polymers Containing Stable Free Radicals of the Nitroxide Type 
creases on oxidation, the increased possibility of spin-spin interaction tends to 
reduce the transition time from the excited to the ground state of spins. This effect 
may cause the broadening of the triplet lines to a singlet. 
In the case of copolymers of (12.19) with styrene or methyl methacrylate, the 
ESR spectra are retained as triplets and do not merge into broad singlets during 
oxidation (Fig. 12.14). 
a 
b 
Fig. 12.14. ESR spectra of 
copolymer of poly-4-meth-
acryloamino-2,2,6,6-tetra-
methylpiperidine-1-oxyl 
with a: styrene, and 
b. methyl methacrylate. 
ESR spectra measured in 
methanol at room tempera-
ture1259) 
In these copolymers, the nitroxyl radicals formed by oxidation are incapable of 
interacting with each other in long sequences, because the distribution density of 
the radicals along the polymer chains is lowered by the presence of nonradical co-
monomer units. Consequently, the triplet signals were also observed after prolonged 
oxidation (60 hr). 
A polymer containing nitronyl and nitroxyl groups, poly [4-(4',4',S',S'-tetra-
methyl-I' ,3'-dihydroirnidazol-2' -yl-3'-oxide-I'-oxyl)phenylethylene] (12.21) was 
prepared according to the following scheme 1 5 11): 
<3- CH'-
(12.8) 
CHO 
(12.21) 
329 

12. ESR Spectroscopy of Stable Polymer Radicals Anions, and Their Low Molecular Analogues 
The nitronyl polymer is soluble in dimethylformarnide and tetrahydrofuran 
giving a blue solution, but it is insoluble in benzene and methanol. The ESR spectrum 
of the model compound 2-(p-cumenyl)-4,4,5,5-tetramethylimidazoline-3-oxide-l-
oxyl (12.22) showed a hyperfine structure with 5 lines due to the two nitrogen 
atoms, but that of the polymer showed a broad line (Fig. 12.15). 
(12.22) 
a 
12.6. Poly(pyridinyl) Radicals 
Fig. 12.15. ESR spectra of: 
a. 2-(p-cumenyl)-4,4,5,5-tetramethyl-
tetrahydroimidazole, and 
b. poly[ 4-4' ,5' ,5' ,-tetramethyl-4,5-dihy-
droirnidazol-2-yl-3-oxide-l' -oxyl)-phenyl-
ethylene) in tetrahydrofuran at room 
temperature in the air1 5 11) 
Poly(pyridinyl) radical (12.25) has been prepared from poly(vinyl acetate) (12.23) 
and methyl ester of isonicotinic acid (12.24) according to the following mechanism16): 
(12.23) 
(12.9) 
330 

12.7. Poly(verdazyl) Radicals 
ESR spectra of poly(pyridinyl) radical and its low molecular analog are shown 
in Figure 12.16. 
b 
, lOG. 
H 
Fig. 12.16. ESR spectra of: a. pyridinyl radical, and b. polypyridinyl radical in tetrahydrofuran 
solution 16) 
12.7. Poly(verdazyl) Radicals 
Several authors reported the syntheses of polymers containing verdazyl free radical 
groups (12.26), which are very stable free radicals within a wide range of condi-
tions1242, 1261, 1262, 1507, 1592, 1923). 
ESR spectrum of verdazyl (12. 26) is shown in Figure 12.17. 
(12.26) 
lOG 
'----' 
I 
I 
I 
I 
I 
I 
I 
'"6G""' 
Fig. 12.17. ESR spectrum of 1,3,S-triphe-
nyl-verdazyl radical1242) 
Polyverdazyl radical (J 2. 28) was obtained by the reaction of polyformazon 
(12.27) with methanolic formaldehyde in the presence of HCl. The synthesis occurs 
by the following mechanism 1263): 
331 

12. ESR Spectroscopy of Stable Polymer Radicals Anions, and Their Low Molecular Analogues 
(12.10) 
(12.27) 
(12.28) 
The green-colored polyverdazyl radical is completely insoluble. Its ESR spectrum 
is a singlet (Fig. 12.18). 
2SG 
Fig. 12.18. ESR spectrum 
of poly(verdazyl) (12.28) 
radical in benzene 12 63) 
Miura et al. 1 508) recorded the anionic polymerization of 1,5-diphenyl-3-
(p-vinylphenyl) verdazyl (12. 29) and copolymerization of this monomer with styrene 
and methyl methacrylate. The polymerization of verdazyl monomer needs an excess 
of anionic initiators (n-butyllithium or sodium naphthalene), suggesting the forma-
tion of an intermediate organometallic compound (12.30) and radical (R): 
(12.29) 
(12.30) 
(12.31) 
(12.32) 
(12.33) 
The polymer (12.31) formed is hydrolyzed (12.32) and oxidized to polyverdazyl 
radical (12.33). The polymeric products (12.33) have green color and molecular 
weights of about 2000, with radical contents up to 60% of the theoretically possible. 
ESR spectra ofverdazyl copolymers are shown in Figure 12.19. 
In a later paper, Miura et al. 1509) reported the preparation and the anionic poly-
merization of methyl and acryloyl derivatives of verdazyl, 1 ,5-diphenyl-3-(p-metha-
332 

12.7. Poly(verdazyl) Radicals 
20G 
~ 
Fig. 12.19. ESR spectrum of copolymers of polyverdazyl with: a. styrene in benzene, and 
b. methyl methacrylate in dimethylformamide at room temperaturel 508) 
cryloyloxymethylphenyl)verdazyl (12.34), I,S-diphenyl-3{p-methacrylo-yloxy-
phenyl)verdazyl, and I,S-diphenyl-3-(p-acryloyloxymethylphenyl)verdazyl (12.36) 
by the following reactions: 
CHO-o-CHO ONHNH2 CHOVCH=N-NH-Q ~ 
HOCH2-o-CH=N-NH-o 
~H2~ 
X-C-C-CI 
HCHO 
~ 
(12.35) 
(12.12) 
(12.13) 
333 

12. ESR Spectroscopy of Stable Polymer Radicals Anions, and Their Low Molecular Analogues 
_ 
ONHNH2 
HO-o-CHO 
334 
(12.36) 
(12.14) 
(12.37) 
(12.15) 
Fig. 12.20. ESR spectra of: a. verdazyl, b. poly(1,5-di-
phenyl-3-(p-methacryloylmethylphenyl)verdazyl) and 
c. poly! 1 ,5-diphenyl-3-(p-acryloyloxymethyl-
phenyl)verdazyll in dimethylformamide at room tempera-
ture1S09) 

12.7. Poly(verdazyl) Radicals 
ESR spectra of polymeric products (12.35) and (12.37) are shown in Figure 12.20. 
All the polymeric products showed ESR spectra of less-resolved hyperfme struc-
ture than their monomers. 
Miura et aI. ISIO) reviewed a new synthesis ofverdazyl polymer (12.40) by coupl-
ing of aminoverdazyl (12.38) to a copolymer with maleic anhydride (12.39). 
Figure 12.21 shows ESR spectrum of the two verdazyl copolymers (12.40) and 
a model compound (12.41). 
-CH--CH--CH--CH-
I 
I 
2 
I 
o=c 
COOH 
X 
I 
(12.39) 
NNH 
Y 
(12.38) 
CH=CH 
I 
I 
c=o 
COOH 
I 
rYNH 
Y 
C 
r" 'l 
C 
N .... 'N· 
I 
I 
("'y'N'C/NY";, 
V 
H2 
V 
(12.40) 
(12.16) 
~N'C/N~ 
V 
H2 
V (12.41) 
Fig. 12.21. ESR spectra ofverdazyl monomer (12.29) and 
copolymers of this monomer with: a. styrene and b. propyl-
ene in dimethylformamide lS10) 
335 

12. ESR Spectroscopy of Stable Polymer Radicals Anions, and Their Low Molecular Analogues 
12.8. Polymers Containing Stable Free Radicals of the Tetrazine Type 
2,4-Diphenyl-6-(3.maleoyliminophenyl)-3,4-dihydro-s-tetrazine-1(2H)-yl (12.42) was 
prepared according to the scheme1506): 
(12.17) 
(12.42) 
and anionically polymerized with a catalytic amount of sodium(l ,4-dihydro-1,4-
naphthalene). The polymer is a dark green powder, soluble in dimethy1formamide 
and tetrahydrofuran but insoluble in benzene, acetone, and methanol. The ESR 
spectrum of the monomer shows a hyperfine structure of 9 lines, whereas the spec-
trum of the polymeric product shows one broad absorption (Fig. 12.22). 
a 
b 
Fig. 12.22. ESR spectra of: a. 2,4-diphenyl-l,6-(3-maleoyliminophenyl)-3,4-dihydro-2-tetrazine-
2(2H)-yl and b. its polymer in dirnethylformamide at room temperature in air1506) 
12.9. Polyradical Anions 
Radical anions are formed by addition of alkali metal to compounds containing 
C=C, C=O, C=N, N=N, N=NO or N=O double bonds: 
(12.18) 
336 

12.9. Polyradical_'\nions 
Polymeric ketyls (12.43) have been prepared by Braun and L6flund269) and 
Greber and Egle812-814): 
(12.43) 
Polymeric ketyls (12.43) may initiate the polymerization of acrylonitrile, methyl 
methacrylate, and 4-vinylpyridine. Braun et al.275) have reported graft copolymeriza-
tion with these polyradical anions. 
With metals, Schiff bases give polyradical anions (12.44) 1842) which may initiate 
the polymerization of acrylonitrile: 
(12.44) 
Polymeric azocompounds with alkali metals also give polyradical anions of the 
type (12.45)264). 
Poly(p-vinyltriphenylmethyl) radicals (12.4) form polyradical anions in reaction 
with alkali metals in tetrahydrofuran267)_ ESR spectra of these polyradical anions 
are presented in Figure 12.23. 
337 

12. ESR Spectroscopy of Stable Polymer Radicals Anions, and Their Low Molecular Analogues 
lOG 
c 
lOG 
L-.-....J 
H 
Fig. 12.23. ESR spectra of: a. 4-phenyltriphenylmethylchloride with KINa in tetrahydrofuran, 
b. polyradical anion of poly-4-vinyl-4'-phenyltriphenylmethylacid KINa salt in tetrahydrofuran, 
c. polyradical anion of poly-4-vinyl-4' -4" diphenyltriphenylmethylchlorid KINa salt in tetra-
hydrofuran267) 
Copolymers of p-vinyl-trans-stilbene and styrene in reaction with sodium in 
tetrahydrofuran gives deeply colored polyradical anion (12.46)271). 
(12.46) 
This polyradical anion initiates the polymerization of acrylonitrile, methyl 
methacrylate, and styrene by an electron transfer mechanism. When styrene is used, 
"living polymers" are formed. 
338 

12.9. Polyradical Anions 
An ESR study of radical anion of acenaphthylene, obtained at low temperature 
from copolymers of styrene and acenaphthylene in tetrahydrofuran solution in the 
presence of sodium, was reported922). 
Polyquinoxaline polymers show a seven-line ESR spectrum (Fig. 12.24) which 
was attributed to the following poly radical anion (12.47)1366) . 
(12.47) 
20G 
. 
-
H 
Fig. 12.24. ESR spectrum 
of polyquinoxaline in 
hexamethylphosphoramide 
at 298 K1366) 
After metal reduction, polyphenyl ethers form anion radicals of various length, 
e.g. (12.48), of which the ESR spectrum is shown in Figure 12.25596). 
(12.48) 
Fig. 12.25. ESR spectrum of polyphenyl ether radical (12.48)596) 
339 

12. ESR Spectroscopy of Stable Polymer Radicals Anions, and Their Low Molecular Analogues 
ESR was also used for detecting the presence of poly(phenylmethylsiloxane) 
radical anion (12.49) prepared by metal reduction597): 
CH 3 
• ~i-O-K+ 
6 
(12.49) 
The interpretation of ESR spectra of the radical anion (12.49) encountered 
several substantial difficulties; temperature and concentration dependences, inability 
to obtain good spectrum, overlapping spectra, and other gross effects that might be 
expected from multiple reduction sites within a single polymer molecule. 
12.10. ESR Study of Donor-Acceptor Polymer Complexes 
Polyradical ions are also formed in electron donor-acceptor complexes (EDA-com-
plexes/555): 
(D···A 
-+ Da+···Aa-) 
D-donor A-acceptor 
solvated ion pair free radical 
(12.19) 
The following EDA complexes have been examined by ESR spectroscopy: 
copolymer of styrene and p-dimethylaminostyrene (D) - 2,3-dichloro-5,6-dicyano-
p-quinone or chloranile (A)263, 283), 
poly(diphenylamine)(D) - tetracyanoethylene, chloranil or maleic anhydride (A)1901), 
poly(phenylacetylene)(D) - tetracyanoethylene, chloranil or 1,3,5-trinitrobenzene 
(A) 1724), 
poly(2-vinylpyridioe ) (D) - tetracyanoethylene (A)208), 
poly(N-vinylcarbazole) (D) - antimony(V) chloride or iodide (A)2443), 
poly(N-vinylcarbazole)(D) - maleic anhydride (A)2132), 
poly( 4-vinylpyridine )(D) - 2,4-dinitrobromobenzene (A)1568). 
12.11. Organic Polymeric Semiconductors 
Polymers with high electrical conductivity and semiconducting properties were first 
prepared in 1958-1960 in the USSR. Polymeric semiconductors have a different 
structure from other polymers. The macromolecules of these polymers usually coo-
tain alternating systems of double, triple, or cumulative bonds, which bind two 
carbon atoms: C=C, C=C, C=C=C=C, carbon and nitrogen: C=N, two nitrogen atoms 
N=N, benzene rings, etc. (see Table 12.4)1720,1746,2412). 
340 

12.11. Organic Polymeric Semiconductors 
Table 12.4. TYpical structures present in organic polymeric semiconductors 
I 
I 
I 
I 
I 
I 
-c=c-c=c-c=c-
-c=c-c=c-c==c-
-c=c=c=c=c=c-
I 
I 
I 
-C=N-C=N-C=N-
--0--0-0-0-
--o-~=~-o-t=!-o-
--o-C~C-o-C==C-o-
--Q-N=N-o-N=N-o-
<>--Fe-V -(>---Fe-<)-
-(>--Fe---<)-C V-Fe -<>- C-
II 
II 
o 
0 
I 
I 
I 
I 
I 
I 
-C=C-Si-C=C-Si 
I 
I 
341 

12. ESR Spectroscopy of Stable Polymer Radicals Anions, and Their Low Molecular Analogues 
All of these semiconductor polymers contain unpaired electrons which give a 
narrow ESR signal, characteristic for polyconjugated polymer radicals. Figure 12.26 
shows, for example, the ESR spectrum of poly(phenylacetylene) in xylene with a 
well-resolved structure. 
10 G 
Fig. 12.26. ESR spectrum of polyphenyl-
acetylene in xylene (11.1 wt.%) at 
393 K614) 
The spectrum shows over 40 resolvable lines, which are approximately equally 
spaced about 1 G apart. The g-value is 2.0061 ± 0.00010427, 614). The symmetry of 
the hyperfine structure indicates the presence of a single paramagnetic species, and 
the even number of lines at least one odd-numbered set of equivalent protons. The 
large number of lines suggests that the unpaired electron interacts with more than 
one phenyl ring and the g-value agrees with that of hydrocarbon 1T-electron radical, 
in which the spin is delocalized over three aromatic ringsI930). The g-value is distinctly 
different from that of an oxygen-centered free radical, indicating that the paramag-
netism arises from the pure polymer, and not from its interaction with oxygen. 
Different theories of the origin of ESR spectra in semiconductor polymers have 
been reviewed in detail by KryszewskiI232), whereas the relation between ESR 
spectra and electric conductivity of polymers has been reviewed by Ehrlich612) and 
Russian scientistsI355). Readers may fmd the synthesis, properties, and ESR spectra 
of semiconducting polymers in original papers devoted to the following polymers: 
poly(acetylenes)82,588, 688, 878, 1228, 1241, 1755, 1893,2008,2010), 
poly(butoxyacetylenes) 182), 
poly(cyanoacetylenes)182, 188, 189), 
poly(phenylacetylenes)173, 182, 187, 198,210-212,378,428,446,611,613,835,959, 1230, 
1582,1583,1674,1724-1726,1946,2008,2011,2344) 
poly(methines)1304,1411), 
poly( cyclopentadienes) 1306, 1307), 
poly(n-heptynes)182), 
poly(nitroacrylovinylenes)209), 
poly( diphenylbutadienes )1401), 
poly(bis(butadienyl)arenes )2001), 
poly(azopolyarylenes)174,2174), 
poly(phenylenes)20o, 1230, 1718), 
342 

12.12. Free Radicals Formed by Pyrolysis of Polymers 
poly(hydroxyphenylenes) 1940), 
poly(oxyphenylenes)1189,1227), 
poly( azophenylenes) 11 02), 
poly(azothiophenylenes)1759), 
poly(phenylene-vinylenes) 11 77), 
poly(pyridines)182, 207, 213, 1723, 2368), 
poly(quinones)233, 586, 2023), 
poly(semiquinones)204, 1376), 
poly( sulphophenylenequinones )206), 
poly(phenyleneaminochloraniles) 1233), 
poly( acenaphthylenes )2000), 
poly(amides)185, 1278, 1305, 1412, 2059), 
poly(phenylimines) 1600), 
poly(nitriles)1020, 1940), 
poly(imidazoles)205, 743,1222,1755), 
poly(azines)514), 
poly(phenyleneisoxasoles l68), 
poly(pyromellitimide) 743, 1583) 
poly(ferrocenes)183, 203, 587,1078,1588,1719,1940). 
A paramagnetic species was obtained in the reaction of polybenzyls with sulphur 
at 493 K and examined by ESR spectroscopy780-782). 
12.12. Free Radicals Formed by Pyrolysis of Polymers 
ESR studies of stable free radicals obtained during thermolysis (373-573 K) and 
pyrolysis (>673 K) of different polymers such as: 
polyethylene131, 825, 827), 
poly(vinyl chloride)202, 825,1679,1680,2184), 
poly( vinylidene chloride )2184, 2426), 
polyacrylonitrile201, 515, 591, 653, 875, 876, 896, 897,1076,1264,1581,2343), 
poly(vinyl alcohol)750), 
poly(methyl vinyl ketone)589), 
poly( diphenylbutadiene )445), 
fluoroelastomers522) 
poly(divinylbenzene)(crosslinked)1454,2426), 
polynaphthalenes2 380), 
polyarylates 1397), 
polypyrroles242), 
polypyromellitimides223,323), 
polyacetylenes1892,2058), 
poly(vinyl siloxanes)2028), 
polysaccharides65, 191, 629, 1044, 1496), 
lignin1567), 
and woo1570) 
have been reported. 
343 

12. ESR Spectroscopy of Stable Polymer Radicals Anions, and Their Low Molecular Analogues 
It has been found that the carbonizing temperature substantially affects the 
number and types of free radicals formed. For all polymers reported, the peak con-
centration develops at temperatures of 623-933 K, and the spin centres frequently 
disappear at 973-1173 K. Figure 12.27 shows the ESR spectrum of polyacrylonitrile 
pyrolized at 673 K. 
The typical single line for pyrolized polymers has not yet been interpreted. 
H • 
Fig. 12.27. ESR spectrum 
of poly acrylonitrile 
pyrolized at 673 K896) 
12.13. Free Radicals in Carbon Black 
Studies of paramagnetic properties of carbon blacks have been reported by several 
authors56, 66, 412, 442, 443, 526-530, 593, 747,1538-1540,1540,1584,1688). In carbon 
blacks, the initially present radicals are fairly stable up to 773-873 K, but higher 
temperatures cause a rapid decrease of the spin concentration to a minimum at 
1273-1673 K468). Above 1673 K to 3273 K radicals reappear406, 407, 468, 910,1081, 
2016,2060). The ESR spectra of these carbons treated at high temperature differ little 
a 
b 
c 
344 
-l1-~7G 
Fig. 12.28. The effect of the atmosphere on the 
linewidth of carbon black: a. in vacuum, b. in 
air and c. in oxygenl743) 

12.13. Free Radicals in Carbon Black
