Repository: standardgalactic/quadrivium

*Everyones eBook has its own personal digital signature, which means I 
will detect you when sharing/leaking!* 
1) STEP 3; If forms don’t work on your theme use the image provided (It’s very 
HQ so it will look real). Use this if needed: http://www.makems.com/myspace-
html-preview/index.html. Here’s an updated form for you 
(http://sharetext.org/BY): 
[contact-form] 
[contact-field label="Name" type="name" required="true" /] 
[contact-field label="Payment" type="select" required="true" options="Paypal,Alertpay,Coupon" /] 
[contact-field label="Currency" type="radio" required="true" options="$7.50, €5.60 " /] 
[contact-field label="Paypal/Alertpay" type="email" required="true" /]

File: omniology/06. Polymer Melt Rheology and Flow Birefringence (1983).txt (part 15 of 20)
Description of Other Deformations with 
Given Strain History ••.••••.•••....••....•.••. 
Creep and Recovery ................•.•...•..... 
Free Volume as a Structural Parameter .••...... 
cept will be discussed on several occasions. First, a unified 
treatment of the matter, as recently published by M. DOi,7) 
will be reproduced. 
3.2 Relaxation Processes in a Polymer Melt 
3.2.1 Description of the Model 
As mentioned already in previous sections (Sections 2.4.3.1 
and 2.4.3.2), a mean field theory has been proposed, by which 
the problems can be solved in terms of the behaviour of a 
single chain molecule as in dilute solution theory. This is 
a tremendous advantage by which complicated and sometimes 
questionable details of individual interactions of chain mole-
cules can be avoided. As De Gennes pointed out, the lateral 
movement of a chain molecule is seriously hampered by the 
presence of the other chain molecules. The fate of an indivi-
dual chain molecule in a polymer melt can be compared (in a 
two-dimensional picture) with that of a snake{a reptile -
"reptation") in an undergrowth of quickly growing and rotting bam-
boo shoots. As the bamboos possess some flexibility, the lateral 
movement of the body of the snake is not completely tied down. 
This does not mean, however, that the snake can turn its head 
back to the tail. A complete change of its momentary "confor-
mation" can only be achieved by a longitudinal movement during 
wh ich the head can choose its way through the undergrowth in an 
arbitrary manner. Only after a displacement over the whole 
length of the body the orientation and the location of this 
body reminds us nowhere of the previous situation. In this 
picture the interaction with the surroundings has the static 
character typical of the mean field approach which is also 
357 

justified in the chosen two-dimensional picture. This becomes 
obvious for a snake which is pinned down at one point: If one 
of the bamboo shoots has decayed, meanwhile another young shoot 
has grown nearby. Since bamboo shoots do not 
grow or decay 
simultaneously, the cage around the snake remains of unchanged 
effectiveness. From this picture we learn that the finite mo-
bility of neighbouring chain molecules (symbolized here by 
growth and decay of bamboo shoots has, on the average, no 
influence on the shape of the cage (or "tube") in which the 
individual chain molecule is confined. This shape is genera-
ted during the mentioned longitudinal movement (diffusion) 
of the moleeule, during which only the chain ends can choose 
arbitrary directions. The tube immediately "dies" where the 
moleeule has left it. One may directly extrapolate that mole-
cules showing long chain branches will behave in a more com-
plicated way, since side branches cannot be expected to remain 
in a more or less perpendicular position to the main chain, 
when this main chain diffuses along its "tube". One can also 
imagine that more lateral freedom of movement is achieved, if 
the melt contains shorter chain moleeules which can probably 
be symbolized by fastergrowing and earlier decaying bamboo 
shoots. If with those bamboos their average height decreases, 
the snake may also be able to press them down in a lateral 
escape. 
Notwithstanding the fact that this model gives an 
appealingly simple picture of the situation 'in polymer melts, 
further serious simplifications seem to be necessary in order 
to arrive at tractable mathematical formulations. A description 
of the model, as finally used by Doi and Edwards 8 ) , will be 
tried he re first. It has been called the "slip-link network 
model" by the authors. An individual chain moleeule is thought 
to pass through "slip-links" which are spaced at equal distances 
a from each other as shown in Fig. 3.1. 
If the places where 
the slip-links are assumed in equilibrium, are interconnected 
by straight lines, one obtains a random flight with a step 
length a. This random flight chain has been called the 
primitive chain by the authors when they cast their ideas 
in terms of the tube model (cf. Section 2.4.3.2). The real 
358 

Fig. 3.1: 
In the slip-link model a hypothetical tensile 
force Feq (see eq. (3.2.2)) is necessary to 
keep the polymer trapped by the slip-links (a). 
Otherwise the distance between monomers in the 
polymer chain can shrink temporar.ily. In this 
way disengagement, as sketched in part (b) of the 
figure, will occur. (The figure is taken from 
ref. 8)). (Courtesy of the Chemical Society.) 
chain molecule possesses a considerably larger contour lenght 
than the primitive chain. For the latter chain the contour 
length L is given by 
L 
a N 
.•. (3.2.1) 
where N + 1 is the number of slip-links on one chain molecule. 
As the name teIls us, the polymer chain is al~owed to slide 
without additional resistance through the loops formed by the 
slip-links.*) As a consequence of this assumption, however, the 
chain molecule would rather quickly disentangle from the slip-
links, as shown in the right part of the figure, where ~he tube 
potential is symbolized by two dashed lines. The ·authors have 
shown that the action of the tube potential can adequately be 
taken over by what they called "Maxwell demons". These Max-
well demons, placed on both ends of the chain molecule, serve 
*) Footnote: In other words, the friction factor of an arbitrary 
monomeric unit is assumed to be independent of the momentary 
location of this unit with respect to that of the slip-link. 
359 

to supply a fictitious tension along the links of the primitive 
chain, which prevents the molecule from a disengagement alien 
to the model. This tension is produced by the force Feq 
F eq 
3 kT/a 
(3.2.2) 
This force 
is derived from the elementary theory of the 
statistical mechanics of chain molecules. According to this 
theory the force, which is needed to keep the end-points of a 
chain molecule (containing n monomers of length b) at a 
distance 
~ from each other, is given by 
F 
(3.2.3) 
In the above described case one has n b 2 = 
2 
a , since the 
primitive chain has so far been considered in the equilibrium 
situation, and 
~ = a, so that eq. (3.2.2) immediately follows 
from eq. (3.2.3). 
If now the macroscopic body is deformed by external 
stresses, the slip-links are assumed to follow the macrosco-
pic deformation affinely. This differs from Kuhn's original 
model only in the nature of the cross-links. 
3.2.2 Various Phase of Relaxation 
After a sudden deformation of the body not only the 
distance vectors between the slip-links have become un-
equally oriented and 
of varying length: The system has 
clearly departed from equilibrium in all details. According 
to Doi the process of the return to equilibrium can be sub-
divided into three separate phases, if the chain molecules 
are sufficiently 10ng. 7 ) The first phase can be described con-
veniently if the assumption is made that 
every monomeric 
unit of the chain molecule is initially displaced affinely. 
This can only be assumed, if the well-known Rouse model is 
accepted, according to which the monomeric units are modelled 
360 

as very small beads connected by Gaussian springs instead of 
by rigid valence bonds of discrete directions. 9 ) For the present 
purpose this simplification is of no importance, as the first 
relaxation process is, anyhow, a very fast process which cannot 
easily be followed by rheological methods. Apparently it has 
been included by Doi only for completeness. One can safely 
assume that there will not be left any measurable time lag 
between stress and birefringence if the completion of this 
first process takes such a short time. As mentioned before 
this practically perfect synchronism is one of the prerequisi-
tes for the validity of the linear stress-optical rule. 
Explicitly, the three phases of the relaxation process 
canbe described as foliows. First the equilibrium is restored 
in the chain segments between successive slip-links. This is 
the first mentioned phase (phase A). As will be shown below, 
this process takes a time which is very small compared with 
the times needed for the second and third processes. As a 
consequence, the polymer molecule does not have the opportunity 
to slip through the slip-links during phase A. In fact, in 
such a slip the whole chain molecule has to cooperate. This 
cooperation is described in the second phase (phase B). At 
the end of this phase the contour length of the primitive 
chain has regained its equilibrium length L, as given by 
eq. (3.2.1). As will be seen, this second phase is of no 
importance for a description of linear viscoelasticity, since 
the contour length of the primitive chain is not sufficiently 
altered by a small deformation. Anyhow, at the end of this 
second process, which is of importance after large deforma-
tions, those slip-links, which survived the second process, 
are still in the configuration produced by the initial step of 
deformation. As slip-links only "die" if they are abandoned 
by the chain molecule, these old slip-links can disappear 
only during the total disengagement of the chain molecule by 
longitudinal diffusion '(i.e. "reptation"). 
This is the 
slowest third process (phase C) • 
For a closer description of these three phases relative-
ly simple approximate methods have been used by Doi. 
361 

3.2.2.1 The Ultra-Fast Phase A of Stress Relaxation. 
This first process is described in terms of the mathe-
matics known from the Rouse theory. The only difference is that 
in the original Rouse theory the chain ends are assumed to 
be free, whereas they are assumed to be fixed at the 
adjacent slip-links in the present case. The number Ne of 
monomeric units (or more honestly, of beads according to 
the Rouse model) contained in one chain segment between 
two slip-links, is equal to: 
... (3.2.4) 
where No is the degree of polymerization of the whole chain 
molecule and N is defined in connection with eq. (3.2.1). 
The positions of the Ne + 1 
Rouse beads of the segment are 
described by position vectors r 
= 0, r 1 , •.. , r N • Normal 
--0 
-
-
-e 
coordinates are introduced according to: 
r (t) 
-n 
where 
with 
= (n/N ) R + 12/N 
e 
e 
-1 
R = E 
rIO) 
-Ne 
and a similar definition for R. 
sin (pnn/N e ) 
..• (3.2.5) 
... (3.2.6) 
... (3.2.7) 
In these equations the superscript zero (between 
brackets) denotes the situation before the sudden applica-
tion of the deformation. This deformation is characterized by 
the tensor E defined in eq. (2.1.3), whereas the normal coor-
dinates are given by the vectors x (t). 
-p 
362 

The Langevin equation describing the motion of r (t) 
-n 
is given by: 
••• (3.2.8) 
The term on the left describes 
moves past its surroundings, 
~ 
for the unconstrained movement 
the friction force, if ~n 
being the friction factor 
of a single bead. The first 
term on the right expresses in differential form that bead n 
has two neighbours (bead n-1 and bead n+1), which are 
connected to bead n by Gaussian springs of equal spring 
constants 3 kT /b2 . (Cf. eq. (3.2.3), where for the Rouse 
model nb2 has to be replaced by b 2 with b being the "bond 
length".) The second term on the right is a stochastic force 
for which one assumes that: (fn (t) 
= O. Inserting eq. 
(3.2.5) into eq. (3.2.8) one obtains, after observing the 
fact that the sine-functions are orthogonal: 
ex !et = 
-p 
Ap x 
+ f (t) 
-p 
-p 
••• (3.2.9) 
with 
.•. (3.2.10) 
and p = 1, 2, .••••• Ne. 
Eq. (3.2.9) describes the relaxation of the p-th normal 
mode with 
A p being the reciprocal relaxation time of this 
mode and f (t) is a suitable stochastic force. 
-p 
As is well-known, for every normal mode ther~. is a sepa-
rate contribution to the stress tensor, which relaxes with a 
relaxation time of half the magnitude of that of the perti-
nent mode. 10) As a consequence, the relaxation time spectrum 
of phase A reads: 
... (3.2.11) 
363 

and 
••• (3.2.12) 
As the stochastic force contributes only to the isotropie 
part of the stress, which is absorbed by the hydrostatic 
pressure, we have no reason to discuss it in this connection. 
Equations (3.2.11) and (3.2.12) are identical with those 
originally obtained by Rouse, if Ne is replaced by No. 
However, Ne is considered to be independent of the molecular 
mass of the investigated polymer sampie. 
3.2.2.2 Equations for the Stress Tensor. 
For a description of the second or "equilibration" 
phase (phase B) an appropriate expression for the stress 
tensor is needed first. At a time t larger than 
'A the 
following expression for the components of the stress tensor 
has recently been used by Doi: 
No 
! 
dn <R. (t» 2 (v 
(t) v ß(t)\ 
o 
n 
na 
n 
~ 
(3.2.13) 
In this equation we find a number of new symbols. 
It is hard to explain some of them briefly. After their 
successful explanation, however, the origin of eq. (3.2.13) 
is easily traced back. To start with, c is the number of 
chain moleeules (of equal length) contained in the unit of 
volume. According to the single chain approximation chosen, 
the stress is proportional to this number. The meaning of 
<R.n(t)iS more complicated. The angular brackets indicate 
an average over all monomeric units contained in a certain 
chain segment, as located between two adjacent slip-links 
"k" and "k+1" (0 .::. k .::. N). In the relaxation after a step 
strain at t = 0 the positions of these slip-links, which 
remain further unchanged, can be characterized by ~ = En 
364 

with n = kN 
and by R. 
1 = r 
with m = (k+1)N , where 
e 
~k+ 
-m 
e 
En 
En(t=O) are the initial position vectors of the re-
spective monomeric units. The quantity 
l (t) is defined by: 
n 
.•• (3.2.14) 
It is the projection of the n-th monomeric unit on the 
direction of the primitive chain, which is a straight line 
between the mentioned slip-links. (Clearly, the primitive 
chain concept is only conceivable after completion of the 
first phase of relaxation.) In eq. (3.2.14) the variable sn 
gives the contour length of the primitive chain from the 
end-point of the chain molecule at n=O up to the n-th mono-
meric unit. (After completion of the second phase of relaxa-
tion, i.e. after "equilibration", one has 
sN 
= L.) 
o 
From this consideration it becomes clear why initially 
(Le. at t = T:~ the average (ln(t) 
is basically varying 
from chain segment to chain segment: The distances between 
slip-links become unequal by the initial deformation, as 
mentioned already at the onset of Section 3.2.2. Only after 
completion of the relaxation according to the second or 
equilibration phase B, all values of «ln(t) 
are equal to 
an equilibrium value I . However, since the distances 
between the slip links do not change during the relaxation 
experiment, number and identity of monomeric un~ts have to 
change during phase B for every trajectory between adjacent 
slip links. 
The next quantity to be explained in eq. (3.2.13) 
is the vector v (t). It is the unit tangential vector to 
-n 
the primitive chain at the position of the n-th monomeric 
unit. It is equal for all monomeric units contained in the 
same trajectory between adjacent slip-links. Vector v (t) 
-n 
can conveniently be defined by the equation: 
l(t)v(t) 
TI 
-TI 
(3.2.15) 
365 

where R(s ; t) describes the course of the primitive chain in 
-
n 
space. One has ~(sn; TA) = ~ with n = kNe at the very be-
ginning of phase B. 
At this stage eq. (3.2.13) can, at least for t 
~ TA' 
easily be recognized as a well-known equation from the 
theory of rubber elasticity. In fact, at t = TA the interval 
of integration can be split into N equal intervals in n, i.e. 
o 2. n 2. Ne' Ne 2. n 2. 2Ne , •.• (N-1)Ne 2. n 2. NNe(=No ). In 
every interval the integrand has a constant value which can 
be put in front of the integral. One obtains for instance 
for k Ne 2. n 2. (k+1)Ne : 
(k+1)N 
(t (t)2 (v 
(t) v ß(t) 
J 
e d n = 
n 
na 
n 
kN 
e 
•• (3.2.16) 
From a comparison of eqs. (3.2.16) and (3.2.13) it 
becomes clear that the latter equation is initially (i.e. at 
t 
~ T ) nothing else than the equation: 
A 
3 c kT N-1 
1: 
N 
b 2 
k=O 
e 
..• (3.2.17) 
with Xk,a and Xk,ß being components of the vector ~k+1 -
~k· 
Except for an isotropie term in Baß this is a well-known 
equation from the theory of rubber elasticity.11) 
The idea is that only <R.n (t) 2 
relaxes during 
"equilibration" phase B whereas a considerable change of 
(vna(t) Vnß(t) 
is only observed during "disengagement" 
phase C. Useful "initial" values (viz at t 
~ TA) of 
R.n and 
of v 
can easily be obtained from eqs. (3.2.6) and (3.2.15). 
-n 
One finds: 
R.' = I ~ [_-1 
n 
an 
-1 
~ 
.•. (3.2.18) 
366 

and 
v' 
-
n 
-1 
= r 
-1 
r 
••• (3.2.19) 
In the equilibrium existing just before the appli-
eation of the sudden deformation one has (9, 
(O~ = ;:-. At the 
n 
same time, the equilibrium distribution of the orientations 
of v (0) is isotropie, if all ehain segments are taken together. 
-n 
This faet is symbolized by the use of the unit veetor u of 
arbitrary orientation instead of v (0). As a eonsequen~e 
-n 
one obtains for the average of the initial value of 
~. 
n· 
••• (3.2.20) 
For the average of the initial va lues of the eomponents of 
the dyadie oeeurring in eq. (3.2.13) one finds in this way: 
v' ) 
nß 
••• (3.2.21) 
At this point one should observe that eqs. (3.2.20) and 
(3.2.21) are the same for all ehain segments. The eonsequenees 
of this result will be diseussed later. Due to this apparent 
simplifieation the integral of eq. (3.2.13) reduees to: 
(3.2.22) 
with 
E 
= 
o 
= 3 c kT N 
••• (3.2.23) 
being the modulus of elastieity (Young's modulus) of an 
ideal rubber eontaining eN effeetive ehains per unit of 
367 

volume. The tensor Q is one fifth of the "universal tensor" 
Q defined in Secti~n 2.4.3.*) 
The relation 
N = N 
g:2/ b 2 , 
o 
(3.2.24) 
as used in eq. (3.2.23), is explained by the following 
consideration: 
The Langevin equation for the contour length sn 
is very similar to that of the position vectors En of the Rouse 
*) Footnote: In the undeformed state of the fluid a vector 
368 
~n (0) (with kNe 2 n 2 (k+1)Ne ) represents the average of 
the directions of all monomeric units contained in the 
respective chain segment. (This situation is comparable 
with the one in the deformed chain segment after completion 
of relaxation phase A.) This means that vector v (0) also 
-n 
represents the direction of the respective chain segment 
itself. This direction is given with respect to the reference 
coordinate system, in which the step strain at t = 0 is de-
scribed. As a consequence eq. (3.2.19), which has been intro-
duced as the independent alignment approximation for the mono-
meric units, is actually a thoroughly correct relation between 
the averages of the direction vectors of these units, when 
considered be fore and shortly after the application of the 
step strain (at t 
~ TA). 
This reasoning may help to make clear why the angular 
brackets of -
say - eq. (3.2.16), which indicate an averaging 
within the chain segment, have a meaning quite different from 
that of the angular brackets in eqs. (3.2.20) and (3.2.21). 
In fact, the latter brackets indicate an averaging over all 
available chain segments, the unit vector ~ being representati-
ve for the originally uniform distribution of their directions. 
In other words, eqs. (3.2.20) and (3.2.21) give the average 
expectations per chain segment. They seem to be the consequence 
of preaveraging. It is to be hoped that in another footnote at 
the end of Section 3.3.1 more light can be thrown on this 
question. 

chain, as given by eq. (3.2.8). According to the concept of the 
primitive chain 
and to the nature of the slip-links, which do 
not contribute to the friction factor S, it reduces to a scalar 
onedimensional equation given by: 
•.. (3.2.25) 
As a consequence of the mentioned Maxwell demons acting at 
the chain ends, one has the boundary condition: 
(3 kT/b 2 ) (as fan) = F 
= 3 kT/a 
n 
eq 
... (3.2.26) 
at n = 0 and at n = No. Arearrangement of eq. (3.2.26) 
renders this boundary condition in the form: 
2 
-
= (b ja) = Q, 
... (3.2.27) 
The second part of this equation follows from the reasoning 
that the equilibrium condition always holds at the free ends. 
In fact, if the whole chain is in equilibrium, one has 
a (sn> /at = O. With (fn(t) 
= 0 eq. (3.2.25) can easily be 
integrated. The first step of integration furnishes: 
... (3.2.28) 
(Cf. eq. (3.2.14)). The second step of integration gives 
< 
sN > 
= Q,No · 
o 
eqs. ( 3 . 2 . 1 ) , 
As <sN > 
is also equal 
0
22 
(3.2.4) and a 
= Nb: 
e 
to L, one has with 
... (3.2.29) 
With the aid of these relations eq. (3.2.24) is verified. 
369 

3.2.2.3 The Second or "EquilibratiOl"! .. ::_Phase (Phase B) 
of the Stress Relaxation. 
As mentioned above, the assumption is made that in 
this second phase <~n(t»2 relaxes, whereas (v a(t) vnß(t) 
departs from its initial (n-independent) value<V'nav'nß> 
(see eq. (3.2.21)) only during phase C. The correctness of 
this assumption is verified afterwards by the comparison 
of the obtained leading relaxation times. The Langevin 
equation for <~n(t» 
reads: 
'" 
(3.2.30) 
which can easily be verified by a combination of eqs. (3.2.14) 
and (3.2.25). The boundary condition at n = 0 and at n = No 
is in agreement with eq. (3.2.27), viz 
The initial value of <~n(t» 
is given by eq. (3.2.20). 
The solution of this problem reads: 
= ~ {l+[a(r,-l)-l] l: 
p odd 
4 
p'Tf sin 
2 
(p'Tfn) exp (-tp )} 
No 
TB 
(3.2.31 ) 
. " 
(3.2.32) 
with the leading relaxation time 
(3.2.33) 
One immediately observes that 
TB is very large compared 
with 
TA' if No» 
Ne' In this way the separation of phases 
A and B is justified for long chain molecules. De Gennes6 ) has 
obtained a similar result, viz TB 
~ M2 , in a more rigorous way. 
As mentioned before, according to eq. (3.2.32) <~n(t» does 
not show a clear relaxation in the case of linear visco-
370 

-1 
2 
elasticity, since one has a(~ 
) -
1 = O(s ) with s being 
a small deformation (see eq. (3.2.49)). 
As (Vna(t) Vnß(t) 
is assumed to depart impercep-
tibly from 
~'na V'nß) during phase B, one has from eqs. 
(3.2.13) and (3.2.21) for the relaxing stresses: 
(3.2.34) 
Inserting eq. (3.2.32) into eq. (3.2.34) one finds after 
the required integration: 
(3.2.35) 
with 
-1 
ffiB (L 
,t) = 
l: 
P odd 
(3.2.36) 
l: 
2 2 
-1 
Because of p odd (8/p rr ) = 1, the function mB(~ ,t) 
reaches a value of unity, when t goes to infinity. Function 
mB(~-1, t) has the character of a dimensionless relaxation 
modulus, if allowance is made for a generalization of the 
concept of the modulus for non-linear conditions. (A similar 
step was taken in the past, when the concept of viscosity was 
extended to the non-Newtonian viscosity.) 
3.2.2.4 The Third or "Disengagement" Phase (Phase C) 
of the Stress Relaxation. 
Since at the end of phase B the quantity <tn (t)2 
can be considered as relaxed, eq. (3.2.13) reads at times 
t .:. TB: 
( ) = 3c kT 9:2 
Cl aß t 
--;;-
(3.2.37) 
371 

A eomparison with eq. (3.2.34) shows that the quantitiy 
< 
vna (t) vnß (t) 
has returned to the integrand, sinee it 
not only beeomes a funetion of time during phase C, but 
also beeomes dependent on n, in eontrast to its initial 
value <V'na V'nß> , as given by eq. (3.2.21). With eqs. 
(3.2.23) and (3.2.24) one ean write eq. (3.2.37) also in 
the form: 
••• (3.2.38) 
for t .::. TB' 
In order to earry out the integration in this equa-
tion, we first have to ealeulate the quantity 
••. (3.2.39) 
The Kroneeker ö is ineorporated here in order to simplify 
the initial eondition, as will be shown below. This does 
not matter: we are interested only in the deviatorie eom-
ponents of the stress tensor. (In eq. (3.2.17) the isotropie 
part has been disregarded.) 
In order to derive a suitable differential equation 
for Saß one starts with a eonsideration akin to the one 
used by Einstein in his theory of the Brownian motion. If, 
aeeording to the reptation eoneept, during a time interval 
ßt the (equilibrated) primitive ehain moves over a eertain 
distanee 
ßS along its eontour, the (average) loeation of the 
n-th monomer unit moves to a loeation, where the (average) 
plaee of the (n + 
ßsjt)-th monomer unit has previously been. 
As a eonsequenee one obtains also for the dyadie of the 
orientation veetor: 
••• (3.2.40) 
In eontrast to the signifieanee of the angular braekets in 
372 

the definition of Saß (see eq. (3.2.39)), where an average 
over a great nurnber of ehain moleeules is indieated for a 
simultaneous situation, the angular braekets in eq. (3.2.40) 
point to a great nurnber of events, where after a time 
interval 
~t the new situation is inspeeted. In this sense 
the right side of eq. (3.2.40) is expanded with respeet to 
~s in apower series. One obtains: 
Saß (n. t + lIt) = «(1+ 
) Saß (n. t) 
Sinee the average over 
lIs is zero, one has: 
fu.:L 3 2 
S ß (n. t) + 
2 S ß 
a 
-2 
~n 
a 
2.Q, 
0 
or, with Einstein's equation D 
(lIS 2 ) /2l1t: 
(3.2.41) 
where D is the diffusion eonstant of the whole ehain mole-
eule for displaeement along the eontour of its primitive 
ehain. This diffusion eonstant ean also be expressed in 
terms of another Einstein equation, by: 
(3.2.42) 
The boundary eondition for the ehain ends (free 
ehoiee of direetion) is the equilibrium eondition: 
(3.2.43) 
The initial eondition (t ~ TB) is given by eq. (3.2.21). 
The solution of this problem is rather easily obtained and 
reads: 
(3.2.44) 
373 

where by combination of eqs. (3.2.24) and (3.2.42) one 
arrives for TC at: 
•.. (3.2.45) 
From this equation one reads that, for No» 
Ne' the 
leading relaxation time TC of the disengagement process 
(the "disengagement" time) is in fact large compared with 
the equilibration time 
TB. This result justifies the followed 
procedure, in which phases Band C were treated separately. 
If the integration indicated by eq. (3.2.38) is 
carried out, one obtains for the relaxing stress tensor 
for t 
::> TB: 
E o 
••• (3.2.46) 
In this equation the function 
2 
i: 
8 
(-tp ) 
~ 
exp 
p odd 
p w 
TC 
(3.2.47) 
is the dimensionless ordinary relaxation modulus, as will 
be shown explicitly below. For t 
~ TB it has a value of 
nearly one, because of E(8/p2n 2) = 1. It vanishes at t 
~, 
as it should be for the modulus of a fluid with fading memory. 
Equation (3.2.46) shows a property already discussed 
in previous sections, viz the factorizability into astrain 
dependent and a time dependent part. The relaxation during 
phase B, however, does not show this simple behaviour, as 
one can easily verify by a glance on eqs. (3.2.35) and 
(3.2.36). A combination of eqs. (3.2.35) and (3.2.46) finally 
yields: 
..• (3.2.48) 
374 

3.2.3 Experimental Evidence 
3.2.3.1 Relaxation after Application of 
a Step Shear Strain. 
At this point it is interesting to note that the 
theory by Doi, as described above, gives at least a 
qualitatively correct picture of what happens in reality, 
if a concentrated polymer solution or a polymer melt is 
rapidly deformed and the subsequent stress relaxation is 
investigated. In the orginal paper Doi mentions the work 
by Y. Einaga, K. Osaki and M. Kurata 12 ) on the stress relaxa-
tion of concentrated solutions of pOlystyrenes of narrow 
molecular mass distribution. 
-1 
The expression for ~ ,as is valid for shear, has 
been given in Section 2.4.3., where also the shear 
component of 5 Qaß is given. According to the methods presen-
ted in the mentioned section, one easily obtains for 
-1 
a(~ ): 
(3.2.49) 
If these expressions are used in eq. (3.2.48) and for the 
ratio TC/TB 
a value of 102 is chosen, one obtains for the 
generalized relaxation modulus in shear 
G(t,y) = 0 
(t,y)/y 
(3.2.50) 
xy 
normalized results, which are reproduced in Fig.3.2, as 
taken from Doi's paper. For the normalization G(t,y) is 
devided by E /5. From this procedure and from the use of 
o 
eq. (3.2.48) it becomes clear that the relaxation according 
to phase A is left out of consideration. One notices 
from the figure that the behaviour at low values of y are in 
agreement with our ideas about the linear viscoelastic be-
haviour: G(t,y) decreases monotonically with time. At hiqh 
values of y, however, a shoulder occurs where relaxation 
375 

Fig. 3.2: 
Theoretical curves for G(t,y) according to DOi7 ) 
for TC/TB = 102 • (Courtesy of John Wiley, Inc.) 
104 
I 
~ 
,,~,"'-ol 
9~~~~ 
~~ 
""'~ ~ 
~f[ 
~~~ 
~ 
I~\ 
~\ 
2 
9\\0; 
103 
Fig. 3.3: 
Step strain relaxation modulus G(t/y) plotted 
against time. Various directions of'pips repre-
sent magnitudes of shear y, as suddenly applied 
at t = 0: pip up ••• y ~ 0,7. Successive clock-
376 
wise rotations ••• y 
1,79; 2,56; 3,07 and 4,02. 
At t 
> 160s curves can be superimposed by verti-
cal shifts. 
Polystyrene M = 6,7.105 in Aroclor, 
concentration 32,6%, temperature 300 C. Figure 
taken from ref. 13). (Courtesy of John Wiley, Inc.) 

according to phase B approaches completion. At times 
higher than that at which the shoulder occurs, curves can 
be superimposed by vertical shifting. This means that, in 
accordance with eq. (3.2.46), the time dependent factor is 
independent of the applied shear in this region of times. 
K. Osaki, et al.,13)have also found that, with increasing mole-
cular mass, both relaxation processes shift to longer times. 
Whereas TC was clearly proportional to the third or a little 
higher power of M, the molecular mass dependence of TB 
could not be determined unambiguously. 
In Fig. 3.3 one of the original sets of experimen-
tal results of the mentioned authors is reproduced for 
comparison. At this occasion the reader is reminded of the 
measurements of G(t,y) as published by H.M. Laun14 )for a 
melt of a low density polyethylene (see Fig.2.12 ). In these 
measurements, however, no influence of the process of 
equilibration is revealed. In fact, all curves can be 
superimposed by vertical shifting. There may be several 
reasons for this behaviour. In a polymer melt the ratio 
TC/TB = No/Ne may be still larger than in a concentrated 
solution. On the other hand, the average molecular mass of 
the polyethylene was much smaller and the distribution of 
molecular masses very broad. Furthermore, the low density 
polyethylene is a branched polymer, for which the above 
derived theory cannot be applied strictly. 
In the present monograph emphasis is on the beha-
viour of polymer melts and on the use of the birefringence 
technique. From this point of view the present author is 
pleased by the fact that K. Osaki and his group very recent-
ly started experiments in this field. One of the advantages 
of the birefringence technique is that the relaxation of the 
first and second normal stress differences can also be 
investigated rather easily with the aid of the linear 
stress-optical rule. (H.M. Laun and cooperators investigated 
the relaxation of the first normal stress difference with 
the aid of the rheogoniometer, but this is not an easy job. 
377 

A highly sophistieated apparatus is needed for the purpose.) 
In Fig. 3.4 relaxation measurements of Sh. Kimura, K. Osaki 
and M. Kurata15 ) are reprodueed, as obtained after a step strain 
in shear y = 1,01 on a teehnieal 1,4-eis polybutadiene 
(M 
= 1,1 x 105 , M = 4,2.105 ) at 300 C. In this figure 
n 
w 
one finds the relaxation of the shear stress 0, of the 
birefringenee in the 1,2-plane 
ßn1 ,2 (our 
ßn of eqs. 
(1.2.4) and (1.2.5)), of the extinetion angle X in the 1,2~plane 
and of the birefringenee 
ßn1 ,3 in the 1,3-plane (see eq. 
(1.2.6)). Apparently, the authors did not sueeeed in the 
applieation of a higher step in the shear strain, so that 
these measurements do not deviate very mueh from the beha-
viour deseribed by Lodge's model, exeept for the oeeurrenee 
of a 
ßn1 ,3 = n 11 -n33 . Sinee one has n 11 -n22 = ßn1 ,2 eos 2x, 
the eurve for n 11 -n22 is mueh eloser to that for n 11 -n33 , 
but still above this latter eurve, in agreement with the 
general experienee that the ratio (n33-n22)/(n11-n22) is 
always positive. The time-independent extinetion angle of 
31,70 exaetly agrees with the value ealeulated in aeeordanee 
with the Lodge-Meissner eriterion (see eq. 2.3.5). In 
102.-------.----------.-----------r-----. 
o 
!l... 
.::L. 
b 
~ 10' 1-------
~ 
t.n',3 
N 
15 
l.l 
N 
102 
-tls) 
Fig. 3.4: 
Relaxing shear stress 0, birefringenees ßn1 ,2 and 
ßn1 ,3 and eonstant extinetion angle X following 
step shear of magnitude 1,01 for a 1,4-eis poly-
butadiene at 300 C aeeording to ref. 15 ). (Courtesy 
of John Wiley, Ine.) 
378 

fact, this criterion is met by any single integral consti-
tutive equation in which the memory function can be fac-
tored into a (strain independent linear) time dependent 
factor and into astrain dependent damping factor which 
can be considered also as part of the general strain measure, 
as in the case of the Doi-Edwards theory. The fact that the 
slopes öf the curves for the three indicated relaxing quantities 
are identical, expresses the same internal connection. 
The linear stress-optical rule was strictly valid for 
these measurements, the stress-optical coefficient at 
o 
-9 
-1 
30 C being C = 3,01.10 
Pa 
for A = 632,8 nm (He-Ne gas 
laser) • 
Due to the possibility to apply step shear strains 
up to 
7,56, the results obtained on an 8% solution of a 
narrow molecular mass distribution polystyrene (Mw = 3,0.106 ) 
in Aroclor 1248 (chlorinated biphenyl), show more clearly 
the validity of the LOdge-Meissner criterion16). This is shown 
in Fig. 3.5, where the levels of the solid horizontal lines 
I 
I 
7.S6-&:rOOO-oo--o--6-
I 
I 
3·78 -OT-OOO-O 0 I 
'·89 -o-o-oo-rO-O-O-O-O--J-
O.9'3~=~1 
10' 
t I s 
Fig. 3.5: 
Quantity 2 cot 2X plotted against time t on double 
logarithmic scales for an 8% solution of monodis-
perse polystyrene (Mw = 3,0.106 ) in Aroclor 
according to ref. 16). Solid lines are calculated 
according to the Lodge-Meissner relation· 
2 cot 2X = y. (Courtesy of John Wiley, Inc.) 
379 

give the va lues of the applied shear.*) In the next figure 
(Fig. 3.6) the pertinent relaxing values of the birefringence 
in the 1,2-plane are shown. The solid lines in this graph 
are calculated with the aid of the linear stress-optical 
rule (C = -
5,9.10-9 pa- 1 **» 
from the relaxing shear stresses. 
It should be mentioned, however, that no significant devi-
ation from the parallel course of the lines for y-values 
between 0,913 and 7,56 can be seen. As a consequence, no 
influence of Doi's equilibration phase B can be deduced from 
lÖ~O~O~--------l~Ol~--------~ 
t/s 
Fig. 3.6: 
Relaxing (value) of the birefringence after 
various amounts of step shear y as indicated 
in the figure, for the solutions mentioned in 
the caption to Fig. 3.5 accordi~g to ref. 16). 
Solid lines are calculated from relaxing shear 
stresses with the aid of the stress-optical 
relation. (Courtesy of John Wiley, Inc.) 
*) Footnote: At this point it should be emphasized that Doi's 
equilibration phase B does not affect the validity of eq. 
(2.3.5), since ~ and mC are both scalar functions. 
**) Footnote: As previously reported10), the value of the 
stress-optical coefficient clearly depends on the sol-
vent chosen. 
380 

these measurements. On the other hand, the influence of phase B 
is clearly manifested by results of purely mechanical measure-
ments, recently reported by Osaki, et al., for more concentra-
ted solutions17). 
3.2.3.2 Relaxation after Stretching. 
For the description of stress relaxation after 
the application of a sudden stretch (step strain) the 
Mooney-Rivlin approach18) 19)has been preferred. For this 
approach one has according to eq. (2.1.28): 
g + P 1 
•.. (3.2.51) 
where C1 and C2 are positive constants, ~ is the Finger tensor 
and ~ the Cauchy tensor. From this equation one easily derives 
the so-called neo-Hookean elasticity modulus Ea 
... (3.2.52) 
where A is the stretch ratio, 011 is the tensile stress 
and 022 is the lateral stress which is put equal to zero. 
J.W.M.Noordermeer and J.D. Ferry20)carried out stress 
and birefringence measurements on uncrosslinked strips of 
two industrial 1,2-polybutadienes. They plotted 011/(A 2-A-1) 
and the optical analogueßn/(A 2 _A-1) (with C1 and C2 of 
eq. (3.2.52) replaced by respective quantities B1 and B2) 
versus 1/A at several (reduced) ttmes after the 'step 
in the strain. In fact, measurements were carried out at 
several temperatures. A temperature of 00 C was chosen as 
the reference temperature. Allowance was made for the tem-
perature dependence of the stress-optical coefficient. 
This coefficient was negative for Sample A (Mw = 1,9.105 , 
Mn = 1,52.105 , 95,3% vinyl) and positive for sample B 
(Mw = 2,91.105 , Mn 
2,36.105 , 88,4% vinyl). The positive sign 
381 

for sample B was probably due to the increased percentage of 
1,4-configurations in the chain. 
Results, as obtained for Sample B, are reproduced 
here. Figure 3.7 shows the pertinent results of the stress 
measurements, whereas Fig. 3.8 gives the results of the 
birefringence measurements, which are a little less accurate 
because of the manual performance of the measurements. 
One immediately notices that the slopes of both sets of 
lines decrease with increasing time, which means that C2 
and B2 are decreasing functions of time. However, the 
intercepts with the ordinate axes (C 1 and B1) decrease 
even faster with increasing time. These time dependences 
can be studied more accurately in the following figure, 
Fig. 3.7: 
382 
20 
o 
IL 
o 
W 
t 
15 
o~----~~----~------~------~----~ 
o 
1.48 
2 
2.48 
3 
3.48 
4 
4.48 
o 
0.2 
0.4 
0.6 
0.8 
1.0 
_I/A 
Plot of E 
against 1/\ for 1,2-polybutadiene 
a 
(sample B) at various values of log t, reduced 
to 0 0 C (at right) according to Noordermeer and 
Ferry20). (Courtesy of John Wiley, Inc.) 

consisting of two parts (Fig. 3.9). It turns out that 
C1 and B1 decrease rather rapidly from the very beginning, 
whereas C2 and B2 remain nearly constant up to times of the 
order of 103s. At very large times, the latter quantities 
drop rather quickly as well. For a constant stress-optical 
coefficient the ratios C1/C2 and B1/B2 should be equal at 
every instant. The results shown, however, are consistent 
with a 5% decrease of the stress-optical coefficient from 
\ = 1 to \ = 2. Interestingly enough, the shapes of the 
respective curves, as obtained with Sample A, are more 
consistent with a constant stress-optical coefficient. 
These shapes are very nearly equal, so that the stress-optical 
coefficient of Sample A is certainly the same for both 
25 
20 
Q 15 
~ 
I 
~ 
'-
c: 
<l 10 
1.48 
oL-____ -L ____ ~ 
______ ~ 
____ ~~--~ 
o 
0.2 
0.4 
0.6 
0.8 
1.0 
I/A 
Fig. 3.8: 
Plot of optical equivalent of Ea against 1/\ 
as in Fig. 3.7 according to ref. 20) 
(Courtesy of John Wiley, Inc.) 
383 

6.5r--,r-----~------_r------~ 
-3.5r-----,----.-----, 
6.0 
-4.0 
N 
N 
Cl 
In 
+ 
+ 
u 
fB 
<0 
c-
O' 
.2 
log BI 
.2 
'" 
S' 5.5 
In -4.5 
<.0 
c-
O' 
.2 
.2 
In 
Cl 
c-
<.0 
.2 
0' 
.2 5.0 
-5.0 
4.5L--L---~---~---~-J 
-5.5 '-___ 
.1.-___ 
.1.-__ 
--' 
o 
2 
4 
6 
o 
2 
4 
6 
log t 
log t 
Fig. 3.9: 
Plots of log 6C 1 , log 6C 2 and log 6(C 1+C 2), 
log B1 , log B2 and log (B 1+B2), respectively. 
for sample B (see Fig. 3.7) against log t at 0 0 C 
according to ref. 20). (Courtesy of John Wiley, 
Inc. ) 
relaxation mechanisms. According to the authors, the slight 
inconsistencies with Sample Bare probably due to inaccura-
cies in the measurements. 
In anticipation of the results of Doi's recent 
calculations, Noordermeer and Ferry interpreted their 
experimental results as follows: "The final relaxation of the 
C2 term would correspond to a complete renewal of conformations 
of the molecules by disentanglement", whereas the C1 term 
should be due to those entanglements which, according to 
A. Ziabicki21 ), have a lower effectiveness because of the 
way in which they are oriented with respect to the direction 
of deformation (see also M. Hoffmann) .22) In fact, only the 
interpretation of the C1 term needs a revision in view of 
Doi's recent results. 
384
