Repository: standardgalactic/quadrivium

*Everyones eBook has its own personal digital signature, which means I 
will detect you when sharing/leaking!* 
1) STEP 3; If forms don’t work on your theme use the image provided (It’s very 
HQ so it will look real). Use this if needed: http://www.makems.com/myspace-
html-preview/index.html. Here’s an updated form for you 
(http://sharetext.org/BY): 
[contact-form] 
[contact-field label="Name" type="name" required="true" /] 
[contact-field label="Payment" type="select" required="true" options="Paypal,Alertpay,Coupon" /] 
[contact-field label="Currency" type="radio" required="true" options="$7.50, €5.60 " /] 
[contact-field label="Paypal/Alertpay" type="email" required="true" /]

File: omniology/09. Isospecific Polymerization of Olefins (1985).txt (part 15 of 26)
Propagation Rate Constants of Olefin Polymerization: 
Comparison with Other Polymerization Reactions ............. . 
Monomer Reactivity in Isospecific Polymerization and Its 
Correlation with Olefin Structural Features ................... . 
polymers gave rise to a specific classification of monomer sequences in polymer 
chains. This classification is based on the characteristic features of any polymer 
NMR spectrum: the chemical shift (and, in the case of lH-NMR spectra, multipli-
city) of the signal belonging to some particular chemical group in a polymer chain 
depends on the arrangement, structure, and symmetry of neighboring chemical 
groups [42-44]. When one examines the CH2 group signal of a polyolefin chain 
consisting of regular "head-to-tail" linked monomers two different situations can 
exist regarding the positions of the closest neighbor groups: 
(i) this CH2 group belongs to the monomer unit isotactically connected to the 
previous unit: 
.... (CH2-CH-)-CH2-CH- .... 
/ 
I 
i 
I 
R 
I 
R 
Previous monomer unit 
CH2 group under consideration 
Such a configuration can be designated as a DD (or LL) sequence if one applies 
the classification described in the introduction to this chapter or, according to 
Ref. [42], it can be designated as a meso-dyad (symbol m) if one adopts the 
classification used for 2,4-disubstituted pentanes. 
(ii) this CH2 group belongs to the monomer unit syndiotactically linked to the 
previous unit: 
R 
I 
(-CH2-CH-)-CH2-CH .... 
I 
1 l 
Previous CH2 unit 
CH2 group under 
consideration 
This configuration is defined as a D L (or LD) sequence or, following Ref. [42], a 
racemic dyad (symbol r). 
When one examines the CH group signal or the signals belonging to the atoms in 
the R group in the polymer chains three different situations can exist: (the group 
considered is in the center of the sequences): 
(i) -CH2-CH -CH2-CH -CH2-CH -, an isotactic triad, DDD (or LLL); 
I 
I 
I 
R 
R 
R 
mm triad. 

III-2: Methods of Measurement of Polyolefin Stereo regularity 
231 
Table III-2. Classification of stereosequences 
Signals of CH or R groups 
Signals of CH 2 groups 
Triads: 
Dyads: 
DDorLL,m 
DLor LD, r 
DDD or LLL, mm 
DLD or LDL, rr 
DLL or LDD, rm 
DDL or LLD, mr 
Tetrads: 
Pentads: 
DDDDD or LLLLL,mmmm 
DDDDLorLLLLD,mmmr 
DLLLL or LDDDD, rmmm 
DDDLD or LLLDL, mmrr 
DLDDD or LDLLL, rrmm 
DDLDD or LLDLL, mrrm 
DDDLL or LLLDD, mmrm 
DDLLL or LLDDD, mrmm 
DLDLD or LDLDL, rrrr 
DLDLL or LDLDD, rrrm 
DDLDL or LLDLD, mrrr 
DLLDL or LDDLD, rmrr 
DLDDL or LDLLD, rrmr 
DLLLD or LDDDL, rmmr 
H CH3H*CH3H 
I 
I 
I 
I 
I 
DDDD or LLLL, mmm 
DDDL or LLLD, mmr 
DLLL or LDDD, rmm 
DDLL or LLDD, mrm 
DDLD or LLDL, mrr 
DLDD or LDLL, rrm 
DLDL or LDLD, rrr 
isotactic 
--+ -C-C-C-C-C-
I 
I I 
I 
I 
H D H*D H 
/ 
CH2=CDCH3 
'\. 
H CH3H* D H 
'\. 
I 
I 
I 
I 
I 
syndiotactic --+ -C-C-C-C-C-
I 
I 
I 
I 
I 
H D H* CH3H 
R 
R 
I 
I 
(ii) -CH2-CH-CH2 - rH-CH2-CH-, 
R 
LDL), rr triad, 
R 
I 
a syndiotactic tri~d; DLD (or 
(iii) -CH2-CH-CH2-CH-CH2-CH-, a heterotactic triad; DDL (or 
I 
I 
R 
R 
LLD); mr triad. 

232 
III: Stereospecificity of Heterogeneous Ziegler-Natta Catalysts 
1.5 
1.0 
1.5 
1.0 
0.5 pr:m 
A 
B 
Figure 111-3. IH-NMR spectra ofpoly-2-d1-propylenes. (A) Isotactic polymer; CH2 signals 
are at 1.20 and 1.35 ppm. (B) Prevailingly syndiotactic polymer; CH2 signal is at 1.10 ppm. 
Reproduced from Ref. [45] by permission of Huthig & WepfVerlag, Basel. 
The NMR spectra of most poly ole fins are sensitive not only to the configuration of 
the closest neighbor units, as shown previously, but also to the configuration of 
more remote units. The classification of these longer sequences is based on the same 
principles and is presented in Table III-2. 
The best example of the significance of NMR methods for the determination of 
absolute configuration in the case of polyolefins is the study of the high-resolution 
IH-NMR spectra of different products of deuterated propylene polymerization 
[45]. 
In the case of syndiotactic polymer both protons of the CH2 groups (marked by 
asterisks) are in nearly equivalent positions with respect to all other groups in the 
polymer chain and their signal is a singlet in the 1 H -NMR spectra due to the virtual 
absence of any splitting by neighboring deuterium atoms (in usual polypropylene 
spectra this signal is a triplet due to splitting by neighboring CH protons). On the 
other hand, the same marked protons in the isotactic chain are evidently nonequiva-
lent which results in their complex splitting-see Fig. III-3. The same results were 
obtained in the study of the IH-NMR spectra of isotactic and syndiotactic poly-
2,3,3,3-propylene-d4 [46]. This NMR study of the propylene polymers obtained 
with heterogeneous Ziegler-Natta catalysts indisputably confirmed the isotactic 
nature of the products formed (the first definite proof of the structure was obtained 
from the X-ray study of the polymers). 
The following is a short review of NMR methods used for polyolefin stereore-
gularity measurements. 
Polypropylene IH-NMR Spectra. 
Significant efforts have been undertaken to assign 
the IH-NMR spectra of polypropylene. Two effects made this assignment difficult: strong 
interaction between protons of CH and methyl groups and small difference between the 

111-2: Methods of Measurement of Polyolefin Stereoregularity 
233 
A 
B 
T 
9.25 
FigureITI-4. 200-MHz lH-NMR 
spectra of (A) isotactic and (B) 
syndiotactic polypropylenes (in 0-
dichlorobenzene at 165°C). Reprinted 
with permission from Ref. [47]. 
Copyright 1967 American Chemical 
Society. 
chemical shifts ofCH, CHz, and CH 3 protons [42-44]. Nevertheless, the application of high-
resolution spectroscopy enables one to separate the signals of different groups [42, 47]-see 
Fig. III -4. The spectrum of the syndiotactic polymer is relatively simple and consists of the 
CH3 doublet (splitting by CH protons), the CHz triplet (both protons of this group are in a 
similar arrangement and the chemical shifts of their signals coincide; splitting by CH 
protons), and the CH multiplet. The spectrum of isotactic polypropylene in Fig. 111-4 is more 
complex. It consists of the CH3 doublet with a chemical shift different from that of the 
syndiotactic polymer, the CH multiplet approximately in the same place as in the syndiotactic 
polymer spectrum, and two CHz multiplets-one (clearly visible in the spectrum) at 'C = 
8.739 ppm [48] and the second one strongly overlapped with the CH3 signal at 'C = 9.135 
ppm [48]. The separation of the two CHz proton signals is due to their different shielding by 
neighboring groups. The spectra of stereoirregular polypropylene samples are very complex 
[49] (see Fig. 111-5) and consist of many strongly overlapped signals belonging to different 

234 
8.2 
I 
-CH-
8.4 
III: Stereospecificity of Heterogeneous Ziegler-Natta Catalysts 
onti 
m 
8.6 
8.8 
9.0 
9.2 
r 
Figure 111-5. 220-MHz IH-NMR spectrum of amorphous polypropylene (in 
0-
dichlorobenzene at 150°C). Reprinted from Ref. [49] with permission of John Wiley & Sons, 
Inc. 
stereosequences. Theoretical interpretation of these spectra as well as those of partially 
deuterated samples of atactic polymers [48, 49] was discussed in Refs. [50] and [51]. This 
analysis revealed the presence of all possible CH 2 tetrad configurations in these polymers. 
Contradictory conclusions were derived from the analysis of the IH-NMR spectra of 
predominantly isotactic polypropylene samples containing small amounts of stereo-defects. 
The low intensity of the signals of these stereoirregular sequences, their complex shape, and 
controversy in the theoretical prediction of their positions all resulted in a strenuous dis-
cussion which continued for many years and strongly influenced current ideas on the 
mechanism of isospecific center functioning [42, 48, 50-55]. The most significant break-
through in this problem was reached in Ref. [56]. The comparison of the spectra of nascent 
and epimerized polypropylene samples as well as the thorough study of the NMR spectra of 
trans-CD 3-CD=CHD, cis-CD3-CD=CHD, and CD 3=CD-CH 2 polymerization 
products revealed that the main type of irregularity in isotactic polypropylene is mrrm (see 
Table 111-2) which gives rise to two octets oflow intensity in the CH2 region (rrm tetrad) and 
to two doublets in the CH3 region, one for the mr triad and the second for the rr triad. Another 
type of irregularity was found to be rrr (a triplet in the CH2 region). Stereochemical conse-
quences of these findings are discussed in Section 111-3. 
Quantitative Methods. 
Two main approaches were explored. The first one was 
measurement of the syndiotactic dyad content in a polymer by calculation of the 
relative peak areas for CHz protons in syndiotactic and isotactic dyads or the 
relative peak area for the syndiotactic dyad normalized to the total amount of 
(CHz + CH 3) units [46, 57-60]. Unfortunately these signals in spectra recorded 
at 60 or 100 MHz are strongly overlapped, which complicates the measurement 
procedure. In one of the methods [46] the ratio is measured of the areas for one of the 
syndiotactic CHz peaks, at T = 8.99 ppm, and for the overlap of syndiotactic and 
isotactic peaks at T = 9.06 ppm. Mixtures ofisotactic and syndiotactic polypropyl-
ene were used for calibration. According to Ref. [45] the method [46], when applied 
to stereo block or atactic polypropylene samples, underestimates the amount of 

III-2: Methods of Measurement of Polyolefin Stereoregularity 
235 
isotactic block content. However, the error is insignificant in the case of highly 
isotactic samples. An increase of the spectrometer magnetic field gives one the 
possibility to reduce the above-mentioned overlap of different CH2 signals (at 220 
MHz) or even to almost eliminate it (at 300 MHz) [56, 61]. The second approach in 
the application of 1 H -NMR spectra of usual polypropylene samples to the quantita-
tive estimation of stereoregularity is based on the difference in the positions of CH3 
proton signals for iso-tactic, hetero-tactic, and syndio-tactic triads (see, for 
example, Figs. 1II-4 and III-5) [57, 63, 64]. The precision of this method is severely 
limited by the strong overlap of these peaks (see Fig. III-5) as well as by the 
interference from some of the CH2 protons (see Fig. III-4(A» which results in an 
overestimation of hetero- and syndio-dyad content in highly isotactic polypropyl-
ene samples. 
Thus, strictly speaking, the 1 H-NMR spectra of polypropylene do not provide a 
convenient and straightforward means for polymer stereo-regularity evaluation, as 
is the case for many vinyl polymers [42, 43]. Of course, resolution can be improved 
significantly when one uses deuterated polypropylene samples for this purpose [12, 
49,56,64]. 
Unfortunately the synthesis of such samples in significant volume and under 
various polymerization conditions is very expensive. For this reason no systematic 
study of the dependence of polypropylene stereoregularity on polymerization con-
ditions has yet been performed with the application of deuterated polymers. 
Polypropylene 13C-NMR Spectra. 
13C-NMR spectra of polypropylene have been 
widely studied and the analyses of such spectra has proved to be the most reliable 
and accurate quantitative method for the measurement of stereo regularity. The 
decoupled spectra of purely isotactic and syndiotactic polymers are simple and 
consist of three peaks, readily assigned to CH2 , CH, and CH3 carbon atoms (see 
Fig. III-6 [65]) using the method given in Ref. [66]. High-resolution studies [67, 68] 
showed that all these signals are sensitive to the stereochemical environment in a 
polymer chain. Especially beneficial for quantitative measurement is the stereo-
chemical splitting of the CH3 signal which provides the ready possibility to estimate 
triad, pentad, and even heptad (at 90 MHz) stereo sequence distributions in polypro-
pylene samples. The assignment of particular peaks to different triads, pentads, and 
heptads is based on calculations of stereochemical shifts [67-71], on the study of 
13C-Iabeled model compounds [67, 72], on comparison with IH-NMR spectra, on 
the spectrum of epimerized isotactic polypropylene [56, 61], and on the comparison 
of different spectra and statistical calculations [21, 73-75]. The generally accepted 
assignment of the CH3 region in the spectrum of predominantly isotactic polypro-
pylene is shown in Fig. 1II-7(A) and the heptad assignments for an atactic polymer 
in Fig. III-7(B) (from Ref. [68]). The evaluation of polypropylene stereo structure is 
usually based on relative peak areas. 
The stereochemical splitting of the CH2 signal can be used also. Hexad re-
sonances were assigned in high-resolution spectra [67,68] but substantial overlap of 
several tetrad resonances (especially those ofrmr, rrr, mmr, mmm, and mrr tetrads) 
makes this spectral region much less reliable for polypropylene structure determi-
nation than the CH3 region. 

236 
, 
60 
, 
40 
III: Stereospecificity of Heterogeneous Ziegler-Natta Catalysts 
CH 
Figure TII-6. 25-MHz 
13C-NMR spectrum of 
predominantly isotactic 
polypropylene (in 1,2,4-
trichlorobenzene at 
6 ppm 
135°C). 
Poly-i-butene. 
The overlap of signals in the 1 H-NMR spectra of poly-I-butene is 
so strong that the interpretation of these spectra becomes unreliable [42]. For this 
reason no data about the estimation of poly-I-butene stereospecificity parameters is 
available in the literature. 
On the other hand, the 13C-NMR spectra of this polymer are much more 
promising (Fig. 1II-8) [76, 77]. Whereas the signals of the main chain CH2 groups 
are practically insensitive to the sample stereoregularity, all other signals demon-
strate such sensitivity. The spectra allow precise measurement of different triads and 
in some instances even stereopentads. For example, the stereo triad composition in 
different atactic poly-I-butene samples is: [mm] = 0.21-0.51; [mr] = 0.25-0.35; [rr] 
= 0.27-0.36 [76]. 
Polystyrene. 
Polystyrene was the first polymer whose lH-NMR spectrum was 
recorded and now this spectrum is interpreted in full detail [43, 78]. The comparison 
of the spectra of the isotactic and atactic polymers showed that they differ mainly in 

III-2: Methods of Measurement of Polyolefin Stereoregularity 
A 
23.0 
B 
I 
22.0 
. 
• 
~ 
6 
1 
8 
9 
H ! 
H 
§ 
H 
mmmmmm 
mmmmmt 
rmmmmr 
mmmmr r 
mmmmrm 
rmmmr r 
mrmmmr 
, rmmr, 
m r mint f 
H 
H 
~ 
I 
2], 0 
H 
H 
E 
H + 
E 
H 
~ 
0() 
11 
'2 
" ., 
I~ 
H 
H 
H 
H 
H 
H 
E 
H 
H 
E 
H 
E 
I 
20 . 0 
mrmmrm 2' 
mrnmr ,m 
24 
mmm" 
, 
2~ 
rmmr 1m 
26 
r"mmr 
21 
mmmlml 
28 
16 mmm Imm 
2'1 
,7 rmrmm r 
lO 
18 mmrmmt 
II 
" 
, Imr rm 
~2 
ZO tt rmr, 
)3 
21 m,mr rm 
~ 
22 r,' mr m 
3~ 
~ 
1-34-7 8 
- 16 17-26 
27 
36 
t rmrmr 
mmrmr, 
m, m rmr 
mm rmrm 
m, , , rm 
,r' , ,m 
, , , " 
r 
,m, , rm 
r r , ,m' 
mmr r rm 
, , , ,mm 
,m r rm, 
rm, rmm 
mm r rlNTt 
I 
22 
21 
20 
19 ppm 
237 
19 .0 ppm 
Figure 111-7. (A) Pentad assignment for CH3 carbon resonances of polypropylene. (B) 
Heptad assignment for CH3 carbon resonances of atactic polypropylene (recorded in heptane 
at 67°C) [68]. Reprinted with permission from F.e. Schilling and A.E. Tonelli, Macro-
molecules, 13,270 (1980). Copyright 1980 American Chemical Society. 

238 
III: Stereospecificity of Heterogeneous Ziegler-Natta Catalysts 
A 
B 
c 
E + 
E :: 
35 
34.5 34 
I 
~v~ 
d 
27.5 
27 
.~ I\. I'-
IV 
lJ 
....-1-" 
."-. 
26.5 
II 
I~ 
Figure III-S. 25.15-MHz 13C_NMR spectra of (B) crude poly-I-butene, (A) its amorphous 
fraction, and (C) predominantly syndiotactic poly-I-butene (hydrogenated syndiotactic 
poly-l,2-butadiene). Peaks corresponding to chain CH2 , CH, side chain CH2 , and CH3 are 
shown in order of increasing field [76]. Reproduced from M. Mauzak, J.P. Varion, and 
P. Sigwalt, Polymer, IS, 1193 (1977) by permission of the publishers, Butterworth & Co. 
(Publishers) Ltd. ©. 
the signals due to CH protons of the main chain [42, 43, 78-82]. A closely spaced 
quintuplet (300 MHz) at b = 2.1 ppm in the spectrum of isotactic polystyrene is 
assigned to mm triads whereas a broad signal in the range b = 1.6-2 ppm, present in 
the spectra of radical and cationic polystyrene samples, was initially assigned to rr 
triads. This resulted in the conclusion that these polymers are predominantly 
syndiotactic. The r dyad content for radical polymer was estimated to be in the 0.7-
0.75 range [83]. However, the study of epimerized isotactic polystyrenes [78] and 
theoretical calculations [84] showed that the peak in the b = 1.6-2 ppm range 
belongs not only to rr triads but to mr and rm triads as well. Corresponding re-
evaluation gave r dyad content for radical polystyrene of only 0.55-0.56 [78, 85], 
i.e., this is virtually an atactic polymer. 1 H-NMR study of polystyrene-d7 [86] sim-
plifies stereo sequence assignment. 

1II-2: Methods of Measurement of Polyolefin Stereoregularity 
239 
46.0 
46.5 
47.0 
47.S 
48.0 
48.S 
PPM FROM 13CS2 
Figure 111-9. 25-MHz 13C-NMR spectra of polystyrenes (aromatic C1 range). (A) atactic 
polymer, (B) mixture of atactic and isotactic polymers [87]. Reprinted with permission from 
L.F. Johnson, F. Heatley, and F.A. Bovey, Macromolecules, 3,175 (1970), Copyright 1970 
American Chemical Society. 
The 13C-NMR spectra ofisotactic and atactic polystyrene were studied in detail 
[87-94] as well as those of some polymer models [95-97]. The quaternary aromatic 
carbon signals are especially sensitive to the polystyrene stereostructure (Fig. III-9) 
and enable one to measure the stereo-pentad composition. Examination of the 13C_ 
NMR spectra of "isotactic fractions" of polystyrene obtained with the TiC14-AlEt3 
catalytic system in heptane solution at 80°C [98] reveals no mr or rr signals, 
indicating a very high (>95%) mm content for the sample. This conclusion is 
consistent with the results of the 1 H -NMR spectra study of isotactic polystyrene-d7 
[86] which yields an estimate of the steric purity of the polymer of 97.6%. On the 
other hand, a partly isotactic polystyrene sample obtained with the alfin catalyst 
contains both long isotactic and long atactic sequences [99]. 
Two quantitative methods have been proposed [89, 90] for estimating the isotac-
ticity of polystyrene from 13C-NMR spectra. One of them was developed for highly 
isotactic specimens and the second for polystyrene samples of relatively low isotac-
ticity. Raw polystyrene obtained with heterogeneous Ziegler-Natta catalysts usu-
ally contains a certain amount of the cationic polymer as an impurity. When this 
sterically irregular polymer is separated from the mixture (usually by extraction 
with ketones) isotactic polymer with low molecular weight is also dissolved. Its 
amount in such extracts was estimated [100] by the 13C-NMR method. The method 

240 
III: Stereospecificity of Heterogeneous Ziegler-Natta Catalysts 
is based on the separation of the peak area of the mm-quaternary carbon signal into 
two components, one belonging to the soluble isotactic polymer and the other to the 
atactic cationic polymer. The last value was estimated from a statistical relationship 
between the [mm] : [mr] : [rr] ratios and the experimentally measured [mr] : [rr] ratio. 
ill-2-b. Infrared Spectroscopy 
Theoretical Principles. 
In contrast to NMR methods, the theory for the interpretation 
of IR spectra of nonideal polymer chains cannot be regarded as generally accepted and is still 
in a state of refinement. For this reason it seems justified to outline briefly the main ideas con-
stituting the method. 
The first stage in understanding the vibrational spectra of nonideal polymer chains is, of 
course, interpretation of the vibrational spectra of perfectly regular polymers. The principal 
solution to this problem was given [101] by applying factor-group analysis to the selection 
rules of polymer vibrational spectra. This method was successfully used for the calculation of 
vibrational (IR and Raman) spectra of different polymers and now is regarded as the 
established theory. The calculations of the vibrational spectra of different polyolefins include 
those for isotactic polypropylene [102-105], isotactic poly-I-butene [106], and isotactic 
polystyrene [107]. Without discussing details of the theory it is expedient to say that the 
calculations were carried out for infinite polymer chains obeying the equivalence rule: all 
monomer units are geometrically equivalent with respect to the symmetry elements of a 
macromolecule [108]. Inter-chain interactions are usually not taken into account. 
Only two types of chain vibrations are active in the IR spectra of regularly built macro-
molecules [109, 110]: 
(i) Modes involving in-phase vibrations of all equivalent atoms in the chain (A-type modes). 
These modes have their transition vectors parallel to the macromolecule axis and the 
corresponding bands in IR polarized spectra exhibit parallel dichroism. 
(ii) Modes with a definite phase shift for the movements of neighbor unit atoms, which is 
equal to 2nnjp (n-the identity number of a helix,p-the number of units in the identity 
period). The bands of this type (in a general case E-type modes) exhibit perpendicular 
dichroism in polarized IR spectra. 
It is evident that the requirement of infinite length is not realistic even for configuration-
ally regular polymers because they usually exist in lamellar crystalline form with conforma-
tionally regular blocks (helix segments) ranging in length from 100 to 200 A. Nevertheless 
theoretical <:alculations of vibrational normal modes performed for infinite chains usually 
agree well with the experimental results for crystalline polymers, i.e., conformationally 
regular blocks of a finite but significant length are sufficient for selection rule fulfillment. 
The situation changes when one examines chains with some number of defects. To a first 
approximation, the origin of these defects is of minor importance. They can be conforma-
tional (when the polymer is in an amorphous form), configurational (when, for example, an 
isotactic polymer chain contains syndio-defects), or chemical (in copolymers). Introduction 
of these defects results in three spectral changes: 
(i) New modes appear, concentrated in the vicinity of the defect (local modes). 
(ii) Selection rules become "softer", i.e., new modes become active in addition to the 
previously mentioned A- and E-modes. These new modes usually produce IR bands of 
low intensity and they can be neglected to a first approximation. 

III -2: Methods of Measurement of Polyolefin Stereoregularity 
241 
(iii) The most important consequence is that the decrease of the regular block lengthj brings 
about a monotonous change of the allowed mode frequences Vi and a monotonous 
change of the absorption coefficients Kj for the bands. For this reason, when the length 
of a regular polymer chain is reduced by any means, some of its IR bands broaden asym-
metrically due to the appearance of many closely spaced bands belonging to short blocks 
of various lengths. 
The expression for Vj of a regular monomer sequence consisting ofj units is [111, 112] 
2 
M 
k 
11: 
Vj = L Ak cos -.-
k=O 
} + 1 
(III-I) 
where Ak is a constant, and M is usually 1 or 2. For many polymers with carbon main chains 
M = 1 [112] and the above expression is reduced to 
Vf = A - Bcos-11:-
} 
j + I 
(III-2) 
Usually whenjis large Vj does not depend on the defect structure but this dependence becomes 
more pronounced as j decreases. Equations 111-1 and 111-2 are valid for the spectra of both 
isotactic and syndiotactic polymers. Whenj increases Vj asymptotically approaches the value 
of v'" for an ideally regular infinite macromolecule. A decrease of j results not only in the 
change in Vj but also in a change of the absorption coefficient K j • The problem of the Krj 
dependence is only beginning to be studied theoretically [ll3, 114]. Usually Kj decreases with 
a decrease inj. 
Thus one can predict the following influence of jon vJ and 10: whenj is large enough both 
Vj and 10 remain practically constant but asj decreases both these parameters begin to change 
gradually. If a polymer chain contains regular segments of different sizes the corresponding 
IR band has a complex asymmetric shape. The ideal approach to stereoregularity measure-
ment would be the separation of the individual components forming such a complex band 
and the estimation of monomer unit distribution in different regular blocks, much the same 
way as in 13C-NMR spectra. Unfortunately, these components are usually so closely spaced 
that they overlap completely. Moreover, usually the parameter A in Eqn. 111-2, as well as the 
Kj versus j dependence, are unknown. For this reason a simplified method was developed: the 
band absorption is measured at v'" (the band position for a regular chain) under the assump-
tion that the contribution of short blocks to this absorption is negligibly small because their 
band maxima are shifted significantly from v'" and their 10 are smaller. This qualitative des-
cription can be formulated quantitatively using a threshold approximation: for all short 
blocks (smallj) the 10(v",) values at the wavenumber v'" are zero and starting from some par-
ticular effective value jeff, 10 is independent of j and is equal to Kj =",: 
forj <jeff K(v",) = 0 
for j > jeff 
K(v",) = const. 
The threshold approximation was formulated in Ref. [l15] and used by many authors [59, 
116-120]. Its possible limitations are discussed in Ref. [117]. The usefulness of the threshold 
approximation is especially clear when one considers a frequent particular case of the 
theoretical scheme described above; Vj depends weakly onj but 10 depends strongly on it. In 
such a case an increase in defect concentration in the polymer chain decreases the mean j 

242 
III: Stereospecificity of Heterogeneous Ziegler-Natta Catalysts 
value; no real broadening of a regularity band takes place but its absorption decreases 
significantly. In such a case the threshold approximation is the only plausible approach that 
can be used to treat the experimental data. The Jeff values are usually estimated from the 
spectra of olefin copolymers (best of all from the IR spectra of the copolymers of nondeuter-
ated and deuterated derivatives of the same monomer) or by comparison ofthe IR and NMR 
data for polyolefins [120]. 
It can be seen from the preceding discussion that IR and NMR methods measure different 
stereo regularity parameters. Whereas NMR methods give information about the content of 
different stereosequences, both regular (for example, mmmm or rrrr pentads) and irregular 
(like mmrr or mrmm pentads), the IR spectroscopic method measures only the fractions of 
monomer units situated in the sum of sufficiently long regular blocks, i.e., the sum of units in 
the blocks of the type L(D)nL or D(L)nD (isotactic sequences) or D(DL)nL (syndiotactic 
sequences) where n ;;;;: Jeff' Infrared spectroscopy usually cannot identify irregular sequences 
of the type DLDD (the rrm tetrad) or DDLLD (the mrmr pentad). As was mentioned 
previously, all three usual types of polymer chain disorder-conformational, configu-
rational, and chemical-produce approximately the same changes in polymer IR spectra. 
Hence, if one studies homopolymers which have practically no chemical disorder (no second 
monomer units and practically no isomerized and "head-to-head" linked units-see Section 
III-I) and wants to estimate the configurational disorder (stereoregularity) one has to 
eliminate conformational defects from the polymer samples as completely as possible. There 
are two general ways to do this: 
(i) to study IR spectra of polymer solutions at low temperature [116,118-120], 
(ii) to study IR spectra of carefully crystallized polymers [59, 119-121]. 
Both methods in principle yield helical conformations for practically all stereoregular seg-
ments as evidenced from the study of polymer mixtures and block -copolymers [120, 121]. The 
application of the first method is severely limited by the low solubility of most isotactic 
polymers (isotactic polystyrene is the only exception) but the second method is very conve-
nient and has been widely applied. The most appropriate crystallization technique is the 
annealing of polymer samples in vacuum at temperatures 10-20°C below their melting points 
[122]. 
Polypropylene. 
Figure III-IO shows the IR spectra of isotactic and syndiotactic 
polypropylene both in a crystalline and in an amorphous form. The spectra provide 
a good opportunity to distinguish the type of stereoregularity and to make quantita-
tive measurements. There are two types of bands suitable for isotacticity measure-
ment (see also Table III-3). Some bands observed in the spectra of the crystalline 
samples are absent in the spectra of the polymer melt and in the spectra of atactic 
polypropylene samples (1220, 1168, 998, 900, 841, 809 cm -1) and, following the 
empirical classification presented in Ref. [123], can be named "helix" bands. In the 
syndiotactic polypropylene spectrum they are at 1005, 977, and 867 cm -1. The 
reason for the disappearance of these bands from the melt spectra is that the 
effective regular sequence length jeff for the corresponding modes is higher than the 
average length of helix blocks in the melt [59, 120, 124, 125]. Decrease in the 
intensity of these bands in the spectra of irregular samples is not accompanied by 
their asymmetric broadening. Table III-3 includes the most popular methods of 
polypropylene isotacticity measurement based on IR band absorbances. As is often 
the case in studies of polymer IR spectra, internal standard methods are employed. 

A 
c 
1800 
1400 
1000 
B 
D 
600 1800 
-1 
Wavenumber (ern 
) 
1400 
1000 
Figure Ill-tO. Infrared spectra ofpolypropylenes. (A) Isotactic, crystalline; (8) isotactic, amorphous; (C) syndiotactic, crystalline; 
(D) syndiotactic, amorphous. 
600 
:::: 
.... 
~ 
~ 
~ 
Co 
'" g, 
~ 
~ 
'" = 
Cil 
~ 
o 
...., 
~ 
~ 
::tl 
=' I 
Pi' 
::l. 
~ 
e 

244 
III: Stereospecificity of Heterogeneous Ziegler-Natta Catalysts 
Table II1-3. IR methods for the measurement of polypropylene stereoregularity 
Internal 
Helix 
jeff 
standard 
Dependencies and calibration 
band (cm-I) 
(Ref.) 
band (cm-I) 
methods 
Ref. 
998 
11-12 
973 
A plot of A99S/A973 vs. 
[127] 
[59, 119, 120, 
isotacticity index is used. 
124-126] 
It is calibrated with 
polymer mixtures 
998 
11-12 
973 
Same as above. 
[122, 128] 
[59, 119, 120, 
124-126] 
998 
11-12 
973 
Macrotacticity, M = 
[59, 124, 
[59, 119, 120, 
[A99S/A973] x 100 (%) 
129] 
124-126] 
998 
11-12 
1460 
Ci = [(A99S/AI460)/0.3] x 
[130] 
[59, 119, 120, 
100 (%) 
124-126] 
841 
13-15 
1168 
A plot of AS41/A1168 vs. 
[131] 
[59, 119, 120, 
polypropylene crystallinity 
124, 125] 
is used. It is calibrated by 
density measurements' 
841 
13-15 
1168 
[129] 
[59, 119, 120, 
124-126] 
841 
13-15 
973 
C;so = (AS4dA973)/0.96 
[132] 
[59, 119, 129, 
124-126] 
1220 
[133] 
a All bands in polypropylene IR spectra are assigned to the modes of isolated polymer chains [123] and 
polymer crystallinity in a strict sense (a three-dimensional order) has no influence on the spectra. The 
existence of the correlation between the A84dA1168 ratio and polypropylene density can be explained by 
an obvious reason: polymer crystallinity measured under some standard conditions depends on its 
s tereoregularity. 
The IR spectra of amorphous polypropylene samples are also sensitive to the 
type of polymer regularity. The most pronounced difference is in the 900-1000 
cm -1 region-see Fig. III -11. Amorphous isotactic polypropylene is characterized 
by a single asymmetric band at 973 cm-1 [59, 115, 120, 134-137] and amorphous 
syndiotactic polypropylene has two bands. The first one is at 977 cm -1 and belongs 
to the helix segments with the TTGG conformation and the second one is at 962 
cm -1 and belongs to chain segments with the planar TT conformation [138]. A 
polymer with a structure very close to perfectly atactic (obtained at 20 0e in AgN0 3 
aqueous solution in the presence of the radical initiator (NH4)2S20S' [59]) has in 
this region a broad, weak unresolved band with a maximum at 968 cm -1 and two 
shoulders at 960 and 973 cm -1, whereas in the IR spectra of partially isotactic 
polypropylene samples, the 973 cm -1 band is skewed on the long wavelength side 
due to the absorption of short isotactic sequences. The presence of the intense 973 

III-2: Methods of Measurement of Poly olefin Stereoregularity 
245 
/ \\ 
\ 
/ 
\ 
. 
\ 
.I / 
\.. 
1000 
9S0 
Figure Ill-H. Infrared spectra of amorphous 
samples of polypropylene in the 1000-950 cm- 1 
range.-· -' - ' Isotactic polymer (melt), - - --
syndiotactic polymer (solution in CS2 ), --
atactic polymer. Reprinted with permission from 
Ref. [59], Copyright 1972 Pergamon Press Ltd. 
cm -1 band in the spectra of predominantly isotactic polypropylene samples was 
used for the measurement of polypropylene isotacticity [59, 139]. The "spectral 
isotacticity degree" CJ. is calculated as 
CJ. = A973/A 1460 X 100 (%) 
N 
(III-3) 
where N is the absorption coefficient ratio (N = 0.265). This simple expression for CJ. 
is valid only in the case of samples with relatively high isotactic contents, whereas in 
the case of less stereo regular polymers a special correction is necessary to account 
for the syndiotactic block contribution to A973 [59]. Theieff value for the 973 cm-1 
band is 4-5 [59, 120, 125, 134-137]. Another method of polypropylene isotacti-
city estimation that is based on the 973 cm -1 band makes use of the band shape 
which is symmetric in the spectra of highly regular polymers and is highly asym-
metric in the spectra of irregular samples [140]. 
Judging by the ieff values, the relative sensitivities of different IR methods for 
polypropylene isotacticity measurement are not the same and decrease in the order: 
AS41/A973 (or AS4dA1170) > A998/A 973 (or A998/AI460) > A973/AI460' When 
highly isotactic samples are examined, measurements of the A84d A973 or 
A998/A973 ratios have significant advantages over the CJ.(A973/AI460) measurement. 
These precise methods require careful sample annealing before recording of the 
spectrum [122] to exclude conformational defects. On the other hand, the CJ. value 
(Eqn. III-3) is practically insensitive to sample aggregation [59] and this measure-
ment is the only plausible IR method for isotacticity estimation for samples of low 
regularity when all "helix" bands (see Table III-3) are virtually absent from the 

246 
III: Stereospecificity of Heterogeneous Ziegler-Natta Catalysts 
spectra. Special warning has to be given against direct numerical comparison of 
isotacticity parameters derived from different IR data as well as the comparison of 
IR and NMR data for the same sample. Such comparisons can only be done 
correctly using statistical parameters calculated from the spectral data. The 
methods for calculating these statistical parameters and the parameter comparisons 
are presented in Section 111-4. 
Poly-I-butene. 
Isotactic poly-I-butene exists in four polymorphic modifications 
[141, 142], which complicates significantly the estimation of its stereoregularity by 
the IR method. Two types of bands are present in the IR spectrum of poly-I-butene 
in modification 1 (stable hexagonal polymorph) [143]: 
(i) "helix" bands at 1208, 1098, 1059, 1028,922,849, and 816 cm -1. These bands 
are absent from the spectra of poly-I-butene melts. 
(ii) regularity bands at 1221, 972, and 917 cm -1. These bands are specific for 
isotactic poly-I-butene in all aggregate states. 
A correlation exists between the relative intensity of the 1221 cm-1 band and 
polymer specific volume d 3 (the 1151 cm-1 band absorbance was used as the 
internal thickness standard): 
47.05 
(A122t!A1151)solid = 54.96 - -d-
A linear correlation was proposed between the (A1221/A1151)solid ratio and the 
isotacticity parameters IB : 
(111-4) 
Caution is necessary when one applies this expression to the IR spectra of freshly 
molded poly-I-butene films because these films contain mainly the tetragonal 
modification II of the polymer. The transformation of modification II to modifica-
tion 1 can be achieved by film annealing (3 weeks at 20°C or 16 hours at 60°C) or, 
more simply, by stretching the films 25-35% [144]. 
Poly-3-methyl-l-butene. 
Figure 111-12 shows the IR spectra of crystalline and 
molten poly-3-methyl-l-butene [145]. The "helix" bands most sensitive to the poly-
mer stereoregularity are situated at 1218,940, and 778 cm-1 and can be used for 
isotacticity estimation. The 1178 cm -1 band can be conveniently used as an internal 
measure of the polymer film thickness because its intensity is not significantly 
influenced by polymer crystallinity and it is present in the IR spectrum of totally 
atactic poly-3-methyl-I-butene that is obtained by hydrogenation of atactic poly-
3 See footnote to Table 1II-3. 

III -2: Methods of Measurement of Polyolefin Stereoregularity 
i 
1600 
I 
1200 
800 
2 
600 
500 cm- 1 
247 
Figure ill-12. Infrared spectra of isotactic poly-3-methyl-I-butene [145]. (I) Crystalline 
polymer (2) the melt. 
3,4-isoprene [6]. The isotacticity parameter is calculated as [145]: 
13M1B = A778/A 1178 X 100 (%) 
N 
(111-5) 
where N is the ratio of the absorption coefficients of the bands and is equal to 0.47. 
The calibration is based on the IR spectra of highly crystalline samples. 
Poly-4-methyl-I-pentene. Comparison of the IR spectra of crystalline isotactic, 
molten isotactic, and atactic poly-4-methyl-l-pentene [146, 147] reveals "helix" 
bands at 1129, 996, 943, and 848 em -1. The 996 cm -1 band is the most convenient 
one for isotacticity measurement. Thejeff value for this band is 5-6 [120, 146, 147]. 
The 918 cm -1 band is used as an internal thickness standard and the poly-4-methyl-
I-pentene isotacticity parameter 14M1P is calculated as: 
I 
- A996/A 918 X 100 (0/) 
4M1P -
N 
/0 
(111-6) 
where N is the ratio of the corresponding absorption coefficients (N = 0.663, from 

248 
III: Stereospecificity of Heterogeneous Ziegler-Natta Catalysts 
the IR spectra of the boiling heptane-insoluble fractions of the polymers obtained 
with the most stereospecific catalysts). 
Isotactic Polystyrene. The IR spectra of isotactic and atactic polystyrene samples 
have been carefully studied [118-121, 148] and many "helix" bands of the isotactic 
chain were found (see review [120]): at 1085 cm -1 (jeff = 5), 1054 cm -1 (jeff = 10), 
985 cm-1, 918 em-I (jeff = 9-11), 901 cm-1 (jeff = 17),586 cm-I, and 565 cm-1 
(jeff = 5-6), etc. Unfortunately most of these bands strongly overlap with bands 
that are characteristic of atactic polystyrene (1070, 965, 805 cm -1) which prevents 
their use for quantitative stereoregularity analysis. However, a qualitative estima-
tion is easy to make, for example, from the 1100-1040 cm-1 region and it is very 
helpful for a rapid structure assignment [149]. The most convenient band for quanti-
tative measurement is the 565 cm -1 band which is relatively free from overlap with 
the nearest band at 540 cm -1 which is assigned mostly to syndiotactic sequences. 
The 1603 cm -1 band can be used as an internal thickness standard because absorp-
tion coefficients of this band are very similar in the spectra of the isotactic (16.0 liter / 
mol· em) and atactic polymers (16.8 liter/mol· cm). The isotacticity parameter of 
polystyrene Ips, can be calculated as: 
Ips = AS6S/A1603 X 100 (%) 
N 
(111-7) 
where N is the absorption coefficient ratio and is equal to 1.85. This simple 
expression is valid only for polymers with a low level of syndiotactic sequences 
because it does not take into account the overlap of the 565 and 540 cm -1 bands. 
III-2-c. 
Melting Point and Polyolefin Stereoregularity 
The theoretical expression for the correlation between the melting point of a 
semicrystalline polymer and its thermodynamic and structural characteristics is 
[151] (Flory equation): 
(111-8)
