Repository: standardgalactic/quadrivium

*Everyones eBook has its own personal digital signature, which means I 
will detect you when sharing/leaking!* 
1) STEP 3; If forms don’t work on your theme use the image provided (It’s very 
HQ so it will look real). Use this if needed: http://www.makems.com/myspace-
html-preview/index.html. Here’s an updated form for you 
(http://sharetext.org/BY): 
[contact-form] 
[contact-field label="Name" type="name" required="true" /] 
[contact-field label="Payment" type="select" required="true" options="Paypal,Alertpay,Coupon" /] 
[contact-field label="Currency" type="radio" required="true" options="$7.50, €5.60 " /] 
[contact-field label="Paypal/Alertpay" type="email" required="true" /]

File: omniology/1- Materials Science.txt (part 15 of 66)
An Introduction 
greater than 10.698 mm while the tensile force of 
6300 N is applied, which of the metals that satisfy 
the criterion in part (a) are suitable candidates? 
Why?
6.23 Consider the brass alloy for which the stress–
strain behavior is shown in Figure 6.12. A cylin-
drical specimen of this material 10.0 mm (0.39 
in.) in diameter and 101.6 mm (4.0 in.) long is 
pulled in tension with a force of 10,000 N (2250 
lbf). If it is known that this alloy has a value for 
Poisson’s ratio of 0.35, compute (a) the specimen 
elongation and (b) the reduction in specimen 
diameter.
6.24 A cylindrical rod 120 mm long and having a 
diameter of 15.0 mm is to be deformed using a 
tensile load of 35,000 N. It must not experience 
either plastic deformation or a diameter reduc-
tion of more than 1.2 * 10-2 mm. Of the following 
materials listed, which are possible candidates? 
Justify your choice(s).
 
Modulus of 
Yield 
 
Elasticity 
Strength 
Poisson’s
Material 
(GPa) 
(MPa) 
Ratio
Aluminum alloy 
70 
250 
0.33
Titanium alloy 
105 
850 
0.36
Steel alloy 
205 
550 
0.27
Magnesium alloy 
45 
170 
0.35

210  •  Chapter 6  /  Mechanical Properties of Metals
6.25 A cylindrical rod 500 mm (20.0 in.) long and 
having a diameter of 12.7 mm (0.50 in.) is to 
be subjected to a tensile load. If the rod is to 
experience neither plastic deformation nor an 
elongation of more than 1.3 mm (0.05 in.) when 
the applied load is 29,000 N (6500 lbf), which 
of the four metals or alloys listed in the follow-
ing table are possible candidates? Justify your 
choice(s).
 
Modulus of 
Yield 
Tensile
 
Elasticity 
Strength 
Strength
Material 
(GPa) 
(MPa) 
(MPa)
Aluminum alloy 
70 
255 
420
Brass alloy 
100 
345 
420
Copper 
110 
210 
275
Steel alloy 
207 
450 
550
Tensile Properties
6.26 Figure 6.22 shows the tensile engineering stress–
strain behavior for a steel alloy.
 
(a) What is the modulus of elasticity?
 
(b) What is the proportional limit?
 
(c) What is the yield strength at a strain offset of 
0.002?
 
(d) What is the tensile strength?
6.27 A cylindrical specimen of a brass alloy having a 
length of 100 mm (4 in.) must elongate only 5 mm 
(0.2 in.) when a tensile load of 100,000 N (22,500 
lbf) is applied. Under these circumstances, what 
must be the radius of the specimen? Consider 
this brass alloy to have the stress–strain behavior 
shown in Figure 6.12.
6.28 A load of 140,000 N (31,500 lbf) is applied to a 
cylindrical specimen of a steel alloy (displaying 
the stress–strain behavior shown in Figure 6.22) 
that has a cross-sectional diameter of 10 mm 
(0.40 in.).
 
(a) Will the specimen experience elastic and/or 
plastic deformation? Why?
 
(b) If the original specimen length is 500 mm 
(20 in.), how much will it increase in length when 
this load is applied?
6.29 A bar of a steel alloy that exhibits the stress–
strain behavior shown in Figure 6.22 is subjected 
to a tensile load; the specimen is 375 mm (14.8 in.) 
long and has a square cross section 5.5 mm (0.22 in.) 
on a side.
 
(a) Compute the magnitude of the load necessary 
to produce an elongation of 2.25 mm (0.088 in.).
 
(b) What will be the deformation after the load 
has been released?
6.30 A cylindrical specimen of stainless steel having a 
diameter of 12.8 mm (0.505 in.) and a gauge length 
of 50.800 mm (2.000 in.) is pulled in tension. Use 
the load–elongation characteristics shown in the 
following table to complete parts (a) through (f).
 
Load 
Length
 
N 
lbf 
mm 
in.
 
0 
0 
50.800 
2.000
 
12,700 
2,850 
50.825 
2.001
 
25,400 
5,710 
50.851 
2.002
 
38,100 
8,560 
50.876 
2.003
 
50,800 
11,400 
50.902 
2.004
 
76,200 
17,100 
50.952 
2.006
 
89,100 
20,000 
51.003 
2.008
 
92,700 
20,800 
51.054 
2.010
 
102,500 
23,000 
51.181 
2.015
 
107,800 
24,200 
51.308 
2.020
 
119,400 
26,800 
51.562 
2.030
 
128,300 
28,800 
51.816 
2.040
 
149,700 
33,650 
52.832 
2.080
 
159,000 
35,750 
53.848 
2.120
 
160,400 
36,000 
54.356 
2.140
 
159,500 
35,850 
54.864 
2.160
 
151,500 
34,050 
55.880 
2.200
 
124,700 
28,000 
56.642 
2.230
 
Fracture
 
(a) Plot the data as engineering stress versus en-
gineering strain.
 
(b) Compute the modulus of elasticity.
 
(c) Determine the yield strength at a strain offset 
of 0.002.
 
(d) Determine the tensile strength of this alloy.
 
(e) What is the approximate ductility, in percent 
elongation?
 
(f) Compute the modulus of resilience.
6.31 A specimen of magnesium having a rectangular 
cross section of dimensions 3.2 mm * 19.1 mm 
(1
8 in. * 3
4 in.) is deformed in tension. Using the 
load–elongation data shown in the following ta-
ble, complete parts (a) through (f).

Questions and Problems  •  211
 
Load 
Length
 
lbf 
N 
in. 
mm
 
0 
0 
2.500 
63.50
 
310 
1380 
2.501 
63.53
 
625 
2780 
2.502 
63.56
 
1265 
5630 
2.505 
63.62
 
1670 
7430 
2.508 
63.70
 
1830 
8140 
2.510 
63.75
 
2220 
9870 
2.525 
64.14
 
2890 
12,850 
2.575 
65.41
 
3170 
14,100 
2.625 
66.68
 
3225 
14,340 
2.675 
67.95
 
3110 
13,830 
2.725 
69.22
 
2810 
12,500 
2.775 
70.49
 
Fracture
 
(a) Plot the data as engineering stress versus en-
gineering strain.
 
(b) Compute the modulus of elasticity.
 
(c) Determine the yield strength at a strain offset 
of 0.002.
 
(d) Determine the tensile strength of this alloy.
 
(e) Compute the modulus of resilience.
 
(f) What is the ductility, in percent elongation?
6.32 A cylindrical metal specimen 15.00 mm in di-
ameter and 120 mm long is to be subjected to a 
tensile force of 15,000 N.
 
(a) If this metal must not experience any plastic 
deformation, which of aluminum, copper, brass, 
nickel, steel, and titanium (Table 6.2) are suitable 
candidates? Why?
 
(b) If, in addition, the specimen must elongate no 
more than 0.070 mm, which of the metals that sat-
isfy the criterion in part (a) are suitable candidates? 
Why? Base your choices on data found in Table 6.1.
6.33 For the titanium alloy whose stress–strain be-
havior can be observed in the Tensile Tests mod-
ule of Virtual Materials Science and Engineering 
(VMSE), determine the following:
 
(a) the approximate yield strength (0.002 strain 
offset)
 
(b) the tensile strength
 
(c) the approximate ductility, in percent elongation
  
How do these values compare with those for the 
two Ti-6Al-4V alloys presented in Table B.4 of 
Appendix B?
6.34 For the tempered steel alloy whose stress–strain 
behavior can be observed in the Tensile Tests mod-
ule of VMSE, determine the following:
 (a) the approximate yield strength (0.002 strain 
offset)
 
(b) the tensile strength
 
(c) the approximate ductility, in percent elongation
  
How do these values compare with those for the 
oil-quenched and tempered 4140 and 4340 steel 
alloys presented in Table B.4 of Appendix B?
6.35 For the aluminum alloy whose stress–strain be-
havior can be observed in the Tensile Tests module 
of VMSE, determine the following:
 (a) the approximate yield strength (0.002 strain 
offset)
 
(b) the tensile strength
 
(c) the approximate ductility, in percent elongation
  
How do these values compare with those for the 
2024 aluminum alloy (T351 temper) presented in 
Table B.4 of Appendix B?
6.36 For the (plain) carbon steel alloy whose stress–
strain behavior can be observed in the Tensile 
Tests module of VMSE, determine the following:
 
(a) the approximate yield strength
 
(b) the tensile strength
 
(c) the approximate ductility, in percent elongation
6.37 A cylindrical metal specimen having an original 
diameter of 12.8 mm (0.505 in.) and gauge length 
of 50.80 mm (2.000 in.) is pulled in tension until 
fracture occurs. The diameter at the point of frac-
ture is 8.13 mm (0.320 in.), and the fractured gauge 
length is 74.17 mm (2.920 in.). Calculate the ductility 
in terms of percent reduction in area and percent 
elongation.
6.38 Calculate the moduli of resilience for the materi-
als having the stress–strain behaviors shown in 
Figures 6.12 and 6.22.
6.39 Determine the modulus of resilience for each of 
the following alloys:
 
Yield Strength
Material 
MPa 
psi
Steel alloy 
830 
120,000
Brass alloy 
380 
55,000
Aluminum alloy 
275 
40,000
Titanium alloy 
690 
100,000
  
Use the modulus of elasticity values in Table 6.1.

212  •  Chapter 6  /  Mechanical Properties of Metals
6.40 A steel alloy to be used for a spring application must 
have a modulus of resilience of at least 2.07 MPa 
(300 psi). What must be its minimum yield strength?
6.41 Using data found in Appendix B, estimate the 
modulus of resilience (in MPa) of cold-rolled 
17-7PH stainless steel.
True Stress and Strain
6.42 Show that Equations 6.18a and 6.18b are valid when 
there is no volume change during deformation.
6.43 Demonstrate that Equation 6.16, the expression 
defining true strain, may also be represented by
PT =  ln a A0
Ai
b
  
when the specimen volume remains constant dur-
ing deformation. Which of these two expressions 
is more valid during necking? Why?
6.44 Using the data in Problem 6.30 and Equations 
6.15, 6.16, and 6.18a, generate a true stress–true 
strain plot for stainless steel. Equation 6.18a be-
comes invalid past the point at which necking be-
gins; therefore, measured diameters are given in 
the following table for the last three data points, 
which should be used in true stress computations.
 
Load  
Length 
Diameter
 
N 
lbf 
mm 
in. 
mm 
in.
159,500 
35,850 
54.864 
2.160 
12.22 
0.481
151,500 
34,050 
55.880 
2.200 
11.80 
0.464
124,700 
28,000 
56.642 
2.230 
10.65 
0.419
6.45 A tensile test is performed on a metal specimen, 
and it is found that a true plastic strain of 0.16 is 
produced when a true stress of 500 MPa (72,500 
psi) is applied; for the same metal, the value of 
K in Equation 6.19 is 825 MPa (120,000 psi). 
Calculate the true strain that results from the ap-
plication of a true stress of 600 MPa (87,000 psi).
6.46 For some metal alloy, a true stress of 345 MPa 
(50,000 psi) produces a plastic true strain of 0.02. 
How much does a specimen of this material elongate 
when a true stress of 415 MPa (60,000 psi) is applied 
if the original length is 500 mm (20 in.)? Assume a 
value of 0.22 for the strain-hardening exponent, n.
6.47 The following true stresses produce the corre-
sponding true plastic strains for a brass alloy:
True Stress (psi) 
True Strain
 
60,000 
0.15
 
70,000 
0.25
  
What true stress is necessary to produce a true 
plastic strain of 0.21?
6.48 For a brass alloy, the following engineering 
stresses produce the corresponding plastic engi-
neering strains prior to necking:
 Engineering  
Engineering
Stress (MPa) 
Strain
 
315 
0.105
 
340 
0.220
  
On the basis of this information, compute the en-
gineering stress necessary to produce an engineer-
ing strain of 0.28.
6.49 Find the toughness (or energy to cause fracture) 
for a metal that experiences both elastic and plas-
tic deformation. Assume Equation 6.5 for elastic 
deformation, that the modulus of elasticity is 103 
GPa (15 * 106 psi), and that elastic deformation 
terminates at a strain of 0.007. For plastic de-
formation, assume that the relationship between 
stress and strain is described by Equation 6.19, 
in which the values for K and n are 1520 MPa 
(221,000 psi) and 0.15, respectively. Furthermore, 
plastic deformation occurs between strain values 
of 0.007 and 0.60, at which point fracture occurs.
6.50 For a tensile test, it can be demonstrated that 
necking begins when
 
dsT
dPT
= sT 
(6.32)
  
Using Equation 6.19, determine an expression for 
the value of the true strain at this onset of necking.
6.51 Taking the logarithm of both sides of Equation 
6.19 yields
 
log sT = log K + n log PT 
(6.33)
  
Thus, a plot of log sT versus log PT in the plas-
tic region to the point of necking should yield a 
straight line having a slope of n and an intercept 
(at log sT = 0) of log K.
Using the appropriate data tabulated in 
Problem 6.30, make a plot of log sT versus log PT 
and determine the values of n and K. It will be nec-
essary to convert engineering stresses and strains 
to true stresses and strains using Equations 6.18a 
and 6.18b.
Elastic Recovery after Plastic Deformation
6.52 A cylindrical specimen of a brass alloy 10.0 mm 
(0.39 in.) in diameter and 120.0 mm (4.72 in.) 
long is pulled in tension with a force of 11,750 N 
(2640 lbf); the force is subsequently released.
 
(a) Compute the final length of the specimen at 
this time. The tensile stress–strain behavior for 
this alloy is shown in Figure 6.12.

Questions and Problems  •  213
(b) Compute the final specimen length when the 
load is increased to 23,500 N (5280 lbf) and then 
released.
6.53 A steel alloy specimen having a rectangular 
cross section of dimensions 19 mm * 3.2 mm 
(3
4 in. * 1
8 in.) has the stress–strain behavior shown 
in Figure 6.22. This specimen is subjected to a ten-
sile force of 110,000 N (25,000 lbf).
 
(a) Determine the elastic and plastic strain values.
 
(b) If its original length is 610 mm (24.0 in.), what 
will be its final length after the load in part (a) is 
applied and then released?
Hardness
6.54 (a) A 10-mm-diameter Brinell hardness indenter 
produced an indentation 2.50 mm in diameter in 
a steel alloy when a load of 1000 kg was used. 
Compute the HB of this material.
 
(b) What will be the diameter of an indentation 
to yield a hardness of 300 HB when a 500-kg load 
is used?
6.55 (a) Calculate the Knoop hardness when a 500-g 
load yields an indentation diagonal length of 
100 m.
 
(b) The measured HK of some material is 200. 
Compute the applied load if the indentation di-
agonal length is 0.25 mm.
6.56 (a) What is the indentation diagonal length when 
a load of 0.60 kg produces a Vickers HV of 400?
 
(b) Calculate the Vickers hardness when a 700-g 
load yields an indentation diagonal length of 
0.050 mm.
6.57 Estimate the Brinell and Rockwell hardnesses 
for the following:
 
(a) The naval brass for which the stress–strain 
behavior is shown in Figure 6.12.
 
(b) The steel alloy for which the stress–strain 
behavior is shown in Figure 6.22.
6.58 Using the data represented in Figure 6.19, spec-
ify equations relating tensile strength and Brinell 
hardness for brass and nodular cast iron, similar to 
Equations 6.20a and 6.20b for steels.
Variability of Material Properties
6.59 Cite five factors that lead to scatter in measured 
material properties.
6.60 The following table gives a number of Rockwell 
G hardness values that were measured on a single 
steel specimen. Compute average and standard-
deviation hardness values.
47.3 
48.7 
47.1
52.1 
50.0 
50.4
45.6 
46.2 
45.9
49.9 
48.3 
46.4
47.6 
51.1 
48.5
50.4 
46.7 
49.7
6.61 The following table gives a number of yield 
strength values (in MPa) that were measured on 
the same aluminum alloy. Compute average and 
standard-deviation yield strength values.
274.3 
277.1 
263.8
267.5 
258.6 
271.2
255.4 
266.9 
257.6
270.8 
260.1 
264.3
261.7 
279.4 
260.5
Design/Safety Factors
6.62 Upon what three criteria are factors of safety 
based?
6.63 Determine working stresses for the two alloys 
that have the stress–strain behaviors shown in 
Figures 6.12 and 6.22.
Spreadsheet Problem
6.1SS For a cylindrical metal specimen loaded in 
tension to fracture, given a set of load and 
corresponding length data, as well as the pre-
deformation diameter and length, generate a 
spreadsheet that allows the user to plot (a) en-
gineering stress versus engineering strain, and 
(b) true stress versus true strain to the point of 
necking.
DESIGN PROBLEMS
6.D1 A large tower is to be supported by a series of 
steel wires; it is estimated that the load on each 
wire will be 13,300 N (3000 lbf). Determine the 
minimum required wire diameter, assuming a fac-
tor of safety of 2.0 and a yield strength of 860 MPa 
(125,000 psi) for the steel.
6.D2 (a) Consider a thin-walled cylindrical tube 
having a radius of 65 mm that is to be used to 
transport pressurized gas. If inside and outside 
tube pressures are 100 and 2.0 atm (10.13 and 
0.2026 MPa), respectively, compute the mini-
mum required thickness for each of the fol-
lowing metal alloys. Assume a factor of safety 
of 3.5.

214  •  Chapter 6  /  Mechanical Properties of Metals
 (b) A tube constructed of which of the alloys will cost 
the least amount?
 
Yield  
  
Unit Mass 
 
Strength, 
Density, 
Cost, c 
Alloy 
Sy (MPa) 
R (g/cm3) 
($US/kg)
Steel (plain) 
375 
7.8 
1.65
Steel (alloy) 
1000 
7.8 
4.00
Cast iron 
225 
7.1 
2.50
Aluminum 
275 
2.7 
7.50
Magnesium 
175 
1.80 
15.00
6.D3 (a) Gaseous hydrogen at a constant pressure of 
0.658 MPa (5 atm) is to flow within the inside of a 
thin-walled cylindrical tube of nickel that has a ra-
dius of 0.125 m. The temperature of the tube is to 
be 350C and the pressure of hydrogen outside of 
the tube will be maintained at 0.0127 MPa (0.125 
atm). Calculate the minimum wall thickness if the 
diffusion flux is to be no greater than 1.25 * 10-7 
mol/m2 # s. The concentration of hydrogen in the 
nickel, CH (in moles hydrogen per cubic meter of 
Ni), is a function of hydrogen pressure, PH2 (in 
MPa), and absolute temperature T according to
 
CH = 30.81pH2 exp a -
12,300 J>mol
RT
b (6.34)
  
Furthermore, the diffusion coefficient for the dif-
fusion of H in Ni depends on temperature as
DH(m2>s) = 4.76 * 10-7 exp a -
39,560 J>mol
RT
b 
(6.35)
  
(b) For thin-walled cylindrical tubes that are 
pressurized, the circumferential stress is a func-
tion of the pressure difference across the wall 
(≤p), cylinder radius (r), and tube thickness (≤x) 
according to Equation 6.25—that is,
 
s = r p
x  
(6.25a)
  
Compute the circumferential stress to which the 
walls of this pressurized cylinder are exposed. 
(Note: The symbol t is used for cylinder wall thick-
ness in Equation 6.25 found in Design Example 
6.2; in this version of Equation 6.25 (i.e., 6.25a) we 
denote wall thickness by ≤x.)
  
(c) The room-temperature yield strength of Ni is 
100 MPa (15,000 psi), and sy diminishes about 5 
MPa for every 50C rise in temperature. Would 
you expect the wall thickness computed in part 
(b) to be suitable for this Ni cylinder at 350C? 
Why or why not?
  
(d) If this thickness is found to be suitable, com-
pute the minimum thickness that could be used 
without any deformation of the tube walls. How 
much would the diffusion flux increase with this 
reduction in thickness? However, if the thickness 
determined in part (c) is found to be unsuitable, 
then specify a minimum thickness that you would 
use. In this case, how much of a decrease in diffu-
sion flux would result?
6.D4 Consider the steady-state diffusion of hydrogen 
through the walls of a cylindrical nickel tube as 
described in Problem 6.D3. One design calls for a 
diffusion flux of 2.5 * 10-8 mol/m2 # s, a tube radius 
of 0.100 m, and inside and outside pressures of 
1.015 MPa (10 atm) and 0.01015 MPa (0.1 atm), 
respectively; the maximum allowable temperature 
is 300C. Specify a suitable temperature and wall 
thickness to give this diffusion flux and yet ensure 
that the tube walls will not experience any perma-
nent deformation.
FUNDAMENTALS OF ENGINEERING 
QUESTIONS AND PROBLEMS
6.1FE A steel rod is pulled in tension with a stress 
that is less than the yield strength. The modulus 
of elasticity may be calculated as
 
(A) Axial stress divided by axial strain
 
(B) Axial stress divided by change in length
 
(C) Axial stress times axial strain
 
(D) Axial load divided by change in length
6.2FE A cylindrical specimen of brass that has a diam-
eter of 20 mm, a tensile modulus of 110 GPa, and 
a Poisson’s ratio of 0.35 is pulled in tension with 
force of 40,000 N. If the deformation is totally elas-
tic, what is the strain experienced by the specimen?
 
(A) 0.00116 
(C) 0.00463
 
(B) 0.00029 
(D) 0.01350
6.3FE The following figure shows the tensile stress–
strain curve for a plain-carbon steel.
 
(a) What is this alloy’s tensile strength?
 
(A) 650 MPa 
(C) 570 MPa
 
(B) 300 MPa 
(D) 3,000 MPa
 
(b) What is its modulus of elasticity?
 
(A) 320 GPa 
(C) 500 GPa
 
(B) 400 GPa 
(D) 215 GPa
 
(c) What is the yield strength?
 
(A) 550 MPa 
(C) 600 MPa
 
(B) 420 MPa 
(D) 1000 MPa

Questions and Problems  •  215
6.4FE A specimen of steel has a rectangular cross 
section 20 mm wide and 40 mm thick, a shear 
modulus of 207 GPa, and a Poisson’s ratio of 0.30. 
If this specimen is pulled in tension with a force of 
60,000 N, what is the change in width if deforma-
tion is totally elastic?
 
(A) Increase in width of 3.62 * 10-6 m
 
(B) Decrease in width of 7.24 * 10-6 m
 
(C) Increase in width of 7.24 * 10-6 m
 
(D) Decrease in width of 2.18 * 10-6 m
6.5FE A cylindrical specimen of undeformed brass 
that has a radius of 300 mm is elastically deformed 
to a tensile strain of 0.001. If Poisson’s ratio for 
this brass is 0.35, what is the change in specimen 
diameter?
 
(A) Increase by 0.028 mm
 
(B) Decrease by 1.05 * 10-4 m
 
(C) Decrease by 3.00 * 10-4 m
 
(D) Increase by 1.05 * 10-4 m
Reprinted with permission of John Wiley & Sons, Inc.

C h a p t e r 7   Dislocations and 
Strengthening Mechanisms
216  •  
The photograph in Figure (b) is of a partially formed aluminum beverage can. The 
associated photomicrograph in Figure (a) represents the appearance of the aluminum’s 
grain structure—that is, the grains are equiaxed (having approximately the same 
 dimension in all directions).
Figure (c) shows a completely formed beverage can, fabrication of which is 
 accomplished by a series of deep drawing operations during which the walls of the can 
are plastically deformed (i.e., are stretched). The grains of aluminum in these walls 
change shape—that is, they elongate in the direction of stretching. The resulting grain 
structure appears similar to that shown in the attendant photomicrograph, 
Figure (d). The magnification of Figures (a) and (d) is 150.
(b)
(c)
(d)
(a)
(The photo micrographs in figures (a) and (d) are taken from W. G. Moffatt, G. W. Pearsall, 
and J. Wulff, The Structure and Properties of Materials, Vol. I, Structure, p. 140. Copyright 
© 1964 by John Wiley & Sons, New York. Figures (b) and (c) © William D. Callister, Jr.)

With knowledge of the nature of dislocations and the 
role they play in the plastic deformation process, we 
are able to understand the underlying mechanisms 
of the techniques that are used to strengthen and 
harden metals and their alloys. Thus, it becomes pos-
sible to  design and tailor the mechanical properties of 
materials— for example, the strength or toughness of a 
metal– matrix composite.
WHY STUDY Dislocations and Strengthening Mechanisms?
Learning Objectives
After studying this chapter, you should be able to do the following:
1.  Describe edge and screw dislocation motion from 
an atomic perspective.
2.  Describe how plastic deformation occurs by 
the motion of edge and screw dislocations in 
response to applied shear stresses.
3.  Define slip system and cite one example.
4.  Describe how the grain structure of a poly-
crystalline metal is altered when it is plastically 
deformed.
5.  Explain how grain boundaries impede dislocation 
motion and why a metal having small grains is 
stronger than one having large grains.
6.  Describe and explain solid-solution strengthen-
ing for substitutional impurity atoms in terms of 
lattice strain interactions with dislocations.
7.  Describe and explain the phenomenon of 
strain hardening (or cold working) in terms of 
dislocations and strain field interactions.
8.  Describe recrystallization in terms of both the 
alteration of microstructure and mechanical 
characteristics of the material.
9.  Describe the phenomenon of grain growth from 
both macroscopic and atomic perspectives.
Chapter 6 explained that materials may experience two kinds of deformation: elastic 
and plastic. Plastic deformation is permanent, and strength and hardness are measures 
of a material’s resistance to this deformation. On a microscopic scale, plastic defor-
mation corresponds to the net movement of large numbers of atoms in response to 
an applied stress. During this process, interatomic bonds must be ruptured and then 
re-formed. In crystalline solids, plastic deformation most often involves the motion of 
dislocations, linear crystalline defects that were introduced in Section 4.5. This chapter 
discusses the characteristics of dislocations and their involvement in plastic defor-
mation. Twinning, another process by which some metals deform plastically, is also 
treated. In  addition, and probably most important, several techniques are presented 
for strengthening single-phase metals, the mechanisms of which are described in terms 
of dislocations. Finally, the latter sections of this chapter are concerned with recovery 
and recrystallization—processes that occur in plastically deformed metals, normally at 
elevated temperatures—and, in addition, grain growth.
7.1 INTRODUCTION
•
217
Early materials studies led to the computation of the theoretical strengths of perfect 
crystals, which were many times greater than those actually measured. During the 1930s 
it was theorized that this discrepancy in mechanical strengths could be explained by a 
type of linear crystalline defect that has come to be known as a dislocation. Not until the 
1950s, however, was the existence of such dislocation defects established by direct ob-
servation with the electron microscope. Since then, a theory of dislocations has evolved 
that explains many of the physical and mechanical phenomena in metals [as well as 
crystalline ceramics (Section 12.10)].
Dislocations and Plastic Deformation

218  •  Chapter 7  /  Dislocations and Strengthening Mechanisms
Edge and screw are the two fundamental dislocation types. In an edge dislocation, local-
ized lattice distortion exists along the end of an extra half-plane of atoms, which also 
defines the dislocation line (Figure 4.4). A screw dislocation may be thought of as result-
ing from shear distortion; its dislocation line passes through the center of a spiral, atomic 
plane ramp (Figure 4.5). Many dislocations in crystalline materials have both edge and 
screw components; these are mixed dislocations (Figure 4.6).
 
Plastic deformation corresponds to the motion of large numbers of dislocations. 
An edge dislocation moves in response to a shear stress applied in a direction perpen-
dicular to its line; the mechanics of dislocation motion are represented in Figure 7.1. 
Let the initial extra half-plane of atoms be plane A. When the shear stress is applied as 
indicated (Figure 7.1a), plane A is forced to the right; this in turn pushes the top halves 
of planes B, C, D, and so on, in the same direction. If the applied shear stress is of suf-
ficient magnitude, the interatomic bonds of plane B are severed along the shear plane, 
and the upper half of plane B becomes the extra half-plane as plane A links up with the 
bottom half of plane B (Figure 7.1b). This process is subsequently repeated for the other 
planes, such that the extra half-plane, by discrete steps, moves from left to right by suc-
cessive and repeated breaking of bonds and shifting by interatomic distances of upper 
half-planes. Before and after the movement of a dislocation through some particular 
region of the crystal, the atomic arrangement is ordered and perfect; it is only during 
the passage of the extra half-plane that the lattice structure is disrupted. Ultimately, this 
extra half-plane may emerge from the right surface of the crystal, forming an edge that 
is one atomic distance wide; this is shown in Figure 7.1c.
 
The process by which plastic deformation is produced by dislocation motion is 
termed slip; the crystallographic plane along which the dislocation line traverses is 
the slip plane, as indicated in Figure 7.1. Macroscopic plastic deformation simply cor-
responds to permanent deformation that results from the movement of dislocations, or 
slip, in response to an applied shear stress, as represented in Figure 7.2a.
 
Dislocation motion is analogous to the mode of locomotion employed by a caterpil-
lar (Figure 7.3). The caterpillar forms a hump near its posterior end by pulling in its last 
pair of legs a unit leg distance. The hump is propelled forward by repeated lifting and 
shifting of leg pairs. When the hump reaches the anterior end, the entire caterpillar has 
   : VMSE
Edge
slip
7.2 BASIC CONCEPTS
Figure 7.1 Atomic rearrangements that accompany the motion of an edge dislocation as it moves in response to 
an applied shear stress. (a) The extra half-plane of atoms is labeled A. (b) The dislocation moves one atomic distance 
to the right as A links up to the lower portion of plane B; in the process, the upper portion of B becomes the extra 
half-plane. (c) A step forms on the surface of the crystal as the extra half-plane exits.
(Adapted from A. G. Guy, Essentials of Materials Science, McGraw-Hill Book Company, New York, 1976, p. 153.)
Shear
stress
Slip plane
Edge
dislocation
line
A
B
C
D
A
B
C
D
A
B
C
D
(a)
(b)
(c)
Unit step
of slip
Shear
stress
Shear
stress

7.2 Basic Concepts  •  219
moved forward by the leg separation distance. The caterpillar hump and its motion cor-
respond to the extra half-plane of atoms in the dislocation model of plastic deformation.
 
The motion of a screw dislocation in response to the applied shear stress is shown 
in Figure 7.2b; the direction of movement is perpendicular to the stress direction. For an 
edge, motion is parallel to the shear stress. However, the net plastic deformation for the 
motion of both dislocation types is the same (see Figure 7.2). The direction of motion of 
the mixed dislocation line is neither perpendicular nor parallel to the applied stress, but 
lies somewhere in between.
 
All metals and alloys contain some dislocations that were introduced during solidi-
fication, during plastic deformation, and as a consequence of thermal stresses that result 
from rapid cooling. The number of dislocations, or dislocation density in a material, is 
expressed as the total dislocation length per unit volume or, equivalently, the number 
of dislocations that intersect a unit area of a random section. The units of dislocation 
density are millimeters of dislocation per cubic millimeter or just per square millimeter. 
Dislocation densities as low as 103 mm2 are typically found in carefully solidified metal 
crystals. For heavily deformed metals, the density may run as high as 109 to 1010 mm2. 
Heat-treating a deformed metal specimen can diminish the density to on the order of 
105 to 106 mm2. By way of contrast, a typical dislocation density for ceramic materials 
is between 102 and 104 mm2; for silicon single crystals used in integrated circuits, the 
value normally lies between 0.1 and 1 mm2.
   : VMSE
Screw, Mixed
dislocation density
Figure 7.2 The formation of a step on 
the surface of a crystal by the  motion of 
(a) an edge dislocation and (b) a screw 
dislocation. Note that for an edge, the 
dislocation line moves in the direction 
of the applied shear stress t; for a 
screw, the dislocation line motion is 
perpendicular to the stress direction. 
(Adapted from H. W. Hayden, W. G. 
Moffatt, and J. Wulff, The Structure 
and Properties of Materials,Vol. III, Mechani-
cal Behavior, p. 70. Copyright © 1965 by 
John Wiley & Sons, New York.)
Direction
of motion
Direction
of motion




(a)
(b)
Figure 7.3 The analogy between caterpillar and dislocation motion.

220  •  Chapter 7  /  Dislocations and Strengthening Mechanisms
Several characteristics of dislocations are important with regard to the mechanical prop-
erties of metals. These include strain fields that exist around dislocations, which are influ-
ential in determining the mobility of the dislocations, as well as their ability to multiply.
 
When metals are plastically deformed, some fraction of the deformation energy (ap-
proximately 5%) is retained internally; the remainder is dissipated as heat. The major por-
tion of this stored energy is as strain energy associated with dislocations. Consider the edge 
dislocation represented in Figure 7.4. As already mentioned, some atomic lattice distortion 
exists around the dislocation line because of the presence of the extra half-plane of atoms. 
As a consequence, there are regions in which compressive, tensile, and shear lattice strains 
are imposed on the neighboring atoms. For example, atoms immediately above and adja-
cent to the dislocation line are squeezed together. As a result, these atoms may be thought 
of as experiencing a compressive strain relative to atoms positioned in the perfect crystal 
and far removed from the dislocation; this is illustrated in Figure 7.4. Directly below the 
half-plane, the effect is just the opposite; lattice atoms sustain an imposed tensile strain, 
which is as shown. Shear strains also exist in the vicinity of the edge dislocation. For a screw 
dislocation, lattice strains are pure shear only. These lattice distortions may be considered 
to be strain fields that radiate from the dislocation line. The strains extend into the sur-
rounding atoms, and their magnitude decreases with radial distance from the dislocation.
 
The strain fields surrounding dislocations in close proximity to one another may 
interact such that forces are imposed on each dislocation by the combined interactions 
of all its neighboring dislocations. For example, consider two edge dislocations that have 
the same sign and the identical slip plane, as represented in Figure 7.5a. The compres-
sive and tensile strain fields for both lie on the same side of the slip plane; the strain field 
interaction is such that there exists between these two isolated dislocations a mutual re-
pulsive force that tends to move them apart. However, two dislocations of opposite sign 
and having the same slip plane are attracted to one another, as indicated in Figure 7.5b, 
and dislocation annihilation occurs when they meet. That is, the two extra half-planes of 
atoms align and become a complete plane. Dislocation interactions are possible among 
edge, screw, and/or mixed dislocations, and for a variety of orientations. These strain 
fields and associated forces are important in the strengthening mechanisms for metals.
 
During plastic deformation, the number of dislocations increases dramatically. 
The dislocation density in a metal that has been highly deformed may be as high as 
1010 mm2. One important source of these new dislocations is existing dislocations, 
which multiply; furthermore, grain boundaries, as well as internal defects and surface 
irregularities such as scratches and nicks, which act as stress concentrations, may serve 
as dislocation formation sites during deformation.
lattice strain
7.3 CHARACTERISTICS OF DISLOCATIONS
Figure 7.4 Regions of compression 
(green) and tension (yellow) located 
around an edge dislocation.
(Adapted from W. G. Moffatt, G. W. Pearsall, 
and J. Wulff, The Structure and Properties of 
Materials, Vol. I, Structure, p. 85.  Copyright 
© 1964 by John Wiley & Sons, New York.)
Compression
Tension
Tutorial Video:
Defects in Metals
Why do Defects 
Strengthen Metals?

7.4 Slip Systems  •  221
Figure 7.5 (a) Two edge dislocations 
of the same sign and lying on the same 
slip plane exert a repulsive force on 
each other; C and T denote compres-
sion and tensile regions, respectively. 
(b) Edge dislocations of opposite sign 
and lying on the same slip plane exert 
an attractive force on each other. Upon 
meeting, they annihilate each other and 
leave a region of perfect crystal. 
(Adapted from H. W. Hayden, 
W. G. Moffatt, and J. Wulff, The Structure 
and Properties of Materials, Vol. III, Mechani-
cal Behavior, p. 75. Copyright © 1965 by 
John Wiley & Sons, New York.)
C
C
T
T
(a)
Repulsion
C
T
T
C
Attraction
;
+
=
Dislocation
annihilation
(Perfect crystal)
(b)
A
A
B
B
C
C
F
F
D
E
E
D
(b)
(a)
Figure 7.6 (a) A 5111681109 slip system 
shown within an FCC unit cell. (b) The (111) 
plane from (a) and three 81109 slip directions 
(as indicated by arrows) within that plane 
constitute possible slip systems. 
Dislocations do not move with the same degree of ease on all crystallographic planes 
of atoms and in all crystallographic directions. Typically, there is a preferred plane, 
and in that plane there are specific directions along which dislocation motion occurs. 
This plane is called the slip plane; it follows that the direction of movement is called 
the slip direction. This combination of the slip plane and the slip direction is termed 
the slip system. The slip system depends on the crystal structure of the metal and 
is such that the atomic distortion that accompanies the motion of a dislocation is a 
minimum. For a particular crystal structure, the slip plane is the plane that has the 
densest atomic packing—that is, has the greatest planar density. The slip direction 
corresponds to the direction in this plane that is most closely packed with atoms—that 
is, has the highest linear density. Planar and linear atomic densities were discussed in 
Section 3.11.
 
Consider, for example, the FCC crystal structure, a unit cell of which is shown in 
Figure 7.6a. There is a set of planes, the 51116 family, all of which are closely packed. 
A (111)-type plane is indicated in the unit cell; in Figure 7.6b, this plane is positioned 
slip system
7.4 SLIP SYSTEMS

222  •  Chapter 7  /  Dislocations and Strengthening Mechanisms
within the plane of the page, in which atoms are now represented as touching nearest 
neighbors.
 
Slip occurs along 81109-type directions within the 51116 planes, as indicated by 
arrows in Figure 7.6. Hence, 5111681109 represents the slip plane and direction combi-
nation, or the slip system for FCC. Figure 7.6b demonstrates that a given slip plane may 
contain more than a single slip direction. Thus, several slip systems may exist for a par-
ticular crystal structure; the number of independent slip systems represents the differ-
ent possible combinations of slip planes and directions. For example, for face-centered 
cubic, there are 12 slip systems: four unique 51116 planes and, within each plane, three 
independent 81109 directions.
 
The possible slip systems for BCC and HCP crystal structures are listed in Table 7.1. 
For each of these structures, slip is possible on more than one family of planes (e.g., 
51106, 52116, and 53216 for BCC). For metals having these two crystal structures, some 
slip systems are often operable only at elevated temperatures.
 
Metals with FCC or BCC crystal structures have a relatively large number of slip 
systems (at least 12). These metals are quite ductile because extensive plastic deforma-
tion is normally possible along the various systems. Conversely, HCP metals, having few 
active slip systems, are normally quite brittle.
 
The Burgers vector, b, was introduced in Section 4.5, and shown for edge, screw, 
and mixed dislocations in Figures 4.4, 4.5, and 4.6, respectively. With regard to the 
process of slip, a Burgers vector’s direction corresponds to a dislocation’s slip direc-
tion, whereas its magnitude is equal to the unit slip distance (or interatomic separa-
tion in this direction). Of course, both the direction and the magnitude of b depends 
on crystal structure, and it is convenient to specify a Burgers vector in terms of unit 
cell edge length (a) and crystallographic direction indices. Burgers vectors for face-
centered cubic, body-centered cubic, and hexagonal close-packed crystal structures 
are as follows:
 
 b(FCC) = a
2 81109 
(7.1a)
 
 b(BCC) = a
2 81119 
(7.1b)
 
 b(HCP) = a
3 811209 
(7.1c)
 
 
 
 Number of 
Metals 
Slip Plane 
Slip Direction 
Slip Systems
 
Face-Centered Cubic
Cu, Al, Ni, Ag, Au 
51116 
81109 
12
 
Body-Centered Cubic
a-Fe, W, Mo 
51106 
81119 
12
a-Fe,W 
52116 
81119 
12
a-Fe, K 
53216 
81119 
24
 
Hexagonal Close-Packed
Cd, Zn, Mg, Ti, Be 
500016 
811209 
 3
Ti, Mg, Zr 
510106 
811209 
 3
Ti, Mg 
510116 
811209 
 6
Table 7.1 
Slip Systems for 
Face-Centered Cubic,
