Repository: standardgalactic/quadrivium

*Everyones eBook has its own personal digital signature, which means I 
will detect you when sharing/leaking!* 
1) STEP 3; If forms don’t work on your theme use the image provided (It’s very 
HQ so it will look real). Use this if needed: http://www.makems.com/myspace-
html-preview/index.html. Here’s an updated form for you 
(http://sharetext.org/BY): 
[contact-form] 
[contact-field label="Name" type="name" required="true" /] 
[contact-field label="Payment" type="select" required="true" options="Paypal,Alertpay,Coupon" /] 
[contact-field label="Currency" type="radio" required="true" options="$7.50, €5.60 " /] 
[contact-field label="Paypal/Alertpay" type="email" required="true" /]

File: omniology/Chronic Fatigue Syndrome for Dummies (ISBN - 0470117729).txt (part 15 of 19)
by Susan R.Lisman,MD,
If you do feel yourself beginning to be overwhelmed or show signs of depres-
sion (such as a weight gain or loss, listlessness, anxiety, inability to concen-
trate, and feelings of hopelessness and helplessness), see a health care
professional as soon as possible (see the section “Pursuing therapy for your-
self” for more info).
Your emotions don’t have to be all bad. You can have positive ones as well!
You may get a feeling of deep satisfaction from caring for a loved one who
needs you. Your partner may respond with deep appreciation for the love
and commitment you show in the face of this illness. You can feel love and
give love. You can gain confidence because of all the things you’re now doing.
The glass can be half full.
262
Part III: Living and Working Well with Chronic Fatigue Syndrome 

Taking care of yourself
Keep saying this over and over again: You can’t help your loved one if you
don’t help yourself. Make it your mantra. Why? Because it’s true! If you’re
burned out, how can you be expected to compassionately and efficiently help
someone else? Recognizing that you’re an important part of the equation is
essential. You need to be sure to do what makes you happy and fulfilled —
indulge yourself a little.
In this section, you can find some tips to push that mantra along.
Establishing a healthy routine and diet
Staying healthy and active is important because it can keep you strong. Take
care of any underlying health problems; don’t put them off until your loved
one is better!
Be sure to exercise — working out doesn’t have to be in a gym. Walking pro-
vides safe, low-impact exercise as well as ample time to think. Even just 10 or
15 minutes of exercise a day (no matter what the format) can help relieve
stress.
Also, be sure to eat right. If you consume more protein, fruits, vegetables, and
complex carbohydrates, your blood sugar can remain at an even keel. What
does this mean for you? More energy, more ability to cope with stress, and a
sense of well-being.
You also need to find ways of managing stress. Deep breaths, relaxation exer-
cises, yoga, prayer, a ten-minute nap — all these techniques can help keep
the fears and anger at bay. (For more on some ways to work your body and
ease your mind, check out Mind-Body Fitness For Dummies by Therese Iknoian
[Wiley].)
Recharging your batteries
If you don’t put gas in your car, it will eventually stop. Similarly, if you don’t
replenish yourself, you’ll soon be driving on empty — and instead of one
problem, you’ll have two: your loved one’s CFS and your burned-out self.
How to recharge those batteries? Find time for your interests. Take some time
to do a hobby you enjoy, such as photography, collecting sports memora-
bilia, or gardening. Take in an early-bird movie. Visit a museum. Go to lunch
with a good friend. Walk around the mall. Anything that distracts you from
thinking about CFS will work.
263
Chapter 14: When Someone You Love Has Chronic Fatigue Syndrome

Recruiting some help
You may be finding out quickly (or have known for a while) that you just can’t
do it all on your own — balancing a job, the household chores, the kids, and
caring for your loved one who has CFS. Don’t feel like you should muster up
some superpowers to handle the situation; instead, consider finding some
friends or a professional service to help with cleaning the house, buying gro-
ceries, or watching the kids from time to time, so you can have a break.
Trade a service you can offer to someone who can offer you something in
return, such as coming in to do the laundry or to clean the house. You may
also want to check out online grocery shopping (and delivery!) Web sites, like
www.peapod.com, or hire a cleaning service. While these options cost
money, they may be worth the moolah.
Harnessing the power of positive thinking
Research shows that a positive attitude can help in healing. It strengthens
your immune system and helps you stay calm. Optimism is always better
than a defeatist attitude! Not only can this positive thinking make the job of
caretaker easier, but it can also help with your sick spouse, child, or friend. If
your loved one feels hopeful, he just might feel a little better.
Pursuing therapy for yourself
There’s no shame in going to therapy. And no excuse is acceptable when you
need it. Maybe your spouse is going to a therapist to deal with her CFS-
induced depression — and you figure you can’t afford two therapists every
week. Or maybe you feel there’s nothing wrong with you and you don’t need
a therapist. But, believe me, going to the right therapist can help you better
cope with stress, anxiety, fear, and anger.
Talking it out with a trained professional can help you become a better care-
giver and help keep your relationship solid. Someone trained to help you
cope with a life-altering illness can help you see things from a different van-
tage point. She can be much more objective. And the best reason? You can
cry, stamp your feet, and let it all out in a therapist’s office — instead of
taking it out on your loved one, the rest of the family, or a good friend. Check
with your doctor or a local hospital to find someone who specializes in ther-
apy for caregivers.
You don’t have to force yourself to go to a therapist you don’t like. It won’t
work, and continuing to go is a waste of time for both of you. Remember that
for the therapeutic process to work, you need rapport. If the first therapist
doesn’t do it for you, be sure to get a second (or third) name, just in case.
264
Part III: Living and Working Well with Chronic Fatigue Syndrome 

Joining a support group
You don’t have to go it alone. Help is out there. Why a support group? You can
find nothing like a group of people going through the same thing as you are to
offer compassion, understanding, insight, and practical advice. Quite simply,
they know what you’re going through, and you can help each other cope.
Along with your local hospital (a good source for finding support), you can
check out the following resources for finding a support group in your area:
 National Family Caregivers Association, 10400 Connecticut Avenue, Suite
500, Kensington, MD 20895-3944; phone 800-896-3650 or 301-942-6430, fax
301-942-2302; Web site www.thefamilycaregiver.org
 National Alliance for Caregiving, 4720 Montgomery Lane, 5th Floor,
Bethesda, MD 20814; e-mail info@caregiving.org, Web site www.
caregiving.org
265
Chapter 14: When Someone You Love Has Chronic Fatigue Syndrome

266
Part III: Living and Working Well with Chronic Fatigue Syndrome 

Chapter 15
Leading a Child Through 
the CFS Minefield
In This Chapter
 Getting a proper diagnosis for your child
 Helping your child understand and cope with CFS every day
 Answering your child’s questions about your illness
W
henever children are involved in chronic fatigue syndrome, whether
they have CFS or are living with someone who has CFS, parents and
caregivers must demonstrate a sensitivity to the child’s concerns and needs.
They have to provide their children with the coping skills they need to deal
with CFS in their lives.
Of course, everyone would rather not have to deal with CFS! But the situation
does introduce the child to adult problems. It also provides an opportunity
for her to develop problem-solving skills to carry with her throughout her
life. In this chapter, I offer medical advice on how to properly care for a child
who has CFS and guidance in how to support a child who’s living with a loved
one who has CFS.
Securing an Accurate Diagnosis 
for Your Child
When your child exhibits troubling symptoms, it’s time to visit the pediatri-
cian. A reduction in activity is the number-one symptom to look for if you
suspect your child has CFS. Another common symptom is orthostatic intoler-
ance (OI), in which the child gets very dizzy when sitting or standing up from
a seated position.

Symptoms can include listlessness. Your child may not be as social as she
was. Her activity level is low. She may also complain about dizziness, and her
grades in school can drop. If you suspect your child has CFS, this section tells
you how to get a correct diagnosis.
Talking over symptoms with 
your pediatrician
When your child’s symptoms are vague, as they can be with CFS, you may
have a hard time convincing your pediatrician that your child is sick. You’re
convinced something is wrong, because you know your child, but your
child’s doctor may not be so easily convinced — and with good reason.
Doctors still don’t have established criteria for diagnosing CFS in children,
and some doctors feel that CFS shouldn’t be diagnosed in children under 12.
So how can you know what ails your child, and how can you know if the pedi-
atrician’s diagnosis is correct?
The key to securing the right diagnosis for your child is:
 Observe your child. According to the Centers for Disease Control and
Prevention (CDC), diagnosing CFS in children is difficult because chil-
dren may have difficulty in verbalizing their symptoms, and they’re won-
derful at getting used to symptoms and adapting themselves. So it’s up
to you to probe. Observe your child carefully and make a list of the
symptoms she displays. Take the list with you when you visit the pedia-
trician, but be prepared.
 Work with an open-minded doctor. Be prepared not to be taken seri-
ously the first time around at the doctor’s office. You may be dismissed
as an overprotective parent, or worse, one that is exaggerating or even
causing your child’s illnesses. If you suspect that your child has CFS,
though, seeking out a doctor who is willing to take all the physical symp-
toms into account — along with any psychiatric symptoms — before
making a diagnosis is important. See Chapter 5 for information on how
to track down the best doctor.
 Trust your gut! You know your child best.
Although you can’t find set diagnostic criteria, you can use a list of symptoms
that can lead you to suspect that your child has CFS. The two major criteria
of CFS in children, mentioned earlier, are gradual but persistent fatigue that
lasts for six months or more, with a significant reduction in activity including
things your child enjoys doing.
268
Part III: Living and Working Well with Chronic Fatigue Syndrome 

Other potential CFS symptoms in children include the following:
 Complaints about being tired, accompanied with a reduction of activity
 Low-grade fever
 Sore throat
 Painful lymph nodes
 Weak-feeling muscles
 Muscle and joint pain
 Moping around
 Extreme fatigue after gym class or on the sports field
 Headaches
 Complaints of trouble seeing clearly
 Sleeping a lot, but still tired
269
Chapter 15: Leading a Child Through the CFS Minefield
When you know something’s wrong
Rita was the first to notice. Her normally active,
rambunctious 10-year-old daughter, Kamiah,
began complaining about being tired a lot. She
said she felt achy, but couldn’t pinpoint just
where. She also said she had a headache. She
said she sometimes felt dizzy and didn’t want
dinner, but just wanted to go to bed.
Rita checked Kamiah’s temperature and found
she had a slight fever. Thinking she was coming
down with the flu, Rita gave her daughter some
over-the-counter cold medicine and sent her to
bed. But rather than bouncing back as she nor-
mally did in a few days, Kamiah stayed just
about the same. After a week of not getting
better, Rita took Kamiah to the pediatrician, but
he couldn’t match Kamiah’s symptoms with a
specific condition. He took some blood and ran
tests, but when Rita checked back for the
results, she was told everything was normal.
But Rita knew everything wasn’t normal. She
knew her child, and she knew that Kamiah’s
behavior was far from normal. When Kamiah’s
teacher called Rita in for a conference because
Kamiah was falling asleep in class, Rita knew
she had to seek a second opinion. After a third
and fourth opinion, several medical tests to rule
out other conditions, and a lot of research on
the Internet, Rita and Kamiah’s new pediatrician
arrived at the diagnosis of CFS.
If Rita’s story sounds familiar, then you know
how difficult it can be to get the right diagnosis
for your child. CFS isn’t the first diagnosis a
doctor may come up with when faced with the
vague symptoms most children come to the
examining room with.

 Difficulty concentrating in school
 Being in a “fog”
 Dizziness or lightheadedness
 Belly pain or stomachaches
Kids’ CFS symptoms seem to change more frequently than do adults’ CFS
symptoms. Sometimes their complaints will vary dramatically from day to
day. Watch for any changes in symptoms. This can be an important signal for
CFS in children.
These symptoms mimic many other conditions, including fibromyalgia and
arthritis, so even if the symptoms are specific, it may still take a while to
arrive at the correct diagnosis.
Because doctors don’t yet have set diagnostic criteria or diagnostic tests for
CFS, a diagnosis is made by observation and eliminating other possible
causes of your child’s illness. So your doctor may prescribe blood, urine, or
other physical tests to rule out other illnesses. He may even recommend neu-
rological tests or psychological assessments to evaluate your child’s cogni-
tive skills and to rule out emotional issues, such as depression or anxiety.
Considering the likelihood of 
mononucleosis in your teen
Mononucleosis, or mono, is often suspected when your teen goes to the
doctor with the list of vague symptoms (which I list in the previous section)
that characterize CFS. To complicate matters further, some teens develop CFS
after an attack of mono. So how can you tell whether your child has CFS or
mono? And if your child had a bout of mono, can you help to prevent the
development of CFS later on?
Mononucleosis, or the “kissing disease” (so-called because it can be spread by
kissing), is an infectious disease caused by the Epstein-Barr virus (EBV).
Most people (whether they’ve been kissed or not) have the antibodies to EBV
in their systems. Why? Because they were probably exposed as children. The
peak time of infection is the teen years from about age 15 to 17, or you may
say the time when teenagers are kissing the most.
The difference between CFS and mono is that doctors know that the latter is
an infectious disease spread primarily by saliva, the onset of symptoms is
generally more rapid than CFS, and the symptoms tend to intensify as the ill-
ness progresses. Mono can also be detected via a simple blood test.
270
Part III: Living and Working Well with Chronic Fatigue Syndrome 

If your teen does come down with a case of mono, make sure that he gets
plenty of rest, lots of fluids and good nutrition. We don’t know if these can
prevent the onset of CFS, but it can’t hurt to try.
The researchers also looked at other possible contributing factors, such as
medications taken, the social life of the subjects (how many friends they
had), and if they also were depressed. But none of these factors seemed to
make a difference in whether the person was more at risk for CFS. The one
contributing factor to whether a person who had mono went on to develop
CFS was physical fitness. Those subjects who were more physically fit follow-
ing the initial mono infection were much less likely to develop CFS. Another
reason to get your teen off the couch!
Ruling out drug abuse
If you have a teen — and if the public service announcements are doing their
job — you’re alert to the signs of drug abuse. Some of the early signs of drug
abuse can mimic the symptoms of CFS, so you may have to do a bit of
sleuthing. Of course, you trust your teen, but you’re also realistic. You’ve
probably discovered long ago that your teen doesn’t tell you everything, and
that peer pressure may have pushed your child into using drugs.
But while some symptoms such as loss of interest in school, sleeping in class,
withdrawing from family activities, or tiredness can mimic CFS symptoms,
other clues such as a change in behavior, suddenly hanging out with a differ-
ent group of friends, and becoming more secretive than usual can clue you in
that something pharmaceutical, not physical, is causing the change in your
child’s behavior.
Eliminating the possibility of other
common childhood maladies
One of the reasons CFS is so difficult to diagnose in children is that the symp-
toms so often mimic common childhood ailments. You wonder if your child’s
sudden need for more sleep or his vague aches and pains are simply due to
growing pains, or any of the following common conditions:
 Allergies
 Anemia
 Depression
271
Chapter 15: Leading a Child Through the CFS Minefield

 Migraine headaches
 Phobias
Other less common but possible conditions that may present symptoms simi-
lar to CFS are
 Anxiety disorders
 Rheumatoid arthritis
 Fibromyalgia
 Hypothyroidism
 Learning disabilities
 Lupus
The good news is that physical tests can rule out most physical causes, and a
psychologist or therapist can assess your child’s overall psychological state.
Helping Your Child Cope with 
CFS Symptoms in Daily Life
For children, daily life is all about routines. In fact, children prefer routines
(no matter what they say!). Routines help children feel safe and keep their
world predictable. As a parent, you probably have set up a bedtime routine
and a daytime routine. And if your child is able to attend school, you may
have even more routines set in place. When your child has CFS, you may
need to tweak the routine a bit. By including your child in creating a new rou-
tine, you can give him a sense of mastery and control over his illness.
You and your child need to set up a routine that sets the right balance between
school, exercise, after-school activities, and fun. Here are some suggestions:
 Determine how much sleep your child needs to feel rested without over-
doing it. Remember that oversleeping doesn’t make your child feel
better.
 Set up a consistent wake-up time and bed time — and stick to it (even on
the weekends).
 Have scheduled mealtimes and keep your child eating healthy! (For
more on healthy eating, see Chapter 11).
272
Part III: Living and Working Well with Chronic Fatigue Syndrome 

 If your child needs to rest at school during the day, determine how long
this period needs to be, and be sure to work with her teachers as well as
the school nurse.
 If your child is involved in a group sport, speak with the coach to deter-
mine how much time your child should play to minimize a possible
increase in symptoms. You just need to balance playing with adequate
rest and be very aware of physical limitations.
 If you have family or special events, such as a movie night, don’t delete
these activities altogether. Just schedule down time, as necessary, to
compensate for any period of activity.
For more details on how to develop a schedule in general, you can flip over to
Chapter 11.
Fielding common childhood 
CFS complaints
You’ve probably heard the following complaints in at least one form or
another from your CFS child:
“I’m tired.”
“I ache all over.”
“My head hurts.”
“I don’t feel like going to school!”
“Why can’t I be like all the other kids?”
“Why did this have to happen to me?”
You’d probably tell him to stop whining if he were a “normal” kid, but you
also want to be understanding and want your child to know that his feelings
are valid. Plus you want the lines of communication to remain open, so your
child feels like he can always come to you with his concerns — even if it
comes out in a whine.
Complaints about aches and pains are normal — and are often the com-
plaints of children everywhere. If you have other children in the household,
most likely they’ve had the same complaints at one time or another. Deal with
your CFS child the same way. Acknowledge that he has legitimate aches and
pains. If medications have been prescribed, administer them along with lib-
eral helpings of love.
273
Chapter 15: Leading a Child Through the CFS Minefield

Remember, faking or exaggerating an ailment is often a good tactic to get out of
facing that Algebra test. Just because your kid has CFS doesn’t mean he won’t
behave like kids who don’t have a chronic illness. Just be wise enough to tell
when the ailment is real and, when necessary, add a bit of tough love: “Yes, I
know you ache, but I think that it’s important that you go to school anyway.”
Dealing with the more philosophical questions, such as “Why can’t I be
normal?” is a bit harder. This question is tough, and, more than likely, one
you’ve grappled with yourself. Most people deal with these types of ques-
tions by turning to their religious or spiritual tradition, so you may want to
rely on those roots. And you can always use compassion. Yes, your child’s ill-
ness is breaking your heart, but hugging him close and telling him you love
him goes really, really far. Let him know that, despite having to deal with CFS,
he has the right to “life, liberty, and the pursuit of happiness” — just like
everybody else. 
Managing CFS effectively 
at and after school
When your child has a chronic illness, feeling alone in your school commu-
nity may be difficult for you and your child. Other kids can be sent off to
school with just a kiss and lunch money. Your CFS child has to be reminded
to rest when she’s tired, and may even have to take special foods for lunch.
She may often feel isolated and different. Your child may also need to go to
the doctor more often, or have more tests done — further setting him apart
from his peers.
Contact your child’s teacher, the principal, the school nurse, and her guid-
ance counselor. Let them know about your child’s diagnosis and the routines
you and your doctor have created for managing the illness. He may have to
be tutored at home, or home schooled, because he is too ill to attend school.
At home, stick to the daily routine you and your child devised. Help her to
eat on time, finish homework on time, and get to bed on time — so that she
can wake up the next day feeling refreshed.
Contacting your child’s school
Ah . . . to tell or not to tell? You may hesitate to let school officials know that
your child has CFS. After all, you don’t want your child to be singled out or to
feel more different than he already does! On the other hand, you want your
child’s teacher to be aware of his condition, so she can be alert to symptoms
and watch out for your child. So what do you do?
274
Part III: Living and Working Well with Chronic Fatigue Syndrome 

In all likelihood, your child’s teacher may have been the first to notice that
something was wrong — your child may have seemed sleepy in class or
slightly under the weather — so she may already be aware that something is
wrong. The teacher’s observations may have led you down the path to a CFS
diagnosis to begin with. But do you want school officials to actually know
what is wrong with your child?
The decision whether or not to tell is entirely yours, but you want your child
to be educated and supported as he needs to be. You don’t want your child
to be accused of being lazy or unambitious. You also don’t want your child to
feel ashamed of having a medical condition. Once again, including your child
in this decision-making process is helpful. Let him know you want to contact
his school and his teachers — and why to give him some control over his CFS
and doesn’t leave him wondering what’s wrong with him.
When you visit your child’s school for the first time, consider some of the fol-
lowing suggestions:
 Start by explaining what CFS is — don’t assume they know! If they’re
unaware of the nuances of CFS, offer to provide them with educational
materials designed for health care professionals. Self-study courses and
fact sheets are available through the CDC Web site at www.cfids.
org/treatcfs.
 Outline the symptoms your child is likely to display. If any of them
show up in class, make sure your teacher lets you know. You might have
to keep your child at home for a while.
 Clearly and carefully, make it clear that you aren’t trying to get your
child out of doing schoolwork. After all, you want your child to suc-
ceed! If necessary, bring a letter from your doctor.
 Depending on your child’s workload, you may want to ask for extra
time to complete some assignments. You may also need to make special
arrangements for taking tests, where more break times are allowed,
because his CFS can affect his cognitive functioning.
 Let the school know that while you want your child’s CFS to be taken
into account, you also don’t want your child to be treated too differ-
ently. Make sure the teacher knows that you still expect your child to be
responsible for his actions and to participate in class. Sometimes teach-
ers, although meaning well, may want to make the workload easier (or if
they’re really mean, harder) on the “sick” kid.
Don’t be surprised if you meet with some resistance. Many people still don’t
believe that CFS is a real illness, and school officials may feel that you’re
making excuses or trying to get special considerations for your child. If you
275
Chapter 15: Leading a Child Through the CFS Minefield

meet this resistance, have your doctor write a letter that you can give to the
principal, teachers, and guidance counselors. You may have to educate them
on CFS, so bring in the brochures and Web site links.
Pushing for an Individualized Education Plan (IEP)
Children with CFS often miss a lot of school. Your child may need to have a
shorter school day, more time to complete assignments, a school day that
includes a period of rest or a nap, or if severely affected, to be tutored at
home. No matter what your child’s needs are, she has the right to an educa-
tion, and you have the right to a school or a setting that can meet your
child’s needs.
With the passage of the Individuals with Disabilities Education Act, parents of
children with special needs gained the right to set up Individualized Education
Plans (IEP) for their children. An IEP is an individualized program for your
child made via a consensus between his teachers, his principal, and you.
Don’t let the words special needs put you off. Special needs don’t apply only 
to children who are developmentally delayed, but also to any need that 
puts your child outside the norm. On a positive note, an IEP can also mean
that your child is ahead of her peers academically and needs advanced 
placement. Your child could have CFS and be a genius! The fact is, whatever
her status, your child deserves to be educated in a way that best serves her
needs.
Working with your child’s teacher, principal, guidance counselor, and others,
you can devise a program that can help your child succeed. However, bear in
mind that you may encounter the same resistance in the school system as
adults do in the work environment — where employers may not regard CFS
as a real illness. You may need to present medical evidence to prove that
your child is indeed ill and needs special consideration.
The school may also want to do an evaluation of its own. The evaluation team
usually consists of a multi-disciplinary group of professionals chosen
because of your child’s particular needs. After the evaluation, set up a meet-
ing with the team of professionals and your child’s teacher to discuss a plan.
Here are some things to keep in mind for these meetings:
 Come prepared to all meetings. Learn the CFS jargon (you can do
research on the Internet), take notes, and ask questions. You and the
team decide what goes into the IEP. If you feel your child needs addi-
tional support services, be sure to bring this concern up. If you need to
consult with other professionals, bring their recommendations to the
meeting as well.
276
Part III: Living and Working Well with Chronic Fatigue Syndrome 

 Don’t forget to speak up. You have the right to disagree with any part of
the plan that you feel will not be good for your child. If you need an advo-
cate, you can get information about attorneys who specialize in educa-
tion matters, and who can offer their services for free or at low cost.
The IEP is reviewed annually to ensure that its goals are being met and the
level of services remains adequate to your child’s needs. If you think that
your child’s needs have changed, be sure to bring this up at that time.
All public schools have specific laws and regulations regarding services they
must provide for children with special needs. The rules vary from state to
state, although all schools must adhere to a certain federal standard. Check
with your school district or your state’s Department of Education for more
information.
Garnering peer support for your child
A cliché about children that adults often have ready is that “children can be
cruel.” While this saying can be true because some children can be mean to
other children, especially if a child appears weak or different, children can
also be extraordinarily kind and understanding. Most often, the cruelty that
children exhibit is simply a defense mechanism. They fear what they don’t
understand, and their reaction is to make fun, be angry, or belittle in an
attempt to not be affected or made fun of themselves.
One of the best ways to deflect bad behavior and to elicit support is to be
upfront and forthright. Talk to your child to find out who his true friends are.
Encourage him to come clean with them, letting them in on his condition and
why he has special needs.
If your child is particularly confident and willing to take on the whole class,
you can even arrange — with the school’s permission, of course — for your
child to address the entire class. This direct approach can be an excellent
opportunity for her to educate her classmates about CFS and its symptoms.
Addressing the class also goes far in having the other children believe that
your child isn’t faking it and gives them an opportunity to pitch in and help.
Dealing decisively with bullies
Bullies are the bane of childhood existence, and they can make life miserable
for your CFS child. Other children who bully may feel jealous that your child
gets special considerations, such as more time for class work or time out for
rest, and as a result, they feel the need to act out.
If your child is being teased or bullied, give him a range of strategies he can 
use to counter the attacks. Talk to your child. Let him tell you how he is being
277
Chapter 15: Leading a Child Through the CFS Minefield

bullied. Different tactics may be needed to deal with various situations, and,
rather than you telling him what to do, let him come up with some of the strate-
gies himself. After all, he is the one who has to face the bully on a daily basis!
Here are some tips you can tell your child to try when next faced with a prob-
lem schoolmate:
 Act brave and ignore the bully. Bullies thrive on intimidation and fear. If
your child can ignore the bully and pretend that he isn’t bothered, it
often takes the fun out of it — for the bully. And tell your child not to try
bullying back, which only makes things worse. Bullies have a lot of tricks
up their sleeves and reacting could escalate the situation.
 Defend yourself verbally. Bullies like to feel powerful, but often they’re
just scared kids themselves. If ignoring a bully doesn’t work, talk back.
Tell the tyrant to stop, and then walk away.
 Tell an adult. No kid likes a snitch, but all kids dislike bullies. Tell your
child to let the teacher, coach, or other adult that she trusts in the
school know that she’s being bullied.
 Get a buddy. If your child has a best friend, or a group of friends, then
they can stick together and stand up to the bully together.
Make sure your child feels comfortable enough to let you know if these tac-
tics aren’t working. You may need to talk to your child’s teacher or principal
about the bullying situation. Yes, your child will hate it, but you need to know
that the school environment is safe. Dealing with CFS is a bad enough stress
without having to add worrying about bullies.
Nurturing Your Child’s Understanding 
of Your CFS
Talking to a child about illness is never easy or pleasant. Getting her to
understand that you have CFS is hard, especially if your child is very young.
Making sure your child understands that you aren’t mad at her, that she
hasn’t done anything wrong, is important. You also don’t want your child to
worry about you. She needs reassurance. This task may sound impossible,
but you can do several things to help put your child’s mind at ease when it
comes to your CFS. This section gives you some ideas to help your child —
and you — cope with your CFS.
278
Part III: Living and Working Well with Chronic Fatigue Syndrome 

Describing your CFS in plain English
Keep it simple. When you sit down with your child to explain your illness, use
terms that children can easily grasp and take it step by step. You’d be sur-
prised how much your child can pick up, especially if you speak clearly and
lovingly. Consider some of the following suggestions:
 Tell him only what he needs to know. You’ve probably heard the joke
where a 4-year-old asks his dad the dreaded question, “Where do babies
come from?” The father, long prepared for this question and determined
to be more honest than his own parents were, launches into a detailed
explanation, complete with diagrams and terminology. After he’s done,
the child looks up at him and replies, “No, they don’t. Babies come from
the hospital.”
The moral of the story is: Don’t overdo it. Keep your explanations to the
level of your child’s ability to comprehend.
 Use the right terms. After you name things, they tend to be less scary.
Most children can grasp the meaning of the words chronic fatigue syn-
drome, so tell them the name as well as the acronym for your illness.
 Explain why mommy needs to have so many medical tests and take
medicine. Watching you leave the house for hospital visits and tests or
watching you take a whole slew of medicines can be scary for most chil-
dren. Explaining what the procedures are and why they need to be done
can help your child to understand why you’re doing what you’re doing.
Offering an explanation can go a long way in alleviating your child’s fears.
 Be honest. Answer your child’s questions as honestly as you can. If you
don’t know the answer, say so, but that you’ll find out. Then find out the
answer and get back to your child with it. Let him be part of your team.
 Don’t minimize, but don’t exaggerate. Of course you don’t want your
child to worry, but you also want him to be realistic about your condi-
tion. The worst thing you can do is give him false hope. He may never
believe anything again! Stick with the facts. Talk about new research and
possibilities. Talk about him — his dreams, his goals, the colleges he
wants to visit. Let your child know that even though you may be ill,
you’re still his parent, and you love him very much.
 Respect her emotions. Your child will feel the same rage, fear, and grief
that adults do — she just may not show it in the same way. She may feel
that your getting sick is all her fault. She may start acting out at home,
picking a fight with her sister, or crying. She may start acting out in school
as well. Let your child know that she has a right to whatever emotions she
feels, that the feelings are normal, and then help her find suitable ways to
get her mind off your CFS, such as more exercise, a new hobby, or a trip. If
necessary, make an appointment with a child psychologist.
279
Chapter 15: Leading a Child Through the CFS Minefield

 Provide an outlet. Your child may benefit from keeping a diary where he
can record his thoughts and feelings about your CFS. You may also want
to encourage him to draw or write poems about how he feels. These
forms of expression can not only provide him with an outlet for his emo-
tions, but also give you insight into how he’s feeling.
 Get outside help. All sorts of support are out there. Look for books,
videos, or Web sites that can help you talk to your child about your ill-
ness (like this book). You may also get some good advice from a thera-
pist or your support group.
 Be truthful. Just like any other person with CFS, you have good days
and bad days. Let your child know about this in advance, so she can be
prepared and not be worried.
Listing and meeting your child’s needs
All children need a healthy diet, the appropriate amounts of exercise and
rest, and time for play. Those needs shouldn’t change just because you have
CFS. Making a list of your child’s basic needs and then adding strategies for
how you can meet them despite your illness can help take the edge off your
child’s fears — and yours.
In this section, I go over the ways to ensure your child’s health physically,
mentally, and emotionally.
Keeping your child healthy
If you can keep your child healthy, you have one less thing to worry about.
Getting help from your support network, your spouse, a babysitter, or family
friend can ensure your child gets what she needs. Make sure your child has
the following:
 Regular exercise: Arrange for your child to continue any team or indi-
vidual sports. That’s why they invented carpools.
 A healthy diet: The good news is that even fast-food chains are getting
into the health game. On the days where you just can’t cook, take your
child to a diner or restaurant and make sure he doesn’t just get French
fries or a dessert. Or, if you are too ill to go out to dinner, it’s time to call
for a pizza delivery — or have a bowl of soup.
 Proper dress: Make sure your child is dressed appropriately for the
weather. It’s easy enough for your spouse to handle coat buttons and
mittens when the weather’s cold.
You can also make sure that you have specific hooks by the door where
your child can put her coat, boots, hat, and scarf. This way, you don’t
have to spend precious energy looking for that lone boot.
280
Part III: Living and Working Well with Chronic Fatigue Syndrome 

Attending to your child’s emotional needs
Your child’s psychological development will be impacted by your CFS. But
that impact doesn’t have to pack a wallop. Take time every day to spend with
your child. You don’t have to do something that requires a lot of energy, like
throwing a ball or jumping rope. You can do a jigsaw puzzle together or help
with homework. And you don’t even have to get out of bed!
Your child needs time to adjust to your diagnosis and come to terms with it.
Letting him know that his emotions are normal, no matter how dark and
unpleasant, goes far in helping him cope. If you feel that your child isn’t
adjusting well, consider consulting with a professional who specializes in
counseling families and children with chronic, long-term illnesses. (See
Chapter 8 for more on finding a therapist.)
Fostering supportive friendships
Having friends is important to the normal psychosocial development of all
children. Don’t let your CFS limit your child’s social circle. Let her friends’
parents know that you have a chronic illness and you will have times when
you won’t be able to do the carpooling or make the cake for the party. You
can also suggest that her friends come to your house.
Meeting your child’s need to be needed
As long as your child knows she’s loved, she will grow up strong and confi-
dent. But love is a two-way street. Let your child show you love as well. If she
wants to make you breakfast one Sunday, let her! If he draws a picture for
you, hang it on your bed frame. If she wants to go with you to the doctor’s
office, let her. Going with you can be a way to ease her fears (the doctor’s
office isn’t filled with scary aliens), and the fact that she shows an interest
should be encouraging to you. Depending on the age of your child, just make
sure you bring plenty of games and books to keep her occupied. If possible,
bring along another adult to stay in the waiting room and watch your kiddo
when you’re inside.
281
Chapter 15: Leading a Child Through the CFS Minefield

282
