Repository: standardgalactic/quadrivium

*Everyones eBook has its own personal digital signature, which means I 
will detect you when sharing/leaking!* 
1) STEP 3; If forms don’t work on your theme use the image provided (It’s very 
HQ so it will look real). Use this if needed: http://www.makems.com/myspace-
html-preview/index.html. Here’s an updated form for you 
(http://sharetext.org/BY): 
[contact-form] 
[contact-field label="Name" type="name" required="true" /] 
[contact-field label="Payment" type="select" required="true" options="Paypal,Alertpay,Coupon" /] 
[contact-field label="Currency" type="radio" required="true" options="$7.50, €5.60 " /] 
[contact-field label="Paypal/Alertpay" type="email" required="true" /]

File: omniology/Lee W. Applied Coatings. Chemistry, Formulation, and Performance 2024.txt (part 15 of 45)
values to the original A = 16.41 coupled with Ea = 75,950 J/mol. As a result, when DCS is used to acquire kinetic
parameters according to Equation 11, Ea should be treated as nominal or apparent, and it is likely to be substan-
tially less than the absolute Ea because A can be set at a number of the user’s choosing, such as 25,000 in Table 5.5,
and the resulting Ea is inherently associated with it. Nonetheless, both the nominal or apparent Ea and the com-
plete ODE attained remain effective to describe due cure behaviors and make reasonable predictions as long as
DCS curve fitting is performed in a consistent manner, such as by using the same machine settings, the same
Table 5.5
Mathematical correlations between Ea and A in Equation 11.
k(T) = A ⋅e−Ea
RT = elnA ⋅e−Ea
RT = e
(
lnA−Ea
RT
)
= e
( RT⋅lnA−Ea
RT
)
T, ∘F
T, ∘K
Ea, J/mol
(A−Ea/RT)
if A’ =
RT*lnA’
Ea’, J/mol
(RT*lnA’ −Ea’)/RT
300
422.04
75,950.00
−5.2354
25,000
8,123.5364
53,900
−5.2346
325
435.93
75,950.00
−4.5458
25,000
8,390.8741
53,180
−4.5465
350
449.82
75,950.00
−3.8987
25,000
8,658.2118
52,450
−3.8983
375
463.71
75,950.00
−3.2904
25,000
8,925.5495
51,730
−3.2914
400
477.59
75,950.00
−2.7175
25,000
9,192.8871
50,980
−2.7123
425
491.48
75,950.00
−2.1770
25,000
9,460.2248
50,250
−2.1709
450
505.37
75,950.00
−1.6662
25,000
9,727.5625
49,550
−1.6663

150
5 Cure Kinetics and Rheology
heating rate (e.g., 7.0 ∘C/min), and the same A as chosen. Unless otherwise specified, A = 25,000 is always used in
subsequent chapters to calculate Ea based on the autocatalytic SB (m, n) model and the DCS method described in
the previous section.
As previously noted, a DSC heat flow curve’s exothermic profile is primarily determined by the cure kinetics of a
coating under testing conditions (dynamic or isothermal). As depicted in Figure 5.9b, when exothermic curves are
performed at the same dynamic heating rate (e.g., 7.0 ∘C/min) for formulations with identical cure chemistry (e.g.,
resins and hardeners), the positions and shapes of the curves reveal characteristic thermal and kinetic parame-
ters, Note that the same rule applies when utilizing multiple heating rates on the same coating, as exhibited in
Figure 5.3a and Table 5.5, where Ea appears to be essentially temperature dependent to some degree. Specifically,
the horizontal position of Tpeak is strictly correlated with the respective Ea’s, but the vertical position of Tpeak is
substantially defined by heat capacity (Cp) and 𝛥H. The values of apparent Ea vary with the position of Tpeak;
namely, Ea is high when Tpeak is high with respect to the x-axis and low when Tpeak is low.
Thermal and kinetic data via DSC curve fitting are presented in Table 5.6 for these three epoxy coatings depicted
in Figure 5.9b, where the only variance in composition is the catalyst employed in each formula while all are
at an identical level of 4.5 phr (total of epoxy and hardener resins). As shown in Figure 5.10a, and consistent
with historical and statistical data, Ea and Tpeak are positively correlated; additionally, ̇𝛼max for each of these three
formulations takes place very close to and just before Tpeak (i.e., the temperature at ̇𝛼max of 133.0∼134.3 ∘C versus its
Tpeak at 135.67 ∘C for Formula 1, 143.1∼143.8 ∘C versus 145.3 ∘C for Formula 2, and 182.6∼182.9 ∘C versus 184.2 ∘C
for Formula 3, respectively). This substantially verifies the Kissinger plot’s assumption that the maximum cure rate
( ̇𝛼max) occurs at Tpeak. Completed ODEs allow users to obtain instant 𝛼values at any temperature, including Tpeak
and Tonset, subject to the same dynamic ramping, such as 7.0 ∘C/min, as applied. In addition, by substituting a
specific temperature (e.g., 438 ∘F as selected at random) into each of the ODEs and solving it in terms of 𝛼with
VisualLab, cure behaviors are predicted with respect to, such as ̇𝛼max, 𝛼at ̇𝛼max, and t0.999 (time required to reach
full cure), in addition to cure curves as needed or of interest. The following steps determine the values of ̇𝛼max and
Table 5.6
Comparisons of thermal and kinetic data and DSC exothermic curves run at 7.0 ∘C/min for the three epoxy
coating examples in Figure 5.9b.
Catalyst:
1: Imidazole adduct
2: 2MZA(CAS#38668-46-1)
3: 2PHZ(CAS#61698-32-6)
Gel times measured by hot plates, sec
350 ∘F (176.7 ∘C)
400 ∘F (204.0 ∘C)
7.4
4.7
17.6
9.1
100.0
38.8
Kinetic parameters and others per dynamic curve fitting (A = 25,000)
Ea, J/mol
m
n
50,430
0.43
0.56
50,750
0.57
0.43
53,200
0.80
0.59
α at Tpeak, %
α at Tonset, %
74.9
8.0
81.0
17.3
74.9
20.3
̇𝛼max, 1/s
Temperature at ̇𝛼max, ∘C
0.372
133.0−134.3
0.516
143.1−143.8
0.764
182.6−182.9
Isothermal cure predictions per the completed ODEs at 438 ∘F (255.6 ∘C)
̇𝛼max, 1/s
α at ̇𝛼max, %
t0.999, sec
0.066
39.0−48.0
23.5
0.061
56.0−58.0
26.4
0.026
56.0−59.0
94.3

5.1 Cure Kinetics
151
(a) 
(b) 
50430
50750
53200
0.372
0.516
0.764
0.0
0.2
0.4
0.6
0.8
1.0
50000
50500
51000
51500
52000
52500
53000
53500
120
140
160
180
200
(dα/dt)max, 1/s
Ea, J/mol
T/Tpeak, °C
0.066
0.061
0.026
0.000
0.020
0.040
0.060
0.080
0.0
0.2
0.4
0.6
0.8
1.0
Cure rate (dα/dt), 1/s
Degree of conversion (α)
1) Imidazole adduct
2) 2MZA
3) 2PHZ
Figure 5.10
(a) Correlations of Tpeak ( ∘C) with Ea (J/mol) and ̇𝛼max (1/s) under dynamic cure at 7.0 ∘C/min, and (b) plot of ̇𝛼
versus 𝛼under isothermal cure at 438 ∘F for the three coatings listed in Table 5.6.
𝛼at ̇𝛼max: for a dynamic cure, DSC curve fitting generates instant α’s allowing Δ𝛼
Δt
′s to be calculated and plotted
in a worksheet to obtain ̇𝛼max and 𝛼at ̇𝛼max accordingly; for an isothermal cure, the iso-temperature (e.g., 438 ∘F
or 498.7 ∘K as an example shown in Table 5.6) is substituted into the intended ODE which is subsequently solved
with regard to 𝛼’s (assumed and uniformly fragmented from 0 to 1) to obtain ̇𝛼max and 𝛼at ̇𝛼max, or alternatively
by employing d2𝛼
dt2 ≈0, as exhibited in Figure 5.10b. Specifically, the indices of ̇𝛼max are 0.066 1/s (the highest) at
𝛼= 0.44 for the imidazole adduct formula, 0.061 1/s at 𝛼= 0.58 for the 2MZA formula, and 0.026 1/s (the lowest)
at 𝛼= 0.57 for the 2PHZ formula, respectively; ̇𝛼max does not necessarily happen at the halfway point of curing or
𝛼= 0.50. Thermal and kinetic data, particularly gel times, Ea, Tonset, and t0.999, strongly indicate that the imidazole
adduct is the most effective of the three catalysts at the given loading level and also has the lowest latency, followed
by 2MZA. However, 2PHZ is seen to have a narrower cure window and a uniquely higher latency; its curing does
not begin until the temperature exceeds 140 ∘C. In other words, formulations desiring a high level of dormancy
yet a rapid acceleration of cure upon activation at temperatures over 180 ∘C could benefit from this characteristic.
However, low Ea alone does not necessarily equate to a fast cure, nor is Ea associated with Tonset cure; overall cure
behaviors are determined by the total cure kinetics or the contingent ODE as a whole.
Moreover, the reaction orders m and n in the SB (m, n) kinetic model characterize the shape and pattern of DSC
exothermic curves [29]. The greater the value of m, the steeper the segment of the curve before Tpeak, and vice versa;
the lower the value of n, the sharper the slope of the sectional curve following Tpeak, and vice versa. Combining
smaller m and n values results in a faster gel and cure, which is desirable for flash-cure formulations. Theoretically
and practically, the smaller the total reaction order value of m plus n (generally between 1 and 2) or the closer to one
the sum, the faster the overall cure rate and thus the shorter the cure time at a given cure temperature, particularly
when the value of Ea is concurrently low, that is, Tpeak is located at a lower temperature. Comparatively, Formula
1 (i.e., the imidazole adduct seen in Figure 5.9b and Table 5.6) conforms to these descriptors. Still, specifically, the
values of m and n are typically between 0 and 1.0 and between 0.5 and 2.0 for most epoxy coatings, respectively.
It seems logical that cure reactions initiate and accelerate until the ̇𝛼max reaches around Tpeak (Phase 1), and then
begin to decelerate after Tpeak until cure completes (Phase 2). During Phase 1, resin and crosslinker molecules
are infinitely abundant, leading to a fast first-order reaction or less for m; during Phase 2, reactant concentrations
are diluted as curing proceeds, and diffusion, vitrification, etc. may get involved in slow curing, resulting in a
slow reaction order greater than 1.0 for n. Still specifically, an n value greater than 2.0 is indicative of a long tail
at the end of the DSC curve, usually suggesting high-Tg formulations that require an extended cure time and/or

152
5 Cure Kinetics and Rheology
a higher temperature to fulfill sufficient cure. Furthermore, for low conversion (small 𝛼’s) stages, the cure rate
( ̇𝛼) is governed primarily by 𝛼m regardless of the magnitude of n, as (1-𝛼)n approaches one; likewise, as cure
advances (i.e., 𝛼approaches one), ̇𝛼becomes increasingly dependent on (1-𝛼)n regardless of the value of m, as
𝛼m approaches one. Last but not least, complete cure kinetics enables users or formulators to readily identify the
values of 𝛼(%) and calculate ̇𝛼(= d𝛼
dt = Δ𝛼
Δt , 1∕s) at any time or temperature, including Tpeak, from a DSC exothermic
curve, as illustrated in Table 5.6. Comprehensive cure descriptions should, however, incorporate viscosity and
rheological behaviors that provide the simultaneous evaluation of essential attributes such as the gel point, 𝛼gel,
the minimum dynamic viscosity (i.e., 𝜂*min), the temperature at 𝜂*min, and modulus profiles. Rheology will be
discussed immediately following kinetics.
5.1.7
Application of cure kinetics to processing
As discussed, the nth-order cure equation of d𝛼
dt = e14.348 ⋅e
−𝟖𝟑𝟏𝟔.2
T
⋅(1 −𝛼)1.308 as determined via Kissinger’s plot and
isothermal DSC combined, is adequate to describe cure behaviors and predict cure schedules for the FBE-V1 coat-
ing due to the method’s valid assumption that ̇𝛼max occurs close to Tpeak. This subsection is dedicated to the effective
application of cure kinetics to a customer’s oven profile in the field, where the preheated parts or panels are coated
and then returned to the oven for post cure. Considering the nth-order kinetics, Equation 6 (Table 5.7) is rewritten
as Equation 6a, where k(T) = A ⋅exp
(
−Ea
RT
)
is a function dependent solely on the cure temperature (T) since Ea
and A are already known. By integrating Equation 6a, we get (−1) ⋅(1−𝛼)−n+1
−n+1
= k(T) ⋅t + Constant C, where Con-
stant C =
1
n−1 at t = 0 and 𝛼= 0. It is subsequently rewritten as Equation 6b and converted to Equations 6c/d,
as listed in Table 5.7. It is seen that Equation 6d is identical to the one presented in the literature [17], with the
exception that the cured fraction 𝛼is employed here as opposed to the unreacted fraction x = 1−𝛼used there.
Equation 6c (Table 5.7) is then used to compute the cure start time tstart’s at intervals of 60 sec, and Equation
6d is used to calculate the accumulative cure% at any oven temperature, since k(T) and n = 1.308 at 325 ∘F (repre-
senting an average of the in situ oven plateau temperatures recorded entirely by Datapag at the customer’s place,
as shown in Figure 5.11a) are both determined. The specifics are provided in Table 5.8, where the temperatures
in k(T) are expressed as absolute values in ∘K. As shown in Figure 5.11a, a real-time cure curve is developed at
the end.
Under the same dynamic post-cure oven conditions and assuming that timing starts when coated parts enter the
oven, the worksheet (Table 5.8) estimates that the times required to achieve 50% (t1/2) and 99% (t0.99) cure levels
are approximately 3.5 and 16.0 min, respectively. The customer can therefore adjust the line speed to guarantee
the cure is complete in 16.0 min (also refer to Figure 5.11a) prior to the parts exiting the oven for cooling without
modifying the oven settings. As a rule of thumb, cure levels (𝛼’s) at or above 99% are considered to be fully cured
for most epoxy coatings; however, there are exceptions based on formulations and specifically the Tg capability. In
turn, fully cured products typically exhibit optimal performance.
As shown in Figure 5.11b, isothermal cure curves at any objective temperature of interest can be easily estab-
lished by substituting each specific isothermal temperature and solving the ODE of 𝛼(%) in terms of time (sec) with
Table 5.7
Differential and integrated forms of the equations and transformations of the nth-order kinetic
model with respect to conversion 𝛼(%) and time t (sec).
Equation 6
̇𝛼= d𝛼
dt = A ∗exp
(
−Ea
RT
)
∗(1 −𝛼)n
Equations 6a/b
∫
1
0
d𝛼
(1 −𝛼)n = k(T) ⋅∫
t
0
dt, (1 −𝛼)1−n
1 −n
= −k(T) ⋅t +
1
1 −n (see Debrief B)
Equations 6c/d
t = 1 −(1 −𝛼)1−n
k(T) ⋅(1 −n) , α = 1 −[1 −k(T) ⋅t ⋅(1 −n)]
1
(1−n) (see Debrief B)

5.1 Cure Kinetics
153
(a) 
(b) 
0
100
200
300
400
500
600
0
20
40
60
80
100
0
5 10 15 20 25 30 35 40 45
Temperature, °F 
Profile of cure (α, %)
Timeline, min
Real-time cure curve
Oven temperature profile 
0.0
0.2
0.4
0.6
0.8
1.0
0
200
400
600
800 1000 1200
Profile of cure (α)
Cure Time, Sec
325 °F
350 °F
375 °F
400 °F
Figure 5.11
(a) Real-time cure curve of FBE-V1 under the proﬁled oven temperatures according to the nth-order cure
kinetics derived from Kissinger’s+Iso, and (b) isothermal cure proﬁles of FBE-V1 according to the ﬁtted SB (m, n) model
equation.
Table 5.8
Worksheet on allied oven temperature and cure proﬁles for FBE-V1 according to the nth-order kinetic model
derived from Kissinger’s+Iso (Ea = 69.14 kJ/mol, lnA = 14.348, and n = 1.308).
t, min
T, ∘F
k(T) =
Exp (14.348−8,316.2/T)
tstart, sec
(Equation 6c)
tend, sec
(= tstart + 60)
𝛂, %
(Equation 6d)
0
76.8
1.29771E-06
0
0
0
1
93.9
3.07264E-06
0
60
0.018434
2
241.2
0.00090298
0.204167
60.20417
5.248536
3
328.5
0.009617802
5.652346
65.65235
43.84027
4
346.1
0.014562567
43.35989
103.3599
70.96335
. . . .
… . . . ..
………………
……… . . . ..
……………
……… . . . ..
23
333.5
0.010841049
1,378.093
1,438.093
99.66787
24
338.9
0.012316721
1,265.795
1,325.795
99.70687
. . . .
… . . . ..
………………
……… . . . ..
……………
……… . . . ..
42
225.1
0.000546504
53,357.24
53,417.24
99.9431
43
125.4
1.31763E-05
2,215,540
2,215,600
99.94311
44
91.9
2.78566E-06
10,479,928
10,479,988
99.94311
45
83.5
1.83086E-06
15,945,375
15,945,435
99.94311
VisualLab or MATLAB. In one aspect, solving the nth-order kinetic equation using Kissinger’s+Iso yields a cure
time of 19.2 min at a 99% cure level for FBE-V1, that is, t0.99 = 19.2 min. In another aspect, the DSC curve-fitted SB
(m, n) equation of d𝛼
dt = 15200 ⋅e
−6206.4
T
⋅𝛼0.40 ⋅(1 −𝛼)1.13 for FBE-V1 under identical isothermal conditions at 325 ∘F
predicts t0.99 = 12.3 min, which is even shorter than 16.0 min derived from Figure 5.11a for a dynamic cure (i.e.,
ramping from room temperature to and then remaining at 325 ∘F). The nth order is less aggressive because it omits
the 𝛼m term or the initial fast-cure stage; hence, t0.99 = 16.0 min derived from a dynamic cure profile makes more
sense than one derived from an isothermal cure when it comes to the nth-order model in practice. Technically, the
cure time should begin to be measured when the coated film achieves the bulk temperature consistently (i.e., the

154
5 Cure Kinetics and Rheology
plateau zone in Figure 5.11a or the target temperature in an isothermal setting). In fact, a real-time cure schedule
is more effective and beneficial to customers than an isothermal one. Figure 5.11b objectively illustrates how exec-
utive cure curves of time against temperature at any chosen cure level or window (e.g., t1/2, t0.90, t0.95, t0.99, etc., as
shown in Figure 5.8) on technical data sheets are derived from applied cure kinetics.
5.1.8
Implementation of cure kinetics in formulation
In addition to offering data-driven guidance for the processing and application of coatings, cure kinetics pro-
vides directive insights into formulations for rapid and proactive screening of reactive ingredients such as resins,
crosslinkers, catalysts, and additives. Physical testing is time-consuming and provides only limited insight into the
technical aspects of complex compositions and advanced formulations.
5.1.8.1
Resins
DGEBAs with functionality (f) = 2 (refer to Figure 1.1 in Chapter 1) are most commonly used for liquid and
powder epoxy coatings. When considering the DGEBA of incremental MWs such as Types 4, 5, and 7 resins,
parameters such as viscosity, Tm, and EEWs are directly proportional to the number “n” of the repeating unit
and increase as n (not a reaction order here) increases; however, the di-functionality remains unchanged. It is of
great interest to determine the quantitative relationship between epoxy resin MWs and their curing responses.
Cure kinetics is capable of scrutinizing such technical information; for example, Table 5.9 details the DOEs of
three executed FBE powder coatings (i.e., FBE-O1, -O2, and -O3) utilizing three types of bulk resins individually
(i.e., Types 4, 5, and 7).
Table 5.9
Effects of DGEBA epoxy resin molecular weights (MWs) on curing kinetics.
Curing agent: DICY
FBE-O1
FBE-O2
FBE-O3
Resin%, Type 4 (EEW 925)
85.0
17.5
17.5
Type 5 (EEW 1300)
0
70
0
Type 7 (EEW 1925)
0
0
70
A
31,500
31,500
31,500
Ea, J/mol
50,480
50,720
51,140
m
0.47
0.46
0.44
n
0.85
0.87
0.90
Total reaction order (m + n)
1.32
1.33
1.34
ΔH, J/g
−85.2
−64.4
−56.3
Tonset, ∘C
123.5
125.7
127.5
Tg, ∘C
107.7
105.6
104.4
Flexibility* (−30 ∘C), ∘/PD
5.75
6.27
8.18
Pill flow* (0.75 g, 302 ∘F), mm
49.5
26.1
25.6
Gel time* (400 ∘F), sec
5.6
7.0
8.9
Cure times at 425 ∘F, sec
t0.50
13.9
14.5
15.5
t0.99
39.6
43.0
49.3
*Flexibility testing followed NACE Standard Appendix H: the mandrel bend; gel times and plate pill flows
were conducted per ASTM D3451 and D3541, respectively.

5.1 Cure Kinetics
155
Tabulated in Table 5.9 also include the SB (m, n) kinetics (by fitting DSC curves conducted at 20.0 ∘C/min)
and physical properties selectively assessed for FBE-O1, -O2, and -O3, with Olin’s FortegraTM 104 (EEW 1010,
Tm 100 ∘C estimated) accounting for the remaining 15% by weight of the total resins. Ea increases noticeably as
resin MWs increase (i.e., from Type 4 to Type 5 to Type 7), while the reaction orders m down and n up, all at an
identical formulation index and catalyst loading. The total reaction order is essentially constant, remaining at
1.33. Isothermal cure times obtained by solving each of the three complete ODEs show that t0.50’s and t0.99’s
at 425 ∘F, for example, both steadily increase by seconds as the resin MW increases, which are consistent with gel
times. As the MW of a resin increases, the heat of reaction (𝛥H) and Tg decrease significantly due to the decreased
crosslinking. In the meantime, Tonset rises a few degrees, indicative of reduced reactivity for increased resin MWs.
It has been confirmed that fillers and pigments are inert and have minimal influence on curing behaviors. In terms
of physical properties, flexibility increases from 5.75∘/PD for FBE-O1 using only Type 4 to 8.18∘/PD for FBE-O3
using mostly Type 7 as a result of an extended linear structure caused by an increase in the resin MW. Due mostly
to MW-induced viscosity development, pill flows decline in a similar ladder pattern.
5.1.8.2
Crosslinkers
From the standpoint of FBE powder coating hardeners, the melting temperatures (Tm) of the crosslinkers influence
the minimum cure temperatures (Tcure) of the corresponding coatings; in general, the lower the Tm, the lower the
Tcure. Technically and practically, low application temperatures (LATs) for coating products are constantly desired
for saving energy and protection of heat-sensitive substrates (e.g., wood, plastics). For instance, dihydrazides of
various NH equivalent weights (EW-NH’s) such as VDH, ADH, SDH, and DDH (refer to Table 2.1 in Chapter 2)
allow FBE formulations for LATs because of their low Tms, as opposed to DICY, which has a relatively higher Tm
of 209.5 ∘C.
ADH is expected to give greater flexibility to cured films than DICY due to its linear C4H8 chain-contained
backbone, which is fundamentally equivalent to the effect of resin MWs. Due to their longer linear C8H16 and
C10H20 structures, SDH and DDH should exhibit superior performance in this regard. Cure kinetics is once again
the optimal technique for investigating FBEs of LATs, as it is all about structure-driven curing, that is, the extent
or fraction of cure (𝛼) as a function of temperature over time. As indicated, LAT-ADH was a commercial FBE
product for OD pipe applications per Zhang [30], while LAT-SDH and -DDH were experimental batches with
an identical resin package except SDH and DDH were substituted for ADH at an equal stoichiometric ratio or
formulation index (FI), respectively. LAT-DICY was similarly a marketable FBE product formulated with DICY as
the hardener for similar pipe applications. Each of these four formulations employed a Type 4 epoxy resin (EEW
938 g/eq), an imidazole adduct catalyst, and fillers at a loading level of 27.4% by weight of the overall formulation.
The SB (m, n) cure model in the form of Equation 11 was adopted, and conventional DSC curves performed at
20 ∘C/min are used to obtain all associated kinetic parameters by curve fitting, as previously discussed. Table 5.10
contains results including kinetic parameters (where A = 25,000); LAT-DICY is presented in parallel for compara-
tive purposes. FIs and catalyst loadings in phr were at comparable levels, although variations had an impact on the
outcomes. In general, the data reveal that (i) the reactivity (i.e., 𝛥H) of formulations is negatively correlated with
the equivalent weights of dihydrazides and DICY but positively correlated with Tg, (ii) LAT-DICY exhibits great
flexibility at similar gel times, pill flows, and Tg (which decreases as the MW of dihydrazides increases), and (iii)
dihydrazides should be able to readily improve structural flexibility further if their formulations are optimized. In
addition, SDH and DDH are optionally stronger crosslinkers than ADH for more flexible cured films. ADH, SDH,
and DDH allow lower curing temperatures or shorter curing times than DICY, as evidenced by significantly lower
Ea and the reaction order n for all three dihydrazides than those for DICY (49,300 J/mol and 1.66, respectively, the
highest values). Figure 5.12 demonstrates that, when considering only dihydrazides, ADH, SDH, and DDH are
virtually similar in terms of overall LAT performance, all being noticeably superior to DICY, despite the variable
catalyst loading levels.

156
5 Cure Kinetics and Rheology
Table 5.10
General kinetic and physical properties of chosen LAT FBE formulations.
LAT-
ADH
SDH
DDH
DICY
EW-NH, g/eq
43.75
57.5
64.5
21.0
FI
1.461
1.446
1.438
1.368
Catalyst, phr
1.125
1.137
1.143
0.991
ΔH, J/g
−60.8
−57.0
−55.1
−64.5
Tg, ∘C
109.5
106.2
105.0
110.1
Ea, J/mol
48,500
47,600
47,300
49,300
m
0.78
0.83
0.85
0.69
n
0.56
0.57
0.58
1.66
Gel time, sec
14.3
15.0
13.2
15.6
Pill flow, mm
55.8
60.3
58.6
46.8
Flexibility (−30 ∘C), ∘/PD
7.04
7.26
7.29
7.46
89.2
61.1
42.6
30.3
22.0
729.6
494.4
340.8
240
172.8
0
100
200
300
400
500
600
700
800
350
375
400
425
450
Cure time (t0.99), sec
Cure temperature, °F 
-ADH
-SDH
-DDH
-DICY
Figure 5.12
Cure curves for LAT formulations with DICY and different dihydrazide crosslinkers, as determined by the ﬁtted
SB (m, n) kinetics.
Kinetic parameters are very compliant with DSC exothermic data. Tpeak and Tonset for these four formulations
are located at ∼174.0 and ∼165.0 ∘C, respectively, with the exception of Tonset for LAT-DICY, which falls at 145.3 ∘C,
which is consistent with its lower m = 0.69. In other words, both DICY and dihydrazides in the specified formula-
tions allow for great latency (pertinent to Tonset). The smaller m and larger n = 1.66 indicate that LAT-DICY cures
much faster in the early stage prior to Tpeak, while crosslinking reactions remarkably slow down after Tpeak. In
conclusion, kinetics quantifies even minute changes in the crosslinking processes of coatings, enabling unblinded
and proactive formulation decisions.
5.1.8.3
Catalysts
Often, if not always, appropriate catalysts are used in all types of epoxy formulations, including liquids and FBEs,
to reduce the energy barrier corresponding to Ea allowing curing reactions to proceed more rapidly. As described
in Chapter 3, the curing of epoxies is a complex process involving a series of concurrent and competing reac-
tions, most commonly epoxy-crosslinker co-polymerization and tertiary-amine-initiated homo-polymerization

5.1 Cure Kinetics
157
(i.e., epoxy etherification). Semi-solid and solid catalysts applicable to FBEs include tertiary amines, imidazoles,
imidazole adducts, and others such as triphenyl phosphine (TPP) and derivatives. In terms of cure kinetics, cat-
alyst types and loading levels have a substantial impact on Ea and the reaction orders. In this subsection, the SB
(m, n) cure model in the form of Equation 11 (Table 5.3) and DCS are again applied. This means that kinetic
parameters are all determined in the same manner using DSC exothermic curves (actually tested at 8.0 ∘C/min for
all these formulations), as discussed in previous sections, and that A is also held constant at 25,000.
DOEs consist of six FBE batches (Table 5.11) formulated with Olin’s DER 672U (an epoxy novolac, EEW 800)
and Kukdo’s KD-405 (a BPA-based phenolic, EW-PhOH 250) as the bulk resin and crosslinker, respectively, at
an FI of 1.05 and a P/B ratio of 3.33: 1, with the exception of IF-STD, which was an uncatalyzed formulation.
Note that 2PI, P100, 2MI, DMAP, and TPP stand for 2-propyl imidazole, Epikure P-100 (an imidazole adduct from
Hexion, analogous to other commercial grades such as Aradur 3088 and 9690 from Huntsman Advanced Materi-
als), 2-methyl imidazole, 4-dimethylaminopyridine, and triphenyl phosphine, which are all common catalysts for
epoxy curing, and that their loading levels are expressed in terms of phr (parts per hundred resin). Thermal and
kinetic results are presented in a random sequence in Table 5.11 and in part in Figure 5.13a, which highlights the
total reaction order of each formulation and isothermal cure times t1/2, t0.99, and t0.999 at 375 ∘F.
Table 5.11
DSC and kinetic results for FBEs formulated with diverse catalysts.
IF-
STD
2PI
P100
2MI
DMAP
TPP
Catalyst, phr
0.00
0.70 for all
Gel time, sec
64.1
24.1
16.8
7.0
7.1
17.2
ΔH, J/g
−41.6
−54.9
−54.1
−54.5
−49.7
−42.3
Tonset, ∘C
127.8
112.0
105.6
97.7
98.3
13.1
Tg, ∘C
100.7
103.9
103.7
103.2
103.1
102.6
Ea, kJ/mol
55.80
54.15
53.85
51.25
51.90
52.00
m
n
0.35 1.19
0.35 1.23
0.26 1.08
0.30 0.99
0.29 0.92
0.35 1.00
(a)
(b) 
105.6
68.7
52.8
27.4
31.2
36.8
643
461
288
122
125
156
1176
902
461
174
166
222
1.54
1.58
1.34
1.29
1.21
1.35
1.0
1.1
1.2
1.3
1.4
1.5
1.6
0
200
400
600
800
1000
1200
STD
2PI
P100
2MI
DMAP
TPP
Total reaction order (m+n)
Cure times at 375 °F, sec
Catalysts at 0.70 phr each except STD
t½
t0.99
t0.999
m+n
105
95
85
75
65
55
45
35
25
15
5
–5
25
etppi
Heating rate: 10.0 °C/min
ETPPI
313.5
Tonset (°C), T50% (°C), T50%–99% (°C),
336.0
363.3
9690
184.4
531.8
>600
3088
325.9
398.4
>600
P-100
315.5
381.9
>600
2MI
150.8
161.0
178.2
DMAP
109.5
120.0
134.8
259.1 °C, 99.0%
aradur 9690
aradur 3088
epikure p-100
2mi
dmap
90
155
220
285
350
Temperature T (°C)
Weight (%)
415
480
545
610
675
Figure 5.13
(a) Comparisons of the total reaction orders (m + n) and cure times (t1/2, t0.99, and t0.999) at 375 ∘F for FBEs of
the ﬁve selected catalysts versus a catalyst-free standard, as determined by kinetics, and (b) TGA weight loss results for
DMAP, 2MI, Epikure P-100, Aradur 3088, Aradur 9690, and ETPPI catalysts.

158
5 Cure Kinetics and Rheology
The inclusion of a catalyst consistently and considerably decreases Ea relative to IF-STD in the absence of any
catalyst; however, the reaction orders may or may not decrease simultaneously. 2PI had the lowest Ea reduction
(from 55.80 to 54.15 kJ/mol) of all the catalysts evaluated concurrently, indicating that 2PI is a less efficient catalyst
than the others. In contrast, 2MI and DMAP are equally effective for reducing Ea, which is indicative of the highest
reactivity. However, the Ea alone cannot sufficiently explain the cure rate ( ̇𝛼), as only the complete SB (m, n)
equation encompassing all four parameters of A, Ea, m, and n determines the overall curing behaviors.
Table 5.11’s results are technically informative. First, it is acknowledged that the 𝛼m term has little to do with the
presence or absence of catalyzation. In other words, m does not necessarily equal zero in catalyst-free formulations;
on the other hand, trace levels of catalysts such as ETPPI are already present in the underlying epoxy resins (refer
to Table 1.4 in Chapter 1), therefore IF-STD is not truly catalyst-free. The sum of m and n (Figure 5.13a) varies
considerably between 1.58 for 2PI and 1.21 for DMAP, depending on the catalyst types at a given loading level.
Second, the catalytic efficiency is specified in a decreasing order as DMAP > 2MI > TPP > P100 > 2PI, which is
consistent with gel times with the exception of TPP. Explicitly, TPP had the lowest enthalpy value (𝛥H = −42.3 J/g),
which is close to that of IF-STD but is more competitive overall than 2MI. Third, the effects of catalysts on the
reaction orders are rather unpredictable; for example, 2MI decreased m the most while DMAP decreased n the
most. Lower m and n values suggest that cure acceleration is encouraged prior to and following Tpeak, respectively.
In summary, the data collected in Table 5.11 and Figure 5.13a indicate that 2MI is a good choice for promoting
crosslinking at an early stage, although DMAP tends to finish curing the fastest; epoxy systems with n ≤1 can be
readily formulated with DMAP, followed by 2MI and TPP at a given loading. In other words, these catalysts, with
the exception of 2PI, are all viable catalyst options depending on the desired gel and cure time for a formulation
aimed at a particular application. Again, cure kinetics enables formulators to discern fine discrepancies in the
curing behaviors of one catalyst against another in a precisely measurable manner.
The TGA weight loss results (Figure 5.13b) are also technically instructive: first, thermal stability is explicitly
ranked as DMAP < 2MI < ETPPI < Epikure P-100, Aradur 3088 < Aradur 9690, from worst to best. Specifically,
DMAP and 2MI are entirely volatilized at temperatures of 134.8 and 178.2 ∘C, respectively. Epikure P-100 and
Aradur 3088 have comparative first onset temperatures of over 315 ∘C; however, Aradur 9690 has a lower Tonset at
184.4 ∘C but remains stable above 400 ∘C (equivalent to temperatures of 531.8 at 50% weight loss and over 600 ∘C at
99% weight loss, respectively). ETPPI is as thermally stable as Epikure P-100 and Aradur 3088 imidazole adducts,
losing 90% of its weight at 363.3 ∘C. Moreover, it is likely inferred that ETPPI and imidazole adducts (such as
Epikure P-100, Aradur 3088, and Aradur 9690) are better suited for high-temperature curing (e.g., greater than
200–250 ∘C) than DMAP and 2MI. On the other hand, it is implied that DMAP and 2MI are suitable catalysts for
fast-cure formulations and that their combinations with imidazole adducts and/or ETPPI are likely best suited
for fast and robust cure at elevated temperatures, whereas they may perform similarly in low-temperature (e.g., ≤
150 ∘C) curing powder systems, subject to experimental verification.
5.1.8.4
Reactive additives
Aromatic acid molecules such as pyrogallic acid (PGA, Tm 133.3 ∘C) [31] are reactive additives that are sometimes
added to epoxy formulations (e.g., again, FBEs) to improve adhesion to metal substrates. Increased adhesion is
advantageous for improving cathodic disbondment testing (CDT) performance because CDT is fundamentally
influenced by two parameters, namely wet adhesion and moisture impermeability. As an example, PGA is com-
posed of three phenyl hydroxyls that, through a plausible chelating mechanism, contribute to increased adhesion.
It is unknown whether PGA directly affects cure reactions until cure kinetics is introduced to provide conclusive
evidence, as shown in Table 5.12 and Figure 5.14, where a ladder DOE with one variable using FBE formulations,
subsequent thermal and kinetic data, and overlaid DSC exothermic curves are collected. Due to the compatibility
of PGA with weakly acidic phenolics, the IF-ADD1, -ADD2, and -ADD3 formulations were based on epoxy novolac
and phenolic curing chemistry (similar to those discussed in the catalyst section, except that the actual catalyst

5.1 Cure Kinetics
159
Table 5.12
Experimental, physical, and SB (m, n) kinetic results for PGA formulations.
IF-ADD1
IF-ADD2
IF-ADD3
PGA loading level, phr
0.00
0.44
0.77
A
25,000 for all
Ea, kJ/mol
54.90
55.25
55.30
m
0.36
0.35
0.38
n
1.15
1.14
1.14
Cure times at 425 ∘F, sec
t0.50
46.1
48.0
51.6
t0.90
124.8
129.6
134.4
t0.99
254.4
268.8
278.4
Hot water (95 ∘C) adhesion
1 (blisters)
1 (free of blisters)
1 (blisters)
CDT (65 ∘C/RT), mm
12.85/4.40
9.38/3.83
11.67/3.85
45.7
46.3
46.5
139.3
144.7
147.6
100.9
99.9
98.8
90
100
110
120
130
140
150
160
45.0
46.0
47.0
48.0
49.0
50.0
0
0.2
0.4
0.6
0.8
Tonset or Tg, °C
ΔH, J/g
PGA loading level, phr
Enthalpy
Tonset
Tg
Figure 5.14
Plots illustrating the enthalpy, Tonset, and Tg values and proﬁles for the PGA formulations listed in Table 5.12.
used was 2PI and at 0.27 phr of the total epoxy and phenolic resins). It makes less sense to apply acidic PGA to
extremely basic amine cure chemistry (such as DICY).
These three formulations were designed to exhibit slow cure responses by using a low loading level of 2PI; in the
meantime, three different PGA loading levels at zero (as the control), 0.44, and 0.77 phr are utilized. The thermal
and kinetic properties of formulations with varying amounts of PGA exhibit obvious and consistent trends, albeit
maybe at an insubstantial scale. Specifically, Tg decreases, but Tonset, Tpeak, and the heat of reactions gradually
increase with increasing PGA loading levels (Figure 5.14), showing that PGA impedes crosslinking reactions in
these formulations. Ea increases kinetically from 54.9 kJ/mol for the control to 55.25 kJ/mol at 0.44 phr of PGA
to 55.3 kJ/mol at 0.77 phr, respectively; meanwhile, m tends to remain at 0.35 or slightly increase to 0.38, while
n mainly remains at 1.14. It appears that the total reaction order (m + n) remains at 1.50 for everyone. Overall,
PGA as a reactive additive impairs or slows down cure reactions, and to a greater extent at higher loading levels,
consistent with iso-conversional cure times at, for example, 425 ∘F being prolonged by 5–10 sec as PGA levels
increase (Table 5.12). From the perspective of physical testing, CDT and HWA findings imply that the addition of

160
5 Cure Kinetics and Rheology
PGA, preferably at a loading level of 0.44 phr equivalent to IF-ADD2, improves adhesion to steel substrates at the
cost of a slightly slower cure rate.
In these three formulations with identical curing chemistry, the values of Ea obtained for IF-ADD1, -ADD2,
and -ADD3 correspond strictly to the horizontal positions of Tpeak in DSC exothermic curves, that is, Ea’s in the
order from high (IF-ADD3) to low (IF-ADD1) are translated into Tpeak’s positioned orderly from the right to the
left, which is both qualitatively and quantitatively valid. These kinetic findings confirm that PGA is reactively
involved in the curing process, which is unsurprising given that PGAs of triphenyl hydroxyls (Ph-OH’s) are funda-
mentally acidic (H+’s) like a low-MW phenolic monomer or lignin (a natural wood ingredient; refer to Figure 2.8a
in Chapter 2), capable of interacting with OH’s and metal ions on substrate surfaces and with the bulk epoxides
in the formulations.
5.1.9
Implementation of cure kinetics in 2K liquid epoxy coatings
Cure kinetics is perfectly applicable to FBE systems since these epoxy powder coatings are solvent-free, allowing
DSC exothermic curves to be acquired quickly and easily. Consequently, kinetic data can be utilized to aid for-
mulation designs and optimizations related to any reactive components, as precedingly described. Similarly, and
without limitation to theory, cure kinetics is applicable to 1/2K liquid coatings so long as they are VOC (volatile
organic compound)-free or conditioned to have solvents purged out prior to performing DSC for thermal char-
acterization. As a straightforward illustration of cure kinetics applied to a 2K liquid epoxy coating, a hands-on
case study is shown and explained herein. Similar formulation philosophy and specifications, including inherent
concepts and the FI, will be elaborated in Chapter 6 for this particular liquid epoxy formulation (refer to Table 6.2).
The 2K liquid coating intended for, for example, steel metal applications (perhaps applicable to OD pipe) is
formulated with amine curing agents to have a mixing ratio of 2: 1 (volume) for application, that is, Part A (epoxies)
versus Part B (crosslinkers); it should be noted that it contains a trace amount of VOC due to residual solvents
trapped in Part A. DSC was carried out as follows: Part A (12.811 lbs/gal) and Part B (9.132 lbs/gal) of this 2K
liquid coating were appropriately measured per the volume ratio or weighted per the calculated parts by weight and
speedmixed immediately in a disposable container, then a mixed coating sample of 5–10 mg was quickly weighed
up and loaded into DSC equipment prior to running a standard dynamic program at 6.0 ∘C/min. Due to the rapid
curing that occurs upon mixing, rapid sampling is essential for accurate DSC data. The subsequent exothermic
curve was then fitted using the SB (m, n) model and DCS, resulting in a complete kinetic analysis (Table 5.13).
When it comes to evaluating a new or untested epoxy coating, whether it is a powder or a liquid, customers or
even formulators themselves will likely want to have cure schedules in advance, as either undercuring or over-
curing a coating would compromise the mechanical and physical properties that would be assessed later. DSC
kinetics is unquestionably the optimal method for providing rapid and accurate answers to questions regarding
cure schedules. In this instance, and from a kinetic perspective, Ea at 44.80 kJ/mol as the energy threshold for
curing to proceed is significantly lower than those of almost all (if not all) FBEs, indicative of poor latency (or
Table 5.13
DSC cure kinetic results for a 2K liquid epoxy coating.
Volume ratio of Part A to Part B = 2: 1, bulkily solvent-free
Tg, Tpeak, Tonset, and ΔH
62.4 ∘C, 82.1 ∘C, 39.7 ∘C, and −98.8 J/g
Completed cure model equation
d𝛼
dt = 25000 ⋅e
−44800
RT 𝛼0.24(1 −𝛼)1.52
t0.99 at 25 ∘C
19.2 hours
t0.99 at 40 ∘C
8.5 hours
t0.99 at 121 ∘C (i.e., 250 ∘F)
13.9 min

5.1 Cure Kinetics
161
high reactivity) if the 2K liquid coating is mixed together. In addition, m as low as 0.24 indicates that the coating
cures quickly in the early stage (i.e., prior to Tpeak), whereas n as high as 1.52 indicates that the coating takes a
long time to attain full cure, especially at low-cure temperatures (e.g., ambient conditions). Large values of n are
consistent with the DSC curve’s characteristically extended tails. Further, it is understood and confirmed that at a
given cure temperature, the reaction order n is the primary factor controlling the cure rate and, consequently, the
cure time at the later conversion phase (after Tpeak and approaching 𝛼= 1); the larger the value of n, the longer
the cure time required. As a result, excessive curing is not a concern for this product. Specifically, cure kinetic data
accurately suggest that this coating product requires 19.2 hours at room temperature to cure to 99% after mixing
and that the cure time will be reduced by more than half if cured at 40 ∘C. When subjected to heat, which makes
