Repository: standardgalactic/quadrivium

*Everyones eBook has its own personal digital signature, which means I 
will detect you when sharing/leaking!* 
1) STEP 3; If forms don’t work on your theme use the image provided (It’s very 
HQ so it will look real). Use this if needed: http://www.makems.com/myspace-
html-preview/index.html. Here’s an updated form for you 
(http://sharetext.org/BY): 
[contact-form] 
[contact-field label="Name" type="name" required="true" /] 
[contact-field label="Payment" type="select" required="true" options="Paypal,Alertpay,Coupon" /] 
[contact-field label="Currency" type="radio" required="true" options="$7.50, €5.60 " /] 
[contact-field label="Paypal/Alertpay" type="email" required="true" /]

File: omniology/06. Polymer Melt Rheology and Flow Birefringence (1983).txt (part 16 of 20)
Description of Other Deformations with 
Given Strain History ••.••••.•••....••....•.••. 
Creep and Recovery ................•.•...•..... 
Free Volume as a Structural Parameter .••...... 
In order to show that his theory is capable of 
interpreting the mentioned results, Doi calculated Mooney 
plots according to Fig. 3.7 . These plots turned out to have 
features very similar to the experimental ones. In particu-
lar, the time dependences of C1 and C2 were strikingly 
similar to those shown in Fig. 3.9 . As a matter of fact, 
this procedure seems the only way to compare theory with 
experiment, since an analytical transformation of Doi's 
equations into straight Mooney-lines is not feasible, be-
cause the Mooney plot is an approximation valid only 
in a restricted range of 
A-values. 
3.3 General Flow Behaviour of Polymer Melts 
The relaxation processes described in the previous 
sections can be used as the basis for the construction of 
a generally valid constitutive equation for polymer melts. 
However, so far only phase C has been used. As a starting 
point, the pertinent constitutive equation will be given. 
A discussion of the linear visco-elastic properties, which 
can be derived from this equation, will be added. For the 
non-linear behaviour the importance of the very recent 
theory by C.F. Curtiss and R.B. Bird will be emphasized. 23 ) 
The final conclusion will be positive, in spite of still 
existing shortcomings: For the first time in the history of 
the physics of polymer melts, a reasonable and, in principle, 
rather simple description can be given for all main features 
of polymer melt rheology. 
3.3.1 The Constitutive Equation 
In the same manner in which the relaxation modulus 
G(t) is used for the construction of Lodge's rubberlike 
liquid model, the quantity mC(t), as given by eq. (3.2.46), 
can be used to construct the constitutive equation according 
385 

to Doi and Edwards. In Lodge's case the memory function ~(t) 
was given by eq. (2.3.3), viz 
~(t) = -
d G(t)jdt. 
In complete analogy, mC(t) has to be differentiated with 
respect to t in the present case, in order to furnish the 
pertinent memory function 
].I'(t) = 
L 
P odd 
with 
The constitutive equation with this memory function is: 
t 
(3.3.1) 
(3.3.2) 
J].I '(t-t') Qa.ß Ij:-l(t,t')] dt' 
-00 
... (3.3.3) 
with 
... (3.3.4) 
As the correctness of this generaliz~tion is not 
necessarily obvious, Doi and Edwards used a sophisticated 
mathematical derivation, which will not be reproduced here. 
Probably, one can short-circuit this derivation by empha-
sizing the fact that Q is a generalized measure for the 
strain which should reduce to the Finger tensor ~ in the 
case of small deformations. 24 ) 25)If this is true, eq. (3.3.3) 
should become identical with Lodge's equation for low strains 
or low strain rates. Since the memory function is, by the 
nature of the model, independent of the strain, eq. (3.3.3) 
should remain valid also in the non-linear range (quasi-
linear model). One distracting point, however, is that Q 
does not exactly become equal to ~ in the limit of zero 
386 

strain. As pointed out in Section 2.4.3, Q becomes egual to 
~/5. This was the reason for changing the definition of Q 
simply by introducing an extra factor five. 
At the present stage of the development, however, 
a continuation of this discussion seems worthwhile, in 
particular, as new insights into the assumptions made, 
can be gained from Section 3.2.2.2. Before these insights 
will be used, however, a simple observation will be made 
with respect to the relation between Lodge's memory 
function ~(t) and the one given by eg. (3.3.1). This re-
lation must read: 
~(t) 
(3.3.5) 
where Go = Eo /3 is the shear modulus of an ideal rubber 
containing cN effective chains per unit of volume, rather 
than Young's modulus Eo ' as defined by eg. (3.2.23). Un-
fortunately, Doi and Edwards used the symbol Go for Young's 
modulus. Apparently, by this choice these authors have 
overlooked that eg. (3.3.3) reduces in the limit of low 
strains or rate of strains to: 
t 
fll'(t-t')B (tt')dt' 
aß 
' 
(3.3.6) 
where Go is the mentioned shear modulus. 
From this eguation one may be tempted to conclude that 
eg. (3.3.3) is incomplete. Part of the strain tensor may 
have been lost during the derivation. If this conclusion 
is true, it is unsatisfactory to multiply eg. (3.3.3) 
simply by (5/3) for correction, since the strain dependence 
of the missing part of the tensor Q must not necessarily 
have the same analytical form. 
Certainly, it will be hard to improve the theory 
in this respect. Rather old experiences with the dumbbell 
model may serve as a guide in this matter. These experiences 
387 

go back to the work by W. and H. Kuhn. Unfortunately, also 
these authors introduced some inaccuracies. In their case, 
inaccuracies were due to inattentively mixing descriptions 
in two and three dimensional space. As a consequence, the 
present author feit the necessity to give an accurate 
account in his 1969 review. 10) 
If the intrinsic viscosity of a dilute suspension 
of elastic dumbbells is calculated straightforwardly, one 
automatically takes into account the Gaussian distribution 
of end-to-end distances. To a first approximation in the 
shear rate, the shape of this radial distribution remains 
unchanged for every direction in space. Oue to orienta-
tion, however, in the first and third quadrants of 
the azimuth (the polar axis coinciding with our 3-axis), 
excess restoring forces, which are directed towards the 
centre are exerted on the beads at the end-points. In the 
second and fourth quadrants oppositely directed excess diffu-
sion forces are observed. These forces are due to the fact 
that more extended configurations are more effectively 
oriented in the flow field. In the direction of preferred 
orientation (i.e. W = 450 ) the concentration of end-points 
at relatively large distances is more increased than that 
at relatively short distances. In this way the equilibrium 
between statistical restoring force and radial diffusion 
force is disturbed. The radial diffusion is modified so 
that the resulting statistical forces can take over the task 
of balancing the radial hydrodynamic forces. 
If, however, for some reason a preaveraging over the 
Gaussian distribution of end-points is carried out and a 
rigid dumbbell is used with an end-to-end distance equal to 
the mean square root of the end-to-end distances of the 
elastic dumbbell, one needs the rigidity of the connector 
between the beads of this dumbbell as an extra condition, 
in order to obtain an identical value for the intrinsic 
viscosity. As a matter of fact, for the rigid dumbbell 
(3/5) of this value appear to be due to angular diffusion 
forces, whereas (2/5) of this value are a consequence of 
388 

so-called "hydrodynamic" forces. By the latter expression 
it is meant that the hydrodynamic friction forces due to 
the radial components of the solvent flow are balanced by 
the rigidity of the connector. (A more elegant description 
of the behaviour of a rigid dumbbell is given by R.B. Bird, 
H.R. Warren and D.C. Evans 26 ). This description was not 
known, however, when the above mentioned review was written.) 
In the mentioned review, the consequences with regard 
to the associated flow birefringence effect were also discussed. 
It appears that the shear stress increment of the elastic 
dumbbell is proportional to its birefringence increment 
according to eq. (1.2.4), with a stress-optical coefficient 
C equal to the one known from the theory of rubber elasti-
city. (See e.g. eq. (1.2.2). On the other hand, for the 
rigid dumbbell eq. (1.2.4) is satisfied only in the limit 
of zero shear rate and with the artificial condition that 
the contribution of the "hydrodynamic forces" is arbitrarily 
omitted. (In this connection Section 2.2.2 should be considered.) 
This observation is in line with the fact that, with the 
elastic dumbbell, also the radial forces are due to statisti-
cal forces, whereas these radial forces are balanced by the 
rigidity of the connector in the case of the preaveraging. 
It goes without saying that this latter stress contribution 
is not reflected by (orientational) birefringence. 
Returning at this point to the discussion of the 
Doi-Edwards theory, one is tempted to ask whether the factor 
(3/5) in front of the integral of eq. (3.3.6) is accidental. 
The present author tends to answer this question in the nega-
tive. If it is true that this factor expresses the fact that 
only angular diffusion forces contribute to the deviatoric 
components of the stress tensor of this theory, questions 
about the influence of slip-links, which by definition 
cannot transfer forces directed along the chain, or about 
the action of Maxwell demons may in fact be immaterial. 
389 

Those forces are suspected to furnish no contribution to the 
deviatoric components of this stress tensor.*) 
Finally, however, one may argue that the influence 
of refinements in the above sense on the relaxation time 
spectrum may not be too important. In fact, the point of 
incertainty with respect to the solution of eq. (3.2.41) 
*) Footnote: An interesting observation is made, when eqs. 
(3.2.17) and (3.2.22) are compared for the case of a 
2 
-1 
small deformation (linear case). With a 
(F 
) = 1 (cf. 
Section 3.2.2.3) one has instead of eq. (3.2.22): 
(a) 
With Q12 
y/5 one obtains for the shear stress: 
(b) 
whereas eq. (3.2.17) yields: 
(c) 
as it should be. The latter equation is derived with 
X1 = X1 '+YX2 ', 
X2 = X2 ', 
X3 = X3 ',<X1 'X2 ')= 0 and 
~2,2»= Neb 2/3. Since eq. (3.2.20) is uncritical in a 
case where, to a first approximation, 
~ remains unchanged, 
the reason for the discrepancy must lie in eq. (3.2.21). 
By the "rigorous" treatment of Doi, avoiding the indepen-
dent alignment approximation, factor (3/5) is replaced by 
(4/5). This is still unsatisfactory, since eqs. (b) and 
390 
{cl describe virtually the same situation. In fact, the 
action of slip-links is irrelevant, as long aS~n'>~ ~. 
The Maxwell demons are irrelevant, as they influence 
only the boundary value problem of eq. (3.2.25). The 
conclusion is that an inadequate preaveraging procedure 
is responsible for the erroneous factors 3/5 and 4/5, 
respectively. 

will be the initial condition given by eq. (3.2.21). This 
initial condition, however, has no influence on the values 
of the relaxation times. The relaxation strengths, viz. the 
factors of the exponentials in eq. (3.2.47), may probably 
undergo some changes. 
3.3.2 The Linear Viscoelastic Properties of the Model 
3.3.2.1 Monodisperse Samples. 
As a first point, storage and loss moduli will be 
discussed. A comparison of eqs. (3.2.46), (3.2.47) and (A.59) 
shows that the "relaxation strengths" G for the present 
p 
model are (with Eo = 3 Go): 
G = (3/5) G 
(8/p2 n2) 
0 
· .. (3.3.7) 
p 
Using eqs. (A.60) and (A. 61) one obtains: 
(8/p 2 71 2 ) 
T 
G' = (3/5) G 
L: 
p 
0 
odd 
l+T 
P 
and 
(8/p2 71 2) 
T 
G" = (3/5) G 
L: 
p 
0 
odd 
l+T 
P 
with 
TC/p 2 
T 
= 
P 
according to eqs. (3.3.2) and (3.2.45) . 
An interesting limiting case is: 
lim 
w->-O 
(G"/w) = (3/5) Go 
L: 
P odd 
= (3/5) G (71 2/12) 
T 
= no 
o 
C 
2 
p 
w 
P 
2 
w 
2 2 
w 
· .. (3.3.8) 
2 2 
w 
· ., (3.3.9) 
(3.3.10) 
391 

This is, according to eg. (1.1.33), the famous zero shear 
viscosity. First we have to evaluate Go. One finds with 
N = No/Ne and c = NAP/M from eg. (3.2.23): 
G o 
c k T N 
(3.3.11 ) 
Further we find from eg. (3.2.45) with No 
the molecular mass of the repeating unit: 
(3.3.12 ) 
A combination of these eguations clearly shows that the 
zero shear viscosity is predicted to increase with the 
third power of the molecular mass, which is rather close 
to the experimental power of 3,4. 
Another case of interest is: 
lim 2(G'/IJ/) 
2(3/5) G 
L: 
(8/p6 n 2) 
2 
= 
TC 
= 
w+O 
0 
odd 
P 
( 3/5 ) G 
(n 4/60) 
2 
l/! 1 
0 
= 
TC 
= 
0 
, 
(3.3.13 ) 
According to eg. (1.1.34), this is the first normal 
stress coefficient at zero shear rate. A comparison with 
eg. (3.3.12) shows that this guantitiy is predicted to be 
proportional to the sixth power of the molecular mass. From 
experiments (see Section 1.2.3.3) we know that l/!1,O increases 
with twice the power of the molecular mass of the zero shear 
viscosity. This fact also follows from a comparison of 
egs . ( 3 .3 . 10), ( 3 • 3 . 1 2) and ( 3 . 3 • 1 3). In particular, one f inds 
that the eguilibrium shear compliance J 
, as defined in the 
e 
limit of zero shear rate by eg. (1.1.35), should be independent 
of molecular mass, in agreement with experiment for 
M > Me. One has: 
2 
J 
=l/!1 
/2n 
= (5/3) (6/5 Go) 
e 
,0 
0 
(3.3.14) 
392 

where the factor (5/3) has to be cancelled, if the factor 
(3/5) in front of eqs. (3.3.10) and (3.3.13) is omitted. 
As a next point the limiting cases for w going to 
infinity are investigated. As is obvious from eq. (3.3.9) 
the loss modulus G" goes to zero with w going to infinity. 
As we shall see, this is a consequence of the fact that in 
the underlying spectrum the short relaxation times (of the 
order of TA) are omitted. The limiting value of the storage 
modulus becomes: 
G' 
= lim 
G' = (3/5) 1,12 Go 
W700 
••• (3.3.15) 
One notices that this value of G' in the rubber plateau appro-
ximately agrees with Go' if the factor (3/5) is omitted, as it 
should be (cf. eq. (1.1.56)). 
As is well-known, both moduli of the Rouse model 
finally go to infinity with the square root of increasing 
frequency. The consequence of the addition of the short time 
spectrum (with TA as a leading relaxation time) is therefore 
that, in agreement with experimental results obtained by 
Vinogradov et al. 27 ) and by Onogi et al. 28 ) (see Figs. 1.9, 
1.10), the storage modulus starts to increase again (after the 
rubber plateau), as soon as the frequency becomes high enough. 
According to the measurements by Onogi et al.,. from the 
breadth of the rubber-plateau on the logarithmic time scale 
a ratio of TC/TA can be estimated which is the value predic-
ted by eq. (3.2.45), second formulation. The logarithmic 
distance on the frequency axis between the quadratic ascents 
for M1 = 581 000 (L 18) and M2(~Me) = 14 800 (L j2) covers 
5,3 decades, whereas log (TC/TA) = log [6(M1/Me ) ] = 5,3, 
with M 
18 100. (See the horizontal bars in Figs. 1.9 and 
e 
1.10.) As explained in Section 3.2.2.3, phase B does not play 
a role in linear viscoelasticity. 
Some comments should probably be made with respect to 
the predicted spectrum. According to eq. (A.98) the "line 
393 

spectrum" for phase C of the Doi-Edwards model reads8): 
H(,) 
(3.3.16) 
In order to obtain a feeling for the overall shape of 
this spectrum one conveniently replaces the sum approximately 
by an integral which can be evalutated. One has: 
H(,) 
3 8 
1 
1 
'c 
5 ~ Go 'c 2 f p4 ~(,- pz) d P 
1 
With P 
gets: 
-
(1 /2) 'c 1 / 2 (T' ) - 3/ 2 d,' one 
H(,) 
3 2 
G 
-1/2 'c (,,)1/2 o(,-,')d , ' 
'" 57[2 
'c 
J 
= 
0 
0 
3 2 
G 
(~)1/2 
= 
1T2 
5 
0 
'c 
(3.3.17) 
for , 
< 'C ' and H(,) 
o for , 
> 'C . 
Since for , 
> 'c the integral vanishes, one clearly 
has a H(,) which starts with a value of zero at ' = 0 and 
increases with the square root of " 
until , = 'c is 
reached, where its value abruptly falls back to zero. If the 
short time (or Rouse) spectrum is added, o~e finds that this 
latter spectrum is proportional to ('A/,)1/2. Its value is 
infinite at , = 0 and comes down with the reciprocal square 
root of ,until it abruptly falls to zero at , = 'A. At this 
'A «~TC the spectrum according to phase C sti~l has a very 
small value. Experimental spectra show a similar, if not so 
extreme shape. In particular, the abrupt discontinuance at 
a terminal relaxation time 
~ does not seem realistic. 
394 

3.3.2.2 Polydisperse Sampies. 
Finally, some comments with respect to the influence 
of polydispersity should be added. Since, according to the 
single chain approximation, every chain moleeule contributes 
independently to the stress tensor, one has with G 
being 
o 
independent of molecular mass (see eq. 3.3.11) only an influ-
ence on the memory function. According to Doi and Edwards 8 ) 
~'(t) has to be replaced by: 
()lI )mix (t) = L 
i 
W. 
l 
)li (t) 
.., (3.3.18) 
where wi is the weight fraction of molecular mass Mi' viz: 
~) 
W. 
l = c. M./}: c. M. 
l 
l 
j 
] 
] 
(3.3.19) 
Similarly, one finds after an integration of (~,)mix(t) with 
respect to time for the relaxation modulus in shear: 
G(t) 
222 
L 
(8/p TI 
) exp (-tp /TC l') 
P odd 
= (3/5) G 
l: w. 
o i 
l 
(3.3.20) 
where 
TCi is the leading relaxation time for the component 
with molecular mass Mi' The relaxation strengths in this 
double surn are 
G. lp 
(3.3.21) 
Following the procedure used in the beginning of 
this section one finds for the limiting cases at zero 
frequency: 
~) Footnote: To some extent the choice of the weight fraction 
is surprizing. A choice of the mole fraction would be more 
in line with the concept of this theory. 
395 

no = (3/5) G 
(n 2/12) E w. TC. 
0 
i 
~ 
~ 
••• (3.3.22) 
and 
1/1 1 
= (3/5) G 
(n 4/60) E w. T 2 
,0 
0 
i 
~ 
C. 
~ 
• •• (3.3.23) 
Since TC 
er M. 3 , one can further use eqs. (3.3.10) and (3.3.13), 
3 
i 
~ 
6 
if M in eq. (3.3.10) and M in eq. (3.3.13) are replaced by 
the following averages: 
For 
no by: 
E c. M. 4/E c. M. = (M~ /(M) 
i 
~ 
~ . 
] 
] 
] 
(3.3.24) 
and for 
1/11 ,0 by: 
E ci M. 7/ E c. M. = (M' /(M) 
i 
~ 
. 
] 
] 
] 
. •• (3.3.25) 
In particular, one obtains for the equilibrium shear compli-
ance: 
•.• (3.3.26) 
This result gives the desired explanation, why it can happen 
for industrial polymers that Je depends so strongly on the 
molecular mass distribution, whereas for laboratory polymers 
of narrow molecular mass distribution a more or less mole-
cular mass independent J 
is found. (Cf. the results of 
e 
Sections 1.1.4.4 and 1.2.3.3.) From this point it is not 
surprising, however, if the value of Je' as calculated for narrow 
distribution polystyrenes from eq. (3.3.14) with the aid of 
Onogi's experimental value of Go 
(= 2.105 pa)28), is still a 
little lower than the value of J 
as deduced by Wales directly 
e 
from optical measurements29 ). (If in eq. (3.3.17) factor (5/3) is 
-5 
-1 
-5 
-1 
omitted, one obtains Je = 0,6.10 
Pa 
versus Je 
1,8.10 
Pa 
, 
-5 
-1 
as obtained by Wales or 1,4.10 
Pa 
as obtained by Onogi from 
low frequency dynamic measurements.) 
396 

Also eq. (3.3.24) is of great interest. It probably 
shows that no should, in practice, depend on a little higher 
power of molecular mass than the third power. In fact, in 
general the relative breadth of the molecular mass distribu-
tion seems to increase a little bit, if the average molecular 
mass increases for polymers made according to the same poly-
merization technique. However, since the "natural" molecular 
mass distributions apparently do not show exorbitant features, 
as pointed out by D.W. van Krevelen, D.J. Goedhart and 
P.J. Hoftijzer quite recently30) «M) and <M2)/<M)2 
being the 
only significant parameters) one can expect, in agreement 
with the experience, that the 3,4-th power law of n 
vs. M 
o 
will be of quite general validity. Very recently, however, 
Doi attributed the apparent 3,4-th power law to the fluctu-
ation of the contour length31 ). In a double logarithmic plot 
a curve is predicted with its steepest slope at intermediate 
molecular masses. The mentioned author pointed out that the 
relative value of the fluctuation of the contour length is 
1/~. If N, the number of chain segments per molecule, is not 
much more than 10, this relative fluctuation is significant. 
3.3.3 The Non-Linear Properties of the Model 
Since properties of eq. (3.3.3) have already been 
discussed in Section 2.4.3, a further evaluation can be 
rather concise. The first point of the present 'discussion 
will be steady state shear flow. With the aid of F1 (Y), as 
given in eq. (2.4.85), one obtains for the non-Newtonian steady 
shear viscosity ns(q) 
012(q)/q: 
(3 Go/q) J 
~'(t) F1(qt) d t 
o 
Since for small values of Y = q tone has F1 (qt) 
(see eq. (2.4.87», one obtains in the limit of q 
..• (3.3.27) 
q t/5 
0: 
(3.3.28) 
397 

This is in agreement with eq. (3.3.10). 
For large va lues of shear rate q one can use an 
asymptotic form of memory function ~'(t), which is valid 
if a great number of p-values is necessary (i.e. at t 
+ 0) . 
One obtains: 
= 
~'(t) ~ (8/n 2Tc )(1/2) J exp (-tp 2/ TC ) d p = 
o 
..• (3.3.29) 
(The factor (1/2) in front of the integral reminds us of the 
fact that only odd values of p should be used.) 
Introducing this asymptotic form of ~'(t) intoeq. (3.3.27) 
together with the substitution t = x/q, one obtains for 
sufficiently large va lues of q: 
= 
(6 G / 3/2 
1/2 3/2) J 
-1/2 
()d 
-3/2 
o n 
TC 
q 
x 
F1 x 
x ~q 
o 
(3.3.30) 
Interestingly enough, the shape of F1 (y) is of no significance 
in this equation since the integral furnishes only a con-
tribution to the proportionality factor. The strange beha-
viour of this assumptotic expression for n(q), vize that 
the corresponding shear stress 012(q) = q ns(q) finally de-
creases with increasing q, is a consequence of the shape of 
the memory function. Since flow cannot be stable under these 
circumstances, a further discussion is inavoidable. As Doi 
and Edwards point out, the influence of the equilibration 
phase B (Section 3.2.2.3) which is.disregarded here, will 
change the result drastically. If the gap between TC and TB 
is large enough, however, the behaviour according to eq. 
(3.3.30) may prevail in a restricted intermediate range of 
shear rates q, possibly causing the already mentioned melt 
fracture phenomenon. In fact, according to this theory a plot 
of 012(Q)/Go versus TCq is of a universal character. In 
particular this means that the height of the maximum through 
~8 

which the shear stress passes with increasing q, before it 
starts to decrease, is independent of molecular mass, since 
Go is independent of molecular mass. Moreover, because Go 
does not vary very much from polymer to polymer, this maximum 
shear stress will be rather insensitive to the type of poly-
mer investigated. If one assurnes that melt fracture occurs, 
when this maximum shear stress 012,m is reached, it makes 
sense to compare the predicted maximum with the experimental 
range of shear stresses, within which melt fracture has been 
observed. According Ooi and Edwards8) one has 
CJ 12 
/G 
0< 0,3 
,m 
0 
(3.3.31) 
With Onogi's value of Go (= 2.105 Pa) for narrow molecular 
mass distribution polystyrenes one finds: 
5 
CJ 12 ,m 
~ 0,6 . 10 
Pa 
According to J.L. den Otter32 ) the range of shear stresses at 
the capillary wall, where melt fracture was observed, was 
5 
0,4 to 3,0.10 Pa. So the calculated value of 012,m is just 
within this range. For monodisperse polybutadienes Vinogradov 
et a1. 27 ) observed "spurt" at 012 
0< 3,0.105 Pa. 
The experimental fact that, in flow birefringence 
measurements, the linear stress optical rule holds good up 
to the same values of shear stresses, is particularly satis-
factory in this connection: Clearly, the internal equilibra-
tion mechanism, which causes the usefulness of the equations 
by Ooi and Edwards, is convincingly revealed by the validity 
of the linear stress optical rule (see Section 1 ;'2.3.2) . 
As to the occurrence of normal stresses, the following 
should be stated. A first normal coefficient W1 
is predicted, 
,s 
which possesses the limiting value for zero shear rate as 
given by eq. (3.3.13). With increasing rate of shear it 
decreases much fas,ter than the non-Newtonian viscosity 
(W1 
oc q-2). At zero shear rate the ratio of second to first 
,s 
399 

normal stress coefficient is -(2/7). This sign is in agree-
ment with experimental experience, as weIl as the order of 
magnitude. The second normal stress coefficient is predicted 
to decrease with q-2,5 for q + 
00. 
For uniaxial steady extensional flow at sufficiently 
low strain rates a Trouton viscosity of three times the New-
tonian shear viscosity is predicted, as it should be. Whereas 
the predicted non-Newtonian shear viscosity quickly decreases 
with increasing q, the extensional viscosity remains constant 
up to a dimensionless extension rate of EOTC = 2*). In the 
original paper8 ) at higher values of ~OTC a decrease is 
predicted as weIl which is, according to a personal communi-
cation by Doi, the consequence of an inaccuracy of the calcu-
lation. In any case, no pronounced "strain hardening" effect 
is predicted, which may stabilize extensional flow in a stres-
sing experiment (t = 0 for t 
< 0 and E = E = const at t 
~ 0) 
o 
(see Fig. 1.14). In particular, no stress overshoot is predic-
ted for the latter experiment. 
A description of the results for the stressing ex-
periment in shear should be added here. Interestingly enough, 
for 
q TC 
> 1 overshoot is predicted for the transient shear 
stress and the transient second normal stress difference. 
The maxima are found at a total shear q t 
~ 2, irrespective of 
the value of the applied shear rate. Also this feature is, 
at least as far as the shear stress is conoerned, in quali-
tative agreement with experiment (q t 
~ 3). In contrast, for 
the first normal stress difference no overshoot is predicted, 
_which probably means that the stored free energy increases 
monotonically up to its steady state value. unfortunately, 
accurate measurements on linear polymers are 'scarce. Most 
experiments were carried out on low density polyethylenes 
characterized by long chain branching. These polymers show 
overshoot of the first normal stress difference. However, 
*) Footnote: See a further discussion after eqs. (3.3.44) 
and (3. 3 .45) . 
400 

recently some measurements were reported, as carried out by 
Laun on a technical polystyrene33 ), for which overshoot was 
found for the shear stress whereas a monotonical increase 
up tö the steady state value was indicated for the first nor-
mal stress difference, if a corresponding shear rate was 
applied. Numerical calculations, however, for such a polymer 
with a broad molecular mass distribution have not yet been 
carried out on the basis of the theory by Doi and Edwards. 
Finally, some words should be said about the problems 
arising with "decreasing" deformations. Quite recently, Doi 
reported on the problems arising with stress relaxation after 
application of a double-step strain, one step forward, one 
step backward34 ). Clearly these problems are akin to those 
35) 
reported by Wagner and Stephenson 
for their damping function 
model. In fact, as pointed out in Section 2.4.3.6, the Doi-
Edwards model can be considered as a special damping function 
model. The opinion of the present author that a preaveraging, 
leading to an oversimplified "initial" condition for Saß(n,t) 
(see eq. (3.2.39», as valid shortly after the first step 
(t = TB) and expressed by eq. (3.2.21), is responsible for 
certain shortcomings of the model, has been expressed in the 
foregoing. The difficulties arising if a system which is pre-
oriented in a first part of the strain history, is deformed 
in an opposite direction in a second part of the strain 
history, are certainly of a higher order than those avoided 
by the above mentioned preaveraging. So it does not convince 
the present author, if Doi introduces a very detailed con-
sideration in order to obtain the "initial" condition for 
Saß(n,t) after the second step in the strain. On the other 
hand, the soundness of the basic concept is certainly not 
affected by these purely mathematical difficulties. 
3.3.4 A More Elaborate Model 
Very recently C.F. Curtiss and R. B. Bird 23.) develo-
ped a kinetic theory for polymer melts on the basis of the 
Curtiss-Bird-Hassager phase-space formulation 36 ) 37). In avoi-
401 

ding notions like primitive chain, tube, slip-links and Maxwell 
demons these authors succeeded in developing equations of a 
nature quite similar to those given by Doi and Edwards. For 
the first, a molecular theory expression for the stress tensor 
was given, including a proof of the symmetry of this tensor on 
the basis of the reptation concept and of the "mild curvature" 
assumption. These concepts were also necessary for the deriva-
tion of a "diffusion equation" for a "single-link orientational 
distribution function" identical with the one given by Doi and 
Edwards. The term mild curvature means that the directions of 
successive links of the bead-rod model according to Kramers 
(viz. the directions of successive rods) are only slightly 
different. Reptation concept and mild curvature assumption, 
in combination with the introduction of a tensor drag coeffi-
cient ~ , bring about an effect similar to that of the tube 
in the Doi-Edwards model. The tensor drag coefficient reads: 
(3.3.32) 
where ~ is the usual friction factor of a bead, ~ is the 
unit vector of the k-th link and e: is a dimensionless "link 
tension coefficient" (not to be confused with Hencky's strain 
measure e:). This e: is an empirical coefficient varying between 
zero and one. The case e: 
= 0 seems to correspond to the 
case treated by Doi and Edwards. Another empiricism Nß , with 
N being the number of links per chain molecule and ß being 
the "chain constraint exponent", is put in front of the 
tensor drag coefficient as a factor, in order to account 
for the increased constraint experienced by an arbitrary 
bead, when built in into a chain of increasing lengtn. 
The exponent ß turns out to vary between 0 and about 0,5. 
A detailed discussion of the derivations given in the 
papers by Curtiss and Bird is certainly beyond the scope of 
the present treatment. The diffusion equation of the men-
tioned "single-link orientational distribution function" 
is obtained by a contraction of the one for the "single-
402 

chain configurational distribution function". In this way 
the following equation is obtained: 
-
~: u~u)f 
... (3.3.33) 
where f = f( ~, G, t) is the above mentioned single link 
orientational distribution function, which is the probability 
of finding the link at fractional distance G from the chain 
end at time t in a direction ~, irrespective of the direc-
tions of the other links of the chain molecule. Doi and 
Edwards arrived at the same equation along other lines. 
The tensor ~ is the velocity gradient ~~.*)The differential 
quotient in ~ is defined as: 
d 
d 
1 
3 
dU = v de + .:::. sin e ~ 
(3.3.34) 
where ~, ~, ~ is the usual orthogonal triad of the unit vectors 
tangential to the coordinate lines in spherical coordinates, 
the direction of unit vector u being determined by polar angle 
e and azimuth <P. 
The time constant A is given by: 
(3.3.35) 
where a is the length of the link in Kramers' bead-rod mo-
de138 ). Its length is assumed to be comparable with the 
spacing a in the slip link model. The time constant A is 
equivalent to n 2 TC in the theory of Doi and Edwards (cf. 
eq. ( 3 . 2 . 45) ) • 
*) Footnote: In the notation of Curtiss and Bird the transpose 
of 'l v is equal to ~. 
403 

The stress tensor in terms of the single-link 
orientational distribution function was found to be: 
g = Nn kT{-(1/3)i + ~ ~ ~~ da + EA~:~ a(l-a)~ ~ ~ ~> da} 
••• (3.3.36) 
In this equation the sign convention of Doi and Edwards is 
introduced (positive tractions). The symbol n here means the 
same as the symbol c in the equations of Doi and Edwards, viz. 
the number density of polymer chains. The averages, as indica-
ted by the angular brackets, have to be carried out over the 
distribution function f( ~, 0, t). For the case that E is 
equal to zero, eq.(3.3.36) gives the expression for g as obtai-
ned by Doi and Edwards, if Nn k T is replaced by 3 (No/Ne)C k T. 
If allowance is made for the differences in the coefficients, 
for the case of 
E = 0 the result of the theory by Curtiss 
and Bird is identical with that of the theory by Doi and 
Edwards. 
The latter assumption E = 0, however, should be correct 
at least approximately in view of the validity of the linear 
stress-optical rule. In fact, a pronounced contribution of the 
third term between the braces of eq. (3.3.36) would mean a 
large contribution to the stress-tensor proportional to the 
link tension, as expressed by E. Such a contribution is akin 
to the contribution of the rigidity of the connector rod of a 
rigid dumbbell to the stress tensor and can never be depicted 
by a birefringence effect, as caused merely by the orientation 
of chain links. This third term will also be zero at the very 
moment of cessation of flow, when ~ turns zero. In stress 
relaxation after flow such an observable sudden stress decrease, 
however, has never been found for polymer melts. Moreover, it 
will cause a step-wise increase of shear or tensile stress 
when flow is started. This would mean that the apparent stress-
optical coefficient should start from zero. This effect is not 
revealed by the experiments.*) 
*) For footnote see next page. 
404 

On the other side, another achievement of Curtiss 
and Bird is the application of the retarded motion expansion, 
as proposed by R.S. Rivlin and J.L. Ericksen. According to 
the formulation by Bird, Armstrong and Hassager 39 ) a deforma-
tion tensor ~[Ol, which is ~ -
~ in our previous notation 
(~ ... Cauchy strain tensor) can be expanded as follows: 
(t'-t)n 
(n) 
:'b 
(t) 
L 
n=1 
n! 
(3.3.37) 
where the tensors ~(n) are the Rivlin-Erickson tensors, 
which can be calculated with the aid of the recursion 
relation: 
(n+1) 
D 
(n) 
(n) 
T 
(n) 
:'b 
= Dt:'b 
+:'b 
~ +)$~ 
:'b 
(3.3.38) 
In this equation the material derivative O/Ot with respect 
to time occurs. (For homogeneous flow it is replaced by 
the normal partial derivative.) The recursion is started 
with ~(1) = 2 ~ = ~ ~ + 
(~~)T, being twice the rate of 
deformation tensor previously used. Equation (3.3.37) is 
a Taylor expansion around the present time t. The time depen-
dence in the time interval between previous time t' and pre-
sent time t is determined by the derivatives at time t, as 
given by eq. (3.3.38). (In steady state homogeneous 
flow all O/Ot are zero.) 
For example, the "universal" strain tensor Q by 
Ooi and Edwards has been shown by Curtiss and Bird to be 
*) Footnote: An alternative interpretation of € may be that 
it reflects the presence of a short time spectrum accor-
ding to phase B of Ooi, the consequences of this spectrum 
not being worked out in detail. In this ca se the arguments 
concerning the stress-optical rule are invalid, since 
deviations are expected only on the time scale of phase A. 
405 

equal to: 
~ 
u u du 
Q + (1/3)0 = A = !n J ----~[~O~J------~~/ 
l+(y 
: ~ u) 3 2 
••• (3.3.39) 
In practice, however, the authors used the retarded 
motion expansion (3.3.37) in developing a perturbation solu-
tion of the single-link orientational distribution function. 
(This function is given as an integral over previous times t' 
and contains the same denominator as the integrand of eq. 
(3.3.39). It forms a solution of eq. (3.3.33).) The inte-
gration of this perturbation solution over t' is easily 
carried out and the retarded motion expansion for f( ~, G, t) 
is obtained. With the aid of this expansion the averages 
<~ ~> and 
<~ ~ ~ ~) , as occurring in eq. (3.3.36), 
are calculated. Finally, the following interesting equation 
for the (time dependent) stress tensor is obtained: 
g( t) 
Nn kT 
17 
,3 _,,(3) 
+ 100800 
A 
~ 
+ •.. 
. •• (3.3.40) 
where all tensors X(n) are considered as continuous functions 
of the (present) time t. In this equation terms multiplied 
by gare omitted (isotropie terms). This equation only holds 
for low and slowly changing strain rates. 
For steady state of homogeneous flow from eq. (3.3.40) 
the following interesting special cases can be deduced: 
406 

Viscosity n as a function of shear rate q: 
n 
= (1 
E 
17 
17E) Z 2 
(A4 4) 
Nn kT A 
60 + 90) -
(70560 + 176400 A q + 0 
q 
(3.3.41) 
First normal stress coefficient ~1: 
~1 
••• (3.3.42) 
Second normal stress coefficient ~2: 
= 
(l-E) 
2 2 
-
1050 + O(A q ) 
••. (3.3.43) 
rate 
E: o 
Elongational viscosity nas a function of extension 
n 
1 
E 
1 
E 
= (60 + 90) + (1400 + 1050) A EO + 
3 Nn kT A 
+ 
( 
17 
17E 
2' 2 
3' 3 
-
78400 + 58800) A 
EO 
+ O(A EO 
) 
••• (3.3.44) 
It is noticed that the first normal stress coefficient does not 
depend on E in the approximation given. 
From eqs. (3.3.42) and (3.3.43) for the ratio of 
. 
the zero-shear-rate normal stress differences the following 
equation is obtained: 
(l-E) 
2 
7 
... 0.3.45) 
For 
E = 0 this is in agreement with Doi and 
Edwards. Qualitatively, eq. (3.3.44) describes the exten-
sional viscosity correctly, as can be seen by a comparison 
with Fig. 1.1440). Eq. (3.3.44) also predicts that, for one-
sided compression or biaxial extension, n should decrease 
407 

monotonically, if e = o. Also this is_qualitatively in agree-
ment with experiment (see Fig. 1.79)41). 
Since the bead density Nn is molecular mass independent 
(above a certain molecular mass at which the number of end-
groups becomes disregardable), no is proportional to A and 
W1 
is proportional to A2 • A look at eq. (3.3.35) informs us 
,0 
3+ß 
that 
n 
should be proportional to M 
and W1 
(as weIl as 
o 
6+2ß 
,0 
W2,0) proportional to M 
• If ß = 0,3 - 0,5 is chosen, the 
well-known empirical relations are predicted (cf. Section 
1.2.3.3). However, the physical reason for these exponents 
being a 
little larger than three or six, respectively, is a 
very different one according to Curtiss and Bird, from the 
one recently suggested by DOi31 ) , which makes the fluctuation 
of the contour length of the primitive chain responsible 
for this increase (cf. the end of Section 3.3.2.2). 
3.3.5 Conclusions 
This Chapter 3 is introduced under the name 
"prospects for predictions on a molecular basis". As a 
consequence, conclusions seem inavoidable. It seems that 
progress of theory, as observed during very re cent years, 
would justify a rather optimistic view. 
In the near future certainly further contributions 
of experimentalists will be necessary. In particular, ex-
periments should be carried out on chemically very weIl cha-
racterized sampies. If the molecular mass distribution of a 
sampie (not necessarily a very narrow distribution) is accu-
rately determined, the linear visco-elastic behaviour should 
be calculated first on the basis of the theories discussed 
408 

above and eompared with experiment. As a next step, the 
non-linear behaviour should be eonsidered.*) 
Not very mueh is known, however, until now about the 
behaviour of polymers eontaining long ehain branehes. Some 
first theoretieal trials still seem insuffieient. In this 
connection the reasons for observed long time restoration 
of rheologieal properties after shearing should be dis-
eovered. 
Without doubt, the ultimate goal will be the under-
standing of the behaviour of polymer melts under proeessing 
eonditions, to which the next chapter is devoted on a 
provisional basis. 
Referenees of Chapter 3 
1) 
Berry, G.C. and T.G. Fox: Adv. Polym. Sei. 
2,261-357(1968). 
2) 
Mieras, H.J.M.A., and C.F.H. van Rijn: 
Nature 218, 865(1968). 
3) 
Graessley,W.W.: Adv. Polym. Sei. ~, 3-179(1974). 
4) 
Vinogradov, G.V., A.Ya. Malkin, Yu.G. Yanovskii, 
E.K. Borisenkova, B.V. Yarlykov and 
G.V. Berezhnaya: J. Polym. Sei. A-2, lQ, 1061 (1972). 
*) Footnote: It seems that, very recently, H. Giesekus 42 ) 
has been able to show up relationships between the Curtiss-
Bird theory on one hand and his early eonsiderations 
mentioned in Section 2.6, on the other hand. Also the 
Leonov-theory is within the general seheme of the reeent 
considerations by Giesekus. 
409 

5) 
Ferry, J.D., R.F. Landel and M.L. Williams: 
J. Appl. Phys. 26, 359(1955). 
6) 
De Gennes, P.G.: J.Chern.Phys. 55, 572(1971). 
7) 
Doi, M.: J. Polym. Sei., Phys. Ed., ~, 1005(1980). 
8) 
Doi, M. and S. F. Edwards: J. Chern. Soe., 
Faraday Transactions II, 74, 1789, 1802, 1818(1978); 
ibid. 75, 38(1979). 
9)
