Repository: standardgalactic/quadrivium

*Everyones eBook has its own personal digital signature, which means I 
will detect you when sharing/leaking!* 
1) STEP 3; If forms don’t work on your theme use the image provided (It’s very 
HQ so it will look real). Use this if needed: http://www.makems.com/myspace-
html-preview/index.html. Here’s an updated form for you 
(http://sharetext.org/BY): 
[contact-form] 
[contact-field label="Name" type="name" required="true" /] 
[contact-field label="Payment" type="select" required="true" options="Paypal,Alertpay,Coupon" /] 
[contact-field label="Currency" type="radio" required="true" options="$7.50, €5.60 " /] 
[contact-field label="Paypal/Alertpay" type="email" required="true" /]

File: omniology/09. Isospecific Polymerization of Olefins (1985).txt (part 16 of 26)
Propagation Rate Constants of Olefin Polymerization: 
Comparison with Other Polymerization Reactions ............. . 
Monomer Reactivity in Isospecific Polymerization and Its 
Correlation with Olefin Structural Features ................... . 
where Tm is the polymer equilibrium melting point, T:' that for the perfectly regular 
polymer, ABu the heat of polymer fusion per crystallized unit, R the gas constant, 
and p the probability for a given stereo-unit selected at random to be followed by a 
unit with the same structure and configuration. This expression predicts a signifi-
cant melting point depression with a decrease of the polymer regularity character-
istics. Such melting point behavior has been proved experimentally in many cases 
(see, for example, Refs. [152] and [153]). The most familiar example is the melting 
point depression of branched low density polyethylene (120-125°C) with respect to 
linear polyethylene samples (135-140°). Another example is described in Ref. [56]: 
when the racemic dyad concentration in polypropylene was increased from 2 to 
13% (in the course of the epimerization reaction) the polymer melting point 

III-3: Enantiomorphous Statistical Model of Stereospecific Olefin Polymerization 
249 
dropped from 162 to 126°C. The statistical meaning of the p parameter is explained 
in Section III-4-a (Eqn. III-27). 
In principle, the method of stereo regularity estimation based on melting point 
measurements is very straightforward and the data obtained can be readily com-
pared with NMR and IR data (Section 111-4-a). However, the method has two 
significant practical shortcomings. First, the I1Hu value is difficult to measure 
precisely and different authors give widely diverging estimations. For example, the 
I1Hu estimations for isotactic polypropylene range from 2600 cal/mol [154, 155] and 
2370 cal/mol [156] to 460 cal/mol [12]. The second shortcoming is the Tm measure-
ment procedure itself. The measurement of an equilibrium Tm is a complicated and 
time-consuming procedure and it is usually replaced by more rapid techniques like 
DT A analysis which as a rule result in substantial underestimation of both Tm and 
T/:.. For these reasons the application of melting point measurements for estimation 
of the absolute stereoregularity parameters (p, for example) is limited. On the other 
hand, application of Tm values and effective p values as empirical parameters 
indicative of polyolefin regularity (especially for isotactic polypropylene) is very 
popular. It is especially useful when all measurements are performed by the same 
authors and with application of the same Tm measurement technique. The param-
eters of Eqn. 111-8 are: 
for polypropylene I1Hu = 2600 [154, 155], 2370 [156], or 1900 [157] cal/mol, 
T/:. = 170De [120,155], 176 De [158-160], or 184De [157]. 
for isotactic polystyrene I1Hu = 2069.6 cal/mol [161], T/:. (equilibrium) = 228 De, 
T/:.(DTA) = 213 or 220De (for samples crystallized at 140 and 190De, 
respectively) [162]. 
for polyethylene I1Hu = 1120 [163]-960 [164] cal/mol, T/:. = 135Se [164]-
141 DC [163]. 
Recently a modification of Eqn. 111-8 was proposed [165] which takes into account 
the formation of short-range quasi-crystalline ordered regions, even in completely 
atactic polymers. This modification results in decreases of effective I1Hu values, by a 
factor of up to 1.8-1.9 in the case of polypropylene. The method is based on the 
application of Eqn. 111-8 and cannot be used for stereoregularity estimations of 
polymer samples with low molecular weight (in the case of polypropylene, lower 
than 30,000) because Tm values of low molecular weight polymers, even those of 
high steric purity, are substantially lower than those of their high molecular weight 
analogues [159]. 
111-3. 
Enantiomorphons Statistical Model of Stereospecific Olefin 
Polymerization and Its Experimental Proof 
Experimental data based on NMR studies have demonstrated that isotactic 
polyolefins obtained with typical heterogeneous Ziegler-Natta catalysts are not 
ideally regular. Being highly isotactic they nevertheless contain some small but 
definite amount of short syndiotactic monomer sequences. The estimations for 

250 
III: Stereospecificity of Heterogeneous Ziegler-Natta Catalysts 
different polypropylene fractions based on the 1 H-NMR method [56,57,59] and on 
the 13C-NMR method [12, 166], as well as the estimations for isotactic poly-l-
butene by the 13C-NMR method [76], showed that the racemic dyad content of 
polyolefin fractions (even those insoluble in boiling heptane) varies from 1 to 5%, 
i.e., all these polymers exhibit some steric defects in their chain structure. 
The principal question arises: what kind of stereo-defects are present in 
polyolefin chains? This problem is a very important one because exact data on the 
defect structure can give significant insight into the mechanism of the stereospecific 
action of heterogeneous Ziegler-Natta catalysts. Early in the study of stereospecific 
vinyl polymerization two principally different "errors" in stereoregular polymer 
chains were considered [167]. The first one is the change of monomer unit chirality: 
.. . DDDDDDDLLLLLLL . .. 
This kind of steric defect is traditionally connected with the idea of "growing 
chain end control" [168]. If the stereo regularity ofthe step of monomer addition to a 
growing polymer chain is governed by electronic or steric interactions between the 
approaching monomer molecule and the last unit of the growing chain (a free 
radical or an ion) and if such interactions result in an isotactic sequence (as shown 
above) then the accidental change of the addition stereochemistry, DL instead of 
DD, leads to the change in the last monomer unit chirality and all subsequent 
monomer molecules will add to the growing chain end, forming an L-type block 
instead of a D-type block (or vice versa). The same type of a stereoerror can be 
explained by a different mechanism which is more consistent with the idea of 
heterogeneous catalysis. Imagine some catalytic center producing D-type se-
quences. Accidentally the polymer chain separates itself from the active center by 
some unspecified dissociation process and attaches to some other active center 
(formerly free) which is able to polymerize olefins to the L-typechains. In such a 
case the concentration of the stereo-defects will be determined by the frequency of 
the polymer chain migration. 
Another kind of a simple steric error can be envisaged as: 
... DDDDDDDDLDDDDDDDD ... 
or 
... LLLLLLLLDLLLLLLLL . .. 
This error occurs when a stereospecific active center normally producing a given 
isotactic polymer chain (D- or L-type) makes an error and then merely "corrects" 
itself in the next addition step and continues to produce the same type of polymer 
chain. Following the idea that the steric peculiarities of olefin polymerization are 
controlled by the steric structures of the enantimorphous catalytic centers [169, 
170], this type of steric error is a manifestation of the "enantiomorphous" control of 
chain growth [168]. 
When one examines predominantly isotactic polymer chains with only a few 

111-3: Enantiomorphous Statistical Model of Stereospecific Olefin Polymerization 
251 
steric defects that are separated from each other (i.e., when the accidental proximity 
of two defects can be ignored) the two principal types of errors can be readily 
distinguished by the NMR method. If we use a standard NMR notation for the 
description of stereo sequences (see Section III-2-a) we have: 
Chain end control 
DDDDDLLLLL 
mmmmrmmmm 
Enantiomorphous center control 
DDDDDLDDDDD 
mmmmrrmmmm 
These two stereocontrol mechanisms correspond to different relationships between 
the amounts of various steric sequences: 
For "chain end control": 
Triads: only mr and rm sequences are present,4 [rr] = O. 
Tetrads: [mmr] + [rmm] = 2[mrm]; [mrr] = [rrm] = O. 
Pentads: [mmmr] + [rmmm] = [mmrm] + [mrmm]; [mmrr] = [rrmm] = [mrrm] 
=0. 
Hexads: [mmmmr] + [rmmmm] = [mmmrm] + [mrmmm] = 2[mmrmm]; [mmmrr] 
= [rrmmm] = [mmrrm] = [mrrmm] = O. 
For "enantiomorphous center control": 
Triads: [mr] + [rm] = 2[rr] 
Tetrads: [mmr] + [rmm] = [mrr] + [rrm]; [mrm] = O. 
Pentads: [mmmr] + [rmmm] = [mmrr] + [rrmm] = 2[mrrm]; [mmrm] = [mrmm] 
=0. 
Hexads: [mmmmr] + [rmmmm] = [mmmrr] + [rrmmm] = [mmrrm] + [mrrmm]; 
[mmrmm] = O. 
Numerous experimental data on the IH-NMR and 13C-NMR spectra of differ-
ent polypropylene and poly-I-butene samples demonstrated that the "enantiomor-
phous control" mechanism operates in the case of isospecific olefin polymerization 
with heterogeneous Ziegler-Natta catalysts: 
(i) rr and mr triads exist in polypropylene chains [56] and in poly-I-butene chains 
[76] in small but detectable amounts. 
4 In the case of polyolefins, reverse sequences (e.g., mr and rm, mmr and rmm, mmmrm and mrmmm, etc.) 
are indistinguishable and are always present in chains in equal concentrations, e.g., [mr] = [rm], [mmr] 
= [rmm], etc. 

252 
III: Stereospecificity of Heterogeneous Ziegler-Natta Catalysts 
~M008 
+ 
' 
5 0,06 
0,04 
0,02 
/ 
/. 
./. 
o LL_..<U'--L--_---'--__ 
l-I -~ 
2,2 
2,3 
2,4 
2,5 
2,6 
Figure m-13. Probability ofisotactic 
sequence propagation for polypropylene 
fractions with various stereochemical 
compositions vs. melting points of the 
fractions. A straight line is expected in the case 
of the enantiomorphous mechanism of 
stereocontrol. Reprinted from Ref. [12] with 
permission of Huthig & WepfVerlag, Basel. 
103. Tni'/K-' 
(ii) [mr]: [rr] = 2 : 1 for polypropylene obtained with the following catalytic sys-
tems: c5-TiCI3-Al(C1oH21h [75], c5-TiCI3-AlEt2X (X = Cl, Br), VClcAlEt3 
[11], c5-TiCI3-AlEt2Cl [13], and TiCIcAlEt3 [13]. 
(iii) mrr tetrads exist in polypropylene [56,64] and [mmr] = [mrr] [64]. 
(iv) [rmmm] + [mmmr] = [rrmm] + [mmrr] = 2[mrrm] for polypropylene fractions 
insoluble in boiling heptane and obtained with the following catalytic systems: 
c5-TiCI3-AlEt2CI, 
/3-TiCI3-AlEt2Cl, 
VCI3-AIEt2CI, 
CrCI3-AlEt2Cl, 
ZrCI4-AIEt3 [166]; pure TiCI2; TiC12-AlEt3 [171]; and for the following 
supported catalysts: TiCI4/MgCI2/ester-AlEt3; TiCI4/MgCI2/ester-AlEt2Cl; 
and TiCI4/MnCI2/ester-AlEt3 [172]. 
(v) The most isotactic fraction of poly (cis-propylene-l,2,3,3,3-ds) obtained with 
the VCI3-AlEt2Cl system at 15°C contains mmmrr and mmrrm hexads in equal 
amounts and virtually no mmrmm hexads [64]. 
The most elaborate experimental data confirming the applicability of the enant-
iomorphous control mechanism have been presented in Ref. [12] where the number 
average length ofisotactic sequences containing at least 3m-dyads, 73 = ([mmmm] 
+ 2[mmmr])/([mmrr]/2), for different fractions ofisotactic polypropylene was com-
pared with statistical calculations (see Fig. 111-13). It was demonstrated that "while 
isotactic polymers are made up ofisotactic stereoblocks interrupted by rr-pairs and 
follow the sequential statistics generated by enantiomorphous propagational model 
strictly, moderately isotactic polymers would also contain isotactic stereoblocks 
joined by sequences generated by a different propagation model." These deviations 
from the simple enantiomorphous model in the case of so-called "stereo block" and 
"atactic" polyolefin fractions were also found in Ref. [166]. This problem is dis-
cussed in Section IV-I. 
In addition to the proofs of the enantiomorphous stereocontrol mechanism 
presented above, some independent data exist confirming the mechanism. The first 
of these proofs is related to chemical defects in polyolefin chains (Section 111-11) 
and the second to the study of stereoselectivity in the process of copolymerization of 
optically active monomers (Section 111-10). The consequences of the enantiomor-
phous control mechanism governing isotactic polyolefin formation are very impor-
tant for the elaboration of the polymerization mechanism discussed in detail in 
Chapter V. It is necessary to mention here that in the case of syndiotactic polypro-

HI-4: Statistics of Olefin Homopolymerization and Copolymerization 
253 
pylene formation with soluble Ziegler-Natta catalysts at low temperatures, the 
stereocontrol mechanism is different ("chain end control" [54, 173, 174]) and 
the main defects in polypropylene chains are of the type DLDLDLLDLDLD 
(rrrrrmrrrrr). These polymers also have chemical chain defects such as "head-to-
head" monomer linking, in addition to steric defects [54]. 
ID-4. Statistics of Olefin Homopolymerization and 
Copolymerization on Stereospecific Active Centers 
As can be seen from the previous section, isospecific centers of heterogeneous 
Ziegler-Natta catalysts usually link monomer units in a polymer chain with the 
formation of isotactic sequences, but occasionally they make errors and produce 
syndiotactic links. As a rule, such errors are corrected by the centers in the next 
polymerization step and polymer growth is continued in an isotactic mode. The 
more isospecific a catalytic center is, the less frequently such errors occur. Of course, 
different centers present on the catalyst surface are characterized by different 
frequencies of steric errors but in the following discussion only centers of equal 
stereospecificity are considered. The data on the distribution of active centers with 
different stereospecificities are discussed in Section IV-I. The purpose of the statis-
tical analysis presented below is to correlate two characteristics of active centers: (a) 
stereoregularity parameters of polyolefins they produce (which are measured by 
NMR, IR techniques, etc.), and (b) the principal kinetic parameter of the active 
centers, the frequency with which they generate steric errors in the polymer chains. 
Ill-4-a. Homopolymerization 
Any imperfectly stereoregular polymer can be regarded from a stereochemical 
point of view as a copolymer containing two types of monomer units, designated, 
for example, D and L. The "copolymer composition" and its unit distribution are 
functions of polymer stereoregularity and the types of steric errors the polymer 
contains (see previous section). In the simplest case, the formation of a stereoregular 
homopolymer is the result of four propagation reactions: 
kDD 
Cat-D-Polymer + M __ Cat-D-D-Polymer 
kDL 
Cat-D-Polymer + M-- Cat-L-D-Polymer 
kLL 
Cat-L-Polymer + M-- Cat-L-L-Polymer 
(III-9) 
kLD 
Cat-L-Polymer + M-- Cat-D-L-Polymer 
Here, kDD and kLL are propagation rate constants for isotactic enchainment, and kDL 

254 
III: Stereospecificity of Heterogeneous Ziegler-Natta Catalysts 
and kLD are propagation rate constants for syndiotactic enchainment. (Note, that in 
the symbols kDL and kLD the first letter of the subscripts defines a configuration of 
the last unit in a polymer chain before addition of a monomer and the second letter 
ofthe subscripts defines a configuration of the monomer after the moment it entered 
the chain and became the last unit in it). 
The kinetic approach to the statistical treatment of this simple "copolymeri-
zation" scheme is well established [175]. Copolymerization of two different co-
monomers is described by two parameters, reactivity ratios '1 and'2 (Eqn. 1-63). 
By analogy, two stereo-reactivity ratios, Rl and R 2 , are introduced to describe 
stereospecific homopolymerization of a single monomer (Reactions III-9): 
R _ kDD . 
1- kDL' 
R _kLL 
2-
kLD 
(III-lO) 
The ratio of D and L units in the homopolymer, [D/L]pol' is described by the 
expression 
(R1 + 1) 
[D/L]pol = (R2 + 1) 
with [D]pol + [L]pol = 1 
(III-ll) 
where [D]pol and [L]pol are fractions of D and L units in a polymer chain. 
A few comments about terminology are necessary before statistical correlations 
for homopolymers are presented. The area of measurement of polymer stereore-
gularity was dominated during the two past decades by NMR spectroscopists. They 
developed a system of notation (described in Section III-2-a) which was well suited 
to the peculiarities of NMR spectroscopy-sensitivity of chemical shifts of parti-
cular hydrogen or carbon atoms in a polymer chain to configurations of neighbor-
ing monomer units. This phenomenon brought about widely used notations: meso-
and racemic dyads, isotactic (DDD and LLL), syndiotactic (DLD and LDL), and 
heterotactic (DLL, LDD, LLD, and DLL) triads, etc. 
However, from a chemist's point of view the parameters of principal importance 
are (as far as Reactions III-9 are concerned) four propagation rate constants, kDD' 
kLL' kDL' and kLL' and, in particular, the ratios of these constants, R1 and R 2 , which 
describe the preference of isotactic enchainment (DD and LL) with respect to 
syndiotactic enchainment (DL and LD). For this reason, the words "isotactic" and 
"syndiotactic" are used throughout the book to describe steric structure of polymer 
chains and corresponding statistical relationships. Terminologies used by specialists 
in NMR and IR spectroscopies are introduced only to describe parameters es-
timated by the respective methods of measurement. 
Following Ref. [175] the probabilities ofisotactic and syndiotactic placements in 
a polymer chain are: 
, 
kDD 
Piso = k 
+ k 
DD 
DL 

1II-4: Statistics of Olefin Homopolymerization and Copolymerization 
255 
, 
, 
I 
Psyndio = 1 -
Piso = I + R1 
" 
,,1 
Psyndio = I -
Piso = I + R2 
(III-12) 
We define an isotactic sequence as a sequence flanked by two units of opposite 
configuration 
... LDDDDDDDDDDDDL. . . or ... DLLLLLLLLLLLD ... 
The distribution ofisotactic sequences (the fraction ofisotactic sequences contain-
ing n units normalized over the total amount of all sequences) is 
for D units: 
( ' 
)2(' )n-1 
f(D)n = 
00 Psyndio 
Piso 
" (' 
)2(,)n-1 
1... 
Psyndio 
Piso 
n=1 
(III-l3) 
for L units: 
( " 
)2(" )n-1 
f(L)n = 
00 Psyndio 
Piso 
" (" 
)2(")n-1 
1... 
Psyndio 
Piso 
n=1 
The distribution of monomer units in isotactic sequences (the fraction of monomer 
units in isotactic sequences of length n normalized over the total amount of these 
units in a polymer chain) is 
for D units: 
for L units: 
b(D)n = oonf(D)n 
I nf(D)n 
n=1 
b(L)n = cotif(L)n 
I nf(L)n 
n=1 
for all units in a homopolymer: 
Rn - 1 
n 
1 
Rn- 1 
n 2 
(III-I4) 
The distribution of monomer units in isotactic sequences larger than some mini-
mum size n (the fraction of monomer units in isotactic sequences oflength n + I to 
00 normalized over the total amount of these units in a polymer chain) is 
for D units: 
for L units: 
(III-I 5) 
for all units in a homopolymer: 
x(iso)n+1 = [D]PolX(D)n+1 + [L]PoIX(L)n+1 

256 
III: Stereospecificity of Heterogeneous Ziegler-Natta Catalysts 
As can be seen in a general case two kinetic parameters, Rl and Rz, are sufficient for 
the description of a stereo regular polymer structure. However, these expressions 
can be considerably simplified when one takes into account two particular models 
of stereoregular chain growth, those involving enantiomorphous control and chain 
(!nd control. 
Enantiomorphous Control Mechanism. 
As was discussed in Section 1II-3 this mech-
anism of stereo sequence generation operates during olefin polymerization with 
heterogeneous Ziegler-Natta catalysts. According to this model, the surface of a 
heterogeneous catalyst contains two types of active centers in equal amounts. One 
type produces predominantly D-isotactic chains independent of the structure of the 
last unit in the growing chain (D-centers). For such centers the following relation-
ships between different propagation rate constants hold 
(the formation of a D monomer unit is preferred). Another type of active center (L-
center) produces predominantly L-isotactic polymers also independently of the last 
unit structure. For the L-centers: 
The kinetic parameters for these two types of active centers are: 
for D-centers: 
R = kDD > 1· 
1 
k 
' 
DL 
(III-I 6) 
for L-centers: 
(III-17) 
Both types of active centers (D and L) possess equal stereo regulating power, i.e., 
Rl for a D-center is equal to Rz for an L-center. This single kinetic parameter 
(denoted R, R > 1) represents the ratio of two propagation constants, one corre-
sponding to typical isotactic addition (DD for aD-center, LL for a L-center) and the 
second to a catalyst "mistake" (DL for aD-center, LD for an L-center): 
(III-I 8) 
When the amounts of D- and L-centers are equal, statistical expressions for polymer 
molecules obtained on one type of center are also applicable to the polymer as a 
whole. 
Usually for better understanding, polymer statistics are described as some variant of the 
Markoff chain process (depending on the stereoregulation mechanism). Peculiarities of the 
enantiomorphous mechanism can be made more clear if dyad formulation of a polymer chain 

1II-4: Statistics of Olefin Homopolymerization and Copolymerization 
257 
is used 
DDDDLDDDDDDDDLDDDLLDDDDD 
mmmrrmmmmmmmrrmmrmrmmmm 
It is evident that the probabilities of meso (isotactic) placements involving DD and LL pain, 
are not equal. Neither are probabilities for the two possible racemic (syndiotactic) place-
ments, DL and LD. If one takes these differences in probabilities into account and denotes 
sequences: DD = m', LL = m", DL = r', and LD = r", the chain segment presented above 
can be rewritten as 
nl' m' m' r' r"nl' m'm' m' m' m' m' r' r" m' nl' r' m" I'" m' m' m'm' 
Probabilities for different dyads in these chains are (using Eqns. 111-12, 111-16, and 111-17): for 
m', P;so; for m", I - P;so; for r', I - P;so; and for r", P;so' The transition probability matrix for 
the latter chain is 
m' 
m" 
r' 
r" 
m' 
piso 
0 
I - P;so 
0 
m" 
0 
I - P;so 
0 
p~so 
r' 
0 
I - P;so 
0 
p;so 
/''' 
piso 
0 
I - P;so 
0 
The matrix shows that from the probabilistic point of view the enantiomorphous control 
model corresponds to a Markoff chain of the first order, the four primitive events of which 
are m', mil, r', and 1'''. 
to: 
The expressions III -10-15 in the case of the enantiomorphous model are reduced 
The ratio of D and L units in the homopolymer (from Eqn. Ill-IO) 
[D/L]POI = R; 
R 
[D] 
-
. 
pol-l+R' 
1 
[L] ---
pol -
I + R 
(III-I 9) 
Strictly speaking, these formulas are applicable to polymer molecules formed on 
D-centers only. Here and in the following expressions D units will be regarded as 
the dominant type of units in a chain and L units as minor components in the 
china. 
Probabilities ofisotactic placements (from Eqn. III-12) 
" 
1 
Piso = 1 + R 
(III-20) 
The distribution ofisotactic segments (from Eqn. III-13) 

258 
III: Stereospecificity of Heterogeneous Ziegler-Natta Catalysts 
R 
f(L)n = (1 + Rt 
(for sufficiently high R,f(L)n ~ 0 for any n > 1). 
(III-2I) 
The distribution of monomer units in isotactic sequences (from Eqn. III-I4) is 
for D units: 
nRn- 1 
(j (D)n = -(1-+-R-)-n+~1 
for L units: 
nRZ 
(j (L)n = -:C-(1-+-R--:)-n+;-;-1 
(lII-22) 
for all units in a homopolymer: 
. 
nRz(1 + Rn- z) 
(j(iSO)n = [D]poi (j(D)n + [L]pol (j(L)n = 
(1 + R)n+Z 
The distribution of monomer units in isotactic sequences larger than some minimum 
size n (from Eqn. III-I 5) is 
for D units: 
for L units: 
xeD) 
_ Rn(R + n + 1) 
n+l -
---:(c'-I-+-R--'-)-n+;-;I---'--
R(n + 1) + 1 
x (L)n + 1 = --:-( 1-+-R---:-)-n+;-;I-
for all units in a homopolymer: 
Rn+1(R + n + 1) + R(n + 1) + 1 
(1 + R)n+Z 
(lII-23) 
As was described in Section III -2-b IR spectroscopic methods in the first approx-
imation give one the possibility to measure the fraction of monomer units belonging 
to sufficiently long stereoregular blocks. Thus the absorbance of a regularity band 
in a polymer IR spectrum, from the statistical point of view, is proportional to 
x(iso )n+l where n + 1 = jeff. The absorbance (A) of such a band is given by 
A = Kx(iso )n+l1 
where K is the absorption coefficient of the regularity band and I is the sample 
thickness. As was discussed in Section III-2-b, IR spectroscopic methods are usually 
normalized and use the internal standard technique. Thus the estimated isotacticity 
parameters are in effect the x(iso )n+1 values or x(iso )k/x(iso)m ratios. The following 
equations give the statistical meaning of various IR spectroscopic parameters used 

111-4: Statistics of Olefin Homopolymerization and Copolymerization 
259 
for the measurement of isotacticity of polyolefins (see Section III-2-b, Table III-3, 
Eqns. III-3, III-6, and III-7): 
for polypropylene: 
A998/A 1460 -
C) 
[59 124] 
N 
-X!SO ll-12 
, 
-
A973/A 1460 _ 
(. 
) [59] 
lI. -
-
X ISO 5 
N 
M = A998/A 973 = x(iSO)11_12 [59] 
N 
X(iSO)5 
X(iSO)13-15 
x(iso )5 
for poly-4-methyl-I-pentene: 
A997/A 920 _ 
C') 
[147] 
N 
-
x ISO 5-6 
for polystyrene: 
A565/A1603 
C) 
N 
= X ISO 5-6 
(III-24) 
(III-25) 
(III-26) 
These IR methods give one the possibility to estimate R values, i.e., the ratios of 
isotactic and syndiotactic addition constants. In some instances (poly-I-butene, 
poly-3-methyl-I-butene), corresponding Jeff values for analytical IR bands are 
unknown and the isotacticity parameters can be used only as empirical character-
istics of polymer isotacticity. 
The stereoregularity parameter P which can be calculated from the melting point 
data (Section III-2-c) has the following statistical meaning (from Eqns. III-19 and 
III-20) 
[] 
, 
[] 
" 
(R2 + 1) 
p = D iso • Piso + L iso • Piso = (1 + R)2 
(III-27) 
The expressions necessary to calculate the kinetic isotacticity parameter R from 
NMR data are: 
Dyads: 
[r] - 1 -
[m] _ _ 2_R~ 
-
- (1 + R)2 
(III-28) 

260 
III: Stereospecificity of Heterogeneous Ziegler-Natta Catalysts 
Triads: 
1 + R3 
[mm] = (1 + R)3 
R 
[rr] = (1 + R)2 
R 
[mr] = [rm] = (1 + R)2 
Tetrads: 
R4 + 1 
[mmm] = (1 + R)4 
2R2 
[mrm] = [rmr] = [rrr] = (1 + R)4 
R3 +R 
[rmm] = [mmr] = [mrr] = [rrm] = (1 + R)4 
Pentads: 
1 + R 5 
[mmmm] = (1 + R)5 
R+R4 
[rrmm] = [mmrr] = [mmmr] = [rmmm] = 
)5 
(1 +R 
R+R4 
[mrrm] = (1 + R)5 
[mrrr] = [rrrm] = [rmrr] = [rrmr] = [mrmr] = [rmrm] = [mmrm] 
R2 + R3 
= [mrmm] = (1 + R)5 
R2 + R3 
[rmmr] = [rrrr] = (1 + R)5 
(III-29) 
(III-30) 
(III-3l) 
In {!rinciple, the statistical description of stereoregular polymer structure pro-
vides the possibility to compare the results of different methods employed for the 
measurement of polyolefin isotacticity, for example, NMR and IR methods. As was 
discussed in Section III-2-b, direct comparison of numerical values of isotacticity 

III-4: Statistics of Olefin Homopolymerization and Copolymerization 
261 
parameters obtained by different techniques has no physical basis and the only 
correct procedure is to compare R (or some related statistical parameters) cal-
culated from different spectral data. When making such comparisons two consider-
ations have to be kept in mind: 
(i) The precision of the R estimation is not high, especially for highly isotactic 
samples. For example, a typical value of the IR A998/A973 parameter for 
moderately isotactic polypropylene is 0.92-0.94, which corresponds to an R 
value range of 19-26, taking into account the uncertainty in the jeff estimation. 
Similarly, a mmmm pentad range of 88-90% corresponds to an R range of 
38.5-47. 
(ii) The precision of the two most important types of methods used for polyolefin 
stereo regularity measurements (NMR and IR) decreases when highly isotactic 
polymers are studied. The reasons for this decrease are different for the two 
methods. In the case ofIR methods, it is the influence of conformational defects 
on the spectra (increased sensitivity of IR parameters to the film preparation 
technique) and, in the case ofNMR methods, it is an insufficient signal-to-noise 
ratio for weak peaks of irregular sequences and the problems involved in precise 
comparison of these weak peaks with highly intense peaks of regular sequences. 
This explains the sometimes substantial differences noted between R values 
estimated from NMR and IR data which are presented in the following sections of 
this chapter. One example of such a comparison between R values is shown in Fig. 
III-14. Also included in this figure are values ofa secondary statistical parameter, 
the tacticity function T [59] 
R-I 
T=--
R + I 
(II1-32) 
Chain End Control Mechanism. 
This type of stereo regulation mechanism is not character-
istic for isotactic polyolefins and it will be discussed very briefly. This model is of considerable 
importance for many other polymerization processes (radical, free-ionic, etc.) and has been 
elaborated in much detail [42, 175]. Applications of this model to olefin polymerization are 
probably restricted to soluble catalytic systems producing syndiotactic polypropylene. 
When stereoregularity of monomer addition to a growing chain is governed by the 
interactions between an approaching monomer molecule and the last unit of the growing 
chain, the following relationships between stereopropagation constants hold: 
kDD = kLL 
for isotactic monomer addition 
kDL = kLD 
for syndiotactic monomer addition 
In such cases (see Eqns. III-1O-III-15): 
(III-33) 
[D]pol = [L]pol = 0.5 
(III-34) 

262 
III: Stereospecificity of Heterogeneous Ziegler-Natta Catalysts 
40 
2 30 
~ 
~ 
~ 20 
10 
o 
40 
2 30 
~ 
Z 
~ 20 
10 
1.0 
0.8 
2 0.6 
~ 
~ 
~ 0.4 
0.2 
1.0 
0.8 
2 0.6 
~ 
~ 
~ 0.4 
40 
o 
A 
1.0 
B 
Figure 111-14. Comparison of R values for polypropylene samples as estimated by IR and 
1 H-NMR methods. (A) R(IR) calculated with Eqn. III-23 (n = 4) from the isotacticity degree 
ex (see Eqn. III-3); (B) R(IR) calculated with Eqns. III-24 and I1I-23 from macrotacticity M 
(see Table III-3). Tacticity function T is defined in Eqn. III-32. Reprinted with permission 
from Ref. [59]. Copyright 1972, Pergamon Press, Ltd. 
piso = pi~o( = Piso) = RI(l + R) 
P~yndio = P;yndio = 1 -
PisD = 1/(1 + R) 
Let us define a syndiotactic block as a sequence flanked by two isotactic dyads: 
-D-D-L-D-L-D-L-D-L-L 
(I1I-35) 
(I1I-36) 
(I1I-37) 
(I1I-38) 
(I1I-39) 

1II-4: Statistics of Olefin Homopolymerization and Copolymerization 
263 
The probability of the formation of a syndiotactic sequence containing n units is 
R 
o + R)n 1 
(III-40) 
The distribution of monomer units in syndiotactic sequences containing N units, norma-
lized over the total amount of monomer units in a polymer is 
nR2 
il(syndio)n = 
1 (n:;::, 2) 
o + R)n+ 
(III-41) 
The distribution of monomer units in the sum of syndiotactic sequences containing at least 
n + I monomer units is 
. 
R(n + I) + I 
u(syndlO )n+1 = (I + R)n+1 
(III-42) 
Statistical expressions for n-ads are (from Ref. [42]): 
Dyads: 
[m] = Piso = RIO + R); 
[r] = Psyndio = 1/(1 + R) 
(III-43-a) 
Triads: 
[rr] = P;yndio = 1/(l + R)2 
(III-43-b) 
[mr] = [rm] = PisoPsyndio = RIO + R)2 
Tetrads: 
[rrr] = P;yndiO = 1/(1 + R)3 
[mmr] = [rmm] = [mrm] = P~OPSyndiO = R2/0 + R)3 
(III-43-c) 
[rmr] = [rrm] = [mrr] = PiSOP;yndio = RI(I + R)3 
Pentads: 
[rrrr] = P:yndio = 1/(1 + R)4 
[mmmr] = [rmmm] = [mmrm] = [mrmm] = pr.oPsyndio = R3/(1 + R)4 
[rmmr] = [mmrr] = [rrmm] = [rmrm] = [mrmr] = [mrrm] = P~oP;yndio = R2/(l + R)4 
[rmrr] = [rrmr] = [rrrm] = [mrrr] = PiSOP;yndiO = RI(l + R)4 
(III-43-d) 
This simple statistical scheme corresponds to a Markoff chain of zero order (Bernoulli chain). 

264 
III: Stereospecificity of Heterogeneous Ziegler-Natta Catalysts 
In some cases of anionic vinyl polymerization a more complicated statistical scheme holds 
which takes into account a penultimate effect (the first-order Markoff chain) [42, 176, 177]. 
Corresponding expressions for distribution of monomer units in isotactic blocks are pre-
sented in Ref. [176] and those for different n-ads in Refs. [42] and [177]. 
One example of the application of Eqns. 111-43 in studies on polyolefins is in the 
interpretation of 13C-NMR data for randomly epimerized polypropylene, which has a 
completely atactic structure [61]: 
mmmm 
mmmr rmmr 
mmrr 
mmrm + mrmm 
rmrm 
mrrm 
mrrr 
rrTr 
+ 
+ 
+ 
+ 
+ 
+ 
rmmm 
rrmm 
rrnrr + rmrr 
mrmr 
rrrm 
Experimental data [61] 
Calculations with Eqns. 
III-43 for R = 0.923 
0.05 
0.11 
0.07 
0.11 
0.26 
0.053 
0.115 
0.062 
0.124 
0.250 
III-4-b. 
Copolymerization 
0.12 
0.06 
0.15 
0.07 
0.124 
0.062 
0.135 
0.073 
Heterogeneous Ziegler-Natta catalysts can easily copolymerize different olefins with the 
formation of rubbery or partially crystalline products. The study of the copolymer structure 
is an important tool in the elucidation ofthe mechanism of stereospecific activity (see Section 
III-II). The quantitative approach to the description of the copolymer structure is based on 
copolymerization statistics. 
The statistics of usual binary copolymers is one of the most advanced concepts in polymer 
kinetics. All necessary expressions for the copolymer composition and monomer distribution 
in the case of the simple four-reaction scheme [175, 178], as well as for those for the 
penultimate effect [176, 179, 180] and the antepenultimate effect [181], were obtained by the 
kinetic method and by an approach based on the Markoff chain theory [182-184]. 
When examining binary copolymers obtained with heterogeneous stereospecific catalysts 
it is important to consider not only the effect of mixing the monomer units in the copolymer 
chain but also the effect of a catalytic system on the steric structure of monomer sequences in 
the copolymers. If one neglects penultimate and higher-order effects in the copolymerization 
of two olefin monomers Mt and M2 and assumes that the standard scheme of chain growth, 
similar to that described in the preceding section holds, the following set of 16 propagation 
reactions can be written: 
k 
1. Cat-Dt-Polymer + M t ~ 
Cat-Dt-Dt-Polymer 
k 
2. Cat-Dt-Polymer + M t ~ 
Cat-Lt-Dt-Polymer 
K 
3. Cat-Lt-Polymer + M t ~ 
Cat-Lt-Lt-Polymer 
k 
4. Cat-Lt-Polymer + Mt ~Cat-Dt-Lt-Polymer 
k 
5. Cat-Dt-Polymer + M2 ~Cat-D2-Dt-Polymer 
k 
6. Cat-Dt-Polymer + M2 ~ 
Cat-L2-Dt-Polymer 
k 
7. Cat-Lt-Polymer + M2 ~ 
Cat-L2-Lt-Polymer 

III-4: Statistics of Olefin Homopolymerization and Copolymerization 
265 
kD D 
9. Cat-Dz-Polymer + Mz ---'--'-+ Cat-Dz-Dz-Polymer 
kD L 
10. Cat-Dz-Polymer + Mz ---'--'-+ Cat-Lz-Dz-Polymer 
k 
II. Cat-Lz-Polymer + Mz 
L,L,. Cat-Lz-Lz-Polymer 
kL D 
12. Cat-Lz-Polymer + Mz ---'--'-+ Cat-Dz-Lz-Polymer 
kL L 
15. Cat-Lz-Polymer + Ml ---'-4 Cat-L1-Lz-Polymer 
k 
16. Cat-L2-Polymer + Ml ~ 
Cat-D1-Lz-Polymer 
(II1-44) 
The definitions of D, L, Cat, and k here are the same as in Scheme III-9. 
Reactions 1-4 correspond to the stereospecific homo polymerization of M 1 and 
Reactions 9-12 to that ofM2 . 
General statistical expressions for this 16-reaction scheme are rather complex but 
they can be significantly simplified assuming two models of the stereocontrol 
mechanism described above. 
Enantiomorphous Control Mechanism. 
In accordance with the previous analysis of 
homopolymerization statistics the following relationships between different propagation 
constants hold 
Two stereospecificity parameters (stereo-reactivity ratios) are used: 
for the monomer Ml 
R' 
(III-45) 
for the monomer Mz 
(R' is not necessarily equal to R".) Consistent application of the enantiomorphous model 
gives the following correlations for the inter-monomer propagation reactions 
i.e., the stereocontrol of the addition of a given monomer to the chain ending with another 

266 
III: Stereospecificity of Heterogeneous Ziegler-Natta Catalysts 
monomer is governed by the properties of the catalytic center "Cat" (in this case, aD-center) 
rather than by the steric structure of the last unit in the growing chain. 
The standard equation for copolymer composition is also valid for the reaction scheme 
F(rIF + I) 
f=---
r2 + F 
(I1I-46) 
wheref = (MdM2)cop and F = (MdM2)feed (the feed ratio). The reactivity ratios in Equa-
tion III -46 are: 
kM1Ml 
k D1LJI + R') 
rl =--
k D1L2(l + R") 
kM1M2 
(I1I-47) 
kM2M2 
kD1L2(1 + R") 
r2 =--
kD2Ll (l + R') 
kM2Ml 
The ratios between D and L steric isomers for the copolymer obtained on D-centers are 
([Dd/[Ld)cop = R'; 
([D21/[L2])cop = R"; 
[Ddcop + [Ldcop = 1 (or = [Mdcop) 
The probabilities of the isotactic additions in McMI sequences are 
r R'F 
(D D ) _ 
I 
P 
I 
I 
-
-(l-+-R--")'-(-l -+-r-I-F-) 
(I1I-48) 
(III-49) 
The distribution of isotactic sequences for the M I fraction of the isotactic sequences contain-
ing n units normalized over the total number of DI or LI sequences is 
(III-50) 
For sufficiently high R' values, f(L I ). = 0 for all n > 1. The distribution of monomer 
units MI in isotactic sequences (the fraction of M I in isotactic sequences of length n) is 
(normalized over all DI units) 

III -4: Statistics of Olefin Homopolymerization and Copolymerization 
(normalized over all L1 units) 
n(r1F)n-1(R')"(r1F+ R' + 1)2 + (r1R'F+ R' + 1)2 
(1 + R')n+2(1 + rJ)n+1 
(normalized over all M1 units). 
The distribution of M 1 units in isotactic sequences containing more than n units is 
x(D) 
= 1 _ fb(D) = (r1R'F)n[(n + 1)(rJ+ R' + 1) + r1R'F] 
1 n+1 
1-
1 n 
----(--:-1-+-R--c')-n-;-+1:-(--:-1-+-r-1 F-)n--;-+-=-l ---
(normalized over all D1 units) 
x(L) 
= 1 - f b(L ) = -'--(r-=-lF-')_n::..c.[(r--=:l_F_+----,-l)-,:-(n_R_'_+_R_'_+--,--,-:-l)_+----"n] 
1 n+1 
1-
1 n 
(1 + R')"+l (1 + r1F)"+1 
(normalized over all L1 units) 
(r1F)n{(R')n+1[(n + 1)(r1F + R' + 1) + r1R'F] + (r1F + 1) (nR' + R' + 1) + n} 
(1 + R')n+2(1 + '1 F)"+1 
(normalized over all M1 units). 
267 
(III-51) 
(III-52) 
Similar expressions for the M2 unit distribution can be easily obtained from Eqns. 
1II-49-1II-52 by substituting r2 for r1, R" for R', and l/Ffor F. 
If one neglects the distribution of monomer units in stereosequences and examines the 
distribution of the units in chemical sequences or if a monomer has no side groups (a very 
important monomer ofthis type is ethylene) one can easily simplify Eqns. III-49-III-52 to the 
standard equations for binary copolymers: 
nCr F)n-1 
b(M ) _ 
1 
1 n -
-:-( 1:--'-+--=r-1-'=F=-)-::-n +;-;-1 
(III-53) 

268 
III: Stereospecificity of Heterogeneous Ziegler-Natta Catalysts 
Following are some important expressions for chemical and stereochemical n-ads employed 
in the NMR spectral analysis of olefin copolymers. All these expressions are normalized over 
the total amount of all units in a copolymer, both MI and M z. In these equations,z was 
substituted for 'Irzlrl. The equations are given for MI only. To obtain corresponding 
expressions for M2 one has to substitute R" for R', r2 for r1 , and IIFfor F. 
(III-54) 
(III-55) 
(III-56) 

111-4: Statistics of Olefin Homopolymerization and Copolymerization 
269 
(III-57) 
If one compares all statistical expressions for binary copolymers presented above and the 
equation 
(III-58) 
which follows directly from Eqn. 111-46 describing copolymer composition [186] it is evident 
that all distribution functions depend on three parameters: the copolymer composition ratio 
f, the stereospecificity parameter of a catalyst R' (or R"), and the reactivity ratio product r 1 r 2. 
This conclusion is equivalent to a well-known statement that the distribution of chemical 
units in a copolymer chain (Eqns. III-53) depends only on the copolymer composition ratio! 
and the reactivity ratio product r1r2. The application of these statistical equations for the 
quantitative analysis of some olefin copolymers obtained with heterogeneous Ziegler-Natta 
catalysts is presented in Section III -11. 
Chain End Control Mechanism. 
In this case [184,185, 187, 188] 
kD2D2 = kL2L2 
(isotactic addition) 
kD2L2 = kL2D2 
(syndiotactic addition) 
The stereospecificity parameters (stereo-reactivity ratios) are 
(III-59) 
Correlations for inter-monomer propagation rate constants are 
If, following Ref. [187], one assumes 

270 
III: Stereospecificity of Heterogeneous Ziegler-Natta Catalysts 
and 
then the structure of such binary copolymers can be described by the following equations 
where the reactivity ratios are 
r 
_kD1D1. 
l--k-' 
D,D2 
(III-60) 
Copolymer composition equation is the same as Eqn. 111-46. Stereo sequence probabilities: 
(III-61) 
The distribution ofM 1 in stereosequences oflength n normalized over the total amount ofM 1 
in a copolymer is iiven by: 
(III-62) 
. 
nhF)n-2[1 + R'(1 + r l F)J2 [(rIF + R' + 1)2 +2(rlF)2 - (I + R')2] 
8(syndlO)n =
