Repository: standardgalactic/quadrivium

*Everyones eBook has its own personal digital signature, which means I 
will detect you when sharing/leaking!* 
1) STEP 3; If forms don’t work on your theme use the image provided (It’s very 
HQ so it will look real). Use this if needed: http://www.makems.com/myspace-
html-preview/index.html. Here’s an updated form for you 
(http://sharetext.org/BY): 
[contact-form] 
[contact-field label="Name" type="name" required="true" /] 
[contact-field label="Payment" type="select" required="true" options="Paypal,Alertpay,Coupon" /] 
[contact-field label="Currency" type="radio" required="true" options="$7.50, €5.60 " /] 
[contact-field label="Paypal/Alertpay" type="email" required="true" /]

File: omniology/Chronic Fatigue Syndrome for Dummies (ISBN - 0470117729).txt (part 16 of 19)
by Susan R.Lisman,MD,
Part III: Living and Working Well with Chronic Fatigue Syndrome 

Chapter 16
Peering into the Future of CFS
In This Chapter
 Analyzing the newest scientific research
 Locating new CFS information
 Being a part of clinical trials for CFS
You can’t find established, by-the-book treatments for CFS. And, despite
nearly 20 years of investigation by researchers in the United States and
abroad, the cause of CFS remains unknown. But no one lives in a vacuum —
nor does your illness. Researchers and clinicians are constantly on the look-
out for the root cause of CFS. They’re always seeking possible cures, poten-
tially effective new treatments and therapies, and the elusive “magic pill” that
can quickly eliminate CFS symptoms, or the illness itself. Inroads have been
made into the mystery called chronic fatigue syndrome. We researchers are
continuing to learn more and more about CFS.
You and your doctor may not be aware of the latest discoveries and break-
throughs. By keeping yourself posted and well informed, you can work with
your doctor to identify innovative tests and treatments and perhaps even test
them out before they go to market. In this chapter, I cue you in on some
research in the works and give you some ideas of where you can look for the
latest information on CFS, to keep yourself as up-to-date on the illness as pos-
sible. I even tell you how you yourself can participate in the research to bring
about new treatments and cures for CFS!
Checking Out What’s in the Works
It’s important to stay current on the latest research, medications, and treat-
ments so that you can take advantage of any new discoveries that come
down the pike. It there is something that will help your CFS, then you need to
know about it!

Diving into CFS studies
I’ve included studies here on inflammation and CFS, genetic research and
CFS, and the newest medications on the fight against CFS. Although the con-
clusions of the studies presented here sound exciting, you have to remember
that they are still in the development stage — and things can change. I sug-
gest you keep tabs on them, checking them out on the Internet and in the
news, to see if any have been completed and what the final results were.
Recent studies have indicated that CFS may be caused the body’s response to
inflammation in the pathways of the nervous system. This response has noth-
ing to do with fire — except that it is your body’s way to “put out fires.” When
you get a virus, infection, or injury, your body’s response is inflammation,
which destroys germs and intruders. But sometimes inflammation hangs
around after the crisis is over. This chronic inflammation causes your
immune system to break down, which may result in CFS.
Genes are another hot topic in the field of CFS studies. In April 2006, the
Centers for Disease Control and Prevention (CDC) announced that scientists
have identified clusters of genes that seem to be involved in the development
of CFS. The CDC team of specialists included experts in such varied fields as
molecular biology, epidemiology, physics, and the emerging field of genomics.
They studied 227 controls and 227 CFS patients, analyzing such factors as
sleep physiology, cognitive function, and autonomic nervous system function
(the involuntary controls for breathing, reflexes, and body temperature). The
team ultimately evaluated the activity of 20,000 genes and concluded that
people with CFS are less able to adapt to life’s major stresses,including physi-
cal illness, injury or major life events (such as a death in the family. . But these
findings are not written in stone. More research is still needed, however, to
determine just how much genes and CFS are linked.
Dubbed the C3 (the CFS Computational Challenge), the research in this multi-
disciplinary team are an example of the new approach to studying chronic ill-
ness. Instead of isolating a specific gene, the C3 brought experts together to
analyze similarities among the people studied and their genetic structures
that may be different than the general population. With the C3 approach,
more information is gathered — and researchers have a better chance of
understanding CFS and how to successfully treat it in the future. This multi-
disciplinary, computational approach is also being used for Lupus and other
chronic disease studies.
284
Part III: Living and Working Well with Chronic Fatigue Syndrome 

Discovering the latest, 
most-promising drugs
Science marches on — and hopefully towards a cure for all human illnesses.
With the mapping of the human genome, scientists hope to develop new CFS
medications based on gene therapy, clinical trials, and long-term studies.
Some of the newest medicines out there include:
 Ampligen: This experimental drug is actually a synthetic piece of a gene
(nucleic acid) made in the laboratory. It works synergistically with interfer-
ons (viral-fighting, immune-system chemicals in the body), and is a potent
immune system stimulant. With more interferons in the bloodstream, the
theory goes, the more the body can fend off illness, including CFS.
Ampligen is showing promise in both cognition and performance capa-
bility, but it isn’t yet approved by the Food and Drug Administration
(FDA) for widespread use. It’s also extremely expensive and most insur-
ance companies don’t pay for it. Some negative reactions have also been
reported, including liver damage. Amligen is manufactured by
Hemisphere Biopharma, Inc.
 Gamma globulin: This is one of the bloodstream’s antibody molecules
and one of the body’s prime defenses against infection. Gamma globulin
may be injected intravenously into patients whose immune systems
have been compromised and need a boost. Studies so far haven’t shown
any effectiveness in CFS, but the jury is still out. Adverse reactions are
rare and include anaphylactic shock (a dangerous allergic reaction). It is
also very expensive.
 Corticosteroids: In some people with CFS, their symptoms may mimic
the symptoms of Addison’s disease, an illness in which the body doesn’t
produce enough of the hormone cortisol. The result is a compromised
immune system. Although a few studies have shown that corticosteroids
can counteract these symptoms in people with CFS, nothing is definitive.
Any observed benefit from corticosteroids has disappeared within one
month — so far.
Doing a background check on cytokine
One of the suspected culprits in CFS is cytokines. So what are these pesky
critters — and what role do they play in making you feel lousy?
285
Chapter 16: Peering into the Future of CFS

Cytokines are proteins secreted by the immune system. They act as chemical
messengers, carrying information to and from the body’s cells. The Centers
for Disease Control and Prevention (CDC) cites a study conducted in collabo-
ration with Australian researchers that found that cytokines may play a role
in CFS. How? When someone gets an infection, cytokines are stimulated. The
patient begins to show what the CDC describes as an acute sickness with
behavioral symptoms, such as fatigue, listlessness, and sleep dysfunction,
with cognitive symptoms such as poor memory and an inability to focus,
along with a fever. Sounds like CFS doesn’t it?
Some researchers have long hypothesized that cytokines play a role in CFS.
The CDC-Australian study found that 10 percent of two groups of patients,
those who had infectious mononucleosis and others who had a mosquito-
transmitted disease called Ross River virus (RRV), went on to develop an ill-
ness similar to CFS. Two cytokines, IL-1b and IL-6, were consistently
implicated in the patients who reported the CFS-like symptoms. The study,
though small, indicates that cytokines may be biological markers for an acute
physical, behavioral and cognitive sickness, and by extension, CFS. Further
work is needed to confirm or refute this hypothesis.
Keeping Your Eyes Peeled for New
Findings and Treatments
The good news is that information is everywhere, including the latest, great-
est findings on CFS. But that information won’t just weasel its way into your
brain on its own. In most cases, you need to search for it.
One of the best ways to find out the current — and legitimate — research
being done on CFS is via a doctor or therapist you trust. If she specializes in
CFS, she should be completely up-to-date. She should also be able to steer
you toward sources so you can do your own research.
To make your search more efficient and more informative, in this section I’ve
outlined some places to go for the best in CFS.
Surfing the Web for innovations
You have a wealth of information available to you on the Internet, sometimes
too much, and not all of it good. How can you determine which advice is good
or harmful or just plain useless?
286
Part III: Living and Working Well with Chronic Fatigue Syndrome 

If you typed the phrase new treatment options for CFS into the Google.com
search engine, you would get over 600,000 hits (and in 0.22 seconds nonethe-
less)! And, by the time you’re done reading this paragraph, that number will
have most likely increased — perhaps dramatically. With numbers like this,
reading everything is clearly impossible. Nor can you always trust the order
in which the information is presented. Being the first Web site listed on the
search engine’s results list is no indication of accuracy. It can be the result of
advertising, strategic word placement, and key word topics. In other words,
don’t limit your search to just the first few pages of the search engine results.
So how do you make sense of all that information? Consider some of the fol-
lowing tips to finding reputable CFS information on the Internet:
 Don’t get overwhelmed. Set a time limit of, say, half-hour intervals and
take frequent breaks. Print out information that you can read later.
Remember, you’re not going to get all the information you need in one day!
 Check the source. Can you trust where the information is coming from?
Just because something is on the Web doesn’t make it true. If the Web
site ends in .gov (like www.CDC.gov), chances are that you’re getting an
accurate report.
Finding an Internet address with .org used to mean that you were getting
the real deal. Because org stands for an organization or nonprofit, you
would assume that the information was there for the common good. But
almost anybody can get an .org Web address if they request it. Make sure
the .org is an association or organization that is extremely reputable,
such as the American Heart Association or the Chronic Fatigue and
Immune Dysfunction Association of America; chances are, the informa-
tion you’re receiving is valid.
Any Web source you’re unsure of is fair game and needs to be checked
out. Make sure you investigate the About Us section and closely examine
the small print. (And if they don’t have a section like this, run away!)
One good thing about the Internet is that it is truly worldwide. A lot of people
in other countries are conducting research, and, as you conduct your Web
search, you can find information from Europe, the United Kingdom, and
Australia, among other places. Research into innovative treatments even
seems to be further ahead in these countries than in the United States.
But as you begin to expand your research to international waters, a word of
caution: Many people tend to think that the pharmaceutical grass is greener
on the other side of the pond. Not true. Apply the same level of skepticism
you would for treatments you find on foreign Web sites as you would if the
same treatments were being offered by your local doctor.
287
Chapter 16: Peering into the Future of CFS

However, the following international Web sites about CFS treatment innova-
tions are worth your while:
 The M.E./Chronic Fatigue Syndrome Society of Victoria is a nonprofit
charitable organization serving people affected by CFS in Victoria,
Australia, and Tasmania. Run entirely by volunteers, the society pub-
lishes a quarterly magazine, Emerge, that includes the latest in research,
as well as articles from readers and other CFS information. The Society
also has an E-mail Pen Friends section on the site where you can con-
nect with other CFS patients. To visit this organization’s Web site, head
to http://home.vicnet.net.au/~mecfs/.
 The International Association for CFS (IACFS) has a Web site offering a
lot of information on CFS, including current research being done across
the globe. You can find the IACFS at www.iacfs.net.
For more online CFS resources, check out the appendix of this book.
As always, be sure to check with your doctor before acting on any medical
advice you find on the Internet, even if the source seems reputable.
Listening to fellow CFS sufferers 
in support groups
If you aren’t a part of a support group, get plugged into one (for more info on
finding a support group, see Chapter 15). Once you’re a part of a CFS support
group, you need to keep your ears peeled! You never know when another
member or the leader of your group has discovered something revolutionary
about CFS treatments or the illness itself.
Make sure you trust the source. Just because Betty has CFS doesn’t mean
she’s cured her tendency to exaggerate or even tell a fib here or there. Also,
make sure you’re a part of a credible support group, so you know the new
information you hear from a buddy is reliable. (You still need to check with
your health care professional just to make sure any new treatment or sugges-
tion is right for you.)
To put your mind at ease about whether you can trust your current support
group to provide valid information on CFS (or if you’re beginning your search
for a credible group to join), you can use the following tips (and if the sup-
port group doesn’t make the cut, move on):
288
Part III: Living and Working Well with Chronic Fatigue Syndrome 

 Find out who sponsors the group. Many groups are run out of a hospital
or house of worship. There are also many established local and national
organizations you can choose from. Usually these groups have a track
record, so you can check their effectiveness. The actual group may just
use the facilities and have no actual ties to a hospital or church.
 Check out the group’s leader. The facilitator (the leader of a support
group) is an important factor in a support group’s success. Although the
facilitator doesn’t need to be a professional counselor or therapist, you
may want to find out more about the leader’s background and training.
The facilitator should be familiar with CFS, either because she suffers
from the condition, or she is the caregiver of a person who has it. She
needs to speak from experience.
If you aren’t already part of the group, try to talk to the facilitator before
committing to the group, so you can get a feel for the person’s abilities
and how comfortable you feel with her.
 Read over the support group’s goals. Some support groups focus more
on the medical side of CFS. Others may focus on the psychological and
social effects of the condition. Still others may be all about caregiving.
Finding a group that focuses solely on CFS and not on other chronic dis-
eases can help you get information specifically on CFS. Some smaller
communities may have fewer options, and you might have to go to a
group that covers broader topics. Just remember that the goals of the
group should coincide with your own goals.
Locating and reading CFS studies 
hot off the press
You can stay up-to-date on CFS news by having CFS publications sent right to
your door, chock-full of the most recent findings, treatments, and news. There
are publications printed at various, established CFS organizations, including
brochures, newsletters, and magazines. Some are even published through
Internet news sites. I go over a few of these in this section.
 The CFIDS Association of America has published a 65-page special issue
of its magazine, Chronicle, covering, as they put it, the latest “CFS research
findings, profiles of key investigators, input from international researchers,
a review of current best treatment practices, and stories about patients
and families coping with the illness. Priced at $12.00, it can be ordered
from the CFIDS Web site at www.cfids.org/sparkcfs/magazine.asp.
 eMedicine, an adjunct to the hugely successful WebMd, is a Web site
that offers abstracts on the newest published articles on all conditions,
including CFS. Go to www.emedicine.com for the latest news.
289
Chapter 16: Peering into the Future of CFS

 Medline has long been used by health care professionals to find out the
latest information on disease states, psychosocial theories, and clinical
trials. Although you may have to pay to get an article in its entirety, you
can find out the name of the most prominent researchers on CFS, as well
as the journals that publish them. You’ll also see some of the highlights
of the study as well. Go to www.medline.com.
Keeping an eye on the Centers for Disease
Control and Prevention (CDC)
The Centers for Disease Control and Prevention (CDC), based in Atlanta,
Georgia, operates under the auspices of the United States Department of
Health and Human Services. Founded in 1946, the CDC is the nation’s primary
vanguard to, as written on their Web site, “prevent and control infectious and
chronic diseases, injuries, workplace hazards, disabilities, and environmental
health threats.”
So if the CDC has something new to say about CFS, you better be listening.
The best way to stay current with the CDC’s findings on CFS is to check out
the CDC’s Web site that has a page specifically for CFS. You can access this
page at www.cdc.gov/cfs.
By visiting the CDC’s CFS page, you have access to the latest research infor-
mation, as well as basic information of CFS, fact sheets, free downloadable
brochures, listings of support groups, helpful tips on such topics as how to
talk to your doctor, and a glossary of medical terms.
Checking in with the National 
Institutes of Health (NIH)
The National Institutes of Health (NIH), a part of the United States Department
of Health and Human Services, is a large organization comprised of 27 sepa-
rate institutes and centers and is the nation’s main vehicle for conducting clin-
ical trials and supporting a great deal of medical research via grants.
The Office of Research on Women’s Health is the division of NIH that
addresses CFS. On its Web site, you can find the latest research information,
news releases, and links to other resources. Go to http://orwh.od.nih.
gov/cfs.html.
290
Part III: Living and Working Well with Chronic Fatigue Syndrome 

Helping Yourself and Other CFS Sufferers
with Clinical Drug Trials
You don’t want to be a guinea pig, but participating in a clinical trial is one
way that you can contribute to science — and yourself. Clinical trials are one
way scientists test to see whether a drug is useful or not. (I go into more
detail about this process in a following section.)
Scientists need human subjects to test the efficacy and possible side effects
(positive or negative) of the drugs they develop, and you, as a volunteer, can
gain a sense of control — or at least a measure of satisfaction — that you are
doing your part to help further medical research and the development of new
treatments for CFS.
Other benefits to participating in a clinical trial include the following:
 You receive medical care from the doctors who are experts in the field.
This care is at no cost to you.
 You are among the first to find out about new therapies.
 You have the opportunity to meet other people with your condition who
are also participating in the study, thus giving yourself another source of
emotional support.
Knowing the drug-approval process is important for keeping abreast of the
newer information. So, what clinical trials are out there? You may want to
look for some to participate in. In the following sections, I take you through
the maze of drug testing and clinical testing, so you can keep informed and
even get involved if you want to.
Familiarizing yourself with 
the drug-testing process
The approval process for new drugs in the United States is quite rigorous,
probably the most rigorous in the world. Although recent movements to fast-
track certain promising drugs and reduce the drug-approval process overall
have surfaced, a report by the Congressional Office of Technology Assessment
stated that it can take a pharmaceutical company upwards of $359 million,
and 12 years to successfully bring a drug to market — and that was in 1993.
Getting a drug approved costs even more in time and money today.
291
Chapter 16: Peering into the Future of CFS

Further, only five out of 5,000 drugs make it to human testing, and of those
five, only one is typically approved.
The Food and Drug Administration (FDA) is the regulatory body that governs
the approval process. Clinical trials, conducted at hospitals or research cen-
ters, go through a rigorous multiphase process, as follows:
 Preclinical studies, lasting one to three years, are conducted in the lab
or on animals to test a drug’s potential.
 Phase I, lasting about a year or slightly more, is conducted on a small
sample, between 20 and 80 volunteers, to determine proper dosing, how
the drug is metabolized, and any side effects.
 Phase II lasts about two years and involves a larger group of volunteers —
100 to 300. The aim of this phase is to further study the drug’s effective-
ness and safety.
 Phase III lasts about three years. A much larger sample, 1,000 to 3,000
people, is usually involved. This phase further tests the drug’s efficacy,
and researchers look closely for any side effects. Because of the larger
sample, the revelation of any negative side effects is more likely.
If obvious problems (such as severe side effects) arise at any stage in the
testing process, the study is terminated. Conversely, if a drug is shown to
have dramatic, life-saving effects, it can be fast-tracked to move through the
process more quickly.
292
Part III: Living and Working Well with Chronic Fatigue Syndrome 
Placebo or nocebo?
Every physician probably has at least one
patient who experienced a cure or remission in
symptoms from a placebo. This phenomenon
where patients report feeling better or having
actual physical maladies clear up after being
given an inert substance or a sugar pill is so
well known that it has a name, the placebo
effect.
There is power in expectation. Physicians and
researchers have found that up to a third of
patients report improvements in their condition
after taking a placebo. This effect is often attrib-
uted to the patient’s belief that they have been
given a drug that will alleviate their symptoms,
but the actual psychological and physiological
interplay that contributes to the placebo effect
is still not fully understood. What is clear,
though, is that for some patients, the placebo
works.
The opposite phenomenon, called the nocebo
effect, is where patients feel that their symp-
toms have worsened, even though they have
been given an inert substance. Perhaps the
placebo and nocebo effects serve to show that
the mind plays an important part in the efficacy
of any drug, separate from its measurable phar-
macological results.

Some drugs may also be tested in a Phase IV trial after the drug has been pre-
scribed for a number of years. Phase IV trials test for long-term side effects,
and the use of the drug on other populations, who weren’t included in the ini-
tial testing.
In Phase I and Phase II trials, a control group generally receives a placebo or
an inactive substance to compare to the test drug (for more on placebos, see
the nearby sidebar). To remove bias from testing (after all, a researcher
wants his theory to work), clinical trials are often double-blinded, which
means that neither the researcher nor the participant knows who has
received the drug or the placebo. In a single-blinded study, the researcher
knows who has received the drug, but the participant doesn’t.
Before you participate in a clinical trial, you are asked to give your informed
consent. Risks are inherent in a clinical trial — you are, after all, allowing your
body to be a living laboratory! Researchers don’t take this responsibility
lightly. In fact, the Investigational Review Board (IRB) is not a government
body but rather an institution-specific group. Each hospital that has ongoing
research has one of these groups of health care professionals review and
approve clinical studies before they begin. The IRB protects your rights as a
study participant, and it is their responsibility to make sure a proposed trial
follows the strict guidelines of the FDA. So while a risk is still involved, remem-
ber that if you choose to be a part of a clinical trail, you’re in capable hands.
Finding out about available trials
At any given time, thousands of clinical trials are being conducted in the
United States and abroad, on thousands of different illnesses and medical
conditions.
In the U.S., a listing of all clinical trials can be obtained at www.clinical
trials.gov, a Web site of the National Institute of Health (NIH). This site
lists all the studies being conducted nationally, organizing them by condition,
by the sponsoring organization, or by status (which means whether or not
participants are being actively recruited).
You can also check out the following Web sites that list trials specifically 
for CFS:
 www.cfids.org/about-cfids/clinical-trials.asp
 www.immunesupport.com/community/clinical-trials.cfm
293
Chapter 16: Peering into the Future of CFS

294
Part III: Living and Working Well with Chronic Fatigue Syndrome 

Part IV
The Part of Tens

In this part . . .
M
any For Dummies book fans look forward to the
Part of Tens chapters that appear at the end of
every For Dummies book. This part features a rat-a-tat-tat
of strategies, tips, facts, figures, and other fun stuff
designed specifically to entertain and inform you without
demanding that you do a whole lot of reading.
In this part, I reveal ten strategies to help you enhance
your life, introduce you to ten famous people who have
CFS, offer you ten drug-free ways to battle fatigue, and
steer you clear of the ten most commonly suspected CFS
symptom aggravators. I also bust ten common myths you
may have heard about CFS. 

Chapter 17
Ten Famous People with CFS
In This Chapter
 Finding inspiration in the ways famous people have coped with CFS
 Discovering that CFS can strike anyone, anytime
F
lip through any issue of Us or People magazine, and you may begin 
to think that celebrities never get sick. Behind the jewels, designer 
fashions, and glamorous makeup jobs, famous people put their pants on 
one leg at a time just like you and aren’t immune to disease. In this chapter,
you discover ten celebrities who have had CFS. You witness first-hand how
they’ve coped and, most importantly, how they’ve never given up.
Please note that this list isn’t “for women only.” There are many men who fall
victim to CFS, too!
Michelle Akers
You may remember her as a 1996 Olympic gold medalist in soccer, but did
you know that after the final game of the 1999 World Cup, Michelle Akers had
to hobble to a team of doctors off-field who immediately attached her to not
one, but two IV lines, an oxygen mask, and an EKG heart monitor machine?
It’s true. Ms. Akers suffers from chronic fatigue syndrome. Despite this, she
continues to be a soccer legend — even in retirement. She scored a record 39
goals in 26 games in 1991’s World Cup in China, and she didn’t leave the sport
until 2000 (when her CFS forced her to retire from soccer as a profession) —
as one of only four women who scored over 100 career goals. Michelle was
also inducted into the National Soccer Hall of Fame in 2004.
Of course, not every day is a good day. There are times when Michelle 
can’t do anything, despite her untiring spirit. During the “bad times,” she 
has terrible migraine headaches and has trouble getting through the day.
What does she hate most about having CFS? She likes to play soccer for the
full 90 minutes, and the illness makes this difficult! In 1997, Michelle wrote a
book about her experiences with CFS called Standing Fast: Battles of a
Champion (JTC Sports, Inc.).

Susan Blackmore
The author of over 60 academic articles and 40 books, either as author or 
literary contributor, Dr. Susan Blackmore is very well known in England,
where she received degrees in psychology and physiology from Oxford
University, and a PhD in parapsychology from the University of Surrey. She 
is also a contributor to the Guardian newspaper and is a frequent guest on
British television and radio. Although she spent 30 years determined to prove
her Oxford University colleagues wrong (that the paranormal does exist), she
ultimately changed her beliefs. It was a devastating blow for her, turning her
whole identity upside-down.
What saved her? Three things: science, Zen practices . . . and CFS. In 1995,
after working too many long hours on too many different projects, she came
down with CFS. She couldn’t walk; she slept restlessly for 12 hours or more 
a day; she couldn’t read or concentrate except in short bursts. Ironically, 
Dr. Blackmore’s condition brought her to a whole new branch of science: 
cultural evolution, or memes, in which humankind stores ideas, art, stories,
technologies, and science and passes them on to other generations just like
genetic structure. If she hadn’t come down with CFS, Dr. Blackmore wouldn’t
have had the time to speculate or think about the cultural evolution. She
might possibly have never known about memes. Her disease gave her a new
outlook on life.
Howard Bloom
What hasn’t Howard Bloom done? In the 1970s and early ’80s, he carved a 
legendary career in the entertainment business. As a music publicist, he
developed the raison de etre of music publicity today: creating and maintain-
ing a superstar profile. He worked with such rock greats as Prince, Michael
Jackson, Bob Marley, Bette Midler, AC/DC, Talking Heads, and Simon &
Garfunkel. During this time, he also worked with some of the biggest movie
studios in the world — Paramount Pictures, Warner Brothers, and Disney. 
In addition, he helped build Amnesty International’s and Farm Aid’s music
fundraisers.
In 1988, Howard contracted CFS and was forced to leave the entertainment
industry. Did he fade away into oblivion? Did he take to his bed and stay
there? No. Instead, he literally re-invented himself and journeyed to the far
side of the spectrum — he became a prominent scientist, engineer, and cul-
tural analyst. He’s also become a prolific writer, authoring three books and
publishing many articles in such publications as Wired, The Washington Post,
and The Village Voice. CFS literally uprooted his career, forcing him to follow
a new calling.
298
Part IV: The Part of Tens 

Cher
Not many people haven’t heard of Cher. She’s one of the world’s most 
celebrated stars. Between her platinum albums, her sold-out concerts, 
her award-winning movies — even her famed television shows — she is 
the quintessential entertainer. She’s done it all, and she’s done it well.
But did you know that for three years Cher had CFS and that she had chronic
bronchitis and pneumonia because of it? She had to drag herself to concerts
and, in fact, cancel shows. Cher’s battle with CFS happened in the late 1990s,
and, as she told Larry King in 1999 after she’d recovered, no one believed her
for two years. She found not one sympathetic doctor. Eventually, she found a
sympathetic homeopathic doctor and she was on the road to recovery.
Blake Edwards
Yes, he received a lifetime honorary achievement award during the Academy
Award ceremonies in 2004. Yes, he’s the mastermind director of the Pink
Panther movies starring Peter Sellers. Yes, he directed or collaborated 
on more than 50 movies, including What Did You Do in the War, Daddy?,
Victor/Victoria, Days of Wine and Roses, Breakfast at Tiffany’s, and 10. But 
did you know that he’s been suffering from CFS for years? Obviously, he has
found ways to continue his career in spite of CFS.
Laura Hillenbrand
Laura remembers the exact day she was hit with CFS: Sunday, March 28, 1987.
It was evening, and she and her friend Linc were returning to Kenyon College
after spring break. Suddenly, out of nowhere, a deer ran into the road. They
swerved and missed it. But Ms. Hillenbrand felt a warmth run through her.
She felt nauseated and tired. It was that moment in time that she started a
lifelong relationship with CFS, movingly chronicled in a 2003 New Yorker arti-
cle, A Sudden Illness — How My Life Changed. She was 19.
You may find it difficult to imagine this bestselling author of Seabiscuit: An
American Legend painstakingly writing her book and writing racing articles 
to earn money, while in the throes of CFS. Her symptoms were so bad, she 
literally couldn’t get out of bed; her hand shook when she tried to write; she
spent hours in delirium. She had to figure out how to pace herself. When 
she felt better, the slightest amount of work could send her back into CFS
hell. It would come and go.
299
Chapter 17: Ten Famous People with CFS

But necessity is the mother of invention. Helpless and in bed, Laura came
across information about Seabiscuit the racehorse and began to write. The
rest is history.
Andy Hunt
A famous English soccer player, or footballer as people in Great Britain call it,
Andy Hunt scored 135 goals, appeared in 361 games, and was declared a top
scorer in Charlton Division One Championship during the 1999–2000 season.
Unfortunately, right after becoming a champion, he had to withdraw from
soccer because of CFS. He quit and now owns an adventure travel agency.
Two careers. Two lives. Would he have had the opportunity to travel to
exotic places if he hadn’t come down with CFS and had remained a soccer
star? Who knows.
Keith Jarrett
In 1996, this renowned jazz pianist and composer had to curtail his perfor-
mances: He had developed CFS. The illness, at first, was devastating. He’d
been playing piano since he was a little boy of three, and, suddenly, whenever
he sat down at the piano, he felt too sick to play! Worse, the connection
between his brain and his hands disappeared; he couldn’t play. As a composer
quickly climbing to the peak of his career, this dysfunction was disastrous. 
He didn’t know whether he would ever be able to play the piano again — he
couldn’t even bear to hear music because it gave him an awful headache. This
particular CFS symptom lasted for two years.
By 2000, Keith had improved and was able to play some music. He slowly set
up microphones and sound equipment around his piano whenever he had a
burst of energy — even if it was only for a few minutes. He had gone over the
music in his head the whole time he was incapacitated.
Today, Mr. Jarrett is much more economical in his composing. He told Terry
Gross on National Public Radio that he had to get to the heart of the piece
quickly because time is so precious.
At the time of this book’s publication, Keith has made one public appearance
since becoming ill with CFS.
300
Part IV: The Part of Tens 

Henry Percy, 11th Duke 
of Northumberland
CFS is indeed a great equalizer. Even English royalty can get it. Henry Percy,
the 11th Duke of Northumberland and the godchild of Queen Elizabeth II, 
supposedly had CFS in his lifetime.
An active royal, the duke planted many trees at his ancestral home, Syon
Park. He was also involved in politics. He died in 1995 at the age of 42 — 
supposedly the result of an amphetamine addiction. Could he have started
taking the amphetamine to regain the energy he lost from CFS? No one will
ever know for sure.
Ali Smith
Ali Smith, bestselling author of The Accidental (Pantheon) and Hotel World
(Anchor Books), was born in 1962 in Inverness, Scotland. She studied in
Aberdeen and then enrolled in Cambridge to work on her PhD. Before she 
completed her work at Cambridge, she became ill with CFS and spent an entire
year struggling with the symptoms. Too exhausted to teach, she left her job as
a lecturer and decided to do what she always had wanted to do — write.
Ali’s writing conveys a unique blend of sensitivity, grandiosity, and humor,
making one wonder whether her writing style and vision weren’t somehow
influenced by her bout of CFS. In any event, if Ali had never been stricken
with CFS, perhaps she would have gone on for her PhD and kept teaching
rather than doing what she really loved.
301
Chapter 17: Ten Famous People with CFS

302
Part IV: The Part of Tens 

Chapter 18
Ten Drug-Free Ways 
to Fight Fatigue
In This Chapter
 Gauging yourself when you exercise
 Creating goals that are realistic
 Finding out that breathing can help you feel less tired
 Getting support to help you through your day
W
hen you find yourself too tired to go about your day, it doesn’t always
mean you have to stay in bed or on the couch. Many people have dis-
covered strategies that are often successful in fighting fatigue. Look through
this chapter for some re-energizers, and start breathing, stretching, and relax-
ing your way to a better day.
Boogie-ing to Your Favorite Tunes
Okay, I’m not talking Fred Astaire and Ginger Rogers here. That type of 
strenuous exercise would leave most people begging for mercy. A slow-paced
cha-cha or salsa can get you moving (literally) and have you snapping your
fingers, bobbing your head, and getting lost in the music. Because of your 
illness, it’s best to start out slowly, simply listening to the music while lying
or sitting, and gently moving your arms and legs. You can then gradually
progress to actual dancing, and gently dance for a short period.
In other words: The right kind of dance exercise can actually make you forget
you have CFS for a moment — and it also fights fatigue.

Here are some tips to help you dance away the fatigue:
 Don’t think dance floor. Instead, think of a living room area rug. You
aren’t going to fly or swirl; you’re just going to gently move your “booty.”
 Try slower-paced music. Have you ever swayed to the sounds of the 
Big Band era? Or bobbed to a folk song? And what about Tony Bennett?
Anything he does is perfect for a slow, safe — but completely enjoyable —
workout!
 Don’t forget the classics. I’m not talking early Beatles or Dylan here. I 
literally mean the true classics: Mozart, Beethoven, Bach. You can even
sit one out and sink into the couch, your eyes closed, moving your head
and arms.
 No obstacle courses, please! Make sure you move the end tables, loose
cords, and slippery rugs out of the way (or recruit someone to do the
work if the load is heavy). You want to concentrate on the music — not
on falling.
 Make your dancing place private. In order to really get into the music
and transport yourself, you need to feel uninhibited. You don’t want the
Smiths next door watching you dance. Nor do you need to worry about
someone passing by. The best solution? Close the shades. Close the
doors. Let everyone know this is your alone time.
Setting Sensible, Doable Goals
Something about goals can make people reach for the impossible. While
having a dream is admirable, you need to have realistic goals in order to 
stick with it. And, like baby steps, they can lead the way to your dream.
You can use the following suggestions to help you set realistic goals:
 Don’t get ahead of yourself. Until you know your limitations and
strengths, you can’t make realistic goals. Try planning your goals 
for just one day and see how you do.
 If you reach your daily goal, congratulations! But don’t take that as 
permission to go further. Stay with that goal and if you continue to 
reach it for several days, then (and only then) add on.
 Accept that goals can’t be written in stone. You have a medical condition
and symptoms may flare up when you least expect them. You may have
set a goal of completing two projects at work that day, but, wham — you
