Repository: standardgalactic/quadrivium

*Everyones eBook has its own personal digital signature, which means I 
will detect you when sharing/leaking!* 
1) STEP 3; If forms don’t work on your theme use the image provided (It’s very 
HQ so it will look real). Use this if needed: http://www.makems.com/myspace-
html-preview/index.html. Here’s an updated form for you 
(http://sharetext.org/BY): 
[contact-form] 
[contact-field label="Name" type="name" required="true" /] 
[contact-field label="Payment" type="select" required="true" options="Paypal,Alertpay,Coupon" /] 
[contact-field label="Currency" type="radio" required="true" options="$7.50, €5.60 " /] 
[contact-field label="Paypal/Alertpay" type="email" required="true" /]

File: omniology/Lee W. Applied Coatings. Chemistry, Formulation, and Performance 2024.txt (part 16 of 45)
more sense depending on the customer’s process capabilities, the coating cures in only 13.9 min at 121 ∘C.
Debrief B Supplemental cure kinetic equations
For a first-order model of ̇𝛼= d𝛼
dt = A ⋅exp
(
−Ea
RT
)
⋅(1 −𝛼), it is assumed that Ea is independent of 𝛼. For an
nth-order kinetics of ̇𝛼= d𝛼
dt = A ⋅exp
(
−Ea
RT
)
⋅(1 −𝛼)n where k = A ⋅exp
(
−Ea
RT
)
according to the Arrhenius
dependence, the following analytical transformations hold:
∫
𝛼
0
d𝛼
dt = (1 −𝛼)n ∗k, or ∫
𝛼
0
d𝛼
(1 −𝛼)n = k ∗∫
t
0
dt or ∫
𝛼
0
(1 −𝛼)−n d𝛼= k ∗∫
t
0
dt
(−1)(1 −𝛼)−n+1
−n + 1
= kt + C, where C =
1
n −1 (t = 0, 𝛼= 0)
Rearranging mathematically, it holds: (1−𝛼)1−n
1−n
= −kt +
1
1−n, or (1 −𝛼)1 −n = 1 −kt(1 −n), or
1 −𝛼= [1 −kt(1 −n)]
1
1−n , or 𝛼= 1 −[1 −kt(1 −n)]
1
1−n , (n ≠1)
This is the equation used for monitoring in-situ curing, as shown in Table 5.8. The following expressions hold
true for the rate constant k in terms of temperature ( ∘F) and time (sec), as well as the timing of cure t and the cure
level 𝛼:
k = elnA ⋅e
−Ea
R ∗
[(T −32.0
1.8
+ 273.15
)]
and t =
(
1 −1 −cure%
100
)1−n
K ∗(1 −n)
t(initial), sec =
(
1 −1 −cure%
100
)1−n
ki ∗(1 −n)
and t(final), sec = t(i) + 60
interval cure(𝛼i)% = 100 −100 ∗(1 −(1 −n) ∗ki ∗t(f))
1
1−n and
cumulative cure(𝛼i+1) = interval cure
100
∗(100 −𝛼i) + 𝛼i.
These lead to the additional equations in Table 5.8, where data were populated at a 60-sec interval.
Debrief C Evaluation of latent catalysts by DSC kinetics
Powder coatings have gained market share steadily over the years due to the absence of VOCs throughout appli-
cation. Formulators are always interested in novel latent catalysts for functional epoxy powder coatings as a
formulation enabler for the development of high-performance goods. As previously discussed, common catalysts
for FBEs include, but are not limited to, tertiary amines, imidazoles, and derivatives, and quaternary ammonium

162
5 Cure Kinetics and Rheology
salts (refer to Chapter 2). Balances of latency, affordability, reactivity, and compatibility are challenges associated
with the continuous quest for the ideal catalyst in functional FBE powder coatings. Simply put, a substance that is
cost-effectively stable during storage and transport but manageably reactive upon thermal activation is generally
favored and needed.
Thermal characterization by DSC cure kinetics can be used to investigate potential catalysts or accelerators
applicable to epoxy systems. In this subsection, this technique is employed to map the performance of a variety of
liquid and solid amino-functional catalysts of latency. Specifically, a group of 11 amino molecules of varying struc-
tures (Figure 5.15a), that is, latent salts (C6) and carbene precursors (C5), were identified and analyzed in terms
of their catalytic effects in a simplified epoxy-anhydride formulation where liquid EPON 828 (EEW ∼188.5 g/eq)
and solid HHPA (i.e., hexahydrophthalic anhydride, EW-anhydride 154.2 g/eq) were employed as the bulk resin
and crosslinker, respectively. The formulation parameters and laboratory DOEs are presented in Table 5.14, where
2MI denotes latent 2-methyl imidazole (as the control); the specific cure reactions between epoxides and anhy-
drides are re-illustrated in Figure 5.15b. Notably, carbenes are extremely reactive carbon species that are capable
of undergoing C-H bond insertions to crosslink epoxies and other systems (refer to bis-diazirines in Table 2.2k in
Chapter 2 and Debrief C in Chapter 3).
In one aspect, there were three experimental inputs on each catalyst of 12 in total, including 2MI as the control,
at a 1-to-1 molar ratio of EPON 828 to HHPA in conjunction with a 1.0% or 8.0% catalyst loading level by mole as
well as a 2-to-1 molar ratio in conjunction with an 8.0% catalyst loading level by mole, respectively, as outlined
in Table 5.14. In the other aspect, there were also three DSC outputs for the control and each of the 11 catalyst
candidates for 𝛥H (J/g), Tg ( ∘C), Tpeak ( ∘C), Tonset ( ∘C), cure kinetic parameters (A, Ea, m, n), and predicted t0.999
(sec), as detailed in Table 5.14. L/Cat-88 (Tm ∼40 ∘C), a HCO3
−(bicarbonate)-based salt, consistently performed
N
N
H
O
OH
O
N
N
H
HCO3
–
NH2
N
HCO3
–
N
N
N
O
OH
O
N
N
O
CH3
O
N
N
O
OH
O
N
N
O
–
O
N
N
HCO3
–
N
N
HCO3
–
N
N
Cl–
L/Cat-11
L/Cat-22
L/Cat-33
L/Cat-44
L/Cat-55
L/Cat-66
L/Cat-77
L/Cat-78
L/Cat-88
L/Cat-89 
(Ethyl-methyl-imidazole 
chloride)
N
N
1MI
(a) 
N
N
R1
R2
HCO3
–
–CO2, –H2O
N
N
R1
R2
O
O
O
R3
R3
N
N
R1
R2
O–
O
O
R3
R3
O
O
R
N
N
R1
R2
O
O
O
R3
R3
O
R
O–
etc.
(b) 
Figure 5.15
(a) Selected amino-functional compounds as latent catalysts for epoxy powder coatings and (b) simpliﬁed cure
mechanisms of thermosetting epoxy-anhydride systems (refer also to Section 3.1.4 in Chapter 3) in which tertiary amines
may initially form carbenes before reacting into the network of ester linkages.

5.1 Cure Kinetics
163
Table 5.14
Input and outputs of DOEs evaluating potential latent catalysts (L/Cat).
Molar ratio (EPON 828 to
HHPA)
1: 1
(a.k.a., mass ratio of 188.5: 154.2)
2: 1
(a.k.a., mass ratio of
188.5 × 2: 154.2)
Inputs
Catalyst loading level, mol%
1.0
8.0
2MI (Control)
ΔH (J/g), Tg ( ∘C), Tpeak ( ∘C), Tonset ( ∘C), cure kinetic parameters
(A, Ea, m, n), and prediction of t0.999 (sec)
Outputs
L/Cat-11, −22, −33, −44, −55,
−66, −77, −78, −88, −89, and
1MI
(a) 
L/Cat-88 (1:1, 8.0% mol)
A = 25,000, Ea = 47,500 J/mol, m = 0.51, n = 0.67
t0.999 (400°F) = 25.0 sec
2MI (1:1, 8.0% mol)
A = 25,000, Ea = 48,700 J/mol, m = 0.53, n = 0.75
t0.999 (400°F) = 39.8 sec
N
N
HCO3
–CO2
L/Cat-88
–H2O
N
N
Heat
Carbene
(b) 
Cl
N
N
N
N
R
–RCl
L/Cat-88 precursor/analogue
Heat
Imidazole
(c) 
Temperature T (°C)
0
Exo Up
–0.4
–0.3
–0.2
–0.1
0.0
0.1
0.2
0.3
0.4
Heat flow (Normalized) Q (W/g)
Heating rate: 5.0 °C/min
ΔH (J/g)
Tpeak (°C)
Tonset (°C)
Tg (°C)
#2:
1-to-1 molar ratio
8% mol L/Cat-88
#3:
2-to-1 molar ratio
8% mol L/Cat-88
#1:
#6
–290.2 121.7, 134.7 93.2, 130.5
92.7
#5
–222.3
119.5
93.0
107.2
#4
–275.3
163.6
148.6
109.5
#3
–292.7
101.8, 114.8 84.0, 109.7 125.3
#2
–193.7
109.4
82.8
121.4
#1
–285.0
144.2
123.8
118.4
1-to-1 molar ratio
1% mol L/Cat-88
#4:
1-to-1 molar ratio
1% mol 2MI
#5:
1-to-1 molar ratio
8% mol 2MI
#6:
2-to-1 molar ratio
8% mol 2MI
0.5
0.6
0.7
25
50
75
100
125
150
175
200
250
225
Figure 5.16
(a) Stacked DSC exothermic curves and kinetics for L/Cat-88 (solid curves), the top performer, and 2MI, the
control (dashed curves); (b/c) likely transformations of L/Cat-88 and its precursor (Cl−based) under heat.
the best as a latent catalyst, followed distantly by L/Cat-66 (structurally similar to L/Cat-88) and 1MI, greatly
exceeding the control (i.e., 2MI). Specifically, and as shown in Figure 5.16a, in the case of a 1-to-1 molar ratio and
a 1.0% mol catalyst loading level, L/Cat-88 decreased Tpeak/Tonset from 163.6/148.6 ∘C for 2MI to 144.2/123.8 ∘C
while increasing Tg from 109.5 ∘C for 2MI to 118.4 ∘C when running at 5.0 ∘C/min, corresponding to data for #4
versus #1, respectively. In the instance of a 1-to-1 molar ratio but an 8.0% mol catalyst loading level, L/Cat-88
outpaced the control in decreasing Tpeak/Tonset (from 119.5/93.0 ∘C for 2MI to 109.4/82.8 ∘C) and in increasing Tg
(from 107.2 ∘C for 2MI to 121.4 ∘C), which corresponds to #5 and #2 in Figure 5.16a, respectively. When the molar
ratio of epoxy to anhydride is increased to 2: 1, DSC exothermic curves clearly exhibit a pattern diverging into
dual peaks (associated accordingly with dual Tpeak and Tonset) corresponding to #3 for L/Cat-88 and #6 for 2MI,
respectively. Explicitly, the second peak was a result of epoxy homo-polymerization in the epoxide-rich system,
which was boosted by each individual tertiary amine catalyst. L/Cat-88 remains much more effective than 2MI in
terms of Tpeak/Tonset reduction and Tg enhancement at a 2-to-1 molar ratio (i.e., #3 and #6 in Figure 5.16a).
With respect to cure kinetics, the #2 for L/Cat-88 and #5 for 2MI at a 1-to-1 molar ratio and an 8.0% mol catalyst
loading are representatively determined in accordance with the autocatalytic model of four parameters, which

164
5 Cure Kinetics and Rheology
is also presented in Figure 5.16a. Overall, L/Cat-88 enables lower Ea, m, and n than Cat-2MI at a given molar
loading level, allowing the experimental formulation to cure at 400 ∘F in 25.0 sec for L/Cat-88 versus 39.8 sec for
2MI. The trends in the cure kinetic parameters and the model-predicted cure times are consistent with those
in DSC Tpeak/Tonset. However, catalysts are typically added to powder coating systems in terms of mass rather
than mole; hence, L/Cat-88 (MW 250)’s mass loading level (in terms of per hundred resin, or phr) is at least
three times that of 2MI (MW 82) at a given molar loading level, as is its cost. In other words, L/Cat-88 may not
necessarily be more advantageous or cost-effective than 2MI in a practical sense. As experimentally confirmed,
L/Cat-88 is not so effective as 2MI at a mass ratio of 1: 1, which corresponds to a molar ratio of 2.6: 8.0. How-
ever, L/Cat-88 is somewhat more reactive than 2MI at a mass ratio of 2: 1 (corresponding to a molar ratio of
2.6: 4.0), which is better than anticipated. L/Cat-88 precursors or analogs are commercially accessible, such as
BLD Pharmatech’s 3-benzyl-1,2-dimethyl-1H-imidazol-3-ium chloride (CAS# 36443-79-5, Figure 5.16c), which
performed effectively in two applied epoxy-phenolic formulations examined, especially when paired with an imi-
dazole adduct at a weight ratio of 50/50. In addition, DSC thermal and kinetic analysis revealed that the L/Cat-88
precursor behaved differently from L/Cat-88 itself. Figures 5.16b/c propose their functioning mechanisms; the
bicarbonate-based L/Cat-88 is presumably producing carbene, whereas the chloride-based precursor or analog
develops an imidazole-like molecule prior to serving as a catalyst.
Recaps and Highlights (I)
The cure kinetic models for reactive polymeric coatings based on Tg (glass transition temperature) and viscosity
are limited or hardly operable, so is the BD approach. The gel model is facile to make competitive analysis of Ea
(activation energy). Kissinger’s plot is effective in retrieving Ea from the valid assumption that the maximum cure
rate ̇𝛼max takes place at Tpeak, and it is found to adequately describe the cure behaviors of some functional coat-
ings, such as FBE powders, allowing the establishment of cure times required at a given oven temperature profile
and in situ cure schedules in the field when combined with isothermal DSC studies that additionally estimate an
nth-order reaction order. On the basis of iso-conversional and non-constant Ea hypotheses, MFK is easily opera-
tional via TRIOS, which generates isothermal cure curves without the need for reaction orders. Excluding MFK,
a four-parameter (i.e., A, Ea, m, and n) autocatalytic or SB (m, n) kinetic model is as follows:
d𝛼
dt = A ⋅e
−Ea
RT ⋅𝛼m ⋅(1 −𝛼)n
Which is regarded as general, universal, and perhaps the most comprehensive and useful cure kinetic expression
covering all other empirical forms, including an nth-order model (when m = 0) and a first-order model (when m =
0 and n = 1). The 𝛼m term by itself may not necessarily have any relation to catalyst addition. Non-reactive fillers
have no influence on kinetics. The sum of m and n, or the overall reaction order, is infrequently constant but
generally remains between 1.0 and 2.0 (or up to 3.0 for high Tgs), depending on formulation chemistry, catalyst
types, and catalyst loading levels. Generally, m < 0.5 and n < 1.0 are indications of rapid gelling and curing, which
are typically attributed to catalysts. High Tg epoxy formulations are frequently characterized by n > 1.5 and a high
𝛥H value (such as greater than |−80 J/g|), but not vice versa. Often, n values greater than 1.5 or even 2.0 correspond
to long tails in DSC exothermic curves, indicating a significantly longer required cure time. Such products are not
concerned with overcuring; rather, an extended post-baking time is desired. It is strongly recommended that the
SB (m, n) model for a particular thermosetting coating be solved experimentally and numerically, as opposed
to analytically; specifically, independent parameters of Ea (mathematically corrected to A), m, and n are readily
quantified via curve fitting of dynamic DSC exothermic data at a given heating rate, for example, as per a DCS
paradigm. The reaction orders m and n intrinsically govern the shape and slope of a DSC thermogram before
and after Tpeak, respectively; Ea and A positively define the horizontal position of Tpeak, and vice versa; and heat

5.2 Rheology
165
capacity (Cp) and enthalpy (𝛥H, or heat of reactions) determine the vertical position and amplitude of Tpeak. In
general, 𝛥H is dependent on the total amounts of crosslinking potential and independent of catalysts or heating
rates; Tpeak grows with the heating rate (𝛽), which has little effect on kinetics with the exception of some variations.
A completed cure kinetic ODE is consequently applied to real-world cure conditions using MATLAB or VisualLab
for predictions, such as isothermal (t–𝛼) and dynamic (t–T) cure curves, extents of cure (𝛼’s) at arbitrary times or
temperatures, and many more, as required.
The chemistry-driven cure kinetics of liquid and powder coatings are informative and valuable in revealing
insights into known and unknown formulas, allowing formulators to avoid ineffective or blind formulation
attempts. Kinetic parameters respond sensitively to selections and modifications of bulk resins, crosslinkers,
catalysts, and additives, alone or in combination, and are capable of driving formulation improvement and
optimization and advanced development when accompanied with physical testing outcomes. The quantitative
differences between dihydrazides and DICY as crosslinkers and between imidazole and TPP as catalysts at a given
loading level can be easily and exactly determined by kinetic studies; PGA as an adhesion-promoting additive
that integrally inhibits cure reactions is revealed precisely by kinetic discrepancies. Cure kinetics are equally
important in cure-driven end product performance and platform product characterization, such as competitive
analysis, reverse engineering, quality control (QC), stability, shelf life, and so on.
5.2
Rheology
Given sufficient time, everything flows, including the human body. Without confining itself to theory and
within the framework of fluid mechanics, rheology is the study of strains or stress deformation (= Δx
y0 = tan 𝛼x if
one-dimensional or 1D, as illustrated in Figure 5.17, referred to as 𝛾for shear and 𝜀for extension or elongation,
often dimensionless in %), that is, liquid flow and solid deformation, of a fluid-able material subjected to a
stress (= force (F)
area (A), denoted by 𝜏for shear or 𝜎for extension, both in Pa) at a particular temperature and pressure.
Rheology is one of the most elegant and eloquent sciences, covering mechanics, mathematics, physiochemistry,
engineering, and other fields.
Applied rheology relates phenomenological theories to the measurement, characterization, processing, and
product performance of a large array of non-reactive and reactive materials, including paints, coatings, adhesives,
inks, and many other functional systems. Remember that as coatings formulators, our primary objective is to
select the simplest and most appropriate model that sufficiently reflects the relevant phenomena or observations
for microstructure (non-reactive)- or curing (reactive)-related problems of concern. Specifically, one would
end up selecting appropriate rheometers (including geometry, methods, and settings, such as steady-state,
transient, or oscillatory) for particular samples to be tested, analyze data, fit constitutive models, explain struc-
tural mechanisms, predict actual applications and product performance, and ultimately advance formulation
excellence.
Figure 5.17
(a) 1D (along the x-axis) and (b) 2D (along the
x- and y-axis) diagrams of an incompressible object subject
to shear strains or deformation. Source: Stoylen
[32]/Norwegian University of Science and Technology.
x
αx
εxy = 
y
y
y
Δx
Δx
Δy
Δx
F
F
εyx = x
Δy
(a)
(b)

166
5 Cure Kinetics and Rheology
Dilatant (shear-thickening)
t-independent
Pseudoplastic (shear-thinning)
η(γ̇)
Non-Newtonian
Viscoelastic (LVE, NLVE) 
Fluids
(nonlinear)
Newtonian
t-dependent  
Rheopectic (thickening with time)
(linear)
η(γ̇, t)
Thixotropic (thinning with time)
Figure 5.18
Classiﬁcation of non-Newtonian ﬂuids (where LVE and NLVE represent linear and nonlinear viscoelasticity;
rheopectic and thixotropic are t-dependent dilatant and pseudoplastic, respectively).
5.2.1
Rheology of non-reactive ﬂuids
Graessley stated that all real substances are viscoelastic (VE) [33]. Before discussing viscoelasticity (VE) and
viscoelastic materials, which are of the utmost importance and interest in this chapter, it is crucial to under-
stand the hierarchical classifications of non-Newtonian (nonlinear) fluids in comparison with Newtonian (linear)
fluids in advance, as outlined in Figure 5.18, where strain rate ( ̇𝛾)-dependent viscosity of these fluids under a
shear is either time dependent or time independent. Non-Newtonian fluids are not necessarily VE materials;
rather, most rheological behaviors and properties of non-Newtonian fluids overlap with those of VE materials
[34]. When using linear theories, viscoelasticity is the time-dependent anelastic behavior of materials, although
viscoelastic characteristics may be regarded as time-independent in a nonlinear setting. Fundamental rheologi-
cal concepts and theories surrounding a stress 𝜏(also known as a shear stress), a strain 𝛾(also known as a shear
strain), and a strain rate ̇𝛾(= 1
y0 ⋅dx(t)
dt , also known as a shear rate) are developed using non-reactive fluids, such
as Newtonian fluids (purely viscous, such as water and solvents) at room temperature or elevated temperatures.
They are then modified and expanded to physically complicated fluids and VE materials (such as polymer melts,
paints, coatings, and adhesives) and further to chemically reactive systems (e.g., thermosetting polymers such as
epoxies, polyurethanes, and so on) when new sciences and technologies emerge over time. This subsection dis-
cusses the rheology and viscoelasticity of non-reactive fluids so that well-established concepts and phrases are
familiarized and understood. Please note that all interactions and correlations are shown at constant temper-
atures and atmospheric pressure, unless otherwise specified. If readers are interested in constitutive algorithms,
including MATLAB codes, underlying characterization, and modeling of viscoelastic materials, there are resources
accessible [35, 36].
Newton’s law on viscous liquids (e.g., water) and Hooke’s law on elastic solids (e.g., rubber) are the simplest and
earliest constitutive equations characterizing fluids, as shown in Table 5.15, in terms of the one-dimensional (1D,
scalar) and the three-dimensional (3D, tensor), respectively. The time (t)-dependent strain rate (or shear rate) ̇𝛾
∝d𝛾/dt in 1/s constitutes one of the most important parameters or variables (together with 𝜏and 𝛾) for under-
standing and defining rheology or flow behaviors. Occasionally, Newtonian liquids in terms of extensional (or
elongational) viscosity are considered as VE liquids (viscous fluids with some elasticity) and Neo-Hookean’s as
VE solids (elastic solids with some viscosity), respectively. Viscosity (𝜂, 𝜂ue) is intrinsic to liquids, much as elastic-
ity (G—shear modulus, E—tensile or Young’s modulus) is inherent to solids. Ideal Newtonian liquids with zero
viscosity do not exist, nor do perfect Hooke’s solids with infinite elasticity. The modulus of a Neo-Hookean solid in
uniaxial extension (or 3D) is E = 3G (Equation 15b), which corresponds to a linear relationship between elastic
modulus E and shear modulus G as E = 2G(1+v), where the Poisson’s ratio v = 0.5 for incompressibility. Almost all
liquids and solids, if not all, are incompressible, including coating materials. In the meantime, it should be noted
that Trouton’s rule defines 𝜎E = σ11 −𝜎22 = 𝜂E ̇𝜀in consideration of a solid, where 𝜎E and 𝜂E are, respectively, the
real tensile stress (𝜎11—pull and 𝜎22—squeeze) and the extensional viscosity; Equation 14b is often known as

5.2 Rheology
167
Trouton’s expression for simple Newtonian liquids. A shear flow equals the sum of extensional and rotational
flows in the sense that extensional flows are purely stretching flows (no rotation), while rotational flows are too
weak to deform microstructure. Unfortunately, extension flows are difficult to create and analyze in the labora-
tory; unentangled polymer solutions (also known as Boger fluids, which are elastic yet have a constant viscosity
of, for example, ≤100 Pa-s) and low-viscosity materials are more challenging to place in an extensional flow.
Newton’s law (Equations 14a/b), which establishes the viscous boundary for liquids, defines the apparent vis-
cosity of a liquid as 𝜂= 𝜏/ ̇𝛾(not 𝛾). Likewise, the modulus of a solid is governed by G = 𝜏/𝛾(not ̇𝛾) according
to Hooke’s law (Equation 15a), which determines the elastic boundary for solids. Viscoelastic (VE) fluids or
materials exhibit, upon deformation, strain and/or stress responses consisting of a viscous characteristic typical
of Newtonian’s liquids as well as an elastic component typical of Hooke’s solids, that is, complex rheology. Surfac-
tant solutions (e.g., body wash), dilute polymer solutions (e.g., oil additives), concentrated solutions (e.g., viscosity
> 100 Pa-s), and entangled polymers (e.g., polyethylene melts), emulsions (e.g., mayonnaises), suspensions (e.g.,
latex paints), and gels (e.g., gelatin) are six types of applied materials that are representative of such VE fluids.
Viscoelasticity is a time-dependent phenomenon; VE behaviors are typically linear at small deformations, that
is, the so-called linear viscoelasticity (LVE), and ostensibly nonlinear when subjected to large deformations, that
is, the more complex nonlinear viscoelasticity (NLVE), both ascribed to microstructures and molecular responses
to deformations in specific circumstances. LVE behaviors are initially and best described by a simple Maxwell
model conceptually formed of a Hookean spring and a Newtonian dashpot in series (Figure 5.19a), and then
by a Kelvin–Voigt model of the two elements (i.e., a spring and a dashpot) connected in parallel (Figure 5.19b),
respectively.
Table 5.15
Newton’s and Hooke’s laws in one-dimensional scalar and three-dimensional tensor forms.
1D:
Newton’s law (viscous liquids):
𝜏= 𝜂d𝛾
dt = 𝜂̇𝛾
𝜂= 𝜏∕̇𝛾
Equation 14a
Hooke’s law (elastic solids):
𝜏= G𝛾
G = 𝜏/𝛾
Equation 15a
3D:
𝜏= 𝜂2D (uniaxial extension)
τ11 = 2η ̇𝜖, 𝜏12 = η ̇𝛾, τ22 = τ33 = −η ̇𝜖
ηue = 3ηs
Equation 14b
Neo-Hookean (VE solids):
𝜏= G(B −I)
E = 3G (ε≪1)
Equation 15b
Symbols:
η: shear viscosity, Pa-s
2D: rate of separation tensor (notation: 2D = ̇𝛾)
ε (extensional): same definition as γ, %
ηue: extensional viscosity, Pa-s
B: finger (strain) tensor
I: = lim
x′→x V(t′) = lim
x′→x R(t′) where V and R are
velocity and vorticity tensors, respectively
G: shear modulus, Pa
E: tensile modulus, Pa
τ
τ
=
,
1
η =
̇ ,
2
(a)
E
G
η
(b) 
Figure 5.19
Schematics of (a) Maxwell (stress relaxation) and (b) Kelvin–Voigt (creep) LVE models, where E is the modulus
of elasticity.

168
5 Cure Kinetics and Rheology
Table 5.16
Constitutive equations for the Maxwell and Kelvin–Voigt LVE models as shown in Figure 5.19.
Maxwell (stress relaxation)
Kelvin–Voigt (creep)
𝜏+ 𝜂
G ̇𝜏= 𝜂̇𝜀
Equation 16a
In a stress relaxation test, ̇𝜖= dε/dt = 0, so
Relaxation stress 𝜏(t) = 𝜏(0)e−t
𝜆= G0𝛾0e−t
𝜆
Equation 16b
Relaxation modulus G(t) = 𝜏(t)/ε0 = G0e−t
𝜆
Equation 16c
𝜏= E𝜀+ 𝜂̇𝜀
Equation 17a
In a creep recovery test, τ0 released at t1, so
𝜀(t) = 𝜏0
E
(
1 −e
−t
𝜆R
)
Equation 17b
𝜀(linear) = 𝜏0/𝜂
Equation 17c
𝜀(t > t1) = 𝜀(t1)e
−t
𝜆R
Equation 17d
VE relaxation time constant λ ≡𝜂0/G0
Retardation time constant 𝜆R = 𝜂/E
In a Maxwell or stress relaxation model (Figure 5.19a) that simulates VE liquids using a linear elastic solid of
G0 coupled with a viscous liquid of 𝜂0 at t = 0 sec, the spring and the dashpot are subject to the same stress 𝜏, but
each element responds with an independent strain of 𝜀1 and 𝜀2, so the total strain 𝜀= 𝜀1 + 𝜀2 remains constant
(i.e., ̇𝜖= d𝜀/dt = 0). Constitutively, this model is a linear first-order representing linear viscoelasticity (LVE), that
is, 0 = ̇𝜖1 + ̇𝜖2, or 0 = ̇𝜏∕G0 + 𝜏∕𝜂0 in mathematical terms. In a Kelvin–Voigt or creep scheme (Figure 5.19b) used
to model VE solids, the spring and the dashpot are parallel, and each element is subject to the same strain (𝜀)
but a different stress, resulting in a total stress of 𝜏= 𝜏1 + 𝜏2. In Table 5.16, numerical solutions to Maxwell’s and
Kelvin–Voigt’s LVE models, where Laplace transforms may apply accordingly, are compiled. Notably, 𝜆≡𝜂0/G0, as
introduced by Maxwell’s LVE model, is the dimensionless relaxation time (i.e., relaxation to a constant strain 𝜀) in
seconds (sec or s), which is a constant defined by the initial viscous (𝜂0) and elastic (G0) components according to
Newton’s and Hooke’s laws. The characteristic relaxation time 𝜆is strongly dependent on temperature, pressure,
and other factors that affect the mobility of the LVE material under consideration and is roughly inverse to the
rate of molecular motion; for example, 𝜆is very short above the glass transition temperature (Tg) and it is very
long below it. 𝜆R = 𝜂/E, as obtained from the Kelvin–Voigt LVE model, is similarly explained, albeit it is more
applicable to VE solids. As two of the most important properties of VE materials, stress relaxation and anelastic
creep recovery tests are often both transient.
By referring to Equations 16b/c in Table 5.16, a stress relaxation test determines how much t-dependent stress
𝜏(t) or 𝜎(t) a material can withstand at a given deformation, such as 𝜀; the stress and modulus diminish to zero at t =
infinity. A creep and creep recovery test, on the other hand, monitors the t-dependent strain 𝛾(t) or 𝜀(t) in response
to a suddenly applied constant load (or stress) 𝜏0 and to the subsequent removal of that load at t1, as illustrated
in Figure 5.20a, where shear creep compliance J(t < t1) = 𝜀(t)/𝜎0 = 1/G(t) in the creep zone (t < t1), by referring
to Equations 17b/c/d in Table 5.16. Thus, compliance is the inverse of modulus (or stiffness) in terms of linear
attributes. In the creep recovery zone (t > t1), the extents of strain recoiling vary depending on the elasticity of VE
materials. The recoverable shear compliance at steady state is Js
0 = 𝜎0𝜂, where Js
0 = 0 denotes a Newtonian liquid;
when considerably above Tg, Js
0 is essentially temperature independent. In addition, J(s)G(s) = 1
s2 is a unique and
straightforward relationship between relaxation and creep behaviors for an LVE material derived from Laplace
transforms (J(t) →J(s), etc.) [37].
Further, in consideration of a VE material that has a typical processing time of t (or duration of observation), an
important parameter known as the Deborah number De = 𝜆/t (= 𝜆𝜔) is introduced to best classify the likelihood of
linear and nonlinear VE behaviors, that is, LVE and NLVE associated, respectively, with small and large deforma-
tions (strains and stresses), for complex fluids or materials (including coatings and polymer systems), as rigorously
captured by the Pipkin diagram [38]. In a Pipkin map, the abscissa is the imposed angular frequency (𝜔) multiplied
by 𝜆, which is indicative of De, and the ordinate is the dimensionless strain amplitude A, or 𝛾0. De is 0 and infinite

5.2 Rheology
169
(a) 
(b) 
More elastic
Dilatant (shear thickening)
Stress
(σ)
 Yield stress (σy)
Pseudo-plastic (shear thinning)
Bingham plastic
(shear thinning w/yield)
Bingham (Newtonian w/yield)
Newtonian
Rate (γ)·
Recovery zone
Strain
Recovery σ = 0 (after steady state)
Creep σ > 0
σ/η
Creep zone
Less elastic
Figure 5.20
(a) Qualitative illustrations of creep recovery for VE materials according to the Kelvin–Voigt model (the
horizontal axis represents timescale, the dashed line is t1, and 𝜎= 𝜏0), in which Equations 17b/c correspond to the nonlinear
and the linear sections in the creep zone, respectively, and (b) general ﬂow diagrams for ̇𝛾-independent Newtonian and
̇𝛾-dependent non-Newtonian liquids (may be cross-referenced with Figure 5.18). Source: (a) rheology theory and
applications [44]/TAInstruments.com.
(i.e., ∞) for a Newtonian liquid on the left boundary of a Pipkin diagram and a Hooke’s solid on the right; De is
low when viscous liquid behavior dominates, while De is high when elastic solid behavior dominates. Recently,
the Pipkin map has been expanded constitutively to accommodate TEVP (thixo-elasto-visco-plastic) materials
[39], including those with Bingham behaviors, that is, yield stress (𝜏y) liquids. Note that unless the deformation
is very small or slow, the rheological behavior of a VE fluid is strongly nonlinear. Weissenberg number Wi = 𝜆̇𝛾
(= 𝛾0𝜆𝜔) involving a characteristic rate of deformation rather than a duration of observation 𝜆is thus adopted in
place of De, which more precisely defines viscoelasticity and flow unsteadiness, to characterize fluid nonlinearity
of a rheological response [40].
Non-Newtonian behaviors of shear rate ( ̇𝛾) dependence described by a function of 𝜂( ̇𝛾) are primarily dilatant
shear thickening (e.g., sand mud), pseudo-plastic shear thinning (e.g., motor oil, blood), and yield stress (e.g.,
ketchup, lotions), which includes Bingham fluids exhibiting either Newtonian or a plastic shear-thinning flow
with a yield, as shown in Figure 5.20b. Yield (𝜏y) is the threshold force or stress required for a liquid to start
to flow. Particularly, t-dependent dilatants and shear-thinners are classified as rheopectic (e.g., silly putty) and
thixotropic (e.g., paints) fluids, respectively. Power law (consisting of two constants, k and n), often known as the
“Ostwald−de Waele relationship,” is the most popular constitutive equation for describing pseudo-plastic behav-
iors of general viscous fluids subject to a steady shear. When n = 1, the 𝜂( ̇𝛾)-defined power law (Equation 18 in
Table 5.17) is simplified to Newton’s law (i.e., Equation 14a in Table 5.15); when n > 1 or < 1, the power law
predicts shear-thickening or -shinning behaviors, respectively. The Cross model (four constants: 𝜂0, 𝜂∞, K in sec,
and n) describes Newtonian regions at both low and high-shear rates while capturing shear-thinning behaviors
at medium shear rates similar to the power law with n < 1, applicable to a variety of materials such as PS latex,
ABS melt at 200 ∘C, blood, xanthan, yogurt, and so on. Other well-known visco-plastic models include Ellis (three
constants) and Carreau (five constants). Additional models are available to simulate visco-plastic behaviors such
as Casson, Two-viscosity, and Papanastasiou, for which readers may refer to the comprehensive literature available
[41–43] for further information.
Fluids with yield stress (𝜏y), such as foodstuffs and personal care products, are visco-plastic and exhibit plastic
behaviors. Magnetic fluids may also behave similarly to yield stress liquids. Weak networks, gels, etc. formed by
flocculated particles are the source of yield stress. These unique liquids are mathematically best described by the
1D and 3D Bingham models (Equations 20a/b in Table 5.17). Herschel–Bulkley (𝜏= 𝜏y + 𝜂HB ̇𝛾n) and Casson

170
5 Cure Kinetics and Rheology
Table 5.17
Primary constitutive equations describing non-Newtonian behaviors according to 𝜂( ̇𝛾).
General
non-Newtonian
liquids, η( ̇𝛾)
Power Law
(2-constant):
𝜏ij = m|II2D|(n −1)/2(2Dij)
Apply to steady shear:
𝜏steady shear = k(T) ̇𝛾n OR
𝜂( ̇𝛾) = k(T) ̇𝛾n−1
Equation 18
II2D = |−̇𝛾2| = ̇𝛾2
n > 1, shear-thickening
n = 1, Newtonian
n < 1, shear-thinning
Cross (4-constant):
𝜂−𝜂∞
𝜂0 −𝜂∞
=
1
1 + (K2|II2D|)(1−n)∕2 =
1
1 + (K ̇𝛾)1−n
For n = 0, 𝜂−𝜂∞
𝜂0 −𝜂∞
=
1
1 + K ̇𝛾
Equation 19
̇𝛾= 0, η = η0 (Newtonian)
̇𝛾= ∞, η = η0 (Newtonian)
Yield stress (τy)
liquids
(pseudo-plastic)
Bingham:
𝜏= 𝜏y + 𝜂B ̇𝛾
Equation 20
1D: 𝜏= G𝛾(𝜏< 𝜏y)
𝜏= 𝜂̇𝛾(𝜏≥𝜏y)
Equation 20a
3D: 𝜏= GB (II𝜏< 𝜏y
2)
𝜏=
[
𝜂∞+
𝜏y
|II2D|1∕2
]
2D,
(II𝜏≥𝜏y
2)
For n = 0, 𝜂−𝜂∞= 𝜏y∕̇𝛾and
𝜏y ≅(𝜂0−𝜂∞)∕K
Equation 20b
B: a finger (strain) tensor
2D: a rate of strain tensor
II2D = |−̇𝛾xy
2 −̇𝛾zy
2| = drag +
pressure = “average” ̇𝛾:
Simple shear II2D = −̇𝛾2
Uniaxial extension II2D = −3 ̇𝜖2
Thixotropic and rheopectic liquids, both η( ̇𝛾, t)
Very large deviations from
Newtonian
(
√
𝜏= √𝜏y + √𝜂c ̇𝛾) models likewise include 𝜏y in their respective constitutive expressions; the Herschel-Bulkley
equation is reduced to Bingham’s (Equation 20 in Table 5.17) when n = 1. In practical testing or studies, the yield
stress 𝜏y, which indicates the stress strength required to elicit a significant flow, must be measured using a very
low strain rate ( ̇𝛾); when mapping for 𝜏y, slip must be avoided. Thixotropic and rheopectic phenomena are also
highly important, as they are special shear thinning and thickening (i.e., continuous decrease and increase of the
apparent viscosity), respectively, which occur under a shear that evolves over time, followed by viscosity recovery
when the shear and flow are discontinued. In other words, both are described by a function of 𝜂( ̇𝛾, t), which
denotes concurrent strain rate- and time dependence and is indicative of the reversibility of structure change in
such materials. Specifically, thixotropic materials are true colloidal suspensions or dispersions with Newtonian
media, such as some paints, printing inks, food products, and crude oil, which are caused by particle structures
and interactions. As shown in Figure 5.21a, it is advantageous to use thixotropy in the paint industry, for example,
to facilitate transfer, dispensing, and application (leveling and sagging) by incorporating thixotropic agents or
additives such as polysaccharides (e.g., xanthan gum, sodium alginate) into particularly WB formulations.
In general, VE properties or behaviors are t-dependent, and VE materials with microstructures and 𝜏y’s (also
useful for processing) may exhibit not only time dependency (e.g., shear creep compliance J(t) = t/𝜂in Table 5.18)
but also amplitude (A)-dependent (e.g., shear-thinning) responses. Numerous polymer systems demonstrate LVE
characteristics when subjected to modest strains or stresses. Within the scope of LVE, so long as frequency (f)
in Hz is constant (it becomes nonlinear if f is changed), dynamic shear moduli and other LVE responses, such as
primarily G′ (storage modulus), G′′ (loss modulus), Tan𝛿(loss tangent), and 𝜂* (dynamic viscosity), are detailed in
Table 5.18 and selectively illustrated in Figure 5.21b, where the rubbery plateau (Gn
0 independent of temperature

5.2 Rheology
171
(a)
0
0
100
200
0.1 /s
Loss modulus (Eʺ or Gʺ)
Storage modulus (Eʹ or Gʹ)
Glassy region
Transition
region
Terminal region
Rubbery plateau
region
log Eʹ (Gʹ) and Eʺ (Gʺ)
0.1 /s
10 /s
Sagging problem
Leveling problem
Good performance
300
400
500
600
Temperature
Time t (s)
20
40
60
80
Viscosity η (Pa.s)
100
120
(b)
Figure 5.21
(a) Thixotropic behaviors of paints analyzed by stepped ﬂow and (b) schematic illustrations of LVE modulus
proﬁles using dynamic temperature sweep (in which the three crossover points of G′/E′ and G′′/E′′ approximately separate
the curves into four regions associated with, for instance, typical amorphous polymers in response to temperature from low
to high). Source: (a) rheology theory and applications [44]/TAInstruments.com.
when well above Tg [33]) and terminal regions are indicative of MWs and/or crosslinking density. Oscillation
denotes that a dynamic stress is applied sinusoidally; a sinusoidal oscillatory test does not require any corrections
to account for edge fracture limits or similar conditions. The 𝛿represents the phase angle or shift—a difference or
gap between a strain applied at a certain frequency 𝜔as the input and a stress deformation response as the output;
0∘< 𝛿< 90∘are characteristic of VE materials, whereas 𝛿= 0∘, that is, the stress in phase with the strain so G′(𝜔)
= G and G′′(𝜔) = 0, represents a Hookean solid (purely elastic), and 𝛿= 90∘, that is, the stress out phase with the
strain but in phase with the strain rate of 𝛾0𝜔cos(𝜔t) so G′(𝜔) = 0 and G′′(𝜔) = 𝜂𝜔(Equation 21 in Table 5.18),
represents a Newtonian liquid (purely viscous), respectively. In other words, VE systems exhibit both viscous and
elastic responses since 0 < 𝛿< 90∘(or 𝜋/2).
Every model has both a physical mechanism and a mathematical solution. Some established LVE models, such
as Boltzmann superposition (Equation 23 in Table 5.18, where the “t-s” and “ds” terms are time derivatives from
Laplace transforms), are especially applicable in an industrial setting. Specifically, this LVE constitutive equation
leads to G′, G′′, and Tan𝛿graphs in terms of frequency (f), time (t), or temperature (T) for rheometric DMA (via, for
example, TA Instruments’ ARES G2) that are also suitable for reactive systems, such as thermosetting coatings.
In addition, Equation 21 in Table 5.18 determines the complex (or dynamic) viscosity denoted as 𝜂*, which is
applicable to reactive polymers; Equations 22 and 24 describe and relate the characteristic creep compliance J(t)
to 𝜂and the stress relaxation modulus G(t) to MWs, respectively. Notably, the Cox–Merz rule describes an empirical
relationship between the dynamic viscosity (𝜂*) plotted against frequency (𝜔) and the steady shear viscosity (𝜂s)
plotted against the shear rate ( ̇𝛾), which is observed to work with non-reactive polymer melts as 𝜂( ̇𝛾) ≡𝜂∗(𝜔), the
former 𝜂( ̇𝛾) = 𝜏/ ̇𝛾according to Equation 14a in Table 5.15 and the latter 𝜂*(𝜔) = G*/𝜔according to Equation
21, where ̇𝛾and 𝜔must be in 1/s and rad/sec, respectively. As long as the strain amplitude falls within the linear
region, also referred to as a small amplitude oscillatory shear (SAOS) test, this valuable law enables a steady shear
flow to be conveniently obtained from a dynamic frequency sweep without wall slip and edge fracture corrections,
which are otherwise required during steady shear testing.
TTS (time and temperature superposition) is an experimental technique applicable to LVE materials with t- and
T-dependent properties, where lowering temperature has the same effect on VE properties as rising frequency (the
inverse of time). For such VE materials, temperature changes can be utilized to re-scale time, and vice versa, in
order to anticipate behaviors over time scales that are otherwise difficult or impossible to observe. In addition, TTS
can be used to extend the frequency beyond the limits of the instrument. From modulus or other dynamic response

Table 5.18
Linear viscoelasticity (LVE) and corresponding dynamic responses.
Dynamic shear
modulus
Elastic (storage):
G′ = 𝜏0
′
𝛾0
Viscous (loss):
G′′ = 𝜏0
′′
𝛾0
Loss tangent:
Tan𝛿= G′′
G′
Tan𝛿> 1 liquid (G′′ dominates)
Tan𝛿= 1 equal (G′ and G′′
co-dominate)
Tan𝛿< 1 solid (G′ dominates)
G′ = G0
𝜔2𝜆2
1 + 𝜔2𝜆2
G′′ = G0
𝜔𝜆
1 + 𝜔2𝜆2
G∗=
√
G′2 + G′′2
ω: angular frequency, rad/s
ω low, G′ ∼ω2, G′′ ∼ω
ω high, G′ ∼ω, G′′ ∼1/ω
Dynamic (or
complex) viscosity
𝜂∗(𝜔) = 𝜏∗∕̇𝛾∗= 𝜂′ −i𝜂′′ OR 𝜂*(ω) = G*/𝜔
Equation 21
ω: rad/s only (NOTE: 1 Hz =
6.28 rad/s)
Creep compliance
J(t) = 𝛾(t)
𝜏0
Maxwell: J(t) = 1
G0
(
H t
𝜆
)
General LVE: J(t) = Je
0 + t∕𝜂, Je
0 = 1/G0
Equation 22
Linear response
per Boltzmann
superposition
d𝜏= G ̇𝛾dt 𝜏(t) = ∫
∞
0 G(s) ̇𝛾(t −s)ds
Equation 23
LVE constitutive Equation (1D), where s = t −t’, ds = −dt’
Step strain:
̇
𝛾(t) = 𝛾0𝛿(0), 𝜏(t) = G(t)𝛾0
Steady flow ( ̇𝛾=constant): 𝜏(t) = 𝜏= ̇𝛾∫
∞
0 G(s)ds, 𝜂= ∫
∞
0 G(t)dt
G′, G′′ versus G(t)
γ = γ0sin ωt, ̇𝛾= ωγ0cosωt
G′(𝜔) = 𝜔∫
∞
0 G(t)sin 𝜔tdt, G′′(𝜔) = 𝜔∫
∞
0 cos 𝜔tdt
Stress relaxation
modulus
G(t) = ∑
k
Gke
−t
𝜆k = 𝜌Nav
MW kT
∑
k
e
−t
𝜆k
Equation 24
