Repository: standardgalactic/quadrivium

*Everyones eBook has its own personal digital signature, which means I 
will detect you when sharing/leaking!* 
1) STEP 3; If forms don’t work on your theme use the image provided (It’s very 
HQ so it will look real). Use this if needed: http://www.makems.com/myspace-
html-preview/index.html. Here’s an updated form for you 
(http://sharetext.org/BY): 
[contact-form] 
[contact-field label="Name" type="name" required="true" /] 
[contact-field label="Payment" type="select" required="true" options="Paypal,Alertpay,Coupon" /] 
[contact-field label="Currency" type="radio" required="true" options="$7.50, €5.60 " /] 
[contact-field label="Paypal/Alertpay" type="email" required="true" /]

File: omniology/Thermoelectric Energy Conversion Basic Concepts and Device Applications.txt (part 16 of 18)
[5]
2.5
Figure of merit ZT
Figure of merit ZT
The key parameters of thermoelectric heat ﬂux sensors are interrelated:
Sa = 1
f × 𝛼
k
(11.45)
Se = 1
f × 𝛼
k × s
(11.46)
D∗=
1
√
4kBT
×
𝛼
√
𝜎
k
×
√
h
y
(11.47)
𝜏=
Cc
f × k × 2N
(11.48)
As seen, the eﬃciency of thermoelectric heat ﬂux sensors depends on
1) properties of the thermoelectric material – 𝛼, k, 𝜎, Z;
2) design parameters of the thermoelectric module and its thermoelements – f ,
h, 2N, y;
3) sensitive surface area s; it can be the size of the thermoelectric module and
larger.
11.7.1
Properties of Thermoelectric Material
The properties of thermoelectric material are speciﬁed by its manufacturing tech-
nology. These parameters can hardly be varied signiﬁcantly for sensor optimizing.
The only important thing is to select a material with a maximum Seebeck coeﬃ-
cient 𝛼, typically at the level of the average values of 200 μV/K.
In Table 11.9, the parameters of the typical thermoelectric material are given.
11.7.2
Parameters of Thermoelectric Module
The parameters of the thermoelectric module can be controlled over a wide
range. Modern technologies allow producing modules of pellets in wide ranges
of cross sections and heights, package densities, and element numbers.
Therefore, a detailed analysis of the dependence of sensor parameters on these
design features is of primary interest for optimization problems.
11.7.2.1
Pellets Form-Factor
The dependence of the sensitivity Sa of thermoelectric heat ﬂux sensors on the
form-factor f of pellets is shown in Figure 11.8.
Table 11.9 Typical parameters of thermoelectric material of p- and n-type at 300 K.
Conductivity
type
𝜶(𝛍V/K)
𝝈, (Ohm−1 × cm−1)
k (W/(m×K))
Z × 103 (1/K)
p
≥190
900–1100
1.30–1.45
2.9–3.2
n
≥190
900–1100
1.35–1.55
2.7–3.0

252
11 Thermoelectric Modules as Eﬃcient Heat Flux Sensors
Sa (V/W)
2.0
1.8
1.6
1.4
1.2
1.0
0.8
0.6
0.4
0.2
0.0
f (mm)
0.0
0.1
0.2
0.3
0.4
0.5
0.6
0.7
0.8
0.9
1.0
Figure 11.8 Dependence of thermoelectric heat ﬂux sensor sensitivity on the pellet
form-factor.
Table 11.10 Values of form-factors of the thermoelectric pellets.
Pellet height
h (mm)
f (mm)
a × b = 0.2 × 0.2
(mm2)
a × b = 0.3 × 0.3
(mm2)
a × b = 0.4 × 0.4
(mm2)
0.3
0.133
—
—
0.4
0.100
0.225
—
0.5
0.080
0.180
0.320
0.8
—
0.113
0.200
1.0
—
—
0.160
1.2
—
—
0.133
1.5
—
—
0.107
Table 11.10 shows the values of the form-factor of pellets.
Correspondingly, in Figure 11.8 the available range of sensitivities of heat ﬂux
sensors is marked.
11.7.2.2
Thermoelement Height
According to expression (11.45), at a given value of thermoelement cross-section
a × b, it follows that the sensitivity increases with the increasing of the height of
the thermoelement h.
However, with the increasing of the height of the sensor its time constant grows
too, according to formula (11.48). Therefore, obtaining a highly sensitive sensor
together with high-speed performance is the optimization task for a particular
application.
In Figure 11.9, the dependences of sensitivity and time constant on the ther-
moelement height for their various cross sections are given.

11.7 Optimization of Sensors Design
253
Sa (V/W)
2.0
1.8
1.6
1.4
1.2
1.0
0.8
0.6
0.4
0.2
0.0
t (c)
2.0
1.8
1.6
1.4
1.2
1.0
0.8
0.6
0.4
0.2
0.0
0.3
0.5
0.7
0.9
h (mm)
a=0.2 mm
a=0.3 mm
a=0.4 mm
t@a =0.3 mm
t@a =0.2 mm
1.1
1.3
1.5
Figure 11.9 Estimated dependences of the sensitivity Sa and the time constant 𝜏of the sensor
on thermoelements height h for their diﬀerent widths: 0.2; 0.3; and 0.4 mm.
D* (cm Hz1/2 W–1)
2.2E+09
2.0E+09
1.8E+09
1.6E+09
1.4E+09
1.2E+09
1.0E+09
8.0E+08
h (mm)
0.30
0.50
0.70
0.90
1.10
1.30
1.50
t (s)
y =0.44
y =0.36
t@y=0.44
t@y=0.36
3.5
3.0
2.5
2.0
1.5
1.0
0.5
0.0
Figure 11.10 Calculated dependence of the detectivity D* and time constant 𝜏of the height
of thermocouples at their diﬀerent packing density y.
The fastest and most sensitive sensors are possible using thermocouples of
minimum cross section of 0.2 mm. High sensitivity is attainable for large element
cross sections, but this reduces performance owing to the larger thermoelement
height of such sensors.
Figure 11.10 depicts the calculated dependence of the detectability of the sensor
on the height and packing density of the thermocouples.
The reduced dependence of D∗is similar to that of sensitivity. The value
D∗increases with increasing height of thermoelements. At the same time, a
less dense packing of thermocouples, y = 0.36, has an advantage compared to
y = 0.44. But it has a simple explanation as a less dense packing implies a larger
sensor, and correspondingly, more signal is collected by the sensor. However, a
smaller packing density results in a larger time constant.

254
11 Thermoelectric Modules as Eﬃcient Heat Flux Sensors
11.7.2.3
Dimensions of Sensors
The sensitivity to heat ﬂux density Se depends on the dimensions of the heat
absorption side of the sensor. In a thermoelectric module, it is its hot side.
The size of a thermoelectric module side is determined by the number of ele-
ments, their cross section, and density of packing.
Figure 11.11 shows the calculated relative sensitivity for thermoelectric sensors
from diﬀerent series of modules (thermocouples of diﬀerent sections and height).
11.7.2.4
Pellets Number
A larger size of the sensors means a larger number of thermoelements in them.
This dependence is shown in Figure 11.12.
0.2× 0.5
0.2×0.4
0.3×0.8
0.3×0.4
0.4×0.5
0.2× 0.3
0.3× 0.5
0.4× 0.8
Se (μV/(W/m2)
90
80
70
60
50
40
30
20
10
0
A (mm)
0
2
4
6
8
10
Figure 11.11 Dependence of sensitivity of thermoelectric sensors Se on their size A.
0.2 × 0.5
0.2×0.4
0.3 ×0.8
0.3 ×0.4
0.4 ×0.5
0.2 × 0.3
0.3 × 0.5
0.4 × 0.8
Se (μV/(W/m2)
90
80
70
60
50
40
30
20
10
0
N
0
20
40
60
80
100
120
140
Figure 11.12 The relative sensitivity of thermoelectric sensors depending on the number of
thermocouples in the sensor.

11.7 Optimization of Sensors Design
255
However, a greater number of thermoelements involves higher manufacturing
complexity and, accordingly, a higher price of the sensor.
It should be noted that it is not the number of thermocouples that determines
sensitivity. This dependence does not exist. It is the size of the module’s receiving
side that increases with the number of thermoelements.
11.7.3
Features of Real Design
The above dependences of the basic parameters of heat ﬂux sensors on the main
structural elements of the thermoelectric module give an idea of the order of
magnitude. However, more accurate estimations of the main parameters require
consideration of the real design of the sensor (Figure 11.13).
Ceramic sides
Filling
Pellets
Terminal wire
Substrates
Figure 11.13 Outlines of a thermoelectric heat ﬂux sensor.
a =0.2 mm
a =0.3 mm
a =0.4 mm
Sa (V/W)
1.8
1.6
1.4
1.2
1.0
0.8
0.6
0.4
0.2
0.0
h (mm)
(a)
(b)
h (mm)
0.3
0.5
0.7
0.9
1.1
1.3
1.5
t (s)
2.0
1.5
1.0
0.5
0.0
0.30
0.50
0.70
0.90
1.10
1.30
1.50
Figure 11.14 Eﬀect of ﬁller on sensitivity (a) and time constant (b) of sensors of various
sections a and height h of thermocouples: with silicone ﬁller and no ﬁll (dotted line).

256
11 Thermoelectric Modules as Eﬃcient Heat Flux Sensors
The actual sensor design must take into account the following (Figure 11.14):
1) A ﬁller/sealant almost always ﬁlls the interior of the sensor. First of all, it
ensures protection from moisture and other environmental factors. Secondly,
the correct operation of the sensor by the method of “additional wall” depends
on the sensor thermal resistance. The lower the thermal resistance, the less
distortion of the measured heat ﬂux. However, the thermal resistance of the
ﬁller contributes to the thermal resistance of the module. Thus, the total
thermal resistance increases and the temperature drops are reduced. The
ﬁller eﬀect should be optimized.
2) To increase the relative sensitivity of the sensors, its sensitive side may have an
increased size in comparison with that of the thermoelectric module. On the
one hand, it increases the sensitivity; on the other hand, it results in some inho-
mogeneity on the receiving surface. It also increases the sensor time constant.
Figure 11.15 demonstrates the above dependences with the example of a par-
ticular heat ﬂux sensor.
60
50
40
30
20
10
0
A (mm)
Se (MRB/(BT/m2))
Sa (B/BT)
2.0
3.0
4.0
5.0
6.0
7.0
8.0
Sa (V/W)
0.0
0.2
0.4
0.6
0.8
1.0
1.2
RT (K/W)
65
60
55
50
45
40
35
30
A (mm)
2.0
3.0
4.0
5.0
6.0
7.0
8.0
Se  (μV/(W/m2)
Figure 11.15 An example of the calculated parameters of the heat ﬂux sensor based on a
40-pair thermoelectric module 1MD02-040-03 of thermocouples 0.2 × 0.2 × 0.3 mm3
depending on the size of the sensor surface A. The dotted line – no ﬁller.

11.8 Experimental Family of Heat Flux Sensors
257
11.8
Experimental Family of Heat Flux Sensors
Based on the above analysis the experimental family of heat ﬂux sensors consist-
ing of three subseries was developed [18].
11.8.1
HTX – Heat Flux and Temperature Sensors (HT – Heat Flux
and Temperature)
The sensors (Table 11.11) contain a thermoelectric heat ﬂux sensor and embed-
ded Pt1000 thermistor. They have a round shape and external aluminum sides
with black ﬁnish. The sensors are potted by a silicone resin.
11.8.2
HFX – Heat Flux Sensors without Temperature (HF – Heat Flux)
The sensors (Table 11.12) have a square shape and external sides of AlN ceramics
with black paint ﬁnish. The sensors are potted by a silicone resin.
11.8.3
HRX-IR Radiation Heat Flux Sensors (HR – Heat Flux Radiation)
These are miniature thermoelectric heat flux sensors (Table 11.13). They are
made suitable for ﬂip-chip mounting. They have a square shape and external
sides of AlN ceramics. The downside has gold-plated electrical contacts, and the
Table 11.11 Performance parameters of heat ﬂux sensors series HTX.
Sensor
Sensitivity
𝝉(s)
RT
ACR (Ohm) dS∕dTa (%/∘C)
Sa (V/W) Se (𝛍V/(W/m2))
K/W K/(W/m2)
HTD04-059-08D12
0.45
50
3.2 18.6 2.1E-03
5.91
0.20
HTD04-127-05D16
0.35
70
3.1 6.77 1.4E-03
8.03
0.20
HTD04-126-05D20
0.32
100
6.8 6.21 2.0E-03
7.96
0.20
HTD06-126-08D25
0.23
110
6.6 4.40 2.1E-03
5.55
0.20
HTD06-126-08D30
0.18
130
7.2 3.54 2.5E-03
5.55
0.20
HTD06-284-08D40
0.21
265
6.8 1.81 2.3E-03
12.5
0.20
Name
Dimensions
Range
Temperature
(∘C)
Temperature sensor
Dia.
(mm)
Height
(mm)
± W/m2 W
Type
R0
(Ohm)
𝜹R
(Ohm)
dR/dT
(%/∘C)
Linearity
(%)
HTD04-059-08D12 12
2.4
4500 0.5 −40 … +80 Pt1000 1000
1
0.375
±0.1
HTD04-127-05D16 16
2.1
7500 1.5 −40 … +80 Pt1000 1000
1
0.375
±0.1
HTD04-126-05D20 20
3.1
5000 1.6 −40 … +80 Pt1000 1000
1
0.375
±0.1
HTD06-126-08D25 25
3.4
4500 2.3 −40 … +80 Pt1000 1000
1
0.375
±0.1
HTD06-126-08D30 30
3.4
4000 2.8 −40 … +80 Pt1000 1000
1
0.375
±0.1
HTD06-284-08D40 40
3.4
4500 5.5 −40 … +80 Pt1000 1000
1
0.375
±0.1
a)
The average operating range temperature dependence is given.

258
11 Thermoelectric Modules as Eﬃcient Heat Flux Sensors
Table 11.12 Performance parameters of heat ﬂux sensors series HFX.
Sensor
Sensitivity
𝝉(s)
RT
ACR
(Ohm)
dS∕dTa)
(%/∘C)
Sa (V/W)
Se (𝛍V/(W/m2))
K/W
K/(W/m2)
HFD02-040-04L04
1.32
21
1.4
80.1
1.3E-03
7.95
0.25
HFD03-060-04L06
0.72
26
1.5
29.2
1.1E-03
5.36
0.25
HFD04-059-05L08
0.47
30
1.6
19.3
1.2E-03
3.73
0.25
HFD04-097-05L10
0.48
48
1.6
12.0
1.2E-03
6.08
0.25
HFD06-127-05L12
0.28
40
1.0
5.29
7.6E-04
8.03
0.25
HFC06-126-05L14
0.24
47
1.3
4.65
9.1E-04
7.96
0.25
Name
Dimensions
(mm)
Range of
measured values
Temperature
range (∘C)
A
B
H
± W/m2
W
HFD02-040-04L04
4
4
1.10
8 000
0.15
−40 … +80
HFD03-060-04L06
6
6
1.10
10 000
0.35
−40 … +80
HFD04-059-05L08
8
8
1.60
8 500
0.55
−40 … +80
HFD04-097-05L10
10
10
1.60
8 500
0.85
−40 … +80
HFD06-127-05L12
12
12
1.60
13 500
1.90
−40 … +80
HFC06-126-05L14
14
14
1.60
11 000
2.15
−40 … +80
a)
The average operating range temperature dependence is given.
Table 11.13 Performance parameters of heat ﬂux sensors series HRX.
Name
Sensitivity
𝝉(s) D∗(cm
Hz1/2/W)
Emissivity
RT
ACR
(Ohm)
dS∕dT
(%/∘C)a)
Sa
(V/W)
Se
(𝛍V/(W/m2))
K/W K/(W/m2)
HRD02-040-03L04 0.68
11
0.43 1.3E+09
0.95
42.4 6.8E-04
6.0
0.25
HRD02-040-05L04 1.14
18
0.71 1.7E+09
0.95
70.5 1.3E-03
10.0
0.25
HRD03-040-05L06 0.51
18
0.71 1.7E+09
0.95
31.3 1.3E-03
4.4
0.25
Name
Dimensions
(mm)
Measurement
range
Temperature
range (∘C)
A
B
H
± W/m2
W
HRD02-040-03L04
4
4
0.8
14 500
0.24
−40 … +80
HRD02-040-05L04
4
4
1.0
9 000
0.14
−40 … +80
HRD03-040-05L06
6
6
1.0
9 000
0.32
−40 … +80
a)
The average operating range temperature dependence is given.

11.9 Investigation of Sensors Performance
259
radiation absorption surface has a black coating with high emissivity (95%). The
sensors are potted by a silicone resin.
11.9
Investigation of Sensors Performance
11.9.1
General Provisions
The purpose of the investigation is to study the characteristics of the developed
sensors.
The sensor electrical resistance ACR and ﬁgure of merit Z were measured at
diﬀerent temperatures in the thermostat by the Z-meter.
The purpose of the measurements in the thermostat is to ﬁnd the most conve-
nient method for the sensors’ calibration in a temperature range.
Two sensors of each type were measured.
The temperature dependences of the following parameters of the sensors were
studied:
• Figure of merit (Z-metering)
• Electrical resistance
• Thermo-EMF versus sensor heat load
• Sensor temperature diﬀerence at various heat loads
• Sensor thermal resistance
Note:
The ﬁgure of merit (Z-metering) and electrical resistance of the sensors were
also measured in the thermostat by the Z-meter with a massive thermal screen
in the area of the sensors, thus avoiding a temperature gradient in this area.
11.9.2
Calibration of Sensor Sensitivity
Two methods were used for calibration of the sensors’ sensitivity and the results
were compared.
First – calibration with precise reference heat source mounted to sensor sam-
ples. Temperature dependence and all measurements were done with use of the
machine DX8020 [19].
The sensors’ sensitivity (11.36) by a new method [17] in the same temperature
range was measured with samples placed into the thermostat DX2100 and with
use of Z-meter DX4190 [20].
For this new method (11.36) the standard temperature dependence of the See-
beck coeﬃcient for the material of micromodules was applied.
𝛼= 3,224788 × 10−11 × T3 −3,25788 × 10−8 × T2 + 1,137103 × 10−5
× T −9,387217 × 10−4
(11.49)
The resulting temperature dependences of sensitivity for the examined sensors
measured by the two methods are given in Table 11.14. On the basis of this table
the averaged polynomial dependence of sensor sensitivity on temperature is built
(temperature in Kelvin).
The results obtained by the two methods are in good agreement (Figure 11.16).

260
11 Thermoelectric Modules as Eﬃcient Heat Flux Sensors
Table 11.14 Experimental temperature dependences of sensitivity.
Sensor type
Polynomial by data of DX8020
Polynomial by Z-meter DX4190
HFD02-040-04L04
Se = −2.20E-04*T2+1.60E-01*T-1.49E+01
Se = −2.93E-04*T2+2.08E-01*T-2.17E+01
HFD03-060-04L06
Se = −2.20E-04*T 2+1.60E-01*T-1.49E+01 Se = −3.55E-04*T 2+2.52E-01*T-2.88E+01
HFD04-059-05L08
Se = −3.44E-04*T2+2.61E-01*T-2.64E+01
Se = −4.34E-04*T2+3.09E-01*T-3.20E+01
HFD04-097-05L10
Se = −3.83E-04*T2+2.86E-01*T-1.83E+01
Se = −4.37E-04*T2+3.35E-01*T-2.81E+01
HFD04-127-05L12
Se = −1.33E-03*T2+9.25E-01*T-1.10E+02
Se = −1.51E-03*T2+1.04E+00*T-1.29E+02
HFC04-126-05L14
Se = −1.14E-03*T2+7.90E-01*T-7.53E+01
Se = −1.01E-03*T2+7.41E-01*T-7.10E+01
HTD04-059-08D12 Se = −9.98E-04*T2+6.874E-01*T-6.53E+01 Se = −9.57E-04*T2+6.61E-01*T-6.06E+01
HTD04-127-05D16 Se = −1.08E-03*T2+7.68E-01*T-7.27E+01
Se = −1.01E-03*T2+7.35E-01*T-7.01E+01
HTC04-126-05D20 Se = −1.53E-03*T2+1.07E+00*T-1.02E+02 Se = −1.34E-03*T2+9.61E-01*T-8.50E+01
HTC06-126-08D25 Se = −2.14E-03*T2+1.52E+00*T-1.51E+02 Se = −2.02E-03*T2+1.44E+00*T-1.38E+02
HTC06-126-08D30 Se = −1.99E-03*T2+1.42E+00*T-1.10E+02 Se = −1.87E-03*T2+1,37E+00*T-1.07E+02
HTC06-284-08D40 Se = −4.46E-03*T2+3.18E+00*T-2.75E+02 Se = −3.92E-03*T2+2.93E+00*T-2.49E+02
Sa (300 K)
1.10
1.05
1.00
0.95
0.90
0.80
0.85
0.75
0.70
Sa (300 K)
1.10
1.05
1.00
0.95
0.90
0.80
0.85
0.75
0.70
240
260
280
300
320
340
360
L4
L6
L8
L10
L12
L14
T (K)
(a)
T (K)
(b)
240
260
280
300
320
340
360
d12
d16
d20
d25
d30
d40
Figure 11.16 Temperature dependences of sensitivity of the sensor series HTX (a) and HFX (b).

11.9 Investigation of Sensors Performance
261
11.9.3
Sensitivity Temperature Dependence
We are to obtain the average sensitivity temperature dependence (Figure 11.17)
of the following polynomial form:
Sa = Sa0 × [(A2 × (T −T0 )2 + A1 × (T −T0) + A0)]
(11.50)
The coeﬃcients of the polynomial of the Sa temperature dependence of the
sensitivity Sa of the above series in the range of −50 to +80 ∘C and temperature
coeﬃcient in the calibration point (300 K) are shown in Table 11.15.
The diﬀerence in the temperature dependences (temperature coeﬃcients) is
associated with additional thermal conductance of the sensors’ ﬁller.
y = 0.0019x + 1
R2 = 0.8961
Sa (Ta= 300 K)
1.15
1.10
1.05
1.00
0.95
0.90
0.85
y = –1.634E-05x2 + 1.937E-03x + 1.000E + 00
R2 = 1.000E + 00
T–Ta (K)
(a)
(b)
–50
0
50
y = 0.0024x + 1
R2 = 0.8992
Sa (Ta= 300 K)
1.15
1.10
1.05
1.00
0.95
0.90
0.85
y = –2.094E-05x2 + 2.399E-03x + 1.000E+ 00
R2 = 1.000E + 00
T–Ta (K)
–50
0
50
Figure 11.17 Average calibration temperature dependence of sensitivity for the sensors of
the series HTX (a) and HFX (b).

262
11 Thermoelectric Modules as Eﬃcient Heat Flux Sensors
Table 11.15 Coeﬃcients of the polynomial of the sensitivity
temperature dependence of sensors.
Sensor
series
A0
A1
A2
dS/dT (%)
Ta (K)
HTX
1
1.937E-05
−1.634E-03
0.19
300
HFX
1
2.299E-05
−2.094 E-03
0.24
300
HRX
1
2.299E-05
−2.094 E-03
0.24
300
RT (K/W)
1.10
1.05
1.00
0.95
0.90
0.85
0.80
T (K)
(a)
(b)
–20
0
20
40
60
80
RT (K/W)
1.10
1.05
1.00
0.95
0.90
0.85
T (K)
–20
0
20
40
60
80
D12-1
D16-1
D16-2
D20-1
D20-2
D25-1
D25-2
D30-2
D30-3
D40-1
L4-2
L6-2
L8-1
L8-2
L10-1
L10-2
L12-1
Figure 11.18 Temperature dependences of thermal resistance of sensors series HTX (a) and
HFX (b).
In the sensors of the series HTX the ﬁller occupies a larger volume, and
therefore the temperature dependence of their properties is less pronounced
than in the series HFX.
Similar tests of temperature dependences for the HRX sensor series are com-
plex, but the design of the sensors of this series is similar to that of the series HFX,
so the temperature dependences for the series HRX are taken to be the same as
for the series HFX.

11.9 Investigation of Sensors Performance
263
y = 0.0011x + 1.0000
R2 = 0.8759
y = 0.0013x + 1.0000
R2 = 0.9222
RT/RT0
RT/RT0
1.06
1.04
1.02
1.00
0.98
0.96
0.94
0.92
0.90
1.06
1.04
1.02
1.00
0.98
0.96
0.94
0.92
0.90
–50
0
T–Ta (K)
50
T–Ta (K)
(a)
(b)
–50
0
50
y = –9.751E-06x2 + 1.053E- 03x+ 1.000E+00
R2 = 1.000E+00
y = –9.523E-06x2 + 1.312E- 03x + 1.000E+ 00
R2 = 1.000E+00
Figure 11.19 Average calibration temperature dependences of thermal resistance of sensors
series HTX (a) and HFX (b).
11.9.4
Thermal Resistance
The experimental temperature dependences of thermal resistance of sensors are
shown in Figure 11.18. The thermal resistance change in the temperature range
of −20 to +80 ∘C is about 11%.
We are to obtain the temperature dependence of the average thermal resistance
(Figure 11.19) of the following polynomial form:
RT = RT0 × [(A2 × (T −T0 )2 + A1 × (T −T0) + A0)]
(11.51)
The coeﬃcients of the temperature dependence polynomials of the thermal
resistance of the sensors in the range of −50 to +80 ∘C and the temperature coef-
ﬁcient in the calibration point (300 K) are given in Table 11.16.

264
11 Thermoelectric Modules as Eﬃcient Heat Flux Sensors
Table 11.16 Coeﬃcients of the temperature dependence
polynomials of the thermal resistance RT.
Sensors
series
A0
A1
A2
dRT/dT (%)
Ta (K)
HTX
1
−9.751E-05
+1.053E-03
0.11
300
HFX
1
−9.523E-05
+1.312E-03
0.13
300
HRX
1
−9.523E-05
+1.312E-03
0.13
300
Alfa (μV/K)
440
430
420
410
400
390
380
370
360
y = 3.225E-05x3 – 3.258E- 02x2 + 1.137E+01x – 9.387E+02
R2 = 1.000E+ 00
T (K)
250
270
290
310
330
350
Figure 11.20 Typical temperature dependence of Seebeck coeﬃcient.
11.9.5
Typical Temperature Dependence of the Seebeck Coeﬃcient
Since the heat ﬂux sensor self-calibration method involves the thermoelectric
material parameter – the Seebeck coeﬃcient, it should be also given in the spec-
iﬁcations. It is the value at the standard temperature 300 K and the temperature
dependence is similar to the polynomials for sensitivity and thermal resistance.
The typical temperature dependence of the Seebeck coeﬃcient is shown
in Figure 11.20. In the coordinates (T −Ta) this dependence is as shown in
Figure 11.21. The coeﬃcients of the polynomials in the range −50 … +80 ∘C are
given in Table 11.17.
11.9.6
Conclusions
The methods of self-calibration of sensor sensitivity – direct measurements
with use of precise thermal reference source with the machine DX8020 [19]
and the new method [17] in the thermostat DX2100 by the Z-meter DX4190
[20] – showed approximately equal results.
For the self-calibration the value of the Seebeck coeﬃcient and its temperature
dependence are speciﬁed.

11.10 Heat Flux Sensors at the Market
265
Alfa/Alfa0
1.08
1.06
1.04
1.02
1.00
0.98
0.96
0.94
0.92
0.90
y = 0.0014x + 1.0000
R2 = 0.9427
y = 7.843E - 08x3 – 8.647E - 06x2 + 1.291E - 03x + 1.000E + 00
R2 = 1.000E + 00
–50
0
50
T–Ta (K)
Figure 11.21 Calibration temperature dependence of Seebeck coeﬃcient.
Table 11.17 Coeﬃcients of the polynomial of Seebeck coeﬃcient.
Typical value
a0 (𝛍V/K)
A0
A1
A2
A3
Ta (K)
410
1
+1.291E-03
−8.647-06
+7.843E-08
300
The following parameters are also found in the speciﬁcations (all referred to
Ta = 300 K):
• Sensitivity Se (μV/(W/m2))
• Thermal resistance RT (K/(W/m2))
• AC resistance ACR (Ohm)
Typical (average) temperature dependences of these parameters are also given.
The sensor thermal resistance is a reference parameter, and this value can be
given as an estimated value.
Average thermal conductivity of the thermoelectric material W/(mK):
k = 3.3564 × 10−7 × T3 −2.7982 × 10−4 × T2
+ 7.3939 × 10−2 × T −4.4958
(11.52)
11.10
Heat Flux Sensors at the Market
Owing to innovative solutions to designing thermoelectric micromodules, such
thermoelectric heat ﬂux sensors have signiﬁcant advantages over the heat ﬂux
sensors of manufacturers known in the market (Table 11.18).

266
11 Thermoelectric Modules as Eﬃcient Heat Flux Sensors
1) High absolute sensitivity 10–50 times higher than in sensors based on
diﬀerential thermocouples.
2) Miniature design, due to a high degree of integration of thermal elements in
micromodules.
3) Controlled thermal resistance due to the ﬂexibility in the design of
micromodules – height of pellets. This allows obtaining quite low ther-
mal resistance for heat ﬂux sensors used in soil, for example. A sensor
used in microcalorimetry and so on can have high thermal resistance, thus
signiﬁcantly increasing sensor sensitivity.
4) Fast response.
Table 11.18 Manufacturers of state-of-art heat ﬂux sensors.
#
Company
Country
Contact information
1
greenTEG AG
Switzerland
http://shop.greenteg.com/
2
Hukseﬂux Thermal
Sensors B.V.
Netherlands
http://www.hukseﬂux.com/
3
ITI Thermal Instrument
Company
USA
http://www.thermalinstrument
company.com/
4
Omega Engineering, Inc.
USA
http://www.omega.com/
5
RdF Corporation
USA
http://www.rdfcorp.com/index.html
6
NPP “Etalon” Llc
Russia
http://www.omsketalon.ru/
7
WUNTRONIC GmbH
Germany
http://www.wuntronic.com/
8
JonDeTech Sensors AB
Sweden
http://jondetech.com/
Se (μV/(W/m2)
1000.0
100.0
10.0
1.0
0.1
1
10
100
1000
10 000
1
2
3
4
5
6
7
8
HT
HF
HR
MAX
s (mm2)
Figure 11.22 The sensitivity Se of heat ﬂux sensors of various manufacturers (1–8) and
experimental series of TEC Microsystems (HT, HF, HR) depending on size. The dashed line is the
line of the maximum attainable parameters of the technology.

11.10 Heat Flux Sensors at the Market
267
S (V/W)
1.40
1.20
1.00
0.80
0.60
0.40
0.20
0.00
s (mm2)
1
10
100
1000
10 000
1
2
3
4
5
6
7
8
HT
HF
HR
MAX
Figure 11.23 Absolute sensitivity Sa of heat ﬂux sensors of various manufacturers (1–8) and
experimental series (HT, HF, HR) depending on size. The dashed line is the line of the maximum
attainable parameters of the technology.
1.0E-02
2
4
5
7
HT
HF
1.0E-03
1.0E-04
s (mm2)
1
10
100
1000
10 000
100 000
RT (K/W)
Figure 11.24 Thermal resistance RT of heat ﬂux sensors of various manufacturers (2, 4, 5, 7)
and experimental series (HT, HF) depending on size.
Figures 11.22–11.24 graphically depict a comparison of the main parameters
of the developed series of TEC Microsystems heat ﬂux sensors with those of
well-known manufacturers. The manufacturers are represented by numbers 1–8
(Table 11.18).
As follows from the data on sensitivity, the heat ﬂux sensors of the experimental
series are signiﬁcantly superior to most sensors currently in use. Moreover, the
technology allows manufacturing sensors of more high performance (the dashed
curve on the graphs).
The heat ﬂux sensors based on the principle of additional wall should have low
thermal resistance so as not to distort the measured heat ﬂux.
The sensors have thermal resistance at the level of values used in practice (other
manufacturers).

268
11 Thermoelectric Modules as Eﬃcient Heat Flux Sensors
11.11
Examples of Applications
11.11.1
Microcalorimetry: Evaporation of Water Drop
A classic example of the use of a heat ﬂux sensor is the study of water evaporation.
In Figure 11.25, the experimental setup is illustrated.
A drop of water is placed directly on the sensitive surface of the heat ﬂux sen-
sor – model HTD04-126-05D20 (Table 11.11).
When water evaporates, there is a process of heat absorption. The evaporation
heat is 2256 J/g. Heat is absorbed both from the base surface and the environ-
ment. We can assume the relationship between the heat ﬂuxes from the base and
from the environment as 50 : 50.
3
2
1
Figure 11.25 Experimental scheme of microcalorimetry of water evaporation: 1 – water drop;
2 – heat ﬂux sensor; 3 – massive base.
T (K)
300.0
299.5
299.0
298.5
298.0
297.5
P (mW)
5
0
–5
–10
–15
–20
t (min)
0
5
10
15
20
25
30
35
40
P(mW)
T(K)
Figure 11.26 Experiment of water drop evaporation. The dynamics of heat ﬂux from the base
absorbed and the average base temperature for the period considered.

11.11 Examples of Applications
269
The sensor can measure the heat ﬂux absorbed from the base and the average
temperature by the integrated thermistor.
Figure 11.26 shows the results of the experiment.
Since the heat of evaporation of water is known, from the heat ﬂux (the total
absorbed energy) and the assumption of 50 : 50 we can obtain the dynamics of
the evaporation of the drop mass and its total weight. Figure 11.27 shows the
corresponding experimental data.
It is interesting that the evaporation rate is approximately constant throughout
the cycle.
The experimental results give an estimate of the drop volume of about 0.032 ml,
which is consistent with the known data. These results indirectly conﬁrm a good
calibration of the heat ﬂux sensor.
11.11.2
Measurement of Heat Fluxes in Soil
Figure 11.28 depicts a model of the measurement of heat ﬂux in the soil. Two
heat ﬂux sensors are placed in the soil at diﬀerent depths. The heat source is an
incandescent lamp – imitates sunlight. The intensity of the heat ﬂux is varied by
changing the amount of radiation from the heat source.
Figure 11.29 shows the corresponding experimental data.
This application of thermoelectric heat ﬂux sensors is very helpful for purposes
of agricultural working, particularly during periods of season transformations.
11.11.3
Thermoelectric Ice Sensor
Ice sensor is an important type of sensor. It has various applications [21–24]. Ice
sensors are intended for deﬁnition of characteristics of freezing (formation of ice)
for the purpose of timely notiﬁcation, eﬀective use of anti-icing systems, safety
on transport, in industrial applications, and in life.
The main objectives of the ice sensor are measurement of temperature of freez-
ing; determination of intensity of ice formation; deﬁnition of proximity of condi-
tions for formation of ice.
v (mg)
0
–5
–10
–15
–20
–25
–30
–35
t (min)
0
5
10
15
20
25
30
35
40
Figure 11.27 Dynamics of water evaporation (mass loss).

270
11 Thermoelectric Modules as Eﬃcient Heat Flux Sensors
Soil
Q1, T1
Q2, T2
Sensor 2
Sensor 1
Heat source
Q
Figure 11.28 Model experiment of
heat ﬂuxes in the soil.
Power on
Power change
Heat flux (W/m2)
100
90
80
70
60
50
40
30
20
10
0
Temperature (°C)
35
33
31
29
27
25
23
21
19
17
15
Q1
Q2
T1
T2
Time (min)
0
50
100
150
200
250
Figure 11.29 Results of experiment of heat ﬂuxes in the soil.
Important consumer parameters of ice sensors include accuracy of determi-
nation of the measured parameters, speed of response, overall dimensions, and
energy consumption.
Various physical principles in modern ice sensors [24], however in most cases
that is indirect measurement of ice formation, with an insuﬃcient accuracy. It is
quite often sensing of the presence of a noticeable layer of the formed ice.

Heat flux
sensor
Thermistor
Header
Ice sensor
(main components)
mm
0
5
10
Ice sensor
(complete assembly)
Header/heat sink
Cover
Basin
Connector
Potting
Peltier
module
Mounting
screw
Figure 11.30 Thermoelectric ice sensor.

272
11 Thermoelectric Modules as Eﬃcient Heat Flux Sensors
The advantage of use of heat ﬂux sensors in this application is the principle
of direct measurements – namely, deﬁnition of freezing by enthalpy of the ice
crystallization that is released or absorbed during the water-to-ice phase trans-
formation.
It allows deﬁning freezing parameters with high precision, to predict ice for-
mation conditions.
One of the models of such ice sensors is given in Figure 11.30 and in
Figure 11.31 – schematic of the ice sensor. The ice sensor consists of Peltier
module and the thermoelectric heat ﬂux sensor. The thermistor is mounted on a
sensitive surface of the heat ﬂux sensor for exact determination of temperature.
The principle of operation of such an ice sensor is shown in Figures 11.32–11.34.
1
2
3
>
UD ~ Q
UT ~ T
I
Figure 11.31 Ice sensor design: 1 – heat ﬂux sensor; 2 – Peltier module; 3 – thermistor.
UT – signal of thermistor; UD – signal of heat ﬂux sensor; I – electric current; T – temperature;
Q – heat ﬂux.
Ta
Q
Water
3
1
2
Ta>T1>T2>T3
(a)
(b)
Ice
T1
T2
T3
Ta
Q
Water
3
1
2
Ta<T1<T2<T3
Ice
T1
T2
T3
Figure 11.32 Thermoelectric ice
sensor operating modes: (a) cooling;
(b) heating. Q – heat ﬂux; 1 – heat ﬂux
sensor; 2 – Peltier module;
3 – thermistor. Ta, T1, T2,
T3 – temperatures, correspondingly:
ambient; surface of water or ice;
surface of heat ﬂux sensor; surface of
Peltier module.

11.11 Examples of Applications
273
T (K)
285
280
275
270
265
260
Q1
Q2
Q3
Q0
Q (W)
0.50
0.45
0.40
0.35
0.30
0.25
0.20
0.15
0.05
0.10
0.00
t (s)
0
2
4
6
8
10
t (s)
(a)
(b)
T3
T2-1
T2-2
T2-3
0
2
4
6
8
10
Figure 11.33 Cooling mode: (a) thermistor signal; (b) heat ﬂux sensor signal.
The cycle of cooling or heating is provided by the Peltier module.
If on the outer surface of the heat ﬂux sensor the water is presented, then when
crossing the temperature of formation of ice, the heat ﬂux sensor will record the
heat of water crystallization released or absorbed during water-to-ice phase tran-
sition. The integrated thermistor will deﬁne the freezing temperature.
The size of a signal measured by the heat ﬂux sensor and the corresponding
integrated heat measured by it allow to measure the amount of ice or water
directly.
Experimental data are presented in Figure 11.35. It is a cycle of cooling/heating
of the experimental thermoelectric ice sensor. Using the freezing temperature
of the ice sensor, the amount of the released or absorbed heat is measured. This
amount of heat signals about the intensity of ice formation, and allows calculating
quantitatively the ice formation.

274
11 Thermoelectric Modules as Eﬃcient Heat Flux Sensors
T3
T2-1
T2-2
T2-3
T (K)
285
280
275
270
265
260
255
250
t (s)
(a)
Q0
Q1
Q2
Q3
0
2
4
6
8
10
Q (W)
0.00
–0.05
–0.10
–0.15
–0.20
–0.25
–0.30
–0.35
–0.40
–0.45
–0.50
t (s)
(b)
0
2
4
6
8
10
Figure 11.34 Heating mode: (a) thermistor signal; (b) heat ﬂux sensor signal.
Such thermoelectric ice sensor possesses unique informational content in a tiny
design, high precision of deﬁnition. Owing to the simple miniature design it can
be mass produced, providing a range of applications at reasonable prices.
As a ﬁnal comment on such ice sensors it should be noted that such a sensor is
a unique device. All its components work on the principles of thermoelectricity:
the Peltier module – eﬀect of Peltier; the thermoelectric heat ﬂux sensor, and even
a thermistor – Seebeck eﬀect (look at the Table 11.2).
11.11.4
Laser Power Meters
Modern life is not imaginable without the universal use of lasers any more. Lasers
transfer optical energy and power. Measurement of these parameters is of priority
in all areas of applications: optical communication and data recording; industrial
applications, in materials processing; in scientiﬁc researches, and so on.

11.11 Examples of Applications
275
T (K)
300
290
280
270
260
250
240
UD (MV)
600
500
400
300
200
100
0
–100
–200
t (s)
0
20
40
60
80
100
t (s)
0
20
40
60
80
100
t (s)
(a)
(b)
(c)
T3, K
T2, K
0
20
40
60
80
100
h (mm)
0.60
0.40
0.20
0.00
–0.20
–0.40
–0.60
Figure 11.35 Experimental cooling–heating cycle: (a) thermistor signal; (b) heat ﬂux sensor
signal; (c) thickness of ice or water layer, correspondingly. T2 – temperature at the surface of
ice sensor; T3 – temperature at the surface of Peltier module.
Laser power meter is a device for the measurement of power or energy of
the laser beam. Diﬀerent technologies are applied in the state-of-the-art power
meters (Table 11.19):
Every technology has advantages but for a limited range of applications.
Thermopile sensors – power meters are based on the principle that the opti-
cal (laser) power is converted to heat, and the resulting temperature rise (the
temperature diﬀerence between the absorber and the heat sink) is measured by
a thermopile. Thermopile power meters are also called thermal power meters.
Thermoelectric heat ﬂux sensors can be also related to the class.

276
11 Thermoelectric Modules as Eﬃcient Heat Flux Sensors
Table 11.19 Types of laser power meters [25].
Technology
Measurement type
Pyroelectric sensors
Measures the energy of pulsed lasers and can only work with
pulsed lasers
Average power is calculated by measuring laser repetition rate and
multiplying by the pulse energy
Thermopile sensors
Measures CW lasers and integrates energy of pulsed lasers to
produce an average power measurement
Can also be used to integrate the energy of a single pulse – most
common for measuring energy of millisecond and longer pulse
width medical and industrial lasers
Semiconductor
photodiode/optical
Most often used for measuring low CW laser power
Also used in some sensors for measuring low pulse energy;
however, may not respond to CW lasers when used in this way
Laser beam
Laser beam
Hot
junctions
Cold
junctions
Output
(a)
(b)
Heat flux
Heat flux
Laser beam size
(max)
Figure 11.36 Design of thermopile laser power meters: (a) “disk” type; (b) “wafer” type.
Moreover, there are two kinds of thermopiles used in laser power measure-
ment. One is the so-called “disk” type thermopile power meter, and the other is
the “wafer” type thermopile sensor (Figure 11.36).
The disk-type is made of two sets of junctions laid out radially (Figure 11.36a).
One set of junctions is arrayed under the aperture while the alternate set is near
the edge of the disk, which is attached to a massive heat sink. The laser power
heats the absorber in the center and creates a temperature diﬀerence between
the center and the edge.
In the wafer-type sensor thermopiles hot and cold junctions are located in
the same direction with laser power beam (Figure 11.36b). The top side of the
media with hot side junctions is heated by laser power. The bottom side with

11.11 Examples of Applications
277
Laser beam
Output
n-type pellet
n-type pellet
Heat flux
Figure 11.37 Thermoelectric laser power meters.
cold junctions is connected with a massive heat sink. The temperature diﬀerence
measured by diﬀerential thermopiles is proportional to the power.
When a lot of average power is absorbed and has to ﬂow through the small gap
containing the thermocouples, the temperature becomes hot enough to damage
the thermocouple junctions.
The thermoelectric heat ﬂux sensor as laser power meter must be exactly clas-
siﬁed as “wafer” type thermal laser power meter (Figure 11.37).
Thermoelectric heat ﬂux sensors have a set of advantages when both types of
thermopile power meters are compared.
1) First of all, it has considerably bigger sensitivity because the pairs of p- and
n-semiconductor pellets have at least 10 times (>10×) bigger Seebeck coeﬃ-
cient (means sensitivity) than metal thermocouples (Table 11.1).
Discrete thermoelectric
heat flux sensor
Y-address
X-address
Figure 11.38 Design of matrix thermoelectric laser power meter (16-element matrix example).

278
11 Thermoelectric Modules as Eﬃcient Heat Flux Sensors
2) As known, because of the small gap in the medium in the path of heat ﬂux
generated by laser power, the speed of response of the “wafer” type sensors is
faster than that of disk type sensors with radial placement of the couples. In
the case of thermoelectric heat ﬂux sensors the medium is the thermoelectric
material of the pellets itself. The height of the pellets can be very small and so
such sensors will be quite fast.
3) It was shown above that thermoelectric heat ﬂux sensors have unique perfor-
mance advantage. The integral sensitivity Sa does not depend on the number
of pellets (pellet pairs) in the sensor (11.18). In other words, in the sensor, even
one pair (or even one pellet) has the same sensitivity Sa as a complete sensor.
4) The conclusion of the above is that on the basis of thermoelectric heat ﬂux
sensor technology it is possible to create matrix power meters where a pixel
could be one pair of n- and p-pellets, or even every pellet to build special elec-
tric connection for such a matrix (Figure 11.38).
References
1 Schmidt, E. (1925) Device for the Measurement of Heat. US Patent 1,528,383,
ﬁlled June 11, 1923 and issued Mar. 3, 1925.
2 Barnes, A. (1999) Heat ﬂux sensors. Part 1: theory. Sens. Mag., 16 (1).
http://archives.sensorsmag.com/articles/0199/ﬂu0199/index.htm (accessed
8 May, 2017).
3 Diller, T.E. (2013) Ch. 18, Heat ﬂux measurement, in Handbook of Measure-
ment in Science and Engineering (ed. M. Kutz), John Wiley & Sons, New York,
pp. 629–659.
4 Lasance, C. J. M., (2006) The Seebeck Coeﬃcient. Electronic Cooling, Nov.
1, 2006. http://www.electronics-cooling.com/2006/11/the-seebeck-coeﬃcient/
(accessed 24 April 2016).
5 Leephakpreeda, T. (2012) Application of thermoelectric modules on heat ﬂow
detection. ISA Trans., 51 (2), 345–350.
6 Sippawit, N. and Leephakpreeda, T. (2015) Study of sensing heat ﬂow through
thermal wall by using thermoelectric module. Therm. Sci., 19 (5), 1497–1505.
7 McKinnon, C., Bernardini, R.R., Thresher, W., Ruis, S.L. and Yarbrough, D.W.
Commercial Bismuth Telluride-Based Peltier Plates for Use as Heat Flux
Transducers (A Concept), http://www.airah.org.au/imis15_prod/Content_Files/
EcoLibrium/2010/May/2010-05-01.pdf (accessed 24 April 2016).
8 Gromov, G.G., Glyazer, S.A., and Zakhartsev, Y.V. (2015) Thermoelectric Heat
Flux Sensors. J. of Thermoelectricity, 6 (2016), 88–98.
9 Rowe, D.M. (2006) Ch. 1, General Principles and Basic Considerations, in
Thermoelectric Handbook: Macro to Nano (ed. D.M. Rowe), CRC Press, Boca
Raton, pp. 1.1–1.14.
10 Tsai, B.K., Gibson, C.E., Murthy, A.V., Early, E.A., Dewitt, D.P., and Saunders,
R.D. (2006) Heat-ﬂux sensor calibration. NIST Spec. Publ., 250–265, 1–37
http://www.nist.gov/calibrations/upload/sp250-65.pdf (24 April 2016).

References
279
11 Murthy, A.V., Tsai, B.K., and Saunder, R.D. (1998) High-heat-ﬂux sensor
calibration using blackbody radiation. Metrologia, 25, 501–504.
12 Ballestrin, J., Estrada, C.A., Rodriguez-Alonso, M., Perez-Rabago, C.,
Langley, L.W., and Barnes, A. (2004) High-heat-ﬂux sensor calibration using
