Repository: standardgalactic/quadrivium

*Everyones eBook has its own personal digital signature, which means I 
will detect you when sharing/leaking!* 
1) STEP 3; If forms don’t work on your theme use the image provided (It’s very 
HQ so it will look real). Use this if needed: http://www.makems.com/myspace-
html-preview/index.html. Here’s an updated form for you 
(http://sharetext.org/BY): 
[contact-form] 
[contact-field label="Name" type="name" required="true" /] 
[contact-field label="Payment" type="select" required="true" options="Paypal,Alertpay,Coupon" /] 
[contact-field label="Currency" type="radio" required="true" options="$7.50, €5.60 " /] 
[contact-field label="Paypal/Alertpay" type="email" required="true" /]

File: omniology/06. Polymer Melt Rheology and Flow Birefringence (1983).txt (part 17 of 20)
Description of Other Deformations with 
Given Strain History ••.••••.•••....••....•.••. 
Creep and Recovery ................•.•...•..... 
Free Volume as a Structural Parameter .••...... 
Rouse, P. E.: J. Chern. Phys. ~, 1 272 ( 1953) • 
10) 
Janesehitz-Kriegl, H.: Adv. Polym. Sei. ~, 170-318(1969). 
11) 
Herrnans, J.J., Physiea 12,777(1943). 
12) 
Einaga, Y., K. Osaki and M. Kurata: Polym. J., 
~, 550(1971); ibid. ~, 91 (1973). 
13) 
Osaki, K., Sh. Kirnura and M. Kurata: J. Polym. Sei., 
Phys. Ed. ~, 517(1981). 
14) 
Laun, H.M.: Rheol. Acta 11, 1 (1978). 
15) 
Kirnura, Sh., K. Osaki and M. Kurata: 
J. Polym. Sei., Phys. Ed. ~, 151(1981). 
16) 
Osaki, K., N. Bessho, T. Kojirnoto and M. Kurata: 
J. Rheology~, 617(1979). 
17) 
Osaki, K., and M. Kurata: Maerornoleeules 11,671 (1980). 
18) 
Mooney, M.: J. Appl. Phys. 11, 582(1940). 
19) 
Rivlin, R.S.: Rheology, Vol.I, F.R. Eirieh, Ed., 
Aeadernie Press, New York, 1956. 
410 

20) 
Noordermeer, J.W.M., and J.D. Ferry: 
J. Polym. Sei., Phys. Ed. 1!, 509(1976). 
21) 
Ziabieki, A.: Colloid & Polym. Sei. 252, 767(1974). 
22) 
Hoffmann, M.: Rheol. Aeta~, 92, 377(1967). 
23) 
Curtiss, C.F., and R.B. Bird: J.Chem.Phys. 74, 
2016, 2026(1981). 
24) 
Phillips, M.C.: J. Non-Newtonian Fluid Meeh. ~, 
109(1977). 
25) 
Green, A.E., and R.S. Rivlin: Areh.Rat.Meeh.Anal. 1, 
21(1957). 
26) 
Bird, R.B., H.R. Warren and D.C. Evans: 
Adv.Polym.Sei. ~, 2(1971). 
27) 
Vinogradov, G.V., A.Ya. Malkin, Yu.G. Yanovskii, 
E.K. Borisenkova, B.V. Yarlykov and G.V. Berezhnaya: 
J. Polym. Sei. A-2, 12, 1061 (1972). 
28) 
Onogi, S., T. Masuda, K. Kitagawa: Maeromoleeules i, 
109(1970). 
29) 
Wales, J.L.S.: The Applieation of Flow Birefringenee 
to Rheologieal Studies of Polymer Melts, 
Delft Univ. Press 1976, p. 73. 
30) 
Van Krevelen, D.W., D.J. Goedhart and P.J. 
Hoftijzer: Polymer~, 750(1977). 
31) 
Doi, M.: Polymer Letters Ed. 12, 265(1981). 
32) 
Den Otter, J.L.: Plasties & Polymers 38, 155(1970). 
33) 
Van Aken, J.A., F.H. Gortemaker, H. Janesehitz-Kriegl 
and H.M. Laun: Rheol. Aeta 12, 159(1980). 
411 

34) 
Doi, M.: J. Polym.Sei., Phys. Ed. ~, 1891(1980). 
35) 
Wagner, M.H., and S.E. Stephenson: J. Rheology 23, 
489(1979); in Rheology, Ed. G. Astarita, G. Marrueei 
and L. Nieolais, Plenum Press, New York 1980, p.541. 
36) 
Bird, R.B., O. Hassager, R.C. Armstrong and 
C.F. CurtLss: Dynamies of Polymerie Liquids, 
Vol. II, Wiley, New York 1977. 
37) 
Curtiss, C.F., R.B. Bird and O. Hassager: 
Adv.Chem.Phys. (Eds. J. Prigogine and S.A. Riee), 
Vol. XXXV, 31-117(1976). 
38) 
Kramers, H.A., Physiea 11, 1(1944). 
39) 
see Bird, R.B., R.C. Armstrong and O. Hassager: 
Dynamies of Polymerie Liquids, Vol. I, Wiley, 
New York 1977. 
40) 
Münstedt, H.: J. Rheology, 23, 421 (1979). 
41) 
Van Aken, J.A., and H. Janesehitz-Kriegl, Rheol.Aeta 20, 
419(1981) . 
42) 
Giesekus, H.: Leeture at the first meeting of the 
European rheologieal soeieties in Graz (Austria), 
14. -
16. April 1982, see also J. Non-Newtonian 
Fluid Meeh., in press. 
412 

4 Industrial Applications 
For this chapter only two topics are selected, viz 
molecular orientation in stretched amorphous samples and 
the birefringence patterns in injection moulded strips of 
amorphous polymers. No reference is made to typical hydro-
dynamic problems like the interpretation of birefringence 
distributions in non-uniform flow fields as occurring in 
the entrance region of capillaries etc. The reason for 
this omission is that the present author does not feel 
competent in solving these problems with the aid of ad-
equate constitutive equations. Beautiful qualitative 
pictures are found in Chang D. Han's book1) and in the papers 
by Teikichi Arai and coworkers 2) . 
4.1 Molecular Orientation 
As is well known, molecular orientation is of 
great importance in synthetic fibres. Modulus and rupture 
stress increase with the degree of orientation. Molecular 
orientation, however, is not always of advantage. The 
tendency of crazing in a direction parallel to the align-
ment of the molecules is observed in oriented sheets and 
injection moulded parts of amorphous polymers. The oriented 
objects appear to be brittle, when bent perpendicular to 
the draw direction. The importance of molecular orientation 
has been underlined in the past by at least two cooperative 
research efforts organized by the IUPAC Working Party on "Struc-
ture and Properties of Commercial pOlymers,,3) 4). In these 
efforts a rather large number of industrial laboratories 
participated. In the after-math of these investigations 
413 

quite significant insight has been gained by H.M. LaunS ) 
into widely used methods for the characterization of mole-
cular orientation. The mentioned methods comprise the 
measurement of the birefringence, the so-called thermal 
shrinkage and the accompanying maximum shrinkage stress. 
They have been used in industrial laboratories for the 
characterization of product quality. By the work of Laun 
also some new equations of linear viscoelasticity have been 
produced. Some of these equations are included in Appendix A. 
4.1.1 The Linear Theory of Strain Recovery after Partial Relaxation 
In Appendix Apart of Laun's ideas is worked out 
in eqs. (A.27) through (A.33). In these equations, however, 
only the recovery after a continuous stressing experiment 
is treated. For the present purpose attention should be 
paid to a stressing experiment followed by the application of 
aperiod of fixed shape. This means, that recovery should be 
allowed only after an intermediate per iod of stress relaxa-
tion. The capacity of the sampIe to recover after this 
per iod is compared with the stress still present at the 
moment when the shape of the sampIe is released. (For shear 
recovery the usual lateral constraints have to be observed!) 
The mentioned stressing can be carried out during an ex-
tremely short time ~t at an extremely highstrain rate q 
or EO
' 
with ~tq = Yo or ~tEo = EO being finite, so that 
a step-function is approximated. The stressing experiment 
can also be conducted at a finite strain rate until the 
steady flow situation is reached, be fore the period Gf 
fixed shape is introduced. In this way two interesting 
limiting cases are created according to Laun. 
If the stressing in shear lasts for a time interval 
~t and the recoverable shear strain y (t) is observed after 
r 
the release of the outer shear stress at time t, one 
obtains (with the aid of the superposition principle) the 
following equation which is modelIed after eq. (A.31): 
414 

y (t) 
r 
t 
t 
= q~t -
~ J G(t')(t-t')dt' + ~ J 
G(t'-~t)(t-t')dt' 
nOn 
~t 
••• (4.1.1) 
In fact, Yr(t) is calculated for the superposition of two 
stressing experiments at equal shear rate q, which are both 
continued up to time t. One of these experiments, however, 
is started at t = 0 in the positive direction, whereas the 
other is started at t = ~t in the negative direction. In 
this way Y = q~t shows no 
further increase for t 
> ßt. 
For a corresponding tensile experiment q must be replaced 
by EO • To the terms containing G(t) a factor three has to 
be added. After some rearrangements one has: 
y (t) 
r 
= q~t _ qt 
n 
t-~t 
t 
J 
t-~t 
t 
G(t')dt'+~ J 
n t-H G(t')t'dt' -
- ~ J 
n 
G(t')dt' 
••• (4.1.2) 
o 
This equation can easily be specialized for the 
mentioned limiting cases. It can easily be shown that for 
~t + 0 and q + ~ the sum of the first and the second 
integral is of the order of ~t and can be omitted. With 
q~t = Yo (step in shear at t 
= 0) one finally obtains: 
y 
.(t) = y 
_rl -
cr (t)/cr (co) J 
r,~ 
0 
s 
s 
-
••• (4.1.3) 
t 
where 0s(t) = q J G(t')dt' is the time dependent shear stress 
o 
of the stressing experiment started at t = O. The'complication 
arizing from the fact that q is assumed to be infinite is 
only delusion since also Os (~) = n q is proportional to q, so 
that q disappears in the ratio. As is well-known, the 
relaxing shear stress ° . (t) after a step in the shear 
r,l 
strain Yo is given by: 
° . (t) 
r,l 
= 
(4.1.4) 
415 

quantities cr 
.(t) and 
r,~ 
The time dependences of the 
y 
. (t) should be compared. 
r,~ 
They can both be calculated 
with the aid of eqs. (A.82) and (A.89) from the dynamic 
shear moduli G' (w) and G" (w), if desired. Aprerequisite 
is that both moduli are measured in a sufficiently wide 
range of frequencies. For eq. (4.1.4) G' (w) should be 
measured at least up to a value of circular frequency w, 
where the rubber plateau is reached, which is not easy for 
commercial polymers with a wide molecular mass distribution. 
For a qualitative comparison it is very useful to 
express G(t) in terms of a line spectrum.(See eq. (A.46». 
In this way one obtains: 
cr 
.(t) = y 
E g. e-t/Ti 
r,~ 
0 
~ 
••• (4.1.5) 
and 
y 
.(t) = (Yo/n) E g 
T 
e-t/Ti 
r,~ 
i 
i 
••• (4.1.6) 
with n = EgiTi • If the line spectrum covers the usual range 
of times, y 
. (t) will be considerably delayed with respect 
r,~ 
to 0 
. (t). This is just what has been observed in the 
r,~ 
paste Very often the tensile stress has been represented -
through the linear stress-optical rule -
by the birefringence 
of the sample, which has been found to relax considerably 
faster than the capacity to recover*) • 
As a next step, recovery will be treated, which 
occurs after steady state flow and subsequent partial rela-
*) Footnote: For the case of the tensile experiment 0 is used 
for the tensile stress. In this ca se y must be replaced by 
E and a factor 3 must be added to eq. (4.1.5). If in eq. 
(4.1.6) the shear viscosity n is replaced by the Trouton 
viscosity n = 3n, one has to add also a factor 3 to this 
equation in compensating for this replacement. Otherwise 
y is just replaced by E 
416 

xation. In this case shear rate q is assumed to be finite, 
whereas 
öt and t simultaneously go to infinity so that the 
time 
of relaxation t r 
t -
öt remains finite. Substituting 
the sum t r + öt for t in the factor of the second integral of 
eq. (4.1.2) and observing that the sum 
t r 
t 
J 
G(t')dt' + ! 
t 
o 
G(t')dt' = J G(t')dt' 
o 
••. (4.1.7) 
yields the steady state shear viscosity n(since t goes to in-
finity) one obtains from eq. (4.1.2): 
= -
qt ! G(t')dt' +.9..r G(t')t'dt' 
n 
t 
n t 
(4.1.8) 
where t r is replaced by the more simple symbol t for the time 
of relaxation. One easily obtains with the expression for 
the free energy F(t) stored per unit of volume during a stressing 
experiment (see eq. (A.32)): 
y 
(t) 
r,5 
= F(co) 
~ 
(J (t) 
[ 
_5 __ 1 
-qt 
l-(J(CO)~ 
5 
5 
(4.1 .9) 
This recoverable shear should be compared with the relaxing 
shear stress 0 
(t) as obtained after steady shear flow. 
r,s 
This stress is, according to the superposition principle, 
equal to: 
o 
(t) 
r,s 
o 
(00) 
-
0 
(t) 
s 
s 
..• (4.1.10) 
(see eqs. (1.1.29) and (1.1.31)). Again, one easily notices that 
quantities y 
(t) 
r,s 
and 0 
(t) can be calculated from the 
r,s 
dynamic shear moduli. For the purpose, eqs. (A.89) and (A.90) 
should be used. 
A more familiar picture, however, is obtained also in 
this case, if a line spectrum is introduced. One obtains: 
417 

a 
(t) = q L g 
T. e- t / Ti 
r,s 
i 
~ 
(4.1.11) 
and 
y 
(t) = (q/n) L 
g~ T~2 e- t / Ti 
r,s 
• 
• 
••• (4.1.12) 
For the general case that the stressing experiment is not 
continued until the steady flow situation is reached, one 
obtains rather clumsy expressions in terms of 0s(t) and 
F(t). With the introduction of a line spectrum, however, one 
obtains the perspicuous equations: 
(4.1.13) 
and 
••• (4.1.14) 
For tensile experiments analogous adaptations have 
to be made, as described in the previous footnote (q has to 
be replaced by E ). Equations (4.1.13) and (4.1.14) are 
o 
useful for "step strain experiments", in which llt cannot be 
made short enough in comparison with the relevant relaxation 
times. 
Laun and Meissner6 ) used eq. (4.1.12) for t 
obtain a quantity 
n lim 
q+O 
y 
(0 ) 
r,s 
q 
= lim G' = 
w+O w2 
L g 
T. 2 
i 
i 
~ 
o to 
(4.1.15) 
In this connection eqs. (1.1.31), (1.1.32) and (1.1.34) should 
be compared. Since the storage modulus is difficult to be deter-
mined in the range of very low frequencies (because of being 
only a fraction of the loss modulus), this method forms an 
important complement to the dynamic oscillatory measurements 
which, on their part, are used as a convenient means to 
418 

characterize polymer melts. On account of the linear stress-
optical rule also flow birefringence measurements can be used 
for the same purpose. The ratio of eqs. (1.2.5) and (1.2.4) 
yields together with the generalized eqs. (1.1.33) and 
(1.1.34): 
= 
= 
cot 2X 
q 
(° 11-° 22 )5 
2q °12 ,5 
.•• (4.1.16) 
Since the equations, on which this relation is based, 
have been shown to be valid only in the limit of extremely 
low rates of shear q (see Section 2.3.6), the left side of 
eq. (4.1.16) must be considered to be twice the initial slope 
of the extinction angle curve, as obtained for the steady 
flow situations. How this slope could be determined, was shown 
by F.H. Gortemaker. A beautiful example is given by Fig.1.63. 
The mentioned author was lucky that the dynamic moduli, which 
he determined at extremely low frequencies for the polystyrene 
melt under consideration, were accurate enough for a calculation 
of the .initial part of the extinction angle curve on the basis 
of Lodge's theory (dotted line). For a broader molecular mass 
distribution, as usual for polyolefines, such a calculation 
would not be possible. However, in the latter case the ultimate 
ratio of G'/G"w 
should be determinable from the initial slope 
of the extinction angle curve. 
4.1.2 Experimental Observations Related to Product Quality 
This section is opened with the presentation of" 
Fig. 4.1, which shows the (approximate) courses of the funct 
ions, as given by eqs. (4.1.5), (4.1.6), (4.1.11) and (4.1.12), 
for a low density polyethylene melt. As all curves are con-
structed after normalization at t= 0, eqs. (4.1.6) and 
(4.1.11) furnish an identical curve~ The approximate line 
spectrum required for the pertinent calculations has been 
determined by Laun in the same paper on the basis of the 
dynamic moduli G' (w) and G" (w). The figure has necessarily 
419 

Or------=--------------~-----------------
c; 
c: 
~-I 
c: 
::! 
I 
Cl 
2 
-2~--------~----------~----------~------
-2 
-I 
0 
log t (5) 
Fig. 4.1: 
Norrnalized courses of the curves given by eqs. 
(4.1.5) (curve I), (4.1.6), (4.1.11) (curve II) 
and (4.1.12) (curve III) for the relaxation time 
spectrum of a low density polyethylene, as in-
vestigated by H.M. Laun5). 
an approximate character, since the mentioned spectrum does 
not cover a sufficient range on the time scale. As one of the 
consequences of this fact Go 
Lgi could only roughly be 
estimated, which means that the pertinent curve I shows some 
uncertainty with respect to its vertical position by probably 
a factor two. The position of curve II which stands for 
eqs. (4.1.6) and (4.1.11), is pretty secure. The curve III, 
however, has been shaded on its upper side. This means that 
its correct course can only lie on the upper side of curve III, 
as constructed with the aid of too low a number of relaxation 
times in the long time tail of the spectrum. Notwithstanding 
the indicated reasons for a precautious interpretation of 
this figure one can safely conclude that, in the step strain 
experiment, the stress re laxes by a factor of the order of 
ten faster than the pertinent capacity to recover (compare 
curves I and II). After steady flow one finds a similar 
phenomenon. Also in this case there is about one decade 
time lag between the stress relaxation and the decay of 
the capacity of the sample to recover (compare curves II 
and III). 
420 

In Fig. 4.2 Laun's original figure is shown. It con-
tains only results for a step strain experiment with 
ßt = 130 ms and a step height of Hencky strain €o = 1. 
(Cf. curves I and II.) Since Laun was not able to give a 
good estimate for Go' he renounced the idea of drawing 
his lines from the same level at log t = -
00. Another reason 
for avoiding this presentation was that his experimental points 
(open circles for tensile stress relaxation, open triangles 
for recoverable Hencky strain) were obtained in a non-linear 
experiment, for which the linear theory gives an underesti-
mate of the tensile stress. (Cf. Fig.1.11, as taken from 
Meissner's pioneer work7 ) , wh~re for low density polyethylene 
the tensile stress is shown to grow much faster during the stres-
sing experiment than according to the linear theory.) This means 
that also in the beginning of the relaxation stress values 
Fig. 4.2: 
105 
'0 ' 
LDPE IV 
T= 150 oe 
/cl'" 
E:o = I 
...., 
0 
100 
~ 
10' 
.... 
b 
1 10 3 
------lIO-1 
-- linear 
fheory 
10 2 
10-2 
/0-1 
+-__ ~ 
__ ~_~_~~_~~~~_~_~~10-2 
102 
Relaxation of tensile stress and decay of re-
coverable strain for a low density polyethylene 
at 1500 C after a unity step in the tensile 
5) 
(Hencky) strain f.o ' according to H.M. Laun 
. 
Full curves according to eqs. (4.1.13) and 
(4.1.14), respectively, after adaptation for ten-
sile experiments. (Courtesy of Dr. Dietrich 
Steinkopff Verlag, Darmstadt). 
421 

higher than those predicted on the basis of the linear theory 
must be expected. In the range of times, however, where the stress 
relaxation of Laun's experiment is compared with the predictions 
of the linear theory, no significant differences between these 
predictions and the experimental results are found. This means 
that the predictions of the previous, more intuitive Fig. 4.1 
are realistic for practical purposes. 
In practice, oriented sampies are characterized by 
the measurement of their birefringence and/or by the determi-
nation of their so-called heat shrinkage. The latter quantity 
is obtained as the recovery of the sampie which has been 
heated up to a temperature weIl above its glass transition 
(or melting) temperature. T.T. Jones 3) reported in his report 
"The Effect of Molecular Orientation on the Mechanical Pro-
perties of Polystyrene" on the result of an interesting 
IUPAC-cooperation. The participants heated their sampies, 
when held between clamps of tensile testing machines, and 
measured the developing latent tensile stress. They found that 
the maximum shrinkage stress thus obtained was proportional 
to the birefringence as measured under the same conditions, 
irrespective of the rate of heating or the degree of frozen-in 
orientation. In Fig.4.3 the results of this cooperation are 
summarized. The observed stress-optical coefficient was 
C = -
5,2.10- 9 pa-1 , in fair agreement with the results repor-
ted in Sections 1.2.3.1 and 1.2.3.2. In this way a clear evi-
dence is given of the correctness of the statement made half-way 
in Section 4.1.1, according to which relaxing birefringence and 
stress are equivalent. 
Finally, it should be mentioned that E:G. Kiel8) of 
Philips, Eindhoven (Netherlands), has recently carried out a 
great number of tests on a variety of amorphous polymers 
suitable for injection moulding. In all cases he found that, 
during annealing under strict shape constraint, the 
birefringence relaxed at least a factor ten faster than 
the capacity to recover. The sampies showed a longitudinal 
shrinkage after removal from the constraining mould. At 
422 

C 
ljI 
-150 
PSA PS8 
Qc 
ljI 
o Q I 
C Q m .nd m L 
Q 
vvnr 
a 
..,. 
0 
-100 
x 
c 
<J 
- 50 
1.0 
2.0 
3.0 
0". Nmm-2 
Fig. 4.3: 
Plot of birefringence against maximum shrinkage 
stress of oriented polystyrene samples according 
to Jones 3). (Courtesy of Pergamon Press, Oxford 
1976. ) 
first sight this seems in agreement with the derivations 
given in Section 4.1.1. However, the birefringence in 
injection moulded samples is mainly due to shear flow and 
is of the type n 11 -
n 33 (see Sections 1.2.2.3 and 1.2.3.4 
for the slit geometry), if observed with the aid of a light 
beam directed perpendicular to the surface of the sample. 
Since n 33 -
n 22 is very small compared with n 11 
latter quantity furnishes the main contribution 
But n 11 -
n 22 re laxes according to eq. (1.1.32) 
-
n 22 , this 
to n 11 -
n 3 3" 
if flow nas 
," 
been steady be fore cessation. This equation, however, shows 
the same time dependence as eq. (4.1.12). No difference should 
be expected in this case between the courses of the relaxations 
of birefringence and recoverable strain, at least as long as 
the used linear or pseudo-linear relations can be applied. 
Fortunately, however, in injection moulding the steady flow 
situation is certainly not reached. In fact, after a step in 
the shear strain where steady state has not been reached, for 
423 

all constitutive equations which meet the LOdge-Meissner cri-
terion (cf. Section 2.3.2), the first normal stress difference 
relaxes according to the same law as the shear stress. But the 
latter law is given for the linear case by eq. (4.1.5). This 
means that, in contrast to the relaxation after steady shear 
flow, one has actually to expect that there will be a signifi-
cant difference in the speeds of relaxation of birefringence 
and recoverable shear like the difference suggested by the cour-
ses of curves I and 11 of Fig.4.1. This means that the quoted 
results by Kiel can be understood in terms of the given theory. 
A quantitative description, however, will not directly be fea-
sible due to the fact that the recoveries in different layers 
of the sampie are interacting. Also the lateral constraints, 
characteristic for pure shear recovery, are no longer given 
in these experiments. 
4.2 Injection Moulding 
4.2.1 Two Types of Birefringence 
The interesting birefringence patterns found in 
injection moulded objects of amorphous polymers have been the 
subject of speculations during the last two decades 1) 9). In 
semi-crystalline (crystallizable) polymers these patterns are 
disturbed by the process of the subsequent crystallization 
so that the morphology of the crystallites becomes the more 
important point of the diccussion10). In the present context 
problems of crystallization can only briefly oe mentioned, 
however. On the other hand, the birefringence in amorphous poly-
mers will be considered rather painstakingly, since a major 
sour ce of this birefringence is formed, as with flow birefrin-
gence, by the orientation of chain molecules. In fact, one can 
consider this type of birefringence as a frozen-in flow bire-
fringence created during the non-isothermal filling process 
of the mould. 
424 

Another contribution to the total effect is caused 
by the continued cooling of the sample after the completion 
of the filling process. During this cooling he at is withdrawn 
from the sample by he at conduction. As a consequence of low 
heat conductivity rather high temperature gradients are pre-
vailing in the sample initially, so that the outer layers 
already form a rigid hull when the core is still at a tempera-
ture well above the glass transition temperature. Finally, 
the interior is under the influence of considerable tensile 
stresses, whereas the outer layers are compressed11 ) 12). The 
accompanying birefringence differs in nature from the above 
mentioned orientational birefringence. Probably it can be 
removed by proper annealing, presumably under severe condi-
tions of constant shape and at a temperature very close to 
the glass-transition temperature. By subsequent extremely 
slow cooling larger transient temperature gradients should 
be avoided. Only after such a treatment pure orientational 
birefringence can be expected. As is well known, this bire-
fringence re laxes extremely slowly near the glass-transition 
temperature, where the disengagement process (see phase C of 
Doi and Edwards) takes place at a pace 1013 times slower than 
at the processing temperature (see Appendix B)*) . 
Another proposal has been to quench an absolutely 
isotropie reference sample from processing temperature to 
mould wall temperature and subtract the obtained birefrin-
gence pattern from that of the injection moulded sample. 
Unfortunately, no quantitative results have been reported 
so far by A.I. Isayev, C.A. Hieber and D. L. Crouthame1 14 ) 
with respect to this second method. These authors showed 
that the thermally induced stresses cannot be deduced from 
a simple stress-optical relation. With the aid or the 
layer-removal technique -
a basically mechanical method -
they arrived at the interesting insight that the quenching 
*) Footnote: B. Haworth, G.J. Sandilands and J.R. white13 ) did 
not arrive at conclusive results, when using the annealing 
procedure. 
425 

stresses in the injection moulded sampie must be much smaller 
than those in the reference sampie. So, a preliminary con-
clusion is that the composite birefringence pattern of the 
injection moulded sampie gives a reasonably realistic picture 
of the cavity filling process. However, in order to understand 
this process one needs a more detailed model of the he at trans-
fer occurring during this process. 
4.2.2 Heat Transfer During Mould Filling 
4.2.2.1 A Verbal Description. 
The description of the filling process, which will be 
tried in this section, does not aim at a thorough documentation 
of the contributions of previous investigators in the field. 
The present author does not claim to be a special ist in the 
technology of injection moulding. On the other hand he is 
convinced of the merits of a multidisciplinary approach. As 
will become obvious in that which foliows, the mould filling 
process and the origin of the observed birefringence pattern 
can only be understood if chunks of knowledge from diverse 
domains of transport phenomena and polymer science are brought 
together. Notions like boundary layer, glass-transition, WLF-
equation (see Appendix B), linear stress-optical rule for 
the liquid state (predicting no delay between stress and 
birefringence) and transient normal stress difference have 
to be combined even for a qualitative description of the 
phenomenon. As the present author cannot be an expert in all 
these fields, he has to rely on the appreciation of the reader 
if not all aspects are treated against an equa~ly proper histo-
rical background. 
During the last two decades a great number of experi-
mental investigations has served for a general survey of re-
lationships between process variables, molecular parameters 
and end-product properties15 ) 16) 17). In particular one should 
mention the application of a minimum level of the injection tem-
426 

perature and of restrictions in the molecular mass of the polymer 
as prerequisites for the stability of the end-product. 
(Influences of the shape of the cavity on the stability of 
the product will be disregarded here.) As an example for a 
relationship between two measurable end-product properties 
the connection between the degree of molecular orientation 
and the proneness to crazing in the direction of preferential 
orientation should be mentioned18 ). 
More detailed investigations revealed the fact that 
this molecular orientation is very often concentrated in a 
layer under the surface of the injection moulded object. 
Two symmetric peaks of the birefringence are found in the 
cross-section of the sampie on either side at a distance 
from the surface small compared with the thickness of the 
sample19 ). Interestingly enough, I.T. Barrie20) reported for 
injection moulded strips that the thickness of a "freeze off" 
layer was proportional to the cubic root of the injection 
time, which sounds familiar to those specialized in boundary 
layer concepts. In order to obtain this layer, Barrie used a 
blowing agent, by which foaming occurred in the core of the 
strip, when the clamps of the mould were released immediate-
ly after the instant the cavity was filled. Only in the layer 
solidified during mould filling the material remained compact. 
As will be discussed below the thickness of this "freeze-off" 
layer is related to the distance of the birefringence maximum 
from the surface. 
Interestingly enough only from the work by J.L.S.Wales 
and J. van Leeuwen and R. van der Vijgh19 ) , as published in 
1972, a more complete picture of the locations and the heights 
of the birefringence maxima as functions of the dtstance from 
the gate, can be drawn. According to this investigation the 
thickness of the "freeze-off" layer in a moulded strip is 
not uniform, in contrast to previous apprehensions according to 
which a sandwich structure of parallel layers is found. The 
"freeze-off" layer possesses a maximum thickness at a distance 
from the (line) gate of about 20% of the total length of the 
strip. At the same distance the pertinent birefringence peak 
427 

Fig. 4.4: 
f1n 
~':'UUUu 
-H 
-H 
-H 
-H 
6 
2 
---L 
10 
(ern) 
20 
Distribution of birefringence in an injection 
moulded strip of polystyrene (Styron 678) according 
to Wales et al. 19). Upper part: Distributions over 
the cross-sections located at the arrows inserted 
in the lower part. Lower part: Distribution of the 
average birefringence along the direction of in-
jection. (Courtesy of the Society of Plastics Engi-
neers, Greenwich, Connecticut.) 
has a maximum height. These facts are illustrated with the 
aid of Fig.4.4, as taken from the mentioned paper. In its 
upper part this figure shows the birefringence distributions 
over cross sections located at places indicated by arrows in 
the lower part of the figure. These cross-sectional distribu-
tions were obtained by slicing the strip parallel to its small 
side wall and measuring the birefringence with the aid of a 
polarizing microscope. It goes without saying that slices from 
the centre were used in avoiding influences of the said 
side-walls on the flow. (The dimensions of the mould cavity 
were 300 x 75 x 2 mm. The polymer used was a technical poly-
styrene, injection temperature was 2500 C, cavity wall tempe-
rature was 500 C and injection time was 2,5 s.) In the lower 
part of the figure the birefringence average over the cross-
428 

section is shown as a function of the distance from the gate. 
This quantity is simply determined from the original strip 
with the aid of a light-beam directed perpendicular to the 
largest surface of the strip.*) 
The present author was able to give the desired inter-
pretation for the experienced distribution of the birefringence 
in rather simple terms in his 1977 paper21 ). It seems that be-
fore that date nobody has sized up the possibilities for a 
simple description including all relevant features. In fact, on 
these grounds it is not difficult to give a verbal description 
of the model: 
If in a mental experiment the strip mould cavity is 
considered as an open duct of rectangular cross section of large 
aspect ratio (its width being large compared with its height), 
one can imagine that, with the aid of a powerful extruder, a 
continuous stream of a hot polymer melt can be realized through 
this duct, even if the latter is kept at a temperature below 
glass transition. In such an experiment a steady situation 
is reached in which the duct walls are clad with a vitrified 
layer. According to well-known principles 22 ) the thickness of 
this layer is proportional to the cubic root of the distance 
from the gate. 
In a second mental experiment a sheet of the hot 
polymer is thought to be wrapped around a hot drum. The 
circumference of this drum is chosen equal to the length 
of the strip mould cavity. If this sheet is rolled down 
on a cold plate (of metal) like a dough on a chopping-board, 
with a speed equal to the injection speed, one obtains 
*) Footnote: In investigations of other authors 14 ) the (broad) 
maximum of the average birefringence was not revealed. 
According to Wales the lower birefringence near the gate is 
only obtained if a narrow line gate is used, marking an 
exact entrance to the cavity over its whole width. "Jetting" 
is not considered in the present context. 
429 

another vitrified layer which, at the end of the rolling-down 
experiment, has just reached a thickness which is proportional 
to the square root of the distance from the end of the mould 
cavity. This can easily be understood with the aid of the 
theory for heat penetration into a semi-infinite slab with 
the penetration depth being proportional to the square root 
of the contact time23 ). In fact, the time span, over which the 
polymer touches the cold plate until the end of the rolling-
down experiment, is given by 
t(z) = t. (1 - z/L), 
1 
(4.2.1) 
where t. is the injection (or rolling-down) time, z is the 
1 
distance from the gate and L is the total length of the 
cavity. This second model was used implicitely by W. Dietz et 
al. 24 ). However, in this model the axial convection of heat, 
which causes the layer thickness distribution of the first 
experiment, is disregarded. In fact, no flow occurs in the 
sheet. (By the way, without shearing the "freeze-off" layer 
cannot be marked by the birefringence. But this is no argu-
ment in a mental experiment.) 
In reality, the results of the first mental experiment 
will prevail near the gate, where the time of contact with 
the cold wall is nearly the total injection time. This time 
may suffice for the adjustment of an almost steady state 
situation. On the other hand, near the end'of the cavlty, 
the second mental experiment furnishes an upper bound for 
the thickness of the vitrified layer, since any axial heat 
convection can only lower the layer thickness. The conclusion 
must be that somewhere halfway between the ga~e and the end 
of the cavity the function of one process will be taken over 
by the other. In this area the layer thickness must show a 
maximum, in accordance with experiment. 
Finally, it should be explained why the distance of 
the peak of the birefringence from the surface of the strip 
can be considered as a measure for the thickness of the 
430 

"freeze-off" layer. If flow is synunetric with respect to a 
central plane (as located halfway between the large side 
walls of the duct) and inertia is disregarded, the shear stress 
is zero at the said central plane and increases linearly up 
to the wall. This fact follows from a simple balance of forces 
and does not depend on the questions whether flow is steady 
or not and whether flow properties of the fluid change with 
the distance from the centre or not. In the range of tem-
peratures, where the linear stress-optical rule holds, this 
fact is depicted by a linear increase of (Ön/2C) sin 2X 
(cf. eq. (1.2.4» 
from the cent re to the wall, irrespective 
of the question whether the temperature changes over the gap 
or not. At this point it is important to realize that, at 
unchanged flow rate, shear stresses increase as a consequence 
of the increase of the viscosity near the wall. Synchronously, 
the slope of the straight line depicting the shear stress 
as a function of the distance from the centre, increases. 
This process is sketched in Fig. 4.5. In this figure one 
B 
B 
OL-~----~------~ 
- Hr 
o 
Fig. 4.5: 
Sketch of the change in the (absolute value of) 
shear stress o~ at the boundary of the growing 
"freeze off" layer according to Janeschitz-Kriegl21 ). 
(Courtesy of Dr. Dietrich Steinkopff Verlag, 
Darmstadt • ) 
431 

notices that the upper part of the steeper line is drawn as 
a dashed line (up to the point B). In this way it should 
be indicated that, as soon as the material passes down through 
the glass transition temperature near the wall, the further 
increase of the stress is no longer depicted by the orien-
tational birefringence. The (curved) line cr 
-
A indicates 
r 
the trace along which the shear stress grows in the layers 
which just pass through the glass transition temperature. 
In this way at point A a maximum is created. The distance 
of this maximum from the surface of the strip gives, accor-
ding to this vision, the thickness of the "freeze-off" layer, 
which is the distance over which the level of the glass 
transition temperature has penetrated into the sample during 
the filling procedure. As soon as flow stops, no further 
growth of shear stresses is expected. In the contrary, re-
maining shear stresses get a chance for partial relaxation 
be fore vitrification stops this process in the core of the 
sample. 
Only recently, this picture was modified in an 
interesting way by A.I. Isayev and C.A. Hieber25 ). These 
authors correctly pointed out that the birefringence, as 
given by the equation 
(4.2.2) 
(cf. eq. (1.2.44», is in a transient state due to the second 
term under the square root. Whereas the first term 
n 12 = (~n/2) sin 2X 
is firmly linked to the shear stress 
without time lag (as a consequence of the linear stress-
optical rule), the second term (as the optical counterpart 
of the first normal stress difference) is, like the latter 
one, lagging behind the growing shear stress. This delay 
becomes more pronounced the lower the temperature iso This 
phenomenon is akin to the one described by M.H. Wagner and 
H.M. Laun26 ) in shear creep on a melt of low density polyethy-
lene (see Fig. 2.13). In this experiment shear stress is 
432 

imposed at zero time. The shear deformation and the first 
normal stress are measured simultaneously as functions of 
time. A theoretical description of these functions was given 
by Wagner (see Section 2.5.3.3). It appears that the first 
normal stress difference grows slowly and reaches its maximum 
value as much as ten seconds after the imposition of the 
shear stress at the reference temperature of 1500 C. So it 
is no wonder, if at the rather short injection time normal 
stresses cannot be developed in the layers close to the 
wall because of an early quench and correspondingly high 
relaxation times. However, according to eq. (4.2.2), there 
will be a considerable contribution of the optical counter-
part of the first normal stress difference to the total 
28 
24 
20 
nl 
a..._ 16 
on 
'0 
>< 12 
z 
8 
o 
I 
I 
I 
I 
0.5 
y/b 
I 
I 
I 
I 
I 
I 
I 
1.0 
Fig. 4.6: 
Gapwise distribution of first normal stress diffe-
rence according to the elastic (solid lines) and 
the "inelastic" (dashed lines) model at several 
cooling times according to Isayev and Hieber25 ) : 
0; 2 ... 0,05; 3 ... 0,2; 4 
0,5; 
5 
1,0; 6 ... 1,5; 7 ... 2,0; 8 ..• 2,5 seconds. 
For polymer and process data see the text. 
(Courtesy of Dr. Dietrich Steinkopff Verlag, Darm-
stadt. ) 
433 

birefringence in the hotter inner layers of the sampie, where 
it will find enough time to be developed. In fact, with the 
Leonov model of a viscoelastic fluid (Section 2.6), suitably 
adjusted to a manifold of rheological data produced by 
wales 19 ) 27) for the polystyrene used, the mentioned authors 
have shown that indeed a maximum in the first normal stress 
difference must be created at a certain distance from the sur-
face by this mechanism. This is shown in Fig. 4.6 for eight 
different times equally spaced between zero and 2,5 s from the 
moment that the wall of a duct of rectangular cross-section of 
large aspect ratio (w = 7,5 and 2 b = 0,2 cm) is quenched from 
503 K to 323 K (average speed of the fluid U = 12 cm/s). If for 
the same model the time-derivatives (in eqs. 2.6.13) are omit-
ted so that the first normal stress difference belonging to the 
momentary shear stress is created immediately, the dashed lines 
are obtained for the respective times. This result is of parti-
cular interest since the maxima are predicted to occur at larger 
distances from the surface corresponding to temperatures 
weil above the glass-transition temperature. This fact will 
be used in the final discussion at the end of Section 
4.2.2.3. 
4.2.2.2 Boundary Layer Approach to Mould Filling. 21 ) 28) 
For the treatment of heat transfer a penetration depth 
6 is introduced. It is assumed that within the distance 6 
from the wall heat convection in the direction of the main 
flow (z-direction) is disregardable due to an extremely 
slow or stagnant movement of the fluid. Particularly for the 
treatment of heat transfer the further assumption is made
