Repository: standardgalactic/quadrivium

*Everyones eBook has its own personal digital signature, which means I 
will detect you when sharing/leaking!* 
1) STEP 3; If forms don’t work on your theme use the image provided (It’s very 
HQ so it will look real). Use this if needed: http://www.makems.com/myspace-
html-preview/index.html. Here’s an updated form for you 
(http://sharetext.org/BY): 
[contact-form] 
[contact-field label="Name" type="name" required="true" /] 
[contact-field label="Payment" type="select" required="true" options="Paypal,Alertpay,Coupon" /] 
[contact-field label="Currency" type="radio" required="true" options="$7.50, €5.60 " /] 
[contact-field label="Paypal/Alertpay" type="email" required="true" /]

File: omniology/09. Isospecific Polymerization of Olefins (1985).txt (part 17 of 26)
Propagation Rate Constants of Olefin Polymerization: 
Comparison with Other Polymerization Reactions ............. . 
Monomer Reactivity in Isospecific Polymerization and Its 
Correlation with Olefin Structural Features ................... . 
(I + R')n+1(1 + rlF)n+1[2(1 + R')(I + rlF) + rlF] 
The distributions of M 1 units in isotactic or syndiotactic sequences containing more than n 
units, normalized over the total amount of Ml in a copolymer, are 
. 
(rlR'F)n[(n + I)(R' + rlF+ I) + rlR'F] 
U(IS0).+1 = 
(I + R')n+1(1 + rlF}n+1 
(111-63) 
u(syndio)n+l 
(rlF)n-l[(1 + R')(I + rlF) + n(rlR'F + R' + 1)(rIF + R' + 1)2 + 2R'(rlF)2 - (1 + R')2] 
(I + R')"+1(1 + rlF)0+1[2(1 + R')(I + rlF) + rlF] 
The method of n-ads stereosequence calculation is presented in Refs. [189] and [190] and the 
equations for chemical n-ads are the same as Eqns. 111-54-111-57. Equation 111-63 for 
u(syndio )0+1 describes well IR experimental data on the distribution of propylene units in the 
syndiotactic blocks of propylene-I-butene copolymers obtained with syndiospecific soluble 
Ziegler-Natta catalysts based on VCI4 [120]. Equations for chemical unit distribution in the 
case of the penultimate effect are given in Ref. [176] and methods for the statistical descrip-
tion of multi component copolymers are discussed in Refs. [191]-[193]. 

111-5: Parameters Characterizing the Stereoregulative Ability of Active Centers 
271 
III -5. 
Parameters Characterizing the Stereoregulative Ability of 
Active Centers 
Heterogeneous Ziegler-Natta catalysts contain active centers of various stereore-
gulative power. This phenomenon became evident after the very first polymeriza-
tion experiments with these catalysts. Thus, fractionation of polypropylene sam-
ples even with the application of a single solvent (usually with n-heptane, the same 
solvent that was initially used as the polymerization medium) easily enables one to 
separate these products into three fractions which differ in both molecular weight 
and stereoregularity: 
(i) the fraction soluble in n-heptane at room temperature which is usually amor-
phous and is referred to as "atactic," 
(ii) the fraction insoluble in cold n-heptane but soluble in boiling n-heptane-the 
"stereo block" fraction, 
(iii) the fraction insoluble in boiling n-heptane-the "isotactic" fraction. 
In spite of the evident arbitrary nature of such division (application of a single 
solvent, the choice of fractionation temperatures), this fractionation procedure 
became the main method of polypropylene stereo regularity estimation and was also 
applied with minor modifications (change of solvent) for the characterization of 
other polyolefins. Application of this method for more than twenty years has 
demonstrated its undeniable usefulness and has justified its further use. Indeed, it 
easily enables one to separate three important constituents of any stereoregular 
poly olefin; its amorphous, semicrystalline, and highly crystalline fractions. For this 
reason the fractionation method remains one of the most popular procedures for 
stereoregularity estimation. 
However, a more detailed analysis reveals that it is not free from significant 
shortcomings which become an obstacle as far as mechanistic problems are con-
cerned. Two main deficiencies of the fractionation procedure are: 
(i) More complicated fractionation studies showed that the so-called "atactic'; and 
"stereo block" fractions are not homogeneous in a steric sense and can be 
further divided into sub-fractions of various molecular weight and stereore-
gularity. This subject is treated in detail in Chapter IV. In brief, nascent olefin 
polymers usually consist of many components with different stereoregularity. 
This allows one to qualify distribution of polymer fractions with respect to 
stereo regularity as quasi-continuous. On the other hand, "isotactic" polypro-
pylene fractions (insoluble in boiling n-heptane) usually cannot be further 
subdivided into fractions of different stereoregularity (see Section IV-I). Thus, 
the fraction of a polymer that is insoluble in boiling heptane remains an 
objective parameter characterizing polymer stereoregularity and it will be used 
in the subsequent discussion. 
(ii) According to the definition above, all polypropylene fractions insoluble in 
boiling n-heptane are regarded as identical, perfectly isotactic products. How-

272 
~ 
:i 
.... 
~ 
Q) 
.!:: 
1il 
-= S a 
III: Stereospecificity of Heterogeneous Ziegler-Natta Catalysts 
100 
80 
80 
40 
20 
ot-~~--~----~~~~~ 
Figure ill-IS. Scheme of 
the distribution curve for a 
polymer consisting of 
macromolecules of varied 
stereo regularity . 
o 
0.2 
0.4 
0.8 
0.8 
(l/R)mln 
l/R = ksyndio/kiso 
ever, NMR and IR data easily demonstrate that this is not true: different 
"isotactic" fractions of polyolefins obtained with different catalysts have dis-
tinctly different isotacticity parameters (see next sections of this chapter). 
Figure III -15 schematically shows the distribution curve for some "stereore-
gular" polymer: the kinetic stereoreactivity parameter l/R = kSyndio/kiSO (see Sec-
tion III-4-a, Eqn. III-I8) versus the cumulative weight of the fractions. Experi-
mental data confimiing such dependences are presented in Section IV-I. It is clear 
from this figure that two independent stereochemical parameters can be defined 
which characterize the stereospecificity of any heterogeneous Ziegler-Natta 
catalyst. 
The first parameter is the minimum l/R value (or the maximum R = kiso/ksyndio 
value) which corresponds to the maximum stereoregulative power of the most 
isospecific active centers on the catalyst surface. R.;,ax can be approximately es-
timated as the R value for the polypropylene fraction insoluble in boiling n-heptane 
or n-octane (see Section IV-I). 
The minimum (l/R) value for polypropylene is always higher than 0, i.e., no 
heterogeneous Ziegler-Natta catalyst can produce perfectly isotactic polypro-
pylene (see following sections). On the other hand, similar fractions of polystyrene 
show no signs of irregularity in their 13C-NMR spectra [85], indicating that the 
stereoregulative power of the polymerization centers depends on the type of olefin 
also. R.nax characterizes the limit of the stereoregulative properties of a particular 
catalyst and it is directly related to such catalyst parameters as the transition metal 
type, properties of the organometallic compound, etc. 
The second important independent parameter characterizing a catalytic system is 
the fraction of polymer exhibiting these limiting stereoregular properties. This value 

111-6: Effect of Transition Metal Compounds on Catalyst Stereospecificity 
273 
can be roughly estimated as the weight of the fraction insoluble in a particular 
solvent under particular conditions (for example, the polypropylene fraction insol-
uble in boiling n-heptane). This second parameter characterizes the distribution of 
active centers with respect to their stereospecificity: the property which ideally 
would be described by a distribution curve like that in Fig. III-IS. This fraction 
content cannot be unambiguously correlated with such catalyst parameters as 
structural properties of catalyst components because the distribution of active 
centers with respect to their stereospecificity depends not only on the characteristics 
of the components but on the method of catalyst preparation, the conditions of 
component interaction, and other polymerization variables as well. 
Both parameters, R.nax and the fraction composition, are independent of each 
other, the former being the measure of the limiting stereospecificity of the active 
centers, and the second, a measure of the uniformity of active center specificity. For 
this reason a careful distinction is necessary between these two parameters when 
examination is made of catalyst properties which determine them. 
One vivid example demonstrating the importance of this distinction is found 
when propylene is polymerized with the TiCI4/MgCI2-AlEt3 catalyst. At 60-70°C 
only ca. 50% of the polymer is insoluble in boiling n-heptane [194, 195]. Modifica-
tion of this catalyst with ethyl benzoate dramatically improves its performance: the 
fraction of boiling heptane-insoluble polymer increases typically to 90-95% [194]. 
However, the properties of these two insoluble fractions are very similar indicating a 
similar stereoregulative power for most of the isospecific centers. This means that 
ethyl benzoate, while being a very effective poison for aspecific centers, has virtually 
no modifying effect on the limiting isoregulative ability of the polymerization 
centers in this catalyst. 
Finally it should be noted that in some papers dealing with the stereospecific 
polymerization of olefins, use is made of different average spectroscopic parameters 
(usually IR or NMR) determined for "whole" unfractionated polyolefins. As is 
evident from Fig. III-IS, such average polymer characteristics always represent 
some integral properties of a polymer that combine both Rmax and the fraction 
composition of the polymer. Quantitative definition of these integrated parameters 
is presented in Chapter IV. It is clear that extreme caution is necessary when such 
integral parameters are correlated with the catalyst structure. 
111-6. 
Effect of Transition Metal Compounds on Catalyst 
Stereospecificity 
As was discussed in the previous section the most rational procedure for correlation 
of the stereo regulative ability of active centers and the structure of transition metal 
halides MXn is the comparison of the limiting kinetic stereoregularity parameters 
R.nax for the most regular fractions of -the polyolefins obtained with these com-
pounds. This was done independently by different authors with the application of 
the two most important spectroscopic methods, NMR and IR. 
We start with the analysis of the data for transition metal chlorides, MCln • Table 

Table ITI-4. Infrared stereoregularity parameters of polypropylene obtained with different isospecific catalysts at 700ca 
IR b and statistical· stereo regularity parameters 
Weight 
M,% 
% of the 
IX, 0/0 
(A99sIA 973) 
Catalytic system 
Fractiond 
fraction 
[59, 139] 
[59, 124] 
IX-TiCI3-AlEt3 
A 
87.5 
96.5 
95.0 
B 
36.6 
96.4 
o-TiCI3-AlEt3 
A 
75.0 
96 
92 
B 
21.1 
94 
VCI3-AlEt3 
A 
73.5 
90 
65 
B 
10.1 
66 
CrCI3-AlEt3 
A 
61.5 
92 
74 
FeCI3-AlEt3 
Ae 
5 
87 
_f 
f3-TiCI3-AlEt3 
A 
60.5 
91 
91 
(TiClc AlEt3) 
B 
5.5 
88 
o-TiCI3"":AlEt2Cl 
A 
95.0 
98.5 
94 
B 
61.5 
95 
TiCI2 
Ae 
25.0 
74 
TiCI2-AIEt2CI 
Ae 
54.6 
84 
"Reprinted with permission from Re[ [132], Copyright 1976, Pergaman Press, Ltd. 
bPor description of the IR methods, see Section III-2-b, Table III-3, and Eqn. III-3. 
kisol ksyndio 
kisol ksyridio 
(from M 
(from 
value) 
AS4dA 973 
AS4dA 973) 
25-28 
0.89 
22-24 
32-36 
0.90 
23-25 
19-21 
0.86 
17-20 
24-26 
0.84 
16-19 
6.5-7.5 
0.58 
7.7-8.6 
6.8-8.0 
0.59 
8.0-8.9 
8.5-9.5 
0.66 
9.5-10.4 
0.52-0.54 
6.8-7.9 
17-19 
0.76 
12-14.5 
15-17 
0.76 
12-14.5 
24-26 
0.90 
23-25 
25-28 
0.90 
23-25 
8.5-9.5 
0.69 
10-11 
12-14 
0.79 
13-15 
Crystallin-
ity, % 
[131] 
73 
75 
74 
74 
56 
57 
61 
45-50 
67 
68 
73 
75 
61 
67 
° The meaning of the statistical parameter R = k!,o/k,yndiO is discussed in Section III-4-a (Eqns. 111-10, 111-16, III-17, and III-IS) and formulas for calculation of Rare 
given in Eqns. III-23 and I1I-24. 
d A-fraction of polypropylene insoluble in boiling n-heptane; B--':fraction of polypropylene insoluble in boiling n-octane. 
"These polymers are nearly completely soluble in boiling II-octane. 
f Oxidation bands in the IR spectra prevent the measurement of the M value. 
IV 
~ 
:::: 
~ 
i 
o 
~ 
8. 
~ 
o. 
Q 
o 
...., 
f 
o = 
en 
~ 
i 
~ 
I>l :::: 
I>l 
(J 
S 
-< 
~ 
en 

Table 111-5. 13C-NMR stereoregularity parameters for polypropylene obtained with various isospecific catalysts at 15°C [166] and 41°C [172] 
Weight % 
[rrmr] 
of the 
+ 
Catalytic system 
Fraction" 
fraction 
[mmmm] 
[mmmr] 
[rmmr] 
[mmrr] 
[mmrm] 
[rmrm] 
[rrrr] 
b-TiCI3-AlEtzCI 
A 
88.5 
85 
4 
4 
5 
f3-TiCI3-AlEtzCI 
A 
47.5 
90 
4 
4 
f3-TiCI3-AlEt3 
A 
26.1 
88 
5 
5 
(TiCI4 - AlEt3) 
CrCI3-AlEtzCI 
A 
98.5 
90 
4 
4 
VCI3-AlEtzCI 
B 
57.5 
74 
6 
7 
6 
2 
a A-fraction of polypropylene insoluble in boiling n-heptane; B-fraction of polypropylene insoluble in boiling n-octane. 
bExpressions for calculation of R = ki,o/k,yndio-See Eqns. 1II-31. 
[rrrm] 
[mrrm] 
R = kiso/ksyndio 
2 
30(45) 
2 
47 
2 
42 
2 
47 
3 
16 
b 
...... 
>-< 
...... 
~ 
trl 
8l 
!1l 
~ 
o 
...., 
~ 
~. 
g. 
::s 
~ 
!1l ... 
!::.. 
n 
o .g 
o 
8. 
en 
o 
::s 
n 
'" 
S" 
q 
en ... 
CIl 
:; 
~ 
o 
en 
'0 
~ 
8i 
() 
~. 
tv 
-..l 
Vl 

276 
III: Stereospecificity of Heterogeneous Ziegler-Natta Catalysts 
Table 1II-6. IR stereo regularity parameters of poly-3-methyl-I-butene obtained with differ-
ent catalytic systems" 
Catalytic system 
.5-TiCI3-Ali-Bu3 
P-TiCI3-Ali-Bu3 
(TiClc Ali-Bu3 ) 
VCI 3-Ali-Bu3 
"Ref. [145]. 
Fraction insoluble in 
boiling n-heptane, wt. % 
94-98 
84-90 
72-82 
b Another IR parameter ofpoly-3-methyl-I-butene isotacticity. 
13M1B , % 
(Eqn. III-5) 
100 
96 
70 
1.43 
1.33 
1.05 
III-4 contains some data for polypropylene obtained with the MCln-AlEt3 catalytic 
systems at 70°C in heptane or liquid monomer media. The first five examples 
correspond to propylene polymerization with solids having the same lattice type: 
stacks of elementary sandwich-like sheets, each containing one layer of transition 
metal atoms arranged in regular hexagons of graphite-like structure surrounded by 
two layers of hexagonally packed chlorine atoms (see Fig. II-I). The parameters of 
the hexagonal cell as well as the M-CI and M-M (CI-Cl) distances for these 
crystals were given in Table II-I. It follows from the data of Table III-4 that the 
limiting stereo regulative power of the catalytic systems tested decreases in the order: 
This order is close to the order of the decrease in M-M and CI-CI distance in the 
MCI3 lattice (Table II-I). 
13C-NMR data for the MCI3-AlEt2 CI systems (propylene polymerization at 
15°C) are presented in Table III-5 (from Ref. [166]). 
If one takes into account that the presence of rrrr pentads in the first polypropyl-
ene sample shown in Table III-5 is most probably connected with the presence of 
partially syndiotactic polypropylene (see discussion of this problem in Section IV-I) 
and renormalizes the pentad distribution for the sample to exclude these pentads, 
the mmmm pentad content increases to 89.5% and the corresponding kiso/ksyndiO 
ratio increases to ca. 45 (presented in parentheses in Table III-5). The NMR-based 
order of the limiting catalyst stereospecificity is: 
Thus, reasonable agreement exists between the IR and NMR data in the conclu-
sion that VCl3-based catalysts produce less isospecific centers than those based on 
TiCI 3 whereas no agreement exists about the relative isospecificity of TiCI3- and 
CrCl3-based centers. The differences in the organoaluminum compound type and in 
polymerization temperature can apparently explain this controversy. 
The principal difference between the stereo regularity of the fractions insoluble in 
boiling n-heptane exists also for poly-3-methyl-l-butene samples obtained with the 
TiCI 3- and VClrbased catalysts [145]-see Table 111-6. 

III-6: Effect of Transition Metal Compounds on Catalyst Stereospecificity 
277 
Table ill-7. Pentad stereosequence distribution for polypropylene obtained with TiCI2-
based systems' 
Fraction 
Catalytic 
insoluble in 
system 
boiling 
(polymerization n-heptane, 
at 70°C) 
wt. % 
TiCl2 
TiCI2-AIEt3 
26 
54 
Pentad content % 
mmmm mmmr rmmr mmrr rrmr 
+ 
mmrm 
91 
92 
5 
4 
4 
3 
a Experjmental data are from Ref. [171]. 
rmrm rrrr R= 
52 
56 
On the other hand, the data presented in Tables lIlA, II1-5, and 11I-6 show that 
the differences between the limiting stereoregulative ability of different TiCl3 types 
((X, {J, and b) are relatively insignificant. {J-TiCI3 usually produces a little less 
isotactic polymer-see Table II1-4 and Ref. [13]. As was described in Section II-I-a, 
(X-TiCI3 and b-TiC13 have stacked layered structures whereas {J-TiCI3 has a specific 
crystal structure consisting oflinear polymeric (TiCI3)n fragments. The similarity in 
the limiting stereospecificity of all these TiCl3 types leads to the assumption that the 
stereoregulation process of olefin polymerization with these catalysts is confined to 
some relatively small regions on the catalyst surface and only weakly depends on the 
three-dimensional structure of the crystals. 
The comparison of transition metals in different valence states is restricted to 
data on TiCl3 and TiCI2 • Infrared data for the catalysts are compared in Table lIlA 
(pure TiCI2 , TiCI2-AlEt2CI, and b-TiCI3-AlEt2Cl) and NMR data for these 
systems are given in Table 11I-7 (from Ref. [171]). 
On one hand, the IR data in Table III -4 indicate definite differences between pure 
TiCl2 and TiCl3-based systems which were related to the assumption that, in the last 
case the active centers are most probably situated on the vacancies on the TiCl2 
lateral faces and have a structure different from that of the TiCl3 centers [132] (see 
discussion in Section V-4). Addition of AlEt2CI produces new polymerization 
centers with improved performance resulting in a general increase of polymer 
stereoregularity. On the other hand, the comparison of NMR data [171] in Table 
II1-7 with NMR data for polypropylene obtained with TiCl3-based systems (see 
Table II1-5) shows no difference between these catalytic systems. One possible 
explanation of this apparent controversy is that the comparison was made between 
polymer samples obtained at different temperatures, 15°C for data shown in Table 
11I-5 and 70°C for data shown in Table II1-7, as well as with relatively low precision 
of pentad content evaluation in rather "noisy" 13C-NMR spectra in Ref. [171]. The 
problem becomes even more complicated if one takes into account that, according 
to current assumptions, the active centers of TiCIz-based catalysts are in fact Ti3+ 
centers produced during the course of oxidative addition of monomer to TiC12 
[196]. 
Table II1-8(A) contains some IR stereoregularity parameters of polypropylene 
obtained with two series of catalysts, TiCI3-TiBr3-TiI3 and VCI3-VBr3, all in 

278 
III: Stereospecificity of Heterogeneous Ziegler-Natta Catalysts 
Table ill-S. Effect of the type of halogen atom in the transition metal halide on isospecificity 
in propylene polymerization 
A. MXn-AlEt3 catalytic systems (polymerization at 70°C). IR parameters of n-heptane-
insoluble fractions 
Insoluble 
fraction, 
Macrotacticity 
AS41 
Crystallinity, % 
Catalytic system 
wt. % 
M, % [59, 124] 
A973 
[131] 
(J.-TiCI3-AlEt3' 
88 
95 
0.89 
73 
TiBr 3-AlEt3' 
83 
95 
0.88 
72.5 
VCI3-AlEt/ 
74 
65 
0.58 
56 
VBr3-AlEt3' 
75 
71 
0.60 
60-62 
(J.-TiCI3-AlEt3 b 
74 
87 
0.81 
(J.-TiBr 3-AlEt3 b 
76 
87 
0.82 
C(-TiCl2.ssBro.ls-AlEt3 b 
72.5 
89 
0.78 
C(-TiCl2.97Io.o3-AlEt3 b 
91.8 
89 
0.80 
f3-TiI3-AlEt3 b 
56.4 
86 
0.75 
B. Doping of b-TiC13 surface by Br and I. 13C-NMR parameters of n-heptane-insoluble 
fractions C 
Insoluble 
Triad content, % 
fraction, 
kiso 
R=--
Catalytic system 
wt. % 
mm 
mr 
rr 
kSyndio 
b-TiCI3-AlEt2Cl 
91 
94 
4 
2 
48 
15-TiCI3-AlEt2Br 
97 
98 
150 
b-TiCI3-AlEtzI 
98 
98 
150 
a Author's data. 
bExperimental data are from Ref. [197]. 
'Reprinted from Ref. [10] with permission of Huthig & WepfVerlag, Basel. 
combination with AlEt3. The isotacticities of the n-heptane-insoluble fractions 
remain virtually unchanged for the TiCI3- TiBr3- TiI3 5 series but improve after 
substitution ofCI by Br in the V-based catalysts. Interesting information on doping 
of the surface of TiCl3 by Br and I was presented in Refs. [197] and [198]. When 
conventional l5-TiCI3 is treated by AII3, AlEtIz, AlEtzI, AlBr3, AlEtBrz, AlEtzBr, 
or BBr 3 in heptane suspension at 40°C [198] and is subsequently separated from the 
additives, the chlorine atoms on the TiCl3 surface are partially substituted by 
bromine or iodine atoms so that the [I] : [Ti] ratio, for example, exceeds 0.5% of all 
Ti atoms in the sample. Taking into account the catalyst surface area (17 mZ/g), this 
corresponds to a [I] : [Ti]surface ratio of ~ 0.2. The catalytic activity of these treated 
TiCl3 samples is roughly the same as that of the initial TiCl3 but the treatment 
5 Similar isotacticities for boiling n-heptane-insoluble fractions were reported also for polypropylene 
obtained with the TiC13-AIMe3 and TiI3-AlMe3 systems [264]. 

III-7: Effect of Organometallic Compounds on Catalyst Stereospecificity 
279 
significantly improves the stereoregulative power of the systems. A detailed NMR 
study of polymers formed under similar conditions showed [10] (see Table III-8(B)) 
that not only the relative amount of highly isotactic fraction in the total polymer 
increased but the stereoregularity of these fractions was also improved significantly. 
Thus it can be stated that the treatment of TiCl3 with AlEtnX 3 - n (X = Br, I; n 
= 0-2) at relatively low temperatures makes it possible to obtain practically pure 
(97-99%) and nearly perfectly isotactic polyolefins [10, 199] (see also next section). 
Such polymers are characterized by extremely high crystallinity (up to 78-79% for 
polypropylene) and by very high melting points (l77°C for polypropylene, 136°C 
for poly-I-butene) [200]. Similarly, treatment of a-TiC13 with liquid TiCl3I at 70°C 
[197] produces a catalyst with noticebly improved isospecificity. 
The analysis of the body of data presented in this section unambiguously 
demonstrates that the structural parameters of transition metal derivatives in the 
catalytic systems have a significant influence on the isospecificity of active centers. 
However, the exact nature of these effects is not clear. Several possibilities can be 
envisaged: 
(i) Optimum geometrical conditions in the vicinity of the centers may exist corre-
sponding to the M-X distance ca. 2.50 A. A decrease in the distance brings 
about reduction of centers' isospecificity (in CrCI3, VCI3, or FeCl3-see Table 
III-4) whereas an increase of the distance (in TiBr3 and TiI3-see Table III-8-
(A)) has no appreciable effect on the center performance. 
(ii) Variations in the type of transition metal or halogen atoms in MX3 are 
accompanied by the changes in the M-X bond polarities and in the metal atom 
charges. These changes can influence energies of the metal-olefin coordination 
complexes (which are formed prior to olefin addition to polymer chains-see 
Chapter V) as well as geometry of the complexes. 
(iii) Variations in the types of transition metal and halogen atoms in MX3, as well 
as doping of TiCl3 with Br or I, can influence interactions between MX3 and 
organometallic compounds and the structure of active centers. 
A more detailed study of different MX3 series is necessary to elucidate the problem. 
111-7. 
Effect of Organometallic Compounds on Catalyst 
Stereospecificity 
The study of the influence of the organometallic co-catalysts on polyolefin stereore-
gularity was historically one of the principal areas where confusion in definitions of 
stereospecificity (discussed in Section III-5) resulted in many controversial 
conclusions. 
If one uses extraction methods to characterize stereoregularity of polypropylene 
obtained with a-TiCI3-based systems (Table III-9) one readily concludes that the 
influence of the organometallic compound type on polypropylene isotacticity is 

280 
III: Stereospecificity of Heterogeneous Ziegler-Natta Catalysts 
Table ID-9. Estimation of catalyst stereospecificity based on polypropylene fractionation 
dataa 
Transition 
metal 
compound 
Organometallic 
compound MRx 
Be(C2Hsh 
Al(C2Hsh 
Mg(C2Hsh 
Zn(C2Hs)2 
Ga(C2HSh 
Be(C2Hs)2 
Al(C2Hsh 
Zn(C2HSh 
Cd(C2Hs)2 
a References [1], [203], and [205]. 
Ionic 
radius 
ofM,A 
[158] 
0.34 
0.57 
0.78 
0.83 
0.67 
0.34 
0.57 
1.03 
0.83 
Fraction of polypropylene 
insoluble in boiling n-
Polymerization 
heptane (a) or ether (b), 
conditions 
wt. % 
heptane, 7SOC 
94-97 (a) 
heptane, 75°C 
80-90 (a) 
heptane, 75°C 
78-85 (a) 
heptane, 75°C 
30-40 (a) 
toluene, 90°C 
90.5 (b) 
toluene, 90°C 
86.8 (b) 
toluene, 90°C 
75.8-77.9 (b) 
toluene, 90°C 
52 (b) 
toluene, 90°C 
37 (b) 
very marked-catalyst stereospecificity increases as the ionic radius of the metal 
decreases. The evident conclusion from these data is that the organometallic com-
ponent of a Ziegler-Natta catalyst is the vital component of the active center and 
strongly influences its stereo regulative power [1]. However, measurements of the 
crystallinity of polypropylene fractions by X-ray and IR methods reveal that this 
correlation is artificial to a significant degree and that polyolefin fractionation is a 
complex process that is determined not only by polymer stereo regularity but by 
polymer molecular weight as well. In particular, the use of ZnEt2 as a co-catalyst 
results mostly in a molecular weight decrease rather than in a deterioration of 
catalyst stereospecificity-see Table III -10. In addition, the inverse correlation 
between extraction parameter and metal ionic radius does not hold in the case of 
VCl3-based systems [203]-see Table III-9. 
The comparison of IR stereoregularity parameters for unfractionated polypro-
pylene samples obtained with C(-TiCI3-based systems (Table III-ll) confirms that 
the stereo regulative ability of the active centers of C(-TiCI3-MEtn catalytic systems 
hardly depends on the MEtn type [201, 202, 204]. This conclusion does not mean, of 
course, that organometallic compounds do not participate in the active center 
structure at all but merely that their influence on the stereo regulation process is 
small. 
The influence of the nature of R in AIR3 on the catalyst stereospecific character-
istics is also insignificant. Judging by the extraction method, catalyst stereospeci-
ficity decreases in the following order [206, 207]: Et (79.4% insoluble in boiling 
n-heptane) > i-Bu (74.5%) > n-Pr (71.8%) > Ph (65.4%) > n-C6H13 (64.0%) 
> C16H 33 (59.0%). However, if one compares the IR stereo regularity parameters 
of the unfractionated polymers the difference becomes insignificant (Table III-12) 
and when one compares IR isotacticity parameters for the polypropylene fractions 
insoluble in boiling n-heptane, the difference between AlEt3 and Ali-Bu3 virtually 

III-7: Effect of Organometallic Compounds on Catalyst Stereospecificity 
281 
Table m-to. Characteristics of polypropylene fractions obtained with C(-TiCI3-MEtn cata-
lytic systems' [201, 202] 
MEtn 
Ionic 
radius 
ofM,A 
0.35 
0.51 
0.74 
Fraction crystallinity, %b 
Weight % of 
fraction 
X-ray method 
Fraction insoluble in boiling n-heptane 
91-98 
77-80 
46-66 
57-54 
58-66.5 
IR[13I] 
60.5-69.5 
62-57 
Fraction soluble in boiling n-heptane and insoluble in cold n-heptane 
8-12 
55 
55 
17-29 
61-64 
55-58 
Fraction soluble in cold n-heptane 
8-13 
18-32 
13-34 
29-31 
Intrinsic 
viscosity 
[I]] 
2-11.8 
3-4 
0.1-0.4 
a Polymerization conditions: C(-TiC13(5 m2 jg)-BeEt2 , AlEt3-
30-70°C, propylene pressure 200-600 mm 
Hg, [MEt,,]: [TiCI3] = 3 (molar), in n-heptane. C(-TiCI3-ZnEt2-50-70°C, propylene pressure 4-9 atm., 
[ZnEt2] : [TiCI3 ] range- 0.8-14.6 (molar), in n-heptane. 
bThe samples were not annealed before recording of the IR spectra which explains their relatively low 
crystallinity. 
Table 111-11. IR stereoregularity parameters of polypropylene obtained with C(-TiCI3-MEtn 
catalytic systems 
Isotacticity 
degree C(, % 
Macrotacticity 
Crystallinity, % 
MEtn 
[59, 139] 
M, % [59, 124] 
[131] 
R = ki,o/k,yndio 
BeEtz 
94-98 
93-98 
70-75 
?>30 
AlEt3 
90-94 
85-92 
62-68 
15-25 
ZnEtz 
93-96 
90-95 
20-30 
Table 111-12. IR stereoregularity parameters of total polypropylene samples obtained with C(-
TiCI3-AIR3 catalytic systems at 70°C 
Isotacticity 
degree C(, % 
Macrotacticity 
Crystallinity, % 
AIR3 
[59, 139] 
M, % [59, 124] 
[131 ] 
R = ki,o/k,yndio 
AlEt3 
90-94 
85-92 
62-68 
15-25 
Aln-Pr3 
93 
90 
68 
22-24 
Ali-Bu3 
92 
89 
62 
21-23 

282 
III: Stereospecificity of Heterogeneous Ziegler-Natta Catalysts 
Table ill-13. IR stereoregularity parameters of polypropylene fractions insoluble in boiling 
n-heptane and obtained with IX-TiCI3-AlR3 catalytic systems at 70°C 
Isotacticity 
degree IX, % 
Macrotacticity 
AS4dA973 
AlR3 
[59, 139] 
M, % [59, 124] 
(Table III-3) 
R = kiso/ksyndio 
AlEt3 
96 
92 
0.86 
17-21 
Ali-Bu3 
97 
92 
0.84 
16-21 
Table ill-14. IR stereoregularity parameters of polypropylene fractions insoluble in boiling 
n-heptane and obtained with TiCI3-AlR2X systems at }O°C 
Isotacti-
Macrotacti-
Weight % city IX, % city M, % 
Crystalli-
AS4dA973 
R = k iso/ 
TiCl3 AIR2X 
of fraction [59, 139] [59, 124] 
nity, % [131] (Table III-3) ksyndio 
IX 
AlMe21 97 
99 
100 
74 
0.95 
»50 
IX 
AlEtzCl 95 
97 
94 
73 
0.90 
24-26 
IX 
AlEt3 
87.5 
96.5 
95 
73 
0.89 
25-28 
(j 
AlEt 2CI 95 
98.5 
94 
73 
0.90 
24-26 
(j 
AlEt3 
75 
96 
92 
74 
0.86 
19-22 
vanishes (Table 111-13). Thus, it can be concluded that the R type in AIR3 influences 
the distribution of active centers with respect to their stereospecificity (which is 
reflected in fractionation data) but does not significantly influence the stereoregula-
tive power of the most stereospecific centers on the rx-TiC13 surface. 
A similar situation exists when One of the R groups in AlEt3 is substituted 
by a halogen atom. The composition of polypropylene obtained with the rx-
TiC13-AlEt2X system markedly depends on the nature of X [200, 208, 209] with the 
percentage of boiling n-heptane-insoluble fraction decreasing in the order AIEt2I 
(98-97%) AlEt2Br ~ AlEt2SPh (95%) > AlEt2SePh (94%) > AlEt2Cl (93091 %) 
> AlEt2F (83%) ~ AlEt3 (83%). However, comparison of IR stereoregularity 
parameters of the fractions insoluble in boiling n-heptane in the case of polypro-
pylene samples obtained with the rx-TiC13-AlR2X and b-TiClc AlR2X systems re-
vealed (see Table 111-14) that, at least in two cases, AlEt3 and AlEt2Cl, the limiting 
stereoregulative properties of the catalysts do not depend on the presence of halogen 
atoms in the organometallic compound. Similar results were obtained when NMR 
stereo regularity parameters were compared for polypropylene obtained with 15-
TiC13-AlEt3 and b-TiC13-AlEt2Cl [10] (see Table III-I 5) and for polypropylene 
obtained with the YC14-AlEt2X catalytic system (X = Et, Cl) at 41°C where the 
most probable catalyst is YC12 [210]. 
As for the improved performance of the rx-TiC13-AIMe2I catalytic system (Table 
111-14) it apparently has the same origin as that described in Section 111-6: the 
halogen atom exchange between rx-TiC13 and AlMe2I produces new, chemically 
modified active centers which are characterized by nearly perfect stereospecificity 
(compare with Table III-8). 

III-8: Temperature Effect on Catalyst Stereospecificity 
283 
Table 111-15. NMR stereoregularity parameters for polypropylene fractions insoluble in 
boiling heptane and obtained with (j-TiCI3-AlEt1X catalysts (X = Et, C1)" 
Triad content, % 
Weight % 
AlEt1X 
of fraction 
Mw x 10- 5 
[mm] 
[mr] 
[rr] 
R = kiso/ksyndiO 
AlEt3 
65 
6.91 
94 
4 
2 
48 
AIEt1CI 
91 
13.3 
94 
4 
2 
48 
a Reprinted from Ref. [10] with permission of Huthig & WepfVerlag, Basel. 
Table 111-16. IR stereoregularity parameters of unfractionated polypropylene samples ob-
tained with different catalytic systems at different temperatures 
Isotacticity 
Macrotacticity 
Crystallinity, % 
Catalytic system 
TCC) 
IX, % [59, 139] 
M, % [59, 124] 
[131] 
IX-TiCI3-AlEt3 
50 
91 
62 
60 
89 
57 
70 
85 
58 
90 
85 
55 
TiCI3-pyridine-AlEt3 
30 
75 
57 
40 
83 
75 
61 
50 
82 
80 
63 
60 
86 
81 
60 
70 
86 
76 
60 
IX-TiCI3-Ali-Bu3 
100 
86 
75 
59 
110 
78 
67 
51 
115 
76 
67 
52 
VC13-Ali-Bu3 
30 
80-81 
60-62 
47-51 
45 
83 
64 
51 
60 
79-81 
58-61 
51-55 
111-8. 
Temperature Effect on Catalyst Stereospecificity and the 
Reaction Pathway of the Propagation Step 
The significance of the stereospecificity-temperature dependence is twofold: it 
throws light on the reaction pathway profile of the isospecific olefin polymerization 
and provides researchers with data on optimum synthesis temperature. 
If extraction methods are used for the evaluation of polypropylene stereoregular-
ity the conclusion is unanimous: the isotactic fraction content either remains 
approximately constant or it steadily declines with temperature, depending on the 
temperature range and the catalytic system used [159, 206, 211]. The same is true if 
one examines IR parameters of unfractionated polypropylene samples: they too 
remain approximately constant or decrease with temperature (See Tables 111-16, 
III-17). The analysis of the data in Table III-16, as well as some related data [210, 

284 
III: Stereospecificity of Heterogeneous Ziegler-Natta Catalysts 
Table ill-17. NMR stereoregularity parameters of unfractionated polypropylene samples 
obtained with the D-TiCI3-AlEt2I catalytic system at different temperaturesa 
Experiment 
Temperature, 
duration, 
n-Heptane-insoluble 
Mole fraction of r-dyads 
°C 
min 
fraction, wt. % 
in unfractionated polymer 
15 
1440 
98.5 
0.005 
56.5 
432 
98 
0.007 
76 
342 
94 
0.021 
85 
270 
92.5 
0.019 
99 
180 
76 
0.060 
115 
120 
75.5 
0.045 
130 
60 
64.5 
0.044 
a Reprinted with permission from Ref. [199]. Copyright 1978 American Chemical Society. 
Table ill-IS. IR stereoregularity parameters of polypropylene fractions insoluble in boiling 
n-heptane and obtained with the a-TiCI 3-AlEt3 catalytic system at different temperaturesa 
Experiment Molecular 
Macrotac-
Crystal-
R= 
Temperature, duration 
weight 
Wt. % of ticity M, % AS41 linity, % 
kiso 
DC (K) 
(min) 
x 10-5 
fraction 
[59, 124] 
A973 [131] 
ksyndio 
-25 (248) 
135 
11.2 
71.5 
94 
0.88 
73 
24-34 
-10 (263) 
150 
10.0 
79.5 
94 
0.84 
75 
20-29 
0(273) 
180 
11.75 
83.0 
93 
0.86 
70 
19.5-26 
9 (282) 
120 
8.5 
83.0 
93 
0.84 
73 
17.5-26 
20 (293) 
205 
8.1 
77.0 
90 
0.82 
72 
17-21.5 
30 (303) 
130 
7.76 
85.0 
88 
0.79 
72 
15.5-19.5 
30 (303) 
12 
3.50 
60.0 
88 
0.73 
14.5-19.5 
50 (323) 
140 
5.0 
65.0 
90 
0.80 
72 
14.5-19.5 
70 (343) 
320 
4.7 
81.0 
95 
0.85 
75 
19.5-32 
70 (343) 
10 
3.0 
76.5 
92 
0.84 
75 
18-26 
90 (363) 
60 
3.8 
61.0 
100 
0.93 
73 
45 
120 (393) 
45 
1.2 
53.0 
100 
0.95 
76 
50 
a Reprinted with permission from Ref. [213], Copyright 1979, Pergamon Press, Ltd. 
212], shows that the decrease takes place at temperatures higher than 90°C, or in the 
case of catalytic systems especially prone to reduction reactions (like [)-
TiCI3-AIEt3), it occurs at 70°C [212]. 
However, the approach outlined in Section III-5 gives a different picture. Tables 
III-IS and III-19 contain data on polypropylene stereo regularity for samples ob-
tained with different catalytic systems over a wide temperature range [213]. It can be 
seen that, as far as fractionation data are concerned, the results presented in these 
tables confirm the above conclusion: the amount of the fraction insoluble in boiling 
n-heptane decreases with temperature, especially in the high temperature region. On 
the other hand, the data on the stereoregularity of these fractions reveal a more 
complex and unexpected picture. The stereoregularity parameters go through a 
weakly pronounced minimum for the samples obtained in the 30-50°C range 

III-8: Temperature Effect on Catalyst Stereospecificity 
285 
Table 111-19. IR stereoregularity parameters of polypropylene fractions insoluble in boiling 
heptane and obtained with the VCI3-AlEt3 catalytic system at different temperatures' 
Experiment 
Weight % 
Macrotac-
Crystal-
R= 
Temperature, 
duration 
of 
ticity M, % 
AS41 
Iinity, % 
k iso 
°C (K) 
(min) 
fraction 
[59, 139] 
A973 
[131] 
ksyndio 
15 (288) 
230 
67 
76 
0.57 
58 
8.5-11.5 
50 (323) 
180 
58 
73 
0.53 
57 
7.5-11 
50 (32W 
330 
63 
73 
0.55 
59 
7.5-11 
70 (343) 
155 
58 
85 
0.66 
59 
9.5-16 
90 (363) 
240 
50 
93 
0.76 
66 
13.5-25.5 
a Reprinted with permission from Ref. [213], Copyright 1979, Pergamon Press, Ltd. 
b Experiment with preliminary aging of the catalyst at 90°C for 10 min at low monomer pressure. 
whereas the IR parameters for the insoluble fractions of polymers obtained at high 
temperatures are maximal and approach the measurement limits. 
The observed phenomena cannot be explained by the temperature effect on 
molecular weight. A comparison of samples obtained at 30°, 70°, and 90°C with 
virtually the same molecular weight (due to short run durations at 30° and 70°C, 
Table III -18) confirms an increase ofthe limiting stereospecificity with temperature. 
Catalyst aging at high temperature does not influence the limiting stereo regulative 
ability either (see data for 50°C in Table 111-19), i.e., the stereo regularity parameters 
of the most isotactic fractions depend on the synthesis temperature rather than on 
the previous history of the catalyst. 
The data presented in Table 111-18 and 111-19 allow discrimination between two 
alternative kinetic schemes for polyolefin growth on heterogeneous catalysts which 
cannot be distinguished by usual kinetic approaches (see Section 11-8). 
The simplest one-stage mechanism for the propagation step which does not take 
into account preliminary monomer coordination is (the same as in Scheme 111-9): 
~ 
Cat-D-D-Polymer 
Cat-D-Polymer + M 
klJ 
(D-type) 
~ 
Cat-L-D-Polymer 
(III-64) 
~ Cat-D-L-Polymer 
Cat-L-Polymer + M 
k 
(D-type) 
----!:!:.,. Cat-L-L-Polymer 
where for the enantiomorphous model kDD = kLD > kDL = kLL (D-type active 
center). 
Defining the stereo-reactivity ratio R = kDD/kDL = kLD/kLL (in Eqns. 111-16 and 
III -17) and using Arrhenius expressions for all rate constants 

286 
III: Stereospecificity of Heterogeneous Ziegler-Natta Catalysts 
300 
350 
400 
T. ' K 
Figure Ill-16. Temperature dependence of R value for "isotactic" fractions (insoluble in 
boiling heptane) of polypropylene samples obtained with ct-TiCI 3- AlEt3 and VCI3-AlEt3 
systems. Reprinted with permission from Ref. [213], Copyright 1979, Pergamon Press, Ltd. 
where AD and ED refer to the preferential D-addition of a monomer to the D center 
and AL and EL refer to the rare L-addition of a monomer to the D center one 
obtains: 
(III-65) 
i.e., the one-step scheme III-64 corresponds to a monotonous exponential change 
of R with temperature. This is apparently not characteristic for propylene polymeri-
zation with typical heterogeneous Ziegler-Natta catalysts (see Tables III-18 and 
III-19, and Fig. III-I 6). A more complicated two-step mechanism of monomer 
addition to a polymer chain includes two consecutive processes (see Section 
II-8)-monomer coordination and its addition to a polymer chain end-which 
are written below for a general case of monomer addition to a catalytic center of 
the D type (irrespectively ofthe structure of the last unit in the growing chain which 
is characteristic for the enantiomorphous mechanism) [213, 214]: 
~ I cat<POlyme'l 
k~'o) Cat-D-Polymer 
<~ l 
MD 
[ 
Cat-Polymer + M of' 
(III-66) 
(D-type) 
'~r /POlymer] 
. 
/cSY1;;;:--
ksyndlO 
, 
'0 
Cat" 
~Cat-L-Polymer 
ML 
" 

111-8: Temperature Effect on Catalyst Stereospecificity 
287 
In this scheme MD and ML in the transition coordination complexes I and II stand 
for monomers of the D-type (preferential) and L-type (minor) at coordination 
positions on the D-type active center, i.e., those coordination types which eventually 
will result in D- or L-type monomer addition to a polymer. The structures of these 
two coordination complexes are discussed in Chapter V. 
The expression for R = kiso/ksyndiO in this kinetic scheme is [213]: 
kisoC 
R-
3 
I 
-
ksyndioc 
3 
II 
(III-67) 
where C1 and CII are the concentrations of the corresponding transition coordin-
ation complexes shown in Scheme III-66. Application of the stationary-state con-
ditions to both these concentrations (No-initial concentration of active centers) 
gives: 
dCII _ kSyndiO(N. _ C _ C C~ _ ksyndioc -
