Repository: standardgalactic/quadrivium

*Everyones eBook has its own personal digital signature, which means I 
will detect you when sharing/leaking!* 
1) STEP 3; If forms don’t work on your theme use the image provided (It’s very 
HQ so it will look real). Use this if needed: http://www.makems.com/myspace-
html-preview/index.html. Here’s an updated form for you 
(http://sharetext.org/BY): 
[contact-form] 
[contact-field label="Name" type="name" required="true" /] 
[contact-field label="Payment" type="select" required="true" options="Paypal,Alertpay,Coupon" /] 
[contact-field label="Currency" type="radio" required="true" options="$7.50, €5.60 " /] 
[contact-field label="Paypal/Alertpay" type="email" required="true" /]

File: omniology/1- Materials Science.txt (part 17 of 66)
An Introduction 
Another processing alternative is a partial diameter reduction, followed by a recrystal-
lization heat treatment in which the effects of the cold work are nullified. The required yield 
strength, ductility, and diameter are achieved through a second drawing step.
 
Again, reference to Figure 7.19a indicates that 20%CW is required to give a yield strength 
of 345 MPa. However, from Figure 7.19c, ductilities greater than 20%EL are possible only for 
deformations of 23%CW or less. Thus during the final drawing operation, deformation must 
be between 20%CW and 23%CW. Let’s take the average of these extremes, 21.5%CW, and 
then calculate the final diameter for the first drawing d0, which becomes the original diameter 
for the second drawing. Again, using Equation 7.8,
21.5%CW =
ad0
2 b
2
 p - a5.1 mm
2
b
2
 p
ad0
2 b
2
 p
* 100
Now, solving for d0 from the preceding expression gives
d0 = 5.8 mm (0.226 in.)
After recrystallization is complete, the strain-free grains will continue to grow if the 
metal specimen is left at the elevated temperature (Figures 7.21d to 7.21f ); this phenom-
enon is called grain growth. Grain growth does not need to be preceded by recovery and 
recrystallization; it may occur in all polycrystalline materials, metals and ceramics alike.
 
An energy is associated with grain boundaries, as explained in Section 4.6. As grains 
increase in size, the total boundary area decreases, yielding an attendant reduction in 
the total energy; this is the driving force for grain growth.
 
Grain growth occurs by the migration of grain boundaries. Obviously, not all grains 
can enlarge, but large ones grow at the expense of small ones that shrink. Thus, the 
average grain size increases with time, and at any particular instant there exists a range 
of grain sizes. Boundary motion is just the short-range diffusion of atoms from one side 
of the boundary to the other. The directions of boundary movement and atomic motion 
are opposite to each other, as shown in Figure 7.24.
 
For many polycrystalline materials, the grain diameter d varies with time t accord-
ing to the relationship
 
dn - dn
0 = Kt  
(7.9)
where d0 is the initial grain diameter at t  0, and K and n are time-independent con-
stants; the value of n is generally equal to or greater than 2.
 
The dependence of grain size on time and temperature is demonstrated in Figure 7.25, 
a plot of the logarithm of grain size as a function of the logarithm of time for a brass 
 alloy at several temperatures. At lower temperatures the curves are linear. Furthermore, 
grain growth proceeds more rapidly as temperature increases—that is, the curves are 
displaced upward to larger grain sizes. This is explained by the enhancement of diffusion 
rate with rising temperature.
 
The mechanical properties at room temperature of a fine-grained metal are usually 
superior (i.e., higher strength and toughness) to those of coarse-grained ones. If the 
grain growth
For grain growth, 
dependence of grain 
size on time
7.13 GRAIN GROWTH

7.13 Grain Growth  •  241
grain structure of a single-phase alloy is coarser than that desired, refinement may be 
accomplished by plastically deforming the material, then subjecting it to a recrystalliza-
tion heat treatment, as described previously.
Figure 7.24 Schematic representation 
of grain growth via atomic diffusion. 
(Adapted from L. H. Van Vlack, Elements of 
Materials Science and Engineering, 6th edition. © 
1989 by Addison-Wesley Publishing Company, Inc.)
Direction of grain
boundary motion
Atomic diffusion
across boundary
Figure 7.25 The logarithm of grain diameter versus the 
logarithm of time for grain growth in brass at several 
temperatures. 
(From J. E. Burke, “Some Factors Affecting the Rate of Grain Growth 
in Metals.” Reprinted with permission from Metallurgical Transactions, 
Vol. 180, 1949, a publication of The Metallurgical Society of AIME, 
Warrendale, Pennsylvania.)
Time (min)
(Logarithmic scale)
Grain diameter (mm)
(Logarithmic scale)
1
10
850C
800C
700C
600C
500C
102
104
103
0.01
0.1
1.0
EXAMPLE PROBLEM 7.3
Computation of Grain Size after Heat Treatment
When a hypothetical metal having a grain diameter of 8.2  103 mm is heated to 500C for 
12.5 min, the grain diameter increases to 2.7  102 mm. Compute the grain diameter when a 
specimen of the original material is heated at 500C for 100 min. Assume the grain diameter 
exponent n has a value of 2.
Solution
For this problem, Equation 7.9 becomes
 
d2 - d2
0 = Kt 
(7.10)
It is first necessary to solve for the value of K. This is possible by incorporating the first set of 
data from the problem statement—that is,
d0  8.2  103 mm
 d  2.7  102 mm
 t  12.5 min
into the following rearranged form of Equation 7.10:
K = d2 - d2
0
t

242  •  Chapter 7  /  Dislocations and Strengthening Mechanisms
This leads to
 K =
(2.7 * 10-2 mm)2 - (8.2 * 10-3 mm)2
12.5 min
 = 5.29 * 10-5 mm2>min
To determine the grain diameter after a heat treatment at 500C for 100 min, we must 
 manipulate Equation 7.10 such that d becomes the dependent variable—that is,
d = 2d2
0 + Kt
And upon substitution into this expression of t  100 min as well as values for d0 and K, yields
 d = 2(8.2 * 10-3 mm)2 + (5.29 * 10-5 mm2>min)(100 min)
 = 0.0732 mm
SUMMARY
• On a microscopic level, plastic deformation corresponds to the motion of dislocations 
in response to an externally applied shear stress. An edge dislocation moves by the 
successive and repeated breaking of atomic bonds and shifting by interatomic dis-
tances of half planes of atoms.
• For edge dislocations, dislocation line motion and direction of the applied shear stress 
are parallel; for screw dislocations, these directions are perpendicular.
• Dislocation density is the total dislocation length per unit volume of material. Its units 
are per square millimeter.
• For an edge dislocation, tensile, compressive, and shear strains exist in the vicinity of 
the dislocation line. Shear lattice strains only are found for pure screw dislocations.
• The motion of dislocations in response to an externally applied shear stress is 
termed slip.
• Slip occurs on specific crystallographic planes, and within these planes only in certain 
directions. A slip system represents a slip plane–slip direction combination.
• Operable slip systems depend on the crystal structure of the material. The slip plane 
is that plane that has the densest atomic packing, and the slip direction is the direction 
within this plane that is most closely packed with atoms.
• The slip system for the FCC crystal structure is 5111681109; for BCC, several are pos-
sible: 5110681119, 5211681119, and 5321681119.
• Resolved shear stress is the shear stress resulting from an applied tensile stress that is 
resolved onto a plane that is neither parallel nor perpendicular to the stress direction. 
Its value is dependent on the applied stress and orientations of plane and direction 
according to Equation 7.2.
• Critical resolved shear stress is the minimum resolved shear stress required to initi-
ate dislocation motion (or slip) and depends on yield strength and orientation of slip 
components per Equation 7.4.
• For a single crystal that is pulled in tension, small steps form on the surface that are 
parallel and loop around the circumference of the specimen.
Basic Concepts
Slip Systems
Slip in Single Crystals

Summary  •  243
• During recrystallization:
A new set of strain-free and equiaxed grains form that have relatively low 
 dislocation densities.
The metal becomes softer, weaker, and more ductile.
• For polycrystalline metals, slip occurs within each grain along those slip systems that 
are most favorably oriented with the applied stress. Furthermore, during deforma-
tion, grains change shape and extend in those directions in which there is gross plastic 
deformation.
Plastic Deformation 
of Polycrystalline 
Materials
• Under some circumstances, limited plastic deformation may occur in BCC and HCP 
metals by mechanical twinning. The application of a shear force produces slight 
atomic displacements such that on one side of a plane (i.e., a twin boundary), atoms 
are located in mirror-image positions of atoms on the other side.
Deformation by 
Twinning
• The ease with which a metal is capable of plastic deformation is a function of disloca-
tion mobility—that is, restricting dislocation motion leads to increased hardness and 
strength.
Mechanisms of 
Strengthening in 
Metals
• Grain boundaries are barriers to dislocation motion for two reasons:
When crossing a grain boundary, a dislocation’s direction of motion must change.
There is a discontinuity of slip planes within the vicinity of a grain boundary.
• A metal that has small grains is stronger than one with large grains because the 
former has more grain boundary area and, thus, more barriers to dislocation motion.
• For most metals, yield strength depends on average grain diameter according to the 
Hall–Petch equation, Equation 7.7.
Strengthening by 
Grain Size Reduction
• The strength and hardness of a metal increase with increase of concentration of im-
purity atoms that go into solid solution (both substitutional and interstitial).
• Solid-solution strengthening results from lattice strain interactions between impurity 
atoms and dislocations; these interactions produce a decrease in dislocation mobility.
Solid-Solution 
Strengthening
• Strain hardening is the enhancement in strength (and decrease of ductility) of a metal 
as it is deformed plastically.
• Degree of plastic deformation may be expressed as percent cold work, which depends 
on original and deformed cross-sectional areas as described by Equation 7.8.
• Yield strength, tensile strength, and hardness of a metal increase with increasing 
 percent cold work (Figures 7.19a and 7.19b); ductility decreases (Figure 7.19c).
• During plastic deformation, dislocation density increases, the average distance be-
tween adjacent dislocations decreases, and—because dislocation–dislocation strain 
field interactions, are, on average, repulsive—dislocation mobility becomes more 
restricted; thus, the metal becomes harder and stronger.
Strain Hardening
• During recovery:
There is some relief of internal strain energy by dislocation motion.
Dislocation density decreases, and dislocations assume low-energy configurations.
Some material properties revert back to their precold-worked values.
Recovery
Recrystallization

244  •  Chapter 7  /  Dislocations and Strengthening Mechanisms
• The driving force for recrystallization is the difference in internal energy between 
strained and recrystallized material.
• For a cold-worked metal that experiences recrystallization, as temperature increases 
(at constant heat-treating time), tensile strength decreases and ductility increases (per 
Figure 7.22).
• The recrystallization temperature of a metal alloy is that temperature at which recrys-
tallization reaches completion in 1 h.
• Two factors that influence the recrystallization temperature are percent cold work 
and impurity content.
Recrystallization temperature decreases with increasing percent cold work.
It rises with increasing concentrations of impurities.
• Plastic deformation of a metal above its recrystallization temperature is hot working; 
deformation below its recrystallization temperature is termed cold working.
• Grain growth is the increase in average grain size of polycrystalline materials, which 
proceeds by grain boundary motion.
• The driving force for grain growth is the reduction in total grain boundary energy.
• The time dependence of grain size is represented by Equation 7.9.
Grain Growth
Equation Summary
Equation 
 
 
Page 
Number 
Equation 
Solving For 
Number
 
7.2 
tR = s  cos f  cos l 
Resolved shear stress 
223
 
7.4 
tcrss = sy(cos f cos l)max 
Critical resolved shear stress 
224
 
7.7 
sy = s0 + kyd-1/2 
 Yield strength (as a function of average grain size)—
 Hall–Petch equation 
230
 
7.8 
%CW = aA0 - Ad
A0
b * 100 
Percent cold work 
232
 
7.9 
dn - dn
0 = Kt 
Average grain size (during grain growth) 
240
List of Symbols
Symbol 
Meaning
 A0 
Specimen cross-sectional area prior to deformation
 Ad 
Specimen cross-sectional area after deformation
 
d 
Average grain size; average grain size during grain growth
 
d0 
Average grain size prior to grain growth
 K, ky 
Material constants
 
t 
Time over which grain growth occurred
 
n 
Grain size exponent—for some materials has a value of approximately 2
 
l 
 Angle between the tensile axis and the slip direction for a single crystal 
 stressed in tension (Figure 7.7)
(continued)

Summary  •  245
Symbol 
Meaning
 
f 
 Angle between the tensile axis and the normal to the slip plane for a 
 single crystal stressed in tension (Figure 7.7)
 
s0 
Material constant
 
sy 
Yield strength
Processing/Structure/Properties/Performance Summary
An understanding of the strengthening mechanisms for metals necessarily requires some 
knowledge concerning (1) the correlation of dislocation motion with plastic deforma-
tion, (2) the characteristics of these defects (i.e., surrounding strain fields and strain-field 
interactions), and (3) crystallographic aspects (i.e., the concept of slip systems). The high 
hardness (and lack of ductility) of one phase found in steel (martensite, Section 10.7) 
is explained by a solid-solution strengthening effect and, in addition, to the presence of 
few slip systems. The following concept map represents these relationships.
 
Other heat treatments are designed to recrystallize metal alloys that have been strain 
hardened, to render them softer and more ductile and to develop more desirable grain 
structures. Two such treatments are described in Section 11.7—process annealing and, for 
steels, normalizing. The preceding relationships are indicated in the following concept map.
Composition (wt% C)
Brinell hardness number
0
0.2
0.4
0.6
0.8
1.0
0
100
200
300
400
500
600
700
Martensite
Tempered martensite
(tempered at 371°C)
Fine pearlite
Iron–Carbon Alloys 
(Steels) (Properties)
Characteristics
of dislocations
(Chapter 7)
Strengthening
mechanisms
in metals
(Chapter 7)
Mechanical properties of
iron–iron carbide alloys
(Chapter 10)
Solid-solution
strengthening
5111681109
Slip system
Mechanical properties
of martensite
(Chapter 10)
C
C
T
T
Repulsion
Tensile strength (MPa)
400
300
200
0
10
20
30
40
50
Nickel content (wt%)

246  •  Chapter 7  /  Dislocations and Strengthening Mechanisms
Iron–Carbon Alloys
(Steels) (Processing)
Recrystallization
(Chapter 7)
Normalizing
(Chapter 11)
600
800
200
300
400
500
600
300
400
500
60
50
40
30
20
Recrystallization
Ductility
Tensile strength
Tensile strength (MPa)
Ductility (%EL)
Annealing temperature (°C)
Annealing temperature (°F)
1000
900
800
700
6000
0.4
0.6
0.2
0.8
1.0
1.2
1.4
1.6
Normalizing
Full annealing
Acm
A3
A1
Composition (wt% C)
Temperature (°C)
Important Terms and Concepts
cold working
critical resolved shear stress
dislocation density
grain growth
lattice strain
recovery
recrystallization
recrystallization temperature
resolved shear stress
slip
slip system
solid-solution strengthening
strain hardening
QUESTIONS AND PROBLEMS
Basic Concepts
Characteristics of Dislocations
7.1 To provide some perspective on the dimensions 
of atomic defects, consider a metal specimen 
with a dislocation density of 105 mm2. Suppose 
that all the dislocations in 1000 mm3 (1 cm3) were 
somehow removed and linked end to end. How 
far (in miles) would this chain extend? Now sup-
pose that the density is increased to 109 mm2 by 
cold working. What would be the chain length of 
dislocations in 1000 mm3 of material?
7.2 Consider two edge dislocations of opposite sign 
and having slip planes separated by several atomic 
distances, as indicated in the following diagram. 
REFERENCES
Argon, A. S., Strengthening Mechanisms in Crystal Plasticity, 
Oxford University Press, New York, 2008.
Hirth, J. P., and J. Lothe, Theory of Dislocations, 2nd edition, 
Wiley-Interscience, New York, 1982. Reprinted by 
Krieger, Malabar, FL, 1992.
Hull, D., and D. J. Bacon, Introduction to Dislocations, 5th 
 edition, Butterworth-Heinemann, Oxford, 2011.
Read, W. T., Jr., Dislocations in Crystals, McGraw-Hill, New 
York, 1953.
Weertman, J., and J. R. Weertman, Elementary Dislocation 
Theory, Macmillan, New York, 1964. Reprinted by Oxford 
University Press, New York, 1992.
 Problem available (at instructor’s discretion) in WileyPLUS

Questions and Problems  •  247
Briefly describe the defect that results when these 
two dislocations become aligned with each other.
7.3 Is it possible for two screw dislocations of oppo-
site sign to annihilate each other? Explain your 
answer.
7.4 For each of edge, screw, and mixed dislocations, 
cite the relationship between the direction of the 
applied shear stress and the direction of disloca-
tion line motion.
Slip Systems
7.5 (a) Define a slip system.
 
(b) Do all metals have the same slip system? 
Why or why not?
7.6 (a) Compare planar densities (Section 3.11 and 
Problem 3.60) for the (100), (110), and (111) 
planes for FCC.
 
(b) Compare planar densities (Problem 3.61) for 
the (100), (110), and (111) planes for BCC.
7.7 One slip system for the BCC crystal structure is 
5110681119. In a manner similar to Figure 7.6b, 
sketch a 51106-type plane for the BCC structure, 
representing atom positions with circles. Now, 
using arrows, indicate two different 81119 slip 
directions within this plane.
7.8 One slip system for the HCP crystal structure is 
500016811209. In a manner similar to Figure 7.6b, 
sketch a 501116-type plane for the HCP structure 
and, using arrows, indicate three different 811209 
slip directions within this plane. You may find 
Figure 3.9 helpful.
7.9 Equations 7.1a and 7.1b, expressions for Burgers 
vectors for FCC and BCC crystal structures, are 
of the form
b = a
28uyw9
  
where a is the unit cell edge length. The mag-
nitudes of these Burgers vectors may be deter-
mined from the following equation:
 
b = a
2 (u2 + y2 + w2)1>2 
(7.11)
  
determine the values of  b  for copper and iron. 
You may want to consult Table 3.1.
7.10 (a) In the manner of Equations 7.1a to 7.1c, 
specify the Burgers vector for the simple cubic 
crystal structure whose unit cell is shown in 
Figure 3.3. Also, simple cubic is the crystal struc-
ture for the edge dislocation of Figure 4.4, and 
for its motion as presented in Figure 7.1. You 
may also want to consult the answer to Concept 
Check 7.1.
 
(b) On the basis of Equation 7.11, formulate an 
expression for the magnitude of the Burgers vec-
tor, b , for the simple cubic crystal structure.
Slip in Single Crystals
7.11 Sometimes  cos f cos l in Equation 7.2 is termed 
the Schmid factor. Determine the magnitude 
of the Schmid factor for an FCC single crystal 
oriented with its [120] direction parallel to the 
loading axis.
7.12 Consider a metal single crystal oriented such 
that the normal to the slip plane and the slip di-
rection are at angles of 60 and 35, respectively, 
with the tensile axis. If the critical resolved shear 
stress is 6.2 MPa (900 psi), will an applied stress 
of 12 MPa (1750 psi) cause the single crystal to 
yield? If not, what stress will be necessary?
7.13 A single crystal of zinc is oriented for a tensile 
test such that its slip plane normal makes an an-
gle of 65 with the tensile axis. Three possible slip 
directions make angles of 30, 48, and 78 with 
the same tensile axis.
 
(a) Which of these three slip directions is most 
favored?
 
(b) If plastic deformation begins at a tensile 
stress of 2.5 MPa (355 psi), determine the critical 
resolved shear stress for zinc.
7.14 Consider a single crystal of nickel oriented such 
that a tensile stress is applied along a [001] direc-
tion. If slip occurs on a (111) plane and in a [101] 
direction and is initiated at an applied tensile 
stress of 13.9 MPa (2020 psi), compute the critical 
resolved shear stress.
7.15 A single crystal of a metal that has the FCC 
crystal structure is oriented such that a tensile 
stress is applied parallel to the [100] direction. If 
the critical resolved shear stress for this material 
is 0.5 MPa, calculate the magnitude(s) of applied 
stress(es) necessary to cause slip to occur on the 
(111) plane in each of the [101], [101], and [011] 
directions.
7.16 (a) A single crystal of a metal that has the BCC 
crystal structure is oriented such that a tensile 
stress is applied in the [100] direction. If the mag-
nitude of this stress is 4.0 MPa, compute the re-
solved shear stress in the [111] direction on each 
of the (110), (011), and (101) planes.

248  •  Chapter 7  /  Dislocations and Strengthening Mechanisms
 
(b) On the basis of these resolved shear stress 
values, which slip system(s) is (are) most favora-
bly oriented?
7.17 Consider a single crystal of some hypothetical 
metal that has the BCC crystal structure and 
is oriented such that a tensile stress is applied 
along a [121] direction. If slip occurs on a (101) 
plane and in a [111] direction, compute the stress 
at which the crystal yields if its critical resolved 
shear stress is 2.4 MPa.
7.18 Consider a single crystal of some hypothetical 
metal that has the FCC crystal structure and is 
oriented such that a tensile stress is applied along 
a [112] direction. If slip occurs on a (111) plane 
and in a [011] direction, and the crystal yields at a 
stress of 5.12 MPa, compute the critical resolved 
shear stress.
7.19 The critical resolved shear stress for copper 
(Cu) is 0.48 MPa (70 psi). Determine the maxi-
mum possible yield strength for a single crystal 
of Cu pulled in tension.
Deformation by Twinning
7.20 List four major differences between deforma-
tion by twinning and deformation by slip relative 
to mechanism, conditions of occurrence, and 
final result.
Strengthening by Grain Size Reduction
7.21 Briefly explain why small-angle grain bounda-
ries are not as effective in interfering with the slip 
process as are high-angle grain boundaries.
7.22 Briefly explain why HCP metals are typically 
more brittle than FCC and BCC metals.
7.23 Describe in your own words the three strengthen-
ing mechanisms discussed in this chapter (i.e., grain 
size reduction, solid-solution strengthening, and 
strain hardening). Explain how dislocations are 
involved in each of the strengthening  techniques.
7.24 (a) From the plot of yield strength versus (grain 
diameter)1/2 for a 70 Cu–30 Zn cartridge brass in 
Figure 7.15, determine values for the constants s0 
and ky in Equation 7.7.
 
(b) Now predict the yield strength of this 
 alloy  when the average grain diameter is 
2.0  103 mm.
7.25 The lower yield point for an iron that has an 
 average grain diameter of 1  102 mm is 230 
MPa (33,000 psi). At a grain diameter of 6  103 
mm, the yield point increases to 275 MPa (40,000 
psi). At what grain diameter will the lower yield 
point be 310 MPa (45,000 psi)?
7.26 If it is assumed that the plot in Figure 7.15 is for 
non-cold-worked brass, determine the grain size 
of the alloy in Figure 7.19; assume its composition 
is the same as the alloy in Figure 7.15.
Solid-Solution Strengthening
7.27 In the manner of Figures 7.17b and 7.18b, 
indicate the location in the vicinity of an edge 
dislocation at which an interstitial impurity atom 
would be expected to be situated. Now, briefly 
explain in terms of lattice strains why it would be 
situated at this position.
Strain Hardening
7.28 (a) Show, for a tensile test, that
%CW = a
P
P + 1b * 100
 
if there is no change in specimen volume during 
the deformation process (i.e., A0l0  Ad ld).
 
(b) Using the result of part (a), compute 
the percent cold work experienced by naval 
brass (for which the stress–strain behavior is 
shown in Figure 6.12) when a stress of 415 MPa 
(60,000 psi) is applied.
7.29 Two previously undeformed cylindrical speci-
mens of an alloy are to be strain hardened 
by reducing their cross-sectional areas (while 
maintaining their circular cross sections). For 
one specimen, the initial and deformed radii are 
15 and 12 mm, respectively. The second speci-
men, with an initial radius of 11 mm, must have 
the same deformed hardness as the first speci-
men; compute the second specimen’s radius after 
 deformation.
7.30 Two previously undeformed specimens of the 
same metal are to be plastically deformed by 
reducing their cross-sectional areas. One has a 
circular cross section, and the other is rectangu-
lar; during deformation, the circular cross section 
is to remain circular, and the rectangular is to 
remain rectangular. Their original and deformed 
dimensions are as follows:
 
Circular 
Rectangular
 
(diameter, mm) 
(mm)
Original 
dimensions 
18.0 
20  50
Deformed 
dimensions 
15.9 
13.7  55.1
  
Which of these specimens will be the hardest 
after plastic deformation, and why?

Questions and Problems  •  249
7.31 A cylindrical specimen of cold-worked copper 
has a ductility (%EL) of 15%. If its cold-worked 
radius is 6.4 mm (0.25 in.), what was its radius 
before deformation?
7.32 (a) What is the approximate ductility (%EL) 
of a brass that has a yield strength of 345 MPa 
(50,000 psi)?
 
(b) What is the approximate Brinell hardness of 
a 1040 steel having a yield strength of 620 MPa 
(90,000 psi)?
7.33 Experimentally, it has been observed for single 
crystals of a number of metals that the critical 
resolved shear stress tcrss is a function of the dis-
location density rD as
 
tcrss = t0 + A1rD 
(7.12)
  
where t0 and A are constants. For copper, the criti-
cal resolved shear stress is 0.69 MPa (100 psi) at a 
dislocation density of 104 mm2. If it is known that 
the value of t0 for copper is 0.069 MPa (10 psi), 
compute tcrss at a dislocation density of 106 mm2.
Recovery
Recrystallization
Grain Growth
7.34 Briefly cite the differences between the recov-
ery and recrystallization processes.
7.35 Estimate the fraction of recrystallization from 
the photomicrograph in Figure 7.21c.
7.36 Explain the differences in grain structure for a 
metal that has been cold worked and one that has 
been cold worked and then recrystallized.
7.37 (a) What is the driving force for recrystallization?
 
(b) What is the driving force for grain growth?
7.38 (a) From Figure 7.25, compute the length of 
time required for the average grain diameter to 
increase from 0.03 to 0.3 mm at 600C for this 
brass material.
 
(b) Repeat the calculation, this time using 700C.
7.39 Consider a hypothetical material that has a 
grain diameter of 2.1  102 mm. After a heat 
treatment at 600C for 3 h, the grain diameter has 
increased to 7.2  102 mm. Compute the grain 
diameter when a specimen of this same original 
material (i.e., d0  2.1  102 mm) is heated for 
1.7 h at 600C. Assume the n grain diameter ex-
ponent has a value of 2.
7.40 A hypothetical metal alloy has a grain diam-
eter of 1.7  102 mm. After a heat treatment 
at 450C for 250 min, the grain diameter has 
increased to 4.5  102 mm. Compute the time 
required for a specimen of this same material 
(i.e., d0  1.7  102 mm) to achieve a grain 
diameter of 8.7  102 mm while being heated 
at 450C. Assume the n grain diameter exponent 
has a value of 2.1.
7.41 The average grain diameter for a brass mate-
rial was measured as a function of time at 650C, 
which is shown in the following table at two dif-
ferent times:
Time (min) 
Grain Diameter (mm)
 
 40 
5.6  102
 
100 
8.0  102
 
(a) What was the original grain diameter?
 
(b) What grain diameter would you predict after 
200 min at 650C?
7.42 An undeformed specimen of some alloy has an 
average grain diameter of 0.050 mm. You are 
asked to reduce its average grain diameter to 
0.020 mm. Is this possible? If so, explain the pro-
cedures you would use and name the processes 
involved. If it is not possible, explain why.
7.43 Grain growth is strongly dependent on tem-
perature (i.e., rate of grain growth increases with 
increasing temperature), yet temperature is not 
explicitly included in Equation 7.9.
 
(a) Into which of the parameters in this expression 
would you expect temperature to be included?
 
(b) On the basis of your intuition, cite an explicit 
expression for this temperature dependence.
7.44 A non-cold-worked brass specimen of aver-
age grain size 0.01 mm has a yield strength of 
150 MPa (21,750 psi). Estimate the yield strength 
of this alloy after it has been heated to 500C 
for 1000 s, if it is known that the value of s0 is 
25 MPa (3625 psi).
7.45 The following yield strength, grain diameter, 
and heat treatment time (for grain growth) data 
were gathered for an iron specimen that was heat 
treated at 800C. Using these data, compute the 
yield strength of a specimen that was heated at 
800C for 3 h. Assume a value of 2 for n, the grain 
diameter exponent.
Grain 
Yield 
Heat
diameter 
Strength 
Treating 
(mm) 
(MPa) 
Time (h)
0.028 
300 
10
0.010 
385 
1

250  •  Chapter 7  /  Dislocations and Strengthening Mechanisms
Spreadsheet Problem
7.1SS For crystals having cubic symmetry, generate a 
spreadsheet that allows the user to determine the 
angle between two crystallographic directions, 
given their directional indices.
DESIGN PROBLEMS
Strain Hardening
Recrystallization
7.D1 Determine whether it is possible to cold work 
steel so as to give a minimum Brinell hardness 
of 240 and at the same time have a ductility of at 
least 15%EL. Justify your answer.
7.D2 Determine whether it is possible to cold work 
brass so as to give a minimum Brinell hardness 
of 150 and at the same time have a ductility of at 
least 20%EL. Justify your answer.
7.D3 A cylindrical specimen of cold-worked steel has 
a Brinell hardness of 240.
 
(a) Estimate its ductility in percent elongation.
 
(b) If the specimen remained cylindrical during 
 deformation and its original radius was 10 mm 
(0.40 in.), determine its radius after deformation.
7.D4 It is necessary to select a metal alloy for an ap-
plication that requires a yield strength of at least 
310 MPa (45,000 psi) while maintaining a mini-
mum ductility (%EL) of 27%. If the metal may 
be cold worked, decide which of the following are 
candidates: copper, brass, or a 1040 steel. Why?
7.D5 A cylindrical rod of 1040 steel originally 
11.4  mm (0.45 in.) in diameter is to be cold 
worked by drawing; the circular cross section 
will be maintained during deformation. A cold-
worked  tensile strength in excess of 825 MPa 
(120,000 psi) and a ductility of at least 12%EL 
are desired. Furthermore, the final diameter 
must be 8.9 mm (0.35 in.). Explain how this may 
be accomplished.
7.D6 A cylindrical rod of brass originally 10.2 mm 
(0.40 in.) in diameter is to be cold worked 
by drawing; the circular cross section will be 
maintained during deformation. A cold-worked 
yield strength in excess of 380 MPa (55,000 psi) 
and a ductility of at least 15%EL are desired. 
Furthermore, the final diameter must be 7.6 mm 
(0.30 in.). Explain how this may be accomplished.
7.D7 A cylindrical brass rod having a minimum ten-
sile strength of 450 MPa (65,000 psi), a ductility 
of at least 13%EL, and a final diameter of 12.7 
mm (0.50 in.) is desired. Some brass stock of 
diameter 19.0 mm (0.75 in.) that has been cold 
worked 35% is available. Describe the procedure 
you would follow to obtain this material. Assume 
that brass experiences cracking at 65%CW.
7.D8 Consider the brass alloy discussed in Problem 7.41. 
Given the following yield strengths for the two spec-
imens, compute the heat treatment time required at 
650C to give a yield strength of 90 MPa. Assume a 
value of 2 for n, the grain diameter exponent.
Time (min) 
Yield Strength (MPa)
 
 40 
80
 
100 
70
FUNDAMENTALS OF ENGINEERING 
QUESTIONS AND PROBLEMS
7.1FE Plastically deforming a metal specimen near 
room temperature generally leads to which of the 
following property changes?
 
(A)  An increased tensile strength and a 
 decreased ductility
 
(B)  A decreased tensile strength and an increased 
ductility
 
(C)  An increased tensile strength and an increased 
ductility
 
(D)  A decreased tensile strength and a  decreased 
ductility
7.2FE A dislocation formed by adding an extra half-
plane of atoms to a crystal is referred to as a (an)
 
(A) screw dislocation
 
(B) vacancy dislocation
 
(C) interstitial dislocation
 
(D) edge dislocation
7.3FE The atoms surrounding a screw dislocation 
experience which kinds of strains?
 
(A) Tensile strains
 
(B) Shear strains
 
(C) Compressive strains
 
(D) Both B and C

Have you ever experienced 
the aggravation of having to 
 expend considerable effort to tear 
open a small plastic package that 
 contains nuts, candy, or some other 
 confection? You probably have also noticed that when a small incision (or cut) has been made into an edge, as appears in 
 photograph (a), a minimal force is required to tear the package open. This phenomenon is related to one of the basic  tenets of 
fracture mechanics: an applied tensile stress is amplified at the tip of a small incision or notch.
Photograph (b) is of an oil tanker that fractured in a brittle manner as a result of the propagation of a crack completely 
around its girth. This crack started as some type of small notch or sharp flaw. As the tanker was buffeted about while at sea, 
 resulting stresses became amplified at the tip of this notch or flaw to the degree that a crack formed and rapidly elongated, 
which ultimately led to complete fracture of the tanker.
Photograph (c) is of a Boeing 737-200 commercial aircraft (Aloha Airlines flight 243) that experienced an  explosive 
decompression and structural failure on April 28, 1988. An investigation of the accident concluded that the cause was 
metal fatigue aggravated by crevice corrosion (Section 17.7) inasmuch as the plane operated in a coastal (humid and salty) 
 environment. Stress cycling of the fuselage resulted from compression and decompression of the cabin chamber during short hop 
flights. A properly executed maintenance program by the airline would have detected the fatigue damage and prevented this 
accident. 
C h a p t e r 8  Failure
  •  251
(a)
(b)
Neal Boenzi/New York Times Pictures/Redux Pictures
(c)
Courtesy of Star Bulletin/Dennis Oda/© AP/
Wide World Photos.
© William D. Callister, Jr.

The design of a component or structure often calls 
upon the engineer to minimize the possibility of   failure. 
Thus, it is important to understand the mechanics of 
the various failure modes—fracture, fatigue, and 
 creep—and, in addition, be familiar with appropriate 
design principles that may be employed to prevent in-
service failures. For example, in Sections M.14 through 
M.16 of the Mechanical Engineering Online Support 
Module, we discuss material selection and processing is-
sues relating to the fatigue of an automobile valve spring.
WHY STUDY Failure?
Learning Objectives
After studying this chapter, you should be able to do the following:
1.  Describe the mechanism of crack propagation 
for both ductile and brittle modes of fracture.
2.  Explain why the strengths of brittle materials 
are much lower than predicted by theoretical 
calculations.
3.  Define fracture toughness in terms of (a) a 
brief statement and (b) an equation; define all 
 parameters in this equation.
4.  Make a distinction between fracture toughness 
and plane strain fracture toughness.
5.  Name and describe the two impact fracture 
testing techniques.
6.  Define fatigue and specify the conditions under 
which it occurs.
7.  From a fatigue plot for some material, determine
(a) the fatigue lifetime (at a specified stress 
level) and (b) the fatigue strength (at a 
specified number of cycles).
8.  Define creep and specify the conditions under 
which it occurs.
9.  Given a creep plot for some material, determine 
(a) the steady-state creep rate and (b) the 
rupture lifetime.
The failure of engineering materials is almost always an undesirable event for several 
reasons; these include putting human lives in jeopardy, causing economic losses, and 
interfering with the availability of products and services. Even though the causes of 
failure and the behavior of materials may be known, prevention of failures is difficult 
to guarantee. The usual causes are improper materials selection and processing and 
inadequate design of the component or its misuse. Also, damage can occur to structural 
parts during service, and regular inspection and repair or replacement are critical to safe 
design. It is the responsibility of the engineer to anticipate and plan for possible failure 
and, in the event that failure does occur, to assess its cause and then take appropriate 
preventive measures against future incidents.
The following topics are addressed in this chapter: simple fracture (both ductile 
and brittle modes), fundamentals of fracture mechanics, fracture toughness testing, 
the ductile-to-brittle transition, fatigue, and creep. These discussions include failure 
mechanisms, testing techniques, and methods by which failure may be prevented or 
controlled.
8.1 INTRODUCTION
Concept Check 8.1 
Cite two situations in which the possibility of failure is part of the 
design of a component or product.
[The answer may be found at www.wiley.com/college/callister (Student Companion Site).]
252  •  
Tutorial Video:
Cyclical 
Fatigue Failure
What are Some 
Real-World Examples 
of Failure?

8.3 Ductile Fracture  •  253
Simple fracture is the separation of a body into two or more pieces in response to an im-
posed stress that is static (i.e., constant or slowly changing with time) and at  temperatures 
that are low relative to the melting temperature of the material. Fracture can also occur 
from fatigue (when cyclic stresses are imposed) and creep (time-dependent deformation, 
normally at elevated temperatures); the topics of fatigue and creep are covered later 
in this chapter (Sections 8.7 through 8.15). Although applied stresses may be tensile, 
compressive, shear, or torsional (or combinations of these), the present  discussion will 
be confined to fractures that result from uniaxial tensile loads. For  metals, two fracture 
modes are possible: ductile and brittle. Classification is based on the  ability of a material 
to experience plastic deformation. Ductile metals typically exhibit substantial plastic de-
formation with high energy absorption before fracture. However, there is  normally little 
or no plastic deformation with low energy absorption accompanying a brittle fracture. 
The tensile stress–strain behaviors of both fracture types may be  reviewed in Figure 6.13.
Ductile and brittle are relative terms; whether a particular fracture is one mode or the 
other depends on the situation. Ductility may be quantified in terms of percent elongation 
(Equation 6.11) and percent reduction in area (Equation 6.12). Furthermore, ductility is a 
function of temperature of the material, the strain rate, and the stress state. The disposi-
tion of normally ductile materials to fail in a brittle manner is discussed in Section 8.6.
Any fracture process involves two steps—crack formation and propagation—in 
response to an imposed stress. The mode of fracture is highly dependent on the 
mechanism of crack propagation. Ductile fracture is characterized by extensive plastic 
deformation in the vicinity of an advancing crack. Furthermore, the process proceeds 
relatively slowly as the crack length is extended. Such a crack is often said to be stable—
that is, it resists any further extension unless there is an increase in the applied stress. 
In addition, there typically is evidence of appreciable gross deformation at the fracture 
surfaces (e.g., twisting and tearing). However, for brittle fracture, cracks may spread 
extremely rapidly, with very little accompanying plastic deformation. Such cracks may 
be said to be unstable, and crack propagation, once started, continues spontaneously
