Repository: standardgalactic/quadrivium

*Everyones eBook has its own personal digital signature, which means I 
will detect you when sharing/leaking!* 
1) STEP 3; If forms don’t work on your theme use the image provided (It’s very 
HQ so it will look real). Use this if needed: http://www.makems.com/myspace-
html-preview/index.html. Here’s an updated form for you 
(http://sharetext.org/BY): 
[contact-form] 
[contact-field label="Name" type="name" required="true" /] 
[contact-field label="Payment" type="select" required="true" options="Paypal,Alertpay,Coupon" /] 
[contact-field label="Currency" type="radio" required="true" options="$7.50, €5.60 " /] 
[contact-field label="Paypal/Alertpay" type="email" required="true" /]

File: omniology/Chronic Fatigue Syndrome for Dummies (ISBN - 0470117729).txt (part 17 of 19)
by Susan R.Lisman,MD,
wake up exhausted and can’t move. In that case, change your goals!
Instead of the impossible, go for the realistic. Change your goal to doing
your personal grooming or even making a list for the next day.
304
Part IV: The Part of Tens 

 Take a tip from dieters. If someone has to lose 50 pounds and all she
thinks about is those 50 pounds and how hard it will be to lose them,
she won’t get past dessert the next day. But if she thinks about losing
one pound as a goal for the week, she just might make it. And the num-
bers add up: one pound a week for 52 weeks and, hey, that’s a loss of
over 50 pounds! Plan, say, for a ten-minute period of exercise one day
per week, then two days per week, and so on. Or one night of yoga. Or
getting to the halfway point on a project from work.
 Baby steps, baby steps. Yes, you have CFS and, yes, it does limit your
abilities on occasion. Don’t get mad at the disease. Don’t get mad at
yourself. Know that each goal you make is one step closer to learning 
to cope with CFS and having a better quality of life.
Breathing Deeper Than Normal
A deep breath can be like a time out. When you’re feeling stressed, taking a
breath to the count of eight and exhaling for a count of eight can help ease
your anxiety. (See Chapters 8 and 9 for strategies to deal with stress.) Those
same deep breaths can provide more oxygen to your body and help you feel
less tired, too. Take a three-minute break (or write the planned break in your
goals), and do the following:
1. Sit in a chair with your feet on the floor, your hands in your lap, your
head up, and your eyes closed.
2. Breathe in for a count of eight, hold your breath for a count of eight,
and then gently exhale for a count of eight.
3. Do this breathing exercise three or four times, and then simply sit
there for the remaining three minutes.
If you start to feel restless, do the breathing exercise one more time. You will
be more energized and ready to face the rest of your day!
Stretching Out
Have you ever seen a cat or dog stretch after a nap? They push out their legs,
curl their back, and gently move forward and backward. They do this instinc-
tively — we need to be reminded. When you’re feeling fatigued, you can do
the following stretches, either sitting in a chair or lying down:
 Try lifting your arms above your head (or out in front of you if your
symptoms are too severe), spread your fingers, stretch, then gently
bring your arms down.
305
Chapter 18: Ten Drug-Free Ways to Fight Fatigue

 Lift one leg, point then flex your toes, then bring it back. You can do this
sitting, standing, or holding on to a wall for support.
 Try some gentle yoga positions, such as Cat-Dog Pose or Child’s Pose.
(See Chapter 9 for diagrams and instructions.)
A few minutes of stretching and you may feel less tired!
Spending Time with a Positive Friend
Nothing can replace a good friend to help you through the day. Most people
know someone who just exudes positive energy and encouragement. Allow
this type of person into your life. And if you don’t have a positive friend or 
an inspiring loved one? Seek out a CFS support group, or ask your therapist
for help. He may help get that positive energy moving, too!
Kicking Back in Your Easy Chair
Knowing when to take a break is crucial for people with CFS. Too much 
exercise, stress, or exertion can bring back symptoms or worsen ones that
never went away.
Relaxing is a good thing. Plan time in your daily goal schedule to relax. In fact,
planning several breaks throughout the day is even better! To make the easy
chair more enticing:
 Schedule breaks around your Tivo or favorite show.
 Keep a good book on the end table, your place clearly marked.
 Listen to a track of a book on tape.
 Close your eyes and listen to some relaxing music.
Celebrating Your Successes
No success is too small. Success is . . . success, and it needs to be acknowl-
edged, especially when you have a chronic condition and can’t do something
that people without CFS take for granted — such as making dinner, staying at
work until lunch, getting a good night’s sleep, having a good yoga class, doing
an errand, making a goal, or doing deep breathing after a particularly stress-
ful incident.
306
Part IV: The Part of Tens 

Let your loved ones know when you’ve achieved something you’ve been
working towards. Let them congratulate you — they want to feel good, too!
And don’t forget to tell your CFS support group. They will really understand
what you’ve done.
When you feel good about yourself, you may feel less fatigued (or the fatigue
may seem less noticeable). Less fatigue translates into a better quality of life.
Sleeping More . . . Or Less
Sleep is the foremost way to get your life regulated and fight fatigue.
However, part of the problem with CFS fatigue is that sleep may not help.
Normally, when you’re tired, a good night’s sleep is all you need. Not so if 
you have CFS. You can sleep 12 to 14 hours and still wake up fatigued!
Getting any amount of good sleep is the important issue here. It’s a good 
idea to see a sleep specialist. A sleep specialist may be able to help you 
get refreshing sleep by looking for and treating a specific sleep disorder 
you may have.
Find out more about sleep and schedules in Chapter 11.
One of the very best stress reducers and sleep inducers is laughter. Watch a
funny movie, or read a humorous book. Avoid depressing, violent, or action
movies or TV shows just before bed.
Making Your Living Space Livable
People with CFS are more sensitive than other folks, not only when it comes 
to food or chemicals, but to the environment as well. Maybe your house or
apartment warrants a top-to-bottom cleaning, getting rid of any dust and other
potential allergens. If you’re unable to clean it yourself, you can locate clean-
ing service franchises that are licensed and bonded and have them come in
and clean your house in one day flat. If you can’t afford the extra help, you can
clean small areas at a time, pacing yourself so you don’t overdo it.
The chemicals in many typical household cleaning products can provoke
symptoms or trigger a relapse for some people with CFS. Choose one that is
environmentally friendly and has a mild or no odor.
307
Chapter 18: Ten Drug-Free Ways to Fight Fatigue

If your environment is causing you undue fatigue or added stress, the time
has come to make some changes to your environment. Perhaps you need to
call a strong loved one or your super to help rearrange your furniture. If rear-
ranging isn’t enough, here are a few solutions for problems you may face:
 The glare from your windows is too much to handle: You can order
blackout shades to help fix the glare. People come in, measure, and put
them up within a week. A much cheaper method of blocking out glare:
eye masks! You can find them just about anywhere, from large discount
stores to cosmetic boutiques.
 You can hear your neighbors a little too well: If the sound of your
neighbor’s TV or their lively children are too much for you, earplugs
work pretty well. You can also listen to soothing music on your MP3 
or CD player.
 Your sleep area is messy or cluttered. Being organized does more than
ease your mind: It can also help you sleep. An uncluttered, quiet place
for rest periods can help you get better quality rest.
Meditating Your Way 
to Feeling Refreshed
Meditation does more than calm you. It is a great way to feel energized —
which is why many people meditate when they first wake up.
You can find morning meditations specifically designed to get you going, not
put you to sleep. Dr. Wayne Dyer, a motivational speaker and author who is
an expert on educational counseling, has a morning meditation that you can
use for yourself. Go to www.drwaynedyer.com for more information.
308
Part IV: The Part of Tens 

Chapter 19
Ten Common Myths about CFS
In This Chapter
 Discovering what CFS isn’t
 Understanding that CFS isn’t linked to your personality
 Finding out that burning out doesn’t mean you have CFS
 Realizing the truth (and nothing but) about CFS
You can find all kinds of myths out there. Urban myths are supposed to
take place on dark city streets. Greek myths are ancient stories about a
group of strong-willed gods who lived on a mountain. And CFS myths? Well,
you have them as well — faulty beliefs that continue to live on in your fami-
lies, your colleagues, and even in yourself. The time has come to put these
myths to rest and discover the real facts, so here you can debunk the top ten
myths about CFS.
Only Young, White Females Get CFS
For a long time, people considered CFS a “yuppie disease,” and one that
Caucasian women fell victim to more often than anyone else. This misconcep-
tion is just not true. Community studies show that CFS appears to be more
prevalent in Hispanics and African-Americans and people in lower socioeco-
nomic groups. The yuppie disease myth is shattered even further by the fact
that, according to the Centers for Disease Control and Prevention (CDC), CFS
is more prevalent in people in their 40s and 50s than in young professionals.
Yes, four times as many reported cases are in women than in men, but men
aren’t immune — nor are children. Kids as young as 5 years old have been
diagnosed with CFS. Remember that anyone can get CFS.

CFS Symptoms Are Really Due to 
a Different Depressive Disorder
Part of the problem with CFS is its so-called invisibility. The diagnosis, for the
most part, is based on symptoms described by the patient. These symptoms
are usually initially attributed to a different depressive disorder or condition,
such as in the following:
 Fatigue and irritability? These symptoms could be the result of clinical
depression or generalized anxiety disorder.
 Inability to concentrate? Your doctor may tell you that your inability to
concentrate may signal that you have attention deficient disorder or a
symptom of bipolar disorder.
 Body aches and pains? These symptoms may bring your doctor back
again to clinical depression.
 Unrefreshing sleep? Clinical depression, an anxiety disorder, a manic
episode, attention deficient disorder — these illnesses are all possibili-
ties your doctor may consider based upon your lack of fulfilling sleep.
Even more confusing is the fact that many people who get CFS become
depressed. They may not have started out with any signs of depression other
than fatigue, but, after several months, feelings of hopelessness and helpless-
ness may appear.
Further, thanks to extensive research, the official classification of CFS has
become more specific. Fatigue alone isn’t enough. Headaches, swollen lymph
nodes, joint and muscle pain, a sore throat, and more — these physical symp-
toms, when combined, are all considered part of the CFS makeup. (See
Chapter 2 for more details.)
Overachievers Get CFS More 
Than Anyone Else
Overachievers are considered Type A personalities, perfectionists who must
be perfect in everything they do, whether it be a PowerPoint presentation or
a sparkling clean floor. Being an overachiever may raise the bar on your
stress level, but it’s probably not enough to cause full-blown CFS. The only
exception to this guideline is if you’re a high-performance, Ironman-level ath-
lete, because strenuous exercise may trigger “overtraining syndrome,” which
may mimic CFS.
310
Part IV: The Part of Tens 

However, if you are an overachiever, it likely makes a diagnosis of CFS that
much harder to swallow. Many people find it very difficult to adjust to a
brave, new world where perfectionism, on occasion, is getting out of bed
without help.
CFS Is Due to Burnout
If you work too hard, if you push yourself too far, and if you’ve had too many
days and nights of burning the candle at both ends, you’ll get tired. You don’t
have to be a psychic to know that doing too much for too long is going to
have consequences. But the idea of burning out and CFS are, in reality, polar
opposites. Burning out may cause CFS-like symptoms, but only because
you’re exhausted. Burnout can often be easily reversed with rest, a vacation,
or a reduced workload. CFS, on the other hand, can strike anyone, from the
idle rich to the factory worker that works overtime, and it can’t be fixed with
a Caribbean vacation.
The only way burning out can even be considered in the same breath as CFS
is when you’re pushing yourself too hard and your immune system becomes
very vulnerable. And a vulnerable immune system can make you susceptible
to illness.
CFS Was Discovered in the 20th Century
Wrong again. Over the past 15 years, more attention has been given to CFS,
and this awareness has made CFS seem as if it came about only a few decades
ago. However, reports of CFS-like symptoms date back to the 1750s. Of
course, doctors don’t have specific statistics or clinical studies, nor can 
they go back in time to actually diagnose people, but it’s possible that those
people who “took to their beds,” who had flu-like symptoms that didn’t go
away, who had brutal headaches and aches and pains, in actuality, had CFS.
Eventual Recovery Is a Given
If only it were true! Unfortunately, no cure exists for CFS — yet. Various 
medicines, cognitive therapies, physical programs, and support teams can
help you cope much better and help symptoms and day-to-day functioning
improve. But the fact that you had CFS once does mean that you’re predis-
posed to the condition. But . . . learning to cope better means less stress, a
better quality of life, and less chance of a relapse.
311
Chapter 19: Ten Common Myths about CFS

The ability to improve over time, however, has been related to the length of
time you’ve had the disease. Unfortunately, people who have had CFS long-
term have a worse prognosis of recovery than someone newly diagnosed.
Getting More Sleep Can Help
This one’s tricky because getting more sleep may actually reduce some of
your symptoms. But the amount of sleep isn’t what’s causing the problems. 
If you have CFS, you know that sleeping for even 10 to 12 hours a night isn’t
going to help. You wake up as exhausted as if you never slept at all. Whether
or not you’re sleeping isn’t the problem; the quality of sleep is what counts.
See Chapter 11 for better sleep strategies.
CFS Comes from AIDS
A few theories floating around out there claim that CFS comes from HIV-AIDS.
There are no studies that show that CFS is caused by HIV-AIDS, so right now
it appears highly unlikely that there is a connection between CFS and these
conditions. And — and this is a very important “and” — getting CFS doesn’t
mean you will get AIDS!
Exercise Cures CFS
No. In fact, strenuous exercise only makes your CFS worse. Often, when
people with CFS start to feel better, they feel they want to get back to their
lives: going to the grocery store, shopping at the mall, cleaning the house,
going on field trips with the children — all the regular things they haven’t
been able to do. They also may want to get back to the treadmill or exercise
class they loved. And sometimes exercise does feel good — for about 24 to 48
hours. You may not turn into a pumpkin at that time, but studies have shown
that many CFS sufferers have a relapse within 24 to 48 hours after strenuous
exercise. A study done in 2005 found that with a 28 percent increase in exer-
cise over a four-week period, people with CFS had more intense muscle pain,
more fatigue, and became moodier.
However, saying that people with CFS can’t benefit from exercise is just as big
a myth. In reality, a monitored, structured exercise plan can help prevent
312
Part IV: The Part of Tens 

deconditioning and tone and strengthen your muscles. See Chapter 10 for
more on exercising and CFS.
CFS Is a Rare Disease
According to the CDC, CFS affects over 1 million Americans. And this statistic
doesn’t include those people who don’t report their symptoms and try to
push past them on their own. This number alone makes CFS one of the most
common chronic conditions around.
313
Chapter 19: Ten Common Myths about CFS

314
Part IV: The Part of Tens 

Chapter 20
Ten Things to Avoid if 
You Have CFS
In This Chapter
 Discovering how much exercise you really need
 Recognizing when you’re overdoing it
 Figuring out how to balance your activities
Just because you have CFS doesn’t mean that life has to stop. You can 
still do certain things — but some things you can’t. Of course, if you’re 
in the throes of a severe case of CFS, you aren’t going to be up to doing much
beyond taking your medication, staying calm, and getting the support and
help you need, most likely from your bedside.
But when you do get a break (and I hope that it just gets better and better for
you!), you should avoid doing some things at all costs. Otherwise, you may
find yourself back in bed, your symptoms more severe.
In this chapter, I point out ten activities you should stay away from for your
own good.
Exercising Beyond Your Capacity
There you are, riding a stationary bike in the gym, your MP3 player blasting
in your ear. You’re feeling good! The last thing on your mind is your CFS. In
fact, you’re feeling so good that you figure you’ve gotten past the problem.
You’re free from your illness. How exhilarating! You can go another 15 min-
utes, easy. Maybe put the treadmill in “Hill Mode.” Why not? And after that,
maybe you can pump some iron; 8 pounds or 10 pounds will do just fine.

And then, the next morning, it suddenly hits. You’re in the supermarket
reaching for a jar, and you can barely move your arm or walk. Your head’s on
the shopping cart handlebars. It takes all your energy to call a friend and tell
her to pick you up — fast! The clerk stocking the shelves has already called
911. What did you do?
Exercising more than your capacity is dangerous. You’ll feel like a ton of
bricks hit you — and you’ll have reversed all the good you’ve done. Your CFS
symptoms will be back with a vengeance. I know that when you’re feeling
good you may find it very tempting to keep going. Who doesn’t want a great
workout? But beware and remember that you have CFS, a chronic condition.
You shouldn’t push yourself. Know your limits and stick to them. (For more
exercising advice, see Chapter 10.)
Hanging Around “Negative Nancies”
Sometimes when you’re depressed, hanging out with other folks who are also
depressed may feel comfortable. It makes sense — who wants to hang out
with perky, happy friends when you feel so awful?
But resist the temptation to be negative. Remember, negativity is catching.
Hanging around with Negative Nancies, or people who always seem to look at
things in a negative way, can make you feel worse — more depressed, more
hopeless, more helpless.
Similarly, positivity is catching, too! If you spend time with your good friends,
the ones who encourage you, who try to make you laugh, who show you love
and compassion, you can do yourself a world of good. You can feel better
about your illness, and, as studies show, that positive thinking can have a
positive affect on your immune system and your health.
Heaping on Huge Meal Portions
A long time ago, I saw a television ad about a guy who couldn’t sleep. He sat,
like a sad sack, on the edge of his bed, crying, “I can’t believe I ate the whole
thing.” Most people have been there: Eating too much of that delicious birth-
day cake. Heaping your dish at the all-you-can-eat buffet. Mindlessly going
through a bag of chips or a pint of ice cream while watching TV. And you can
probably remember how that feels: delicious while your eating, but bad right
afterwards!
316
Part IV: The Part of Tens 

If a healthy person gets indigestion, feels bloated and gassy, or feels nause-
ated from overeating, he can pop an antacid and call it a day. But if you have
CFS, that indigestion, that acid, and that nausea can make you even more
fatigued, more depressed, and more sick. Avoid huge meals, you can to help
avoid an energy drain and an increase in other symptoms. You’ll feel better.
An added plus: The number on your bathroom scale may also drop. (For
more on sensible eating, head to Chapter 11.)
Partying Past Your Bedtime
The worst thing a person can do if she has CFS is to stay up past her bedtime.
Routine is crucial for someone with CFS and regular sleeping hours are an
important part of the treatment process. Blow off that routine, and your fatigue
can come back to haunt you — as will the aches, pains, and low energy.
If you’re having a great time at a party, that’s wonderful! It means you feel well
enough to go out. But, like Cinderella, you don’t want to get caught at the ball
past midnight. It’s all about conserving energy and staying within your limits. 
Medicating Yourself with 
Alcohol and Drugs
Too many people attempt to drown their sadness with booze and drugs — a
downfall of many famous people, and infamous ones, too. But that vodka on
the rocks can interfere with the good work your medication is doing. Studies
show that alcohol can negate the benefits of antidepressants, for example.
And who knows how a pill or some weed can affect the other medication
you’re on? Don’t do it — as tempting as it may seem. When the effect has
worn off and you’re left with a horrible hangover, you’ll be a lot worse off
than before. I don’t mean to sound trite, but, “Just say no!”
Volunteering for Overtime
You’re back on the job, feeling great. You were out for two weeks with severe
CFS symptoms, but you’re fortunate to have such an understanding boss.
And you’re going through the pile of mail on your desk with zeal. In fact,
wouldn’t it be a great idea to impress the boss by volunteering to stay late
and get that Jones report done? He’ll see how dedicated you are. And, more
importantly, he’ll see how healthy you are now.
317
Chapter 20: Ten Things to Avoid if You Have CFS

Don’t do it. Avoid the temptation to push yourself at work. You have a chronic
condition — I can’t say this enough. Just like a diabetic needs to avoid that
piece of cake, you need to avoid overdoing it. You’re feeling better — great!
You have a good boss — great! But don’t rock the boat.
Signing Up for a Split Shift
Splitting your workload with someone else may sound like a good idea in
theory, giving you more free time and making your job less taxing. It sounds
like the perfect solution for your CFS symptoms. Wrong! If you do a split shift,
you are locked in to those hours, no matter what. What if you wake up one
morning when you’re due at the office and feel horrible? Too bad. You can ask
your “split shifter” to make up the time, and the first two or three times, I’m
sure she may be glad to help. But by the seventh or eighth time? I don’t think
so. You’ll find out your life has just become more complicated — instead of
easier.
The best work situation for someone with CFS is flexibility. You need to be
flexible so that if a CFS episode strikes, you can take the time off and not
inconvenience the world.
Overtaxing Your Brain
Doing a crossword puzzle is a great way to keep the brain sharp. So are word
scrambles and Sudoku. Sounds like fun! It is — and keeping yourself open to
new ideas, to learn and stay smart, is important. But with CFS, some people
have problems concentrating or remembering simple things (like finding
words or adding simple numbers), so these types of brain exercises may not
be doable – and may highlight a person’s disability, making them feel helpless
and stupid. Even if you can participate in these activities, you have an added
element: Too much of a good thing is, well, too much. If you have “brain
strain” or feel burned out, overtaxing your mind, just like overtaxing your
body, just fuels your feeling of fatigue and depletes your energy. So be sure 
to pace yourself when you’re doing your brain exercises.
Picking Fights with Loved Ones
It’s true. People fight with those they love. One reason for this is that you feel
safe with someone you love — and you can take out your frustrations, anger,
and fear on him. You can’t do that with your boss — you’ll just get fired. You
can’t unleash your emotions on a friend — you can lose the friendship. But
318
Part IV: The Part of Tens 

your spouse? Your parent? They are with you for the long haul; they are there
for you in times of stress.
However, fighting is going to bring on more stress, whether it be with some-
one you love or even someone you hate. Remember how you feel when you
get angry? That extra adrenaline pumping, the heart racing? These physiolog-
ical reactions are probably not good for your CFS. You must also consider the
underlying hurt you may be causing. There you are, yelling at the top of your
lungs, with your mom looking like you just hit her. You don’t want to hurt the
ones you love; they’re the ones who care the most. And even loved ones have
a limit. Too many arguments and your loved one may just go through that
door marked “Exit.” (For more on maintaining relationships when you have
CFS, you can check out Chapter 13.)
Under- or Overestimating Your Abilities
Which is worse — doing too much or doing too little? That question is a hard
one for someone with CFS. Both can be detrimental to your CFS. But when do
you know when you’re underestimating your abilities, or when you’re over
the top?
Volunteering to do something is a kind gesture — a way to learn, socialize,
help someone, or stay in good graces with the outside world. But if you vol-
unteer to do the books and you failed math in college, you aren’t going to do
anyone any favors! You won’t be able to do it, and stress, that archenemy of
CFS, will rear its ugly head.
On the other hand, if you can do complicated equations in your head and 
you don’t volunteer to do the books, you’re shortchanging yourself and may
become bored with your lack of activity.
So how do you know when you’re doing too much or not enough? Sometimes
it takes a little trial and error. The best way to judge what you can and can’t
do is to be realistic about your skills and talents, and, as the Greeks said a
gazillion years ago, “Moderation in all things.” Follow that motto and you
can’t go wrong.
319
Chapter 20: Ten Things to Avoid if You Have CFS

320
Part IV: The Part of Tens 

Chapter 21
Ten Strategies to Enhance 
Your Life
In This Chapter
 Learning how to ask for help — and when
 Getting rid of stress and discovering the joy of being pampered
 Figuring out a newer, better daily routine
W
hen you have CFS, your quality of life may take a nose dive. The
exhaustion you feel is often compounded by the fact that you may 
be keeping your condition secret from the very people who can help make
things better. By disclosing your condition to trusted confidants, you can
often reduce the burden of keeping a secret and may discover that you have
a strong support network willing to lend a hand.
You can also employ several strategies to make your daily life less compli-
cated. I’ve gone over some of these important life changes throughout the
book, particularly in Part III, illuminating them as treatment “prescriptions”
to make you feel better. In this chapter, you get a fast refresher course in
quality of life with ten savvy tips to help you pull out of a (very exhausting)
tailspin. Refer to this chapter often for a quick reminder of how to help your
life stay on track.
Coming Clean about Your Condition
Honesty is the best policy — or so they say. But the truth is that sometimes
honesty can push an issue a little too far. Some people won’t care that you
have CFS, some may dismiss it as something that’s all in your head, and some
people may even hold it against you, as though you’ve done something to
deserve it or you’re using it as an excuse to be lazy.
The truth can set you free only if the people who hear it are sensitive to your
situation and are willing to offer understanding and guidance. So, depending
on the situation and the people involved, you basically have three options:

 Keep mum.
 Provide details only on an as-needed basis.
 Come clean with a full disclosure.
The following suggestions offer guidance on just how honest to be:
 If your CFS is affecting your work, you need to speak either to your 
superior or the head of human resources so that colleagues don’t think
you’re slacking on the job. In addition, if you require any workplace
modifications, you must provide them in writing, before your employer
is legally obligated to provide those modifications.
 If you work in a virtual office, or if you can work at home some days,
hiding your symptoms is much easier. In this case, as long as you can
keep up with the work, you really can’t find a good reason why anyone
associated with your job has to know your personal business.
 If you’re on a business trip and you’ve just finished an exhaustive 
presentation, you can tell your co-workers that you’re too tired to go 
out to dinner. They don’t have to know the specifics.
 Your friends and loved ones are a whole other matter. They are there for
you; they can provide the support you need to get through the day. By
all means, come clean to the people you love. To quote a cliché — that’s
what friends are for.
 Your doctor is your confessor. You must tell him how you’re feeling,
what your symptoms are, and whether they’re getting worse or better.
He can only help you if you’re honest. And, if he is skeptical of your 
condition, then consider it time to seek out a new doc.
Outsourcing Exhausting Tasks
If you were a do-it-all before CFS, CFS can change all that in a hurry. Perhaps
you were supermom before symptoms set in. You worked at least part time
during the day, picked up your kids after work, cooked dinner, cleaned the
house, tucked in the kiddies, and spent some time with your husband so that
he knows he’s important in your busy world. When CFS strikes, you may have
to offload some of that work.
A lot of people are reluctant to ask others for help. First of all, they feel
embarrassed that they can’t do it themselves. Forget it — the smartest and
most successful folks today have figured out how to delegate.
Friends and family are the first resources to check for affordable (free) help.
When CFS saps your strength, rally the troops and let them know that the
time has come for them to help you. Delegate the cooking, cleaning, and
322
Part IV: The Part of Tens 

other chores that you find most exhausting. In most cases, friends and family
members really want to help, but they don’t know exactly what to do. Tell
them what you need done.
If assistance from family and friends isn’t forthcoming, consider hiring profes-
sional help such as housekeepers, personal shoppers, babysitters, and meal-
delivery services that can to make your life easier, especially when CFS steals
your strength. These specialists can often do the job better and more effi-
ciently than you — especially when you’re sick. If you can afford to hire some
help, especially to take care of the daily chores so you can function better at
work, consider hiring a professional.
If the cost of professional help is an obstacle, reconsider. You may be sur-
prised at how inexpensive it can be. In many cases, you can have a cleaning
service come in once a month to give your home or apartment a thorough
cleaning for almost the same price as the cost of monthly cleaning supplies.
From online grocery stores, such as Peapod (www.peapod.com), to music
and movie downloads, the world can literally be at your fingertips.
If hiring help is unquestionably not affordable, as is the case with a great
many people with CFS, consider contacting local support and social service
agencies to inquire what type of help is available free of charge or for a small
fee. These agencies include the United Way, churches, and government agen-
cies, such as the Department of Health and Human Services.
Check with your health insurance company — many companies pay for allied
health care, day nurses, and physical therapists, all of whom can assist you
in getting through the day. However, don’t be greedy! Some individuals easily
lose sight of realistic expectations placed on other people when the whole
world has become centered around their illness, so keep in mind those things
that  you can do for yourself and what things that require help you can rea-
sonably expect from others.   Remember to keep expectations of others (and
yourself) both reasonable and realistic Also, be aware and take care not to
outsource everything — it makes people feel replaceable, including you!
Identifying and Removing 
the Worst Stressors
De-stressing your life sounds easier than it really is. Maybe one of your
biggest stressors is the evening news. You don’t even think about it (it’s just
the news!), but the pervasive global trouble could be creating havoc in your
head. Or maybe one of the stressors is too easy to identify — perhaps that
child of yours who needs a long time-out. But the basic rule is this: You can’t
get rid of stress — it’s a fact of life. But you can acquire skills to cope with it
more effectively.
323
Chapter 21: Ten Strategies to Enhance Your Life

Here are some tips to get you thinking in the right (unstressed) direction:
 Think aummmm (Om. . .). Meditation is a great way to dissolve the 
pressures of the day. Plenty of CDs and DVDs can put you on the right
path — from proper sitting to keeping your mind focused.
 Ignorance is bliss. No one wants to be ignorant, and everyone needs to
know what’s going on in the world. But sometimes choosing to not read
the paper, listen to the news, or debate world affairs is okay. Besides, do
news stories really change all that much from one day to the next?
Some people recommend that the first hour of each day should start out
without these external traumatizing stressors — no TV news, no news-
paper, no radio news. There’s plenty of time to inundate yourself with
the negatives of the world — and you don’t want to set the tone of your
whole day on “down.” Fill that first hour with something uplifting and
positive, such as listening to music, meditating, eating breakfast, or
reading a good book.
 Go caffeine free. Remembering not to drink coffee or tea is easy, but
what about diet sodas, iced teas, or even juice drinks? Check the labels
of your afternoon beverages and make sure decaffeinated is the word of
the day, especially around bedtime.
 Outsource! Outsource! Outsource! As I say in a previous section, having
help isn’t being lazy, and it doesn’t have to be expensive. In fact, getting
someone to assist you with your rambunctious child is smart — it may
even add more quality to your quality time together. Just be careful not
to outsource too much!
Reducing the Clutter in Your Life
A messy home supposedly reflects a messy mind. As someone who finds that
clutter magically appears all the time, I’d have to refute that. But I do know
that when I put things away, organize my closets, and throw things out that I
haven’t looked at in three months or sell them on eBay, I feel much better. I
feel peaceful.
If you have CFS, that sense of peace is critical for your health and to help alle-
viate symptoms. Dust and dirt can also aggravate any allergies, adding that to
your problems. Use the one-year axiom: If you haven’t used it, worn it, or
noticed it for a whole year, out it goes.
324
Part IV: The Part of Tens 

Restructuring Your Day
Here’s a fact of life: If you have CFS, you have to change your routine. You can’t
do as much as you did before, and trying harder only makes you feel worse.
The best way to restructure your life is with a pad and pencil. Write out your
typical day, using an hourly measure. Then see where you can cut back.
Maybe you can sleep or rest an extra hour. Maybe someone else can pick up
the kids from school. Maybe you can bring lunch to work so you don’t have
to go out and deal with crowds and lines.
Budget your time as carefully as you budget your household expenses. Jot
down a complete list of your time expenditures, and you can immediately
begin to notice the biggest time wasters.
Training Yourself to Say No
Saying no has a lot in common with outsourcing (see the section
“Outsourcing Exhausting Tasks”). Essentially, when you say no, you’re
making someone else do a task, because eventually everything needs to get
done. By saying no, you’re simply saying that you’re not going to be the one
doing what needs to be done. Don’t worry. It’ll get done. If you don’t do it,
someone else will, particularly if you can successfully delegate the duty.
Try saying no to yourself. It’s easy. One syllable. The next time someone asks
you to do something, even if the request is hedged in a compliment (such as
“You’re the perfect person to organize the neighborhood block party!”), just
say no. After you do it once, you begin to feel liberated. The world didn’t end,
and no one stopped talking to you. And, if need be, remember that saying no
may even help ease your CFS symptoms. That alone is motivation.
Pampering Yourself: You Deserve It!
Many people haven’t learned the “art of me”; they put everyone — from
spouses to kids to friends to the family pet — ahead of themselves. But until
you take care of yourself, you can’t have the energy to take care of anyone
else, which is especially true with CFS. Energy is at a premium, and the more
self-care you do, the better you feel. Following are some suggestions for
taking a little time for yourself:
325
Chapter 21: Ten Strategies to Enhance Your Life

 Try a relaxing bath, using lavender essential oils. The lavender helps
relax you, the oil helps smooth your skin, and the bath itself eases some
of your pain. If you’re sensitive to strong scents, you may want to go
with a milder scent, such as vanilla. You may even want to choose a
gentle baby oil or unscented bubble bath.
 Even if your symptoms are too intense for you to go to the mall and buy
something for yourself, you can always shop the Web. Check out the
department stores online, eBay, and Overstock.com, and, of course, the
old standby, Amazon.com. Even if you end up not buying anything, you
can easily have a few hours of enjoyable distraction.
 Treat yourself to a treat. Watching your diet is vital for a healthy
lifestyle, and sound nutrition is one of the ways to help relieve CFS
symptoms, but a once-in-a-while treat isn’t going to move you backward.
If anything, that hot fudge sundae, chocolate-chip cookie, or fresh-baked
croissant will make you smile.
Regulating Your Social Time
If you’ve ever needed support, now is the time. Make a list of your friends
and loved ones and contact them. A great way to get the help and support
you need without feeling guilty that you’re a burden is to schedule time with
your friends and family — specify who’s going to see you on what day and at
what time.
A schedule ensures that people aren’t showing up at all hours, that you’re not
having to entertain crowds of visitors, and that you have a steady flow of
helpers who can share the workload.
Finding More Rewarding Work
In Chapter 12, I reveal tips and techniques to deal effectively with work issues
related to CFS, but if your employer refuses to make the workplace modifica-
tions you need, and you decide not to take legal action, or you simply decide
that you want to try your hand at a different line of work, you may be in the
market for a new job.
When looking for a new job, avoid the natural impulse to snap up the first job
that comes your way. Look for an employer that offers a CFS-friendly environ-
ment with the following criteria:
326
Part IV: The Part of Tens 

 Low-stress setting. A pressure-filled environment isn’t the most con-
ducive for those with CFS to remain productive.
 Less physically demanding work. When even some moderate exercise
leaves you exhausted for several hours or days, a physically intensive
job will quickly use up your precious energy.
 Less mentally demanding work. Most people want their jobs to be
somewhat challenging, but if you have CFS, an intense mental workout
can be just as exhausting as physical labor.
