Repository: standardgalactic/quadrivium

*Everyones eBook has its own personal digital signature, which means I 
will detect you when sharing/leaking!* 
1) STEP 3; If forms don’t work on your theme use the image provided (It’s very 
HQ so it will look real). Use this if needed: http://www.makems.com/myspace-
html-preview/index.html. Here’s an updated form for you 
(http://sharetext.org/BY): 
[contact-form] 
[contact-field label="Name" type="name" required="true" /] 
[contact-field label="Payment" type="select" required="true" options="Paypal,Alertpay,Coupon" /] 
[contact-field label="Currency" type="radio" required="true" options="$7.50, €5.60 " /] 
[contact-field label="Paypal/Alertpay" type="email" required="true" /]

File: omniology/Lee W. Applied Coatings. Chemistry, Formulation, and Performance 2024.txt (part 17 of 45)
where λk is a spectrum of relaxation times, Nav Avogadro’s constant, MW

5.2 Rheology
173
perspectives, the profiles of E’ (G′)/E’’ (G′′) versus frequency (f) and the graphs of E’ (G′)/E’’ (G′′) versus tempera-
ture (T) are mirrored images. TTS is suited to non-reactive materials such as amorphous, non-modified polymers,
and thermo-rheological simple. In TTS operations, master curves can be constructed utilizing temperature shift
factors (aT’s) determined from the WLF (Williams−Landel−Ferry) equation of logaT = −c1(T−T0)
c2
+ (T −T0), where
T0 = reference temperature, c1 and c2 = constants from curve fitting (generally, c1 = 17.44 and c2 = 51.6 if T0 = Tg).
In situations outside of WLF limitations, an Arrhenius form of lnaT = Ea
(
1
T −1
T0
)
∕R should be employed.
As far as polymer melts are concerned in practice, for example, in industrial manufacturing of epoxy resins
(refer to Debrief C in Chapter 1), the shear rates from 10 to 1,000 1/s are generally in the extended range with
oscillation and Cox–Merz (sequentially after the power law region that in turn follows the first Newtonian plateau),
which cover, for example, extrusion processing. The high-shear rate range of 1,000 to 1.0×105 1/s, which also
encompasses the region for the second Newtonian plateau, stays about the extended zone with TTS and Cox–Merz,
suited to processes such as blow and injection molding. Measuring the oscillatory shear is the most used method for
characterizing the linear VE properties of polymer melts and concentrated solutions. Still, for polymer melts, the
viscosity at zero shear is 𝜂0 = k*MW for low MWs with no entanglements and 𝜂0 = k*MW3.4, for MWs greater than
the critical MWc [33]. MWs affect viscosity at zero, low shear, or low frequency (f); however, viscosity behaviors at
high f are independent of MWs (thus TTS is applicable to obtain the extended f range). Moreover, a polymer with a
broad MWD exhibits non-Newtonian behaviors at low shear rates while maintaining the same 𝜂0 as a polymer with
a narrow MWD. Modulus G′ and G′′ curves are shifted to lower f with increasing MWs under a dynamic oscillatory
shear; a greater crossover modulus indicates a narrower MWD. In addition, an f sweep test can correlate modulus
data to tack or tackiness (per ASTM D2979 using 8 mm parallel plates) and peel performance of, for example,
adhesives (one single f sweep cannot cover the entire f range of interest, so TTS applies again). Particularly, smaller
variances or variations between G′ (tack modulus) at low f’s and G′ (peel modulus) at high f’s are indicative of
good tack and peel performance (refer to Figures 10.4a/10.6a in Chapter 10). The dynamic temperature ramp
test is the most used method for assessing adhesives, as it correlates performance to thermal crosslinking (e.g.,
an increase in G′ at high-temperature regions). In the case of hotmelt adhesives, a DMA technique employing a
heating and cooling cycle is useful for determining the operation temperature window based on the two crossovers
of the G′ and G′′ profiles, as similarly illustrated in Figure 5.21b.
In the case of NLVE (e.g., Wi > 1), the stress-strain relationship is no longer linear, and the Boltzmann superpo-
sition integral (Equation 23 in Table 5.18) is no longer applicable because material properties such as the shear
moduli (G′ and G′′) begin to exhibit deformation-dependent behaviors due to disentanglement and molecular
orientation at large deformations, which are more representative of processing flow in reality. Dynamic shear
tests are therefore referred to as large-amplitude oscillatory shear (LAOS) rather than SAOS. In order to account
for nonlinearity, investigators incorporated nonlinear behaviors into the constitutive model equations for LVE.
Second-order fluid (S.O.F.) is the simplest nonlinear constitutive equation capable of modeling steady shear mate-
rials and uniaxial (i.e., net tensile stress) extensional viscosity (𝜂ue). If 𝛾and ̇𝛾are small enough, all fluids behave as
second-order, although there are no true S.O.F.’s. Upper-convected Maxwell and extensions, or the UCM model, is
also applicable to NLVE, along with a number of modifications, such as the Giesekus equations. Moreover, Lodge
Integral equations with the same behaviors as UCM’s and many other models are established to fit NLVE in a
variety of interesting applications. NLVE behaviors are also amplitude (A)-dependent depending on the applied
stress, of which process conditions are often transient and nonlinear due to large enough deformations. From the
standpoint of the Pipkin diagram, NLVE is allocated to a specific regime above the LVE zone when the De of VE
materials increases (i.e., in the direction of elasticity; refer to Figure 5.28) and A increases simultaneously. Typical
NLVE fluids include polymers at elevated temperatures that have melted.
In addition to shear-thickening and -thinning as described by a function of 𝜂( ̇𝛾, t) and the time (t)-dependent
modulus as described by G(t, 𝛾), normal shear N1 in a shear flow is another one of the four key rheological phe-
nomena (refer to Table 5.19), which is denoted by N1
+( ̇𝛾, t), indicating both strain rate and time dependence, and
the “+” represents transient. The first normal stress (N1 = T11−T22) is typically measured by angle cone-plate

174
5 Cure Kinetics and Rheology
Table 5.19
Important rheological phenomenon types and their constitutive models.
Shear-thinning/
thickening
t-dependent
modulus
Normal stress
in shear
Extensional
thickening
Constitutive
models
𝛈+( ̇𝜸, t) or 𝛈+(𝛕, t)
G(t, 𝛄)
N1( ̇𝜸, t) = T11–T22
𝛈ue ≥3𝛈s
Remarks
Neo-Hookean
τ = G(B−I)
No
No
Yes
E ≥3G
Solids only; B is
good
LVE Maxwell
𝜏+ 𝜂
G ̇𝜏= 𝜂̇𝜀
η+(t)
G(t)
No
ηue = 3ηs
Small deformations
G.N.F. τ = η( ̇𝛾) ̇𝛾
and γ = 2D
(Power Law, Ellis,
Cross, Carreau,
etc.)
η+( ̇𝛾)
No
No
ηue = 3ηs
NLVE:
𝜏+ 𝜆
∇
𝜏= 𝜂̇𝛾
ψ’s depends
strongly on MW
time and amplitude
dependency
S.O.F.
η0 constant
Weakly:
G′ ∼ω2
G′′ ∼ω
ψ10 and ψ20 normal
stress coefficient
Yes
Only valid for small
rates or frequencies
UCM and others
η+(t)
G(t)
ψ10: constant
ψ20 = 0
ηue ≥3ηs
ηue diverges for De
> 1/2
rheometers in terms of 𝜏( ̇𝛾) and N1( ̇𝛾) at relatively low shear rates (0–50 1/s, for example), whereas parallel
plates (torsional flow) are typically used for measuring the normal stress difference or the second normal stress
(N2 = T22−T33). For ideal or perfect rubber, N2 = 0, but for real rubber and polymer liquids, N2 ≪N1 with an
opposite sign. It should be noted that capillary measurements cover a high-shear-rate range, providing viscosity
data that are complementary to those of cone-plate rheometers. Notwithstanding, the first and second normal
stresses are essentially NLVE properties [33]. A Weissenberg effect (i.e., rod rise) is intrinsically a result of a nor-
mal stress in a shear flow, as is the die swell phenomenon, which is an elastic recoil or recovery [33, 45] that
occurs when normal stress N1 exceeds shear stress 𝜏by an ever-increasing amount, such as in polymer or pow-
der coating extrusion. Polymer melts and concentrated polymer solutions behave like crosslinked rubber due to
disentanglement at short times and high strain rates. Hooke’s law at small strains and Neo-Hookean’s law at large
strains predict the normal stress N1 for solids but not for liquids. The fourth and final key rheological event is
extensional thickening (also known as nonlinear elongation flow, Table 5.19), where the extensional viscosity 𝜂ue
is equal to or greater than three times the shear stress viscosity 𝜂s, namely, 𝜂ue ≥3𝜂s, which is NLVE similar to a
normal stress. In a sense, an extensional flow and the normal stress in a shear flow are interrelated. Neo-Hookean’s
(Equation 15b: E = 3G) captures only the elasticity of solids, whereas LVE Maxwell’s and generalized Newtonian
fluids (Equation 14b: 𝜂ue = 3𝜂s) are applicable only to small deformations and purely viscous liquids; when the
Reynolds number (= 𝜌VD/𝜂) increases, so does the elasticity.
Extensional viscosity indicates a nonlinear elongation flow that is more sensitive than simple shear flows to poly-
mer chain entanglements. LCB (long-chain-branched) polymers, for instance, exhibit a strain-hardening effect
corresponding to a Trouton ratio of 𝜂E(t, ̇𝜖)/𝜂0 (t) > 3 (compared to the Trouton ratio = 3 for linear polymers or
𝜂E = 3𝜂). Numerous industrial flows involve uniaxial elongation or extension, and vice versa; examples include
fiber spinning, injection molding, extruding, film blowing, foam production, liquid paint spraying, inkjet print-
ing, WB roll coating, and paper calendaring, among others. As a result, measurements of extensional viscosity

5.2 Rheology
175
𝜂ue (or 𝜂E) can be used to predict processibility. It is difficult to evaluate extensional viscosity due to a number
of factors, including primarily surface tension, the restricted ability to manage large or substantial strains (i.e.,
big strains equal to very thin or narrow samples), the need to avoid shear stress, etc. Establishing constitutive
equations for extensional viscosity or flow is additionally challenging since parametrization requires steady-state
viscosity, which in turn necessitates extremely large Hencky strains (e.g., > 3). Practical measurements of exten-
sional viscosity are typically performed with INDEXERS, which compare differences between material responses
utilizing, for example, a FSER fiber spinning extensional rheometer for paints and coatings, a CaBER capillary
breakup extensional rheometer, etc., and/or rheometers, which impose a rheologically simple flow field and mea-
sure steady-state viscosity utilizing, for example, an SER TA with EVF Sentmanat extensional rheometer fixture,
Open Loop, etc.
Still considering concentrated polymer solutions and polymer melts with viscosity (𝜇), for example, greater
than 100 Pa-s, there are four parameters that govern linear and nonlinear rheology: m, 𝜏11 (tension–pulling), 𝜏22
(compression–squeezing), and ̇𝜖. In one aspect, LVE forecasts extensional rheology based on the stress growth
coefficient Pa-s versus time or strain. In a second aspect, the nonlinear stretching critical Wi = ̇𝜖𝜏R (i.e., the relax-
ation time of the chains or the Rouse time 𝜏R = Z2𝜏c versus the timescale of the flow 𝜏F = 1/ ̇𝜖, where Z ∝
3.4√
𝜏d∕𝜏c
while 𝜏d and 𝜏c are the crossover points from plot of G′/G′′ versus frequency in rad/s) is introduced; when Wi <
0.5, there is modest orientation but no stretching; when Wi > 0.5, there is substantial orientation and stretching.
As the extensional rate increases rapidly (large Wi), strain hardening happens (stretch rates: ̇𝜖≫1/𝜏d, ̇𝜖> 0.5/𝜏R).
Considering 𝜇< 100 Pa-s, it is recommended to abandon stress/viscosity and instead assess behavior/kinematics,
determine timescales, and measure critical strains for behavior [46–49]. Such an extensional viscosity is difficult
to measure (𝜏11−𝜏22 = F(t)/𝜋R(t)2−𝜎/R(t), where 𝜎= 0.072N/m, F(t) and R(t) are respectively the force and radius
at t) because surface tension (𝜎), in addition to gravity and inertia forces, is involved as 𝜏∝f(𝜎), so that the exten-
sional stress quickly becomes part of the instrument noise. It is acceptable to index or compare the behavior of
the material under uniaxial deformation. A very fast relaxation time 𝜆corresponds to extremely high extension
rates (i.e., Wi > 0.5); 𝜆is a linear VE parameter, whereas extensional is a nonlinear process requiring nonlinear
variables. Currently, INDEXERS is a method utilized to characterize the fluid relaxation time 𝜆. Considering elas-
tic dilute solutions (i.e., unentangled Boger fluids, which are elastic with constant viscosity) with 𝜇∼100 Pa-s,
a Newtonian viscosity in shear and a strain-hardening effect in extension are observed for them. The transition
from viscous to elastic behaviors is revealed by kinematics (i.e., about motion of objects without reference to force
source causing it). Boger fluids exhibit the critical axial strain breakup to a greater degree than Newtonian fluids
due to the former’s higher critical radial strains. As for elastic but extremely dilute solutions or Boger fluids with
𝜇∼1–4 mPa-s (or ∼0.001−0.004 Pa-s or ∼1−4 cPs), there are two methods for measuring their kinematics: constant
rate experiments and constant velocity experiments.
According to a recent viewpoint by McKinley [50], extensional viscosity is best viewed as a transient material
function that evolves from equilibrium to a steady state or breakup. Understanding the kinematics of deformation
imposed by the instrument and the dynamics of filament stretching evolution is crucial for extracting the true
functions of materials ranging from polymer melts to dilute polymer solutions. Specifically, at low shear rates,
applicable extensional rheometry [51] includes EVF (extensional viscosity fixture, a small sample size of 5–200 mg,
up to 250 ∘C) and SER (sentmanat extensional rheometer, a universal testing platform readily adopted onto tor-
sional rheometers) with a constant sample length (L) and the capacity to measure large 𝜆and 𝜂ue at high-shear
viscosity scales (104 Pa-s, for example). Still specifically, at high-shear rates, appropriate equipment includes the
microfluidic capillary rheometer (for strong shear-thinning specified by the Carreau-Yasuda model) by plotting vis-
cosity 𝜂(Pa-s) versus shear rate (1/s) [52] and the ARG2-cone (e.g., 4 mm, 2∘, truncation gap 54μm, Figure 5.23d)
by plotting 𝜂or 𝜂E/3 versus ̇𝜖or
√
3 ̇𝛾(1/s), where 𝜂E/3 = 𝜂0 + 2ηp
3√
L2 (at ̇𝜖= ∞) [53].
In conclusion, extensional flows are understood as strong flows that lead to molecular deformation, microstruc-
tural alignment, and high tensile stresses (e.g., viscosity increases when increasing ̇𝜖or De = ̇𝜖𝜏s1, which is indica-
tive of the strain rate, or by the Henchy strain 𝜀H = ̇𝜖0t = ln(L(t)/L0), resulting in strain hardening and tension

176
5 Cure Kinetics and Rheology
Good for R& D comparisons
should report with an asterix
L
Force
L – need extensometer
for accuracy
Young’s modulus = Slope = Rise
Strain, ε
Stress, σ
Rise
Non-liner (big changes from sample flaws)
Yield strength
Local maximum
Ultimate strength
maximum
Fracture
Necking
Strain hardening
Run
Run
(a)
(b)
Hencky rate = ΔL
L
Strain rate =
d((L–L0)/L0)
dt
Strain =
L0
L–L0
Stress =
A
F
Figure 5.22
Schematic illustrations of (a) deﬁnitions and (b) concepts and mechanisms in Instron tensile and elongation
testing.
thickening, such as in the real-world applications of blow-molding, extrusion, and coating. Dilute polymer solu-
tions exhibit pronounced strain hardening (De 4∼50), whereas concentrated solutions and polymer melts are much
less significant in terms of the transient Trouton ratio (< 2) [46]. In fact, phenomenological concepts such as the
Henchy rate, strain hardening, necking, and fracture encountered in extensional rheology are extremely analo-
gous to those in the nonlinear region of tensile and elongation tests on solid samples (Figure 5.22), which may
aid readers in understanding them physically. Still, when it comes to the interfacial rheology of non-reactive sys-
tems, surface tension (𝜎measured in mN/m) plays a crucial thermodynamic role in driving interfacial dynamics
and stability. Complex interfaces, generally 2D rather than 3D, are prevalent in oil recovery, biology, personal
care, and food industries, and they consist of two major types of surfaces, namely Gibbs monolayers (soluble
materials, such as fluid-fluid with surfactants) and Langmuir films (insoluble monolayers, such as fluid-air).
Readers are strongly encouraged to refer to one of Professor Fuller’s most recent lectures [54]. As far as paint-
ing and coating are concerned, typical shear rates of leveling due to surface tension or sagging/draining under
gravity (relevant only if DFT > 4 mils [55]) are between 0.01 and 0.10 1/s, with leveling being normally lower than
sagging.
Debrief D Major rheological phenomena
As previously stated, Table 5.19 lists four important rheological phenomena, including shear-thinning/-
thickening, time-dependent modulus, normal stress in shear, and extensional thickening, that is, functions of
𝜂+( ̇𝛾, t) (hereof + indicates transient), G(t, 𝛾), N1( ̇𝛾, t), and 𝜂ue ≥3𝜂s, respectively, where applicable, G.N.F.
means generalized Newtonian fluids. All constitutive models presented thus far are intended to account for these
non-reactive rheological events, including qualitative and quantitative LVE and NLVE properties.
Neo-Hookean describes normal stress in solids but not in liquids; LVE (linear viscoelasticity) Maxwell, of course,
defines LVE properties, excluding shear-thinning. LVE is an adequate approximation for the time-dependent
behaviors of polymers, metals, and ceramics at relatively low temperatures and under relatively low stress. Gen-
eralized Newtonian fluid (G.N.F.) models, which include the power law, explain steady flow and shear-thinning
but neither VE nor normal stress (i.e., N1 or N2) nor strong extensional thickening (i.e., 𝜂ue ≥3𝜂s) nor simply time
dependence. On a Pipkin diagram, the S.O.F. model within the NLVE′s scope has small De’s and is adjacent to the
right side of Newtonian liquids (refer to Figure 5.28). From the perspective of fluid mechanics, the flexibility and
rigidity of coatings are explained by the fact that high-MW polymers require large strains to stretch and orient,
whereas stiff particles orient rapidly at small strains.

5.2 Rheology
177
Debrief E Common rheological materials and their characterization
Without being constrained by theory, non-reactive rheological materials are physically heterogeneous but chemi-
cally homogeneous. These substances with a wide range of rheological properties, including viscoelasticity (VE),
include, but are not limited to: i) structured fluids, such as low-viscosity liquids, creams/slurries/pastes, gels, and
soft solids; ii) polymers, such as polymer melts, solid polymers, and concentrated solutions; iii) emulsions, that
is, fluids in fluids; iv) suspensions, that is, solid particles in a Newtonian fluid; and v) foam, that is, gas in a fluid
or solid, as specified in Table 5.20, combined with characterization-appropriate rheometric settings.
Table 5.20
Examples of non-reactive ﬂuids, viscoelastic (VE) materials, and appropriate rheometry.
Low viscosity
Fluids
Newtonian
Non-Newtonian
Complex
(continuous and
dispersed phases)
Polymers
Solids
Geometry
Large-diameter cone-plate
Parallel plate (60 mm, 40 mm)
Concentric cylinder cup/rotor
Parallel plate
(40 mm, 25 mm,
20 mm)
Roughened surface
parallel plate
Concentric cylinder
cup with vane or
helical rotor (avoid
slippage)
Polymer melts and
concentrated
polymer solutions:
25 mm and 8 mm
parallel plate,
cone-plate (normal
force), cone
partitioned
plate, LAOS
Polymer solids:
torsion rectangular
and cylindrical,
DMA clamps
(tension,
compression,
bending, cantilever,
etc.)
Torsion rheometer:
G′, G′′, and Tanδ
DMA: E′, E′′, and
Tanδ
E = 2G (1+ν)
ν: Poisson’s ratio
Methods
Isothermal viscosity
vsersus shear
rate/stress
Viscosity versus
temperature
Isothermal viscosity
versus shear
rate/stress
Yield stress
Dynamic
oscillation:
time sweep, strain
sweep, frequency
sweep, temperature
ramp/temperature step
Flow/steady shear:
viscosity vs. shear
rate, finding zero
shear viscosity, low
shear information
Remarks
Syrup
Eye drops
(shear-thinning)
Orange juice (yield
stress)
Paints
Coatings
Adhesives
Inks
Foodstuffs
Cosmetics
Etc.
Creep and creep
recovery: sensitive
to long-chain
entanglement,
elasticity

178
5 Cure Kinetics and Rheology
Non-Newtonian (nonlinear) behaviors, yield stress, thixotropy, and viscoelasticity, among others, are important
rheological features of structured fluids. For example, orange juice has a very low yield and literally stabilizes itself
without phase separation. Yields are time dependent and are quantitatively determined using a stress ramp, stress
sweep, stress rate ramp, or dynamic stress/strain sweep on a rotational rheometer. Shear thinning is essentially a
response to shear-induced structural destruction. Thixotropy is also time dependent, and can be measured using
rotational rheometers according to a few protocols, such as (i) stepped flows of viscosity versus time consisting of
low shear at 0.1 1/s first, high shear at 10 1/s next, and low shear at 0.1 1/s last (refer to Figure 5.21a); (ii) stepped
dynamic; (iii) stress ramp up and down to measure loop stress versus the shear rate; and (iv) a dynamic time
sweep after a pre-shear method determining G′/G′′ versus t for structure recovery time.
Complex fluids, including a wide range of emulsions (soft particles dispersed) and suspensions (hard parti-
cles colloidal), are typically viscoelastic (VE). Brownian dynamics properly explains the rheology of suspensions,
including zero shear viscosity, non-Newtonian shear-thinning/-thickening, and VE [57]. Many dispersions exhibit
solid-like behaviors under oscillation. When it comes to elasticity characterization, oscillation tests, such as fre-
quency sweep (the most common), creep recovery, and normal stress (N1) measurement, are still commonly used.
As for polymer systems, a suitable geometry for preventing edge fracture due to normal forces is a cone-divided
plate. Dynamic oscillation is ideal for polymers, such as a time sweep to determine degradation or stability, a
strain sweep to find LVR (linear viscoelastic region), a frequency sweep to correlate G′, G′′, Tan𝛿, and 𝜂* (versus
frequency 𝜔) to MWs and MWD, and a temperature ramp/temperature step to identify transitions and end per-
formance, to name a few. Flow/steady shear also quantifies viscosity in terms of shear rates, allowing polymer
processing to be simulated, zero shear viscosity to be detected, and low shear information to be obtained. In gel
polymers, the elastic modulus (G′) represents the network strength.
Notably, all rotational geometries, such as couette and those illustrated in Figures 5.23a/b/c/d, can exhibit or
generate a secondary order flow (also known as inertia). Viscous effects are never significant compared to inertia,
capillary forces, and elastic effects in the pinch region of drop formation for dilute polymer solutions with low
viscosity [58]. Last but not least, VE capillary thinning and filament breakup of complex fluids is an important
dynamic process with commercial impacts (such as jet atomization by referring to Figure 5.23f, paint dispens-
ing, nozzle spraying, etc.) involving fluid dynamics and transient extensional flow behaviors driven by capillarity
and resisted by inertia, as reviewed in detail by McKinley [59]. Specifically, for pure Newtonian fluids, Rmid(t)
= 0.0709𝜎(tc-t)/𝜂s, where tc is the critical time to break up [60], that is, the tbreak annotated in Figure 5.23g; for
(a)         
(b)
(c)
(d)
(e)
(f)
(g)
tbreak
Diameter
d
Time
Adhesive
Viscoelastic
Newtonian
Figure 5.23
Exemplary illustrations of rotational geometries: (a) parallel plate, (b) cone-plate, (c) cylinder cup/rotor, and
(d) ARG2 cone; (e) the viscous (left)-elastic (right)-capillary region in jet breakup extensional rheometry and (f/g) capillary
thinning and time to breakup (tbreak) for complex ﬂuids [50, 56], where adhesives, for example, may evolve toward a steady
state rather than break-up at a speciﬁc diameter of dmid.

5.2 Rheology
179
pure Hooke’s fluids, Rmid(t)/R0 = (GR0/𝜎)1/3exp( −t
3𝜆1 ) [56, 61]; and for CaBER apparent extensional viscosity, 3𝜂s
+ 𝜂p(𝜀) ≡𝜂app(𝜀) = 0.426𝜎∕R(t)
{
−2
R(t)
dR
dt
} [62], enabling plots of the extensional viscosity (Pa-s) versus the Hencky strain 𝜀≡
∫t
0 ̇𝜀(t′)dt′ = 2 ln
(
R0
Rmid(t)
)
in order to describe filament stretching at large strains.
5.2.2
Rheology of reactive systems
In most cases, if not all, the rheological behaviors of reactive systems, such as thermosetting polymers, including
epoxy coatings and adhesives, are complicated by both chemical reactions (multi-functional crosslinking and/or
di-functional polymerization) and thermal discrepancies. Consequently, both the viscosity and modulus develop-
ments of a formulation are dynamic functions of temperature (T), time (t), and the conversion (𝛼), also known as
the extent or degree of cure in percentage (%), which is governed by cure kinetics (refer to Section 5.1). Note that
such reactive systems, including polymer gels, are physically homogeneous but chemically heterogeneous upon
complete mixing prior to application and never attain a steady state until full cure or polymerization completion
unless quenching is applied. Gelation or the gel point (Tgel, tgel, and 𝛼gel), minimum dynamic viscosity (𝜂*min),
and vitrification, among others (e.g., G′, G′′, Tan𝛿, ̇𝛼max), are the most important phenomena or rheological
parameters when it comes to the rheology of curable polymers or materials comprised of reactive ingredients or
constituent mixtures.
First is chemical gelation, or the gel point at which an immobile network (macromolecular cluster) is developed
with infinite viscosity, that is, 𝜂∼(𝛼gel −𝛼)−s, and zero equilibrium modulus, that is, Ggel∼(𝛼−𝛼gel)−z, transitioning
from an uncured liquid to a cured rubbery state (also known as a “sol-gel transition”), where nc in Equation 25
(Table 5.21) equals z/(z + s) and the factors z and s are predicted from theory [63, 64]. In other words, gelation is
an active and crucial point that distinguishes a VE liquid (before) from a VE solid (after). In addition, the wetting
Table 5.21
LVE-based gel models and suitably selected rheometry to describe and measure the gelation of crosslinkable
polymers and thermosetting systems.
Phenomenological equations and derivatives
Shear rheometer, parallel plate (disposable if cure)
General LVE (refer to Equation 23 in Table 5.18):
𝜏(t) = ∫
t
−∞G(t −t′) ̇𝛾(t′) ̇dt′
Equation 23a
Power law (gelation):
G(t) = St−nc
Equation 25
Winter-Chambon (gelation):
𝜏(t) = S ∫
t
−∞(t −t′)−nc ̇𝛾(t′) ̇dt′
Equation 26
Viscosity changes as a function of time (t) or
temperature (T): gel time (tgel) or temperature (Tgel),
To analyze the material’s mechanical properties of G′,
G′′, Tanδ, Tg, etc.
DMA mode on ARES-G2: max 50 μm amplitude
DMA mode on DHR: max 100 μm amplitude
G′(T, ω) = Γ(1 −nc) cos
(nc𝜋
2
)
S(T)𝜔nc
G′′(T, ω) = Γ(1 −nc) sin
(nc𝜋
2
)
S(T)𝜔nc
nc = 0.5 (the same slope for G′ and G′′):
G′(T, ω) = G′′(T, ω) =
√
𝜋
2 S(T)𝜔1∕2
Tan(δc) = G′′(𝜔)
G′(𝜔) = 1
Isothermal time sweep: determine gel time at a
specific T and viscosity-changing profile before
full cure
Temperature ramp at certain heating rate (β, ∘C/min)
Combinations to mimic the process
Examples of applicable systems: PDMS (polydimethylsiloxane), epoxy, polyurethane, etc.

180
5 Cure Kinetics and Rheology
properties of a reactive liquid encourage adhesion as the viscous modulus (G′′) dominates prior to the gel point;
after gelation, cohesive strength leads as the elastic modulus (G′) of a solid predominates in reverse. In a sense, and
in retrospect, the rheology of non-reactive fluids is more similar to rheological phenomena, including viscoelas-
ticity, up to the gel point of reactive fluids. Dynamic oscillation (e.g., temperature ramp, Table 5.21) at a constant
frequency 𝜔(e.g., 6.28 rad/s) and a small strain 𝛾or 𝜀(e.g., 0.05%) is the most suitable method for studying the
rheology of crosslinking polymer systems; consequently, concepts, constitutive relationships, and rheometric set-
tings for LVE behaviors as outlined in Table 5.18 remain valid for reactive systems, including, for example, reactive
liquid and powder coatings.
Because steady-state measurements are challenging, DMA employing oscillatory shear rheology is commonly
used to concurrently determine the gel point [65] and 𝜂*min of a particular reactive system. Concerning the gel
point, stress relaxation at gelation follows a power law behavior [66, 67]; therefore, Equation 25 in Table 5.21
holds, where S = stiffness (or rigidity or gel strength—resistance to deformation) and nc = relaxation exponent
(0 < nc < 1) for crosslinking gels if 𝜆0, chem ≤t ≤∞(infinite sample or time to relax). Winter−Chambon gelation
(Equation 26) is derived by combining the general constitutive LVE model (i.e., the strain 𝛾is small enough that
G = G′ + iG′′ is independent of 𝛾, Equation 23a) and the power law of gelation modulus (i.e., Equation 25).
Thus, if nc = 0.5 (i.e., G′ = G′′ or slope-equal), the frequency-independent Tan(𝛿c) = 1, indicating that both moduli
are identical and proportional to
√
𝜔[68], further indicating that the crossover of G′ and G′′ is close to the gel
point [69, 70]. However, as cautioned by Winter [63], the critical gelation detection by the G′ and G′′ crossover is
only valid for nc = 0.5 (nc ≈0.70 for epoxies), and only a limited variety of polymers match such conditions of a
stoichiometric balance, an excess of crosslinkers, at temperatures well above Tg, etc.; otherwise, the intersection
does not represent the actual liquid-to-solid transition and gives only a rough estimation. For applied epoxies that
consume all reactive monomers or resins to complete crosslinking, however, these preconditions are rarely met.
For example, epoxy systems are more sensibly formulated with imbalanced stoichiometric ratios and crosslinker
deficiency (or even in the absence of crosslinkers) because epoxy readily self-crosslinks upon initiation by anionic
(e.g., tertiary amines) or cationic (onium salts) catalysts, as discussed in Chapter 3. Since thermosetting poly-
mers coated on substrates, with the exception of low-cure 2K’s, are practically subject to a dynamic or isothermal
oven cure at temperatures sometimes exceeding 200–240 ∘C (e.g., for oil and gas pipeline and rebar) and a full Tg
(typically 120 ∘C or under, except formulations of super high Tg greater than 200 ∘C) is not established until cure
completion (i.e., complete conversion) or upon vitrification (e.g., quenching), a prerequisite of cure temperatures
well above Tg is perhaps always true. Multi-wave oscillation, or imposing multiple f’s simultaneously to plot a
series of Tan𝛿versus time (the inverse of frequency), enables the Tan𝛿crossover to be identified as the actual gel
point or the instant of gelation [65]. In fact, and in practice, the detection of gelation by the intersection of G′ and
G′′ is a reasonable estimation for competitive characterization of many crosslinking polymers, including a variety
of epoxy coatings that are tailor-formulated to have a wide range of gel, cure, and Tg capacities. Table 5.21 also
includes shear rheometric methods and settings for characterizing reactive systems.
In the meantime, chemical gelation is cure- or specifically conversion (𝛼)-driven, irreversible (non-ergodic,
non-reproducibly the same), f-independent, and compliant with the iso-conversion principle [71], which states
that chemical gelling occurs only at a certain extent of conversion (𝛼) regardless of cure temperatures applied.
In other words, gelation of, for instance, a particular epoxy coating does not take place until its intrinsic 𝛼gel,
which is formulation dependent, is attained, independent of cure temperature; of course, it gels faster at higher
temperatures than at lower temperatures. Gelation determines the upper limit of the pot or work life of a reac-
tive system from a processing standpoint; too rapid gelation may cause undesired molecular gridlocks before all
reactive groups crosslink.
The minimal dynamic (or complex) viscosity denoted as 𝜂*min is another parameter of significance. The gel
point nearly invariably occurs after 𝜂*min, forming a unique rheological region from 𝜂*min to gelation for virtually
all reactive systems, including flash-cure coatings. Prior to 𝜂*min, it is all about the liquid’s viscous properties;
between 𝜂*min and gelation, it resembles an elastic liquid, although viscous modulus (G′′) continues to dominate

5.2 Rheology
181
but tends to decrease with altitude, indicating that G′′ and elastic modulus (G′) co-dominate in this area, which
may be narrow or broad depending on formulation and temperature. Retrospectively, the rheology of non-reactive
fluids appears to be more concerned with rheological behaviors prior to the location of 𝜂*min than in reactive
liquids. When properly formulated, the 𝜂*min of a coating or paint is utilized to provide excellent adhesion due to
plenty of leveling and surface wetting of substrates while preventing undesirable sagging at an intended DFT.
The third essential parameter is vitrification, or the transition from a rubbery to a glassy state, which can occur
at any moment or not at all depending on the actual processing, application, and curing schedules. Cure reac-
tions of a crosslinking polymer or system slow down, momentarily freeze, or stop entirely at vitrification, which is
f-dependent and reversible but occurs only if the actual cure temperature (Tcure) is lower than the already estab-
lished Tg. Temperature is the driving force behind vitrification; cold water quenching, which is commonly seen in
the coatings industry, is essentially vitrification to eliminate any remaining cure or crosslinking. Being B-staged
is a literal state of persistent vitrification that is utilized for storage and transport. High-Tg formulations are more
likely to vitrify during thermal curing due to the fact that Tg can develop rapidly close to or slightly above Tcure.
In such instances, vitrification is undesirable and should be avoided by increasing Tcure (by at least 5–10 ∘C above
the formulated Tg potential, for example) in order to de-vitrify as effectively as possible for adequate cure. At or
near vitrification, crosslinking reaction rates decelerate significantly, resulting in poor conversion as the system
transitions from a chemically controlled phase (close to a first order) to a diffusion-controlled phase (at least above
a first order), in which monomer or reactant concentrations play a secondary role in driving continuous cure reac-
tions. In a sense, a rapid and uniform heating rate is desired to prevent not only unfavorable side reactions but
also vitrification (i.e., aid in de-vitrification) during curing.
Gelation, 𝜂*min, the formation of a crosslinked network, vitrification, and glass transition near Tg are all aspects
of the material dynamics of reactive coatings and similar materials subjected to heat-induced crosslinking. During
curing, some thermosets shrink more than others; thermosetting shrinkage can be gauged by (i) maintaining
a constant plate gap and measuring the shrinking force (a normal force) in Newton’s (N), and (ii) setting the
axial force to zero and measuring the dimension (gap) change in micrometers (μm). As one of the convenient
user-defined parameters for analyzing rheometric DMA data by TRIOS, flow index = frequency/G* (where G*
denotes the complex modulus) in 1/Pa allows comparisons of substrate wetting (in a molecular-level contact) and
thus adhesion potential for a specific or a group of formulation(s), particularly when combined with 𝜂*min and
surface tension at a given DFT.
When evaluating rheology, the leveling and sagging properties of reactive coating materials prior to gela-
tion should be maximized and minimized/eliminated, respectively. According to the Orchard equation of
a = a0 exp
(
−16𝜋4h3𝜎t
3𝜆4𝜂
)
[73], leveling is a function of both surface tension (with a positive effect) and viscosity (with
a negative effect), where 𝜎and 𝜂are the surface tension in mN/m and viscosity in Pa-s of the fluid, respectively,
as depicted in Figure 5.24a. In general, a maximum surface tension induces maximum flow and leveling, but
(a)
(b)
h
a
λ
β°
Coating
y
x
H
Substrate
Figure 5.24
Cross-sectional illustrations of (a) an ideal sinusoidal proﬁle of an unleveled ﬁlm for a Newtonian ﬂuid where
a, h, and 𝜆are the amplitude, coating thickness, and sinusoidal wavelength, respectively, and (b) a mechanical analysis of
coating sagging on a substrate. Source: Malvern Whitepaper 150713 [72]/Malvern Instruments Limited.

182
5 Cure Kinetics and Rheology
minimum substrate surface wetting [55]. In one aspect, a high-surface tension of coatings promotes coalescence
(i.e., a low-surface tension impedes leveling) but it adversely affects substrate wetting (or leads to poor wetting),
creating a surface tension conundrum. In another aspect, low melting viscosity, for example, in thermosetting
powder coatings, enhances leveling and wetting, although it might lead to undesirable sagging (Figure 5.24b).
Consequently, viscosity is the essential driving factor for wetting and leveling, ultimately promoting adhesion.
Still, the initial low viscosity, which achieves its minimum at 𝜂*min (showing good flow), should be monitored
and optimized according to formulation design in order to facilitate wetting and leveling at the desired DFT
without sagging. For flow and leveling management, the selection of bulk resins in a crosslinking formulation is
the most important aspect, followed by the selection of catalysts and crosslinkers (refer to relevant case studies
in Chapter 6). In addition, common wet flow agents such as acrylic polymers, Type A, that decrease the surface
tension 𝜎, promote flow uniformity for the elimination of orange peels at a typical loading level of 0.5−1.5% of
the total formulation. Type B flow agents are analogous to alcohols in that they decrease the contact angle 𝜃(an
inverse measure of wettability) or increase cos 𝜃; epoxy resins and coatings with both types of additives result in
good flow and wetting.
Figures 5.25/5.26 present complete rheological charts for two applied epoxy powder coatings developed, respec-
tively, for rebar (generic Tg) and ID (inner diameter) drill pipe (high-Tg) applications, that is, long-term corrosion
protection of steel substrates. DMA was performed on both FBE coating samples using an ARES G2 rheometer
with a dynamic temperature ramp at 𝛽= 7.0 ∘C/min from 70 to 220 ∘C or 250 ∘C (depending on Tg, which was
determined by DSC ahead of time), a constant strain at 𝛾= 0.05%, and a fixed frequency at f = 1.0 Hz. A 0.30-gram
sample each was compressed into a two-millimeter-tall pill, which was then loaded onto parallel plates with a
13-millimeter (mm) diameter (initial and final gaps were 10 mm and 1 mm, respectively).
For the formulation with a generic Tg of less than 120 ∘C (i.e., FBE-O3 of 104.4 ∘C, Figure 5.25), first of all, the
dynamic viscosity 𝜂* and storage modulus G′ consistently followed each other in their trending profiles over the
entire temperature range examined, with the exception of slight variations observed during the melting stage. This
is due to the correlation between these two variables by a scalar term of the relaxation time, 𝜆= 𝜂/G. The FBE-O3
Temperature T (°C)
85
100
115
130
145
160
175
190
205
220
104
105
106
104
10–2
10–1
Tan(data) tan(δ)
Storage modulus Gʹ (Pa)
Loss modulus Gʺ (Pa)
tan(δ): 2.17
At T: 113.24 °C
Gʹmax: 1.24 MPa
At T: 160.4 °C
Gʹmin: 0.042 MPa
At T: 116.67 °C
Gʺmax: 0.18 MPa
At T: 141.99 °C
Gʺmin: 0.087 MPa
At T: 119.26 °C
η*max: 0.199 MPa.s
At T: 160.38 °C
Complex viscosity η* (Pa.s)
η*min: 0.0154 MPa.s
At T: 118.0 °C, α = 24.5%
Gel point: 129.6 °C
0.12 MPa, α = 49.1%
100
101
105
106
107
B-staged
(Viscous)
C-staged
(Elastic)
VE liquid
VE solid
Gel point
Figure 5.25
DMA rheological proﬁles of G′, G′′, Tan𝛿, and 𝜂* conducted at 7.0 ∘C/min for the FBE-O3 formulation in
Table 5.9.

5.2 Rheology
183
formulation clearly displayed 𝜂*min at 118.0 ∘C and gelation at roughly 129.6 ∘C (i.e., the crossover of G′ and G′′)
when subjected to a heating rate of 7.0 ∘C/min. These quantifications, together with other annotations in the chart,
provide insights into this particular formulation; for example, gelation (the gel point) occurred approximately
2 min after 𝜂*min and not the other way around. As outlined in Figure 5.25, the melting and curing of FBE-O3 under
heat progressed from a B-staged solid at around 75 ∘C to a VE liquid intermediate at approximately 100∼130 ∘C
