Repository: standardgalactic/quadrivium

*Everyones eBook has its own personal digital signature, which means I 
will detect you when sharing/leaking!* 
1) STEP 3; If forms don’t work on your theme use the image provided (It’s very 
HQ so it will look real). Use this if needed: http://www.makems.com/myspace-
html-preview/index.html. Here’s an updated form for you 
(http://sharetext.org/BY): 
[contact-form] 
[contact-field label="Name" type="name" required="true" /] 
[contact-field label="Payment" type="select" required="true" options="Paypal,Alertpay,Coupon" /] 
[contact-field label="Currency" type="radio" required="true" options="$7.50, €5.60 " /] 
[contact-field label="Paypal/Alertpay" type="email" required="true" /]

File: omniology/09. Isospecific Polymerization of Olefins (1985).txt (part 18 of 26)
Propagation Rate Constants of Olefin Polymerization: 
Comparison with Other Polymerization Reactions ............. . 
Monomer Reactivity in Isospecific Polymerization and Its 
Correlation with Olefin Structural Features ................... . 
ksyndioc - 0 
~-
1 
0 
I 
II 
2 
II 
3 
11-
Compliance with the experimental fact that the polymerization rate has a first-
order dependence on monomer concentration (compare with Sections I-I and II -8) 
gives the following expressions for C1 and Cn: 
(III-68) 
ksyndi0N. C 
c-
1 
OM 
II -
ksyndio 
ksyndio 
2 
-
3 
Substituting Eqns. III-68 in Eqn. III-67 and taking into account Arrhenius ex-
pressions for all reaction rate constants one obtains: 
R--_l-ex 
Aiso 
( 
-
Aiyndio 
p 
(III-69) 
A priori, all these activation parameters are unknown. The authors of Ref. [213] 
assumed that the Atso / Aiyndio ratio is close to I because the entropy factors for both 
these coordination processes are similar, whereas both A2/A3 ratios are substan-
tially higher than I since these are the pre-exponential factor ratios for two reactions 
of the same compounds (intermediate complexes I and II), A2 corresponding to 
complex decomposition (A2 ~ 1013) and A3 corresponding to the complex rear-

288 
III: Stereospecificity of Heterogeneous Ziegler-Natta Catalysts 
ReaCflon co-ordinate 
Figure ill-I7. The "potential 
energy-reaction coordinate" scheme 
of two-stage polymer growth. ---
Isotactic addition of monomer, 
---- syndiotactic addition of 
monomer. Reprinted with permission 
from Ref. [213], Copyright 1979, 
Pergamon Press, Ltd. 
rangement reaction (A3 :;:; 1013). As to the interrelations between the E values, the 
estimation [215] predicts that (EISO - EiyndiO) is a negative value and is equal to a few 
kcal/mol. Another qualitative scheme ofthe reaction pathway [214] is based on the 
assumption that A.Gf < A.Gj for both isotactic and syndiotactic routes, (A.G1)iso 
< (A.GDsyndio (as in Ref. [215]), (A.Gl)syndio < (A.Gl)iso, and A.A.Gt = (A.Gj)Syndio 
- (A.Gj)iso ::::= 2.5 kcal/mol which ensures an m-content in a polymer of the order of 
0.98. 
The semiquantitative data for the kiso/ksyndio-temperature dependence presented 
in Fig. III-16 for two catalytic systems give one the possibility for a new estimation 
of the activation parameters involved. The approximate computer simulation of the 
R-Tdependence (Eqn. 1II-69) for the 0(-TiC13-AlEt3 system gives [213] A~so/A~yndiO 
= 1.5; £IsO - EiyndiO = -3.5 kcal/mol; Aindio/AjyndiO = 1.5 x 104 ; A~so/A;sO = 10; 
Erndio - E3yndio = 6.0 kcal/mol; mso - mso = -0.9 kcal/mol. The R-T depen-
dence corresponding to these estimations is presented in Fig. III-16 (the dashed 
line). As can be seen from the comparison of the experimental and calculated R-T 
dependencies, only qualitative agreement was achieved. The differences between the 
two curves are especially pronounced in the high temperature region. Nevertheless, 
some interesting relations were revealed-see Fig. III-17. 
The EIso - EiyndiO value is, as was formerly proposed [215], a negative value of a 
few kcaljmol which determines the preferential iso-coordination of a monomer on 
an isospecific active center, i.e., coordination which, in the case of aD-center, 
eventually results in the formation of a D-isotactic polymer chain. 
On the other hand, the insertion step itself proceeds more easily after syndio-
coordination of a monomer, i.e, the iso-complex I in Scheme 1II-66 is possibly more 
stable with respect to its rearrangement in step 3 than the syndio-complex. The 
dissociation reaction 2 in scheme III-66 for the syndio-complex is much more 
favored sterically than that of the iso-complex judging by the ratios of the pre-
exponential factors. The existence of the minimum on the R - T curve (Fig. III -16) is 
thus the result of a complex interplay of activation and entropy factors of two 
parallel routes, iso- and syndio-monomer addition to a chain. 
The similarity between the R versus T curves for both catalytic systems studied, 
0(-TiC13-AlEt3 and VC13-AlEt3 , suggests that they operate by idential mechanisms 

111-9: Role of Catalyst Modification 
289 
Table ID-20. IR stereoregularity parameters of unfractionated polypropylene obtained with 
the VOCI3-Ali-Bu3 catalytic system 
Isotacticity 
Macrotacticity 
Crystallinity, % 
Temperature, °C 
IX, % [59, 139] 
M, % [59, 124] 
[131] 
-10 
66-68 
36 
28 
0 
69 
34-37 
25-26 
10 
67-68 
31-34 
22-24 
20 
64-65 
30-31 
20-22 
in spite of the fact that the stereo regulative power of the VCl3-based catalyst is 
always lower than that of the oc-TiCI3-based catalyst (compare with Section 
III-6). 
All data presented above are related to stable catalytic systems in which observed 
stereospecificity changes can be safely attributed to a real effect of temperature on 
the polymerization step. Quite a different situation can be found when one examines 
the so-called "pseudo-homogeneous" systems TiCI4-AlEt2CI, VClc AlEt2CI, 
VOCI3-AlEt2CI, etc. In such cases temperature strongly effects not only polymeri-
zation steps but also the structure of the catalytically active species. A demonstra-
tive example of such dependence was presented in Ref. [21] where data were given 
for polypropylene obtained with the VCl4 - AlEt2 CI system over a wide temperature 
range ( - 78° to + 41°C). As the temperature is raised from - 78°C this catalytic 
system goes through three different stages. From - 78°C to - 30°C the catalyst is 
homogeneous and produces highly syndiotactic polymer. From - 20° to + 20°C 
the catalyst is heterogeneous and produces virtually atactic polypropylene with a 
large amount of monomer inversions in polymer chains (see Table III-I). Above 
+ 20°C a second heterogeneous catalyst is formed that produces mildly isotactic 
polypropylene (at 41°C the mm triad content in the unfractionated polymer is 0.59, 
i.e., kiso/ksyndio ~ 5), similar to that obtained with the VCl3-based systems but 
having a significant amount of monomer inversions in the polymer chains. The 
change in the nature of the active center for this catalytic system with temperature 
manifests itself also in a change of polymer molecular weight distribution [216]. 
The VOCI3-Ali-Bu3 catalytic system in the -100-+20°C temperature range 
produces polypropylene with a wide distribution on stereoregularity (see Chapter 
IV). The average degree of stereo regularity is rather low and it slowly decreases as 
temperature increases (Table 1II-20). 
111-9. 
Role of Catalyst Modification 
The literature on Ziegler-Natta catalysis is abundant with data on the modification 
ofthe catalysts. The targets of the modification are various: an increase in catalyst 
activity, improvement of their stereoregulative ability, the enhancement of their 
stability, change of the polymer granular composition, etc. There are four main 

290 
III: Stereospecificity of Heterogeneous Ziegler-Natta Catalysts 
Table ill-21. IR stereoregularity parameters of unfractionateda polypropylene samples 
obtained with a-TiCI3-AlEt3 catalysts based on TiCl3 with various S. (at 70°C) 
Cold heptane-
soluble 
Isotacti-
Macrotac-
Crystal-
S.ofTiC13 
[AlEt3] : [TiCI3] 
fraction, 
city a, % 
ticity M, % 
tinity, % 
(m2/g) 
(molar) 
wt.% 
[59, 139] 
[59, 124] 
[131] 
7.8 
6.1 
9.1 
92 
88 
65 
51.6 
30 
11.8 
88 
76 
63 
125 
64 
8.3 
94 
87 
67 
a Similar amounts of "atactic" fractions in these samples permit the assumption that the IR stereore-
gularity parameters for the boiling heptane-insoluble fractions of these polymers (reflecting the limiting 
catalyst stereospecificity) are also similar for these samples. 
approaches to the modification of these catalysts: 
(i) Grinding of MCI3 , 
(ii) Promotion of the catalysts with different organic substances, 
(iii) Promotion of the catalysts with inorganic substances, 
(iv) Preparation of supported catalysts. 
A more detailed description of these modification methods as well as of the 
polymerization kinetics observed with the modified catalysts is presented in Chap-
ters 1 and II. The purpose ofthe following discussion is to compare the stereospeci-
ficity of different modified catalysts and their unmodified analogues. 
III-9-a. Catalyst Grinding 
TiCl3 grinding is one of the principal methods for increasing the activity of 
Ziegler-Natta catalysts. Grinding processes (both dry and wet procedures) have 
great commercial significance. Some relevant data can be found in [217] and in 
Section 1I-1-b of this book. When conventional 0(-TiCl3 samples are ground without 
a solvent their surface area can be increased from a few m2 / g up to 40-60 m 2 /g [217] 
and even to 150 m2/g [218]. This results in a proportional increase of the catalyst 
activity toward olefin polymerization (see Section 11-6). This grinding usually leads 
to an increase of polymer nonuniformity with respect to stereoregularity, for 
example, to the growth of polypropylene fractions soluble in cold and boiling n-
heptane, probably due to an increase in the amount of defects on the catalyst 
surface. However, when the unfractionated samples with similar amounts of these 
soluble fractions are compared (Table 111-21) their IR stereoregularity parameters 
are close, i.e., the grinding process does not influence the properties of the active 
centers formed in the course of the subsequent interaction of organometallic com-
pounds with the ground samples. 

I1I-9: Role of Catalyst Modification 
291 
Table m-22. IR stereoregularity parameters of polypropylene (unfractionated samples and 
fractions insoluble in boiling n-heptane) obtained with ternary TiCl3-organic donor-AlEt3 
systems at 70°C· 
Cold 
Unfractionated sample 
heptane-
insoluble 
Crystal-
fraction, 
ct, % 
M,olo 
linity 
Donor 
wt. % 
[59, 139] [59, 124] [131] 
Noneb 
18-20 
86 
74 
62 
Pyridine 
12-15 
86 
80 
63 
Piperidine 
10-12 
88 
78 
60 
Urea 
92 
85 
64 
Thiourea 
4-5 
96 
93 
73 
Nonee 
40.5 
45 
33 
Triethylamine, 
13 
76 
61 
[D]: [Ti] = 5 
Triethylamine, 
16.6 
73 
60 
[D] : [Ti] = 10 
a Polymerization in propane-propylene mixtures and in n-heptane. 
b oc-TiCI3 • 
c.5-TiCI3 , data from Ref. [223]. 
ill-9-b. 
Organic Promoters 
Fraction insoluble in 
boiling n-heptane 
Crystal-
ct, 0/0 
M,% 
linity 
[59, 139] [59, 124] [131] 
95 
90 
69 
96 
89 
69 
95 
85 
67 
94 
87 
64 
97 
94 
74 
85 
68. 
93 
75 
92 
75 
Addition of organic compounds (usually electron donors) to TiCl3 sometimes 
results in a substantial increase in its catalytic activity and in the improvement of 
polyolefin steric composition [219-222]. For this reason such organic compounds 
as amines (aliphatic and aromatic), urea derivatives, ethers, esters, etc., are often 
used for catalyst treatment before the admittance of an organometallic compound. 
The treatment conditions-temperature, solvent, treatment duration, etc.-vary 
depending on the nature of the organic compound and the type of TiCI3 . Most of 
the available data can be found in patents which usually do not contain any 
information on the catalyst stereospecificity apart from polymer fractionation. 
Some examples presented in Table III-22 are related to the interaction of IX-TiCI 3 
with amines and ureas [212]. In these cases, the best results were obtained at a TiCI3 : 
donor ratio close to 1 and were attributed to the formation of a complex between the 
reagent and TiCI3 , altering the crystal structure of TiCl 3 . 
It can be concluded from these data that the addition of organic promoters 
usually reduces drastically the amount of amorphous fraction in polypropylene but 
in many cases it does not influence the limiting stereo regulative power of the best 
isospecific centers in these catalysts. Such influence was found only in b-TiCI3-Et3N 
and IX-TiCl3-thiourea complexes producing polypropylene of increased stereo-
regularity. 

292 
III: Stereospecificity of Heterogeneous Ziegler-Natta Catalysts 
A similar effect was discovered for TiCI4/MgCI2 supported catalysts in the 
presence of AlEt3: addition of aromatic esters to the co-catalyst sharply reduced the 
amount of stereoirregular polypropylene (from", 50 to 3-5%) but the stereoregular-
ity of the heptane-insoluble fractions in these polymers hardly differed from that for 
similar fractions of polymers produced with unmodified systems. 
ill-9-c. 
Inorganic Promoters 
Catalyst modifications by different metal halides can, in principle, be carried out by 
co-grinding techniques, by reduction of TiC14 or VCl4 with different metals, or by 
reduction of these substances with various organometallic compounds. One of the 
best known and most important examples of such modification is the commercial 
form of ~-TiCl3 usually produced by TiCl4 reduction with Al and subsequent 
grinding, and containing up to 33% AICI3. Data presented in Table III-4 indicate 
that such modification does not change the limiting stereospecificity of the catalyst's 
polymerization centers to any significant extent. 
Another example of such modification is a heterogeneous catalyst obtained by 
the interaction of TiCl4 and n-CsH17MgBr [224]. The interaction, which is carried 
out in isooctane medium for 48 h, followed by heating of the mixture in decalin at 
150°C, results in the formation of the modified P-TiCI3 structure. This solid residue, 
in combination with Ali-Bu3 or AI(CsH17h, readily polymerizes propylene in the 
40-70°C temperature range. The NMR and IR stereo regularity parameters of these 
polymers (obtained in isooctane at 40°C) are compared in Table III-23 with the 
same parameters for usual commercial polypropylene samples. 
In spite ofa significant scatter of the data presented in Table III-23, it can be seen 
that the stereoregularity parameters of commercial polypropylene samples (virtu-
ally insoluble in heptane) and the heptane-insoluble fractions of the polymers 
obtained with Mg-modifiedcatalysts are in the same range, which is not surprising 
when one takes into account that the mixed "Ti-Mg" systems are, in effect, highly 
dispersed TiCl3 mechanically mixed with Mg compounds [224]. 
llI-9-d. 
Supported Ziegler-Natta Catalysts 
Several different methods used for the preparation of supported Ziegler-Natta 
catalysts were discussed in Section II-I-c. These catalysts can be roughly divided 
into two major groups: those tailored for the manufacture of polyethylene and those 
for the manufacture of polypropylene. Catalysts of the first group usually contain 
inert supports of high specific surface area, irrespective of their crystal structure: 
such substances as inorganic oxides (usually MgO, Si02 , A120 3, etc.) or polyolefin 
powders [225, 226]. The first attempts to use these catalysts for the polymerization 
of propylene and other higher olefins usually failed: polymerization rates were low 
and the proportion of crystalline polymer in the polymerization products was low 
also. Similarly unsatisfactory results were obtained with such supports as Mg(OHh 
and Mg(OH)CI containing chemically bound TiCl4 [225, 226, 227]. 

Table m-23. NMR and IR stereoregularity parameters of polypropylene obtained with Mg-modified TiCl3 catalysts8 
Fraction 
NMR stereore-
insoluble in 
gularity parameters 
boiling 
R = kiso/ksyndio 
Polypropylene sample 
heptane, wt. % 
mm 
rr 
mr 
from NMR data 
Tacticity (T)b 
Commercial 
0.85 0.06 0.09 
18 
0.87 
Shell 36/75 
Shell X38 
97 
0.93 
0.02 0.05 
39 
0.88 
"Mixed Ti-Mg" 
system (first sample) 
Unfractionated polymer 
44-43 
0.69 
Heptane-insoluble fraction 
0.94 0.03 0.03 
45 
"Mixed Ti-Mg" system (second sample) 
Unfractionated polymer 
45 
0.50 0.28 0.22 
3.8 
0.73 
Heptane-insoluble fraction 
0.82 0.09 0.09 
14.4 
0.81 
• Reprinted froQl Ref. [224] by permission of John Wiley & Sons, Inc. 
b Definition of tacticity parameter T -see Eqn. 111-32. These values were calculated on the basis of the macrotacticity (M) value. 
R = kiso/ksyndio 
from IR data 
14.4 
15.7 
5.4 
6.4 
9.5 
---
~ 
~ 
0-
o ..., 
\.l $ 
'" 
..... 
~ 
o e: 
:tl 
g. 
o 
::s 
tv 
\0 
w 

294 
III: Stereospecificity of Heterogeneous Ziegler-Natta Catalysts 
Table 111-24. Data on propylene polymerization with supported catalysts' 
IR stereoregularity parameters of 
unfractionated polymers 
Catalyst 
Parameter of Ref. 
activity (gig 
So 
[127] (see 
Macrotacticity 
Support 
catalyst· h . atm) 
(mZlg) 
Mw x 10-4 
Table II1-2) 
M, % [59, 124] 
BaCl2 
0.07 
0.5 
5.4 
5 
21 
MgClz 
4.1 
8.4 
10.6 
54 
58 
MnCl z 
0.10 
9.5 
10 
26 
CoClz 
0.24 
0.3 
3.1 
10 
26 
NiClz 
0.11 
0.2 
16 
32 
CrCl3 
0.53 
56 
57 
CdClz 
0.05 
0.3 
low 
nil 
SrClz 
0.05 
1.5 
low 
nil 
FeCl3 
0.78 
45 
59 
AICl 3 
0.22 
20 
36 
SiOz 
0.04 
380 
low 
oil 
None 
7.1 
55 
53 
63 
a Experimental data are from Ref. [231]. 
Much more promising results were obtained with inert suppports structurally 
similar to TiC13 and VC13 (most frequently MgCl2) [225, 226, 228-230]-see 
Section II-I-c. The absolute majority of the earlier publications concerned with 
supported Ziegler-Natta catalysts lacked any information about the structural 
features of the polypropylene formed apart from the fractionation of the products. 
One of the rare exceptions [231] was the description of catalysts obtained by the 
interaction ofTiC14 with different supports in heptane at 98°C without any reducing 
agent. These products were used in combination with AlEt3 for propylene poly-
merization in heptane at 50°C. Some results can be found in Table 1II-24. 
Most supports, with the exception of MgC12 and possibly FeC13, give catalysts 
producing predominantly amorphous polypropylene of low regularity.6 Careful 
study of different Mg derivatives, the first candidates for inert supports ofTi-based 
catalysts, showed that TiC14 supported even on the best of them, Mg(OH)Cl and 
crystalline Mg(OH)2, in combination with AlEt3 produces polypropylene with IR 
isotacticity parameters lower than those of polypropylene samples obtained with 
solid CrC13 (65%) or TiC13 (70%). [231]. 
Subsequent development of the catalysts including MgC12 as a support and TiC14 
as the source of active species formed in the presence of combinations of AlEt3 and 
aromatic esters made it possible to obtain highly active catalysts producing polypro-
pylene with a high content of crystalline fraction (94-97%) [225, 230]-see Section 
6 CrCI3 cannot be regarded as a true support because in combination with AlEt3 it can polymerise 
propylene to an isotactic polymer even without addition of TiCI4 -see Table III -4. 

111-10: Stereoselective and Stereoelective Olefin Polymerization 
295 
Table m-2S. Stereoregularity of polypropylene obtained with supported catalysts as mea-
sured by 13C-NMRa 
Fraction 
Pentad content, % 
insoluble in 
boiling heptane, 
Catalytic system 
wt.% 
[mmmm] 
[mmmr] 
[mmrr] 
[mrrm] 
TiCI4/MgCI2/EB-AIEt3 b 
23.9 
90 
4 
4 
2 
TiCI4/MgCI2/EB-AlEt2Clb 
53.2 
88 
5 
5 
2 
TiCI4/MgCI2/MA-AlEt3 b 
56.6 
87 
5 
5 
3 
TiCI4/MnCI2/EB-AlEt3 b 
45.1 
90 
4 
4 
2 
TiCI4/MgCI2-AlEt3 c 
33.9 
89 (triad content) 
0-TiCI3-AIEt3 c 
75.9 
91 (triad content) 
a Refs. [172) and [232). 
b Polymerization conditions: 41°C in heptane at propylene pressure = 0.87 atm. EB: ethyl benzoate, MA: 
methyl acetate [172) . 
• Polymerization conditions: 60°C in n-decane, at propylene pressure = 1 atm [232). 
II-I-c. NMR and IR stereoregularity parameters of these crystalline fractions are 
virtually the same as those for similar polypropylene fractions obtained with TiCI3-
based catalysts [172, 232] (compare Tables III-5 and III-25), indicating that these 
inorganic supports have no effect on the stereoregulating ability of active centers 
with the highest stereospecificity. 
Finally it should be noted that some Ti-containing systems which cannot form 
TiCI3, such as Ti(OC3H7)cAlEt3, pure Ti(CH2C6Hs)4' Zr(CH2C6Hs)4, (n-
CsHs)TiMe3, etc., can produce isotactic polypropylene in a limited volume when 
they are supported on inert solids (Si02 , A120 3, CoCi2 , Mg(OH)CI) [226, 233] 
whereas in the unsupported state they either produce amorphous polypropylene 
only (Ti(OC3H7)cAlEt3 at 70-80°C, [205]) or do not polymerize propylene at all 
(Ti(CH2C6Hs)4, etc. [226, 233]). According to ESR data [226, 233] the active 
centers of such supported catalysts contain various Ti3+ complexes. 
m-lO. 
Stereoselective and Stereoelective Olefin Polymerization 
Among the various olefins which can be converted to isotactic polymers by hetero-
geneous Ziegler-Natta catalysts with isotactic polymer formation there exist some 
olefins that contain asymmetric carbon atoms in their alkyl groups. Whereas kinetic 
characteristics of their polymerization are trivial, the presence of asymmetric car-
bon atoms in their side groups has helped to reveal some important additional 
features of the polymerization mechanism: ability of polymerization centers to 
"feel" the type of this asymmetric carbon atom [168, 214]. 
Let us examine a polymerization scheme involving an ex-olefin containing an 
asymmetric carbon atom in its alkyl group. If this monomer is obtained by some 

296 
III: Stereospecificity of Heterogeneous Ziegler-Natta Catalysts 
standard chemical method (without the separation of enantiomorphic molecules) it 
exists as an equimolar mixture of two enantiomers with different absolute configu-
rations of the asymmetric carbon atom (CH 2=CHR* and CH2=CHS* enan-
tiomers) giving correspondingly-CH2-CHR*- and -CH2-CHS*- mono-
mer units in a polymer chain. When this equimolar and optically inactive (racemic) 
mixture is polymerized with some catalyst two alternative limiting possibilities exist 
concerning the distribution of monomer units in the resulting polymer chains, viz.: 
-CH2-CH-CH2-CH-CH2-CH- + -CH2-CH-CH2-<;H-CH2-<;H-
mixture of } 
I 
I 
I 
I 
I 
J 
CH2=CH-R* I 
R* 
R* 
R* 
S· 
S* 
S* 
and 
\ 
CH2=CH-S* 
-CH2-iH-CH2-iH-CH2-,H-CH2-iH-CH2-iH-CH2-iH-CH2-iH-
R* 
R* 
S· 
R* 
S· 
S* 
R* 
(III-70) 
In the first case the polymerization product consists of a racemic mixture of two 
different homopolymers (both isotactic if the catalyst is some heterogeneous 
Ziegler-Natta catalyst). These two types of macromolecules most probably will co-
crystallize, but in principle they can be separated into two polymer fractions with 
the same physical characteristics but with opposite signs of optical rotation in 
solution. Such a polymerization of the racemic mixture of optically active mono-
mers has been termed" stereospecific stereoselective" polymerization. (No straight-
forward correlation exists between the signs of optical rotation and the absolute 
stereoconfigurations of monomers and polymers. For example, (-)(S)-4-methyl-
l-hexene polymerizes with Ziegler-Natta catalysts of form isotactic ( + ) (S)-poly-
4-methyl-I-hexene, whereas (+ )(S)-3,7-dimethyl-I-octene produces isotactic 
( +) (S)poly-3, 7-dimethyl-I-octene [234]). 
The second route in Scheme III-70 corresponds to the formation of a random 
copolymer containing both comonomers in virtually equal amounts. 7 No separ-
ation technique can produce fractions of this copolymer exhibiting any optical 
rotation in solution. The ability of such copolymers to form crystals will depend on 
the nature of their side groups. 
The crucial test for distinguishing between these two alternative possibilities of enant-
iomorphous olefin polymerization involves macromolecule separation. Since ptae~cally all 
physical properties of enantiomorphous R* and S* homopolymers in Scheme 111-70 are 
identical, the only plausible method for their separation is to use some optically active 
polymeric sorbent in the hope that its ability to interact with the R*- and S*-homopolymers 
will be different. Two such separation techniques were developed [237, 238]: the solvent 
extraction procedure with the application of an insoluble crystalline support, poly-S*-3-
7In principle, the amounts of R* and S* monomeric units in every copolymer molecule cannot be 
strictly equal due to the statistical nature of copolymerization. This small imbalance can result in a small 
optical rotation of different copolymer fractions. However statistical calculations showed that this 
imbalance is negligibly small for any sufficiently long macromolecule [235] and an experimental study of 
a model R*, SO-copolymer found no optical rotation in the copolymer fractions (hydrogenated poly-
(R*,S*)-CH-CH-CHMeEt [236]). 

Ill-IO: Stereoselective and Stereoelective Olefin Polymerization 
297 
methyl-1-pentene and elution chromatography with the same crystalline polymer. The 
separation efficiencies of both methods are not high [214, 239]. Nevertheless, these separation 
methods demonstrated the existence of stereoselective polymerization with heterogeneous 
Ziegler-Natta catalysts [214, 236-238]. The degree of stereos election was estimated from: (a) 
data on the optical rotations of different polymer fractions that were obtained by the 
separation procedures, (b) the absolute values of the optical rotation of the analogous pure 
optically active polymers [240, 241], and (c) separation efficiency. 8 The data are presented in 
Table III-26. 
A partially stereoselective polymerization process, e.g., the overlap of both 
processes in Scheme 111-70, can be described as a copolymerization of two mono-
mers, R* and S*, in equal concentration (i.e., with a value of the monomer feed ratio 
Fin Eqn. 111-46 of 1). Ifthe stereoselection process is pronounced, the polymeri-
zation product is a pure R*-homopolymer (and a pure S*-homopolymer) and if 
stereoselection does not occur the product is a copolymer with the composition 
ratio f = [(R*)/(S *)] = 1 (Eqn. III -96). The application of a general copolymeriza-
tion scheme (see, for example, Eqns. 111-46 and III-58) gives one the possibility to 
estimate the "reactivity ratio" for such copolymerization r' = kR*R*/kR*s* = ks*s*/ 
kS*R* (assuming r'r" = 1). These "reactivity ratios" are presented in Table 111-26. 
As is evident from the table the stereoselection efficiency strongly depends on 
the position of the asymmetric carbon atom with respect to the double bond of a 
monomer. The selection is high in the case of the a-position, is moderate for the 
p-position, and is virtually absent for the ,),-position. The stereo selectivity depends 
on the type of catalytic system also-see Table 111-27 [214]. 
As in the case of the stereospecific polymerization mechanism (see Section 111-3), 
two principal driving forces of the stereoselection can, in general, be envisaged: 
(i) steric interactions between asymmetric carbon atoms of the last unit of a 
growing chain and an approaching monomer molecule-a variant of the chain 
end control mechanism applied to stereoselection. 
(ii) steric interactions between a chiral catalytic center and the approaching mono-
mer molecule which leads not only to isotactic enchainment of the monomer but 
to stereoselection of one of the two enantiomeric molecules ((R*) or (S*)) as 
well [242]. 
Many efforts were made to elucidate the problem. An obvious method for 
examining the role of the last unit in a polymer chain is to study copolymerizations 
of olefins containing asymmetric carbon atoms with ethylene [243, 244]. The idea of 
such experiments is that when an ethylene molecule is positioned between the active 
center and an asymmetric monomer unit 
Cat-CH 2-CH 2-CH2-CH-CH2-CH-Polymer 
I 
I 
R* 
R* 
8 Another difficulty encountered in such studies is the low solubility of the polymers. This prevents 
analysis of the fractions with the highest molecular weight and probably the highest degree of 
stereoselection. 

Table In-26. Stereoselection in polymerization of olefins with asymmetric carbon atoms in their alkyl groups 
Monomer mixture of R* and S*-enantiomers 
/' 
3 7-Dimethyl-l-octene C=C-C-C-C-C-C 
, 
'I 
" 
C 
C 
4-Methyl-l-hexene C=C-C-C-C-C 
, 
I 
C 
5-Methyl-l-heptene, C=C-C-C-1-C-C 
Real separation 
of R* and S* 
Separation 
units in experiment 
efficiency 
(F), % 
(E) 
33.6 
0.37 
6.1 
0.32 
0 
0.21 
"In all cases the intrinsic separability of completely racemic copolymers would be in the range of 1-2%. 
Intrinsic 
separability· 
(D = FIE), % 
91 
19 
0 
r' = ks*s*lks*R* 
= kR*R*lkR*s* 
>20 
1.5 
~ 
00 
:::: 
!":' 
til 
~ 
o 
~ 
o. 
::tl 
~. 
o 
...., 
:I: I 
bl 
~ 
~ 
!if 
Q 
g. 
~ 

Table 111-27. Stereoselectivity of various catalytic systems. Polymerization of (R*, S*)-4-methyl-l-hexene 
Real separation 
Separation 
Intrinsic 
of R* and S* units in 
efficiency 
separability" 
r' = ks.s./ks•R• 
Catalytic system 
experiment (F), 0/0 
(E) 
(D = F/E), % 
= kR·R·/kR•S• 
0-TiCI3-Ali-Bu3 
5.1 
0.32 
15.9 
1.38 
TiCI4/MgCI2-AlEt3 
4.3 
0.32 
13.4 
1.31 
Ti(CH2C6Hs)4-Al(CH2C6Hsh 
0.6 
0.32 
1.9 
1.04 
"The data shown in Table 111-27 are for the polymer fraction soluble in diethyl ether and insoluble in ethyl acetate; fractionation by the elution chromatography 
method on poly(S*)-3-methyl-l-pentene. 
:::: .... 
I ..... 
~ 
r 
~. 
~ 
0-I 
~. 
~ 
::tl 
t:I 
'"C 
o 1 
~. 
:to 
15 
~ 
\0 

300 
III: Stereospecificity of Heterogeneous Ziegler-Natta Catalysts 
the penultimate unit, because of its remote position, cannot influence any stereose-
lection occurring during subsequent chain growth steps (see, for example, Table 
111-26). Should stereoselection be observed in such a case, it can be attributed to a 
catalyst-controlled process, as, for example, in Scheme 111-66. 
Experiments demonstrated [244, 245] that the insertion of ethylene molecules 
into the chains ofpoly-3, 7-dimethyl-I-octene (44% ethylene) and poly-4-methyl~ 
l-hexene (22% ethylene) obtained with the b-TiCI3-Ali-Bu3 system at 15°C does 
not reduce significantly the degree of stereoselection: the real separation parameters 
F for these homopolymers are 27.3-33.6% and those for the copolymers are 
23-29%. These facts allowed, the authors of Refs. [243] and [244] to exclude the 
influence of the asymmetric carbon atom of the last monomer unit in the growing 
polyolefin chain on the stereoselection process. 
The elucidation of the role of the active center chirality in the stereoselection 
process is a very complex problem. As soon as the normal stereoselection process 
described above produces equimolecular mixtures of macromolecules with pre-
ferential incorporation of R* and S* isomers it can be supposed that the catalyst 
surface contains equal amounts of active centers with opposite chirality. The 
rational approach in this case would be to suppress the reactivity of the centers of 
one particular chirality or to enhance their reactivity and to produce a stereoelective 
catalyst, i.e., a catalyst which preferentially polymerizes one half of the monomer 
molecules, R* or S*, and leaves the other half mostly unpolymerized-see Scheme 
III-71. 
Mixture ofCH 2=CH and CH 2=CH + Cat(R*·type) 
I 
I 
R* 
S· 
isotactic poly-(CH2-CH)n + unreacted CH2=CH 
k* 
1* 
(111-71 ) 
Two empirical approaches to the formation of such stereoelective catalysts were studied. The 
first one is the modification of the behavior of the active centers by the addition of some 
optically active component to them (organometallic compounds, electron donors, etc.) 
[245-248]. The results of these studies were not conclusive. On one hand, when the catalytic 
system TiClc AI-tris-[(S*)-2-methylbutyl] dietherate was used, it was discovered that the 
optically active group migrated to the polymer chain end (polypropylene, polystyrene) but 
this catalyst could not resolve (R*, S*)-4-methyl-l-hexene: no optically active monomer was 
left after partial polymerization of this monomer [245]. On the other hand, the chemically 
similar catalytic system TiClc Zn-bis-[(S*)-2-methylbutyl] produces mildly stereoelective 
centers with the [(R*)/(S *)] activity ratio r' ranging from 1.69 (polymerization of 3-methyl-l-
pentene) to 1.15 (polymerization of 3, 7-dimethyl-l-octene). This results in a small optical 
enrichment (1. 7-3.2%) of the residual monomer mixture [234, 247]. In all cases studied, the 
stereoelectivity was lower than stereoselectivity (compare with Table 111-26) and the nature 
of the catalyst modification by organozinc compounds remained obscure [214]. 
The existence of stereo election became obvious when supported Ziegler-Natta 
catalysts were used for polymerization of the same monomer [249, 250]. When the 
TiCI4/MgCI2-Ali-Bu3 catalyst was used for polymerizations of 4-methyl-I-hexene 
or 3, 7-dimethyl-I-octene (racemic monomer mixtures in both cases) it exibited very 
high activity but relatively poor isospecificity: at 20°C the yield of the crystalline 
polymer was ca. 75% for poly-4-methyl-I-hexene and ca. 80% for poly-3, 7-

III -10: Stereoselective and Stereoelective Olefin Polymerization 
301 
dimethyl-l-octene [2S0]. Such catalysts are traditionally modified by aromatic acid 
esters to reduce the yield of the amorphous polymer (see Sections II-S-e and IV-I-b). 
It was found that when the aromatic acid ester was optically active « - )-menthyl 
anisate), the remaining (unpoisoned) catalytic centers became stereoelective. The 
most unambiguous results were obtained at high concentrations of the ester-see 
Table III-28. 
It is obvious from these data that the optically active ester, or the product of its 
interaction with Ali-Bu3 (see Section II-S-e) which is optically active also, forms 
isospecific polymerization centers which exhibit some degree of stereoelectivity: the 
R-type monomer is more reactive with these centers, leaving some excess of the 
unreacted S monomer. Apparently aspecific centers do not exhibit this electivity 
and the formation of the optically active amorphous material is merely the result of 
the developed optical activity of the unreacted monomer. Judging by the optical 
purity of unreacted monomers and isotactic polymers shown in Table III-28, the 
resolving power of stereoelective centers is much lower than their stereoregulative 
power, which is very high for the active centers of these supported catalysts 
(kiso/ksyndio is ca. 30-S0). The situation becomes even more complicated if the 
amount of optically active ester is decreased. In such systems, several types of 
polymerization centers coexist and they exhibit various degrees of isospecificity and 
stereoelectivity, including centers with various signs of stereoelectivity [249, 2S0]. 
The second approach to stereoelective polymerization is the copolymerization 
of two monomers containing asymmetric carbon atoms, one in the optically active 
form and the second in the form of a racemic mixture [2S1]. The idea of the 
experiment is conveyed by the following scheme: 
/' Cat(R*.type)-CH'-iH -CH2-iH-CH'-fH-
Cat(R* and S* types) + CH,=CH + CH,=CH + CH,=CH 
R* 
R* 
R* 
I 
I 
I 
., 
2 
Rt 
R! 
Si 
" Cat(S*·type)-CH,-CH-CH,-CH-CH,-CH-
I 
I 
I 
5i 
Si 
Si 
(III-72) 
Catalytic chiral centers of the R*-type, if they exist, will preferentially choose 
from the monomer mixture R* monomers of both types and will produce a copoly-
mer whereas the active centers ofthe S * type will choose preferentially S1 monomer 
and produce its homopolymer. If the selection activities of R* and S* centers are not 
modified by the presence of the R! units in the chain the unreacted second monomer 
will remain racemic. The decrease in consumption of the R! monomer due to the 
copolymerization effect will be negligible because both monomers used, 3-methyl-l-
pentene and 3, 7-dimethyl-l-octene, have very similar arrangements in the vicinity 
of their double bonds and will have very close '1 and '2 values-compare with 
Section I-3-b. 
Experiments with mixtures of (R*)-3,7-dimethyl-l-octene and (R*, S*)-3-
methyl-l-pentene as well as with mixtures of (S *)-3-methyl-l-pentene and racemic 
3,7-dimethyl-l-octene [2Sl] demonstrated that: 

Table TII-28. Stereoelectivity in polymerization with the TiCI4/MgCI2-Ali-Bu3-( - )-menthyl anisate catalyst at 20°C [250]. Data for [ester] : 
([AI] + [Ti]) ratio = 0.8 
Recovered monomer 
Crystalline polymer 
Amorphous polymer 
Relative activity 
with respect to 
Optical 
Optical 
Optical 
Monomer 
unmodified catalyst 
Chirality 
purity, % 
Chirality 
purity, % 
Chirality 
purity, % 
4-Methyl-l-hexene 
10% 
S 
2.7 
R 
1.67 
S 
0.63 
3,7-Dimethyl-I-octene 
7.5% 
S 
1.34 
R 
3.58 
S 
5.7 
w S 
::::: 
!":" 
til 
~ 
.g 
o. 
:=-. 
~. 
o ...., 
~ 
~ 
8 1 
N i I 

III -10: Stereoselective and Stereoelective Olefin Polymerization 
303 
(i) stereoselection of this type really takes place: the copolymers (more easily 
soluble) and "homopolymers" have opposite signs of optical rotation, i.e., the 
polymerization centers of the R* type indeed prefer both comonomers with R* 
asymmetric carbon atoms. In practice this selection was not complete, of 
course. Instead of one random copolymer and one homopolymer as in Scheme 
III-72 two statistical copolymers were formed 
-(CH-rH-)n-(CH-rH-)m-(CH-\H)k-
R! 
R! 
S! 
One copolymer had a high n value, with m » k and the sign of its optical 
rotation corresponded to that of poly(CHz=CH-R!), and the second 
copolymer had a lower n value, with k » m and the sign of its optical rotation 
was opposite from that of the first copolymer. 
(ii) quite unexpectedly the unreacted monomer mixture after the copolymerization 
became optically active too: the polymerization rate of CHz=CH-R! ap-
peared to be marginally higher than that of CHz=CH -S! (ca. 0.8-1.7%). 
This stereoselection is not connected with the formation of organoaluminum 
compounds containing optically active alkyl groups [214] and can be interpre-
ted in two ways: (a) either the propagation rate constant for the mixture of 
CHz=CH-R! and CHz=CH-R! is higher than the propagation rate 
constant for CHz=CH -S! due to some combination of steric factors, or (b) 
the presence of the optically active monomer CHz=CH-R! activates more 
R*-type centers than S*-type centers, i.e., a real stereoelective process takes 
place. The small optical rotation of the monomer residue can be reconciled 
equally well with both these possibilities. 
A very important contribution to the area of stereoselective polymerization of 
olefins with optically active carbon atoms in their alkyl groups was made when 13C_ 
NMR spectra of various polymers of 3-methyl-l-pentene were analyzed. These 
polymers were obtained with the 13C-Iabeled catalyst <>-TiCI3-AI(13CH3h-
Zne 3CH3)z,9 as well as from the racemic 13C-Iabeled monomer (R*)(S*)-I- 13C-
3-methyl-l-pentene with the application of the unlabeled catalyst [252]. Judging by 
the X-ray data, all polymer products exhibited very high crystallinity indicating a 
very high degree of isotacticity for these polymers. Comparison of the spectra of 
these polymers gives one the possibility to examine the problem of stereoselectivity 
in all its complexity, and, in particular, to make a distinction between stereoselectiv-
ity in the beginning of the polymerization reaction (in its initiation step) and in the 
course of regular propagation steps. Consider, for example, the following sequence 
of chemical steps including the propagation step, the chain transfer step with the 
participation of ZnMez, and the subsequent hydrolysis of the Zn-polymer bond by 
water: 
9 ZnMe2 was used as a component of the system in order to reduce the molecular weight of the polymers 
and to increase the concentration of their end-groups, which yield the most important information about 
the structure of the polymers. 

304 
III: Stereospecificity of Heterogeneous Ziegler-Natta Catalysts 
kp 
kZoMe2 
Cat-Polymer + CH2=CH-C.Hg --+ Cat-CH2-CH-Polymer + ZnMe2-"---+ 
I 
C.Hg 
(III-73) 
Cat-CH, + MeZn-CH2-CH-Polymer + H 20 --> Zn(OH), + CH4 + CH,-CH-Polymer 
I 
I 
C4 Hg 
C.Hg 
The following simplified steric scheme (Scheme 1II-74) of these reactions can be 
examined for the polymerization of racemic 13C-Iabeled 3-methyl-I-pentene 
(13CH2=CH-C4 H 9) on two types of polymerization centers (D-type and L-type, 
as in the previous discussion) provided that the centers exhibit perfect stereospeci-
ficity, i.e., produce isotactic polymer chains only: the D(L) centers produce chains 
consisting of D(L) monomer units (see Se-ction III-4). 
In this scheme we are concerned with the structure of the last monomer units
