Repository: standardgalactic/quadrivium

*Everyones eBook has its own personal digital signature, which means I 
will detect you when sharing/leaking!* 
1) STEP 3; If forms don’t work on your theme use the image provided (It’s very 
HQ so it will look real). Use this if needed: http://www.makems.com/myspace-
html-preview/index.html. Here’s an updated form for you 
(http://sharetext.org/BY): 
[contact-form] 
[contact-field label="Name" type="name" required="true" /] 
[contact-field label="Payment" type="select" required="true" options="Paypal,Alertpay,Coupon" /] 
[contact-field label="Currency" type="radio" required="true" options="$7.50, €5.60 " /] 
[contact-field label="Paypal/Alertpay" type="email" required="true" /]

File: omniology/Chronic Fatigue Syndrome for Dummies (ISBN - 0470117729).txt (part 18 of 19)
by Susan R.Lisman,MD,
 Flexible work hours. With CFS, you may have good days and bad days.
If your employer understands this, she may be willing to allow you to
flex your schedule, so you can put in more time on the good days and
less time on the bad days. Flexible work hours also enable you to keep
doctor appointments during the day. Many companies offer virtual
offices, where you can work from your house by telecommuting by
phone and e-mail.
Letting Go of the Little Stuff
There’s an old story about a dad driving in traffic, his heart racing because
his son, sitting in the passenger seat, is late for school, and he has a meeting
at the office. He’s pounding the steering wheel, swearing under his breath,
and checking his cell phone. His son taps him on the shoulder and says,
“Relax, Dad. It’s not worth it.” Out of the mouth of babes!
But his advice is true. Traffic is nothing, especially when it comes to health.
Stop fussing about your hair or your deadlines or why you weren’t invited to
a party. Life is too short. Besides, worrying about the little stuff is the antith-
esis of pampering yourself. Few things in life are more exhausting than rage.
Yes, you have CFS, but you don’t have to let it ruin your life!
327
Chapter 21: Ten Strategies to Enhance Your Life

328
Part IV: The Part of Tens 

Appendix
CFS Reference and 
Support Sources
O
f course this book is comprehensive and authoritative, but it can’t pos-
sibly cover information that wasn’t available at the time it was written,
and it can’t provide you with the immediate support and understanding of 
a compassionate human being. Nor can this book hold every single fact on
CFS — it would have to be thousands of pages! So, in this appendix, I point
you to the sources of information and support where you can find more
research on CFS. Think of this book as CFS 101, and these sources as extra
credit.
Top Five Recommended CFS Web Sites
These sites can give you the most comprehensive and up-to-date information
specifically on CFS — including facts, statistics, clinical trials, newest
research, and links to other helpful sites.
Centers for Disease Control and Prevention
Online: www.cdc.gov/cfs
Consider the Centers for Disease Control and Prevention (CDC) as the com-
mand center. This government Web site has the most facts and figures on just
about every disorder — it also points you in the direction of other research,
organizations, and studies. You can find everything from PDF brochures to
download (for both patients and health care professionals) to the newest
clinical trial information (most of which involves only CDC research), from
pertinent facts about CFS to details on a national campaign from the CDC, the
Department of Health and Human Services (HHS), and the CFIDS Association
of America to build public awareness of this debilitating illness.

If you have access to a computer, checking out the CDC’s Web site is your
best option (available both in English and in Spanish), but if you don’t have a
computer, you can also request information on CFS by contacting the follow-
ing: Centers for Disease Control and Prevention, Public Inquiries/MASO,
Mailstop E11, 1600 Clifton Road, Atlanta, GA 30333; phone 800-311-3435.
CFIDS Association of America:
www.cfids.org
Think of the Chronic Fatigue and Immune Dysfunction Syndrome (CFIDS)
Association of America as home. This entire organization is dedicated to CFS,
from building public awareness to helping you determine whether you have
CFS and making available books and brochures on the subject.
Some of the pertinent information you can find on the CFIDS Web site
includes the following:
 Community resources and links for help in your area
 Guidance on starting and joining a support group in your community
 Information on children with CFS
 Tips on finding assistance for your caregivers so they can better 
help you
 The CFIDS periodical, The CFIDS Chronicle, both past and current issues,
for subjects of particular interest to you
 A step-by-step online questionnaire to help you figure out whether you
have CFS
 Information on participating in grassroots advocacy efforts to support
CFS research and federal government attention to the illness
You can even subscribe to the CFIDSLink, a free e-newsletter with the 
latest news that comes directly to your e-mail address by clicking on 
the E-NEWSLETTER tab at the top of the home page and following the 
instructions.
You can also direct any inquiries you may have regarding CFS or this organi-
zation to: The CFIDS Association of America, P.O. Box 220398, Charlotte, NC
28222-0398; phone 704-365-2343, fax 704-365-9755.
330
Chronic Fatigue Syndrome For Dummies 

International Association for Chronic
Fatigue Syndrome: www.iacfs.net
The International Association for Chronic Fatigue Syndrome (IACFS) is geared
toward health care professionals and research scientists. Originally the
American Association for Chronic Fatigue Syndrome, the organization 
now has clinicians, researchers, and board members in Japan, Sweden, 
and Belgium. This nonprofit organization consists of scientists, physicians,
and other health care professionals, as well as individuals and institutions
interested in CFS. Its goal is to promote and coordinate research, patient
care, and treatment modalities for both CFS and fibromyalgia.
In addition to both international and national conferences held every two
years, IACFS also publishes an online newsletter. Although created for the
professional, IACFS is now branching out to patients and patient support
groups. You can find the latest clinical studies on its Web site, as well as
material on myths and more.
If you can’t find the answers to your questions on the IACFS Web site, you
can send an e-mail to Admin@iacfs.net to contact the organization directly.
To reach the IACFS without the use of a computer, use the following: The
International Association for Chronic Fatigue Syndrome, 27 N. Wacker Drive
Suite 416, Chicago, IL 60606; phone 847-258-7248, fax 847-579-0975.
Medline Plus: medlineplus.gov
Medline Plus is the place to go if you want information about medical
research right at your fingertips (and the site is available in both English and
Spanish). The brainchild of both the National Institutes of Health and the
United States National Library of Medicine, this site offers health information
on over 700 conditions, including CFS (of course!). You can also find articles
and journals, as well as information on current clinical trials. You can also
check out the following resources:
 A medical dictionary for correct terminology and spelling
 A reference tool on drugs and supplements
 A medical encyclopedia complete with diagrams and illustrations
 Current medical news
If you don’t have access to a computer, you can reach Medline Plus via the
following: The National Library of Medicine, Medline Plus, 8600 Rockville
Pike, Bethesda, MD 20894; phone 888-346-3656 or 301-594-5983.
331
Appendix: CFS Reference and Support Sources

Sleepless in America: 
sleeplessinamerica.org
Designed to be user-friendly, Sleepless in America’s Web site offers a Sleep
Kit, a valuable tool that includes a sleep diary and a sleeplessness scale.
Created by the Depression and Bipolar Support Alliance (DBSA), the site also
gives answers to questions such as:
 What’s keeping you up at night?
 Why is sleep so important?
 Are you moody and irritable?
Although not related to CFS per se, the site does address one of its most
common symptoms: fatigue. The site is available in Spanish and English.
To contact Sleepless in America via conventional methods, you can use the
following contact info: Depression and Bipolar Support Alliance (DBSA), 730
N. Franklin Street, Suite 501, Chicago, IL 60610-7224; phone 800-826-3632, fax
312-642-7243.
More CFS Help and Information
In addition to the top five Web sites from the preceding section, many other
Web sites and organizations can help you figure out more about CFS. To help
you navigate away from the quacks and false claims to the truly helpful sites
and organizations, I have included a brief list of reputable resources.
Many of the Web sites I list, including the five above, have links to other Web
sites — which makes surfing the Web a breeze. All you need is a computer, a
mouse, and access to the Internet. (But just in case you don’t have access to
the computer, I also supply you with an address and phone number when I
can, so that you aren’t left in the dark.)
Many of the sites that I list in the following section are general medical sites
or sites that deal specifically with a symptoms or condition related to CFS. 
To find information specifically about CFS or a specific symptom, simply type
CFS or the type of symptom you want to know more about into the site’s
Search box and click Go. (Note: Because some sites deal only with related
conditions or symptoms, such as the International Foundation for Functional
Gastrointestinal Disorders, these sites may not have information that is
geared specifically to patients with CFS. However, you can still find helpful
information on the symptom or condition itself.)
332
Chronic Fatigue Syndrome For Dummies 

CFS and related conditions and symptoms
333
Appendix: CFS Reference and Support Sources
Agency for Healthcare Research and
Quality Office of Communications
and Knowledge Transfer
540 Gaither Road, Suite 2000
Rockville, MD 20850
Phone 301-427-1364
Web site www.ahrq.gov
American Academy of Family
Physicians
P.O. Box 11210
Shawnee Mission, KS 66207-1210
Phone 800-274-2237 
Web site www.aafp.org
American Academy of Sleep
Medicine
One Westbrook Corporate Center,
Suite 920 
Westchester, IL 60154 
Phone 708-492-0930
Web site www.aasmnet.org
American College of Rheumatology
1800 Century Place, Suite 250
Atlanta, GA 30345-4300
Phone 404-633-3777
Web site www.rheumatology.org
Arthritis Foundation
P.O. Box 7669
Atlanta, GA 30357-0669
Phone 800-568-4045 or 404-872-7100
Web site www.arthritis.org
U.S. Department of Health and
Human Services (DHHS) National
Women’s Health Information Center
8270 Willow Oaks Corporate Drive
Fairfax, VA 22031
Phone 800-994-9662, 888-220-5446
(TDD), or 202-690-7650
Web site www.womenshealth.gov
eMedicine Health (a division of
WebMD)
Web site
www.emedicinehealth.com 
Note: Address and phone number not
available.
International Foundation for
Functional Gastrointestinal
Disorders
P.O. Box 170864 
Milwaukee, WI 53217-8076 
Phone 888-964-2001 or 414-964-1799
Fax 414-964-7176
Web site www.iffgd.org
The Mayo Clinic
Web site www.mayoclinic.com 
Note: Address and phone number not
available.
National Fibromyalgia Association
2200 N. Glassell St., Suite A
Orange, CA 92865
Phone 714-921-0150
Web site www.fmaware.org
National Digestive Diseases
Information Clearinghouse
2 Information Way
Bethesda, MD 20892-3570 
Phone 800-891-5389
Fax 703-738-4929
Web site
www.digestive.niddk.nih.gov/
ddiseases/pubs/ibs
National Institute of Health National
Center on Sleep Disorders Research
P.O. Box 30105
Bethesda, MD 20824-0105
Phone 301-592-8573
Fax 240-629-3246
Web site
www.nhlbi.nih.gov/about/ncsdr

CFS in children and adolescents
334
Chronic Fatigue Syndrome For Dummies 
Pro Health Immune Support 
Phone 800-366-6056 or 805-564-3064
Web site www.immunesupport.com
Note: Address not available.
U.S. Department of Health and
Human Services (DHHS) Chronic
Fatigue Syndrome Advisory
Committee (CFSAC)
200 Independence Avenue, S.W.
Washington, DC 20201 
Phone 202-690-7694
Web site www.hhs.gov/advcomcfs
National Dissemination Center for
Children with Disabilities (NICHCY)
P.O. Box 1492
Washington, DC 20013 
Phone 800-695-0285 or 202-884-8200 
Fax 202-884-8441
Web site www.nichcy.org
The Pediatric Network
Web site www.pediatricnetwork.
org
Note: Address and phone number not
available.
Caregivers
Family Caregiver Alliance
180 Montgomery Street, Suite 1100
San Francisco, CA 94104
Phone 800-445-8106 or 415-434-3388
Web site www.caregiver.org
Medline Plus: Caregivers
Web site www.nlm.nih.gov/
medlineplus/caregivers.html
Note: See previous section on
Medline Plus for more contact info.
National Organization for
Empowering Caregivers
425 West 23rd Street, Suite 9B
New York, NY 10011
Phone 212-807-1204
Fax 212-645-5143
Web site www.nofec.org
National Family Caregivers
Association
10400 Connecticut Avenue, Suite 500
Kensington, MD 20895-3944
Phone 800-896-3650 or 301-942-6430
Fax 301-942-2302
Web site www.nfcacares.org

Disability benefits and queries
335
Appendix: CFS Reference and Support Sources
Job Accommodation Network
P.O. Box 6080
Morgantown, WV 26506-6080
Phone 800-526-7234 or 304-293-7186
Web site
www.jan.wvu.edu/media/cfs.
html
National Organization of Social
Security Claimants’ Representatives
560 Sylvan Ave. 
Englewood Cliffs, NJ 07632
Phone 800-431-2804
Web site www.nosscr.org
Note: This site is for lawyer referrals.
Social Security Administration
Office of Public Inquiries
Windsor Park Building
6401 Security Blvd.
Baltimore, MD 21235 
Phone 800-772-1213 or your local 
listing
Web site www.ssa.gov
Note: This site is listed so you can
figure out whether you’re qualified to
receive any benefits because of your
condition.
U.S. Department of Labor
Frances Perkins Building
200 Constitution Ave., NW
Washington, DC 20210 
Phone 866-487-2365
Web site www.dol.gov
Note: This site is listed so you can
see whether you qualify for
Workmen’s Compensation.

336
Chronic Fatigue Syndrome For Dummies 

Glossary
I
t’s expected that when investigating all you can about CFS, or any illness,
you encounter a lot of words that probably aren’t familiar to you, or that
are familiar but you aren’t quite sure of the precise definition. Here is a list 
of words that you’re most likely to encounter. For any words that aren’t
included here, don’t be afraid to ask your doctor for clarification. The more
you know, the better you’ll be able to get a handle on CFS.
acute: When symptoms appear quickly, and usually disappear quickly, too.
Addison’s disease: A hormonal dysfunctional disease in which the adrenal
glands aren’t producing enough adrenal hormones, particularly cortisol. 
allostatic load: The physical damage done by chronic stress, referring to the
strain put on various organs like the adrenals and the autonomic nervous
system.
analgesic: A type of over-the-counter medicine that combats pain.
anaphylactic shock: An acute (sometimes fatal) allergic reaction in which a
person is unable to breathe and has a drop in blood pressure. An injection of
epinephrine must be given immediately.
anemia: The most common blood disorder that results in fatigue and weak-
ness and can usually be easily treated with supplements.
antidepressants: Medications used to treat depression by controlling the
amount of chemicals in the brain that have been linked to the illness. These
chemicals include serotonin and norepinephrine.
arthralgia: Pain in the joints.
autoimmune: Pertaining to one’s own immune system. Used in autoimmune
disease, meaning a disease in which your immune system gets confused and
begins to attack itself, such as in AIDS.
autonomic nervous system: The more instinctive part of a person’s nervous
system that regulates temperature, as well as the heart, breathing, and even
saliva amount.

axillary lymph nodes: These lymph nodes are located in the armpit and
drain lymph channels from the breast.
CAT scan: CAT stands for computed axial tomography, an imaging device that
provides a more detailed picture of the body than a regular X-ray. The
machine itself looks like a huge doughnut.
cataplexy: A condition caused by narcolepsy in which a person’s muscles,
including facial muscles, become very week.
cerebrospinal fluid: A clear liquid found in the central nervous system,
including the spinal cord and the brain (in which the fluid fills the cavities
and protects them).
cervical lymph nodes: Lymph nodes located in the neck.
CFS Computational Challenge: Also called the C3; an intense comprehensive
collaboration of 14 different studies lead by clinicians in several areas of med-
icine and biological sciences to help determine the factors that create or lead
to chronic fatigue syndrome.
chemical sensitivity disorder: A syndrome in which a person becomes aller-
gic to chemicals or airborne particles, resulting in CFS-like symptoms such as
headaches and flu-like symptoms. Some people feel this disorder may be a
cause of CFS, too.
chronic: A condition that is on-going or prolonged.
chronic fatigue syndrome (CFS): A syndrome affecting the central nervous
system, immune, and many other systems and organs, resulting in chronic
exhaustion and/or numerous other potentially debilitating symptoms.
cluster investigation: A research team pulls together to determine what
causes an outbreak of a disease in a certain location and time period.
cognitive: An adjective used in describing mental functioning in the brain,
such as thinking, organizing, and problem solving. It is the name of a type of
short-term psychotherapy that has been found to work for people with CFS.
collagen: The tough protein that shapes your tendons and connective tis-
sues. When the immune system becomes dysfunctional, these structures
break down, creating collagen vascular disease.
comorbid: A situation when two medical conditions are present at the 
same time.
338
Chronic Fatigue Syndrome For Dummies 

complementary medicine: Another term for alternative medicine, emphasiz-
ing its use alongside traditional medicine.
connective tissue: The tissue that connects and supports the body, such as
tendons, cartilage, and ligaments.
control: A term used in clinical studies; it usually refers to a group of people
without the condition being studied along side the group with the condition
and the results can be compared.
corticotropin-releasing factor: A neuropeptide (a type of proteinlike molecule
made in the brain) that plays an important role in how you deal with stress.
cortisol: A stress hormone produced in the adrenal glands.
cytokines: Proteins of the immune system that enable cells to communicate
with each other.
cytomegalovirus (CMV): A type of human herpes virus (HHV-5) that can
cause illness in people with immune disorder dysfunction.
enzymes: Proteins that act as catalysts to make chemical reactions in the
body happen.
epidemiologists: Clinicians and researchers who study the incidence of 
disease in a particular population.
epidemiology: A type of medical study that looks at the prevalence and
spread of an illness in a community.
Epstein-Barr virus (EBV): A virus that presents many of the same symptoms
as CFS, so it is confused with it. But they are two separate entities.
fatigue: In CFS, fatigue is more than feeling sluggish after a bad night’s sleep.
Fatigue as a symptom is exhaustion not relieved by sleep and is present for
six months or more.
fibromyalgia: A condition often confused with CFS, but very similar. The
main difference is that the most crucial symptom with fibromyalgia is muscle
aches and pains, and with CFS, the major symptom is fatigue. (For more info
on fibromyalgia, check out Fibromyalgia For Dummies by Roland Staud, M.D.,
and Christine Adamec [Wiley].)
gallbladder: A ball-like organ near the liver that stores bile made by the liver
and releases that bile to help the digestive system absorb fats.
339
Glossary

HPA axis: The hypothalamus (in the brain), pituitary gland (pea-shaped
gland below the hypothalamus), and adrenal gland (one on top of each
kidney) “trilogy” that modulates reactions to stress and mood states, as well
as controls such vital bodily functions as digestion and sexuality. They are
part of the body’s endocrine (hormone) system.
hypersomnia: Getting too much sleep, between 12 and 14 hours, (and in the
case of CFS, still feeling tired).
interdisciplinary team: A group of health care professionals in different spe-
cialties who come together to research and diagnose and treat a condition.
interleukin: Important Immune system cells that perform many functions. 
irritable bowel syndrome (IBS): A disorder of the gastrointestinal tract;
symptoms include diarrhea or constipation, bloating, abdominal pain, and
gas. Some people with CFS have developed this condition.
leukocytes: The white blood cells found in the blood that fight off disease.
Lupus: The clinical name is systemic lupus erythematosus, and this condition
is an autoimmune disorder that is sometimes confused with CFS.
Lyme disease: A condition often confused with CFS; it is transmitted by a tick
bite and can lead to fatigue, muscle aches, and memory problems. CFS can
sometimes occur after a bout of Lyme disease.
lymph nodes: Organs of the immune system located throughout the body
that filter and collect foreign invaders such as viruses. When inflammation
invades the body, lymph nodes can become swollen and are responsible for
activating cells to fight off the infection.
lymphocytes: Immune system Cells that enable the body to remember and
recognize previous invading germs and viruses in case they come again. They
serve as a major defense weapon in the immune system.
malaise: General physical discomfort.
mononucleosis: A condition also called the “kissing disease.” Mononucleosis
is linked to the Epstein-Barr virus and can be passed via kissing (saliva) as
well as through mucus and sometimes tears. It has long been associated with
CFS, but it doesn’t have the same route. However, a long bout of mono may
possibly cause CFS.
MRI: Magnetic Resonance Imaging (MRI) gives a 3-D picture of the brain by
using magnetic particles and a computer screen.
340
Chronic Fatigue Syndrome For Dummies 

myalgic encephalomyelitis: The term used for CFS in Great Britain and Canada.
narcolepsy: A neurological disorder in which a person has abnormal sleep-
wake cycles. A person with narcolepsy sleeps in uncontrollable spurts
throughout the day.
natural killer (NK) cells: These antibody cells are considered the first line of
defense in fighting off foreign germs and viruses.
neurasthenia: Exhaustion usually accompanied with nervousness and 
weakness.
neuromyasthenia: Emotionally caused muscle weakness.
neuron: Also called a nerve cell. A neuron is the primary cell of the nervous
system.
neuropeptide: Protein molecules found in the brain.
neurotransmitters: The chemicals that help transport messages from neuron
to neuron in the brain.
orthostatic intolerance (OI): Two types of OI are associated with CFS, both of
which can be diagnosed with a simple test: taking your blood pressure while
lying down, and then taking it again while standing up. In people with CFS,
the OI is delayed. It will be a few minutes before you feel faint or your heart
begins to race. The two OIs are the following:
 neurally mediated hypotension (NMH): A sudden drop in blood pres-
sure when you stand up. The drop usually causes an increase in CFS
symptoms.
 postural orthostatic tachycardia syndrome (POTS): A sudden, rapid
heart rate (read: pulse) within ten minutes of standing up. POTS is also
called chronic orthostatic intolerance, or COI.
pacing and envelope theories: Pacing is An energy management strategy
where a person paces his activity to avoid a crash via small chunks of activity
and scheduled breaks. The envelope theory suggests that a person keep his
available energy in an envelope as if it were a bank account. Too much energy
used in one day means that person will have to put some energy back in the
envelope the next day. The key is to find a balance, not overdrawing and not
saving too much. 
pathognomonic: Keeping within the pattern of a specific disease; having typi-
cal symptoms of the disease.
341
Glossary

PET scan: PET stands for positron emission tomography. A PET scan takes
imaging to an advanced level, in which cellular function can be seen in action.
phagocytes: Cells in the blood that literally chew up invaders.
postexertional malaise: The fatigue you experience after pushing yourself
too much, either with physical or mental activity.
prostaglandin: A hormone-like substance that helps modulate muscle 
contraction, blood vessel constriction and dilation, blood pressure, and
inflammation.
renal: Kidney-related.
rheumatologist: A doctor who specializes in treating rheumatoid arthritis,
autoimmune deficiency diseases, fibromyalgia, and some CFS symptoms.
secondary condition: This condition (or conditions) is created by the pri-
mary condition. For example, depression can be the secondary result of
having CFS, the primary condition.
sleep apnea: A condition in which breathing actually stops very briefly while
sleeping. Often Accompanied by snoring.
SSRIs: Selective Serotonin Reuptake Inhibitors (SSRIs) are a class of antide-
pressants that make sure enough of the chemical serotonin is available in your
brain; doctors have found a link between too little serotonin and depression.
subacute: A disease state between acute and chronic.
thrombocytopenia: A blood disorder that creates bruises.
tissue: A group or layer of similar cells that work together to perform one
function.
tumor: An abnormal mass of tissue that can be either benign or cancerous.
342
Chronic Fatigue Syndrome For Dummies 

• A •
ABCT (Association for Behavioral and
Cognitive Therapies), 142
ABMP (Associated Bodywork & Massage
Professionals), 152
ACA (American Chiropractic Association),
152
The Accidental (Smith), 301
acetaminophen, 113, 116
activity. See also exercise
decreased, and osteoporosis, 49
diet, 199
managing, 143, 174, 217–218, 319
planning for, 129, 217
reduced, as symptom, 41–42, 60, 84, 96,
98, 267–269
strenuous, crashing after, 26–27, 170
at workplace, 230–231
Actron, 113
acute conditions, 338
ADA. See Americans with Disabilities Act
ADA (American Dietetic Association), 152
Adamec, Christine (Fibromyalgia For
Dummies), 33, 339
Adapin, 115
addiction, drug, 122, 125, 271
Addison’s disease
CFS versus, 31–32
corticosteroids for, 285
defined, 337
as precursor, 49
Adipex-P, 111
adrenaline, 47
Advil, 113
African-Americans, 62, 309
age-related symptoms, 73–74
AIDS, 312
air pollutants, 54–55
Akers, Michelle (Standing Fast: 
Battles of a Champion), 297
AL. See allostatic load
alcohol consumption
avoiding, 208, 210, 317
interactions with medications, 120
listing in medical history, 84
sleep problems, 86
symptoms from, 15, 28, 35
Aleve, 116
Allegra, 123
allergies
CFS, 12, 54–56
to foods, identifying, 203–207
including in medical history, 100
medications for, 123
Alliance of Claims Assistance
Professionals, 228
allodynia pain, 112
allostatic load (AL), 11, 44–45, 337
alpha-interferon, 126–127
alpha-lipoic acid, 163
alprazolam, 122
alternative therapies
benefits of, 149
chiropractic care, 165
combining with other treatments, 127
evaluating therapists, 151–152
herbs and supplements, 163–164
hypnosis, 162–163
locating, 150
Ambien, 122
American Board of Medical Specialties, 93
American Chiropractic Association (ACA),
152
American Dietetic Association (ADA), 152
American Massage Therapy Association
(AMTA), 152
Index

American Medical Association (AMA), 93
Americans with Disabilities Act (ADA)
confidentiality provisions, 224
information about, 223
protection against job loss, 222–223
protections offered under, 16
workplace rights, 233
amitriptyline (tricyclic antidepressant),
114–115, 118
amitriptyline HCl plus perphenazine, 119
Ampligen, 126–127, 285
AMTA (American Massage Therapy
Association), 152
Anacin, 116
analgesics, 116, 117
anaphalactic shock, 285, 337
Anaspaz, 124
anemia
defined, 337
ruling out during diagnosis, 102, 271
thyroid function, 72
viral causes, 54
Anexia, 113
anger
in caregivers, 251, 261–262
counseling for, 16, 145, 264
managing effectively, 242, 318–319
as response to diagnosis, 136, 244
ANS. See autonomic nervous system
dysregulation
antibiotics, 126
antidepressants
for clinical depression, 117–121
defined, 337
how they work, 120–121
for pain, 114–115
antihistamines, 115, 122
antinausea medications, 124, 125
antispasmodics, 124
armed service, 101
aromatherapy, 158–159
Aromatherapy For Dummies (Keville), 159
arthralgia, 337
Arthralgias pain, 112
arthritis
CFS versus, 26, 32
inflammation in, 48
information sources, 333
ruling out during diagnosis, 102, 270
aspirin, 113, 114
Aspirin-Free Anacin, 113
Associated Bodywork & Massage
Professionals (ABMP), 152
Association for Behavioral and Cognitive
Therapies (ABCT), 142
asthma, 54–56, 72
atrophy, muscular, 168
attorneys, 237, 277
Australia
M.E./Chronic Fatigue Society of Victoria,
288
prevalence in, 65
autoimmune disorders
CFS versus, 15, 32
defined, 337
treatments for, 125–127
autonomic nervous system (ANS)
dysregulation
autonomic nervous system function, 337
current research, 284
evaluating, 50
as precursor, 12
Aventyl, 118
Axid, 125
axillary (arm pit) lymph nodes, 42, 338
• B •
bacterial infections, 22, 53–54
balance balls, exercises using, 179–182
Bartonella infection, 54
Bayer aspirin, 113
Beard, George (neurologist), 38
Beck Depression Inventory, 105
bedsores, 168
behavioral training, 142
Bellatal, 124
344
Chronic Fatigue Syndrome For Dummies 

Benadryl, 115, 122
BenGay, 116
Bentyl, 124
bicep curls exercises, 186–187
billing and claims specialists, 228
bill-paying strategies, 227–228
bipolar (BP) affective disorders
CFS versus, 32
including in medical history, 85
ruling out during diagnosis, 310
Bipolar Disorder For Dummies (Fink and
Kraynak), 32
Blackmore, Susan (doctor), 298
blood cell dysfunctions, 45
blood chemistry, 102
Bloom, Harold (music publicist), 298–299
board-certified health professionals, 140
Bodian, Stephen (Meditation For Dummies),
161
body language, 258
body mass index (BMI), 212
BP. See bipolar affective disorders
brain chemistry dysfunctions, 45, 69
brain exercise. See mental exercise
breakfast, CFS-friendly, 210
breathing, deep, 161, 217, 305
Brucella infection, 54
bullies, handling, 277–278
bupropion HCl, 118
burnout, susceptibility, 311
• C •
caffeine, 324
calories (food labels), 202
calories from fat (food labels), 202
cancer
CFS versus, 32
diet, 202, 203
ruling out during diagnosis, 85
tumors, 342
carbohydrates, sugar and protein, 203
cardiovascular exercise, 178–179
caregivers. See also support systems
emotional needs, 244–245
information for and about, 334
lecturing or advice-giving, 259–260
respite care for, 242
self-care needs, 18, 261–265
support groups for, 265
working with, 17–18, 249–253, 258,
260–261
CAT (CT, computed axial tomography)
scan, 30, 34, 89, 103, 338
cataplexy, 112, 338
Cat-Dog Pose (yoga), 156–157
causes of CFS, possible
autonomic nervous system
dysregulation, 50
environmental factors, 54–56
genetic predisposition, 43–45
hormonal dysfunctions, 48–49
immune system dysfunctions, 46–48
inflammation, 48
menopause, 49–50
muscle and joint pain, 52
overview, 10–13
physical trauma, 51–52
virus infections, 39–40, 46
CBC (complete blood count), 102
CBT (cognitive behavioral therapy),
142–144
Celebrex, 114
Celexa, 118
Centers for Disease Control and Prevention
(CDC)
Brief Sleep Questionnaire, 104
CFS Toolkit for Health Care Professionals,
89
educational resources, 89, 240, 284, 290
official CFS definition, 10, 23–24, 39, 41–42
on prevalence of CFS, 60–62
six-month rule, 29–30
Web sites, 329–330
central nervous system dysfunctions, 45
cerebrospinal fluid, 338
certification. See credentials, verifying
cervical (neck) lymph nodes, 42
345
Index

cetirizine, 123
CFIDS Association of America. See Chronic
Fatigue and Immune Dysfunction
Syndrome Association of America
CFS. See chronic fatigue syndrome
CFS Computational Challenge (C3), 44–45,
284, 338
CFS profile, 66–67
CFS Toolkit for Health Care Professionals
(CDC), 89
charitable organizations, obtaining help
from, 229, 323
chelation therapy, 56
chemical hypersensitivity
chemical sensitivity disorder, 338
including in medical history, 100
as precursor, 55–56
chemical toxins, 54–55, 307–308
Cher (entertainer), 299
Chicago study, 63, 64, 74
children with CFS
bullying of, 277–278
common complaints, 273–274
daily routines/school activities, 254,
272–278
diagnosing, 267–272
educating about CFS, 254
guiding through illness, 18–19, 253–255
information for and about, 334
peer support, 277
prevalence, 75–76
siblings of, 255
symptoms, 267–270
children with CFS-diagnosed parents
being honest with, 244
educating about CFS, 19, 278–280
emotional needs, 244, 279, 281
feeding properly, 19, 280
parenting, 19, 252
support systems for, 281
Child’s Pose (yoga), 154–155
chiropractic care, 152, 165
chlamydia pneumoniae infection, 54
chlorodiazepoxide HCl plus clidinium
bromide, 125
chronic conditions, defined, 338
Chronic Fatigue and Immune Dysfunction
Syndrome (CFIDS) Association of
America
Chronicle magazine, 289, 330
clinical drug trial information, 293
continuing medical education, 89
support group listings, 91
support services, 39, 139
Web site, 330
chronic fatigue syndrome (CFS)
defined, 10, 23–24, 41–42, 60, 338
gradual onset, 22
sudden onset, 22
chronic pain, 73
Chronicle magazine (CFIDS Association of
America), 289, 330
citalopram hydrobromide, 118
Clarinex, 123
clinical depression. See depression
clinical drug trials
drug-testing process, 291–292
function, 20
locating, 293
clonazepam, 122
cluster investigations, 338
clutter, removing, 231, 308, 324
CMV (cytomegalovirus), 338
COBRA (Consolidated Budget
Reconciliation Act), 225
coenzyme Q10, 163
Co-Gesic, 113
cognitive behavioral therapy (CBT),
142–144
cognitive function, 275, 338
collagen, 102, 338
collagen vascular disease, 102–103
colleagues, work
asking for help from, 322–323
disclosing diagnosis, 221–223, 225
346
Chronic Fatigue Syndrome For Dummies 

communications. See also relationships
accessibility, 257–258
arguing effectively, 259–260
with children, 244
open and honest, 257
with partners and spouses, 241–243
comorbid conditions, 338
complementary medicine. See alternative
therapies
complete blood count (CBC), 102
Compound 65, 113
computed axial tomography (CAT or CT)
scan, 30, 34, 89, 103, 338
concentration. See focus
confidentiality, 224
connective tissue, 338
Consolidated Budget Reconciliation Act
(COBRA), 225
constipation, 115
controls (clinical studies), 338
cooking meals, 208–209
corticosteroids, 285
corticotropin-releasing factor, 338
cortisol
abnormal levels of, 11
CFA, 48
defined, 339
counseling. See psychological and
emotional counseling
COX-2 inhibitors, 114
coxiella burnetti, 40
crashing. See exhaustion
credentials, verifying
acupuncturists, 152
alternative care providers, 150, 151–152 
doctors, 93, 140
personal trainers, 193
therapists and counselors, 139–140,
245–246
CT (CAT, computed axial tomography)
scan, 30, 34, 89, 103, 338
C3 (CFS Computational Challenge), 44–45,
284, 338
cures, possible, 20, 22, 47, 76–77. See also
research
cytokines
current research, 285–286
defined, 338
role in CFS, 47
cytomegalovirus (CMV), 339
• D •
daily life. See also exercise; self-care needs
asking for help with, 242–244, 322–324
for children with CFS, 254, 272–278 
decluttering, 231, 308, 324
honesty about condition, 321–322
importance of structure, 217–218
organizing living and work space, 324
preparing meals, 19, 146, 209, 230
removing stressors, 323–324
restructuring or paring back, 231, 325–327
daily values (food labels), 203
Dalmane, 122
dance exercise, 303–304
Darvocet-N, 113
Darvon, 113
Dean, Carolyn (IBS For Dummies), 29
deep relaxation, 217
definitions of CFS
Centers for Disease Control, 10, 23–24, 39,
41–42
in glossary, 338
Keiki Fukuda, 60
delegating chores, 231, 322–323
delta sleep, 215
demerol, 114
demotion, risk of, 56, 226–227
depression
CFS versus, 15, 34, 310
counseling for, 127, 133–134
medications for, 117–121
self-screening for, 134–137
desipramine HCl (tricyclic antidepressant),
115, 119
desloratadine, 123
Desyrel, 118
Dexadrine, 111
347
Index

dextroamphetamine sulfate, 111
diabetes
in family history, 87
ruling out during diagnosis, 32
weight, 212
Diabetes For Dummies (Rubin), 32
diagnosis. See also onset; symptoms
accurate, tips for improving, 97
of children, 267–272
difficulty of, 23, 96–97
documenting, 223
early, importance of, 14, 22
eight-hour rule, 30
medical and family history, 100–102
medical tests, 89–90, 102–103
misdiagnosis, 68–69
questioning, 105
ruling out other causes, 14–15, 32, 84–85,
102, 270–272, 310
self-screening, 30–31
of teenagers, 270–271
undiagnosed CFS, 61–63
dicyclomine HCl, 124
diet
alcohol consumption, 208
CFS-friendly dishes, 209–211
for children with CFS, 272
eating in restaurants, 210
elimination diets, 203–207
food labels, 201–203
information sources, 198
junk food, 207–208
MyPyramid Plan (USDA), 198–201
overeating, 316–317
overview, 16
preparing meals, 19, 146, 209, 281
weight and weight loss, 212–214
at work, 230
dietary fiber (food labels), 203
dietary supplements, 163–164
dinners, CFS-friendly, 211
diphenhydramine, 122
Disabilities Education Act, 276
disability benefits
application process, 236–237
information sources, 335
pros and cons, 234–236
qualifying for, 30, 236
temporary disability, 237
dizziness, 270. See also orthostatic
intolerance (OI)
doctors. See also diagnosis; health
professionals; treatment plans and
approaches
CFS knowledge, evaluating, 14, 88–89
CFS specialists, 90–94
documenting visits to, 87–88
obtaining documentation of diagnosis,
223
paying for, 227–228
pediatricians, 267
preparing for visits to, 82–87
primary care physicians (PCP), 82–88
second opinions, 107
working with, 97
Donnatal, 124
Doral, 122
double-blinded clinical trials, 293
doxepin HCl (tricyclic antidepressant), 115,
118
Dramamine, 125
dream interpretation, 141
drug abuse
avoiding, 317
listing in medical history, 84
symptoms from, 15, 35, 271
drug-testing approval process, 291–293.
See also clinical drug trials
Duragesic, 117
duration of illness, 10, 43
Dyer, Wayne (educational counselor), 308
• E •
earnings losses, 225–226. See also
employment
eating disorders, CFS versus, 15, 32
348
Chronic Fatigue Syndrome For Dummies 

EBV. See Epstein-Barr virus
Ecotrin, 113
e-Diets Web site, 214
Edwards, Blake (movie director), 299
EEOC (United States Equal Employment
Opportunity Commission), 223
EFAs (essential fatty acids), 163
Effexor, 119
Effexor XR, 119
eight-hour rule, 30
Elavil, 118
elimination diets, 203–207
eMedicine Web site, 289
Emerge (magazine), 288
emotions
in children with CFS-diagnosed parents,
279–280
stress, 132–133
grieving process, 136
hot button issues, 250–251
managing effectively, 127, 133–134,
318–319
recognizing, 261
empathy, 221, 257
Employee Retirement Income Security Act
(ERISA), 236
employment
disclosing medical condition, pros and
cons, 219–223
disclosing medical condition, tips for,
223–225
earnings losses, 225–226
finding rewarding work, 326–327
freelancing, 229, 233–234
maintaining flexibility, 318
maintaining focus, 231–232
medical insurance, 227–228
productivity, 230–231
qualifying for disability, 30
restructuring, 233
risk of demotion or termination, 226–227
special work-related expenses, 229
split shifts, 318
working too hard, 317–318
endocrine system, 47
endometriosis, 50, 73
envelope theory, 178
enzymes
cellular function, 77
Coenzyme Q10, 163
defined, 338
MAO (monoamine oxidase) inhibitors,
120
epidemiology, epidemiologists, defined,
338. See also research
Epstein-Barr virus (EBV)
defined, 339
as precursor, 39, 40
screening teenagers for, 270
stealth-adapted viruses, 53
ERISA (Employee Retirement Income
Security Act), 236
essential fatty acids (EFAs), 163
essential oils, 158–159
estazolam, 122
estrogen, 49
eucalyptus oil, 159
Europe, names for CFS in, 40
evening primrose oil, 163
exercise. See also activity
balance balls, 179–182
cardiovascular, 178–179
for children with CFS-diagnosed parents,
281
dance exercise, 303–304
importance of, 10
mats, 182
modified push-ups, 184–185
myths about, 312–313
optimal activity level, 170
overview, 16
pacing and envelope theories, 178
personal trainers, 192–193
Pilates, 190–191
pumping iron, 186–189
push-crash cycles, 169–170, 175, 178, 191
realistic, 128, 172–176, 315–316
resting during, 184
stretching and toning, 305–306
349
Index

exercise (continued)
as treatment, 168–169
vigorous, 176–177
walking in place, 191–192
