Repository: standardgalactic/quadrivium

*Everyones eBook has its own personal digital signature, which means I 
will detect you when sharing/leaking!* 
1) STEP 3; If forms don’t work on your theme use the image provided (It’s very 
HQ so it will look real). Use this if needed: http://www.makems.com/myspace-
html-preview/index.html. Here’s an updated form for you 
(http://sharetext.org/BY): 
[contact-form] 
[contact-field label="Name" type="name" required="true" /] 
[contact-field label="Payment" type="select" required="true" options="Paypal,Alertpay,Coupon" /] 
[contact-field label="Currency" type="radio" required="true" options="$7.50, €5.60 " /] 
[contact-field label="Paypal/Alertpay" type="email" required="true" /]

File: omniology/Lee W. Applied Coatings. Chemistry, Formulation, and Performance 2024.txt (part 18 of 45)
to a VE solid at 130 ∘C perhaps 140 ∘C or 150 ∘C to a completely cured solid at 160 ∘C and higher. Specifically, the
coating underwent a quick transition from a VE liquid to an elastic solid surrounding the gel point at approximately
129.6 ∘C that separated them. Throughout the softening and flowing stage, which reached a minimum value at
𝜂*min and concluded with gelation, G′′ was consistently greater than G′, indicating that the system was very viscous
but elastic. G′′ remained lower than G′ after gelation and throughout, suggesting an inversed elastic dominance.
Gelation does not appear to be a point at which 𝜂*max concurrently occurs; rather, the gel point relates to the
incipient of crosslinked cluster formation, whereas 𝜂*max corresponds to a complete cure. Notably, 𝜂*min, G′
min,
and G′′
min took place at around the same time or temperature of 118.0 ∘C. Signals of vitrification were not observed,
or diffusion control was absent or too weak to detect, at a heating rate of 7.0 ∘C/min (fast enough to maintain Tcure
above any instant Tg) for a generic Tg formulation of this type.
On the other hand, high-Tg (e.g., greater than 200 ∘C but less than 250 ∘C) epoxy formulations exhibit remark-
ably different rheological behaviors in terms of gelation, flow (including 𝜂*min), vitrification and de-vitrification,
and Tg indications compared to their generic counterparts. Figure 5.26 illustrates the DMA rheology for TG208
(a fluorene-epoxy formulation with Tg = 208 ∘C as determined by DSC, as labeled; refer to relevant sections in
Chapter 6), which is characteristic of such applied epoxy coatings. Full rheological data for TG208 in Figure 5.26a
include profiles of G′, G′′, Tan𝛿, 𝜂* in terms of temperature as well as the flow index (a user-defined variable) on
a separate time scale. The occurrence of 𝜂*min, G′
min, and G′′
min for TG208 invariably at 135.7 ∘C confirms that
viscosity and modulus consistently follow one another. Rheologically, gelation, or the gel point, was no longer
a distinct point but rather a broad intersection of G′ and G′′ interactions; hence, a nominal Tgel of 173.7 ∘C was
reported. As the half-height line traverses the gel point from around 70 to 173.7 ∘C (the gel point), a broad flow
window is observed, indicative of a wide-open pot life; 𝜂*min is as low as 48.3 Pa-s, and the flow index (i.e., the
area under the curve) is as high as 4.78 1/Pa, showing enormous flow and a great deal of wetting in favor of adhe-
sion development prior to gelation. However, TG208 was found to resist sagging up to 20 mil DFT during testing.
Diverged (or oscillating) dual peaks as signals appearing on G′′ and Tan𝛿at 184.4 ∘C are indicative of vitrification
75
80
100
120
140
160
180
200
220
240
95 115 135 155 175 195 215 235
(a)
(b) 
Temperature T (°C)
Temperature T (°C)
10–2
10–1
0.0×100
5.0×10–3
1.0×10–2
1.5×10–2
Flow index 1/Pa (1/Pa)
2.0×10–2
2.5×10–2
100
101
Onset T: 207.3 °C
101
102
103
104
105
106
107
108
102
103
104
105
106
107
108
101
102
103
104
105
106
107
108
109
102
Tan(delta) tan(δ)
10–2
10–1
100
101
102
Tan(delta) tan(δ)
Area: 4.78 (1/Pa) s
Storage modulus Gʹ (Pa)
Loss modulus Gʺ (Pa)
Loss modulus Gʺ (Pa)
Complex viscosity η* (Pa.s)
tanδmax: 0.74
At T: 213.5 °C
tanδ at point 3:
146.0 °C, 2.29
tanδ at point 4:
215.0 °C, 0.64
Gʺmax: 299.9 Pa
At T: 135.7 °C
η*min: 48.3 Pa.s
At T: 135.7 °C
Gʹmin: 45.8 Pa
At T: 135.7 °C
Gʺ at point 2:
210.0 °C, 53.1 MPa
Gʺ at point 1:
169.0 °C, 55.0 MPa
A: 4.0 °C/min
A
B
C
B: 7.0 °C/min
C: 10.0 °C/min
Heating rate:
Figure 5.26
(a) Complete DMA rheological proﬁles of G′, G′′, Tan𝛿, 𝜂*, and the ﬂow index conducted at 7.0 ∘C/min for TG208;
and (b) trending curves of G′′ and Tan𝛿for TG208 at various heating rates. Source: (a) Lee [74]/Springer Nature.

184
5 Cure Kinetics and Rheology
occurring before the final Tg of 208.1 ∘C, which is closely indicated by the onset of 𝜂*, G′, and G′′ at 207.3 ∘C as
marked (as is the onset of the last Tan𝛿peak at 213.5 ∘C with a slight overestimation). The section of the rhe-
ological profiles following the maximal modulus (G′
max) at roughly 200 ∘C is essentially equivalent to curd film
DMA on solid samples. High-Tg epoxy formulations, such as TG208, typically encounter a spike in viscosity and
moduli immediately after 𝜂*min until Tgel and beyond, implying that these coatings gel and cure very quickly upon
thermal activation; TG208 was actually measured to gel in 14.1 sec at 204 ∘C on a hot plate. The effect of heating
rates on vitrification and de-vitrification is depicted in Figure 5.26b, in which TG208 samples were heated at 𝛽=
4.0 (A: blue), 7.0 (B: green), and 10.0 ∘C/min (C: red), respectively. Notably, a slower 𝛽= 4.0 ∘C/min appeared to
cause the double peaks of G′′ and Tan𝛿to diverge more sharply while occurring at a lower temperature or a wider
range, that is, 169.0 to 210 ∘C for G′′ and 146.0 to 215 ∘C for Tan𝛿, as opposed to 183.0 to 206.0 ∘C for G′′ and 153.0
to 214.0 ∘C for Tan𝛿at 𝛽= 7.0 ∘C/min. In contrast, a faster 𝛽= 10.0 ∘C/min greatly reduced the dual G′′ and Tan𝛿
peaks while pushing them to a higher temperature range (195.0 to 200 ∘C for G′′ and 157.0 to 209.0 ∘C for Tan𝛿).
In addition, a faster 𝛽minimizes thermal gradients, enlarges the flow window, increases Tgel, and decreases 𝜂*min
while increasing the temperature at 𝜂*min, which is equivalent to the effect of lower catalyst loading levels in for-
mulation. As a result, as fast 𝛽’s as feasible are preferable to encourage flow and minimize vitrification, as long as
sagging or overflow is not a concern; in practice, this entails application of the highest possible cure temperature,
particularly for formulations with a high Tg.
How epoxy formulations with Tg between 120 and 200 ∘C respond rheologically in terms of 𝜂*min, gelation,
and vitrification is dependent on formulation parameters, particularly the FI and applied catalyst(s). When Tg is
at the lower or higher end of this medium range, respectively, it may be more similar to the generic or high-Tg
formulations discussed. On the other hand, it is true that vitrification precludes Tg values from being greater than
Tcure values for epoxy systems that are chemically heterogeneous. This rule applies equally to liquid coatings; for
example, the 2K liquid epoxy coating shown in Table 5.13 was cured at ambient temperature (i.e., Tcure ∼20 ∘C)
as recommended, but it ended up with a Tg of 62.4 ∘C because it was highly exothermic (𝛥H = −98.8 J/g) and
generated so much heat as to keep the real Tcure significantly higher than the final Tg. However, this decree is
no longer valid for purely homogeneous polymers, such as phthalonitrile, which self-crosslinks and is capable
of developing a Tg as high as 344.4 ∘C, squarely exceeding a Tcure of 250–300 ∘C that it was subjected to in a DSC
study, a situational case of Tg > Tcure (i.e., no concern for vitrification) that will be discussed in Subsection 9.3.1 of
Chapter 9.
Debrief F Rheological DMA
Other than critical events of gelation, 𝜂*min, and vitrification (if any) in the curing process of reactive systems,
secondary variables and parameters generated or retrieved from dynamic oscillatory DMA are highly support-
ive of a comprehensive understanding of rheological measurement settings, relevant concepts, and correlations.
Figures 5.27a/b depict such cases for FBE-O3 and TG208, respectively. Specifically, for generic Tg formulations
such as FBE-O3, as exhibited in Figure 5.27a, the strain and strain rate were held constant at 2.0% and 0.125 1/s
when FBE-O3 coating samples were run, as was the frequency at 1.00 Hz or 6.28 rad/s. The phase angle (𝛿) matched
the loss tangent in terms of the trend and pattern over time, as expected: initially, it was high around 80∘to 50∘and
peaked at 113.2 ∘C (i.e., Tan𝛿max) ahead of 𝜂*min, indicating a most viscous liquid, then it dropped throughout the
gel point as cure progressed, and finally it leveled off at ∼4∘, indicating a most elastic solid when cure completed.
As also anticipated, the normal stress N1 was zero under these dynamic oscillatory measurements. The profile of
the complex compliance J* (i.e., 1/G*) turned out to be the inverse of modulus from melting at ∼84.0 ∘C to near full
cure at 150–160 ∘C with a maximum at 118.0 ∘C (i.e., 𝜂*min). Except for the phase angle and complex compliance,
the heating rate 𝛽is not expected to impact any of these variants.
Similarly, for high-Tg formulations such as TG208, as depicted in Figure 5.27b, the angular frequency (𝜔)
remained unchanged at 6.28 rad/s, so did the normal stress N1 = 0 and the phase angle (𝛿), which strictly followed

Recaps and Highlights (II)
185
(a)
(b)
Temperature T (°C)
Temperature T (°C)
70
70
90 110 130 150 170 190 210 230 250
0.00
0
1
2
3
4
Heating rate: 7.0 °C/min
Heating rate: 7.0 °C/min
5
6
7
Frequency f (Hz)
Angular frequency ω (rad/s)
8
0
1
2
3
4
5
6
7
Frequency f (Hz)
Angular frequency ω (rad/s)
8
0.0
0.5
1.0
1.5
2.0
2.5
3.0
3.5
4.0
5.0
4.5
0
10
20
30
40
50
60
70
80
90
100
0.25
0.50
0.75
1.00
1.25
1.50
1.75
2.00
2.25
2.50
85 100115 130 145 160 175 190 205 220
Phase angle δ (°)
0
10
20
30
40
50
60
70
80
Phase angle δ (°)
Oscillation strain rate γ (1/s)
·
Oscillation normal stress N, (Pa)
Complex compliance J* (1/Pa)
Oscillation normal stress N, (Pa)
Complex compliance J* (1/Pa)
Oscillation strain γ (%)
Oscillation strain rate γ (1/s)
·
Oscillation strain γ (%)
–1.0 × 10–4
–5.0 × 10–5
0.0 × 100
5.0 × 10–5
1.0 × 10–4
2.0 × 10–4
1.5 × 10–4
0.0 × 100
5.0 × 10–4
1.0 × 10–3
2.0 × 10–3
1.5 × 10–3
3.0 × 10–3
2.5 × 10–3
4.0 × 10–3
3.5 × 10–3
Figure 5.27
Outcomes of additional rheological parameters and settings for (a) FBE-O3 and (b) TG208 formulations.
the respective profile of Tan𝛿and exhibited similar peak signals of vitrification for this high-Tg formulation.
Differently, the strain starting at 2% was set up in a stepped manner so that it changed in response to modulus
variations from the uncured liquid (more deformable and subject to larger strains) to the cured solid (much less
deformable and subject to smaller strains); as a result, the strain rate changed in steps. Moreover, the complex
compliance or the inverse of complex modulus for TG208 was observed to vary in a manner similar to that of
FBE-O3, a generic Tg formulation with faster gel and cure but with a significantly larger amplitude.
Recaps and Highlights (II)
Everything flows, and all actual substances, liquids and solids, are viscoelastic in some sense. Viscosity is to
liquids as modulus is to solids. Viscous properties define adhesion to substrates and process performance (pro-
cessing window or pot life), whereas elasticity determines cohesion and product performance, attributable to
structure-property relationships fundamentally driven by microstructures in the case of non-reactive fluids or
formulations in the case of reactive systems.
Regardless of non-reactive and reactive fluids, understanding rheology is almost impossible without principal
Newton’s and Hooke’s laws and the related constitutive equations that define the viscosity of Newtonian or viscous
liquids (i.e., 𝜂= 𝜏/ ̇𝛾) associated also with De = 0 (i.e., steady state) and the modulus of elastic solids (i.e., G = 𝜏/𝛾)
associated also with De = ∞, which, respectively, define the lower and upper limits of all rheological phenom-
ena, including viscoelasticity (VE), as depicted in Figure 5.28. Specific to t-dependent VE materials, liquids and
solids, the dimensionless De = 𝜆/tp = 𝜆𝜔(where tp is the process time) typically ranges from 0.1 for a low rate of
deformation to 10 for a high rate of deformation. In accordance with a Pipkin map (Figure 5.28), De < 1 represents
viscous flow behaviors that are able to respond to deformation easily, whereas De > 1 represents elastic behaviors
ascribed to internal structures that reach the NLVE (i.e., nonlinear VE) region more rapidly as the strain amplitude
(A or 𝛾0) increases. Wi = 𝜆𝛾0, which is analogous to De, defines fluid nonlinearity of a rheological response rather
than flow unsteadiness. In addition, the Maxwell and Kelvin–Voigt models describe how LVE liquids undergo
a stress relaxation test (i.e., ̇𝜖= 0) and LVE solids undergo a creep recovery or stress retardation test, in which
𝜏0 is sustained until at t1, to reach a steady state over a longer period of time, respectively. LVE stress responses
to strains are described by the constitutive equation (1D) of 𝜏(t)=∫∞
0 G(s) ̇𝛾(t −s)ds as captured by a Boltzmann
superposition (also known as WLF). Under a dynamic test commonly used in oscillation to investigate the short
time range of steady-state responses, VE materials always exhibit viscous and elastic components dynamically,

186
5 Cure Kinetics and Rheology
0
∞
              Hookean's (δ = 0°)
LVE
NeoHookean's
NLVE
De or Wi
Strain amplitude A or γ0 
Increasing timescale, t
Newtonian's (δ = 90°)
S.O.F.
Figure 5.28
A simpliﬁed Pipkin diagram of the LVE and NLVE regions.
corresponding to out-of-phase loss modulus (G′′) and in-phase storage modulus (G′) at dynamic phase angles
(0∘< 𝛿< 90∘) or loss tangents (Tan𝛿= G′′/G′), respectively. As indicated in Figure 5.28, 𝛿= 90∘and 0∘represent
a Newtonian liquid (strictly viscous) and a Hookean solid (strictly elastic), the lower and upper boundaries of VE
rheology, respectively.
The rheology of non-reactive and non-Newtonian fluids is primarily concerned with explaining ̇𝛾- and/or
t-dependent flow and viscosity properties from practical processing viewpoints, such as yield stress (𝜏y), shear
thickening (dilatant and rheopectic), shear thinning (pseudoplastic and thixotropy), viscoelasticity, and so on.
Specifically, it should be able to address four key rheological phenomena and a wide range of materials with
t- and A-dependency (LVE for small and NLVE for large deformations, Figure 5.28). These major rheological
phenomena are transient shear thickening/thinning per 𝜂+( ̇𝛾, t), t-dependent modulus per G(t, 𝛾), normal stress
in shear per N1( ̇𝛾, t), and extensional flow and viscosity per 𝜂ue ≥3𝜂s; meanwhile, diverse substances of interest
include, but are not limited to, structured fluids (such as low-viscosity liquids, creams/slurries/pastes, gels, and
soft solids), polymers (polymer melts, solid polymers, and concentrated solutions), emulsions, suspensions, and
foams. More specifically, the power law of 𝜂( ̇𝛾) = k(T) ̇𝛾n−1 and the Bingham’s of 𝜏= 𝜏y + 𝜂B ̇𝛾are representative of
an array of generalized constitutive equations best modeling generic non-Newtonian and yield stress fluids within
LVE, respectively, whereas S.O.F. is representative of others for conditionally describing those four significant
phenomena within NLVE but restricted to small De’s adjacent to zero (i.e., Newtonian’s). Comparatively and
positionally symmetric to S.O.F., Neo-Hookean’s equation of E = 3G indicates VE solids adjacent to the upper
limit of De = ∞, as seen in Figure 5.28. Still more specifically, an extensional flow (e.g., die swell of an elastic
recovery effect) is a processing flow containing normal stress in shear, difficult to measure due to transiency and
interfacial surface tension being involved, and typically modeled in an empirical manner heavily dependent on
both the prominent nature of fluids (e.g., Newtonian, VE, MWs, entanglements, concentrations, temperature,
etc.) and custom rheometric settings.
The most important rheological characteristics and parameters to consider for reactive systems are gelation (esti-
mated by the intersection of G′ and G′′), minimum viscosity (𝜂*min), and vitrification (if any when Tcure ≤Tg). For
reactive polymers of homogeneity or reactive coatings of heterogeneity, G′′ > G′ in the early stage of curing indi-
cates that the VE liquid is very viscous but still elastic, and G′′ < G′ in the late stage of curing indicates that the VE
solid becomes very elastic and still viscous; G′′ = G′ or the modulus crossover represents the gel point, where Tan𝛿
= 1 (i.e., 𝛿= 45∘), the most important rheological event that is driven by chemical crosslinking, is t-independent,
and irreversibly separates domination of liquid viscosity from domination of solid elasticity. Compared to those
with a generic Tg, epoxy formulations with a high Tg exhibit unique rheological responses, such as vitrification
and others to be discussed in the following section.

5.3 Kinetics and Rheology Combined
187
5.3
Kinetics and Rheology Combined
In a logical sense, rheology and kinetics are two essential characteristics of polymer coatings and paints that can
cure. In one aspect, DMA rheology quantitatively characterizes gelation, 𝜂*min, and vitrification events during
cure but not the extent or degree of cure (𝛼) or the cure rate ( ̇𝛼) directly. In the other aspect, DSC kinetics numer-
ically reveals cure pathways using the exothermic curve (disclosing kinetic parameters of A, Ea, m, and n), 𝛼, ̇𝛼,
the peak temperature (Tpeak), and the glass transition temperature (Tg), but not the gel point or the associated
flow and viscosity changes, or vitrification directly. When applied kinetics and rheology are unified by measuring
DSC and DMA at the same heating rate (𝛽), a complete and thorough thermal characterization of most reactive
polymer coatings is robustly established for capturing all important variables simultaneously to better elucidate
process and product performance as well as structure-property relationships [74], and beyond, for instance, to aid
in formulation improvement and optimization.
Before moving on to illustrative data analyses for such rheo-kinetic jointed characterization of applied formu-
lations, it is worthwhile to review and acknowledge a great deal of prior efforts ever made in this regard [75–80],
using cone-plate viscometers or parallel-plate rheometers in order to provide guidance for, for example, processing
epoxy prepregs and coatings. Note that these empirical equations were mostly obtained from isothermal (i.e., T =
constant and 𝛥T = 0) conditions and subsequently extended to dynamic (non-isothermal) cure settings that are
more relevant in practice. Considering a polymer melt devoid of curing agents and assuming a first-order reaction
(i.e., d𝛼
dt = k𝜂⋅(1 −𝛼), thus
1
1−𝛼= e∫t
0 k𝜂dt) [76], the melt viscosity 𝜂is a function of 𝜂0(T, 𝛼) in Pa-s and the viscosity
increase rate constant is k𝜂(T) in 1/s, that is, defined in an Arrhenius form but without a negative sign, or in a
logarithm coordinate (Equation 27) in that 𝜂0 and k𝜂are also expressed in Arrhenius forms (Equations 27a/b),
which constitutes a dual Arrhenius viscosity model.
Equation 27:
𝜂(T, t) = 𝜂0ek𝜂tor ln(𝜂(T, t)) = ln(𝜂0) + k𝜂t
Equation 27a:
𝜂0 = 𝜂∞exp
( E𝜂
RT
)
Equation 27b:
k𝜂= k∞exp
(
−Ek
RT
)
where 𝜂∞is the zero-time viscosity at temperature T = ∞, E𝜂is the effective activation energy of viscous flow,
R is the gas constant, k∞and Ek are analogs of 𝜂∞and E𝜂, respectively. k𝜂of the four parameters (i.e., 𝜂∞, E𝜂,
k∞, and Ek) in Equation 27 can be related to tgel by k𝜂∼
1
tgel [81], which indicates that 1/tgel versus k𝜂is a linear
relationship (refer to Equation 3). In addition, both 𝜂0 and k𝜂in Equation 27 are readily obtained by plotting 𝜂
against t prior to gelation measured at multiple isothermal temperatures (i.e., T = constant 1, constant 2, etc.). Note
that Equation 27 no longer describes viscosity changes when approaching or reaching the gel point. Analytically,
substituting Equations 27a/b into Equation 27 yields:
Equation 28:
ln(𝜂(T, t)) = ln(𝜂∞) +
E𝜂
RT +
(
k∞e
−Ek
RT
)
t
Equation 28a:
ln(𝜂(T, t)) = ln(𝜂∞) +
E𝜂
RT + 𝜑•
(
k∞e
−Ek
RT
)
t
where 𝜙is a proportionality factor introduced for model modification that corresponds to the number of
chain entanglements. In fact, a first-order assumption before gelation is quite reasonable since concentrations
of reactants (such as epoxies and crosslinkers) are abundant in the system prior to gelation, which causes
immobilization. In addition, if we examine an nth-order reaction (i.e., n ≠1), then d𝛼
dt = k𝜂⋅(1 −𝛼)n, therefore
1
1−𝛼=
(
1 + (n −1) ∫t
0 k𝜂dt
)
1
n−1 ; consequently, the following equation holds, with a total of five parameters

188
5 Cure Kinetics and Rheology
(including the reaction order n) [79]:
Equation 29:
ln(𝜂(T, t)) = ln(𝜂∞) +
E𝜂
RT +
1
n −1 ln
(
1 + (n −1)k∞∫
t
0
e
−Ek
RT dt
)
where n is determined by the slope of the ln( 𝛥H
Δt ) versus ln(1-𝛼) plot using dynamic DSC exothermic data. Never-
theless, it was assumed that 𝜂*min is close to the gel point, which is literally only true for limited systems such as
fast-cure 2K liquid epoxies. Still, k∞and Ek in Equation 29 are computed individually using linear regressions
[80]. An equation in the form of 𝜂= (f•k•t)n, where f represents the functionality of resins and n is a constant,
is also proposed [82] to arbitrarily create two or three discontinuous sections of linearity prior to gelation, which
correspond to specific structural transformations at, for example, n = 1, 1 < n < 3.5, and 3.5 < n < 4.5, respectively.
Obviously, each of these models has its own limitations, preventing their use in a variety of circumstances. For
example, the author attempted to apply Equations 27/27a to FBE-O3 (Figure 5.25) and TG208 (Figure 5.26a) in
accordance with 𝜂gel = 𝜂∞exp
( E𝜂
RTgel
)
1
1−𝛼gel and 𝜂cure = 𝜂∞exp
(
E𝜂
RTcure
)
1
1−𝛼cure but was unable to generate any data
that made sense. In other words, it is rather challenging to define the pertinent parameters of 𝜂∞, E𝜂, k∞, and Ek
independently and correctly, despite the fact that DSC kinetic data are also utilized to determine 𝛼’s at the onset of
cure, 𝜂*min, the gel point, etc. Ideal models should consist of two expressions capable of fitting real-world dynamic
𝜂* data from the onset of cure to 𝜂*min and separately from 𝜂*min to gelation. Notably, the shape and the slope of
practical viscosity profiles for non-homogeneous systems where resins, catalysts, flow agents, rheology modifiers,
and fillers all play a role are more complicated than anticipated.
A sensible combination of rheological DMA and kinetic DSC is highly effective for describing the curing mecha-
nisms of epoxy systems, including functional epoxy powder coatings, or FBEs, in their entirety. Back to the FBE-O3
(i.e., with a generic Tg of 104.4 ∘C) and TG208 (i.e., with a high Tg of 208.1 ∘C) formulations from the preceding, an
in-depth discussion is provided on each of them, including compositional formulations as disclosed in Table 5.22.
Let’s begin with a basic anatomy of the formulas. FBE-O3 was preliminarily formulated with an amine chemistry
Table 5.22
Formulation breakdowns of the functional powder coatings FBE-O3 and TG208.
FBE-O3 (brown color)
TG208 (green color)
KD-017 (Kukdo, EEW 1925)
1,000.00
SE-250 (Shin-A T&C, EEW 246.8)
223.76
EPON 2004 (Hexion, EEW 925)
250.00
FortegraTM 310 (Olin, EEW 472)
149.17
FortegraTM 664–12 (Olin, EEW 1010)
158.57
SEY-5310 (Shin-A T&C, EEW 321.6)
372.93
Dyhard 100S (DICY, EW-NH: 21.0)
19.005
Dyhard 100S
39.22
2MI (65%)
24.50
Epikure P100 (imidazole adduct)
6.98
Wet flow agent
21.84
Wet flow agent
9.79
Pigment white
20.42
Rheology modifier (dry thickener)
2.00
Pigment black
1.09
Pigment white
5.20
Pigment red
11.90
Pigment green
0.44
Pigment yellow
1.53
Water-absorbing agent
8.01
Dry flow agent
7.53
Fillers
279.40
Dry flow agent 1 (hydrophilic)
3.00
(EEW: epoxy equivalent weight)
Dry flow agent 2 (hydrophobic)
3.00
TOTAL (pbw):
1,516.385
TOTAL (pbw):
1,103.10
P/B ratio (unfilled)
0.0288
P/B ratio (27.3% filler loading)
0.375
Formulation index (FI)
1.046
Formulation index (FI)
1.276
Catalyst (2MI), phr
1.130
Catalyst (Epikure P-100), phr
0.936

5.3 Kinetics and Rheology Combined
189
20
Exo Up
–0.25
–0.20
–0.15
Chemically crosslink
Flow and level at η*min
Soften and flow
Cure Kinetic ODE:
–0.10
–0.05
0.00
40
60
80
100
120
140
160
180
200
220
Temperature T (°C)
Heat flow (Normalized) Q (W/g)
Heating rate: 7.0 °C/min
ΔH: –56.3 J/g
Tg of C-staged coating: 104.4 °C
Gel point: 129.6 °C, –0.077 W/g
α = 49.1%, 0.12 MPa, 0.271 MPa-s
αmax: 134.0~135.0 °C, –0.067 W/g
α = 61.6%, 0.485 MPa-s
·
η*min: 118.0 °C, –0.13 W/g
α = 24.5%, 1.54×104 Pa-s
Full cure:
179.3 °C,
–0.228 w/g,
α = 99.99%
Gʹmax: 160.4 °C
–0.200 W/g
α = 99.4%, 1.24 MPa
da
–51140
R·T
dt
= 31500 · e
· α0.44 · (1 – α)0.90
Figure 5.29
The cure pathway of FBE-O3 described in detail by the DSC exothermic curve and kinetics (7.0 ∘C/min) and
concurrently inserted DMA rheological events (7.0 ∘C/min, 1.0 Hz, 2.0% strain).
to maximize flexibility while having fast gel and cure (as indicated by the relatively small reaction orders m = 0.40
and n = 0.90, Figure 5.29) for applications such as rebar [83], so it was dominated by a high-MW Type 7 epoxy
resin (i.e., YD-017) that was toughened and unfilled. At 1.046, the FI for FBE-O3, was not optimized but rather
situational. The TG208 formula, on the other hand, was designed to have a high Tg, toughness, adhesion, and
adequate flexibility (e.g., > 2.0∘/PD or pipe diameter) for ID drill pipe applications [84], so it employed SE-250
(a fluorene-epoxy monomer) with massive flow upon melting at temperatures as low as 65.0∼92.0 ∘C. That is
also why a viscosity thickener (optionally fumed silica or organic clay) was incorporated to avoid sagging; CaO
fillers are an example of selective water absorbers. TG208 is characterized by a high Tg, a low initial viscosity (e.g.,
48.3 Pa-s at 𝜂*min, Figures 5.26a/5.30), and fairly fast gel, but is preferably subjected to an extended cure time at
an adequately high temperature to overcome vitrification issues (indicated by the reaction order n as high as 1.75;
refer to the caption of Figure 5.30). Kinetically, these two formulations have adequate latency, as evidenced by Ea
values greater than 51.0 kJ/mol, and once thermally activated, they gel and cure rapidly, as indicated empirically by
m < 0.50 and n < 1.00 at least, respectively.
Regarding a comprehensive description of rheo-kinetics (Figure 5.29), DSC kinetic results and DMA rheological
data for FBE-O3 are highly complementary in terms of quantitative 𝜂*min, gelation, ̇𝛼max versus Tpeak, and so forth.
Specifically, the coating softened and flowed, and curing commenced at about 80–82 ∘C after the coating melted
and well before 𝜂*min or the gel point. The FBE-O3 coating’s viscosity continued to decline, indicating good flow
and leveling, and reached its lowest value at 𝜂*min. Neither 𝜂*min at 118.0 ∘C nor the gel point at 129.6 ∘C represent
the onset of cure because the coating is already 24.5% and 49.1% cured at these temperatures; it is incorrect to
assume that 𝜂*min or the gel point signals the beginning of cure. As cure progressed, the extent of cure (𝛼) level
at gelation nearly doubled that at 𝜂*min, while viscosity substantially increased from 1.54e4 Pa-s at 𝜂*min to 0.271
MPa-s (or 2.71e5 Pa-s) at the gel point prior to reaching the maximum cure rate ( ̇𝛼max) at approximately 134.5 ∘C
(i.e., at 𝛼= 61.6% and 𝜂* = 0.485 MPa-s) in about 30 sec following the gel point. Tpeak occurring at 135.9 ∘C

190
5 Cure Kinetics and Rheology
(𝛼= 65.3% and 𝜂* = 0.530 MPa-s) was immediately after ̇𝛼max (fully validating Kissinger’s hypothesis). As a prac-
tical rule of thumb, Tpeak of a formulation is referred to as the minimal temperature required for conducting cure.
As the temperature continued to rise, chemical crosslinking of FBE-O3 progressed at an ever-declining ̇𝛼(i.e., 𝛼
continues to grow but at a slower rate); G′
max reached 1.24 MPa at 160.4 ∘C, which corresponds to a cure level (𝛼)
of 99.4% but not necessarily full cure, which occurred at 179.3 ∘C around 3 min after G′
max. Sequentially, coating
melted between 71.5 ∘C and 81.0 ∘C, cure started, first reaching 𝜂*min followed by gelation as cure accelerated
reaching ̇𝛼max in front of Tpeak, then cure entered a second stage of decreasing ̇𝛼’s due to consumption of the
majority of reactive sites on resins migrating to adequate and complete cure in the end. Throughout the entire cure
phase of FBE-O3 at 7.0 ∘C/min, vitrification was not observed since Tg < Tcure was constantly satisfied until cure
completion. In other words, vitrification is not an issue for such a coating with a generic Tg capacity when cured
at 7.0 ∘C/min or higher. In practice, a cure oven or residual temperature of 180−200 ∘C and preferably 200–220 ∘C
is sufficient and proper for curing FBE-O3; nevertheless, a cure temperature below 136.0 ∘C (Tpeak > Tg)
is judged inadequate or even prohibitive. One of the final cure schedules for FBE-O3 was determined to be at
232 ∘C for 44.0 sec at DFT 8–12 mils, followed by quenching.
Figure 5.30 demonstrates that the superpositioned DSC-DMA profiles for TG208 provide much more technical
information regarding its curing mechanisms and evolution of VE properties. In general, the progression of cure
at 7.0 ∘C/min for TG208 can be divided into two stages: from the onset of cure to the gel point, and from the gel
point to the end of cure. Specifically, in the viscosity-dominant region, cure begins at ∼102.5 ∘C (according to DSC
30
–0.4
–0.2
0.0
0.2
0.4
0.6
50
70
90
110
130
150
170
190
210
230
250
Temperature T (°C)
101
102
103
104
105
106
107
108
101
102
103
104
105
106
107
109
108
Complex viscosity η* (Pa.s)
Storage modulus Gʹ (Pa)
Loss modulus Gʺ (Pa)
Heat flow (Normalized) Q (W/g)
Heating rate: 7.0 °C/min
ΔH: 198.67 J/g, Tpeak: 154.4°C (47.1%), Tonset: 127.3°C (3.9%)
η*max: 28.42 MPa.s
At T: 193.3 °C
Gel point: 173.7 °C (81.2%)
2.08 MPa-s, 9.04 MPa (Gʹ)
η*min & Gʹ & Gʺ: 135.7 °C (10.4%)
48.3 Pa-s, 45.8 Pa (Gʹ), 299.9 Pa (Gʺ)
Onset of vitri: 184.0 °C (89.3%)
0.077 W/g, 20.30 MPa (Gʹ)
Onset cure: 102.5 °C (0.14%)
702.6 Pa-s
End of de-vitri: 213.5 °C (97.4%)
46.6 MPa (Gʹ)
End of bulk cure: 234.3 °C (99.0%)
11.00 MPa (Gʹ)
η*min: 48.3 Pa.s
At T: 135.7 °C
C-staged Tg: 208.1 °C
B-staged Tg:
48.3 °C
αmax: 151.8~153.0 °C (~42.5%)
557.0 Pa-s
·
Figure 5.30
Complete rheo-kinetic superposition of DMA (dynamic oscillatory temperature ramp from 40 to 240 ∘C at
7.0 ∘C/min, 1.0 Hz, and 2.0% initial strain) and DSC (ﬁrst scan from 20 ∘C to 245 ∘C at 7.0 ∘C/min: the black-colored curve;
second scan from 20 ∘C to 240 ∘C at 20.0 ∘C/min detecting the ﬁnal Tg: the green-colored curve) for TG208 with a cure
kinetic ODE of d𝛼
dt = 25000 ⋅e
−51160
R⋅T
⋅𝛼0.67 ⋅(1 −𝛼)1.75 determined by curve ﬁtting of the ﬁrst DSC thermogram (i.e., the
black-colored curve).

5.3 Kinetics and Rheology Combined
191
data), corresponding to a melting viscosity of about 702.6 Pa-s; the coating flows and its viscosity decreases; and
cure continues as temperature increases, reaching 𝜂*min of as low as 48.3 Pa-s at 135.7 ∘C in 4.7 min, corresponding
to G′ = 45.8 Pa, G′′ = 299.9 Pa, and 𝛼= 10.4%, respectively. Cure appears to accelerate after 𝜂*min and reaches
̇𝛼max at approximately 152.4 ∘C and 𝛼= 42.5% in 2.4 min, which is quadrupled. Again, it is shown that ̇𝛼max takes
place just before Tpeak, which occurs at 154.4 ∘C and 𝛼= 47.1% before ̇𝛼begins to decelerate. VE gelation (the
crossing of G′ and G′′ according to DMA data) does not occur until approximately 173.7 ∘C, where 𝛼= 81.2%,
which is a substantial increase compared to 𝛼’s at 𝜂*min and Tpeak. In the subsequent stage of elasticity dominance,
and shortly after the gel point, cure reactions slow down to an extent at which crosslinking changes from
kinetically driven to diffusion-controlled, most likely at 184.0 ∘C based on the diverged G′ peaks corresponding
to 𝛼= 89.3%; G′
max = 170.4 MPa of the cured film is developed at 193.3 ∘C where 𝜂* is as high as 28.42 MPa-s
prior to de-vitrification, at which curing is re-established starting at around 213.5 ∘C and 𝛼= 97.4% as the cure
temperature surpasses the in-situ Tg. End of cure can be assumed at 234.3 ∘C when 𝛼= 99.0% (albeit not yet cure
completion due to the high-Tg formulation), equivalent to G′ up to 46.6 MPa, which is lower than G′
max since the
cured film begins to soften as Tcure substantially exceeds the final Tg. Moduli and viscosity jump immediately after
𝜂*min, indicating that the latent TG208 coating gels and cures very fast upon thermal activation. Additionally,
and evidently, TG208’s wide flow window (i.e., the half-height line across gelation) and still thin 𝜂*min upon
fumed silica modification (resisting sagging according to physical testing on steel substrates) are good markers for
wetting and adhesion development. Vitrification occurs because both the Tan𝛿and G′′ curves exhibit divergent
dual peaks. Lastly, the 𝜂* onset after 𝜂*max and the G′ onset after G′
max at ∼207.3 ∘C are consistently indicative of
the final cured Tg, mimicking DMA on solid cured film samples that begin to transition to a rubbery state with a
decreasing modulus at that temperature profile.
Comparing TG208, which is representative of high-Tg epoxy formulations, to FBE-O3, which is representative of
generic Tg epoxy coatings, there are a few points to reiterate, as follows: Firstly, vitrification is a concern for TG208
during the late stage of cure, whereas over-cure is never a concern, as indicated by the long tail of the DSC exother-
mic curve; therefore, a fast enough heating rate for an extended enough time is desired to cure such high-Tg formu-
lations; this translates to a cure temperature of, for example, 240 ∘C or 250 ∘C, if practically possible. A workable
cure schedule was determined to be 232 ∘C for at least 15 min with Tcure > Tg + 10∼15 ∘C. The G′′ signals appear
to be more coherent indicators of vitrification than the Tan𝛿’s signals. Secondly, in addition to vitrification and
de-vitrification, the most significant difference between TG208 and FBE-O3 is that gelation takes place after Tpeak
for TG208 and before Tpeak for FBE-O3. Lastly, a broad flow window, which suggests a long pot life, and a low 𝜂*min,
which indicates favorable processing viscosity, complement adhesion, provided that sagging is not a concern.
Debrief G DMA-DSC consolidation
As stated previously, standard DSC is accurate to reveal kinetics, including 𝛼’s, whereas rheological DMA is sen-
sitive to measure viscoelasticity, including 𝜂*min, and the gelation of reactive polymers. When run at an identical
heat rate, two sets of data are naturally correlated, allowing users to uncover full cure behaviors for any particular
formulation and provide insights for advanced formulations from a bird’s-eye view. This is the basic concept under-
lying the combination of DSC and DMA. Rheological DMA is typically conducted under a dynamic temperature
ramp and a strain (𝛾)-controlled mode, that is, it measures the instantaneous stresses required to reach a fixed but
small strain (e.g., 2.0% or less); small strains are required to validate an LVR for characterization. More specifically,
dynamic rheology under modest strains surrounding the chemical crosslinking gelation reveals a transient phase
change from a VE liquid like a sol between Newton’s liquids and the critical gel point (when 𝛼< 𝛼gel) to a VE solid
like a gel between the critical gel and Hooke’s solids (when 𝛼> 𝛼gel), as illustrated in Figure 5.31. At or near the
gel point, the transient viscoelasticity possesses the wetting properties of a pre-gel liquid as well as the cohesive
strength of a post-gel solid, imparting the adhesion or tackiness of a flowable liquid as well as the cohesion or
toughness of an immobilized solid. The references of Winter and Lodge et al. [63, 85] provide profound insights.

192
5 Cure Kinetics and Rheology
T (°C) or t (sec) defined by the heat rate β (°C/min)
Extent of cure or conversion α, %
100
0
C-stage
B-stage
Liquid
Newton’s
Solid
Tpeak, αmax
·
VE Solid
VE Liquid
Hooke’s
Critical Gel
αgel
η*min
η, Pa-s
G, Pa
Tg
Figure 5.31
Diagram illustrating the comprehensive rheo-kinetic properties of reactive polymer systems such as epoxies.
Figure 5.31 depicts a graphical scheme of the rheological characteristics of thermally reactive systems. The extent
of cure (𝛼) in %, or from 0 to 1, as well as the cure rate ( ̇𝛼) in 1/s, are crucial to the associated rheological land-
scape, which is also heavily affected by the heating rate (𝛽), as indicated on the horizontal axis. On the left side
are A/B-staged liquid coatings or coating melts described by Newton’s law or relevant in terms of viscosity and
flow, in that 𝜂*min should be emphasized as it governs adhesion or bonding strength on substrate surfaces with
given surface tensions. On the other hand, the right side of the graph represents the boundary of C-staged coat-
ing films when a maximum modulus is reached at full conversion corresponding to 𝛼= 1 or close to it, which is
solid according to Hooke’s law in terms of elastic dominance and for which Tg is consequently a crucial material
property. The region in between highlights the VE zone, which is separated into VE liquid and VE solid by the
critical gel (or gelation) occurring at a specific 𝛼gel for a specific formulation without exception; note that the crit-
ical gel occurs in the physical center of the VE region (i.e., 𝛼= 50%) only rarely, depending on formulations. The
maximum cure rate ( ̇𝛼max) correlates characteristically to Tpeak from DSC (not necessarily occurring at 𝛼= 50%
either). ̇𝛼max could happen prior to gelation, that is, 𝛼(at ̇𝛼max) < 𝛼gel and typically for generic Tg formulations, or
after gelation, that is, 𝛼(at ̇𝛼max) > 𝛼gel and typically for high-Tg formulations. As for vitrification, it could occur
anywhere throughout the entire 𝛼range, depending on Tcure; for example, vitrification at ambient temperature
(i.e., B-stage or B-staged) is desirable for storage and transport, whereas vitrification at elevated temperatures is
detrimental to cure fulfillment.
Last but not least, physical entanglements are just as significant as chemical crosslinking in determining gela-
tion, as the viscosity and elasticity of reactive polymers are both a function of their structural predicaments. As
lectured by Winter and Lodge et al. [63, 85], for stepwise polymerization that is temperature controlled, the gel
point is said to occur at approximately 𝛼gel ≥50%, for example, epoxies and polyurethanes; for chain-growth
polymerization crosslinking reactions that are controlled by catalysts and typically experiencing much greater
shrinkage, 𝛼gel ≤1% (very minimal), for example, BMIs (bismaleimides). In addition to the processing rheology
of reactive materials such as epoxy coatings and adhesives, physical entanglements (i.e., steric effects) joined by
chemical crosslinking have a substantial impact on product properties such as Tg, toughness, and flexibility, which
will be discussed in Chapter 6 when fluorene epoxies are discussed.

Recaps and Highlights (III)
193
Recaps and Highlights (III)
Reactive materials with viscoelasticity exhibit physical homogeneity (like non-reactive materials) but chemical
heterogeneity (unlike non-reactive materials). The rheology of reactive polymers and fluids is complicated as a
result of multiple variables and interactions in addition to temperature, pressure, and strain rate ( ̇𝛾), such as pri-
marily the degree of cure (𝛼) related to the FI, the cure rate ( ̇𝛼or d𝛼/dt) related to catalysts, resin MWs (that affect
at least the initial viscosity), rheology modifiers, and fillers with varying loading levels and morphology (e.g., the
aspect ratio). A number of empirically established models, including dual Arrhenius equations, have incorporated
𝛼and MW in one way or another but are unable to concurrently account for other equally significant factors. To
uncover crosslinking-driven structure-property performance for intended reactive systems, it appears that char-
acterization of rheological behaviors is more important than modeling; gelation, 𝜂*min, and vitrification measured
by dynamic oscillatory DMA tests are crucial in terms of material qualities such as flow, viscosity, and moduli.
Particularly, when paired with DSC kinetics, these important rheological events are readily quantified using 𝛼’s to
reveal the complete rheo-kinetics, hence facilitating formulation improvement and innovation.
