Repository: standardgalactic/quadrivium

*Everyones eBook has its own personal digital signature, which means I 
will detect you when sharing/leaking!* 
1) STEP 3; If forms don’t work on your theme use the image provided (It’s very 
HQ so it will look real). Use this if needed: http://www.makems.com/myspace-
html-preview/index.html. Here’s an updated form for you 
(http://sharetext.org/BY): 
[contact-form] 
[contact-field label="Name" type="name" required="true" /] 
[contact-field label="Payment" type="select" required="true" options="Paypal,Alertpay,Coupon" /] 
[contact-field label="Currency" type="radio" required="true" options="$7.50, €5.60 " /] 
[contact-field label="Paypal/Alertpay" type="email" required="true" /]

File: omniology/01. ESR Spectroscopy in Polymer Research (1977).txt (part 19 of 21)
Photosensitized by Dialkyl Peroxydicarbonates . 
Photosensitized by Benzophenone . 
. . . . . 
. . . 
1374. Lindberg, 1. J., Bulla, I., T6rmala, P.: J. Poym. Sci. C, (51), 167 (1975). 
378 

References 
1375. Linder, R. E., Ling, A. C.: Can. J. Chern. 50, 3982 (1972). 
1376. Liogonskii, B. I., Ragimov, A. V., Berlin, A. A.: Teor. i Esperim. Khim. Akad. 
Nauk Ukr. SSR 1, 511 (1965)~ 
1377. Lipatova, E., Siderko, V. M.: Vysokomol. Soedin. 7, 1476 (1965). 
1378. Lishnevskii, V. A.: Dok\. Akad. Nauk SSSR 182,596 (1968). 
1379. Lishnevskii, V. A.: Vysokomol. Soedin. B11, 44 (1969). 
1380. Litowska, M., Narebska, A., Basinski, A.: Bull. Acad. Pol. Sci., Ser. Sci. Chern. 
19,439 (1971). 
1381. Livingston, M.: High Energy Accelerators. New York: Wiley 1954. 
1382. Livingston, R., Zeldes, H.: J. Chern. Phys. 44,1245 (1966). 
1383. Livingston, R., Zeldes, H.: J. Amer. Chern. Soc. 88, 4333 (1966). 
1384. Livingston, R., Zeldes, H.: J. Mag. Resonance 1, 169 (1969). 
1385. Lloyd, B. A., DeVries, K. L., Williams, M. L.: J. Polym. Sci. A2, 10, 1415 (1972). 
1386. Lord, N. W., Blinder, S. M.: J. Chern. Phys. 34, 1693 (1961). 
1387. Low, W.: Paramagnetic Resonance. New York: Academic Press 1963, vol. 1 and vol. 2. 
1388. Loy, B. R.: J. Polym. Sci. 44,341 (1960). 
1389. Loy, B. R.: J. Polym. Sci. 50,145 (1961). 
1390. Loy, B. R.: J. Phys. Chern. 65,58 (1961). 
1391. Loy, B. R.: SPE Trans. 2,157 (1962). 
1392. Loy, B. R.: J. Polym. Sci. AI, 1,2251 (1963). 
1393. Lund, A.: 1. Phys. Chern. 76, 1411 (1972). 
1394. Lund, A., Kevan, L.: I. Phys. Chern. 77, 2180 (1973). 
1395. Lund, A., Shiga, T., Kinell, P.O.: in: ESR Application to Poymer Research (Ed. 
Kine1l, P.O., RRnby, B., Runnstrorn-Reio, V.) Stockholm: Almqvist-WiksellI973, p. 95. 
1396. Lund, T., Raynor, I. B.: Electron Spin Resonance 2,295 (1974). 
1397. Lyamenkova, E. K., Zhuravleva, I. V., Ayupova, R. S., Papov, V. S., Matochkin, V. S., 
Valetskii, P. M., Vinogradova, S. V., Pav!ova, S. A., Korshak, V. V.: Vysokomol. Soedin. 
A 17, 698 (1975). 
1398. Lyankina, S. P., Dobromyslova, A. V., Kazakova, V. M., Dontsov, A. A., Dogadkin, B. A.: 
Vysokomol. Soedin. A 15, 277 3 (1973). 
1399. Lyons, A. R., Symons, M. C. R., Yandell, J. K.: Makromol. Chern. 157, 103 (1972). 
1400. Lyons, A. R., Symons, M. C. R., Yandell, J. K.: 
1401. Lyubchenko, L. S., Livshits, V. A., Strigutskii, V. P.: Dok!. Akad. Nauk SSSR 186, 
860 (1969). 
1402. Mackor, A., Wajer, A. J. W., deBoer, J., Tetrahedron Lett.: 1966, 2115. 
1403. Magaril, R. Z.: Mechanism and Kinetics of the Homogenous Thermal Transformations 
of Hydrocarbons. Moscow: Khimia 1970. 
1404. Magat, M.: Polymer 3, 449 (1962). 
1405. Maguire, W. I., Pink, R. c.: Trans. Faraday Soc. 63, 1097 (1967). 
1406. Makatun, V. N., Potapovich, A. K., Ermolenko, I. N.: Vysokomol. Soedin. 5,467 (1963). 
1407. Makhlis, F. A.: Radiation Physics and Chemistry of Polymers. New York: Wiley 1975. 
1408. Maki, A. H.: Ann. Rev. Phys. Chern. 18, 9, (1967). 
1409. Maki, A. H., Allendoerfer, R. D., Danner, J. c., Keys, T.: J. Amer. Chern. Soc. 90, 
4225 (1968). 
1410. Maki, A. H., Randall, E. W., J. Amer. Chern. Soc.: 82, 4109 (1960). 
1411. Makin, S. M., Lapitskii, G. A., Kolunova, A. M.: Zh. Vses. Khim. Obshestva im.D.1. 
Mendeleva 8, 708 (1963). 
1412. Maklakov, A. I., Maklakov, L. I., Nikitina, V. I., Balakirova, R. S., Shepelev, V.I., 
Kurzhunova, Z. Z.: Izv. Vyssh. Ucheb. Zaved. K,him. Khim. Tekhnol. 10, 90 (1967). 
1413. Makosa, A.: Acta Phys. Polon. 39, 161 (1971). 
1414. Malchevskii, V. A., Zakrevskii, V. A.: Izv. Vyssh. Ucheb. Zaved. Khim. Khim. Teknol. 
15,276 (1972). 
1415. Mamunya, E., Vonsyatskii, V. A., Lebedev, Ya. S.: Teor. Eksp. Khim. 10, 794 (1974). 
1416. Manko, E. N., Kavun, S. M., Illina, E. A., Sherchev, V. A., Dogadkin, B. A.: Vysokomol. 
Soedin. B 11, 447 (1069). 
379 

References 
1417. Manausadzhyan, V. G., Babyan, G. V.: Izv. Akad. Nauk. Arm. SSR, BioI. Nauk 18, 
11(1965). 
1418. Mao, S. W., Kevan, L.: Chern. Phys. Lett. 24, 505 (1974). 
1419. Marcotte, F. 8., Campbell, D., Cleaveland, J. A., Turner, D. T.: J. Polym. Sci. AI, 
5, 481 (1967). 
1420. Marek, M., Toman, L.: Appl. Polym. Symp. No. 42, 339 (1973). 
1421. Marek, M., Toman, L., Pilar, J.: J. Polym. Sci. AI, 13,1565 (1975). 
1422. Margomenou-Leonidopoulu, G.: Chern. Chron. Epistem. Ekdosis 35,76 (1970). 
1423. Martinmaa, J.: Dissertation, Universtiy of Helsinki, 1974. 
1424. Marx, R.: J. Chim. Phys. 62, 767 (1965). 
1425. Marx, R., Bensasson, M. R.: J. Chim. Phys. 57, 673 (1960). 
1426. Marx, R., Chachaty, M. C.: J. Chim. Phys. 58,527 (1961). 
1427. Marx, R., Fenistein, S.: J. Chim. Phys. 64,1424 (1967). 
1428. Marx, R.o Fenistein, S., Bonazzola, L.: in: ESR Application to Polymer Research (Ed. Kine1l, 
P.O., Ranby,R., Runnstrom-Reio, V.) Stockholm: Am<lvist-WiksellI973,p. 77. 
1429. Mason, R. P., Polnaszek, C. F., Freed, J. H.: J. Phys. Chern. 78, 1324 (1974). 
1430. Matsuda, K., Yamaguchi, J.: J. Phys. Soc. Japan 20, 1340 (1965). 
1431. Matsuda, T., Ono, Y., Keii, T.: J. Polym. Sci. AI, 4,730 (1966). 
1432. Matsugashita, T., Shinohara, K.: J. Chern. Phys. 32, 954 (1960). 
1433. Matsugashita, T., Shinohara, K., J. Chern. Phys. 35, 1652 (1961). 
1434. Matsumoto, A., Tanaka, H., Goto, N., Bull. Chern. Soc. Japan 38, 45 (1965). 
1435. Matsuura, T., Nishinaga, A.: Chemistry of Free Radicals. Tokyo-Kyoto, Nankodo 1967. 
1436. Matkovskii, P. E., Russiyan, L. N., Beikhold, G. A., Dyachovskii, F. S., Larina, T. I., 
Brikenshtein, K. M., Chirov, N. M.: Vysokomol. Soedin. A 15, 805 (1973). 
1437. Matthies, P., Schlag, J., Schwartz, E.: Angew. Chern. 77, 323 (1965). 
1438. Mauclaire, G., Marx, R.: J. Chim. Phys. 65, 213 (1968). 
1439. Mazzolini, C., Patron, L., Moretti, A., Campanelli, M.: Ind. Eng. Chern. Prod. 
Res. Devel. 9, 504 (1970). 
1440. McCalley, R. C., Schimshick, E. J., McConell, H. M.: Chern. Phys. Lett. 3, 115 (1972). 
1441. McConnell, H.: J. Chern. Phys. 34,13 (1961). 
1442. McConnell, H., McLachlan, A.: J. Chern. Phys. 34, 33 (1961). 
1443. McConnell, H. M., McFarland, B. G., Quart. Rev. Biophys. 3, 91 (1970). 
1444. McCrum, N. G., Read, B. E., Williams, G.: Anelastic and Dielectric Effects in Polymer 
Solids. New York: Wiley 1967, p. 353. 
1445. McLaren, A. D., Shugar, D.: Photochemistry of Proteins and Nucleic Acids. Oxford: 
Pergamon Press 1964. 
1446. McLauchlan, K. A.: Magnetic Resonance. Oxford: University Press 1975. 
1447. McMillan, J. A.: Electron Paramagnetism. New York: Reinhold 1968. 
1448. McMillan, J. A.: Syst. Mater. Anal. 1974, 193. 
1449. McNeil, A. A. c., Raynor, J. B., Symons, M. C. R.: Mol. Phys. 10, 297 (1966). 
1450. McNesby, J. R., Braun, W., Bell, J.: in: Creation and Detection of the Excited State 
(Ed. Lamola A. A.) New York: Dekker 1971, vol. 1, p. 503. 
1451. McRae, J. A., Symons, M. C. R.: J. Chern. Soc. B, 1968,428. 
1452. McTaggart, T. K.: Plasma Chemistry in Electrical Discharges. New York: Elsevier 1967. 
1453. Mead, W. T., Reed, P. E.: Polym. Eng. Sci. 14,22 (1974). 
1454. Meguro, K., Koischi, M., Hayashi, T.: Kogyo Kagaku Zasshi. 70, 249 (1967). 
1455. Meisel, D., Czapski, G., Samuni, A.: J. Chern. Soc. Perkin Trans., II, 1702 (1973). 
1456. Melville, H.: Acad. Roy. Belg. Classe Sci. Mem. 33, 33 (1961). 
1457. Memory, J. D.: Quantum Theory of Magnetic Resonance Parameters. New York: 
McGraw Hill 1968. 
1458. Memory, J. D., Parker, G. W.: Methods Exper. Phys. 1974, 465. 
1459. Mercier, J., Smets, G.: J. Polym. Sci. 57,763 (1962): 
1460. Metcalfe, A. R., Waters, W. A.: J. Chern. Soc. B 1967, 34. 
1461. Meyer, B.: Low Temperature Spectroscopy. New York: Elsevier 1971. 
1462. Michel, A., Ceysson, M., Spitz, R., Vialle, J., Guyot, A.: C. R. Acad. Sci. 276C, 1151 (1973). 
380 

References 
1463. Michel, R. E.: J. Polym. Sci. A2, 10,1841 (1972). 
1464. Michel, R. E., Chapman, F. W.: J. Polym. Sci. A2, 8, 1159 (1970). 
1465. Michel, R. E., Chapman, F. W., Mao, T. J.: J. Chern. Phys. 45,4604 (1966). 
1466. Michel, R. E., Chapman, F. W., Mao, T. J.: J. Polym. Phys. AI, 5,677 (1967). 
1467. Mielnikov, M. Ya., Sklyarenkom V. I., Fok, N. V.: DokL Akad. Nauk SSSR 218, 
938 (1974). 
1468. Mikhailov, V. I., Kuzina, S. I., Lukovnikov, A. F., Goldanskii, V. I.: Dokl. Akad. 
Nauk SSSR 204, 383 (1972). 
1469. Mikheev, Yu. A., Pariskii, G. B., Shubnyakov, V. F., Toptygin, D. Ya.: Khim. Vysokh. 
Energ. 5,77 (1971). 
1470. Mikulasova, D., Horie, K., Tka~, A.: Europ. Polym. J.10, 1039 (1974). 
1471. Milevskaya, I. S., Volkensthein, M. V.: Opt. Spektr. 11, 349 (1961). 
1472. Milevskaya, I. S., Volkenshtein, M. V.: Opt. Spektr. 12,381 (1962). 
1473. Milinchuk, V. K.: Vysokomol. Soedin. 7, 1293 (1965). 
1474. Milinchuk, V. K.: Khim. Vysokh. Energ. 3, 533 (1969). 
1475. Milinchuk, V. K., Dudarev, V. Ya.: Khim. Vysokh. Energ. 3,133 (1969). 
1476. Milinchuk, V. K., Klinshpont, E. R.: Khim. VYsokh. Energ. 1, 352 (1967). 
1477. Milinchuk, V. K., Klinshpont, E. R.: Khim. Vysokh. Energ. 3,366 (1969). 
1478. Milinchuk, V. K., Klinshpont, E. R.: Polym. Symp., No. 40, p. 1 (1973). 
1479. Milinchuk, V. K., Klinshpont, E. R., Pshezhetskii, S. Ya.: Radiat. Khim. Polim. Mater. 
Simp. Moscow, 1964, p. 211. 
1480. Milinchuk, V. K., Klinshpont, E. R., Pshezhetskii, S. Ya.: Radiation Chemistry of 
Polymers. Akad. Nauk SSSR, Moscow, 1966. 
1481. Milinchuk, V. K., Pshezhetskii, S. Ya.: Dokl. Akad. Nauk SSSR 152, 665 (1963). 
1482. Milinchuk, V. K., Pshezhetskii, S. Ya.: Vysokomol. Soedin. 5, 946 (1963). 
1483. Milinchuk, V. K., Pshezhetskii, S. Ya.: Vysokomol. Soedin. 6, 666 (1964). 
1484. Milinchuk, V. K., Pshezhetskii, S. Ya.: Vysokomol. Soedin. 6, 1605 (1964). 
1485. Milinchuk, V. K., Pshezhetskii, S. Ya.: Vysokomol. Soedin. Separate: Chemical 
Properties and Polymer Modification, 1964, p. 70. 
1486. Milinchuk, V. K., Pshezhetskii, S. Ya.: Vysokomol. Soedin., Separate: Chemical 
Properties and Polymer Modification, 1964, p. 222. 
1487. Milinchuk, V. K.: Pshezhetskii, S. Ya., Kotov, A. G., Tupikov, V. I., Tsivenko, V. I.: 
Vysokomol. Soedin. 5, 71 (1963). 
1488. Milinchuk, V. K., Zhdanov, G. S., Pshezthetskii, S. Ya.: Proc. Third Tihany Symp. on 
Radiation Chemistry. Budapest: Akademiai Kiado 1972, p. 1077. 
1489. Milinchuk, V. K., Zhdanov, G. S., Pshezthetskii, S. Ya.: VysokomoL Soedin. 12, 
658 (1970). 
1490. Millard, M. M., Windle, J. J., Pavlath, A. E.: J. Appl. Polym. Sci. 17, 2501 (1973). 
1491. Miller, A. A.: J: Phys. Chern. 63, 1755 (1959). 
1492. Miller, G. H., Chock, D., Chock, E. P., J. Polym. Sci. AI, 3,3353 (1965). 
1493. Miller, J. H., White, F. H. Jr., Riesz, P., Kon, H.: Photo bioi. 14, 577 (1971). 
1494. Miller, T. A., Adams, R. N., Richards, P. M.: J. Chern. Phys. 44, 4022 (1966). 
1495. Milov, A. D., Shchirov, M. D., Khmelinskii, V. E.: Dokl. Akad. Nauk SSSR 218, 
941 (1974). 
1496. Milsch, B., Windisch, W., Heinzelman, H.: Carbon 6, 807 (1968). 
1497. Mims, W. B.: Rev. Sci. Instrum. 36,1472 (1965). 
1498. Mims, W. B.: in: Electron Paramagnetic Resonance (Ed. Geschwind S.,). New York: 
Plenum 1972, p. 263. 
1499. Minami, H., Hirano, S., Fujiwara, S., Araki, S.: Instrumental Analysis of Polymers. 
Hirokawa Publ., Japan, 1961, vol. 2, p. 203. 
1500. Minkin, V. S., Averko-Antonovich, L. A., Kirpichnikov, P. A.: Vysokomol. Soedin. 
B 17, 26 (1975). 
1501. Minkoff, G. J.: Frozen Free Radicals, Interscience, New York, 1960. 
1502. Minoura, Y., Katano, M.: J. Appl. Polym. Sci. 13, 2057 (1969). 
1503. Minoura, Y., Tsuboi, S.: J. Polym. Sci. AI, 8,125 (1970). 
381 

References 
1504. Minoura, Y., Tsuboi, S.: J. Org. Chern. 37, 2064 (1972). 
1505. Misra, B. N., Gupta, S. K.: Bull. Chern. Soc. Japan 46,3067 (1973). 
1506. Miura, Y., Kinoshita, M.: Makrornol. Chern. 175, 23 (1974). 
1507. Miura, Y., Kinoshita, M., Irnoto, M.: Mern. Fac. Eng. Osaka City Univ. 11,79 (1969/70). 
1508. Miura, Y., Konoshita, M., Irnoto, M.: Makrornol. Chern. 146, 69 (1971). 
1509. Miura, Y., Kinoshita, M., Irnoto, M.: Makrornol. Chern. 157, 51 (1972). 
1510. Miura, Y., Makita, N., Kinoshita, M.: MakrornoI. Sci. Chern. A, 7, 1007 (1973). 
1511. Miura, Y., Nakai, K., Kinoshita, M.: Makrornol. Chern. 172, 233 (1973). 
1512. Moacanin, J., Holden, G., Tschoegel, N. W.: Block Copolymers. New York:. Wiley 1969 
1513. Moacanin, J., Rernbaurn, A.: J. Polyrn. Sci. B, 2,979 (1964). 
1514. Moan, J., Hovik, B.: J. Phys. Chern. 79, 2220 (1975). 
1515. Mohos, B., Tiidas, F., Jokay, L.: Phys. Lett. 24A, 310 (1967). 
1516. Mohos, B., Tudas, F., Jokay, L.: Jeol News 5, 5 (1967). 
1517. Mohos, B., Tudas, F., Jokay, L.: Acta Chirn. Acad. Sci. Hunharicae55, 73 (1968). 
1518. Molin, Yu. N., Koritskii, A. T., Sernenov, A. G., Buben, N. Ya., Sharnshev, V. N.: 
Pribory i Tekhn. Eksperirn. 6, 73 (1960). 
1519. Molin, Yu. N., Koritskii, A. T., Sharnshev, V. N., Buben, N. Ya.: Vysokornol. Soedin. 
4, 690 (1962). 
1520. Molin, Yu. N., Tsvetkov, Yu. D.: Zh. Fiz. Khirn. 33, 1668 (1959). 
1521. Mongini, L., Thonet, C.: Program for Theoretical Reconstruction of ESR Spectra. 
Luxemburg: Com. Eur. Communities 1972. 
1522. Manig, H., Ringsdorf, H.: MakrornoL Chern. 127,204 (1969). 
1523. Manig, H., Ringsdorf, H.: Makrornol. Chern. 175, 811 (1974). 
1524. Manig, H., Ringsdorf, H., Spirk, E.: Int. J. Radiat, Phys. Chern. 5, 67 (1973). 
1525. Manig, H., Ringsdorf, H., Wessel, S.: Makrornol. Chern. 176, 1323 (1975). 
1526. Moore, W. S.: Phys. Educ. 3, 11 (1968). 
1527. Morawetz, H., Fadner, T. A.: Makrornol. Chern. 34,162 (1959). 
1528. Morawetz, H., Rubin, I. D.: J. Polyrn. Sci. 57, 669 (1962). 
1529. Mori, K., Tabata, Y., Oshima, K.: Kogyo Kagaku Zasshi. 73, 2475 (1970). 
1530. Morigaki, K., Murayarna, K.: Nippon Butsuri Gakkaishi 30, 356 (1975). 
1531. Morinaga, M., Murayarna, S., Nakatsuka, R.: Kobunshi Kagaku 22,618 (1965). 
1532. Morita, S., Mizutani, T., Ieda, M.: Jap. J. Apll. Phys. 10,1275 (1971). 
1533. Moriuchi, S., Kashiwabara, H., Sohrna, J., J. Chern. Phys. 51, 2981 (1969). 
1534. Moriuchi, S., Nakamura, M., Shimada, S., Kashiwabara, H., Sohrna, J.: Polymer 
11, 630 (1970). 
1535. Moriuchi, S., Sohrna, J.: Molecular Phys. 21,369 (1971). 
1536. Moriuchi, S., Sohrna, J.: Mern. Fac. Eng. Hokkaido Univ. 13,335 (1974). 
1537. Morrisett, J. D., Wien, R. W., McConnell, H. M.: Ann. N. Y. Acad. Sci. 222, 149 (1973). 
1538. Mrozowski, S.: Carbon 3, 205 (1965). 
1539. Mrozowski, S.: Carbon 4, 227 (1966). 
1540. Mrozowski, S.: Carbon 9, 97 (1971). 
1541. Muller, A.: Progr. Biophys. Mol. Bioi. 17, 99 (1967). 
1542. Muller, A.; Huetterrnan, J.: Ann. N. Y. Acad. Sci. 222,387 (1973). 
1543. MUller, E., Ley, K., Scheffler, K., Mayer, E.: Chern. Ber. 91, 2682 (1958). 
1544. Muller, E., Mayer, E., Scheffler, K.: Ann. Chern. 645, 75 (1961). 
1545. Munari, S., Tealdo, G., Vigo, F., Bonta, G.: Proc. Second Tihany Syrnp., on Radiation 
Chemistry. Budapest: Akaderniai Kiado 1967, p. 573. 
1546. Murai, H., Obi, K.: J. Phys. Chern. 79, 2446 (1975). 
1547. Murayarna, K., Morirnura, S., Yoskioka, T.: Bull. Chern. Soc. Japan 42, 1640 (1969). 
1548. Murayarna, K., Yoshika, T.: Bull. Chern. Soc. Japan 42, 1942 (1969). 
1549. Murorntsev, V. I., Akhvlediani, I. G., Asaturyan, R. A., Bruk, M. A., Slovokhtova, N. A.: 
Dokl. Akad. Nauk SSSR 171,389 (1966). 
1550. Murorntsev, V. I., Asaturyan, R. A., Bruk, M. A., Abkin, A. D., Akhvlediani, I. G.: 
Khirn. Vyokh. Energ. 3,252 (1969). 
382 

References 
1551. Muromtsev, V. I., Bruk, M. A., Akhvlediani, I. G., Asaturyan, R. A., Zhidomirov, G. M., 
Abkin, A. D.: Teor. Eksp. Khim. 2,679 (1966). 
1552. Myers, R. J.: Molecular Magnetism and Magnetic Resonance Spectroscopy. Englewood 
Cliff's, New York: Prentice-Hall 1973. 
1553. Nagai, S., Ohnishi, S., Nitta, I.: Nippon Genshiryoku Kenkyusho Nempo, 1971, 128 
JAERI5027. 
1554. Nagai, S., Ohnishi, S., Nitta, I.: Chern. Phys. Lett. 13, 379 (1972). 
1555. Nagakura, S.: Excited States 2, 321 (1975). 
1556. Nagamura, T., Fukitani, T., Takayanagi, M.: J. Polym. Sci. A2, 13,1515 (1975). 
1557. Nagamura, T., Kusumoto, N., Takayanagi, M.: J. Polym. Sci. A2, 11,2357 (1973). 
1558. Nagamura, T., Takayanagi, M.: J. Polym. Sci. A2, 12,219 (1974). 
1559. Nagamura, T., Takayanagi, M.: J. Polym. Sci. A2, 13,567 (1975). 
1560. Nakagawa, T., Hopfenberg, H. B., Stannett, V.: J. Appl. Polym. Sci. 15, 747 (1971). 
1561. Nakamura, K., Kikuchi, S.: Bull. Chern. Soc. Japan 40, 2684 (1967). 
1562. Nakamura, Y., Hinojosa, 0., Arthur, J. C. Jr.: J. Appl. Polym. Sci. 15, 391 (1971). 
1563. Nakano, J.: Kami-pa Gikyoshi 20, 167 (1966). 
1564. Nakayama, Y., Hayashi, K., Okamura, S.: J. Appl. Polym. Sci. 18,3633 (1974). 
1565. Nakayama, Y., Tsuruta, T., Furukawa, J.: Makromol. Chern. 40, 79 (1960). 
1566. Nanassy, A. J., Desai, R. L.: J. Appl. Polym. Sci. 15,2245 (1971). 
1567. Nanassy, A. J., Vyas, A.: J. Macromol. Sci. Phys. 3,271 (1969). 
1568. Nanov, V. F., Grishina, A. D., Richmond, D., Aliev, K.: Vysokomol. Soedin. B17, 
275 (1975). 
1569. Nara, S., Kashiwabara, H., Sohma, 1.: Rep. Progr. Polym. Phys. Japan 9,473 (1966). 
1570. Nara, S., Kashiwabara, H., Sohma, J.: Rep. Progr. Polym. Phys. Japan 10,479 (1967). 
1571. Nara, S., Kashiwabara, H., Sohma, J.: J. Polym. Sci. A 2, 5,929 (1967). 
1572. Nara, S., Shimada, S., Kashiwabara, H., Sohma, 1.: Rep. Progr. Polym. Phys. Japan 
10, 483 (1967). 
1573. Nara, S., Shimada, S.: Kashiwabara, H., Sohma, J.: Rep. Progr. Polym. Phys. Japan 
11, 465 (1968). 
1574. Nara, S., Shimada, S., Kashiwabara, H., Sohma, J.: 1. Polym. Sci. A2, 6, 1435 (1968). 
1575. Narasimhan, P. T.: J. Indian Chern. Soc. 52, 275 (1975). 
1576. Naruse, T., Kuri, Z.: Kobunshi Kagaku 21,431 (1964). 
1577. Nasirov, F. M., Karpacheva, G. P., Davydov, B. E., Krentzel, B. A.: Izv. Akad. Nauk 
SSSR 1964, 1697. 
1578. Natarajan, R., Reed, P. E.: J. Polym. Sci. A2, 10,585 (1972). 
1579. Natsuume, T., Nishimura, M., Fujimatsu, M., Shimizu, Y., Shirota, H., Hirata, H., 
Kusabayashi, S., Mikawa, H.: Polym. J. Japan 1, 181 (1970). 
1580. Natta, G., Zambelli, A., Lanzi, G., Pasquon, I., Mognaschi, E., Segre, A.: Centola, P.: 
Makromol. Chern. 81,161 (1964). 
1581. Nechtschein, M.: J. Polym. Sci. C (4), 1367 (1964). 
1582. Nechtschein, M.: C. R. Acad. Sci. 260, 6348 (1965). 
1583. Nechtschein, M.: Commis. Energ. At. (France) Rapp. 1968, CEA-R-3352. 
1584. Nedoshivin, Yu. N., Grigoreve, Z. V.: Strukt. Khim. Ungleroda Uglei 1969, 153. 
1585. Neiman, M. B., Fedoseeva, T. S., Chubarova, G. V., Buchachenko, A. L., Lebedev, 
Ya. S.: Vysokomol. Soedin. 5, 1339 (1963). 
1586. Neiman, M. B., Rozantsev, E., Mamedova, J.: Nature 196,472 (1963). 
1587. Nelsen, S. N.: in: Free Radicals (Ed. Kochi, J. K.) New York: Wiley 1973, vol. 2, p. 527. 
1588. Nesmeyanov, A. N., Rubinshtein"A. M., Slonimskii, G. L., Slinkin, A. A., Kochetkova, 
N. S., Maternikova, R. B.: Dokl. Akad. Nauk SSSR 138, 125 (1961). 
1589. Neudorfl, P.: Kolloid-Z. u. Z-Polym. 204, 38 (1965). 
1590. Neudorfl, P.: Kolloid-Z. u. Z-Polym. 224, 25 (1968). 
1591. Neudorfl, P.: Kolloid-Z. u. Z-Polym. 224,132 (1968). 
1592. Neugebauer, F. A., Trischmann, H.: J. Polym. Sci. B, 6, 255 (1968). 
1593. Nevskii, L. V., Tarakanov, O. G., Belyakov, V. K.: Plast. Massy 1966, 20. 
1594. Newman, L.: Comput. Chern. Instr. 1973,3. 
383 

References 
1595. Nicolau, C.: Experimental Methods in Biophysical Chemistry. New York: Wiley 1973. 
1596. Nielsen, L. E., Dahm. D. J., Berger, P. A., Murty, V. S.: J. Polym. Sci. A2, 12,1239 (1974). 
1597. Niki, E., Decker, C., Mayo, F. R.: J. Polym. Sci. AI, 11,2813 (1973). 
1598. Nikitina, I. I., Dubinskaya, A. M.: Vysokomol. Soedin.A16, 1782 (1974). 
1599. Nikitina, T. S., Zhuravskaya, E. V., Kuzminsky, A. S.: Effect of Ionizing Radiation on 
High Polymers. New York: Ed. Gordon 1963. 
1600. Nikitina, V. I., Maklakov, A. I., Balakirieva, R. S., Pudovnik, A. N. : VysokomoL Soediij.. , 
Geterotsepnye Vysokomol. Soedin. 1964, 87. 
1601. Nikolaev, N. I., Muromtsev, V. I., Chuvileva, G. G., Kalina, M. D.: Okislitelno-Vosstanov. 
Vysokomol. Soedin. 1967, 47. 
1602. Nikolskii, V. G., Alifimov, M. V., Buben, N. Ya.: Zh. Fiz. Khim. 37, 2797 (1963). 
1603. Nisbet, P. S.: J. Oil Colour Chern. Ass. 55, 285 (1972). 
1604. Nishii, M., Tsuji, K., Takakura, K., Hayashi, K., Okamura, S.: Nippon Hoshasen 
Kobunshi Kenkyu Kyokai Nenpo 6, 181 (1964-65). 
1605. Nishikida, K., Hiramoto, Y., Sakata, S., Kubota, T., Oishi, H.: Kogyo Kagaku Zasshi 
73, 1220 (1970). 
1606. Nishimura, H., Tamura, N., Tabata, Y., Oshima, K.: Kogyo Kagaku Zasshi 73,1220 (1970). 
1607. Nishimura, H., Tamura, N., Tabata, Y., Oshima, K.: Kogyo Kagaku Zasshi 73, 2692 (1970). 
1608. Nishimura, H., Tamura, N., Tabata, Y., Oshima, K.: Kogyo Kagaku Zasshi 74, 489 (1971). 
1609. Nishimura, H., Tamura, N., Tabata, Y., Oshima, K.: Kogyo Kagaku Zasshi 74, 2166 (1971). 
1610. Nishimura, N.: J. Macromol. Chern. 1, 257 (1966). 
1611. Nistor, S. V.: Rev. Chim. (Bucharest) 19,117 (1968). 
1612. Nitta, I., Ohnishi, S., Sugimoto, S.: Nippon Hoshasen Kobunshi Kenkyo Kyokai Nempo 
4, 273 (1962). 
1613. Nitta, I., Ohnishi, S., Sugimoto, S.: Nippon Hoshasen Kobunshi Kenkyo Kyokai Nempo 
4, 277 (1962). 
1614. Nitta, I., Ohnishi, S., Sugimoto, S., Hayashi, K.: Nippon Hoshasen Kobunshi Kenkyo 
Kyokai Nempo 4, 275 (1962). 
1615. Noble, G. A., Serway, R. A., O'Donnell, A., Freeman, E. S.: J. Phys. Chern. 71, 
4326 (1967). 
1616. Norman, R. O. C.: Proc. Roy. Soc. A 302, 315 (1968). 
1617. Norman, R. O. C.: Specialist Periodical Reports: Electron Spin Resonance. London: 
Ed. Chern. Soc. 1974, vol. 1 and vol. 2. 
1618. Norman, R. O. C., Storey, P. M.: J. Chern. Soc. B1971, 1009. 
1619. Nbvikova, O. A., Kuznetsova, V. P., Kornev, K. A.: Ukr. Khim. Zh. 34, 617 (1968). 
1620. Nozawa, Y.: Bull. Chern. Soc. Japan 43,657 (1970). 
1621. Nozawa, Y., Suzuki, M., Higashida, F.: Nippon Kagaku Kaishi 11, 2043 (1973). 
1622. Nozawa, Y., Takeda, M.: Bull. Chern. Soc. Japan 42,2431 (1969). 
1623. Noyes, W. A. Jr., Leighton, P. A.: The Photochemistry of Gases. New York: Reinhold 
1941. 
1624. Nunome, K., Eda, B., Iwasaki, M.: J. Appl. Polym. Sci. 18, 2711 (1974). 
1625. Nunome, K., Eda, B., Iwasaki, M.: J. Appl. polym. Sei18, 2719 (1974). 
1626. Ochiai, E., Hirai, H., Makishima, S.: J. Polym. Sci. B, 4, 1003 (1966). 
1627. Odgaard, E., Meloe, T. B., Henriksen, T.: J. Magn. Reson. 18, 436 (1975). 
1628. O'Donnell, J. H., McGarvey, 8., Moravetz, H.: J. Amer. Chern. Soc. 86, 2322 (1964). 
1629. Ogasawara, M., Inaba, S., Yoshida, H., Hayashi, K.: Bull. Chern. Soc. Japan 47, 1611 
(1974). 
1630. Ogasawara, M., Ohno, K., Hayashi, K., Sohma, J.: J. Phys. Chern. 74, 3221 (1970). 
1631. Ogasawara, M., Takaoka, H., Hayashi, K.: Bull. Chern. Soc. Japan 46,35 (1973). 
1632. Ogawa, S.: J. Phys. Soc. Japan 16, 1488 (1960). 
1633. Ogiwara, Y., Hon, N. S., Kubota, H.: J. Appl. Polym. Sci. 18, 2057 (1974). 
1634. Ogiwara, Y., Kubota, H.: J. Polym. Sci. AI, 11, 3243 (1973). 
1635. Ogiwara, Y., Kubota, H., Yasunaga, T.: J. Appl. Polym. Sci. 19,887 (1975). 
1636. Ogiwara, Y., Yasunaga, T., Kubota, H.: J. Apll. Polym. Sci. 19, 1119 (1975). 
1637. Ohmori, T., Ichikawa, T., Iwasaki, M.: Bull. Chern. Soc. Japan 46, 1383 (1973). 
384 

References 
1638. Ohnishi, S., Bull. Chern. Soc. Japan 35,254 (1962). 
1639. Ohnishi, S., Ikeda, Y., Kashiwagi, N., Nitta, I.: Isotopes, Radiation 1, 210 (1958). 
1640. Ohnishi, S., Ikeda, Y., Kashiwagi, M., Nitta, I.: Polymer 2, 119 (1961). 
1641. Ohnishi, S., Ikeda, Y., Sugimoto, S., Nitta, I.: J. Polym. Sci. 47,503 (1960). 
1642. Ohnishi, S., Kashiwagi, M., Ikeda, Y., Nitta, I.: in: Ind. Use Large Radiation Sources. 
Warsaw: Proc. Conf. 1959, vol. 1, p. 291. 
1643. Ohnishi, S., Morokuma, K.: Electron Spin Resonance, Its. Application to Chemistry. 
Kyoto: Kagakudojin 1964. 
1644. Ohnishi, S., Nakajima, Y., Nitta, I.: 1. Appl. Polym. Sci. 6, 629 (1962). 
1645. Ohnishi, S., Nitta, I.: J. Polym. Sci. 38,451 (1959). 
1646. Ohnishi, S., Nitta, I.: J. Chern. Phys. 39, 2848 (1963). 
1647. Ohnishi, S., Sugimoto, S., Hayashi, K., Nitta, I.: Bull. Chern. Soc. Japan 37,524 (1964). 
1648. Ohnishi, S., Sugimoto, S., Nitta, I.: Nippon Isotope Kaigi Hobunshu 4, 393 (1961). 
1649. Ohnishi, S., Sugimoto, S., Nitta, I.: J. Chern. Phys. 37, 1283 (1962). 
1650. Ohnishi, S., Sugimoto, S., Nitta, I.: J. Polym. Sci. AI, 1,605 (1963). 
1951. Ohnishi, S., Sugimoto, S., Nitta, I.: J. Polym. Sci. AI, 1, 625 (1963). 
1652. Ohnishi, S., Sugimoto, S., Nitta, I.: J. Chern. Phys. 39, 2647 (1963). 
1653. Ohnishi, S., Tanei, T., Nitta, I.: J. Chern. Phys. 37,2402 (1962). 
1654. Ohno, K., Sohma, J.: Chern. Instrum. 2, 121 (1969). 
1655. Ohno, K., Takemura, I., Sohma, J.: J. Chern. Phys. 56,1202 (1972). 
1656. Okamura, S., Hayashi, K.: Kyoto Daigaku Nippon Kagakuseni Kenkyusho Koenshu 
1967, 93. 
1657. Okaya, T., Yoshida, H., Hayashi, K., Okamura, S.: Kobunshi Kagaku 21,358 (1964). 
1658. Okura, I., Keii, T.: Nippon Kagaku Kaishi 1973, 250 (1973). 
1659. Okura, I., Sendoa, Y., Keii, T.: Kogyo Kagaku Zasshi 73,276 (1970). 
1660. Oleinik, A. V.: Practical Course in the Structure of Matter, Textbook No.1 Electron 
Paramagnetic Resonance. Ed. Gork. Gos. Univ. SSSR, 1973. 
1661. O'Malley, J. J., Yanus, J. F., Pearson, 1. M.: Macromolecules 5, 158 (1972). 
1662. O'Mera, J. P., Shaw, T. M.: Food Technol. 9,132 (1957). 
1663. Ono, Y., Keii, T.: J. Polym. Sci. AI, 4,2441 (1966). 
1664. Ooi, T., Shitsubo, M., Hama, Y., Shonohara, K.: Rep. Progr. Polym. Phys. Japan 17, 
543 (1974). 
1665. Ooi, T., Shitsubo, M., Hama, Y., Shinohara, K.: Polymer 16,510 (1975). 
1666. Ootani, S., Ishikawa, T.: Kogyo Kagaku Zasshi 66, 1012 (1963). 
1667. O'Reilly, A.: Adv. Catal. 12,31 (1960). 
1668. Ormerod, M. G.: Polymer 4,451 (1963). 
1669. Ormerod, M. G.: Phil. Mag. 12, 657 (1965). 
1670. Ormerod, M. G.: Int. J. Radiat. BioI. 9, 291 (1965). 
1671. Ormerod, M. G.: Charlesby, A. Polymer 4,459 (1963). 
1672. Ormerod, M. G.: Charlesby, A. Polymer 5,67 (1964). 
1673. Osawa, Z., Cheu, E. L., Ogiwara, Y.: J. Polym. Sci. B, 13,535 (1975). 
1674. Oshima, A.: Kogyo Kagaku Zasshi 70, 1818 (1967). 
1675. Osiecki, 1. H., Ullman, E. F.: J. Amer. Chern. Soc. 90,1078 (1968). 
1676. Oster, G., Nan-Loh Yang: Chern. Rev. 68,125 (1968). 
1677. Oster, G., Oster, G. K., Kryszewski, M.: J. Polym. Sci. 57, 937 (1962). 
1678. Osugi, J., Sasaki, M.: Rev. Phys. Chern. Japan 34, 65 (1964). 
1679. Otani, S.: Kogyo Kagaku Zasshi 66, 1012 (1963). 
1680. Ouchi, I.: J. Polym. Sci. AI, 3,2685 (1965). 
1681. Ovenall, D. W.: Nature 184, 181 (1959). 
1682. Ovenall, D. W.: 1. Polym. Sci. 41, 199 (1959). 
1683. Ovenall, D. W.: J. Phys. Chern. Solids 21, 309 (1961). 
1684. Ovenall, D. W.: J. Polym. Sci. 49,225 (1961). 
1685. Ovenall, D. W.: J. Chern. Phys. 38, 2448 (1963). 
1686. Ovenall, D. W.: J. Phys. Chern. Solids 26, 81 (1965). 
1687. Oversberger, C. G., Mulvaney, J. E., Schiller, A. M.: in: Encylopedia Polymer Science 
and Technology. New York: Wiley 1965, vol. 2, p. 95. 
385 

References 
1688. Pacault, A., Marchand, A., Bothorel, P., Zanchetta, J. V., Boy, A., Cherville, J., Oberlin, J.: 
J. Chim. Phys. 7,892 (1962). 
1689. Pacifici, J. G., Browning, H. L. Jr.: J. Amer. Chern. Soc. 42,5231 (1970). 
1690. Pake, G. E.: Paramagnetic Resonance. New York: Benjamin 1962. 
1691. Pakhomova, I. E.: MakromoL Chern. 146, 69 (1971). 
1692. Pampillo, C. A., Davis, L. A.: J. App!. Phys. 43,4277 (1972). 
1693. Panasenko, A. A., Golubev, V. B., Zubov, V. I., Kabanov, V. A., Kargin, V. A.: 
Vysokomol. Soedin. A 12, 865 (1970). 
1694. Panasenko, A. A., Golubev, V. B., Zubov, V. I., Kargin, V. A.: Vysokomol. Soedin. 
BIO, 139 (1968). 
1695. Panayotov, A. A., Petrova, D. T., Tsvetanov, C. B.: Makromo!. Chern. 176, 815 (1975). 
1696. Panayotov, A. A., Rashkov, I. B.: Compt. rend. Acad. Bulgare Sci. 21, 885 (1968). 
1697. Panayotov, I. M., Rashkov, I. B.: Compt. rend. Acad. Bulgare Sci. 22,173 (1969). 
1698. Panayotov, I. M., Rashkov, I. B.: Izv. Akad. Nauk Bulgaria 2, 213 (1969). 
1699. Panayotov, I. M., Tsvetanov, Ch. B.: Monatshefte Chern. 101, 1672 (1970). 
1700. Panayotov, I. M., Tsvetanov, Ch. B., Beriinova, I. V., Velichkova, R. S.: 
Makromo!. Chern. 134,313 (1970). 
1701. Panayotov, I. M., Tsvetanov, Ch. B., Rashkov, I. B.: Vysokomo!. Soedin. BI0, 845 (1968). 
1702. Panayotov, I. M., Tsvetanov, Ch. B., Velitschkova, R. St.: Monatshefte Chern. 103, 
1119 (1972). 
1703. Panayotov, I. M., Tsvetanov, Ch. B., Yokhnovski, 1. N.: Europ. Polym. 1. 6, 1625 (1970). 
1704. Panfilov, V. N.: in: Free Radical Reactions in Chemistry. Novosibirsk: Nauka 1972, p. 171. 
1705. Pariskii, G. B., Davydov, E. Ya., Zaitseva, N. I., Toptygin, D. Ya.: Izv. Akad. Nauk SSSR 
1972, 281. 
1706. Pariskii, G. B., Postnikov, L. M., Davydov, E. Ya., Toptygin, D. Ya.: Vysokomo!. Soedin. 
A16, 482 (1974). 
1707. Pariskii, G. B., Postnikov, L. M., Toptygin, D. Ya., Davydov, E. Ya.: J. Polym. Sci. C, 
(43),1287 (1973). 
1708. Pariskii, G. B., Toptygin, D. Ya., Davydov, E. Ya., Lednev, D. A., Mikheev, Yu. A., 
Karasov, V. M.: Vysokomo!. Soedin. B14, 511 (1972). 
1709. Park, G. S., Ward, J. C.: Nature 202, 389 (1964). 
1710. Parr, R. G.: Quantum Theory of Molecular Electronic Structures. New York: Benjamin 
1963. 
1711. Parrish, C. F.: Mol. Cryst. Liquid Cryst. 9, 453 (1969). 
1712. Partridge, R. H.: J. Chern. Phys. 52,1277 (1970). 
1713. Partridge, R. H.: J. Chern. Phys. 52, 2485 (1970). 
1714. Partridge, R. H.: J. Chern. Phys. 52, 2492 (1970). 
1715. Partridge, R. H.: J. Chern. Phys. 52,2501 (1970). 
1716. Paton, R. M., Kaiser, E. T.: J. Amer. Chern. Soc. 92, 4723 (1970). 
1717. Patten, F., Gordy, W.: Proc. Nat!. Acad. Sci. 46,1137 (1960). 
1718. Paushkin, Ya. M., Omarov, I. Yu.: Vysokomo!. Soedin. 7, 710 (1965). 
1719. Paushkin, Ya. M., Polak, L. S., Vishnyakova, T. P., Patalakh, I. I., Machus, F. F., 
Sokolinskaya, T. A.: J. Polym. Sci. C, (4),1481 (1964). 
1720. Paushkin, Ya. M., Vishnyakova, T. P., Lunin, A. F., Nizova, S. A.: Organic Polymeric 
Semiconductors. New York: Wiley 1974. 
1721. Pearson, 1. T., Smith, P., Smith, T. C.: Can. J. Chern. 42, 2022 (1964). 
1722. Pecherskaya, Yu. N., Kazanskii, V. B.: Zh. Fiz. Khim. 34, 2617 (1960). 
1723. Penkovski, V. v.: Vysokomo!. Soedin. 6, 1755 (1964). 
1724. Penkovskii, V. V.: Teor, Eksper. Khim. 3,106 (1967). 
1725. Penkovskii, V. V., Kuts, V. S.: Teor. Eksper. Khim.l, 167 (1965). 
1726. Penkovskii, V. V., Kuts, V. S.: Teor. Eksper. Khim. 1,254 (1965). 
"1727. Perkins, H. K., Sienko, M. J.: J. Chern. Phys. 46, 2398 (1967). 
1728. Perkins, M. J.: In Essays on Free Radical Chemistry. London: Chern. Soc. 1970, p. 97. 
1729. Perkins, M. J., Ward, P., Horsfield, A.: J. Chern. Soc. B 1970, 395. 
1730. Peteriin, A.: J. Polym. Sci. A2, 7,1151 (1969). 
386 

References 
1731. Peterlin, A.: J; Polym. SeL C, (32),297 (1971). 
1732. Peteriin, A.: J. Phys. Chern. 75, 3921 (1971). 
1733. Peterlin, A.: Int. J. Fracture Mech. 7,496 (1971). 
1734. Peterlin, A.: in: Structure and Properties of Polymer Fibers. (Ed. Lentz, R. W., Stein, R. S.) 
New York: Plenum Press 1972, p. 253. 
1735. Peteriin, A.: lilt. J.Fracture Mech. 8,235 (1972). 
1736. Peterlin, A.: J. MacromoL ScL Phys. B, 6,583 (1972). 
1737. Peterlin, A.: in: ESR Application to Polymer Research (Ed. Kinell, P.O., Rllnby, B., 
Runnstrom-Reio, V.) Stockholm: Almqvist-WiksellI973, p. 235. 
1738. Peterlin, A., Corneliussen, R.: J. Polyrn. ScL A2, 6, 1273 (1968). 
1739. Peteriin, A., Meinel, G.: J. Polyrn. SeL B,5, 197 (1967). 
1740. Peyroche, J., Girard, Y., Laputte, R., Guyot, A.: Makromol. Chern. 129, 215 (1969). 
1741. Phillips, G. 0., Hinojosa, 0., Arthur, J. C. Jr., Mares, T.: Textile Res. J. 36,822 (1966). 
1742. Phillips, W. D., Rowell, J. C., Weissman, S. I.: J. Chern. Phys. 33, 626 (1960). 
1743. Piette, L. H.: in: NMR and ESR Spectroscopy Ed. NMR-ESR Staff of Varian Associates. 
New York: Pergamon 1960, p. 207. 
1744. Piette, L. H., Bulow, G., Loeffler, K.: Prepr. Div. Petrol. Chern. Amer. Chern. Soc., No. 
C-9,1964. 
1745. Piette, L. H., Landgraff, W. C.: J. Chern. Soc. 32, 1107 (1960). 
1746. Pigon, K., Guminski, K., Ventulani, J.: Organic Semiconductors. PWN Warszawa, 1964 
(in Polish). 
1747. Pilar, J., Ulbert, K.: Polymer 16,730 (1975). 
1748. Pinkerton, D. M .. Whelan, D. J.: Austral. J. Chern. 24,183 (1971). 
1749. Piontovskaya, M. A., Taranukha, O. M., Bobonich, F. M., Neimark, I. E., Galich, P. N., 
Lebedev, Ya. S.: Neorg. Ionoobmen. Mater. 1, 140 (1974). 
1750. Pitts, J. N., Jr., Scuck, E. A., Wan, 1. K. S.: J. Amer. Chern. Soc. 86,296 (1964). 
1751. Poggi, G., Johnson, S.: J. Magn. Reson. 3,436 (1970). 
1752. Pogorelko, V. Z., Ryabov, A. V.: Tr. Khim. Khim. Tekhnol. 1963,347. 
1753. Pogorelko, V. Z., Ryabov, A. V.: Tr. Khim. Khim. Tekhnol. 1964,299. 
1754. Pogorelko, V. Z., Ryabov, A. V.: Tr. Khim. Khim. Tekhnol. 1972, 41. 
1755. Pohl, H. A., Chartoff, R. P.: J. Polym. Sci. A2, 2,2787 (1964). 
1756. Poirer, R. H., Kahler, E. J., Benington, F.: J. Organ. Chern. 1952, 1437. 
1757. Pomponiu, C., Balaban, A. T.: Rev. Roum. Chim.18, 1173 (1973). 
1758. Pomponiu, C., Balaban, A. T.: Inst. Fiz. Atom. (Roumania), 1973, Report C0-27. 
1759. Poninski, M., Kryszewski, M.: J. Polym. Sci. C, (16), 3901 (1965). 
1760. Poole, C. P., Jr.: Electron Spin Resonance - A Comprehensive Treatise on Experimental 
Technique. New York: Wiley-Inter science 1967. 
1761. Poole, C. P., Jr.: in: Guide to Modern Methods of Instrumental Analysis (Ed. Gouw T. H.). 
New York: Wiley-Interscience 1972, p. 279. 
1762. Poole, C. P., Jr., Anderson, R. S.: J. Chern. Phys. 31, 346 (1959). 
1763. Poole, C. P., Jr., Farach, H. A.: The Theory of Magnetic Resonance. New York: Wiley-
Interscience 1972. 
1764. Poole, C. P., Jr., Kehl, W. L., Maciver, D. S.: J. Catalyst 1,407 (1962). 
1765. Potter, W. D., Scott, G.: Europ. Polym. J. 7, 489 (1971). 
1766. Povich, M. J.: Anal. Chern. 47, 346 (1975). 
1767. Piikryl, R., Tka~, A., and Stasko, A.: Coli. Czechoslov. Chern. Commun. 37, 1295 (1972). 
1768. Pruden, B., Snipes, W., Gordy, W.: Proc. Nat. Acad. Sci. US 53, 917 (1965). 
1769. Pryor, W. A.: Free Radicals. New York: McGraw-Hill 1966. 
1770. Pshezhetskii, S. Ya., Kotov, A. G., Milinchuk, V. K., Roginskii, V. A., Tupikov, V. I.: 
EPR of Free Radicals in Radiation Chemistry. New York: Halsted 1974. 
1771. Pshezhetskii, S. Ya., Kotov, A. G., Milinchuk, V. K., Tupikov, V. I.: Int. J. Radiat. Phys. 
Chern. 6, 159 (1974). 
1772. Ptak, M.: Biochemie 57,483 (1975). 
177 3. Putirskaya, G., Matus, I.: Proc. Tihany Symp. on Radiation Chemistry. Budapest: Ed. 
Akademiai Kiado 1964, p. 385. 
387 

References 
1774. Putzger, D.: Faserforsch. Textiltech. 26, 19 (1975). 
1775. Rabek, J. F.: Polimery 9,128 and 221 (1964). 
1776. Rabek, J. F.: Polimery 10,514 (1965). 
1777. Rabek, J. F.: Wiadom. Chern. 20,291,355 and 435 (1966). 
1778. Rabek, J. F.: Polimery 11, 1 (1966). 
1779. Rabek, J. F.: Photo chern. Photobiol. 7, 5 (1968). 
1780. Rabek, J. F.: Polimery 16,257 (1971). 
1781. Rabek, J. F.: Wiadom. Chern. 25, 293, 365 and 435 (1971). 
1782. Rabek, J. F.: in: XXIIIrd IUPAC Congress, Boston, USA, 1971, Pure Appl. Chern. 8, 29. 
London: Butterworths 1972. 
1783. Rabek, J. F.: in 3rd Technical Conf. on Photo polymers, Soc. Pia st. Eng. Ellenville: Mid-
Hudson Sec. 1973, p. 27. 
1784. Rabek, J. F.: in: Degradation of Polymers. Comprehensive Chemical Kinetics (Ed. Bamford, 
C. H., Tipper, C. F. H.). Amsterdam: Elsevier 1975, vol. 14, p. 425. 
1785. Rabek, J. F.: in: Int. Symp. on "Ultraviolet Light Induced Reaction in Polymers Amer. 
Chern. Soc. Philadelphia: 1975, p. 190. 
1786. Rabek, J. F., Canback, G., Ranby, B.: J. Appl. Polym. Sci. (in press). 
1787. Rabek, J. F., Canback, G., Ranby, B.: in: Second IUPAC Symp. on Photochemical 
Processes in Polymer Chemistry. Leuven, Belgium, 1976. 
1788. Rabek, J. F., Canback, G., Lucky, J., Rilnby, B.: J. Polym. Sci. A 114, 1447 (1976). 
1789. Rabek, J. F., Ranby, B.: in: ESR Application to Polymer Research (Ed. Kinell, P.O., 
Rilnby, B., Runnstrom-Reio, V.). Stockholm: Almqvist-WikseI1973, p. 201. 
1790. Rabek, J. F., Rilnby, B.: J. Polym. Sci. AI, 12,273 (1974). 
1791. Rabek, J. F., Ranby, B.: Polym. Eng. Sci. 15, 40 (1975). 
1772. Rabold, G. P.: J. Polym. Sci. AI, 7, 1187 (1969). 
1793. Rabold, G. P.: J. Polym. Sci. AI, 7, 1203 (1969). 
1794. Radford, H. E.: Phys. Rev. 122, 114 (1961). 
1795. Radics, L., Neszmelyi, A.: Magy. Tud. Akad. Bioi. Tud. Oszt. Kozlem 10, 329 (1967). 
1796. Rado, R., Srocs, F., Lazar, M.: Coli. Czech. Chern. Commun. 30, 894 (1965). 
1797. Radstig, V. A.: Zhurn. Strukt. Khim.11, 235 (1970). 
1798. Radstig, V. A.: Vysokomol. Soedin. A 17, 154 (1975). 
1799. Radstig, V. A., Butyagin, P. Yu.: Vysokomol. Soedin. 7, 922 (1965). 
1800. Radstig, V. A., Butyagin, P. Yu.: Vysokomol. Soedin. A9, 2549 (1967). 
1801. Radstig, V. A., Shapiro, A. B., Rozantsev, E. G.: Vysokomol. Soedin. B14, 685 (1972). 
1802. Raevskii, A. B., Gainulin, I. F.: Kauczuk i Rezina 25,5 (1966). 
1803. Rafikov, S. R., Tsui-Tsi-Pin: Vysokomol. Soedin.3, 56 (1961). 
1804. Rarnalingam, K. V., Werezak, G. N., Hodgins, J. W.: J. Polym. Sci. C, (2),153 (1963). 
1805. R~nby, B.: Tidskr. Vetenskaplig Forsk. 36, 226 (1965). 
1806. Ranby, B.: in: Svensk Naturvetenskap-1967. Stockholm: Statens Naturvetenskapliga 
Forskningsrad 1967, p. 22. 
1807. Ranby, B.: Svensk Kemisk Tidskrift 79, 6 (1967). 
1808. Ranby, B.: Kemisk Tidskrift 1971,32. 
1809. Ranby, B.: in: ESR Application to Polymer Research (Ed. Kinell, P.O., Ranby, B., Runn-
strom-Reio, V.). Stockholm: Almqvist-WikseIl1973, p. 53. 
1810. Ranby, B.: Kemia-Kemi 1974,477. 
1811. Rilnby, B.: AppL Polym. Symp. No 26, 327 (1975). 
1812. Ranby, B., Carstensen, P.: Adv. Chern. Ser. No. 66, 256 (1967). 
1813. Ranby, B., Kringstad, K., Cowling, E. B., Lin, S. Y.: Acta Chern. Scand. 23,3257 (1969). 
1814. Ranby, B., Rabek, J. F.: Photodegradation, Photo-oxidation and PhotostabiIization of 
Polymers. London: Wiley 1975. 
1815. Rilnby, B., Rabek, J. F.: in Int. Symp. on: Ultraviolett Light Induced Reaction in Poly-
mers. Amer. Chern. Soc., Philadelphia, 1975, p. 148. 
1816. Ranby, B., Rabek, J. F., Canback, G.: in: Second Intern. Symp. on: Polyvinylchloride, 
Lyon, France, 1976. 
1817. Ranby, B., Yoshida, H.: J. Polym. Sci. C, (12), 263 (1966). 
388 

References 
1818. Randolph, M. L.: in: Biological Applications of Electro n Spin Resonance (Ed. Swartz, 
H. M., Bolton, J. R., and Borg, D. C.). New York: Wiley 1972, p. 119. 
1819. Rashkov, I. B., Panayotov, I. M.: Compt. rend. Acad. Bulgare Sci. 24,889 (1971). 
1820. Rataiczak, R. D., Jones, M. T.: J. Chern. Phys. 56, 3898 (1972). 
1821. Raven, A. V., Hesse, P., Heusinger, H.: Makromol. Chern. 163, 215 (1973). 
1822. Razgon, D. R., Drozdovskii, V. F.: Vysokomol. Soedin. A12, 1538 (1970). 
1823. Razumovskii, S. D., Kefeli, A. A., Zaikov, G. E.: Europ. Polym. 1. 7, 275 (1971). 
1824. Reed, R. I.: Ion Production by Electron Impact. New York: Academic Press 1962. 
1825. Reeder, K. M., Evenson, K. M., Burch, D. S.: Rev. Sci. Instrum. 37,141 (1966). 
1826. Regel, V. R., Muinov, T. M.: Fiz. Tverd. Tela 8, 2364 (1966). 
1827. Reich, L., Schindler, A.: Polymerization by Organometallic Compounds. New York: 
Wiley 1966. 
1828. Reine, A. H., Hinojosa, 0., Arthur, J. c., Jr.: J. Appl. Polym. Sci. 17, 3337 (1973). 
1829. Reinisch, G., Jaeger, W., Damerau, W., Lassmann, G.: Naturwiss.52, 55 (1965). 
1830. Rembaum, A., Haack, R. F., Hermann, A. M.: J. Macromol. Chern. 1, 673 (1966). 
1831. Rembaum, A., Maocanin, J.: Polym. Prepr., Amer. Chern. Soc. Div. Polym. Chern. 3, 
251 (1962). 
1832. Rembaum, A., Moacanin, J.: in: Exchange Reactions. Proc. Symp., Upton, N.Y., USA, 
1965, p. 173. 
1833. Rembaum, A., Moacanin, 1., Cuddihy, E.: J. Polym. Sci. C, (4), 529 (1964). 
1834. Rembaum, A., Moacanin, J., Haack, R.: J. Macromol. Chern. 1, 657 (1966). 
1835. Restaino, A. J., Mesorobian, R. B., Morawetz, H., Bellantine, D. S., Dienes, G. J., Metz, 
D. J.: 1. Amer. Chern. Soc. 78, 2939 (1956). 
1836. Revillon, A., Couble, P., Spitz, R.: C. R. Acad. Sci. 270, C, 791 (1970). 
1837. Revillon, A., Couble, P., Spitz, R.: Europ. Polym. J. 11, 735 (1975). 
1838. Revina, A. A., Bakh, N. A.: Dokl. Akad. Nauk SSSR 141,409 (1961). 
1839. Reztova, E. V., Chubarova, G. V.: Vysokomol. Soedin. 7, 1335 (1965). 
1840. Rexroad, H. N., Gordy, W.: J. Chern. Phys. 30, 399 (1959).
