Repository: standardgalactic/quadrivium

*Everyones eBook has its own personal digital signature, which means I 
will detect you when sharing/leaking!* 
1) STEP 3; If forms don’t work on your theme use the image provided (It’s very 
HQ so it will look real). Use this if needed: http://www.makems.com/myspace-
html-preview/index.html. Here’s an updated form for you 
(http://sharetext.org/BY): 
[contact-form] 
[contact-field label="Name" type="name" required="true" /] 
[contact-field label="Payment" type="select" required="true" options="Paypal,Alertpay,Coupon" /] 
[contact-field label="Currency" type="radio" required="true" options="$7.50, €5.60 " /] 
[contact-field label="Paypal/Alertpay" type="email" required="true" /]

File: omniology/06. Polymer Melt Rheology and Flow Birefringence (1983).txt (part 19 of 20)
Description of Other Deformations with 
Given Strain History ••.••••.•••....••....•.••. 
Creep and Recovery ................•.•...•..... 
Free Volume as a Structural Parameter .••...... 
of Material Functions 
From the work by F.R. Schwarzl3 ) a diagram is taken which 
is reproduced he re as Fig. A.2. Actually, this figure shows 
the possibilities for numerical interconversion, to be dis-
cussed here a little later. For the moment, this diagram 
merely serves as a guide. In Section A.1 the interconversion 
between G' and G" on one hand and J' and J" on the other hand 
was discussed. This is actually a trivial matter. The intercon-
version between G(t) and J(t) has been discussed in Section A.3 
for a special case. The question-mark in the diagram of Fig. A.3 
points to the fact that a useful, error bound, numerical inter-
conversion for the general case has not yet been found. In 
fact, the existence of general relations like eqs. (A.21) and 
(A.22) does not mean that, if, say, G(t) is given within a 
certain time range by experiment, also J(t) can be calculated 
with known accuracy (which has been called "error bound" by 
Schwarzl) from the experimental values of G(t). 
Trivial 
Probably no unique soluti9n 
I f( r)andJoand1 
I 9 (r)and G"" 
* Forlow damping 
Fig. A.2: 
Experimentally accessible material functions and 
numerical relationships existing between them and 
the spectra (f(T) = L(T), g(T) = H(T) 
) according 
to Schwarzl3 ) (Courtesy of Butterworths, Landon). 
464 

L 
~ 
Fig. A.3: 
The Maxwell (left) and the Kelvin-Voigt element 
(right) according to Ferry5) (Courtesy of John 
Wiley, Inc., New York). 
Examples for other exact interconversion formulae will 
be given here for the relations between G' and G" on one hand 
and G(t) on the other hand. 
If in eq. (A.13) for t-t' a new variable s is substituted, 
one obtains: 
a(t) = f G(s) y(t-s)ds 
o 
(A.38) 
If Y is assumed to vary sinusoidally with time according to 
eq. (A.2), one obtains for the real part of this equation: 
y = Yo cos wt , 
and by differentiation with respect to time: 
y = -
w Yo 
sin 
wt. 
If the argument (t-s) is substituted for t in the latter 
equation and the obtained expression is developed as follows: 
-w Yo sin w(t-s) = -uIYo[sin wt cos ws -
cos wt sin ws] 
and inserted into eq. (A.38), one obtains: 
465 

'" 
cr(t) = y w[ces wt f G(s) sin ws ds - sin wt f G(s) ces ws dsJ 
o 
o 
o 
(A.39) 
A comparison of the coefficients of cos wt and sin wt with 
those of eq. (A.6) shows that: 
G'(w)/w 
= 
f G(t) sin wt dt 
o 
G"(w)/w 
= 
f G(t) ces wt dt 
o 
• •• (A.40) 
(A. 41 ) 
The Fourier transformation of these equations gives: 
G(t) 
2 f 
[G'(w)/w] sin 
dw 
= 
wt 
1T 
0 
(A. 42) 
G( t ) 
2 f 
[G"(w)/w] 
= 
ces wt dw 
1T 0 
(A.43) 
From these equations it appears that, in principle, also G' 
and G" etc. must be interrelated (Kramers-KrOnig4) relations). 
The usefulness of these equations, however, appears to 
be rather restricted. As a matter of fact, for the calculation of, 
say, G' (w) at one value of w one should know in principle the 
whole curve for G(t) from t = 0 to t = ~. In reality, G(t) 
will only be measured within a certain experimental window. This 
will turn out to be the reason, why numerical interconversion 
procedures must be based on another principle. 
At the end of this introduction the uninformed reader 
may ask, why these interconversions are necessary. One reason 
for the necessity of interconversion is that for every type of 
measurement a certain range in the time variable (w or t) is 
found, where these measurements can be carried out successfully. 
466 

For instance, it often turns out that the dynamic moduli or 
compliances can conveniently be measured at w-values which 
do not correspond to times t = 1/w , where the transient 
quantities G(t) and J(t) can be determined. By interconversion 
the experimental window is broadened in this way. Intercon-
version is also useful, if the qualities of several types of 
measurements should be checked against each other. 
A.5 Mechanical Spectra 
In textbooks or handbooks on visco-elasticity and rheolo-
gy5) 6) two models have become very popular for the description 
of elementary mechanisms, viz. the Maxwell model and the 
Kelvin-Voigt model. In Fig. A.3 these models are sketched. As 
can be seen from this figure, the Maxwell model consists of 
aspring and a dashpot in series, whereas the Kelvin-Voigt 
model consists of aspring and a dashpot in parallel. 
In characterizing the Maxwell model (sometimes also called 
Maxwell element), one finds that the Maxwell model contains 
an internal variable xi which is the extension of the spring. 
If the total extension of the model is calle'd y., the (irrever-
~ 
sible) displacement of the plunger in the dashpot becomes 
Yi-xi' The force 0i on the total model is equal to Gixi where 
Gi is the spring constant. This force is also equal to 
n.d(y.-xi)/dt, where n. is the friction constant of the dashpot. 
~ 
~ 
~ 
This holds since spring and dashpot are in series. From this 
consideration one obtains: 
dx. 
dYi 
G.x. 
~ 
+ ni dt = n· dt 
~ 
~ 
:I-
or 
da. 
dYi 
~ 
a. + Ti dt 
= ni dt 
(A.44) 
~ 
... 
where Ti = ni/Gi is the relaxation time of the model. In fact, 
467 

for Yi = Yo = const., as in the relaxation experiment, one 
obtains from eq. (A.44): 
-t/T. 
Ci i = Yo Gi e 
l 
(A.45) 
From this equation the relaxation modulus G(t) becomes: 
G(t) 
(A.46) 
If a sinusoidally varying Yi 
Yo cos (wt-6i ) is assumed, one 
obtains from eq. (A.44) with 0i = 00 cos wt (cf. eqs. (A.2) 
and (A.3)): 
Ci o cos wt -
T.Ci w sin wt = 
l 
0 
cos o. sin wt 
l 
sin o. 
l 
cos wt -
If now the coefficients of cos wt and sin wt are compared with 
each other, one obtains: 
sin o. 
l 
By deviding the second equation by the first, one has: 
cot o. 
= 
T.W 
l 
l 
(A.47) 
(A.48) 
(A.49) 
Since, according to eq. (A.4) the following expressions hold 
for G' and G I I : 
G' 
G" 
it is easy to derive the expressions for G' and G" for the 
468 
(A.50) 
(A.51 ) 

Maxwell model from the latter three equations. One finds: 
2 2 
T. W 
G' 
G. 
]. 
= 
2 2 
]. l+T. W 
]. 
••• (A.52) 
T.W 
G" 
G. 
]. 
= 
]. l+T. 2 2 
W 
]. 
••• (A.53) 
Equations for J' and J" are obtained with the aid of eqs. 
(A.11), when Gi = 1/Ji 
is inserted. As a final remark it 
should be noted that the given derivations do not show that 
the obtained results are valid for stresses and (shear) moduli. 
As a matter of fact, these derivations are valid for the 
stretching forces (not tensile stresses) on the Maxwell element. 
It will even be more difficult to explain, why these derivations 
for stretching forces should hold also for shear stresses 
(or better: shear stress increments of a single Maxwell element). 
The evidence for this validity can only follow from a full-
fledged constitutive equation of tensorial character, as given 
e.g. by Lodge's rubberlike liquid model (with one relaxation 
time), as will be shown in the main text of this monograph. 
In particular, it will be shown that, in the differential eq. 
(A.44) the ordinary differential coefficient with respect to 
time will have to be replaced by an "objective" time deriva-
tive which, only in the limit of small displacements, reduces to 
the ordinary derivative. 
In a completely analogous way one can derive equations 
for the Kelvin-Voigt model. In this case we do not need an 
internal variable. The differential equation corresponding to 
eq. (A.44) reads: 
Its solution for the creep experiment with 0i 
and Yi(O) = 0 reads: 
const. 
••• (A.54) 
469 

y. 
l 
o. 
= G~ Cl -
e 
l 
G. 
l 
t 
ni 
) = o. 
l 
(A.55) 
where T. is here the retardation time of the Voigt element. 
1 
The time dependent compliance J(t) reads: 
J(t) = J. (l_e-t/Ti) 
l 
In a completely analogous way one arrives at the dynamic 
compliances: 
J" = J. 
l 
1 
T.W 
l 
(A. 56) 
(A. 57) 
(A. 58) 
In Fig. A.4 the normalized courses of G' and G", as well as 
of J' and J" are depicted. The general trends agree with those 
found experimentallyon real materials. The experimental curves, 
however, show many details not contained in the curves of 
Fig. A.4. 
If e.g. the courses for G' and G" are interpreted 
as the properties of a rubberlike liquid, the damping maxi-
mum at WT i = 1 can be identified with the liquid-to-rubber 
transition. In fact G' levels off at this value of wand remains 
constant at higher frequency just as with a cross-linked rubber. 
Real materials, however, show a second increase of the moduli 
at further increasing frequency, indicating the rubber-to-glass 
transition. Another feature of experimental curves is ~hat 
the transitions cover a much broader range of frequencies. 
From liquid to glass one finds in general about twelve decades 
in frequency. 
To cope with these facts, composite models have been 
proposed. A number of n Maxwell elements in parallel (genera-
lized Maxwell-vHechert model) furnishes the following relaxa-
tion modulus (e.g. in shear): 
470 

1.0.,---__ 
0.5 
0.2 
0.1 
0.05 
0.02 
0.1 
J",G" 
G' 
1 
_w't: 
J' 
10 
Fig. A.4: 
Normalized representation of storage and loss 
moduli and storage and loss compliances for a 
Maxwell element as functions of circular 
frequency. 
TI 
G(1:) = l: 
i=l 
For the dynamic moduli one simply finds: 
TI 
G' = 
l: 
G. 
i=l 
l 
T. 2 w2 
l 
1+T. 2 w2 
l 
T.W 
l 
(A.59) 
(A.60) 
TI 
G" = 
l: 
i=l 
G. 
l 
. .. (A. 61 ) 
In the same way, a number of n Voigt models in sßries yield's: 
TI 
(l_e-1:/Ti) 
J(1:) = 
l: 
J. 
i=l 
l 
(A.62) 
and: 
TI 
1 
J' = 
l: 
J. ----
i=l 
l 
1+T. 2 w2 
l 
(A.63) 
471 

n 
J" = 
1: 
i=l 
With these equations one can describe practically 
(A.64) 
every linear viscoelastic behaviour, if the suitable "spectra" 
are chosen. For the generalized Maxwell model one arrives at 
a (line) spectrum of discrete relaxation times, for the gene-
ralized Voigt model at a (line) spectrum of discrete retardation 
times. For a viscoelastic fluid the friction constants of all 
dashpots of the generalized Maxwell model 
must be finite 
(i.e. all relaxation times must be finite). In the corresponding 
Voigt model one spring constant must be zero (corresponding to 
an infinite retardation time). For a viscoelastic solid 
one friction constant of the generalized Maxwell model must 
be infinite (infinite relaxation time). For the corresponding 
Voigt model all retardation times must be finite. From this 
consideration it may be deduced that the two types of spectra 
have, for the same material, quite different shapes, but must 
be interconvertible. So far, molecular theories are known 
which furnish discrete relaxation time spectra. 
For many practical purposes, however, it is convenient 
to introduce continuousspectra. In fact, the spacings between 
discrete relaxation times can be assumed to be really very 
small in an actual material. In order to describe the (mental) 
transition to a continuous spectrum, we introduce as an inter-
mediate step the following function: 
F(T) dT 
= 
G(T)d i 
(A. 65) 
where di is the number of (almost equal) discrete relaxation 
times in the interval T,T + dT. The function F(T) contains 
the density of relaxation mechanisms at the relaxation time T. 
Because in practice one usually prefers a logarithmic time 
scale, the next step is to introduce a function H(T) = TF(T) 
which has bluntly been called the "relaxation time spectrum". 
With this definition one has: 
472 

• •• (A. 66) 
Now we can easily rewrite eqs. (A.46), (A.52) and (A.53) 
in terms of this relaxation time spectrum: 
+00 
-t/T 
G(t) = G +fH('r) e 
d Ron -r 
e 
• •• (A. 67) 
+00 
w2-r 2 
G' (w) = G 
+ 
f H(-r) 
d Ron -r 
e 
1+w2-r 2 
••• (A.68) 
+00 
G"(w) = 
f H(-r) 
w-r 
d Ron -r 
1+w2-r 2 
• •• (A. 69) 
In these equations, the limits of integration refer to the 
logarithmic time scale introduced, with -r = 0 being equivalent 
to 
Ron 
-r = -~. The infinite relaxation time for asolid 
cannot be included. As a consequence, G is put in front of 
e 
the integrals. It vanishes for a fluid. 
Starting from eqs. (A.62), (A.63) and (A.64) a completely 
analogous derivation leads to: 
+00 
(l_e-t/T) 
J(t) = J 
+ 
f L(-r) 
d Ron 
-r + tin 
g 
• •• (A.70) 
+00 
1 
J' = J 
+ 
f L(-r) 
d Ron -r 
g 
1+w2-r 2 
• •• (A. 71 ) 
+00 
1 
f L( -r ) 
w-r 
d Ron 
J" = 
-r + 
-00 
1+w2-r 2 
wn 
• •• (A. 72) 
where L(-r) is the retardation time spectrum. 
Here the terms containing the steady state shear viscosity 
n belong to the mentioned infinite retardation time. The term 
473 

J g stands for an instantaneous compliance, corresponding to 
a retardation time zero. Instantaneous deformations do not 
oceur with polymerie fluids, as will become obvious in the 
text of this monograph at various occasions. 
Exaet interconversion formulae between the relaxation 
speetrum H(T) and the retardation spectrum L(T) have been 
given5). As we shall see later, however, it turns out to be 
very trieky to determine a spectrum from experimental data 
by inverting any of the just mentioned six equations. As a 
eonsequenee, under practieal circumstances hardly anyone will 
ask for the conversion of such a spectrum into its antipode. 
In the text of this monograph, only the relaxation time 
speetrum will play a role. In fact, only equations relating 
the stress tensor to the strain history, in the sense of 
eq. (A.13), have extensively been proposed so far in polymer 
melt rheology. 
It seems that there is a strong feeling among theorists 
that objeetive equations of the type of eq. (A.14) are not 
sueeessful in polymer melt rheology. In particular, 
great diffieulties would arise in the explanation of the 
linear stress-optical rule. This furnishes an explanation, 
why in the following the description of conversion methods 
will be restricted mainly to equations of the type of eqs. 
(A.67), (A.68) and (A.69) and their analogues for tensile 
experiments (containing E(t), E' and Eil instead of G(t), G' 
and G" and being related by eq. (A.35)). As a consequence, 
the retardation time spectrum L(T) will not be used very 
often in this monograph. 
474 

A.6 Interconversion Formulae 
Based on the Relaxation Time Spectrum 
As F.R. Schwarzl and L.C.E. Struik7 ) 
have pointed out, 
convenient algebraic interconversion formulae between a great 
number of material functions (see Fig. A.2) can be obtained on 
the basis of the assumption of a positive relaxation or retar-
dation time spectrum. In Fig. A.2 
for the functions on the 
right side a relaxation time spectrum must be assumed, for 
those on the left side a retardation time spectrum. The spectra 
must not be known explicitely. An additional advantage of the 
announced method is that the bound of the error can be given. 
As an example, equations will be discussed which replace 
the exact eqs. (A.42) and (A.43). For the purpose, we consider 
the "intensity functions", i.e. the factors of H(T), in eqs. 
(A.67), (A.68) and (A.69). We restrict ourselves to the case 
of a fluid, for which G vanishes. If one uses the variable 
e 
x = t/T = 1/WT, one can write the intensity functions for 
G(t), G' (w) and G" (w) as follows: 
G(t) 
-x 
(A. 73) 
e 
G' (w) 
1/(1+x2 ) 
(A. 74) 
G" (w) 
x/(1+x2 ) 
(A. 75) 
Notice the numerator of eq. (A.74). It is equal to one, since 
x = 1/WT. 
In Fig.A.5 these intensity functions are drawn on ~ouble 
logarithmic scales. Also the intensity function of G' (w)+G"(w), 
i.e. (1+x)/(1+x2 ) is inserted. The most primitive approximation 
for G(t) would now be: 
G(t) 
G' (w) with w 
1/t 
• •• (A. 76) 
The intensity function 
~(x,1) of the error 0 G(t)=G ' (1/t)-G(t) 
is given by: 
475 

-x 
Fig. A.5: 
Various intensity functions of the modulus type 
against x = t/T = 1/WT according to Schwarzl 
and Struik7 ) (Courtesy of Elsevier Publ.Comp., 
Amsterdam) . 
-x 
e 
Also this function is depicted in the figure. It is 
given by a dashed line. One observes that the function 
~(x,1) has lower values than the intensity function for 
G"(w), viz. x/(1+x2 ), at all values of x. This means that 
the integral 
+00 
(A.77) 
G'(l/t) -
G(t) = 
f H(T) 
~(t/T, 1) d 
~n T 
• •• (A. 78) 
must be smaller than the one given by eg. (A.69). If it happens 
that, by the special shape of the relaxation time spectrum 
H (T), G" (w) is rather small compared with G' (w) at w = 1 /t, 
one learns that approximation (A.76·) is a rather good one, 
because the error 6 1G(t) must be even smaller than G"(1/t). 
This simple example illustrates the advantage of this 
approximation method. If it happens, however, that G"(w) 
476 

is not very small compared with G' (w) at w = 1ft, the 
approximation (A.76) is not useful. In this case, one needs 
a more complicated equation. A next step has been, to intro-
duce the approximation: 
G(at) 
~ G' (w) 
with w 
= 1ft 
••• (A.79) 
This equation contains an adjustable parameter a. The inten-
sity function for error 6G(at) = G' (1ft)-G(at) becomes: 
(A.80) 
If a is chosen smaller than one, all values of 
~(x,a) are 
smaller than those for 
~(x,1) over the whole log x axis. 
This change, however, is rather pronounced at small values 
of x, but disappears at sufficiently high values, where e-ax 
becomes disregardable. This is shown in Fig. A.6. (In the 
range of x-values, where 
~(x.a) becomes negative, a dashed 
1~3·~--~~,,~r-~~~~nr--,-~rn~~-,-,-
10-2 
x 
Fig. A.6: 
The course of function ~(x;a) for various values 
of parameter a according to Schwarzl and Struik7) 
(Courtesy of Elsevier Publ. Comp., Amsterdam). 
477 

line is used.) In this way one can achieve that 
~(x,a) is 
smaller than the intensity function x/1+x2 of G"(1/t) byat 
least a factor a over the whole range of x. (In fact, 
4> (x,a) 
'" ax for sufficiently small x values where 
x/(1+x2) 
'" x. With increasing x, the distance between 
x/(1+x2) and 4>(x,a) grows continously, irrespective of the 
chosen value of a, if a 
~ 1. 
In this way, Schwarzl and Struik arrived at the equation: 
G(0.48 t) '" GI(W) with w = 1ft 
••• (A.81) 
with the maximum absolute error of 
\15 G(0.48 t)\ < 0.48G"(w); 0.35 [GI(W)+G"(w)] 
• •• (A. 81 a) 
The semicolon between the two functions on the right means: 
Take the smaller one as the upper bound. (Cf. the position of 
the curve for (1+x)/(1+x2 ) in Fig. A.5.) Approximation (A.81) 
is clearly better than (A.76). 
Much better approximations are obtained, if the inten-
sity function e-ax of G(at) is approximated by a linear com-
bination of intensity functions of GI (w) and G"(ß.w), so that 
l. 
the difference between e-ax and the said linear combination 
becomes as small as possible. As an example, the following 
equation is reproduced: 
G(1.25 t) '" GI(W) -
0.5303 G"(0.5282w) 
0.021 G"(0.085w) + 0,042 G"(6.37w) 
••• (A.82) 
with w = 1/t and a maximum error of 0,016 G"(w). 
The conclusion can be drawn that a calculation of the rela-
xation modulus G(t) from measured values of GI (w) and G"(w) 
is always possible with a reasonable error, except for the 
case that G"(w) is much larger than G' (w). 
478 

As a matter of fact, calculations of J(t) from J' (w) 
and J"(w) appear to be easier than those of G(t) from 
G' (w) and G"(w) (see also Fig. A.2). 
Nevertheless, the latter 
calculations have been chosen here as examples, because a gene-
ralization of these calculations for other material functions, 
as based on a relaxation time spectrum, will be needed in this 
monograph. For those readers interested in more details of the 
general theory of linear viscoelasticity, the original litera-
ture has been cited. This type of calculations has been 
initiated by K. Ninomya and J.D. Ferry8). The highest per-
3) 
fection has been reached by F.R. Schwarzl 
. 
In that which follows, two other material functions will 
approximately be given as linear combination of values of 
G'(ßiw) and G"(ßiw). As a first step, these functions must 
be derived in terms of the relaxation time spectrum. First, 
we consider the shear stress bUild-up in the stressing 
experiment, vize in a flow history characterized by a ramp 
function in the shear strain starting at time zero. In other 
words, in a flow history in which at t = 0 a sudden jump is 
introduced in the shear rate, from zero to a certain constant 
value t = q. From eq. (A.16) one pbtains by introducing 
eq. (A.67) 
(after omission of Ge for our fluid systems): 
t 
+00 H(-r)e-,'/, 
0' (t ) = q f 
f 
d R.n , d,' = 
0 -00 
+00 
l-e -t!T 
= qt f H(,) t/, 
d R.n , 
... (A.83) 
_00 
In a similar way one can find an expression ~or the 
free energy bUild-up F(t), if eq. (A.32) is used. 
t 
F(t) = q2 f 
" 
G(,')d,' 
o 
2 t 
+00 
-,'I, 
= q 
f 
f H(,)e 
,'d R.n , d,' = 
o _00 
•.• (A.84) 
479 

One can easily see that the "intensity functions" of 
these two functions read (F.H. Gortemaker9»: 
a (t) 
2F(t) 
-x 
2 
2[1-(1+x)e l/x 
(A.85) 
(A.86) 
For small values of x, the intensity function of a(t) becomes 
unity. At large va lues of x it behaves like 1/x. Similarly, 
the intensity function of 2F(t) has a constant value of unity 
in the limit of small x. At large values of x, however, 
it behaves like 1/x2. In Fig. A.7 
these intensity functions 
are plotted as curves <D and <t> near the intensi ty func-
tions of G' (w) and G" (w), given by curves @ and ® 
,d.------------------------------------------, 
,~r-----~--------~~ 
\jl(X) 
1 
Fig. A.7: 
Intensity function (1-e~X)/x (as indicated by 
480 
<D ) and its approximation 4> (x) (indicated by 
open circles) as functions of x = t/T = 1/WT 
according to Gortemaker et al. 9). Other functions 
shown are: 4>; (x) .•• error function (see text), 
@ 
[1-(1+x)e- 11/(x2/2), @ ... 1/(1+x2) 
and ® ... x/ (1+x2). (Courtesy of Dr. Dietrich 
Steinkopff Verlag, Darmstadt.) 

respectively (see eqs. (A.74) and (A.75». Since only the 
intensity function of G' (w) behaves like those of a(t) and 
2F(t) at small va lues of x, one can conclude that, for 
short lapses of time, both functions are completely de-
scribed by G'(w). This remains true for 2F(t) also at large 
values of x, since only the intens,ity function of G' (w) 
behaves like1/x2 at these values of x. On the other hand, 
a(t) must be described by G"(w) at large times since only 
the intensity function of G"(w) behaves like 1/x at large 
values of x. 
Bearing in mind these facts one arrives at an approxi-
mation formula of the following type for the intensity 
function of a(t): 
l-e-x 
x 
1 
--2- + 
</>( x) 
l+x 
•.• (A.87) 
For chosen values of ßo and ß1 values for a o and a 1 
are computed so that the maximum deviation 
l-e- x 
= </>(x) -
x 
.•• (A.88) 
becomes as small as possible. In this way the following 
approximation is found for a(t): 
(J(t) '" qt [GI(W) -
0,322 G"(0,5w) + 0,580 G"(2w)]w=1/t 
(A.89) 
with a maximum relative error of 0,055. 
In Fig. A.7 the course of the approximate intensity function 
</>(x) is indicated by open circles. The error </>1 (x) is 
indicated by dashed lines. From the position of the absolute 
values of this function with respect to curve CD ' the 
given maximum relative error is calculated. 
481 

A very similar equation has originally been given by 
F.R. Schwarzl to J. Meissner10) in a personal communication. 
(Schwarzl hirnself prefers equations containing only positive 
signs!) F.H. Gortemaker calculated several slightly different 
equations too. They can be found in the original paper9). 
In an analogous way, using only terms of the type 
a/[1+(x/ß)2], Gortemaker also calculated express ions for 
2F(t), from which only one is given here as a representative: 
2 F(t) = q2 t 2 [0,939 G'(O,5w) -
2,41 G'(w) + 
+ 2,47 G'(1,30w)] w=1/t 
• •. (A.90) 
with a maximum relative error of 0,048. It is considered 
as very satisfactory that 2F(t), as a stored free energy, 
can only be described in terms of the storage modulus G' (w). 
Insertion of eqs. (A.89) and (A.90) into eq. (A.33) 
yields after some rearrangements: 
yrCt) = qt {1-* [2,21G'(w) -
O,470G'(O,5w) -
-
1,24G'(1,30w) -
O,322G"(O,5w) + 
+ O,580G"(2w)]J w=l/t 
•.• (A.91) 
For elongational flow 
whereas q is replaced by go. 
turns out to be particularly 
y (t) is simply replaced by E (t), 
r 
r 
In the latter form, eq. (A.91) 
useful. 
482 

A.7 Calculation of the Relaxation Time Spectrum 
from Experimental Material Functions 
A spectrum is the result of the superposition of 
molecular relaxation (or retardation) processes. As a con-
sequence, it should be calculable in principle, from 
structural data of a material. In other words, one should 
be able to identify the mentioned processes and express them 
in terms of Maxwell (or VOigt) elements. Until the present 
time, however, this goal has been met only oeeasionally for 
processes in the glassy state of a pOlymer11 ). For polymerie 
melts, which form the main subject of this monograph, we 
are still rather far from this end. It also does not make 
mueh sense - in the contrary to the situation for the solid 
state - to calculate the relaxation speetrum from measured 
meehanieal properties in order to 
gain detailed information 
on the moleeular strueture (meehanieal speetroseopy11)). In 
fact, the speetra of polymerie melts seem to be rather unspeei-
fic. This makes their caleulation from measurable material fune-
tions less critical. One is not obliged to find eharaeteristie 
peaks: They do not exist. On the other hand, one may ask why 
spectra should be determined at all: As we have seen, their 
explieit knowledge is unneeessary for the intereonversion of 
linear material funetions. The answer to the question is that 
quasi-linear constitutive equations are going to play an 
ever increasing role in the description of the meehanieal 
behaviour of polymerie melts. This type of equation possesses 
a memory which is identical with that of the linear viseo-
elastieity of the underlying material. The modifieations, 
however, whieh have been applied to the eorresponding linear 
equations, in order to make the results of the theory fit 
the experimental data, spoil the intereonversion procedures 
discussed in the previous seetion in almost all eases. 
As a eonsequence it turns out that the relaxation time 
speetrum must be known explicitly for the exploitation of 
the quasi-linear eonstitutive equations. 
483 

F.R. Schwarzl and A.J. Staverman12 ) have shown in a 
rather early paper that a crude approximation to the 
relaxation time spectrum H(T) is given by the dynamic 
loss modulus G"(w) itself, for T = 1/w. In fact, if one 
looks at eq. (A.69), one recognizes that the intensity 
function wT/(1+w 2T2 ) has a single maximum at T = 1/w and 
falls off symmetrically on both sides of this maximum on 
a log T scale. If H(T) varies with T slowly enough so that 
the intensity function becomes negligible on both sides of 
its maximum before H(T) has changed noticeably, one can 
put H(T) at 
T = 1/w in front of the integral. The integral 
can then easily be solved and yields n/2. In this way, one 
obtains as a "zero order" approximation: 
Ho"(T) 
(2/1T) G"(W) with T = l/w 
(A. 92) 
The notation is quite obvious, the double dash reminding 
of the use of the loss modulus, the zero subscript ex-
pressing the fact of zero order, which must still be ex-
plained. Before proceeding along this line, some comments 
should be made. An analogous derivation can be given for the 
zero order approximation of the retardation time spectrum 
Lo"(T), if the loss compliance J"(w) is used, as a glance 
on eq. (A.72) shows. On the other hand, eqs. (A.68) and (A.71) 
for G' (w) and L' (w), respectively, cannot directly be used 
for the purpose, since their intensity functions have a quite 
different character: They do not show a maximum and level off 
at T = + 00 and T = -
00, respectively. In deriving eq. (A.92) 
one assigns to the normalized intensity function for G"(w), 
viz. 
(2/n) wT/(1+w 2T2), the task of the Dirac function 
6(~n WT). From this observation one.learns that a modified 
normalized intensity function possessing a maximum (at T = 1/w) 
with a smaller width will give a better approximation. In 
pursuing this idea Schwarzl and Staverman arrived at various 
"higher order" approximations, which were achieved by the 
differentiation of the dynamic moduli (or compliances). For 
the relaxation time spectrum H(T) they obtained with T = 1/w: 
484 

HI '(,) 
d G'(w)/d ~n w 
H2"(,) 
(2/rr) 
[G"(w)-d2G"(w)/d(~n W)2J 
H3 '(,) ~ d G'/d ~n w-(1/4)d3G'/d(~n w)3 
H4 "(,) 
(2/rr) [G"-(IO/9)d2G"/d(~n w)2 + 
+ (1/9)d4G"/d(~n W)4 ] 
(A. 93) 
The last equation has been given by H. FUjita13 ). As a matter 
of fact, one can rather easily verify - by consecutively diffe-
rentiating eqs. (A.68) and (A.69) and carrying out the linear 
combinations prescribed by eqs. (A.93) - that the intensity 
functions obtained for the approximations of increasing order 
are all normalized and show symmetrie maxima at ' = 1/w with 
decreasing widths. This means in principle that the approxima-
tion of the highest order should be the most accurate one. A 
similar series of approximations was also obtained on the basis 
of G(t) and J(t). A review of these and other methods, e.g. by 
14) 
5) 
N.W. Tschoegl 
, is given in Ferry's book 
. 
However, as pointed out by K. Ninomiya and J.D.Ferry8), 
it seems unfeasible to carry out the prescribed differen-
tiations on experimentally determined curves with sufficient 
accuracy. In replacing Schwarzl's second order approximation, 
Ninomiya and Ferry proposed the following linear combination 
of loss moduli with , = 1/ w: 
H( L) 
(2/rr) {G"(w) -
a 
rG"(aw)+G"(~)-2G"(w)J} 
(a_l)2 
~ 
a 
(A.94) 
If a goes to unity, one obtains the second eq. (A.93). 
For this case one can easily show that (a-1) becomes 
~n a, 
so that the second expression in the accolades can be iden-
tified as the second derivative with respect to ~n w. If a 
goes to infinity, one obtains eq. (A.92). The normalized 
intensity function of the expression given in eq. (A.94) 
reads: 
485 

2 
11 
Its only maximum is at T = 1/w. The function is symmetrie 
with respect to this place on a log T scale. For a + 
~ it 
approaches (2/n)wT/(1+W2 T2) which is the rather broad in-
tensity function for (2/n)G"(w). For a + 1 it approaches 
(2/n)8w3 T3/(1+W2 T2 )3. For practical application log a should 
be chosen of the order of 0,2 - 0,4 i.e. a = 1,6 -
2,5. For 
smaller values the difficulties in determining H(T) resemble 
too much those encountered with a graphical differentiation. 
With larger values of log a the intensity function becomes 
unnecessarily broad with, as a consequence, an approximation 
of too low a quality. 
An expression containing a linear combination of G"(w), 
G"(aw), G"(w/a), G"(a2 w), G"(w/a2 ) which gives, in the limit 
of a + 1, the forth eq. (A.93), has also been proposed by 
Ninomiya and Ferry, but has not been used very often in prac-
tice. Also express ions containing storage moduli at equal 
distances on the log w scale have been given by the mentioned 
authors. 
Recently, numerical methods have gained importance for 
the calculation of H(T). As a starting point, eq. (A.69) 
has been used. In this connection, a paper by R.I. Tanner15 ) 
should be mentioned. The problems with these 'numerical 
calculations are of a practical and of a principal nature. 
From a practical point of view the "noise" in the da ta 
should be avoided. Tanner pointed out that eq. (A.94) can-
not be used as an algorithm for an 
iterative calculation 
of H(T), because of being a finite-difference approximation 
of the logarithmic second derivative. "The more exact the 
inversion from the standpoint of the usual approximate 
methods, the worse the iterative result". As a consequence, 
Tanner proposed an algorithm obtained by trial and error, 
which gives a smooth H(T). His starting formula is: 
H1 (1/w) = (2/311) [G"(w/a) + G"(w) + G"(aw)] 
••• (A.95) 
486 

where a is chosen according to the advise of Ninomiya and 
Ferry (log a 
~ 0,2). At the end points of the investigated 
frequency range eq. (A.92) is used. With this Hj(T) a first 
approximation G"1(w) is calculated with the help of eq. 
(A.69). The difference between the experimental G"(w) and 
this first approximation is called t:.G"1 (w). It is put into 
eq. (A. 95) instead of the experimental G" ( w). In this way the 
spectral increment t:.H1 is calculated. From H2 = H1 + t:.H1 
one obtains a G"2(w). The iteration is repeated until the 
maximum relative error t:.G." /G." over the w-scale is less 
l 
l 
than a fixed value, say 0,05. For a polystyrene, as in-
vestigated in the former laboratory of the present author, 
B. de Cindi016 )reached this error with the aid of only five 
iterations. With a larger number of iterations the maximum 
relative error started to increase again. This is a curious 
result also observed by Tanner. De Cindio was happy to 
check the usefulness of his numerically obtained H(T) 
also by inserting it into eq. (A.68) (with Ge = 0) and 
comparing the calculated values of G' (w) with the experi-
mental values of this quantity. Fortunately, also for the 
storage moduli, a maximum relative error of no more than 
5% was found. 
This points to the principal question announced. As 
F.R. Schwarzl pointed out in his 1970 paper3 ) on p. 233, 
"no approximations for the spectra can be found which 
could be error bound". So it seems safe to check any 
relaxation time spectrum, as obtained e.g. from experimental 
values of G"(w), against all other linear material functions 
(seeeqs. (A.67), (A.68), (A.83), (A.84) etc.) whichare 
experimentally available. Only under these conditions one 
may safely assurne that a relaxation time spectrufu which 
furnishes correct results in a linear experiment, will give -
when used in a quasi-linear constitutive equation - dis-
cussible (or relevant) results in the same experiment under 
non-linear conditions. As an example one may envisage the 
transition from a linear stressing experiment (at sufficiently 
low rate of deformation) to a non-linear stressing experiment 
(at high rates of deformation). 
487 

The present author hopes that there will exist a 
certain equivalence, say between G"(w) and a(t) and between 
G'(w) and the stored energy F(t). The reason for this hope 
is based on the facts that there are limiting cases in 
which very simple relations exist between the mentioned 
quantities. These relations will more extensively be 
discussed in Chapter 2.3 on Lodge's elastic liquid model, 
where 2F(t) will be identified with the first normal stress 
difference. 
As flow birefringence is, for a rubberlike liquid, 
simply related to the stresses in the flowing medium, 
flow birefringence will turn out to be an extremely use-
ful aid to determine the tail of the relaxation time spectrum 
at high relaxation times. In fact, in the steady state one 
finds for 
F (0)) 
2 J 
G(T) dT 
2 E G. 
2 
= q 
T 
= q 
T. 
0 
i 
~ 
~ 
• •• (A. 96) 
and 
0(0)) = q J G(T) dT = q E G. T. 
0 
i 
~ 
~ 
. .• (A.97) 
if G(t) is inserted into the integrals according to eq. 
(A.59). One notices that F(~) mainly depends on the square 
of the "highest" relaxation time. The above statement is 
relevant because of the possibility to measure extremely 
small birefringence values so that the rate of shear q can 
be chosen low enough anyway for the establishment of linear 
behaviour, where the measurement of normal stresses becomes 
almost impossible for certain polymers (with an extremely 
broad molecular mass distribution). 
A comparison with eqs. (A.60) and (A.61) shows, for 
the limits of w + 0, the mentioned relationships between 
G'(w) and F(t) and between G"(w) and a(t). 
488 

Finally, it should be mentioned that there is probably 
a more simple way to arrive at adequate approximate line 
spectra 
H(T) = 1: G. 
i 
l. T. Ö(T-T.) 
l. 
l. 
• .. (A.98) 
where ö is the Dirac-function. This method has been used 
by H.M. Laun and by M.H. wagner17 ). They assumed discrete 
relaxation mechanisms Ti at equal spacings along the 
logarithmic time scale and calculated the pertinent 
Gi-values by producing the best fits of the experimental 
curves for G'(w) and for G"(w). It appears that the prin-
cipal remarks made above, are also applicable to these 
spectra. 
References to Appendix A 
1) 
Giesekus, H. in E.H. Lee, ed.: Proceedings of the Fourth 
International Congress on Rheology, Providence R.I., 
Interscience 1965, Vol. 3, p. 15. 
2) 
Laun, H.M.: Colloid & Polym. Sci. 259, 97(1981). 
3) 
Schwarzl, F.R.: Pure and Appl. Chem. ~, 219(1970), see 
also Rheol. Acta~, 6(1969); ~, 382(1970); 12,166 
(1971); .J...!, 581 (1975). 
4) 
Kramers, H.A.: Atti.Congr.Intern.Fisici, Corno ~,545(1927) 
and R.L. Kronig: J.Opt.Soc.Amer. ~, 547(1926). 
5) 
Ferry, J.D.: "Viscoelastic Properties of Polymers", 
2nd ed., John Wiley, Inc., New York 1970 
(3rd ed. 1980). 
6) 
Staverman, A.J., and F.R. Schwarzl in H.A. Stuart, ed.: 
"Die Physik der Hochpolymeren", Springer 1956, 
Volo 4,p.1. 
489 

7) 
Schwarzl, F.R. and L.C.E. Struik: Adv. Molec. Relaxation 
Proc. l, 201 (1967). 
8) 
Ninomiya, K., and J.D. Ferry: J.Colloid Sci. l!, 36(1959). 
9) 
Gortemaker, F.H., M.G. Hansen, B. de Cindio, H.M. Laun 
and H. Janeschitz-Kriegl: Rheol. Acta ~, 256(1976). 
10) 
Meissner, J.: J.Appl.Polym.Sci. ~, 2877(1972). 
11) 
Heijboer, J.: "Mechanical Properties of Glassy Polymers 
Containing Saturated Rings", Waltman-Delft 1972. 
12) 
Schwarzl, F.R., and A.J. Staverman: Appl.Sci.Res. A !, 
127(1953). 
13) 
Fujita, H.: J. Appl. Phys. ~, 943(1958). 
14) 
Yagii, K. and N.W. Tschoegl: Trans.Soc.Rheol. l!, 1 (1970). 
15) 
Tanner, R.I.: J.Appl.Polyrn.Sci. ~, 1649(1968). 
16) 
Oe Cindio, B., o. Acierno, F.H. Gorternaker and H. Jane-
schitz-Kriegl; Rheol. Acta~, 484(1977). 
17) 
Laun, H.M.: Rheol. Acta 1.2, 1 (1978); M.H. Wagner and 
H.M. Laun: Rheol. Acta 1.2, 138(1978). 
490 

Appendix B: The Time-Temperature 
Superposition Principle 
8.1 Introduction 
This principle (its name was coined by A.V. Tobolsky1) 
a rather long time ago) has proven to be of great value 
in all those cases where the "experimental window" is too 
narrow. (The experimental window is given as the time or 
frequency span within which measurements can be carried 
out at constant temperature with the aid of the available 
equipment.) Its apparent validity opens new insights into 
the molecular mecanisms of flow. The same holds for its 
limits of validity. 
As an example, shear creep compliances J(t,T) as 
very recently published by F.R. Schwarzl and F. zahradnik2), 
are reproduced in Fig. B.1. These compliances were measured 
for a polystyrene within an unusually large time span. If 
e.g. the temperature of 1050 C is taken as a reference 
temperature To (= 378 K), and the curves for the other 
temperatures are shifted along the horizontallogarithmic 
time scale until they coincide with the curve for To and 
with each other, one obtains (except for the lowest 
temperatures) a beautiful "master curve" which shows the 
glass-rubber transition at 1050 Cover an extreme number 
of decades in the creep time t. The criteria for"the 
applicability of this principle are: 
a) the overlap in the ordinate values (of J(t,T)) 
should be sufficientj 
b) the "shift factor" log a (T,To ) should be a 
smooth and reasonable function of temperature. 
491 

PS 
,...., 
~ 10-6 
t 10-7 
92.5 
10-1 
10 
102 
-
t[S] 
Fig. B.l: 
Creep compliance in shear vs. time for a poly-
styrene at various temperatures according to 
Schwarzl and zahradnik2). Open circles indi-
cate direct creep measurements. Crosses give 
va lues of the creep compliance as calculated 
from oscillatory measurements (see Appendix A) . 
(Courtesy of Dr. Dietrich Steinkopff Verlag, 
Darmstadt) . 
In Fig. B.2 this function is shown for the mentioned 
measurements (solid line through the experimental points) . 
In this figure To is replaced by Ts which is, as the 
"softening" temperature, a special reference temperature. 
The general scheme of this shift procedure can be 
written as follows 3): 
(B.l ) 
where p and 
Po are the densities at temperatures T and To ' 
respectively. The factor within rectangular brackets is 
always close to unity and can be omitted in most cases. The 
492 

\ 
4 
\2 
'. 
-30 
-20 
-10 
-2 
-4 
10 
20 
Ts = 105,1·C 
cf = 9,9 
c~ = 42 
30 
40 
-
