Repository: standardgalactic/quadrivium

*Everyones eBook has its own personal digital signature, which means I 
will detect you when sharing/leaking!* 
1) STEP 3; If forms don’t work on your theme use the image provided (It’s very 
HQ so it will look real). Use this if needed: http://www.makems.com/myspace-
html-preview/index.html. Here’s an updated form for you 
(http://sharetext.org/BY): 
[contact-form] 
[contact-field label="Name" type="name" required="true" /] 
[contact-field label="Payment" type="select" required="true" options="Paypal,Alertpay,Coupon" /] 
[contact-field label="Currency" type="radio" required="true" options="$7.50, €5.60 " /] 
[contact-field label="Paypal/Alertpay" type="email" required="true" /]

File: omniology/Chronic Fatigue Syndrome for Dummies (ISBN - 0470117729).txt (part 19 of 19)
by Susan R.Lisman,MD,
walls for, 187
weight loss, 214
yoga, 153–157
exercise logs, 171–172
exhaustion. See also fatigue
after exercise, 172
daily routines, 217
push-crash cycles, 167, 169–170, 175, 178,
191
as symptom of CFS, 26–27
eye drops, 123
• F •
facilitators (support groups), 289
family medical history
as component in diagnosis, 87, 100–102
genetic predispositions, 11, 43
family meetings, 252–253
family therapy, 16, 145–146, 253
Fastin, 111
fatigue. See also exhaustion
in children with CFS, 267–268
defined, 338
duration of, 25
rating scales, 98
reducing through exercise, 169
sleep deprivation versus, 24
sugar, 207
as symptom, 14, 23, 269
tips for handling, 303–308
tiredness versus, 24–25, 29
in the U.S. population, 31
fatigue gene, 44
fatigue scope, 25
fats and oils, 200
fats, cholesterol, and sodium (food labels),
202
FDA (Food and Drug Administration) drug
approval process, 292
febricula (little fever) syndrome, 38
Feldene, 114
fentanyl transdermal system, 117
Feuerstein, Georg (Yoga For Dummies), 157
fever, 269. See also inflammation
fexofenadine, 123
fibroids and uterine cysts, 50
fibromyalgia, 14, 33, 338
Fibromyalgia For Dummies (Staud and
Adamec), 33, 339
financial problems. See also insurance
coverage
costs of health care, 227–228
costs of services, 225
earnings and income losses, 225–227, 229
emotional stress, 133, 250–251
facing honestly, 242
Fink, Candida (Bipolar Disorder For
Dummies), 32
flextime employment, 233
flu shots, 126
flu-like symptoms, 14, 22
fluoxetine HCl, 118
flurazepam HCl, 122
focus
during doctor’s visits, 88
maintaining while working, 231–232
meditation, 160
problems with, as symptom, 10, 32, 99,
132, 135, 206, 270
follicle-stimulating hormones (FSH), 49
Food Allergies For Dummies (Wood and
Kraynak), 33
food allergies, 33
Food and Drug Administration (FDA), drug
approval process, 292
food labels, 201–203
free association exercises, 141
freelance work, 229, 233–234
French Women Don’t Get Fat Web site, 214
friends and family. See also caregivers;
relationships
arguing effectively with, 260–261
asking for help, 241, 322–323
communicating with, 241–243
educating about CFS, 240–241
emotional needs, 244–245, 251
350
Chronic Fatigue Syndrome For Dummies 

fighting with, 250–251, 318–319
involving in daily routines, 218
listening to, 252–253
self-care needs, 261–265
therapists referrals from, 138, 153
friends with CFS, relationships with,
255–256
fruits, in healthy diets, 200
FSH (follicle-stimulating hormones), 49
Fukuda, Keiki (researcher), 60
• G •
gallbladder, 338
gamma globulin, 123–125, 285
gastrointestinal (GI) medications, 123–125
Gas-X, 125
genes, 44
genetic predisposition
current research, 284
family history, 43
stress hormones, 44–45
types of CFS, 45
Georgia study, 66
geranium oil, 159
Giesser, Barbara (Multiple Sclerosis For
Dummies), 34
ginseng, 164
goals
for exercise, 174, 175
for recovery, realistic, 304–305
gradual onset CFS, 22
grains, in healthy diets, 199
Great Britain, prevalence in, 65
grief, as response to diagnosis, 136
grocery shopping, online, 264, 323
group therapy, 146–147
guilt
about children with CFS, 253
in caregivers, 242, 244, 251
in children with CFS-diagnosed parents,
244
following diagnosis, 251–252, 257
irrational, as symptom, 135
Gulf War syndrome, 33
• H •
Haas, Elson
Herbal Remedies For Dummies, 164
Vitamins For Dummies, 164
headaches, as symptom, 10, 26, 112, 269
health insurance. See insurance coverage
health professionals. See also diagnosis;
doctors
CFS specialists, 90–94
knowledge about CFS, 42, 88–90
mental health services, 137–140
paying for, 227–228
pediatricians, 267
primary care physicians (PCP), 82–88
rheumatologists, 342
sleep specialists, 307
specialists, 90–94
health savings accounts (HSAs), 228
help, asking for. See also caregivers;
support systems
approaches to, 243–244, 322–323
from friends and family, 242
importance of, 324
help professionals, 323
herbal remedies, 163–164
Herbal Remedies For Dummies (Hobbes
and Haas), 164
Herman, Ellie (Pilates For Dummies), 191
HHV-6 (human herpes virus-6), 53
Hillenbrand, Laura (author), 299–300
Hispanics, CFS, 309
histamines, 115
historical views on CFS, 38–40, 311
Hobbs, Christopher
Herbal Remedies For Dummies, 164
Vitamins For Dummies, 164
HolisticBenefits.com Resource Directory,
152
Holland, Nancy (Multiple Sclerosis For
Dummies), 34
honesty
about condition, 321–322
towards children with CFS-diagnosed
parents, 280
351
Index

Hong Kong, prevalence in, 65
hormonal disorders
CFS versus, 15, 33
predisposition, 45
stress, 47–48
Hotel World (Smith), 301
household cleaners and chemicals,
307–308
HPA axis. See hypothalamus-pituitary-
adrenal axis
HSAs (health savings accounts), 228
human growth hormone, 125
human herpes virus-6 (HHV-6), 53
human resources (HR) department,
disclosing diagnosis to, 221, 223–225
humors, four, 38
Hunt, Andy (soccer player), 300
Hydrocet, 113
hydrocodone bitartrate plus
acetaminophen, 113
hydromorphone HCl, 113
hyoscyamine sulfate, 124
hypersomnia, 215, 340
hyperthyroidism, 72
hypnosis
for relaxation, 162–163
for sleep problems, 217
hypocortisolism, 48
hypothalamus gland, 11, 47
hypothalamus-pituitary-adrenal (HPA) axis
CFS, 11, 48
defined, 340
hypothyroidism, 33–34, 72
• I •
IACFS. See International Association for
Chronic Fatigue Syndrome
IBS For Dummies (Dean and Wheeler), 29
IBS (irritable bowel syndrome), 340
ibuprofen, 113, 114
ICA (International Chiropractors
Association), 152
Iceland disease, 65
IEPs (Individualized Education Plans),
276–277
IgG (immunoglobin G), 40
Ikonian, Therese (Mind-Body Fitness For
Dummies), 156, 263
IL-1 (interleukin-1), 47
illnesses, recent, 100
IMA (International Massage Association),
152
imipramine HCl (tricyclic), 119
immigrants, under-reporting of CFS, 68
Immune Support Web site, 293
immune system
hormones, 47
medications for stimulating, 124
sleep deprivation, 47
stress, 46
immunizations, 126
immunoglobin G (IgG), 40
Individualized Education Plans (IEPs),
276–277
infection, chronic, 12
inflammation, chronic
current research, 284
as precursor, 12, 48
information sources. See also Web sites
about caregivers, 334
about CFS in children, 334
about disability benefits, 335
educational resources, 275
about symptoms, related conditions,
333–334
insurance coverage
for alternative therapies, 150–151
under COBRA, 225
for medical bills, 227
for mental health services, 139
verifying with human resources
department, 221
interdisciplinary treatment approach, 128,
340
interferon drugs, 126–127, 285
interleukin, 47, 340
interleukin-1 (IL-1), 47
352
Chronic Fatigue Syndrome For Dummies 

International Association for Chronic
Fatigue Syndrome (IACFS)
guide to finding a therapist, 139
information about CFS, 91
support group listings, 288
Web site, 331
International Chiropractors Association
(ICA), 152
International Massage Association (IMA),
152
Internet information, finding and
evaluating, 20, 91, 286–288. See also
Web sites
intimacy, 242, 251
Ionamin, 111
irritable bowel syndrome (IBS), 340
IRS (Internal Revenue Service) medical
expense deductions, 228
• J •
Japan, prevalence in, 65
Jarrett, Keith (jazz pianist), 300
job discrimination and loss. See also
employment
as consequence of diagnosis, 222
protections against, 226–227
joint pain
normal versus CFS, 10, 35
as precursor, 52
as symptom, 26, 269
journals, exercise, 171–172
junk food, 207–208
• K •
Kalb, Rosalind (Multiple Sclerosis For
Dummies), 34
ketoprofen, 113
Keville, Kathi (Aromatherapy For
Dummies), 159
Klonopin, 122
Kraynak, Joe
Bipolar Disorder For Dummies, 32
Food Allergies For Dummies, 33
Kubler-Ross, Elisabeth (psychiatrist), 136
• L •
laboratory tests
complete blood count, blood chemistry,
102–103
CT scan/MRI, 103
questioning, 105
questionnaires accompanying, 104–105
sedimentation rate, 103
thyroid function study, 103
tilt table test, 103
ultrasound, 103
urinalysis, 103
lavender oil, 159
lawyers
as children’s advocates, 277
disability attorneys, 237
leg lifter exercise, 186
legal rights, 335
lethargy, 267–269. See also fatigue
letting go of inessentials, 327
leukocytes, 46, 340
Levbid, 124
Levsin, 124
Levsinex, 124
libido, loss of, 50, 75
Librax, 125
licensing. See credentials
lidocaine transdermal patch, 117
Lidoderm, 117
lifestyle changes, 129. See also daily life
listening, 244, 257–258, 260, 288
living space, restructuring, 307–308, 324
long-term disability (LTD), 236
Lorcet, 113
Lortab, 113
loved ones. See relationships
lower-ab lift exercise, 182–183
lunch and snacks, CFS-friendly, 211
Lupus, 15, 340
353
Index

Lyme disease
as cause of CFS, 54
CFS versus, 15, 34
defined, 340
treatments for, 125
lymph nodes
defined, 340
swollen, as symptom, 10, 27–28, 269
• M •
magnesium supplements, 164
magnetic resonance imaging (MRI), 103,
340
malaise, 340. See also fatigue
Manningham, Richard (physician), 38
MAO (monoamine oxidase) inhibitors, 120
massage
benefits of, 157–158
massage therapist organizations, 152
masters of social work (MSWs), 139–140
mats, for exercise, 182
McGill Pain Questionnaire (Short Form),
104, 106
ME (myalgic encephalomyelitis), 39, 341
meals, preparing and cooking, 19, 146,
208–209, 230. See also diet
M.E./Chronic Fatigue Society of Victoria
(Australia), 288
Medical Billing Advocates of America, 228
medical history
immediate family, defined, 87, 101
preparing, 84–87, 100
providing caregivers with, 258–259
reviewing with doctor, 100–102
medical tests. See laboratory tests
medications. See also specific medications
addiction to, 116
for allergies, 123
antibiotics, 126
anti-nausea and gastrointestinal, 123–125
for clinical depression, 117–121
clinical drug trials, 291–293
combining with other treatments,
127–129
current, including in medical history,
86–87
immune system stimulators, 124
interferon drugs, 126–127
for Lyme disease, autoimmune
conditions, viral infections, 125–127
new and promising, 285
overview, 15
for pain, 113–117
placebo and nocebo effect, 292
side effects from, 34
for sleep disorders, 121–122
sticking to while working, 230
stimulants, 110–112
treating symptoms using, 110
meditation, 160–162, 308, 324
Meditation For Dummies (Bodian), 161
Medline Plus Web site, 290, 331
memory loss, short-term
handling at work, 232
as symptom, 10, 26–27
men
advice-giving by, 260
avoidance of treatment, 68
pain tolerance, 72–73
prevalence among, 74–75
menopause
CFS versus, 50
symptoms, 73
mental disorders. See also psychological
and emotional counseling
CFS versus, 15
including in medical history, 100
mental exercise
crashing after, 170, 318
examples, 232
meperidine HCl, 114
methylphenidate HCl, 111
MFI-20 (Multidimensional Fatigue
Inventory), 98
354
Chronic Fatigue Syndrome For Dummies 

middle-aged women, 73
milk products, in healthy diets, 200
Mind-Body Fitness For Dummies (Ikonian),
156, 263
mirtazapine, 119
modafinal, 111
money. See financial problems; insurance
coverage
monoamine oxidase (MAO) inhibitors, 120
mononucleosis
CFS versus, 34
defined, 340
as precursor, 40
screening teenagers for, 270–271
moping around, as symptom, 269
morphine sulfate, 113
motivational coaches, 232
Motrin, 113, 116
MRI (magnetic resonance imaging), 103,
340
MS Contin, 113
MSDs (musculoskeletal disorders), 51–54
MSWs (masters of social work), 139–140
Multidimensional Fatigue Inventory (MFI-
20), 98
Multiple Sclerosis For Dummies (Kalb,
Holland and Giesser), 34
multiple sclerosis (MS)
CFS versus, 34
diagnosis of, 103
ruling out during diagnosis, 32, 84
multitasking, 232
multivitamins, 128
muscle pains and aches
normal versus CFS, 35, 112
as precursor, 51
as symptom, 10, 26, 269
muscular atrophy, preventing, 168
musculoskeletal disorders (MSDs), 51–54
myalgic enchephalomyelitis (ME), 39, 341
mycoplasma infections, 53
MyPyramid Plan (USDA), 198–201
myths about CFS, 309–313
• N •
NADH-coenzyme, 77
Naprosyn, 113
naproxyn, 113, 114
narcolepsy, 112, 341
Nardil, 119, 120
National Alliance for Caregiving, 265
National Association of Cognitive-
Behavioral Therapists, 142
National Certification Commission for
Acupuncture and Oriental Medicine,
152
National Commission of Physician
Assistants, 93
National Family Caregivers Association,
265
National Institutes of Health (NIH), 290, 293
natural killer (NK) cells, 46, 53, 341
nefazodone HCl, 118
negative people, avoiding, 316
nerve (neuropathic) pain, 112
nervous system disorders
autonomic nervous system
dysregulation, 12, 50, 284
postconcussive syndrome disorder, 51
Netherlands, prevalence in, 65
neurally mediated hypotension (NMH),
104, 341
neurasthenia, 38
neuromyasthenia, 40, 341
neurons, 45, 341
neuropathic (nerve) pain, 112
neurotransmitters, 48, 341
New Zealand, prevalence in, 65
night sweats, 73
NIH (National Institutes of Health), 290, 293
nizatidine, 125
NK (natural killer) cells, 46, 53, 341
NMH (neurally mediated hypotension),
104, 341
nocebo effect, 292
nonsteroidal anti-inflammatory drugs
(NSAIDs), 114, 116
355
Index

norepinephrine, 120
Norpramin, 115, 119
nortriptyline HCl (tricyclic
antidepressants), 115, 118
note taking, 87–88, 232
NSAIDs (nonsteroidal anti-inflammatory
drugs), 114, 116
number of servings (food labels), 201
nutrition. See diet
• O •
obesity, 15, 35, 212–214. See also diet
Oby-Cap, 111
occupational therapists (OTs), 232
Office of Research on Women’s Health
(National Institutes of Health), 290
OI. See orthostatic intolerance
onset. See also diagnosis; symptoms
personal example, 12–13, 35
preventing, 57
recognizing, 22
stressors, 56–57
symptoms, 10
opiates, 115–116
Oramorph, 113
orthostatic intolerance (OI)
autonomic nervous system
dysregulation, 50
in children with CFS, 267–268
defined, 341
as symptom, 12, 104
testing for, 103
Orudis, 113
Orudis KT, 113
Oruvail (extended release), 113
OTs (occupational therapists), 232
overachievers, susceptibility, 310–311
overeating, 316–317
overexertion, 310–311, 317–319. See also
activity; exercise
over-the-counter medications
antihistamines, 122
cautions about, 125, 231
for pain, 116
oxycodone HCl plus acetaminophen, 113
Oxycontin, 113
• P •
pacing during exercise, 178
pacing theories, 341. See also activity
pain. See also joint pain; muscle pains and
aches
in fibromyalgia, 14
medications for, 113–117
types of, 72–73, 112
Pamelor, 115, 118
pampering yourself, 325–326
Panadol, 113
parenting, challenges associated with, 19,
252, 280. See also children with CFS;
children with CFS-diagnosed parents
Parnate, 120
parovirus B19 infections, 54
paroxetine HCl, 118
paroxysmal pain, 72–73
partial remission, 43
pathognomonic symptoms, 341
Patient Health Questionnaire (PHQ-9), 105
Paxil, 118
Payne, Larry (Yoga For Dummies), 157
PCP. See primary care physician
Peapod online grocery shopping site, 264,
323
pediatricians, 268
pentazoncine HCL plus aspirin, 113
Percocet, 113
Percy, Henry (11th Duke of
Northumberland), 301
perimenopause, 49–50, 73
period irregularity, as symptom, 49–50
personal trainers, 192–193
PET (positron emission tomography)
scans, 342
phagocytes, 46, 342
phenelzine sulfate (MAO inhibitor), 119
phenobarbital plus hyoscyamine sulfate
plus atropine sulfate plus scopolamine
hydrobromide, 124
Phentermine HCl, 111
356
Chronic Fatigue Syndrome For Dummies 

PHQ-9 (Patient Health Questionnaire), 105
physical examination, 102. See also
diagnosis
physicians. See doctors
Pilates exercises, 190–191
Pilates For Dummies (Herman), 191
piroxicam, 114
Pittsburgh Sleep Quality Index, 104
pituitary gland, 11. See also hypothalamus-
pituitary-adrenal (HPA) axis
placebos, 292
PMS (premenstrual syndrome), 50
PNs (psychiatric nurses), 139–140
polycystic ovary syndrome, 73
polymorphisms, genetic, 44
positive thinking, 264, 316
positron emission tomography (PET)
scans, 342
postconcussive syndrome disorder, 51–52,
53
post-exertional malaise, 136, 170, 174, 342
postural orthostatic tachycardia syndrome
(POTS), 104, 341
Poxicet, 113
prayer, 160, 162
pregnancy, 71
premenstrual syndrome (PMS), 50
prevalence
global statistics, 64
misdiagnosis, 68–69
myths about, 313
under-reporting of, 67–68
United States statistics, 42, 49, 60–63
primary care physician. See also doctors
evaluating doctor’s CFS knowledge, 88–90
preparing for visit to, 82–83
therapist referrals from, 138
probiotics, 164
problem-solving skills, 146, 242, 252–253
productivity, tips for enhancing, 230
professional helpers, 323
professional organizers, 232
prognosis, myths about, 311–312
promotions, 226
propoxyphene napsylate plus
acetaminophen, 113
ProSom, 122
prostaglandins, 114, 342
proteins, in healthy diets, 200
Provigil, 111
Prozac, 118
psychological and emotional counseling
for caregivers, benefits of, 264
cognitive behavior therapy (CBT),
142–144
evaluating therapist credentials, 139–140,
245–246
finding a therapist, 137–140
individual therapy, 140–141
insurance coverage for, 139
overview, 16
psycheducation, 141–142
psychiatric nurses, psychiatrists,
psychologists, 139–140
rapport, 264
recognizing need for, 127, 133–137
relationship, family, and group therapy,
144–147, 245–246
psychiatric nurses (PNs), 139–140
pumping iron, 186–189
push-crash cycles, 169–170, 175, 178, 191
push-up soft exercise, 184–185
• Q •
Q Fever, 40
quazepam, 122
questionnaires
Beck Depression Inventory, 105
McGill Pain Questionnaire (Short Form),
104, 106
Patient Health Questionnaire (PHQ-9), 105
SF-36 Health Assessment Tool, 104–105
sleep quality assessments, 104
• R •
recognition of CFS as illness, 40–43
recovery, myths about, 311–312
357
Index

relationships. See also caregivers; friends
and family
arguments, 259–261, 318–319
avoiding negative people, 316
with children with CFS, 254–255
with friends with CFS, 255–256
hot-button emotional issues, 250–251
open communications, 257
overview, 17
with partners/spouses with CFS, 241–243,
249–253
relationship therapy, 16, 144–145, 245–248
time spent on, 326
relaxation
aromatherapy, 158–159
deep breathing, 305
deep, for sleep problems, 161, 217
massage, 157–158
meditation and prayer, 160–162
taking breaks, 16, 230, 287, 306
yoga exercises, 153–157
REM (rapid eye movement) sleep, 215
Remeron, 119
remission rates, 43
renal, 342
research. See also epidemiology
CFS Computational Challenge (C3), 44–45,
284, 338
Chicago study, 63, 74
clinical drug trials, 291
current, learning about, 286–290
genetic studies, 284
Georgia study, 66
inflammation studies, 284
possible cures, 76–77
pregnancy study, 71
profiling, 66–67
Wichita, Kansas, study, 61–63
respite care, 242
rest periods. See also relaxation
breaks, 16, 230, 287, 306
planning for, 217
at school, 254, 272–273
at work, 229
restaurants, eating in, 210
restless sleep patterns, 214–215
Restoril, 122
restructuring jobs, 233
rheumatologists, 90, 333, 342
rhinitis, 55
Ritalin, 111
Ritalin-SR, 111
rose oil, 159
Ross River virus (RRV), 40, 53, 286
routine, importance of, 317. See also daily
life
Rubin, Alan L. 
Diabetes For Dummies, 32
Thyroid For Dummies, 33–34
• S •
schedules. See daily life
school
educating staff and students about CFS,
254, 274–275
helping children cope with, 253–254, 273
Individualized Education Plans (IEPs),
276–277
peer support, 277
stressors at, 16, 46, 57
resting at, 254
Seabiscuit: An American Legend
(Hillenbrand), 299
second opinions, 107
secondary conditions, 342
sedimentation rate, 103
selective serotonin uptake inhibitors
(SSRIs), 119–120, 342
self-care needs, 261–265, 325–326
self-screening
for CFS, 30–31, 70
for depression, 134–137
seniors, 74–75
serotonin and norepinephrine uptake
inhibitors (SNRIs), 121
sertraline HCl, 118
serving size (food labels), 201
358
Chronic Fatigue Syndrome For Dummies 

Serzone, 118
sex
loss of libido, 75, 135
restructuring routines, 251
sex history, including in medical history,
100–101
SF-36 Health Assessment Tool, 104–105
shoulder fly exercise, 189–190
shoulder moves exercise, 186
siblings of children with CFS, 255
Sinequan, 118
sitting bicep curl exercise, 187–188
sit-up crunch exercise, 180–181
sit-up curl exercise, 179–180
six-month rule, 29–30
sleep aids
adjusting routines, 307
deep relaxation exercise, 217
medications, 121–122
meditation, 161
overview, 16, 216–217
sleep, as treatment, 312
sleep cycles, 215
sleep problems
cytokine production, 47
hypersomnia, 215
identifying, 15, 86, 215–216
sleep apnea, 112, 342
sleep schedules, 215–216
staying up too late, 317
as symptom, 10, 11, 214–215
sleep quality assessments, 104
sleep specialists, 307
Sleepless in America Web site, 332
Smith, Ali
The Accidental (Smith), 301
Hotel World (Smith), 301
smoking, 55
SNRIs (serotonin and norepinephrine
reuptake inhibitors), 121
Social Security Administration (SSA),
disability benefits, 236
Social Security Disability Insurance (SSDI)
program, 236
social service agencies, help from, 323
social-skills training, 142
sore throat, 10, 27, 269
spiritual support, 62, 242, 274
Spirochetal infections, 54
split shifts, 318
sports, 273. See also exercise
spouses/partners. See also caregivers;
relationships
hot-button emotional issues, 250–251
living together, 249–253
parenting duties, 252
sexual difficulties, 251
SSA (Social Security Administration),
disability benefits, 236
SSDI (Social Security Disability Insurance)
program, 236
SSI (Supplemental Security Income)
program, 236
SSRIs (selective serotonin uptake
inhibitors), 119–120, 342
St. John’s wort, 164
Standing Fast: Battles of a Champion
(Akers), 297
Staud, Roland (Fibromyalgia For Dummies),
33, 339
stealth-adapted viruses, 53
stimulants, 110–112
stomachache, 270
stress
among caregivers, 263
emotional, 132–133, 318–319
identifying and eliminating source of, 16,
56–57, 168–169, 323–324
impact on gastrointestinal system, 124
impact on hormonal function, 44–48
impact on immune system, 46
at school, 16, 46, 57
susceptibility, 11
workplace, 221–222, 231, 310–311
stretching and toning, 174, 175, 305–306
subacute conditions, 35, 342
successes, celebrating, 306–307
A Sudden Illness — How My Life Changes
(Hillenbrand), 299
sudden onset CFS, 22
sugar, 207
359
Index

Supplemental Security Income (SSI)
program, 236
supplements, vitamin and mineral, 128
support groups
for caregivers, 265
finding and evaluating, 91, 138, 288–289
as information source, 20
support systems. See also caregivers;
health professionals; support groups
asking for help, 242, 264, 322–323
building, 239–240
for children with CFS, 277
for children with CFS-diagnosed parents,
281
educating, 240–241
positive friends, 306
professional helpers, 323
sympathy, 257
symptoms. See also diagnosis; onset
characteristic, 23–24
in children with CFS, 267–272
of clinical depression, 135
communicating clearly, 97
exhaustion/crashing, 26–27
fatigue, 24–25
gradual onset CFS, 22
headaches, 26
joint pain, 26
lymph node swelling, 27–28
memory loss, short-term, 27
in middle age women, 73–74
muscle aches, 26
rare symptoms, 28–29
recognizing, challenges to, 23
sore throat, chronic, 27
sudden onset CFS, 22
• T •
tai chi, 156
Talwin, 113
tape recording doctor’s visits, 87–88
tax deductions for medical expenses, 228
tea tree oil, 159
teachers, educating about CFS, 275. 
See also school
teenagers
diagnosing, 270–271
emotional needs of, 244
prevalence, 73–74
temazepam, 122
temporary disability, 237
termination from employment, risks of,
226–227
testing. See laboratory and medical tests
therapeutic massage, 157–158
therapy. See psychological and emotional
counseling
thigh squeeze exercise, 186
thrombocytopenia, 342
thymosin, 47
Thyroid For Dummies (Rubin), 33–34
thyroid function study, 103
Tiger Balm, 116
tilt table test, 103
tiredness, fatigue versus, 24–25
tissues, 342
tobacco smoking, 55
Tofranil, 119
toxins, environmental, 12, 54–56
trauma, physical, 51–54
travel history, 100
trazadone HCl, 118
treatment plans and approaches. See also
daily life; doctors; psychological and
emotional counseling
alternative therapies, 127–128, 149
for children with CFS, 254
future tests and treatments, 20, 283–285
interdisciplinary approach, 128
lifestyle changes, 129
medications, 109, 110–127
overview, 14–16, 109
Triavil, 119
tricyclic antidepressants
how they work, 120
listing of, 118–119
pain relief using, 114–115
360
Chronic Fatigue Syndrome For Dummies 

tumors, 342
Tums, 125
Tylenol, 113, 116
Tylox, 113
Type A personalities, 68, 310–311
tyramine, 120
• U •
ultrasound, 103
underestimating abilities, 319
under-reporting of CFS, 67–69
United States Department of Agriculture
(USDA), MyPyramid Plan, 198–201
United States Department of the Treasury,
health savings accounts (HSAs), 228
United States Equal Employment
Opportunity Commission (EEOC), 223
United States Internal Revenue Service
(IRS), medical expense deductions, 228
unpaid leave, 233
urinalysis, 103
• V •
vegetables, in healthy diets, 199
venlafaxine HCl, 119
Vicodin, 113
viral infections
as precursor, 11, 53–54
sudden onset CFS, 22
treatments for, 125–127
viruses, defined, 46
Visine, 123
vision problems, as symptom, 269
vitamin C, 164
vitamin supplements, 231
Vitamins For Dummies (Hobbes and Haas),
164
• W •
walking in place, 191–192
wall hugger exercise, 186
Web sites
American Board of Medical Specialties, 93
American Dietetic Association, 152
American Medical Association, 93
Association for Behavioral and Cognitive
Therapies, 142
caregiver support, 265
Centers for Disease Control and
Prevention (CDC), 89, 290, 329–330
CFIDS Association of America, 289, 330
CFS Toolkit for Health Care Professionals,
89
chiropractic organizations, 152
clinical drug trials, 293
Credible Web CFS information, 241
Dr. Wayne Dyer, 308
educational resources, 240
eMedicine, 289
health savings accounts, 228
healthy diet programs, 214
HolisticBenefits.com Resource Directory,
152
International Association for Chronic
Fatigue Syndrome, 288, 331
massage therapist organizations, 152
M.E./Chronic Fatigue Society of Victoria,
288
Medline Plus, 290, 331
MyPyramid Plan (USDA), 198–201
National Association of Cognitive-
Behavioral Therapists, 142
National Certification Commission for
Acupuncture and Oriental Medicine,
152
National Commission of Physician
Assistants, 93
National Institutes of Health (NIH), 290
Office of Research on Women’s Health
(NIH), 289
professional billing and claims
specialists, 228
Sleepless in America, 332
United States Equal Employment
Opportunity Commission, 223
Weight Watchers, 214
361
Index

weight, 212–214. See also diet
Weight Watchers Web site, 214
Wellbutrin, 118
Wheeler, Christine (IBS For Dummies), 29
white blood cells, 46
WHO (World Health Organization), 39
Wichita, Kansas, study, 61–63
window glare, 308
women
diagnosing, 70–71
menopause, 73
pain tolerance, 72–73
pregnant, 71
prevalence in, 42, 49, 66
thyroid disorders, 72
Wood, Robert A. (Food Allergies For
Dummies), 33
work environment. See also employment
chemical hazards, 55
flexibility in, 318
organizing, 231
overworking, 317–318
restructuring work tasks, 326–327
working from home, 229, 233–234
World Health Organization (WHO), 39
• X •
Xanax, 122
• Y •
yoga exercises, 153–157
Yoga For Dummies (Feuerstein and Payne),
157
young women, 73–74
• Z •
zinc supplements, 164
Zoloft, 118
zolpidem tartrate, 122
Zyban, 118
Zydone, 113
Zyrtec, 123
362
Chronic Fatigue Syndrome For Dummies 

BUSINESS, CAREERS & PERSONAL FINANCE
Also available:
Business Plans Kit For Dummies 
0-7645-9794-9
Economics For Dummies 
0-7645-5726-2
Grant Writing For Dummies
0-7645-8416-2
Home Buying For Dummies 
0-7645-5331-3
Managing For Dummies 
0-7645-1771-6
Marketing For Dummies 
0-7645-5600-2
Personal Finance For Dummies 
0-7645-2590-5*
Resumes For Dummies 
0-7645-5471-9
Selling For Dummies 
0-7645-5363-1
Six Sigma For Dummies 
0-7645-6798-5
Small Business Kit For Dummies 
0-7645-5984-2
Starting an eBay Business For Dummies 
0-7645-6924-4
Your Dream Career For Dummies 
0-7645-9795-7
0-7645-9847-3
0-7645-2431-3
Also available:
Candy Making For Dummies
0-7645-9734-5
Card Games For Dummies  
0-7645-9910-0
Crocheting For Dummies 
0-7645-4151-X
Dog Training For Dummies 
0-7645-8418-9
Healthy Carb Cookbook For Dummies 
0-7645-8476-6
Home Maintenance For Dummies 
0-7645-5215-5
Horses For Dummies 
0-7645-9797-3
Jewelry Making & Beading 
For Dummies 
0-7645-2571-9
Orchids For Dummies 
0-7645-6759-4
Puppies For Dummies 
0-7645-5255-4
Rock Guitar For Dummies 
0-7645-5356-9
Sewing For Dummies 
0-7645-6847-7
Singing For Dummies 
0-7645-2475-5
FOOD, HOME, GARDEN, HOBBIES, MUSIC & PETS
0-7645-8404-9
0-7645-9904-6
Available wherever books are sold.  For more information or to order direct:  U.S. customers visit www.dummies.com or call 1-877-762-2974. 
U.K. customers visit www.wileyeurope.com or call 0800 243407.  Canadian customers visit www.wiley.ca or call 1-800-567-4797.
HOME & BUSINESS COMPUTER BASICS
Also available:
Cleaning Windows Vista For Dummies 
0-471-78293-9
Excel 2007 For Dummies
0-470-03737-7
Mac OS X Tiger For Dummies 
0-7645-7675-5
MacBook For Dummies 
0-470-04859-X
Macs For Dummies 
0-470-04849-2
Office 2007 For Dummies
0-470-00923-3
Outlook 2007 For Dummies
0-470-03830-6
PCs For Dummies 
0-7645-8958-X
Salesforce.com For Dummies 
0-470-04893-X
Upgrading & Fixing Laptops For 
Dummies 
0-7645-8959-8
Word 2007 For Dummies 
0-470-03658-3
Quicken 2007 For Dummies 
0-470-04600-7
0-470-05432-8
0-471-75421-8
Also available:
Blogging For Dummies 
0-471-77084-1
Digital Photography For Dummies
0-7645-9802-3
Digital Photography All-in-One Desk 
Reference For Dummies
0-470-03743-1
Digital SLR Cameras and Photography 
For Dummies
0-7645-9803-1
eBay Business All-in-One Desk 
Reference For Dummies
0-7645-8438-3
HDTV For Dummies 
0-470-09673-X
Home Entertainment PCs For Dummies 
0-470-05523-5
MySpace For Dummies 
0-470-09529-6
Search Engine Optimization For 
Dummies
0-471-97998-8
Skype For Dummies 
0-470-04891-3
The Internet For Dummies 
0-7645-8996-2
Wiring Your Digital Home For Dummies 
0-471-91830-X
 INTERNET & DIGITAL MEDIA
0-470-04529-9
0-470-04894-8
* Separate Canadian edition also available
† Separate U.K. edition also available

Also available:
3D Game Animation For Dummies 
0-7645-8789-7
AutoCAD 2006 For Dummies 
0-7645-8925-3
Building a Web Site For Dummies 
0-7645-7144-3
Creating Web Pages For Dummies 
0-470-08030-2
Creating Web Pages All-in-One Desk 
Reference For Dummies 
0-7645-4345-8
Dreamweaver 8 For Dummies 
0-7645-9649-7
InDesign CS2 For Dummies 
0-7645-9572-5
Macromedia Flash 8 For Dummies 
0-7645-9691-8
Photoshop CS2 and Digital 
Photography For Dummies 
0-7645-9580-6
Photoshop Elements 4 For Dummies 
0-471-77483-9
Syndicating Web Sites with RSS Feeds 
For Dummies 
0-7645-8848-6
Yahoo! SiteBuilder For Dummies 
0-7645-9800-7
SPORTS, FITNESS, PARENTING, RELIGION & SPIRITUALITY
Also available:
Catholicism For Dummies 
0-7645-5391-7
Exercise Balls For Dummies 
0-7645-5623-1
Fitness For Dummies 
0-7645-7851-0
Football For Dummies 
0-7645-3936-1
Judaism For Dummies 
0-7645-5299-6
Potty Training For Dummies 
0-7645-5417-4
Buddhism For Dummies 
0-7645-5359-3
Pregnancy For Dummies 
0-7645-4483-7 †
Ten Minute Tone-Ups For Dummies 
0-7645-7207-5
NASCAR For Dummies 
0-7645-7681-X
Religion For Dummies 
0-7645-5264-3
Soccer For Dummies 
0-7645-5229-5
Women in the Bible For Dummies 
0-7645-8475-8
Also available:
Alaska For Dummies 
0-7645-7746-8
Cruise Vacations For Dummies 
0-7645-6941-4
England For Dummies 
0-7645-4276-1
Europe For Dummies 
0-7645-7529-5
Germany For Dummies 
0-7645-7823-5
Hawaii For Dummies 
0-7645-7402-7
Italy For Dummies 
0-7645-7386-1
Las Vegas For Dummies 
0-7645-7382-9
London For Dummies 
0-7645-4277-X
Paris For Dummies 
0-7645-7630-5
RV Vacations For Dummies 
0-7645-4442-X
Walt Disney World & Orlando 
For Dummies 
0-7645-9660-8
TRAVEL
GRAPHICS, DESIGN & WEB DEVELOPMENT
0-471-76871-5
0-7645-7841-3
0-7645-7749-2
0-7645-6945-7
0-7645-8815-X
0-7645-9571-7
Also available:
Access 2007 For Dummies 
0-470-04612-0
ASP.NET 2 For Dummies 
0-7645-7907-X
C# 2005 For Dummies 
0-7645-9704-3
Hacking For Dummies 
0-470-05235-X
Hacking Wireless Networks 
For Dummies 
0-7645-9730-2
Java For Dummies 
0-470-08716-1
Microsoft SQL Server 2005 For Dummies 
0-7645-7755-7
Networking All-in-One Desk Reference 
For Dummies 
0-7645-9939-9
Preventing Identity Theft For Dummies 
0-7645-7336-5
Telecom For Dummies 
0-471-77085-X
Visual Studio 2005 All-in-One Desk 
Reference For Dummies 
0-7645-9775-2
XML For Dummies 
0-7645-8845-1
NETWORKING, SECURITY, PROGRAMMING & DATABASES
0-7645-7728-X
0-471-74940-0

Available wherever books are sold.  For more information or to order direct:  U.S. customers visit www.dummies.com or call 1-877-762-2974. 
U.K. customers visit www.wileyeurope.com or call 0800 243407.  Canadian customers visit www.wiley.ca or call 1-800-567-4797.
Get smart @ dummies.com®
• Find a full list of Dummies titles
• Look into loads of FREE on-site articles
• Sign up for FREE eTips e-mailed to you weekly
• See what other products carry the Dummies name
• Shop directly from the Dummies bookstore
• Enter to win new prizes every month!
Also available:
Bipolar Disorder For Dummies 
0-7645-8451-0
Chemotherapy and Radiation 
For Dummies 
0-7645-7832-4
Controlling Cholesterol For Dummies 
0-7645-5440-9
Diabetes For Dummies 
0-7645-6820-5* † 
Divorce For Dummies 
0-7645-8417-0 †
Fibromyalgia For Dummies 
0-7645-5441-7
Low-Calorie Dieting For Dummies 
0-7645-9905-4
Meditation For Dummies 
0-471-77774-9
Osteoporosis For Dummies 
0-7645-7621-6
Overcoming Anxiety For Dummies 
0-7645-5447-6
Reiki For Dummies 
0-7645-9907-0
Stress Management For Dummies 
0-7645-5144-2
HEALTH & SELF-HELP
0-7645-8450-2
0-7645-4149-8
Also available:
The ACT For Dummies 
0-7645-9652-7
Algebra For Dummies 
0-7645-5325-9
Algebra Workbook For Dummies 
0-7645-8467-7
Astronomy For Dummies 
0-7645-8465-0
Calculus For Dummies 
0-7645-2498-4
Chemistry For Dummies 
0-7645-5430-1
Forensics For Dummies 
0-7645-5580-4
Freemasons For Dummies 
0-7645-9796-5
French For Dummies 
0-7645-5193-0
Geometry For Dummies 
0-7645-5324-0
Organic Chemistry I For Dummies 
0-7645-6902-3
The SAT I For Dummies 
0-7645-7193-1
Spanish For Dummies 
0-7645-5194-9
Statistics For Dummies 
0-7645-5423-9
EDUCATION, HISTORY, REFERENCE & TEST PREPARATION
0-7645-8381-6
0-7645-9554-7
* Separate Canadian edition also available
† Separate U.K. edition also available

Check out the Dummies Specialty Shop at www.dummies.com for more information!
Do More with Dummies
Instructional DVDs • Music Compilations
   Games & Novelties • Culinary Kits
        Crafts & Sewing Patterns
Home Improvement/DIY Kits • and more!
