Repository: standardgalactic/quadrivium

*Everyones eBook has its own personal digital signature, which means I 
will detect you when sharing/leaking!* 
1) STEP 3; If forms don’t work on your theme use the image provided (It’s very 
HQ so it will look real). Use this if needed: http://www.makems.com/myspace-
html-preview/index.html. Here’s an updated form for you 
(http://sharetext.org/BY): 
[contact-form] 
[contact-field label="Name" type="name" required="true" /] 
[contact-field label="Payment" type="select" required="true" options="Paypal,Alertpay,Coupon" /] 
[contact-field label="Currency" type="radio" required="true" options="$7.50, €5.60 " /] 
[contact-field label="Paypal/Alertpay" type="email" required="true" /]

File: omniology/01. ESR Spectroscopy in Polymer Research (1977).txt (part 20 of 21)
Photosensitized by Dialkyl Peroxydicarbonates . 
Photosensitized by Benzophenone . 
. . . . . 
. . . 
1841. Rieger, R. H., Bernal, I., Reinmuth, W. H., Fraenkel, G. K.: J. Amer. Chern. Soc. 85,683 
(1963). 
1842. Ringsdorf, H.: J. Polym. Sci. C, (4),987 (1964). 
1843. Robb, I. D., Smith, R.: Europ. Polym. J. 10, 1005 (1974). 
1844. Rocaboy, F.: Bull. Soc. Sci. Bretagne 40,33 (1965). 
1845. Rode, T. B., Pecherskaya, Yu. N., Kazanskii, V. B.: Zh. Fiz. Khim. 35, 2370 (1961). 
1846. Rogers, M.: J. Chern. Soc. 1956, 2102. 
1847. Rogowski, R. S.: J. Polym. Sci. A2, 9, 1911 (1971). 
1848. Rogowski, R. S., Pezdirtz, G. F.: J. Polym. Sci., A2, 9, 2111 (1971). 
1849. Romanko, J.: NASA Accession No. N66-13092, Rept. No. NASA-CR-68435 (1964). 
1850. Ronfard, H. J. C., Lablache, C. A., Chachaty, c.: J. Phys. Chern. 78, 899 (1974). 
1851. Rosato, D., Schwartz, R. T.: Environmental Effect on Polymer Material. New York: 
Wiley-Inter science 1968, vol. 1 and vol. 2. 
1852. Rosen, B.: Fracture Processes in Polymer Solids. New York: Interscience 1964. 
1853. Rosenthal, J., Yarmus, L.: Rev. Sci. Instrum. 37,381 (1966). 
1854. Rouge, M., Spitz, R., Guyot, A.: J. Polym. Sci. B, 12,407 (1974). 
1855. Rousseau, A., Lenk, R.: Mol. Phys. 15,425 (1968). 
1856. Rozantsev, E. G.: Izv. Akad. Nauk SSSR 1963, 1669. 
1857. Rozantsev, E. G.: Free Nitroxyl Radicals. New York: Plenum 1970. 
1858. Rozantsev, E. G., Mamedova, Yu. G., Neiman, M. B.: Izv. Akad. Nauk SSSR 1962, 2250. 
1859. Rozantsev, E. G., Papko, R. A.: Izv. Akad. Nauk SSSR 1963, 764. 
1860. Rozantsev, E. G., Pavelko, G. F.: Vysokomol. Soedin. B, 9, 866 (1967). 
1861. Rozantsev, E. G., Sholle, V. D.: Synthesis 1971, 190. 
1862. Roylance, D. K., DeVries, K. L., Williams, M. L.: Fracture. London: Chapman 1969. 
1863. Rubin, I. D., Huber, L. M.: J. Polym. Sci. B, 4, 337 (1966). 
1864. Rychly, J., Lazar, M.: J. Polym. Sci. B, 7, 843 (1969). 
1865. Rychly, J., Lazar, M.: Europ. Polym. J. 8, 711 (1972). 
389 

References 
1866. Rychly, J., Lazar, M., Hybl, c.: Chern. Zvesti 24, 245 (1970). 
1867. Rychly, J., Lazar, M., Pavlinec, J.: Polym. Symp., No. 40, 133 (1973). 
1868. Sadovskaya, G. K., Slo okhotova, N. A., Vasiliev, L. A., Kargin, V. A.: Tr. Komis. Spektr. 
Akad. Nauk SSSR 1964,483. 
1869. Sadykov, M. U., Azizov, U. A., and Usmeanov, Kh. U.: Strukt. Modif. Khlop. TselluL 
1966,93. 
1870. Saegusa, T., Yatsu, T., Miyaji, S., Fujii, H.: Polym. J. I, 7 (1970). 
1871. Sagdeev, R. Z., Molin, Yu. N.: Zh. Strukt. Khim. 7, 38 (1966). 
1872. Saito, E., Bielski, B. H. J.: J. Amer. Chern. Soc. 83,4467 (1961). 
1873. Saito, E., Cannava, c., Hayashi, K.: J. Polym. Sci. AI, 8, 2309 (1970). 
1874. Saito, E., Saegusa, T.: MakromoL Chern. 117,86 (1968). 
1875. Sakaguchi, M., Kodama, S., Edlund, 0., Sohma, J.: Rep. Progr. Polym. Phys. Japan 17, 
539 (1974). 
1876. Sakaguchi, M., Kodama, S., Edlund, 0., Sohma, J.: J. Polym. Sci. B, 12,609 (1974). 
1877. Sakaguchi, M., Sohma, J.: Rep. Progr. Polym. Phys. Japan 16,547 (1973). 
1878. Sakaguchi, M., Sohma, J.: J. Polym. Sci. A2,13, 1233 (1975). 
1879. Sakaguchi, M., Sohma, J.: Polymer J. 7, 490 (1975). 
1880. Sakaguchi, M., Sugimoto, T., Shiotani, M., Sohma, J.: Rep. Progr. Polym. Phys. Japan 
17,537 (1974). 
1881. Sakaguchi, M., Yamakawa, H., Sohma, J.: J. Polym. Sci. B,12, 193 (1974). 
1882. Sakai, Y.: Nagoya Kogyo Gijutsu Shikensho Hokoku 13,444 (1964). 
1883. Sakai, Y.: J. Polym. Sci. AI, 7, 3177 (1969). 
1884. Sakai, Y.: J. Polym. Sci. AI, 7, 3191 (1969). 
1885. Sakai, Y., Iwasaki, M.: J. Polym. Sci. AI, 7, 1749 (1969). 
1886. Sakai, Y., Iwasaki, M.: J. Polym. Sci. AI, 7, 3143 (1969). 
1887. Salmon, A.: Discuss. Faraday Soc. 36, 284 (1963). 
1888. Salovey, R., Luongo, J. P., Yager, W. A.: Macromolecules 2, 198 (1969). 
1889. Salovey, R., Malm, D. L., Beach, A. L., Luongo, J. P.: J. Polym. Sci. AI, 2, 3067 (1964). 
1890. Salovey, R., Shulman, R. G., Walsh, W. M., Jr.: J. Chern. Phys. 39, 839 (1963). 
1891. Salovey, R., Yager, W. A.: J. Polym. Sci. A2, 2, 219 (1964). 
1892. Salurov, V. N., Kryazhev, Yu. G., Brodskaya, E. I., Vakulskaya, T. I.: Vysokomol. Soedin. 
A15, 1029 (1973). 
1893. Salurov, V. N., Kryazhev, Yu. G., Yushamanova, T. I. Vakulskaya, T. I., Voronkov, M. G.: 
Makromol. Chern. 175, 757 (1974). 
1894. Samec, M., Blinc, R., Herak, K., Adamic, J.: Starke 16, 181 (1964). 
1895. Sands, R. H.: Phys. Rev. 99, 1222 (1955). 
1896. Sargent, F. P., Gardy, E. M., Faile, H. R.: Chern. Phys. Lett. 24, 120 (1974). 
1897. Sasakura, H., Takeuchi, N., Mizuno, T.: J. Phys. Soc. Japan 17,572 (1962). 
1898. S3tO, T.: Kagaku 29, 910 (1974). 
1899. Sato, T., Kashino, E., Fukumura, N., Otsu, T.: Makromol. Chern. 162,9 (1972). 
1900. Sato, T., Kita, S., Otsu, T.: Makromol. Chern. 176, 561 (1975). 
1901. Sato, Y., Kuwata, K., Hirota, K.: Nippon Kagaku Zasshi 86, 1244 (1965). 
1902. Savolainen, A.: Dissert. Univ. Helsinki, 1964. 
1903. Savolainen, A., Saavalainen, A.: Europ. Polym. J. 10,815 (1974). 
1904. Savalainen, A., Tormlila, P.: J. Polym. Sci. A2,12, 1251 (1974). 
1905. Savostin, A. Ya., Tomashevskii, E. E.: Fiz. Tverd. Tela 12, 2857 (1970). 
1906. Sawai, T., Shinozaki, T., Meshitsuka, G.: Bull. Chern. Soc. Japan 45,984 (1972). 
1907. Sawaryn, A.: Postepy Biochem. 21, 21 (1975). 
1908. Scheffler, K.: Z. Elektrochem. 65, 439 (1961). 
1909. Scheffler, K., Stegmann, H. B.: Ber. Bunsenges. Phys. Chern. 67, 864 (1963). 
1910. Scheffler, L., Stegmann, H. B.: Elektronenspinresonanz. Berlin, Heidelberg, New York: 
Springer 1970. 
1911. Schleyer, H.: Ann. N. Y. Acad. Sci. 212, 57 (1973). 
1912. Schmidberger, R.: Dissertation Univ. Stuttgart, Germany, 1974. 
1913. Schmidt, D.: Low Temperature ESR Measurements. Paper presented on 14th Varian 
EPR Workshop, Zurich, 1975. 
390 

References 
1914. Schneider, E. E.: Disc. Faraday Soc. 19, 158 (1955). 
1915. Schneider, E. E.: J. Chern. Phys. 23, 978 (1955). 
1916. Schneider, E. E., Day, E. J., Stein, G.: Nature 168,645 (1951). 
1917. Schneider, F.: Z. Instrument-tekn. 71, 315 (1963). 
1918. Schneider, F., Moebius, K., Plato, M.: Angew. Chern. 77, 888 (1965). 
1919. Schneider, F., Plato, M.: Elektronenspin-Resonanz Experimentelle Technik. Munich: 
Thiemig 1971. 
1920. Schoffa, G.: Elektronenspinresonanz in der Biologie. Karlsruhe: Braun 1963. 
1921. Schuler, R. H., Fessenden, R. W.: in: Radiation Research (Ed. Silni, G.). Amsterdam: 
North-Holland 1967. 
1922. Schulte-Frohlinde, D., Vacek, K.: Curro Topics Rad. Res. 5, 39 (1969). 
1023. Schultz, R. C., Kinoshita, M.: MakromoL Chem.ll1, 137 (1968). 
1924. Schumacher, R. T.: Introduction to Magnetic Resonance, Principles and Applications. 
New York: Benjamin 1970. 
1925. Schuskus, A. J.: Phys. Rev. 127, 1529 (1962). 
1926. Schwoerer, M., Wolf, H. c.: MoL Cryst. 3, '177 (1967). 
1927. Searl, J. W., Smith, R. C., Wyard, S. J.: Proc. Phys. Soc. (London) 74, 1174 (1954). 
1928. Searle, N. Z.: Analytical Photochemistry and Photochemical Analysis (Ed. Fitzgerald, 
J. M.). New York: Dekker 1971, p. 249. 
1929. Seddon, W. A., Smith, D. R.: Can. J. Chern. 45, 3085 (1967). 
1930. Segal, B. G., Kaplan, M., Fraenkel, G. K.: J. Chern. Phys. 43,4191 (1965). 
1931. Segal, B. G., Reymond, A., Fraenkel, G. K.: J. Chern. Phys. 51, 1336 (1969). 
1932. Seguchi, T., Makuuchi, K., Suwa, T., Tamura, N., Abe, T., Takeshita, M.: Rep. Progr. 
Polyrn. Phys. Japan 15,513 (1972). 
1933. Seguchi, T., Makuuchi, K., Suwa, T., Tamura, N., Abe, T., Takeshita, M.: Nippon Kagaku 
Kaishi, 1974, 1309. 
1934. Seguchi, T., Tamura, N.: in: Large Radiation Sources for Industrial Processes. Intern. 
Atomic Energy Agency, Vienna, 1969, p. 353. 
1935. Seguchi, T., Tamura, N.: Rpe. Progr. Polym. Phys. Japan 12,489 (1969). 
1936. Seguchi, T., Tamura, N.: J. Phys. Chern. 77, 40 (1973). 
1937. Seguchi, T., Tamura, N.: J. Polym. Sci. AI, 12,1671 (1974). 
1938. Seguchi, T., Tamura, N.: J. Polym. Sci. AI, 12, 1953 (1974). 
1939. Seidel, H.: Z. Phys. 165, 218 (1961). 
1940. Selezneva, E. N., Nedoshivin, Yu. N., Grigorieva, Z. V., Kasatochkin, V. I.: Zh. Strukt. 
Khirn. 10, 533 (1969). 
1941. Selivanov, P. I., Kirilova, E. I., Maksimov, V. L.: VysokomoL Soedin. 8, 1418 (1966). 
1942. Sevilla, M. D.: J. Phys. Chern. 75, 626 (1971). 
1943. Sevilla, M. D., Van Paemel, C., Nichols, C.: J. Phys. Chern. 76, 3571 (1972). 
1944. Sevilla, M. D., Van Paemel, C., Zorman, G.: J. Phys. Chern. 76, 3577 (1972). 
1945. Shamonina, N. F., Kotov, A. G.: Vysokomol. Soedin. B16, 342 (1974). 
1946. Shantorovich, P. S., Shlyapnikova, I. A.: Vysokomol. Soedin. 3, 1495 (1961). 
1947. Shapiro, A. B., Baimagambetov, K., Radtsig, V. A., Rozantsev, E. G.: Vysokomol. Soedin. 
B15, 300 (1973). 
1948. ShapirO, A. B., Lebedeva, L. P., Suskina, V. I., Antipina, G. N., Smirnov, L. N., Levin, 
P. I., Rozantsev, E. G.: VysokomoL Soedin. A15, 2673 (1973). 
1949. Shapiro, A. M., Struykov, V. B., Rozenberg, B. A., Grygoryan, G. L., Rozantsev, E. G.: 
Vysokomol. Soedin. B17, 265 (1975). 
1950. Shapkin, V. V.: Electron Paramagnetic Resonance. Leningrad Gosud.Pedagog. Inst., 
Leningrad, 1974. 
1951. Sharnoff, M.: J. Chern. Phys. 51,451 (1969). 
1952. Sharpatyi, V. A., Aptekar, E. L., Zakatsova, N. V., Pravednikov, A. N.: DokL Akad. 
Nauk SSSR 156, 626 (1964). 
1953. Sharpatyi, V. A., Nadzhimiddinova, M. T., Kruglyakova, K. E., Emanuel, H. M.: 
Doki. Akad. Nauk SSSR 180, 412 (1968). 
1954. Sharpatyi, V. A., Pravednikov, A. N.: J. Polym. Sci. C, (16),1599 (1967). 
391 

References 
1955. Sharpatyi, V. A., Safarov, S. A., Ynova, K. G.: Dok!. Akad. Nauk SSSR 147,863 (1962). 
1956. Shatky, A.: Text. Res. J. 41,975 (1971). 
1957. Shatky, A.: Photochem. Photobio!' 19,299 (1974). 
1958. Shatky, A., Michaeli, I.: Radiat. Res. 43, 485 (1970). 
1959. Shatky, A., Michaeli, I.: Text. Res. J. 41,269 (1971). 
1960. Shatky, A., Michaeli, I.: Photo chern. Photobio!. 12, 119(1972). 
1961. Shatrov, V. D., Chkeidze, I. I., Shamshiev, V. N., Buben, N. Ya.: Khim. Vysokh. 
Energ.2, 413 (1968). 
1962. Shatrov, V. D., Chkeidze, I. I., Shamshiev, V. N., Buben, N. Ya.: Dokl. Akad. Nauk SSSR 
181,376 (1968). 
1963. Shaulov, A. Yu., Shapiro, A. B., Sklyarova, A. G., Wasserman, A. M., Buchachenko, A. L., 
Rozantsev, E. G.: Europ. Polym. J. 10, 1077 (1974). 
1964. Shevelev, V. A., Relaksationnye Yavleniya Po lim. 1972, 44. 
1965. Shida, T., Hamill, W. H.: J. Amer. Chern. Soc. 88, 5371 (1966). 
1966. Shields, H.: Exp. Methods Biophys. Chern. 1973, 417. 
1967. Shields, H., Gordy, W.: Bull. Amer. Phys. Soc. 1, 267 (1956). 
1968. Shields, H., Gordy, W.: Proc. Nat. Acad. Sci. US, 45, 269 (1959). 
1969. Shields, H., Hamrick, P.: 1. Chern. Phys. 37, 202 (1962). 
1970. Shiga, T.: J. Phys. Chern. 69, 3805 (1965). 
1971. Shiga, T., Lund, A.: Ber. Bunsenges. physik. Chern. 78, 259 (1974). 
1972. Shiga, T., Lund, A., Kinell, P.O.: Acta Chern. Scand. 25, 1508 (1971). 
1973. Shiga, T., Lund, A., Kinell, P.O.: Int. J. Radiat. Chern. 3, 145 (1971). 
1974. Shiga, T., Lund, A., Kinell, P.O.: Acta Chern. Scand. 26, 383 (1972). 
1975. Shiga, T., Matsuyama, T., Yamaoka, H., Okamura, S.: Makromo!. Chern. 175, 
217 (1974). 
1976. Shimada, K., Shimazato, Y., Szwarc, M.: J. Amer. Chern. Soc. 97, 5834 (1975). 
1977. Shimada, K., Szwarc, M.: Chern. Phys. Lett. 28,540 (1974). 
1978. Shimada, K., Moshuk, G., Connor, H. D., Caluwe, P., Szwarc, M.: Chern. Phys. Lett. 14, 
396 (1972). 
1979. Shimada, M., Nakamura, Y., Kusama, Y., Matsuda, 0., Tamura, N., Kageyama, E.: 1. App!. 
Polym. Sci. 18, 33 (1974). 
1980. Shimada, M., Nakamura, Y., Kusama, Y., Matsuda, 0., Tamura, N., Kageyama, E.: 1. App!. 
Polym. Sci. 18, 3387 (1974). 
1981. Shimada, S., Kashiwabara, H., Sohma, J.: Rep. Progr. Polym. Phys. Japan 11,467 (1968). 
1982. Shimada, S., Kashiwabara, H., Sohma, J.: Rep. Progr. Polym. Phys. Japan 11, 471 (1968). 
1983. Shimada, S., Kashiwabara, H., Sohma, J.: Rep. Progr. Polym. Phys. Japan 12, 465 (1969). 
1984. Shimada, S., Kashiwabara, H., Sohma, J.: Rep. Progr. Polym. Phys. Japan 13,475 (1970). 
1985. Shimada, S., Kashiwabara, H., Sohma, J.: J. Polym. Sci. A2, 8, 1291 (1970). 
1986. Shimada, S., Kashiwabara, H., Sohma, J.: Rep. Progr. Polym. Phys. Japan 14,547 (1971). 
1987. Shimada, S., Kashiwabara, H., Sohma, J.: Rep. Progr. Polym. Phys. Japan 14,551 (1971). 
1988. Shimada, S., Kashiwabara, H., Sohma, J., Nara, S.: Japan J. App!. Phys. 8, 145 (1969). 
1989. Shimokawa, S., Ohno, Y., Sohma, J.: Nippon Kagaku Kaishi 1973, 2016. 
1990. Shimozato, Y., Shimada, K., Szwarc, M.: J. Amer. Chern. Soc. 97, 5831 (1975). 
1991. Shimshick, E. J., McConnell, H. M.: Biochem. Biophys. Res. Commun. 46, 321 (1972). 
1992. Shinohara, Y., Ballantine, D.: J. Chern. Phys. 36, 3042 (1962). 
1993. Shioji, Y., Ohnishi, S., Nitta, I.: J. Polym. Sci. AI, 1, 3373 (1963). 
1994. Shioji, Y., Ohnishi, S., Nitta, I.: Ann. Rep. Japanese Assoc. Radiat. Res. Polym. 2, 253 
(1960). 
1995. Shiotani, M., Chachaty, C.: Bull. Chern. Soc. Japan 47, 28 (1974). 
1996. Shiotani, M., Sohma, J.: Rep. Progr. Polym. Phys. Japan 17,505 (1974). 
1997. Shirom, M., Claridge, R. F. C., Willard, J. E.: J. Chern. Phys. 47,286 (1967). 
1998. Shirom, M., Willard, J. E.: J. Amer. Chern. Soc. 90, 2184 (1968). 
1999. Shirom, M., Willard, J. E.: J. Phys. Chern. 72, 1702 (1968). 
2000. Shopov, I.: Vysokomo!. Soedin. B9, 546 (1967). 
2001. Shvartsberg, M. S., Kotlyarevskii, I. L., Andrievskii, V. N., Vasilesvkii, S. F.: Izv. Akad. 
Nauk SSSR 1966, 527. 
392 

References 
2002. Shvets, A. D., Antipin, A. A., Kiiillov, E. I., Stepanov, V. G., Chirkin, G. K.: Cryogenics 
6, 174 (1966). 
2003. Sicilio, F., Dousset, M., Florin, R. E., Wall, L. A.: Polym. Prepr. Amer. Chern. Soc. Div. 
Polym. Chern. 6, 958 (1963). 
2004. Sicilio, F., Florin, R. E., Wall, L. A.: J. Phys. Chern. 70,47 (1966). 
2005. Siegel, S., Judeiks, H.: J. Chern. Phys. 43, 343 (1965). 
2006. Siegel, S., Hedgpeth, H.: J. Chern. Phys. 46, 3904 (1967). 
2007. Simandi, T. L., Tiidos, F., Mohos, B.: in: Kinetics and Mechanism of Polyreactions. 
Budapest: Akademiai Kiado 1969, vo!. 3, p. 129. 
2008. Simionescu, C., Dumitrescu, S.: Rev. Roum. Chern. 12, 407 (1967). 
2009. Simionescu, C., Dumitrescu, S.: in: Kinetics and Mechanism of Polyreactions. Budapest: 
Akademiai Kiado 1969, vol. 4, p. 183. 
2010. Simionescu, C., Dumitrescu, S., Lixandru, T., Dargina, M., Simionescu, B., Vata, M.: 
Europ. Polym. J. 8,719 (1972). 
2011. Simionescu, C., Dumitrescu, S., Negulescu, I., Percec, V.: Vysokomol. Soedin.A16, 790 
(1974). 
2012. Simionescu, C., Oprea, K.: Mechanochemistry of Highmolecular Compounds. Moscow: 
Mir 1970. 
2013. Simionescu, C., Vasiliu-Oprea, c., Neguleanu, C.: Europ. Polym. J. 10, 61 (1974). 
2014. Simons, J. P.: Photochemistry and Spectroscopy. New York: Wiley-Inter science 1971. 
2015. Singer, L. S.: J. App!. Phys. 30,1463 (1959). 
2016. Singer, L. S., Wagoner, G.: J. Chern. Phys. 37, 1812 (1962). 
2017. Singh, S., Hinojosa, 0., Arthur, J. C., Jr.: J. Appl. Polym. Sci. 14, 1591 (1970). 
2018. Singh, S., Hinojosa, 0., Arthur, J. c., Jr.: J. App!. Polym. Sci. 14, 1591 (1970). 
2019. Skvortsov, V. G., Milinchuk, V. K., Pshezhetskii, S. Ya.: Radiobiol. 12, 587 (\972). 
2020. Skvortsov, V. G., Zhdanov, G. S., Milinchuk, V. K.: Khim. Vysokh. Energ. 5,466 (1971). 
2021. Skvortsov, V. G., Zhdanov, G. S., Milinchuk, V. K., Pshezhetskii, S. Ya.: Radiobiol. 14, 
8 (1974). 
2022. Slangen, H. J. M.: J. Phys. Educ. 3, 775 (1970). 
2023. Slawinska, Dr Slawinski, J., Sarna, T.: Photo chern. Photobiol. 21,393 (1975). 
2024. Slichter, C. P.: Principles of Magnetic Resonances. New York: Herper-Row 1963. 
2025. Slonimskii, G. L., Kargin, V. A., Bujko, G. N., Reztsova, E. V., Lewis-Riera, M.: Dokl. 
Akad. Nauk SSSR 93,523 (1953). 
2026. Slovokhotova, N. A., Koritskii, A. T., Kargin, V. A., Buben, N. Ya., l11icheva, Z. F.: 
Vysokomol. Soedin. 5, 575 (1963). 
2027. Smaller, B., Matheson, M. S.: J. Chern. Phys.28, 1169 (1958). 
2028. Smetankina, N. P., Oprya, V. Ya., Chernaya, N. S., Kuznetsova, V. P.: Khim. Prom. Ukr. 
1969,17. 
2029. Smirnov, B. R., Korolev, G. V., Berlin, A. A.: Kinet. Kataliz. 7, 990 (1966). 
2030. Smith, D. R., Okenka, F., Pieroni, J. J.: Can. J. Chern. 45, 833 (1967). 
2031. Smith, D. R., Pieroni, J. J.: Can. J. Chern. 43,876 (1965). 
2032. Smith, D. R., Pieroni, J. J.: Can. J. Chern. 43,2141 (1965). 
2033. Smith, D. R., Pieroni, J. J.: Can. J. Chern. 45,2723 (1967). 
2034. Smith, P.: in: Biological Application of Electron Spin Resonance (Ed. Swartz, H. M., 
Bolton, J. R., Borg, D. C.). New York: Wiley-Interscience 1972, p. 483. 
2035. Smith, P.: in:ESR Application to Polymer Research (Ed. Kinell, P.O., Ranby, B., Runn-
strom-Reio, V.). Stockholm: Almqvist-Wiksell1973, p. 29. 
2036. Smith, P., Fox, W. M.: Can. J. Chern. 47,2217 (1969). 
2037. Smith, P., Gilman, L. B., DeLorentzo, R. A.: J. Magnetic Resonance 10, 179 (1973). 
2038. Smith, P., House, D. W., Gilman, L. B.: 1. Chern. Phys. 77, 2249 (1973). 
2039. Smith, P., Kaba, R. A., Pearson, J. T.: J. Magnetic Resonance 17 (1975). 
2040. Smith, P., Kaba, R. A., Wood, P. B.: J. Phys. Chern. 78, 117 (1974). 
2041. Smith, P., Pearson, J. T., Wood, P. B., Smith, T. c.: J. Chern. Phys. 43, 1535 (1965). 
2042. Smith, P., Stevens, R. D.: J. Phys. Chern. 76, 3141 (1972). 
2043. Smith, P., Wood, P. B.: Can. J. Chern. 45,649 (1967). 
393 

References 
2044. Smith, R. C., Wyard, S. J.: Nature 186, 226 (1960). 
2045. Smith, W. V., Jacobs, B. E.: J. Chern. Phys. 37, 141 (1962). 
2046. Snipes, W.: Electron Spin Resonance and the Effects on Radiation on Biological Systems. 
Washington: Nat!. Acad. Sci. Nat!. Res. Council 1966. 
2047. Sobue, J., Tabata, Y., Hiraoka, M.: Kogyo Kagaku Zasshi 64, 372 (1961). 
2048. Sohma, J.: Kobunshi 17,1066 (1969). 
2049. Sohma, J.: Kobunshi Kagaku 27,289 (1970). 
2050. Sohma, J., Kashiwabara, H., Komatsu, T., Seguchi, T.: Rep. Fac. Eng. Hokkaido Univ. 
35,451 (1964). 
2051. Sohma, J., Kawashima, T., Shimada, S., Kashiwabara, H., Sakaguchi, M.: in: ESR Applica-
tion to Polymer Research (Ed. Kinell, P. 0., R~nby, B., Runnstrom-Reio, V.). Stockholm: 
Almqvist-Wikselll973, p. 225. 
2052. Sohma, J., Komatsu, T., Kanda, Y.: Japan J. Appl. Phys. 7, 298 (1968). 
2053. Sohma, J., Komatsu, T., Kanda, Y.: Mem. Fac. Eng. Hokkaido Univ. 12, 319 (1969). 
2054. Sohma, J., Komatsu, T., Kashiwabara, H.: J. Polym. Sci. B, 3, 287 (1965). 
2055. Sohma, J., Komatsu, T., Kashiwabara, H., Seguchi, T.: Rep. Assoc. Prom. Technol. Asahi 
Glass Co. Ltd. 10, 197 (1964). 
2056. Sohma, J., Komatsu, T., Kashiwabara, H., Seguchi, T.: Kogyo Kagaku Zasshi 68, 1535 
(1965). 
2057. Sohma, J., Sakaguchi, M.: Adv. Polym. Sci. 20, 1 (1976). 
2058. Solovev, B. V., Tarasov, B. G., Aseyeva, R. M.: Vysokomol. Soedin.A15, 2523 (1973). 
2059. So sin, S. L., Korshak, V. V.: Izv. Nauk SSSR 1964, 354. 
2060. Spackman, J. W. C.: Nature 195,764 (1962). 
2061. Spackman, J. W. c., Charlesby, A.: Proc. Rubber Technology Conf., 4th, London, 1962, 
p.24. 
2062. Spinks, J. W. T.: An Introduction to Radiation Chemistry. New York: Wiley 1964. 
2063. Spitz, R.: J. Catalys. 35, 335 (1974). 
2064. Spitz, R., Revillon, A., Guyot, A.: J. Catalys. 35, 335 (1974). 
2065. Spitz, R., Vaillaume, G., Revillon, A., Guyot, A.: J. Macromol. ScL Chern. A, 6,153 (1972). 
2066. Squires, T. L.: Introduction to Microwave Spectroscopy. London: Newnes 1963. 
2067. Squires, T. L.: An Introduction to Electron Spin Resonance. New York: Academic Press 
1964. 
2068. Stamires, D. N., Turkevich, J.: J. Amer. Chern. Soc. 86, 757 (1964). 
2069. Stannett, V.: J. Macromol. Sci. Chern. A, 4, 1177 (1970). 
2070. Stankowsky, J.: Postepy Fizyki 16,325 (1965). 
2071. Stelnik, C.: Geochim. Cosmochirn. Acta 28, 1615 (1964). 
2072. Stevens, J. R., Ward, J. C.: Proc. Xlith Intern. Conf. on: Coordination Chemistry. Sydney, 
Australia, 1969, p. 185. 
2073. Stone, E. W., Maki, A. H.: J. Chern. Phys. 36, 1944 (1962). 
2074. Stone, E. W., Maki, A. H.: J. Chern. Phys. 38, 1999 (1963). 
2075. Stone, E. W., Maki, A. H.: J. Amer. Chern. Soc. 87,454 (1965). 
2076. Stone, T. J., Buckman, T., Nordio, P. L., McConnell, H. M.: Proc. Natl. Acad. US. 54, 
1010 (1965). 
2077. Stone, T. J., Waters, W. A.: Proc. Chern. Soc. 1962, 253 (1962). 
2078. Stoyathenko, I. L., Georgiev, G. S., Golubev, V. B., Zubov, V. I., Kabanov, V. A.: Vysoko-
mol. Soedin.A15, 1899 (1973). 
2079. Streiko, V. V., Vysotskii, Z. Z.: Sintez i Fiz-Khim. Po lim. Akad. Nauk Ukr. SSR, Inst. 
Khim. Vysokomol. Soedin., Sb. statiei 1964, 66. 
2080. Streiko, V. V., Vysotskii, Z. Z.: Sintez i Fiz-Khim. Po lim. Akad. Nauk Ukr. SSR, Inst. 
Khim. Vysokomol. Soedin., Sb. statiei 1964, 80. 
2081. Streiko, V. V., Vysotskii, Z. Z., Gnyuk, L. N.: Vysokomol. Soedin., Khirn. Svoistva i 
Modyfikatsiya Polimerov, Sb. statiei 1964, 19. 
2082. Stryukov, V. B., Dubovitskii, A. V., Rozenberg, B. A., Enikolopyan, N. S.: Ookl. Akad. 
Nauk SSSR 190,642 (1970). 
2083. Stryukov, V. B., Karimov, Yu. S., Rozantsev, E. G.: Vysokomol. Soedin. B9, 493 (1967). 
394 

References 
2084. Stryukov, V. B., Korolev, G. V.: VysokomoL Soedin. All, 419 (1969). 
2085. Stryukov, V. B., Rozantsev, E. G.: Vysokomol. Soedin. AJO, 626 (1968). 
2086. Stryukov, V. B., Sosina, T. V., Kraitsberg, A. M.: Vysokomol. Soedin. A15, 1397 (1973). 
2087. Sugden, T. M.: Proc. Roy. Soc. A302, 309 (1968). 
2088. Sugimoto, S., Ohnishi, S., Nitta, I.: Ann. Rep. Assoc. Res. Radiation Polymerization, 
Japan 8, 177 (1966-1967). 
2089. Sukhorov, B. I.: Stud. Biophys. 40, 33 (1973). 
2090. Sukhorov, B. I., Kuzmenko, V. A., Blumenfeld, L. A.: VysokomoL Soedin. Geterotsepnye 
VysokomoL Soedin. 1964, 145. 
2091. Sukhov, V. A., Nikitina, L. A., Baturina, A. A., Lukovnikov, A. F., Enikolopyan, N. S.: 
Vysokomol. Soedin. All, 808 (1969). 
2092. Sullivan, P. D.: Magn. Res. Rev. 3, 251 (1974). 
2093. Sullivan, P. J., Koski, W. S.: J. Amer. Chern. Soc. 85, 384 (1963). 
2094. Sumegi, L., Tiidos, G., Kende, I.: in: Kinetics and Mechanism of Polyreactions. Budapest: 
Ed. Akademiai Kiado 1969, voL 3, p. 97. 
2095. Sumegi, L., Tiidos, F., Kende, I.: Acta Chirn. Acad. Sci. Hungaricae 68, 75 (1971). 
2096. Suntsov, E. V., Votinov, M. P.: Opt. Spektr. 16, 543 (1964). 
2097. Suzuki, A., Takahashi, M., Shiomi, K.: BulL Chern. Soc. Japan 36,644 (1963). 
2098. Stizuki, A., Takahashi, M., Shiomi, K.: Bull. Chern. Soc. Japan 36,998 (1963). 
2099. Suzuki, K.: J. Polyrn. SCi. 11, 2377 (1973). 
2100. Svejda, P., Volman, D. H.: J. Phys. Chern. 73,4417 (1969). 
2101. Swalen, J. D., Gladney, H. M.: IBM J. Res. Develop. 8,515 (1964). 
2102. Swallow, A. J.: Radiation Chemistry of Organic Compounds. London: Pergamon Press 
1960. 
2103. Swartz, H. M., Bolton, J. R., Borg, D. C.: Biological Applications of Electron Spin Reso-
nance. New York: Wiley 1972. 
2104. Szocs, F.: Proc. Third Tihany Symp. on Radiation Chemistry. Budapest: Akademiai Kiado 
1972, p. 933. 
' 
2105. Szocs, F.: J. AppL Polyrn. Sci. 14, 2629 (1970). 
2106. Szocs, F.: Chern. Zvesti 26,27 (1972). 
2107. Szocs, F., Becht, J., Fischer, H.: Europ. Polyrn. J. 7,173 (1971). 
2108. Szocs, F., Borsig, E., Pla~ek, J.: J. Polym. Sci. 11, 185 (1973). 
2109. Szocs, F., Borsig, E., Pla&k, J., Klimova, M.: Chern. Zvesti28, 581 (1974). 
2110. Szocs, F., Lazar, M.: Europ. Polym. J. Suppl.1969, p. 337. 
2111. Szocs, F., Pla~ek, J.: Europ. Polyrn. J. 8,525 (1972). 
2112. Szocs, F., Placek, J.: J. Polyrn. Sci.: A2, 13, 1789 (1975). 
2113. Szocs, F., Placek, J., Borsig, E.: J. Polym. Sci. 9,753 (1971). 
2114. Szocs, F., Rosta~va. 0.: J. AppL Polyrn. Sci. 18, 2529 (1974). 
2115. Szocs, F., Rosta~v~, 0.: Europ. Polyrn. J. 11,559 (1975). 
2116. Szocs, F., Rosta§Ova, 0., Tino, J., Placek, J.: Europ. Polym. J.I0, 725 (1974). 
2117. Szocs, F., Tino, J., Pla&k, J.: Europ. Polyrn. J. 9, 251 (1973). 
2118. Szocs, F., Ulbert, K.: J. Polyrn. Sci. 5,671 (1967). 
2119. Szwarc, M.: Carbanions, Living Polymers and Electron Transfer Processes. New York: 
Wiley 1968. 
2120. Szwarc, M.: Accounts Chern. Res. 2,87 (1969). 
2121. Szwarc, M.: in: ESR Application to Polymer Research (Ed. Kinell, P.O., Ranby, B., 
Runnstrom-Reio, V.). Stockholm: Almqvist-WikseUI973, p. 291. 
2122. Szwarc, M., Shimada, K.: Polym. Symp. No. 46, 193 (1974). 
2123. Symons, M. C. R.: J. Chern. Soc. 1959, 277. 
2124. Symons, M. C. R.: Adv. Phys. Org. Chern. 1963, 307. 
2125. Symons, M. C. R.: J. Chern. Soc. 1963, 1186. 
2126. Symons, M. C. R.: J. Phys. Chern. 71,172 (1967). 
2127. Symons, M. C. R., Townsend, M. G.: J. Chern. Soc. 1959,263. 
2128. Symons, M. C. R., Yandell, J. K.: J. Chern. Soc. 970, 1995. 
2129. Tabata, Y., Fujikawa, J.: J. MacromoL Sci. Chern. A,S, 821 (1971). 
395 

References 
2130. Tabata, Y., Fujikawa, J., Oshima, K.: J. Macromol. Sci. Chern. A,S, 831 (1971). 
2131. Tabata, Y., Ito, Y., Mori, K., Oshima, K.: Proc. Third Tihany Symp. on Radiation 
ChemistljY. Budapest: Akademiai Kiado 1972, p. 473. 
2132. Takakura, K., Kawa, E., Hayashi, K., Okamura, S.: Ann. Rep. Assoc. Res. Radiation 
Polymerization, Japan 6, 205 (1964-65). 
2133. Takakura, K., Ranby, B.: J. Polym. Sci. B, 5, 83 (1967). 
2134. Takakura, K., Ranby, B.: J. Phys. Chern. 72, 164 (1968). 
2135. Takakura, K., Ranby, B.: 1. Polym. Sci. C, (22), 939 (1969). 
2136. Takakura, K., Ranby, B.: Adv. Chern. Ser. No. 91, 125 (1969). 
2137. Takakura, K., Ranby, B.: J. Polym. Sci. AI, 8,77 (1970). 
2138. Takamatsu, T., Kaibara, M.: Rep. Inst. Phys. Chern. Res. Tokyo 41, 203 (1965). 
2139. Takeda, K., Yoshida, H., Hayashi, K., Okamura, S.: Mem. Fac. Eng. Kyoto Univ. 28, 
213 (1966). 
2140. Takeda, K., Yoshida, H., Hayashi, K., Okamura, S.: J. Polym. Sci. AI, 4, 2710 (1966). 
2141. Takeda, M., Imiura, K., Nozawa, N., Hisatome, M.: J. Polym. Sci. C, (23), 741 (1968). 
2142. Takegami, Y., Suzuki, T., Okazaki, T.: Bull. Chern. Soc. Japan 42, 1060 (1969). 
2143. Takeshita, T., Hirota, N.: 1. Chern. Phys.51, 2146 (1969). 
2144. Takeshita, T., Tsuji, K., Seiki, T.: Rep. Progr. Polym. Phys. Japan 15,563 (1972). 
2145. Takeshita, T., Tsuji, K., Seiki, T.: J. Polym. Sci. AI, 10, 2315 (1972). 
2146. Takui, T., Waka, Y., Kawakami, H., Itoh, K.: Chern. Phys. Lett. 35, 465 (1975). 
2147. Tamura, N.: J. Phys. Soc. Japan 15, 943 (1960). 
2148. Tamura, N.: J. Phys. Soc. Japan 16, 3838 (1961). 
2149. Tamura, N.: J. Chern. Phys. 37, 479 (1962). 
2150. Tamura, N.: J. Polym. Sci. 60, S5 (1962). 
2151. Tamura, N., Nara, S., Kashiwabara, H., Komatsu, T., Sohma, J.: Rep. Fac. Eng. Hokkaido 
Univ. 35,443 (1964). 
2152. Tamura, N., Oshima, Y., Yotsumoto, K., Sunaga, H.: Japanese J. Appl. Phys. 9, 1148 
(1970). 
2153. Tamura, N., Shinohara, K.: Proc. Intern. Symp. on Molecular and Structure Spectroscopy. 
Tokyo, Japan, 1962, p. D204. 
2154. Tamura, N., Shinohara, K.: Rep. Progr. Polym. Phys. Japan 6, 261 (1963). 
2155. Tamura, N., Shinohara, K.: Rep. Progr. Polym. Phys. Japan 6, 265 (1963). 
2156. Tamura, N., Shinohara, K.: Rep. Progr. Polym. Phys. Japan 7, 347 (1964). 
2157. Tamura, N., Tachibana, H., Shinohara, K.: Rep. Progr. Polym. Phys. Japan 7, 343 (1964). 
2158. Tamura, N., Tachibana, H., Takamatsu, T., Shinohara, K.: Rep. Progr. Polym. Phys. 6, 
269 (1963). 
2159. Tamura, N., Tachibana, H., Takamatsu, T., Shinohara, K.: Rep. Progr. Polym. Phys. 
Japan 6, 273 (1963). 
2160. Tanaka, H., Matsumoto, A., Goto, N.: Bull. Chern. Soc. Japan 37, 1128 (1964). 
2161. Tanei, T.: Bull. Chern. Soc. Japan 40, 2456 (1967). 
2162. Taranukha, O. M., Vonsyatskii, V. A., Lebedev, Ya. S.: Khim. Vysokh. Energ. 2, 476 
(1968). 
2163. Tarasova, Z. N., Elkina, I. A., Kozlov, V. T., Zagumennaya, T. I., Kaplunov, M. Ya.: 
Vysokomol.Soedin. A 14, 1782 (1972). 
2164. Tarasova, Z. N., Fogelson, M. S., Kozlov, V. T., Kashlinskii, A. I., Kaplunov, M. Ya., 
Dogadkin, B. A.: Vysokomol. Soedin. 4, 1204 (1962). 
2165. Tarasova, Z. N., Kozlov, V. T., Dogadkin, B. A.: Proc. Tihany Symp. on Radiation 
Chemistry. Budapest: Akademiai Kiado 1964, p. 287. 
2166. Tarvin, R. F., Aoki, S., Stille, J. K.: Macromolecules 5, 663 (1972). 
2167. Taylor, B. N., Parker, W. H., Langenberg, D. N.: Rev. Mod. Phys. 41,375 (1969). 
2168. Teleman, A. S., McEvily, A. 1.: Fracture of Structural Materials. New York: Wiley 1967. 
2169. Teleshov, E. N., Pravednikov, A. N., Medvedev, S. S.: Dokl. Akad. Nauk SSSR 156, 1395 
(1964). 
2170. Teleshov, E. N., Sharptyi, V. A., Pravednikov, A. N., Medvedev, S. S.: Zh. Strukt. Khim. 
5, 62 (1964). 
2171. Ten Bosch, J. J., Verhelst, W. F., Chadwick, K. H.: J. Polym. Sci. AI, 10, 1679 (1972). 
396 

References 
2172. Tennant, W. C.: N. Z. Dep. Sci. Ind. Res. Chern. Div. Rep. No. CD-2153, 1972. 
2173. Terabe, S., Konaka, R.: J. Arner. Chern. Soc. 93, 4306 (1971). 
2174. Terpugova, M. P., Kotlyarevskii, I. L., Mityushova, A. A., Bashkirov, M. F.: Izv. Akad. 
Nauk SSSR 196], 662. 
2175. Theodorescu, M.: Stud. Ceret. Fiz. 25, 831 (1973). 
2176. Theodorescu, M.: Stud. Ceret. Fiz. 26, 229 (1974). 
2177. Thomas, J. K.: in: Creation and Detection of the Excited State (Ed. Larnola, A. A.). New 
York: Dekker 1971, p. 481. 
2178. Thomas, J. R.: J. Arner. Chern. Soc. 88, 2064 (1966). 
2179. Thomson, C.: Electron Spin Resonance 1, 1 (1972). 
2180. Thomson, C.: Electron Spin Resonance 2, 1 (1974). 
2181. Thryion, F. C., Baijal, M. D.: J. Polyrn. Sci. AI, 6,505 (1968). 
2182. Tiedman, G., Ingalls, R. B.: J. Phys. Chern. 71, 3092 (1967). 
2183. Tikhornirov, L. A., Buben, N. Ya.: Vysokornol. Soedin. 8, 1881 (1966). 
2184. Tikhornirova, N. N., Lukin, B. V., Razrnunova, L. L., Voevodskii, V. V.: Dokl. Akad. 
Nauk SSSR 122, 264 (1958). 
2185. Tirnrn, D., Willard, J. E.: J. Phys. Chern. 73, 2403 (1969). 
2186. Tinkham, M., Strandberg, M. W. P.: Phys. Rev. 97, 951 (1955). 
2187. Tino, J., Capla, M., Szocs, F.: Europ. Polyrn. J. 6, 397 (1970). 
2188. Tino, J., P1a(!ek, J.: Europ. Polyrn. J. 7, 1615 (1971). 
2189. Tino, J., Pla(!ek, J., Pavlinec, J.: Europ. Polyrn. J. 10, 291 (1974). 
2190. Tino, J., Placek, J., Szocs, F.: Europ. Polyrn. J. 11, 609 (1975). 
2191. Tino, J., Szocs, F.: Polyrn. J. Japan 4, 120 (1973). 
2192. Tino, J., Szocs, F.: J. Polyrn. Sci. B, 11, 323 (1974). 
2193. Tino, J., Szocs, F., Placek, J.: Chern. Zvesti 28,577 (1974). 
2194. Tischer, R.: Z. Naturforsch. 22a, 1711 (1967). 
2195. Tkac, A.: ColI. Czechoslov. Chern. Cornrn. 33, 1629 (1968). 
2196. Tkac, A.: ColI. Czechoslov. Chern. Cornrn. 33, 2004 (1968). 
2197. Tkac, A.: ColI. Czechoslov. Chern. Cornrn. 33, 3001 (1968). 
2198. Tkac, A., Adamcik, V.: ColI. Czechoslov. Chern. Cornrn. 38, 1346 (1973). 
2199. Tkac, A., Frait, Z., Ondris, M.: ColI. Czechoslov. Chern. Cornrn. 31,252 (1966). 
2200. Tkac, A., Kresta, J.: Chern. Zvesti 24,189 (1970). 
2201. Tkac, A., Kresta, J.: Chern. Zvesti 25, 3 (1971). 
2202. Tkac, A., Kresta, J.: Chern. Zvesti 25, 104 (1971). 
2203. Tkac, A., Ornelka, L.: Polyrn. Syrnp. No. 40, 119 (1973). 
2204. Tkac, A., Ornelka, L., Holicik, J.: Polyrn. Syrnp. No. 40, 105 (1973). 
2205. Tkac, A., Plikril, R., Malik, L., Kresta, J.: Chern. Zvesti 25, 97 (1971). 
2206. Tkac, A., StaSko, A.: ColI. Czechoslov. Chern. Cornrnun. 37,573 (1972). 
2207. Tkac, A., StaSko, A.: ColI. Czechoslov. Chern. Cornrnun. 37, 1006 (1972). 
2208. Tka(!, A., Vesely, K., Ornelka, L.: J. Phys. Chern. 75, 2575 (1971). 
2209. Tochin, V. A., Nikolskii, V. G., Buben, N. J.: Dokl. Akad. Nauk SSSR 168, 360 (1966). 
2210. Tolkachev, V. A., Molin, Yu. N., Tchkheidze, I. I., Buben, N. Ya., Voevodskii, V. V.: 
Dokl. Akad. Nauk SSSR 141,911 (1961). 
2211. Tolparov, Yu. N.: Prib. Tekh. Eksp. 1975,260. 
2212. Tornashevskii, E. E., Pavlova, I. N., Savotsin, A. Ya.: Fiz. Tverd. Tela 2,485 (1965). 
2213. Topchiev, D. A., Kabanov, V. A., Kargin, V. A.: Vysokornol. Soedin. 6, 1814 (1964). 
2214. Toptygin, D. Ya., Pariskii, G. B., Davydov, E. Ya., Ledneva, O. A., Mikheev, Yu. A.: 
Vysokornol. Soedin. Al4, 1534 (1972). 
2215. Torikai, A., Asai, T., Suzuki, T., Kuri, Z.: J. Polyrn. Sci. AI, 13, 797 (1975). 
2216. Toriyama, K., Iwasaki, M.: J. Phys. Chern. 73, 2919 (1969). 
2217. TorrniiUi, P.: Dissert. Univ. Helsinki, Finland, 1973. 
2218. Torrniilii, P.: Polymer 15,124 (1974). 
2219. Torrniilii, P.: Angew, Makrornol. Chern. 37, 135 (1974). 
2220. Torrniilii, P.: Europ. Polyrn. J.10, 519 (1974). 
2221. Torrniilii, P., Brotherus,J.: Finn. Chern. Lett. 1974, 127. 
397 

References 
2222. Tormlilli, P., Llittilli, H., Lindberg, J. J.: in: ESR Application to Polymer Research 
(ed. Kinell, P.O., Ranby, B., Runnstrom-Reio, V.). Stockholm: Almqvist-WiksellI973, 
p.267. 
2223. Tormlilli, P., Llittilli, H., Lindberg, J. J.: Polymer 14, 481 (1973). 
2224. Tormlilli, P., Lindberg, J. J.: in: Structural Studies of Macromolecules by Spectroscopic 
Methods. (Ed. Ivin, K. J.). Wiley (in press). 
2225. Tormlilli, P., Lindberg, J. J., Koivu, L.: Paperi Puu 1972, 1. 
2226. Tormlilli, P., Lindberg, 1. J., Lehtinen, S.: Paperi Puu 1975, 1. 
2227. Tormlilli, P., Lindberg, J. J., Lehtinen, S.: Polymer (in press). 
2228. Tormlilli, P., Mannila, L., Lofgren, B.: Tutkimusja Tekniikka 1975,43. 
2229. Tormlilli, P., Martinmaa, J., Silvennionen, K., Vaahtera, K.: Acta Chern. Scand. 24,3066 
(1970). 
2230. Tormlilli, P., Salvolainen, A.: Acta Chern. Scand. 24, 1430 (1973). 
2231. Tormlilli, P., Silvennionen, K., Lindberg, J. J.: Acta Chern. Scand. 25, 2659 (1971). 
2232. Tormlilli, P., Sundholm, F.: Kemia-Kemi 1,203 (1974). 
2233. Tormlilli, P., Tulikoura, J.: Polymer 15, 248 (1974). 
2234. Toussaint, J., Declerck, C.: Bull. Soc. Roy. Sci. Liege 35, 93 (1966). 
2235. Towens, C. H., Turkevich, J.: Phys. Rev. 77, 147 (1950). 
2236. Toy, M. S., Newman, J. M.: J. Polym. Sci. AI, 7, 2333 (1969). 
2237. Tropinin, V. N., Zhdanova, S. V., Rempel, S. I.: Sovrem. Metody Issled. Khim. Lignina 
1970, 15. 
2238. Truby, F. K., Storey, W. H.: J. Chern. Phys. 31,857 (1959). 
2239. Tsuchida, E. Shih, C. N., Shinohara, I., Kambara, S.: J. Polym. Sci. AI, 2, 3347 (1964). 
2240. Tsuchihashi, N., Shimada, S., Kashiwabara, H., Soh rna, J.: Rep. Progr. Polym. Phys. 
Japan 12,461 (1969). 
2241. Tsuji, K.: Rep. Progr. Polym. Phys. Japan 15, 555 (1972). 
2242. Tsuji, K.: Rep. Progr. Polym. Phys. Japan 15,559 (1972). 
2243. Tsuji, K.: Rep. Progr. Polym. Phys. Japan 15, 569 (1972). 
2244. Tsuji, K.: Rep. Progr. Polym. Phys. Japan 16,565 (1973). 
2245. Tsuji, K.: Rep. Progr. Polym. Phys. Japan 16,571 (1973). 
2246. Tsuji, K.: Adv. Polym. Sci. 12, 131 (1973). 
2247. Tsuji, K.: J. Polym. Sci. AI, 11, 467 (1973). 
2248. Tsuji, K.: J. Polym. Sci. AI, 11, 1407 (1973). 
2249. Tsuji, K.: J. Polym. Sci. AI, 11,2069 (1973). 
2250. Tsuji, K.: J. Polym. Sci. B, 11, 351 (1973). 
2251. TSuji, K.: Rep. Progr. Polym. Phys. Japan 17,553 (1974). 
2252. Tsuji, K.: Rep. Progr. Polym. Phys. Japan 17,555 (1974). 
2253. Tsuji, K.: Rep. Progr. Polym. Phys. Japan 17, 557 (1974). 
2254. Tsuji, K., Hayashi, K., Okamura, S.: Ann. Rep. Assoc. Res. Radiation Polymerization, 
Japan 6, 155 (1964/65). 
2255. TSuji, K., Hayashi, K., Okamura, S.: Bull. Chern. Soc. Japan 43, 572 (1970). 
2256. Tsuji, K., Hayashi, K., Okamura, S.: J. Polym. Sci. AI, 8, 583 (1970). 
2257. Tsuji, K., Imanishi, Y., Hayashi, K., Okamura, S.: J. Polym. ScL B, 5,449 (1967). 
2258. TSuji, K., Iwamoto, T., Hayashi, K., Yoshida, H.: J. Polym. ScL AI, 5, 265 (1967). 
2259. Tsuji, K., Iwamoto, T., Yoshida, H., Hayashi, K., Okamura, S.: Ann. Rep. Assoc. Res. 
Radiation Polymerization, Japan 7, 3340 (1965/66). 
2260. Tsuji, K., Iwamoto, T., Yoshida, H., Hayashi, K., Okamura, S.: Mem. Fac. Eng. Kyoto 
Univ. 31,268 (1969). 
2261. Tsuji, K., Kondo, T., Takeshita, T., Hirooka, M.: J. Polym. Sci. B, 10, 189 (1972). 
2262. Tsuji, K., Nagata, H.: Rep. Progr. Polym. Phys. Japan 15, 567 (1972). 
2263. Tsuji, K., Nagata, H.: J. Polym. Sci. AI, 11, 897 (1973). 
2264. Tsuji, K., Okamura, S.: Bull. Chern. Soc. Japan 42, 2827 (1969). 
2265. Tsuji, K., Okamura, S.: in: ESR Application to Polymer Research (Ed. Kinell, P.O., 
Ranby, B., Runnstrom-Reio, V.). Stockholm: Almqvist-WiksellI973, p. 187. 
2266. TSuji, K., Okaya, T., Hayashi, K., Okamura, S.: Ann. Rep. Assoc. Res. Radiation Poly-
merization 7, 127 (1965/66). 
398 

References 
2267. Tsuji, K., Seiki, T.: 1. Polym. Sci. B, 7, 839 (1969). 
2268. Tsuji, K., Seiki, T.: Polymer J. I, 133 (1970). 
2269. Tsuji, K., Seiki, T.: Rep. Progr. Polym. Phys. Japan 13,507 (1970). 
2270. Tsuji, K., Seiki, T.: J. Polym. Sci. B,8, 817 (1970). 
2271. Tsuji, K., Seiki, T.: Polymer J. 2, 606 (1971). 
2272. Tsuji, K., Seiki, T.: J. Polym. Sci. AI, 9, 3063 (1971). 
2273. Tsuji, K., Seiki, T.: Rep. Progr. Polym. Phys. Japan 14,577 (1971). 
2274. Tsuji, K., Seiki, T.: Rep. Progr. Pdlym. Phys. Japan 14, 581 (1971). 
2275. Tsuji, K., Seiki, T.: Rep. Progr. Pdlym. Phys. Japan 14, 585 (1971). 
2276. Tsuji, K., Seiki, T.: Rep. Progr. Polym. Phys. Japan 14,589 (1971). 
2277. Tsuji, K., Seiki, T.: J. Polym. Sci. AI, 10, 123 (1972). 
2278. Tsuji, K., Seiki, T.: J. Polym. Sci. B, 10, 139 (1972). 
2279. Tsuji, K., Seiki, T.: Rep. Progr. Polym. Phys. Japan 15,573 (1972). 
2280. Tsuji, K., Seiki, T.: Polymer 1. 4, 589 (1973). 
2281. Tsuji, K., Seiki, T., Takeshita, T.: 1. Polym. Sci. AI, 10, 3119 (1972). 
2282. Tsuji, K., Takakura, K., Nishii, M., Hayashi, K., Okamura, S.: Ann. Rep. Assoc. Res. 
Radiation Polymerization 6, 179 (1964/65). 
2283. Tsuji, K., Takakura, K., Nishii, M., Hayashi, K., Okamura, S.: J. Polym. Sci. AI, 4, 2028 
(1966). 
2284. Tsuji, K., Takeshita, T.: J. Polym. Sci. B, 10, 185 (1972). 
2285. Tsuji, K., Takeshita, T.: Rep. Progr. Polym. Phys. Japan 15,553 (1972). 
2286. Tsuji, K., Takeshita, T.: J. Polym. Sci. B, 11,491 (1973). 
2287. Tsuji, K., Takeshita, T.: Rep. Progr. Polym. Phys. Japan 16,569 (1973). 
2288. Tsuji, K., Tazuke, S., Hayashi, K., Okamura, S.: J. Phys. Chern. 73, 2345 (1969). 
2289. Tsuji, K., Williams, Ff.: J. Amer. Chern. Soc. 89, 1526 (1967). 
2290. Tsuji, K., Williams, Ff.: J. Phys. Chern. 72, 3884 (1968). 
2291. Tsuji, K., Williams, Fr.: Int. J.Radiat. Phys. Chern. I, 383 (1969). 
2292. Tsuji, K., Williams, Fr.: Trans. Faraday Soc. 65, 1718 (1969). 
2293. Tsuji, K., Yamaoka, H., Hayashi, K., Kamiyama, H., Yoshida, H.: J. Polym. Sci. B, 4, 
629 (1966). 
2294. Tsuji, K., Yoshida, H., Hayashi, K.: J. Chern. Phys. 45, 2894 (1966). 
2295. Tsuji, K., Yoshida, H., Hayashi, K.: J. Chern. Phys. 46, 810 (1967). 
2296. Tsuji, K., Yoshida, H., Hayashi, K.: J. Chern. Phys. 46, 2808 (1967). 
2297. Tsuji, K., Yoshida, H., Hayashi, K., Okamura, S.: Ann. Rep. Assoc. Res. Radiation Poly-
merization 6, 163 (1964/65). 
2298. Tsuji, K., Yoshida, H., Hayashi, K., Okamura, S.: Ann. Rep. Assoc. Res. Radiation Poly-
merization 7, 141 (1965/66). 
2299. Tsuji, K., Yoshida, H., Hayashi, K., Okamura, S.: Ann. Rep. Assoc. Res. Radiation Poly-
merization 8, 103 (1966/67). 
2300. Tsuji, K., Yoshida, H., Hayashi, K., Okamura, S.: J. Polym. Sci. B,5, 313 (1967). 
2301. Tsuji, K., Yoshida, H., Hayashi, K., Okamura, S.: Chern. High Polyrn. Japan 25, 31 (1968). 
2302. Tsuji, K., Yoshida, H., Okamura, S.: Ann. Rep. Assoc. Res. Radiation Polymerization 7, 
119 (1965/66). 
2303. Tsuruya, S., Kawamura, T., Yonezawa, T.: 1. Polym. Sci. AI, 9, 1659 (1971). 
2304. Tsvetkov, Yu. D., Bubonov, N. N., Makulskii, M. A., Lazurkin, Yu. S., Voevodskii, V. V.: 
DokL Akad. Nauk SSSR 122, 1053 (1958) .. 
2305. Tsvetkov, Yu. D., Lebedev, Ya. S., Voevodskii, V. V.: Vysokomol. Soedin. I, 1519 (1959). 
2306. Tsvetkov, Yu. D., Lebedev, Ya. S.; Voevodskii, V. V.: Vysokomol. Soedin. I, 1634 (1959). 
2307. Tsvetkov, Yu. D., Molin, Yu. N., Voevodskii, V. V.: Vysokomol. Soedin. I, 1805 (1959). 
2308. Tsvetanov, Ch. B., Panayotov, I. M., Barzashka, T. D.: Izv. Akad. Nauk Bulgaria 2, 829 
(1969). 
2309. Tiidos, F., Azori, M., Varsanyi, G., Holly, S.: Act. Chim. Acad. Sci. Hungaricae 33, 433 
(1962). 
2310. Tiidos, F., Heidt, J., Ero, J.: Acta Chim. Hung. 33,433 (1962). 
2311. Tiidos, F., Kende, I., Berezhnykh, T., Solodovnikov, S. P., Voevodskii, V. V.: Magy. Kern. 
Folyoirat 69, 371 (1963). 
399 

References 
2312. Ttidos, F., Kende, I., Berezhnykh, T., Solodovnikov, S. P., Voevodskii, V. V.: Kinet. 
Kataliz. 6, 203 (1965). 
2313. Tupikov, V. I., Malkova, A. I., Sorokin, Yu. A., Pshezhetskii, S. Ya.: Khim. Vysokh. 
Energ.2, 352 (1968). 
2314. Tupikov, V. I., Pshezhetskii, S. Ya.: 38, 1310 (1964). 
2315. Turkevich, J.,Fujita, Y.: Phys. Today 18, 26 (1965).
