Repository: standardgalactic/quadrivium

*Everyones eBook has its own personal digital signature, which means I 
will detect you when sharing/leaking!* 
1) STEP 3; If forms don’t work on your theme use the image provided (It’s very 
HQ so it will look real). Use this if needed: http://www.makems.com/myspace-
html-preview/index.html. Here’s an updated form for you 
(http://sharetext.org/BY): 
[contact-form] 
[contact-field label="Name" type="name" required="true" /] 
[contact-field label="Payment" type="select" required="true" options="Paypal,Alertpay,Coupon" /] 
[contact-field label="Currency" type="radio" required="true" options="$7.50, €5.60 " /] 
[contact-field label="Paypal/Alertpay" type="email" required="true" /]

File: omniology/06. Polymer Melt Rheology and Flow Birefringence (1983).txt (part 20 of 20)
Description of Other Deformations with 
Given Strain History ••.••••.•••....••....•.••. 
Creep and Recovery ................•.•...•..... 
Free Volume as a Structural Parameter .••...... 
T-Ts,K 
~ 
.---
Fig. B.2: 
Time-temperature shift for a polystyrene showing 
the parameters for the best fit of the W.L.F.-
equation (see below) according to ref. 2). 
(Courtesy of Dr. Dietrich Steinkopff Verlag, 
Darmstadt) . 
densities are involved, since by thermal expansion the unit 
of volume contains a decreasing amount of material. This 
becomes more clear if the shear modulus is considered instead 
of the shear compliance. The modulus has the dimension of 
force per unit surface or energy per unit volume. The 
absolute temperature T is incorporated since at least for the 
rubberlike state above the glass transition temperature T , 
g 
the free energy of the system is considered as'proportional 
to the absolute temperature (G = TS) . 
Similar reduction schemes are valid for other linear 
viscoelastic functions, e.g. 3): 
• •• (B. 2) 
G' (w, T) [p T /pTl 
o 0 
For the imaginary parts J" and G" analogous equations 
are valid. 
493 

8.2 The WLF-Equation 4) 
If the quantity (T-To)/log a(T,To ) is plotted against 
(T-T ), a straight line is obtained in general. This means 
o 
that one can write for log a: 
• •• (B.3) 
where c 10 and c20 are given by the slope and by the inter-
cept with the ordinate axis. This relation is inserted as 
solid line in Fig. B.2 of the previous section for To 
The constants c 1s and c 2s indicate the asymptodes for 
T s 
T + 
~ and log a + 
~, respectively. It is not shown in the fi-
gure, however, that in reality log a does not go to infinity at 
T 
T 00 
• •• (B. 4 ) 
An interpretation of this fact will be given below. 
For us this fact is of minor importance since we are 
interested only in the rubberlike state and not in the 
glass transition itself. 
At this stage it is interesting to note that, within 
the range of temperatures where eq. (B.3) nolds, reference 
temperatures can be chosen quite arbitrarily. In particular, 
it can be deduced from eq. (B.4) that 
= 
If this is used in the denominator of eq. (B.3) one arrives 
with 
at a transformation rule for the constants of eq. (B.3): 
= 
494 

and 
• •• (B. 5) 
In their original discussion, Ferry et al. 4) included 
also the glass transition temperature Tg in this scheme (for 
the determination of T 
see below) and claimed that the 
g 
constants c 1g and c 2g were universal for all polymers 
investigated (c 1g = 17,4; c 2g = 51,6K), so that Tg should 
be the only parameter characteristic for the polymer. Later 
the softening temperature T 
(dependent on the polymer 
s 
up to 45 K higher than Tg ) was preferred. However, in more 
recent publications it was shown that the product c 1 c 2 ' 
which should be independent of the special choice of the 
reference temperature, was not universal (and not equal to 
900 K) but of the order of only one halve of this "universal" 
value. This does not mean that the original concept becomes 
worthless, however, since accurate measurements are not 
available in all cases of interest. Especially for the pre-
sent purpose in which only the rubberlike behaviour is of 
interest, the original version of the WLF.-equation proves 
to be of great usefulness. It holds approximately up to 
T = Tg + 100 K. 
8.3 The Free Volume Concept 
By analogy with an old concept used in the theory of 
the viscosity of normal liquids (Doolittle equation5)), 'one 
obtains for the segmental mobility m of a polymer'molecule 
in bulk: 
R,n m 
A - B/f 
• •• (B. 6) 
where A and Bare constants and f(=vf/vo ) is the fractional 
free volume. The latter has been considered as a function of 
temperature, of pressure and, very recently, of the internal 
free energy change, as caused by deformation and flow6). For 
495 

the moment, we are interested only in its dependence on 
temperature, as we consider linear viscoelastic properties 
at normal pressure. In eq. (B.6) v f is the actual free volume, 
whereas Vo is the occupied volume. Since v f amounts only 
to about 1 per cent of the occupied volume, one has with 
practically equal accuracy f = vf/v, where v is the total 
volume. The occupied volume Vo contains the increase due to 
thermal expansion as far as this is due to the anharmonicity 
of the vibrational potentials. In contrast, free volume must 
be considered as the volume of the "holes" in the liquid. 
The formulation of eq. (B.6), in which f is related to the 
segmental mobility, points to the fact that the results of 
this theory will be independent of the molecular mass of 
the macromolecules, since the single segment is considered 
as the kinetic unit. In fact, the end points of chain mole-
cules will cause an extra contribution to the free volume. 
As long as this contribution is disregardable, which is the 
case with sufficiently long molecules, no dependence on the 
molecular mass will be expected. 
From eq. (B.6) one obtains for the shift factor: 
(B.7) 
From this equation the WLF-equation has been derived by 
M.L. Williams, R. F. Landel and J.D. Ferry by the intro-
duction of the following simple temperature dependence of f: 
f o 
(B.8) 
where u f is the thermal expansion coefficient of the fractional 
free volume. From the comparison of the two equations (B.8) 
one learns that f 
= Uf(T -T 
) which means that f is formally 
00
00 
zero at Too • 
In fact, if the second eq. (B.8) is introduced in 
eq. (B.7), one obtains: 
496 

(B.9) 
A comparison with eq. (B.3) shows that: 
0,43 B/f o 
(B.10) 
These are two equations for three unknown quantities 
B, f o and u f . With some intuition u f can be determined from 
dilatometric measurements, as Schwarzl and Zahradnik2) 
have shown recently. 
In Fig. B.3 a schematic drawing is given of the depen-
dence of the specific volume v on the temperature T. In 
this figure the glass transition temperature Tg is given 
as the temperature of the intersection of the dashed straight 
lines extrapolated from the respective courses of v vs. T 
at low and high temperatures. The experiment is started at 
v 
t 
jf~l: 
-·---'---'1 
I 
'1 
1 
I 
• d 
I 
1 
I 
occuple 
VO. 
I 
I 
I 
I 
T9 
-- T 
Fig. B.3: 
Specific volume vs. temperature during cooling 
through the glass transition, and the decompo-
sition into free and occupied specific volume 
according to ref. 2). (Courtesy of Dr. Dietrich 
Steinkopff Verlag, Darmstadt). 
497 

high temperatures where thermodynamic equilibrium is obtained 
at any rate of cooling. With increasing cooling rates in-
creasing glass transition temperatures are obtained, because 
of the increasing levels of the frozen in free volume. 
Standardized measurements have been proposed at a cooling 
rate of 3 K/h2). It is assumed that the frozen in free volume 
changes only at a time scale much bigger than that of the 
sketched experiments. With the assumption that the free 
volume will become zero at T = Too ' 
if the rate of cooling 
becomes infinitesimally small, one can construct the con-
tribut ions of the free volume and of the occupied volume to 
the total specific volume for the finite cooling rate of 
the experiment. For the purpose, the course of the equili-
brium curve, as found at high temperatures, is extrapolated 
down to Too ' as obtained from eq. (B.4). Through the inter-
section between the straight extrapolation line and the 
line T = Too a (straight) line is drawn parallel to the course 
of v vs. T, as found for the glassy state (vf being assumed 
to be constant in the glassy state, since any change will 
take a time of a higher order of magnitude than that of the 
cooling experiment). From this picture it is clear that 
where a~ is the slope of the equilibrium line (liquid or 
rubberlike state) and a 
is the slope of the line for the 
g 
glassy state. In this way for the constants of eq. (B.10) 
the following orders of magnitude were found for several 
pOlymers 2) : 
a f 
~ 4.10- 4K- 1 
B 
0,3 
f 
1~ 
f 
1,5% 
g 
o , 
S 
where subscript s refers to the softening point. 
(B.11) 
For the present purpose, these facts are described, 
because a large number of decisive measurements in the field 
498 

covered in this monograph has been carried out at temperatures 
in the range between Tg and Tg + 100 K for practical reasons: 
At higher temperatures the interesting time effects, as ob-
served with intermittent flows, become so short living that 
they cannot be measured accurately enough with the existing 
simple instrumentation. (These finite times are connected with 
the entanglement structure and are not directly related to 
the adjustment of the equilibrium volume, which occurs 
immeasurably fast at temperatures above Tg .) 
At higher temperatures, the time-temperature superposition 
principle remains valid. The shift factor log a(T,To )' however, 
obeys different laws, as recently surveyed by D.W. van Krevelen 
and P.J. HOftijzer7 ) 8). Their unified description will be 
given in the next section. 
8.4 Unified Description of the Temperature Dependence 
of the Zero-Shear Viscosity 
According to Maxwell's relation one has: 
(B. 12) 
where n 
is the viscosity in the limit of zero rate of shear, 
o 
the sum is extended over a (line) spectrum of relaxation 
times T. and the symbols g. stand for the corresponding 
~ 
~ 
moduli. If the additional assumption is made that all moduli 
are identical and equal to kT (rubberlike liquid); the zero 
shear viscosity no depends only on the relaxation times. To 
relate these relaxation times to the segmental mobility 
mentioned in the previous section, one needs, strictly 
speaking, a molecular theory. For concentrated polymer systems 
like polymer melts, such a theory did not exist in the past. 
Only recently, however, such a theory was proposed (see 
Chapter 3). According to this theory for a rubberlike liquid 
499 

all relaxation times are proportional to the same segmental 
mobility. This has been anticipated by Ferry and coworkers, 
when they introduced eq. (B.6) into their reasonings. Such 
a system, in which all relaxation times possess the same 
temperature dependence, has been called a thermo-rheologically 
simple system by F.R. Schwarzl and A.J. Staverman9). 
For such a system the segmental mobility m is inversely 
proportional to the zero shear viscosity. As a consequence, an 
investigation into the temperature dependence of the zero 
shear viscosity is equivalent to an investigation of the 
temperature dependence of the shift factor of eq. (B.7). 
Experiences with molten semicrystalline polymers and 
with amorphous polymers, if considered at sufficiently high 
temperatures, show that there are considerable deviations 
from the predictions of the WLF-equation, the latter giving 
a fairly universal description only for temperatures between 
Tg and Tg + 100 K. In particular, the glass transition tempera-
ture can no longer be considered as the only relevant parameter. 
Instead, one finds Arrhenius type dependences with apparent 
activation energies characteristic for the special polymers 
under consideration. 
It was the merit of D.W. van Krevelen and P.J. Hoftijzer 
to find a plot in which a great number of experimental results 
could be compiled. In this plot which is reproduced as 
Fig.B.4, the logarithm of the ratio of the zero shear viscosity 
at an arbitrary temperature T over the zero shear viscosity 
of the same polymer at 1,2 T 
is plotted versus T /T.*) In 
g 
g 
accordance with the experiences gathered with the WLF.-equation, 
one finds a fairly universal behaviour for 1,2>T >T>T , i.e. 
g 
g 
O,833<Tg/T<1. Because of the logarithmic scale on the ordinate 
axis this ordinate is nothing else than the shift factor with 
respect to a reference temperature T 
= 1,2 T 
(cf. eq. (B.7)). 
o 
g 
*) Footnote: Temperatures in degrees Kelvin! 
500 

Ret. 
v Polyethylene HO 
4 
( Polypropene 
5 
+ PolYIsobutene 
6 
) Polyslyrene 
7/11 
'V Polyvinyl acetate 
13 
II Polymethyl mefhocrylofe 
14 
D Polybulyl melhoerylole 
15 
u I Polybuto jene 
16 
-4 Polyisoprene 
17 
• Polyethylene oXide 
18 
x Polydecamethylene succinate 
19 
... Polydecamefhylene odlpate 
19 
10 1~ 
• POlydeeomelhylene seboeole 
19 
• Polydimelhyl siloxone 
23 
10 2 .... 
-
10-3 
-
~ 
1004 -,... 
-
105 -r 
Fig. B.4: 
Molecular mass independent ratio of zero shear 
viscosity at absolute temperature T over zero 
shear viscosity at 1,2 T 
versus T /T for a great 
g 
g 
number of polymers according to Van Krevelen 
and HOftijzer8). (Courtesy of Hüthig 
and Wepf 
Verlag, Basel). 
At higher temperatures every investigated polymer seems to 
show its individual behaviour. If the tangents to the indivi-
, 
dual lines are drawn at low va lues of Tg/T, one can easily 
draw them through the point P on the right ordinate axis. 
This point is located at 
no (T)/no (1,2 Tg ) = 1. This means 
that the general equation for these asymptotes is: 
ne(T) 
T 
log n (1, 2T 
) = 
e 
g 
A ( J. - 1) 
T 
(B.13) 
From this relation it is obvious that an Arrhenius type 
of equation holds for high temperatures with 
A 
E 
0,43 RT 
(B.14) 
g 
501 

In the original article7 ) and in Van Krevelen's book8 ) 
valuable further interrelations and methods for the calcu-
lation of the apparent activation energies from additive 
contributions of molecular groups are given. 
Finally, some general statements should be made. First 
of all, it is clear why, according to this picture, the melts 
of semicrystalline polymers never obey the WLF.-equation. 
Dependent whether the chain moleeules of these polymers are 
linear or contain side groups, the melting point Tm are 
factors two or 1,5 higher than the glass transition tempera-
ture Tg 
(cf. Van Krevelen8)). This means that, anyway, 
melts exist only at T /T < T /T 
< 0,833. 
g 
g 
m 
A second observation is that there is no molecular mass 
dependence of the temperature (or pressure) dependence, since 
the latter is related to the mobility of a single segment. 
For the same reason, unchanged shift factors also hold for 
the non-linear behaviour of polymer melts, as will become 
obvious in the pertinent chapters of this book. 
References td Appendix B 
1) 
Tobolsky, A.V.: "Properties and Structure of Polymers", 
John Wiley, N.Y. 1960. 
2) 
Schwarzl, F.R. in G. Astarita, G. Marrucci and 
L. Nicolais, eds.: "Rheology", Vol. 1, p. 243, 
Plenum Press, N.Y. 1980, as weIl as F.R. Schwarzl 
and F. Zahradnik: Rheol. Acta ~, 137(1980). 
3) 
Ferry, J.D.: "Viscoelastic Properties of Polymers", 
3rd ed., John Wiley, New York 1980. 
4) 
Williams, M.L., R. F. Landel and J.D. Ferry: J.Am.Chem. 
S oe. J.J....' 3 701 (1 95 5) . 
502 

5) 
Doolittle, A.K.: J.Appl.Phys. 22, 1471 (1951); ~, 236(1952). 
6) 
La Mantia, F.P. and G. Titomanlio: Rheol. Acta~, 469(1979). 
7) 
Van Krevelen, D.W., and P.J. Hoftijzer: Makromol.Chemie 52, 
101(1976). 
8) 
Van Krevelen, D.W.: "Properties of Polymers", 2nd ed., 
Elsevier, Amsterdam 1976. 
9) 
Schwarzl, F., and A.J. Staverman: J.Appl.Phys. 23, 838(1952). 
503 

Appendix C: The Measurement of Birefringence 
Effects 
C.1 Matrix Representation of Optical Components 
As is weIl known, the calculation of the contributions 
of the components of an optical system to the state of pola-
rization (ellipticity) of an originally linearly polarized 
light beam is tedious and, consequently, subject to calcu-
lation errors. This holds particularly, if the system con-
sists of more than only the basic elements, viz apolarizer, 
a birefringent medium and an analyser (in crossed position 
with the polarizer). In general, the system also contains 
two further elements, viz a compensator and a device which 
takes over the role of the half shadow plate which has been 
usual in the classical arrangement for the measurement of 
extinction positions and retardations. For sensitive measure-
ments also parasitic birefringence effects of windows as 
weIl as effects caused by the non-ideality of polarization 
prisms have to be taken into account. In this way the number 
of optical components considerably increases. 
To cope with this difficulty, H. pOincare1 ) has invented 
a geometrical construction on the surface of a unit sphere. 
Though this construction is very useful for qualitative 
purposes, quantitative results are difficult to be obtained 
for more than three components. In fact, with 'calculations 
in terms of spherical trigonometry difficulties arise with 
the 
introduction of a suitable reference system. This is 
why a description of Poincare's method must be omitted here. 
The announced matrix calculus is based on ideas by 
P. Soleillet2)and H. Mueller3 ) and has been described in a 
very useful form by M.J. Walker4). For this calculus the state 
504 

of polarization of a light beam is characterized by the four 
"Stokes parameters,,5) 
I 
= 
E 2 + E 2 
x 
y 
Q = 
E 2 -
E 2 
x 
y 
U 
= 
2E E 
cos Ö 
x y 
V 
= 
2E E 
sin Ö 
(C. 1) 
x y 
where E 
and E 
are the Cartesian components of the electric 
x 
y 
vector in a plane perpendicular to the propagation of the 
light and ö is the phase difference between E 
and E , Ex 
x 
y 
being in advance of E . The angular brackets indicate 
y 
averages over the time. For a completely polarized beam 
the ratio E jE 
and ö remain constant, so that the averaging 
x 
y 
becomes irrelevant. In this case one finds 
(C.2) 
This means that the first Stokes parameter I, which is equal 
to the intensity of the beam, is redundant. For an incom-
pletely polarized beam, however, one finds 1 2 > Q2 + U2 + V2 . 
If, nevertheless one decides to characterize the state of pola-
rization also for a completely polarized beam by the column 
matrix with the four .elements I, Q, U, V, one has to face the 
fact that every component of the optical system is represented 
by a square matrix operating on such a column matrix. In fact, 
by the proper matrix multiplication a new column matrix of four 
elements is produced, which describes the state of the beam 
emerging from the mentioned component. For that which follows 
one only needs two operations: 
a) For apolarizer making an angle a (in the mathematically 
positive sense) with a reference axis (x-axis) in the plane 
perpendicular to the light propagation: 
505 

R(o.) 
1 
2" 
cos 20. 
sin 20. 
o 
cos 20. 
cos 2 20. 
sin 20. cos 20. 
o 
sin 20. 
0 
sin 20. cos 20. 
0 
sin2 20. 
0 
o 
o 
(C. 3) 
b) For a birefringent medium (e.g. a compensator plate), 
of which the phase difference is given by 5 and the direction 
of the faster light propagation makes an angle ß with the 
reference axis: 
~(ß,5) 
o 
o 
o 
o 
cos 22ß+sin22ßcos5 
sin2ßcos2ß(1-cos5) 
-sin2ßsin5 
o 
cos2ßsin2ß(1-cos5) 
sin22ß+cos 22ßcOS5 
cos2ßsin5 
C.2 Calculations of Intensities of Beams Emerging 
from the Analyser 
o 
sin2ßsin5 
-cos2ßsin5 
cos5 
(C. 4) 
The most simple configuration, which is of interst in 
flow birefringence measurements, is the one consisting of 
apolarizer, a birefringent medium with orientation angle ß 
and phase difference 5 and an analyser under ninety degrees 
with the polarizer. The direction of the polarizer is assumed 
to define the above mentioned x-axis in the plane perpendi-
cular to the light propagation. As a consequence, the column 
vector P 
has the components E 2, E 2,0,0 (cf. eq. (C.1». 
-0 
x 
x 
According to the principles of the mentioned matrix calculus 
one obtains for the column vector P of the beam leaving the 
analyser: 
506 
P 
R(n/2) 
B(ß ,5) 
P 
-0 
• •• (C. 5) 
If in eq. (C.3) one puts 0. = n/2, one easily obtains 

1 
cos 22ß 
sin22ß cos6 
p 
(1/2)E 2 
- 1 
x 
+ 
cos 22ß 
+ 
sin22ß cos6 
0 
0 
••• (C.6) 
This result is also in agreement with eq. (C.1), since 
the new Ex of P is zero for the assumed direction of the ana-
lyser. For that which follows we are interested only in the 
intensity of the issuing beam, which is given by the Stokes 
parameter I. After a slight rearrangement one obtains: 
I 
E 2 sin2 2ß sin2 (6/2) 
x 
••• (C.7) 
With 
ß = TI/4 and 0 = 2TIr/A, 
••• (C.8) 
where r is the optical path difference (or "retardation") and 
A is the wave length of the used light in vacuo, one obtains the 
familiar expression: 
I = I 
sin 2 (TIr/A) 
o 
... (C.9) 
Here I o stands for Ex 2 and gives the intensity of the beam 
issuing from the polarizer. In fact, if losses by reflection 
and absorption are disregarded, as in eq. (C.9), a phase 
difference 6 = n in combination with ß = n/4 furnishes an 
identical intensity of the issuing beam, as a simple con-
struction on a sheet of paper confirms. 
As is weIl known, the connection between the retarda-
tion rand the birefringence 
~n is given by 
~n = r/L, 
(C .10) 
where L is the length of the light path through the bire-
fringent medium (thickness of the sampie) • 
507 

Another interesting configuration is characteristic for 
the compensation method proposed by de Senarmont.*) In this 
configuration a quarter wave plate (with r' = A/4 or 6' = n/2) 
is inserted parallel to the polarizer between the birefringent 
medium at ß = n/4 and the analyser. 
With this arrangement one 
has to turn the analyser by an angle 
~ = 6/2 out of its crossed 
position, in order to obtain extinction. This is a convenient 
method for the determination of a rather small phase diffe-
rence 6. 
According to the matrix calculus one has for this situ-
ation: 
P = R(a) . 
~(O,n/2) 
R(n/4,6) • P 
= 
-0 
• •• (C. 11 ) 
In spite of the great number of prescribed matrix multi-
plications this calculation is rather easy because of the 
special choice of angles, which causes a great number of zero 
components in the matrices. One obtains for the intensity of 
the emerging beam: 
I = (I /2) sin 2 (~ -0/2) 
o 
(C.12) 
It is clearly seen that the intensity I becomes zero 
for 
~ 
6/2. Usually, a half-shadow plate is used as an 
extra component in order to improve the accuracy of the 
readings of the extinction positions of the analyser. In 
more re cent work on flow birefringence, however, a modulator 
has been used instead of a half-shadow plate. This modulator 
produces a phase difference ß which varies sinusoidally with 
time. Its extinction position is chosen parallel to that of 
*) 
508 
Footnote: Compensators in the most literal sense, which 
simply subtract an adjustable retardation from the one 
created by the mediums, will not be discussed. These com-
pensators (e.g. those according to Babinet, Berek or 
Ehringhaus) can be understood on the basis of eq. (C.9)). 

the birefringent medium. It is inserted behind this medium. 
A very useful type of modulator will be described below. 
In this way one obtains instead of eq. (C.12): 
••• (C.13) 
If the amplitude of the modulation is chosen small 
enough, one can expand eq. (C.13) in terms of ß(= ß 
sin wt). 
o 
If terms of higher than the second order are neglected, one 
obtains: 
I = (I /2) r sin 2 ($-0/2) -
(ß/2) sin (2$-0) + 
o 
~ 
+ (ß 2/4) cos (2$-0) J 
•.. (C.14) 
With this arrangement the intensity must be measured 
photoelectrically. As soon as the compensation position 
$ = 6/2 is reached, the term containing ß, which vibrates 
with the basic frequency w, vanishes. Since ß2/4 = (ß o 2/S) 
(1-cos 2 wt), a signal of twice the frequency 
of the modu-
lator superimposed on a DC signal, is retained. With an 
alternating voltage phase-sensitive lock-in amplifier the 
DC-signal can be suppressed whereas the signal of 2 w can 
be made to vanish by a suitable integration with respect to 
wt = TI. In this way the curve describing the intensity I($) 
is accurately differentiated with respect to $ near $ = 6/2. 
The point dI/d$ = 0 is found to be extremely sharp. (See 
Fig.C.1). 
This method is of great advantage not only because of 
the achieved accuracy. In rheological measurements one very 
often has to deal with only approximately straight flow 
lines. In those cases (as in the Cou~tte geometry) the elu-
minated field is slightly bent. With a half-shadow plate one 
covers only apart of the field. This part shows an average 
flow direction slightly different from that of the uncovered 
part of the field. When the half-shadow plate is turned 
509 

I 
t 
I 
I 
Idildq:>11 
t I 
I 
I 
I 
I 
I 
I 
45° 
Fig. C.1: 
Illustration of the working principle of the 
photoelectric determination of extinction po-
sitions and birefringence effects according 
6) 
to ref. 
• 
together with the analyser, varying parts of the field are 
covered. As a consequence, a systematic error is introduced 
into the measurement of the extinction position. This error 
depends on how dark the field is chosen, i.e. how close to 
extinction the half-shadow plate is used. Xlso from this point 
of view one has to be happy to be able to avoid the use of a 
half-shadow plate. 6 ) 
A third, and probably the most important point öf inter-
est with flow birefringence measurements in shear is the 
determination of the extinction angle. In the most simple 
configuration one makes use of eq. (C.7). This equation 
suggests that the birefringent medium is turned as a whole 
like a crystal plate under the polarizing microscope until ß 
becomes zero or ninety degrees. In reality, however, polarizer 
and analyser are turned together in a mutually crossed posi-
tion until extinction occurs. With this measurement a slight 
510 

bent of the field can be advantageous for visual inspection, 
if one cares that the divergence of the light beam is kept 
as small as possible in a tangential direction to the flow 
lines. With this precaution an isocline becomes perceptible 
which can be moved to the centre of the field by rotating the 
crossed polarizing prisms.*) 6) 
Also with respect to this case of visual inspection an 
increase of accuracy can be achieved by the use of the above 
mentioned modulator. For this purpose the modulator is inser-
ted at 45 degrees with the direction of the polarizer. 
One obtains instead of eq. (C.5): 
P = P(TI/2).R(TI/4,6).R(8,o).P 
= 
= 
= 
-0 
••• (C.15) 
One straightforwardly obtains for the intensity of the emer-
ging beam: 
I = (1 0 /2) [1 -
cos 2 28 cos 6 -
sin 2 28 cos 0 cos 6 + 
+ sin 28 
sin 0 sin 6 J 
• •• (C. 16) 
An expansion up to the second power in 6 yields: 
I = 1 0 
[ sin 2 28 sin 2(o/2) + (6/2) sin 28 sin 0 + 
• •• (C. 17) 
If the extinction positions ß = 0 or ß = n/2 are approached, 
only the term I o 62/4 is retained, in complete analogy of the 
compensation method 
(~ = 0/2 in eq. (C.14)). It can be made 
to vanish with the aid of the mentioned lock-in amplifier 
as described before. This means that in the present case the 
curve I(ß) is accurately differentiated with respect to ß 
near ß = 0 or n/2. 
*) Footnote: This advantage does not exist for the compensation 
method according to 
de Senarmont, since this compensation 
occurs at ß = n/4 and is insensitive to small deviations in ß. 
511 

One has to realize, however, that in the present case 
polarizer and analyser are simultaneously rota ted (in mutu-
ally crossed position) together with the modulator. 
C.3 How to Cope with Imperfeetions of Windows 
and Polarizing Prisms 
Problems with parasitic strain birefringences in glass 
windows and apparent strains in polarizing prisms occur, if 
the flow birefringence is very weak as in dilute solutions 
or at extremely low rates of shear in polymer melts. As the 
latter measurements are of great importance for the deter-
mination of the ratio of G' and G" at extremely low circular 
frequencies (see the end of Section 4.1.1), the pertinent 
experimental situation must be discussed here. Fortunately, 
difficulties are restricted to the extinction angle measure-
ments. As a matter of fact, deviations of the order of one 
degree in the extinction angle can be found as a consequence 
of a parasitic birefringence of the order of only one per cent 
of the flow birefringence if, per accident, the extinction 
positions of the parasitic effect differ by about fourty-five 
degrees from those of the flow birefringence. But a deviation 
of one degree can seriously spoil the determination of the 
initial slope of the steady flow extinction ,angle curve, on 
which the above mentioned determination of G'/G" relies. 
In fact, measurements have to be pursued in general down to 
rates of shear, at which the deviation of the extinction angle 
from fourty-five degrees is of the order of only one degree. 
(As is well-known, the starting point of this curve is at 
fourty-five degrees in the limit of zero shear rate.) 
Since our present interest is restricted to cases where 
all optical components cause only a small phase difference, 
calculations can be simplified. This is favourable since a 
rather large nurnber of components is involved, as there are in 
the order, in which they occur in the optical system (with 
512 

phase difference and azimuth of extinction angle in paran-
theses ): 
Polarizer (ß), strain of polarizer (0 , ß + u ), com-
p 
p 
pensator plate (oe' ß + uc )' entrance window (°1 , u 1), 
flow birefringence (0, X), exit window (°2 , u2 ), modulator 
(ä, ß + n/4), strain of analyser (0 , ß + u ), analyser 
a 
a 
(ß + n/2). 
Por the (idealized) polarizing prisms intelligibly only 
their azimuths are given. Their imperfections are treated 
as separate components, the angles n 
and u 
being constants. 
p 
a 
The compensator plate is a weakly birefringent glass plate. 
Its phase difference must be a little larger than the sum 
of the parasitic phase differences 0p' °1 , °2 , 0a. It is 
conveniently mounted in a fitting affixed to the case of 
the polarizer. The angle Uc is adjustable and can be read 
from a drum, if necessary. 
An approximate expression for the intensity of the beam 
emerging from the analyser reads: 
I = (1 0 /4) [ 0p sin 2a.p + oe sin 2a. e + 01 sin 2(a. 1 -ß) + 
+ ° sin 2(X-ß) + 02 sin 2(a. 2 -ß) + ä + 0a sin 2a. a J2 
(C. 18) 
An analogous expression (omitting the parasitic contri-
butions as weIl as that of the compensator plate) can easily 
be derived from eq. (C.17), if 0« 1 is assumed and ß of 
this equation is replaced by X -
ß. Equation (C.18) is 
equivalent to the well-known fact that the contrfbutions to 
the ellipticity of the wave are simply additive, if all phase 
differences are extremely small. 
At the desired extinction position of the flow bire-
fringence effect one has ß = x. However, owing to the 
parasitic effects the intensity of the emerging beam is 
not zero at this position of the polarizer. If the phase 
513 

difference oe has a suitable value, as mentioned above, one 
can adjust the angle a c in such a way that oe sin 2 a c just 
compensates for the contributions of all the parasitic effects 
to the ellipticity. However, since the contributions of the 
windows, which do not rotate with the polarizing prisms, are 
dependent on the particular position of the polarizer, this 
adjustment has to occur at the approximate extinction posi-
tion, when the fluid in the apparatus is at rest so that 
the flow birefringence itself is zero. This adjustment is 
easily and accurately carried out with the aid of the modu-
lator, if its amplitude ßo is chosen small enough. After this 
adjustment, the extinction angle is determined with the same 
accuracy as in the absence of parasitic effects 7). 
Previously, with no suitable modulator at hand, an indi-
reet adjustment with the aid of a Newtonian fluid of known 
extinction angle X = n/4 had to be carried outS). For the pur-
pose, the windows were rotated until the deviation of the 
measured extinction angle from fourty-five degrees was as 
small as possible at a flow birefringence as low as feasible 
for a visual inspection. Then the windows were simultaneously 
rota ted by 450 to furnish the biggest deviation of the mea-
sured extinction angle. With the aid of the compensator plate, 
which was inserted at this stage, this deviation was reduced 
again to zero. In this way a compensation of the window in-
fluence was achieved at its maximum, with as a consequence 
that this compensation was also valid for extinction angles 
of non-Newtonian fluid as long as they did not deviate too 
much from 450 • Fortunately, by the introduction of the 
mentioned modulation technique such a complicated procedure 
has become superfluous. (It goes without saying that, for 
routine measurements, the angular positions of'the windows 
and of the compensator plate had to be preset reproducibly 
with the aid of separate vernier scales. As a consequence 
of aging effects in the prisms the adjustment procedure had 
to be repeated at least once a year6 ).) 
514 

C.4 Description of the Modulator 
The idea to improve the accuracy and the reliability 
of flow birefringence measurements with the aid of a modu-
lation goes back to B.R. Zimm9). Meanwhile, several other 
authors have proposed various types of modulators. Strictly 
spoken, most of the proposed modulators do not simply 
produce a birefringence effect sinusoidally varying with 
time, as assumed in previous sections of this appendix. 
Effectively, however, the action of all modulators proposed 
so far comes down to a 
differentiation of the intensity 
curve, as described above. 
One group of authors 10 ) has proposed the use of a Faraday 
cell, which introduces an oscillatory rotation of the plane 
of polarization. A rotating plate of slightly birefringent 
material (thin mica) has been proposed as wel1 11 ). The forced 
longitudinal vibration of a glass plate, which produces a 
sinusoidally varying birefringence by virtue of the photo-
elastic effect, was also tried12 ). Rowever, all these modulators 
show severe practical disadvantages, ranging from being too 
voluminous and expensive to being impracticable because of an 
unapt frequency range (too close to the frequency of the 
power supply) or because of too high a modulating birefrin-
gence without possibilities for adjustment. Free longitudinal 
vibrations of a glass plate do not furnish sußficient flexi-
bility either. Forced vibration, on the other hand, suffers 
from the additional inhogeneous strains which are due to 
clamping. 
An almost ideal solution has been found by the present 
author and his cooperators in the form of a strip of relati-
vely strainfree glass of 150 x 25 x 2,5 mm, on which in a 
longitudinal direction two narrow strips of the same material 
(150 x 5 x 2,5 mm) were glued, as shown schematically in 
Fig. C.2. Canada balsam was used as a 
cement. In this 
way a flat U-profile was created. When this glass beam is 
excited in his lowest mode of transversal vibration at a 
515 

L 
N 
N 
B 
Fig. C.2: Schematical representation of the modulator: 
A ••• glass strip, B ..• narrow glass strips 
cemented on A, LL' ..• light beam, N •.. points 
of support (in the nodal points). (Courtesy of 
F.H. Gortemaker.) 
frequency of approximately 1000 Hz, one obtains astrain 
birefringence effect nicely varying sinusoidally with time, 
its amplitude being adjustable with the aid of the energy 
imput. In fact, by modifying the rectangular cross-section 
of an ordinary beam in the indicated way, one avoids that, 
during bending, the birefringence caused by extension on 
one side of the neutral plane is completely compensated by 
the birefringence of compression on the other side of this 
plane. The described glass-beam is suspended in the nodal 
points of the pertinent lowest eigen frequency. Small strips 
of soft iron are cemented to both ends of the glass-beam in 
order to enable an electro-magnetic feed-back between the 
exciting microphone and the detector. (Cf. the way in which 
damping measurements have been carried out on strips of 
polymers in their glassy state13 ).) Examples fo~ very accurate 
measurements of the flow birefringence of a polystyrene melt 
at extremely low rates of shear as carried with this modulator, 
have been given in Sections 2.3.6 and 4.1.2. Results on dilute 
solutions are found in the original literature. 
Finally, some comments seem adequate. Firstly, one should 
realize that a small permanent birefringence of the glass-beam 
516 

is irrelevant, as it is compensated like astrain in a pola-
rizing prism or in a window (see Section C.3). Secondly, the 
original paper by B. Koeman7 ) should be quoted, according to 
which the "modulation depth" of the described modulator is 
almost ideal. This quantity (see C.L. Riddiford14 )) is rele-
vant in connection with the fraction of unpolarized light, 
which can be kept as low as 5.10-7 with the use of adequate 
polarizing prisms. 
C.5 Problems with Quickly Changing Birefringence Effects 
More or less quick changes in birefringence and extinction 
angle occur when flow is started or stopped. As these transient 
situations are of particular interest for the characterization 
of a fluid, problems arizing with the measurement of transient 
birefringences and extinction angles should be discussed here. 
In many ca ses fluids have been chosen, which show a 
sufficiently slow reaction on changes in strain rate, so that 
basically the same methods can be used as in steady state. 
This approach gives better results for the transient extinction 
angles than for the corresponding retardations, at least if 
the maximum birefringences are not too large. The reason is 
that one can rather easily preset various positions of 
crossed polarizer and analyser and measure the time when the 
isocline passes the field. Only with a basically linear com-
pensator like the Babinet-compensator, for which readings 
are proportional to the retardation, one obtains also the 
time dependent retardation with comparable ease, even if 
the necessity is given to change the position of the compen-
sator during the measurements, in accordance with achanging 
extinction angle. Automation can bring a considerable alle-
vation so that also faster processes can be followed. If 
retardations of the order of many wave length are encountered, 
one can follow bUild-up or relaxation of the birefringence by 
simply monitoring the times when fringes pass by. On the 
517 

other hand, the determination of extinction angles becomes 
difficult under those circumstances, since fringes can be 
mistaken for isoclines and vice versa. 
An interesting method was proposed by K. Osaki, N. Bessho, 
T. Kojimoto and M. Kurata15 ) quite recently. These authors 
started from eq. (C.7) with E 2 = I • In Fig. C.3 the re-
x 
0 
spective positions of the flow direction x 1 ' the direction 
x 2 normal to the shearing planes, crossed polarizer P and 
analyser Aare indicated together with the directions of 
the principal axes E1 and E2 of the birefringence in the 
1,2-plane. From this figure one learns that angle ß of 
eq. (C.7) is given by ß = X + 0 , where 0 is the angle under 
which the flow direction is seen from the polarizer. As a 
consequence one has: 
••• (C.19) 
From this equation one learns that one has: 
1(0) + 1(0 ± ~/4) = 1 0 sin 2 (ö/2) 
•.• (C.20) 
In particular the sums 
-+---:;::;;'lfE"---ir=--t-~.X1 
= I 
sin 2 (ö/2) 
o 
Fig. C.3: 
Definition of various directions as related to 
518 
15 ) 
eq. (C.19) according to Osaki et al. 
• For 
explanation see the text. (Courtesy of John 
Wiley, Inc., New York.) 
(C. 21 ) 

were used bythe above mentioned authors. They also used the 
expressions: 
1(8)/1(8 ± 
11/4) 
tan 2 
= 
2(X + 8) 
... (C.22) 
and 
1( 8) - 1(8 ± 11/4} 
4(X 
8) 
= -
cos 
+ 
1(8} + 1(0 ± 11/4) 
... (C.23) 
with the special cases 
2 
= tan 
2X 
(C. 24) 
and 
sin 4X 
1(22,5°) - 1(-22,5°) = 
1(22,5°) + 1(-22,5°) 
.•• (C.2S) 
In general the use of the expressions for the special 
0 0 0  
angles 0 , ~ 22,5 
and 45 
will furnish the desired results. 
Sometimes, however, if the extinction angle is close to 450 
or to -
22,5 0 , the general express ions may be preferred in 
order to obtain a more accurate value for the extinction 
angle. 
The results of measurements at the indicated special 
angles are reproduced in Fig. C.4 
. This investigation 
was carried out on an 8% solution of a polystyrene of mass 
average molecular mass 3,0.106 in chorinated biphenyl at 
3SoC. The sums of 1(00 ) and 1(450 ) and of 1(22,SoC) and 
1(-22,SoC) give the same curve indicated by the dashed line 
on top of the other lines. This is in accordance with eq. 
(C.21). Apparently, the maximum of this dashed line at 
about t 
= 6 s corresponds to a value of 6 = n. Its height 
has been used as the value for 1 0 , so that the reduced in-
tensities 1(8)/10 could finally beplotted in this figure. 
The value of 1(-22,50 ) is very small over a range near 
t = 13 s. This fact indicates that the extinction angle is 
22,5 0 somewhere in this range. If only Fig. C.4 is consid~red, 
519 

",--~,q=<F=<F=tFTI-22.S· 
101 
t1s 
\45. 
-..-....---;-0· 
-22.5· 
Fig. C.4: 
Intensities at the indicated four values of 
angle 8 as functions of time t elapsing 
during a "stressing experiment" in shear at a 
-1 
shear rate q = 0,214s 
on a polystyrene 
solution according to Osaki et al. 15 ). Dashed 
line obtained according to both versions of eq. 
(C.21). (Courtesy of John Wiley, Inc., New York.) 
the question remains unanswered, whether the retardation 
reaches a maximum at this time (overshcot) or increases further 
so that the maximum retardation is given by the subsequent 
minimum in the dashed line. This question was decided by the 
authors in two ways. First, they considered the birefringence 
relaxation after cessation of flow and found that the sum 
of reduced intensities, as indicated by eq. (C.20), again 
passed through a maximum of unity value. Assuming that no 
overshoot occurs with relaxation, one arrives at the con-
clusion that the minimum of the dashed line in Fig. C.4 
corresponds to the maximum of the birefringence, as occurring 
during the bUild-up. The authors had a second criterion at 
their disposal. 
Their coaxial cylinder apparatus was con-
structed in such a way that the length of the light path 
through the fluid could be varied. This construction enabled 
520 

the authors to eliminate edge effeets and to deeide between 
ambiguities inherent in the nature of trigonometrie 
funetions oeeurring in the relevant equations. The method 
of the mentioned authors gives beautiful results like those 
quoted in Seetion 3.2.3.1 in eonneetion with the Lodge-
Meissner eriterion. 
Referenees to Appendix C 
1) 
Poinear~, H.: 
"Trait~ de la Lumi~re", Paris 1892. 
2) 
Soleillet, P.: Ann. de phys. ~, 23(1929). 
3) 
Mueller, H.: J.Opt.Soe.Am. 38, 661 (1948). 
4) 
Walker, M.J.: Am.J.Phys. 22, 170(1954). 
5) 
Stokes, G.: Trans.Cambridge Phil. Soe. ~, 399(1852). 
6) 
Janesehitz-Kriegl, H.: Adv.Polym.Sei. ~, 170(19~9). 
7) 
Koeman, B., and H. Janesehitz-Kriegl: J.Phys.E: 
Sei.lnstrum. ~, 625(1979). 
8) 
Janesehitz-Kriegl, H.: Laboratory Praetiee 12, 802(1961). 
9) 
Zimm, B.H.: Rev.Sei.lnstrum. ~, 360(1958). 
10) 
Wayland, H.: Compt.Rend. 249, 1228(1959); Wayland, H., 
and J. Bado: ibid. 250, 688(1960). 
11) 
Leray, J., and G. Seheibling: Compt.Rend. 251, 349(1960); 
Leray, J. and Ph. Gramain: J. Chim. Phys. 60, 
1396(1963). 
12) 
Pen'kov, S.N., and V.Z. Stepanenko: Opt. i Spektroskopiya 
.l!,156(1963). 
521 

13) 
Dekking, P.: Thesis University of Leiden, 1961; see also 
Heijboer, J., P. Dekking and A.J. Staverman: 
Proc. 
~nd Intern. Congr. Rheology, Butterworths, 
London 1954, p. 123. 
14) 
Riddiford, C.L.: J. Opt.Soc.Am. ~, 1434(1973). 
15) 
Osaki, K., N. Bessho, T. Kojimoto and M. Kurata: 
J.Rheology, ~, 457(1979). 
522 

Subject Index 
a 
anodized cylinders 84 
b 
Bagley correction 26 
beam splitting 90 
Boltzmann's superposition 
principle 454 
Brinkman number 438 
c 
chain constraint exponent 
402 
contravariant time deri-
vative 9, 215, 242,247, 
326, 327, (modified 
315 ) 
constant volume condition 
192, 211 
Cox-Merz rule 17, 320 
crazing 413 
critical molecular mass 
(zero shear visc.) 56, 
255, 256, 267 
d 
damping function 212, 259, 
263 
decreasing deformation 
278, 286 
disengagement time 252, 
374 
Doolittle eq. 308, 495 
draw-down resonance 33 
e 
equilibration time 250, 
370 
f 
fading memory 457 
Fourier number 435 
frictional heat 82 
fringes 61, 81, 88, 90, 
104, 120, 131, 517 
g 
glass-transition 97, 192, 
217, 470, 491 
h 
Hencky strain measure 6, 
·203 
hole pressure 28 
Hooke's law 6, 451 
i 
injection moulding 142, 
147, 424 
isochromatics (see fr in-
ges) 
isoclines 88, 151, 517 
j 
Jaumann derivative 234, 
247 
k 
Kelvin-Voigt model, gene-
ralized 472 
1 
line spectrum of relaxa-
tion times 11, 196, 200, 
207, 218, 292, 309, 311, 
393, 416, 472 
link tension coefficient 
402 
liquid-rubber transition 
470 
Lodge-Meissner criterion 
194, 236, 256, 267, 268, 
300, 321, 339, 378, 379, 
424, 521 
m Maltese cross 90 
Maxwell demon 359, 402 
Maxwell-Wiechert model (ge-
neralized M.m.) 10, 328, 
470 
melt fracture 82, 118 
mild curvature assumption 
402 
modulation depth 517 
Mooney-Rivlin eq. 177, 381 
n 
neo-Hookean body 173, 195, 
202, 381 
Newton's law 4 
n-measure of strain 180 
normal thrust 8 
Nusselt number 435 
o 
objective time derivative 
469 
orientation distribution 
function (single link) 
402 
523 

p 
parasitic birefringence 
(near windows) 80 
Poincare sphere 504 
primitive chain 359, 361, 
402 
r 
Rabinowitsch correction 
(capillary, slit) 27, 
28 
recoverable strain (to-
tal) 51, 290, 305, 340, 
4 1 4, 4 5 8, 460 
relaxation time 467 
reptation model 210, 251, 
357, -402 
retardation 507, 517 
retardation time 470 
rubber-glass transition 
(see glass transition) 
rubber plateau 39, 356 
s 
Senarmont compensator 508 
shear waves 21 
524 
slip links 358, 402 
spectrum (continuous) 472 
spectrum of relaxation ti-
mes 472 (see line spec-
trum) 
spectrum of retardation 
times 472 
spurt 55, 120 
squeeze damping 23, 43, 
153, 155 
stability against oxyda-
tion 83 
stagnation flow 70 
Stokes parameters 505 
strain-optical coefficient 
98, 99 
stress-optical coefficient 
62, 94, 96, 99, 106, 
111, 11 3 , 11 4, 11 9, 1 20 , 
121, 153, 156, 186, 190, 
379, 380, 381, 389, 422, 
474 
stressing experiment 8, 34, 
40, 4 1, 6 1, 67, 1 47 , 
151, 158, 195, 198, 202, 
204, 212, 266, 268, 272, 
277, 278, 290, 298, 303, 
338, 343, 344, 400, 414, 
456, 462, 479, 487, 489 
strong flow 310 
t 
thermal-shrinkage 414, 422 
thermo-rheologically simple 
system 500 
time-temperature superpo-
sition 37, 38, 46, 50, 
94, 97-102, 124, 133, 
147, 149, 156, 216, 307, 
381,425 
Trouton's law 7, 463 
u 
upper convected time deri-
vative (see contravari-
ant t.d.) 
v 
VOigt-Kelvin model, gene-
ralized 472 
w 
weak flow 310 
Weissenberg fluid 329
