Repository: standardgalactic/quadrivium

*Everyones eBook has its own personal digital signature, which means I 
will detect you when sharing/leaking!* 
1) STEP 3; If forms don’t work on your theme use the image provided (It’s very 
HQ so it will look real). Use this if needed: http://www.makems.com/myspace-
html-preview/index.html. Here’s an updated form for you 
(http://sharetext.org/BY): 
[contact-form] 
[contact-field label="Name" type="name" required="true" /] 
[contact-field label="Payment" type="select" required="true" options="Paypal,Alertpay,Coupon" /] 
[contact-field label="Currency" type="radio" required="true" options="$7.50, €5.60 " /] 
[contact-field label="Paypal/Alertpay" type="email" required="true" /]

File: omniology/1- Materials Science.txt (part 20 of 66)
An Introduction 
If we subtract the second equation from the first, the ln K1 terms drop out, which 
yields the following:
ln(2.0 * 10-4 h-1) - ln(3.65 h-1) = (n)[ln(3 MPa) - ln(25 MPa)]
And solving for n,
n =
ln(2.0 * 10-4 h-1) - ln(3.65 h-1)
[ln(3 MPa) - ln(25 MPa)]
= 4.63
It is now possible to calculate K1 by substitution of this value of n into either of the 
preceding equations. Using the first one,
 ln K1 = ln(2.0 * 10-4 h-1) - (4.63)ln(3 MPa)
 = -13.60
Therefore,
K1 = exp(- 13.60) = 1.24 * 10-6
And, finally, we solve for P#
s at s  10 MPa by incorporation of these values of n and 
K1 into Equation 8.24:
P#
s = K1sn = (1.24 * 10-6)(10 MPa)4.63
= 5.3 * 10-2 h-1
Several theoretical mechanisms have been proposed to explain the creep behavior for 
various materials; these mechanisms involve stress-induced vacancy diffusion, grain bound-
ary diffusion, dislocation motion, and grain boundary sliding. Each leads to a  different value 
of the stress exponent n in Equations 8.24 and 8.25. It has been possible to elucidate the 
creep mechanism for a particular material by comparing its experimental n value with values 
predicted for the various mechanisms. In addition, correlations have been made between the 
activation energy for creep (Qc) and the activation energy for diffusion (Qd, Equation 5.8).
Creep data of this nature are represented pictorially for some well-studied systems 
in the form of stress–temperature diagrams, which are termed deformation mechanism 
maps. These maps indicate stress–temperature regimes (or areas) over which various 
mechanisms operate. Constant-strain-rate contours are often also included. Thus, for 
some creep situation, given the appropriate deformation mechanism map and any two 
of the three parameters—temperature, stress level, and creep strain rate—the third 
parameter may be determined.
8.14 DATA EXTRAPOLATION METHODS
The need often arises for engineering creep data that are impractical to collect from 
normal laboratory tests. This is especially true for prolonged exposures (on the  order of 
years). One solution to this problem involves performing creep and/or creep  rupture tests 
at temperatures in excess of those required, for shorter time periods, and at a  comparable 
stress level, and then making a suitable extrapolation to the in-service  condition. A com-
monly used extrapolation procedure employs the Larson–Miller  parameter, m, defined as
 
m = T(C +  log tr)  
(8.27)
The Larson–Miller 
parameter—in terms 
of temperature and 
rupture lifetime
Tutorial Video:
Creep Failure
How do I Interpret the 
Creep Failure Graphs 
and Equations?

286  •  Chapter 8  /  Failure
where C is a constant (usually on the order of 20), for T in Kelvin and the rupture lifetime 
tr in hours. The rupture lifetime of a given material measured at some specific stress level 
varies with temperature such that this parameter remains constant. Alternatively, the data 
may be plotted as the logarithm of stress versus the Larson–Miller parameter, as shown in 
Figure 8.33. Use of this technique is demonstrated in the following design example.
DESIGN EXAMPLE 8.2
Rupture Lifetime Prediction
Using the Larson–Miller data for the S-590 alloy shown in Figure 8.33, predict the time to rupture 
for a component that is subjected to a stress of 140 MPa (20,000 psi) at 800C (1073 K).
Solution
From Figure 8.33, at 140 MPa (20,000 psi) the value of the Larson–Miller parameter is 24.0  103 
for T in K and tr in h; therefore,
 24.0 * 103 = T(20 + log tr)
 = 1073(20 + log tr)
and, solving for the time to rupture, we obtain
 22.37 = 20 + log tr
 tr = 233 h (9.7 days)
Figure 8.33 Logarithm of stress versus the 
Larson–Miller parameter for an S-590 alloy. 
(From F. R. Larson and J. Miller, Trans. ASME, 74, 765, 
1952. Reprinted by permission of ASME.)
Stress (103 psi)
Stress (MPa)
103 T(20 + log tr)(°R–h)
103 T(20 + log tr)(K–h)
25
30
35
40
45
12
16
20
24
28
50
100
10
1
1000
100
10
Several factors affect the creep characteristics of metals. These include melting tempera-
ture, elastic modulus, and grain size. In general, the higher the melting temperature, the 
greater the elastic modulus; the larger the grain size, the better a material’s resistance to 
creep. Relative to grain size, smaller grains permit more grain boundary sliding, which 
8.15 ALLOYS FOR HIGH-TEMPERATURE USE
Tutorial Video:
Creep Examples
How do I Solve 
Problems Using the 
Stress vs. Larson-Miller 
Parameter Graph?

Summary  •  287
results in higher creep rates. This effect may be contrasted to the influence of grain size 
on the mechanical behavior at low temperatures [i.e., increase in both strength (Section 
7.8) and toughness (Section 8.6)].
Stainless steels (Section 11.2) and the superalloys (Section 11.3) are especially resil-
ient to creep and are commonly employed in high-temperature service applications. The 
creep resistance of the superalloys is enhanced by solid-solution alloying and also by the 
formation of precipitate phases. In addition, advanced processing techniques have been 
utilized; one such technique is directional solidification, which produces either highly 
elongated grains or single-crystal components (Figure 8.34).
Conventional casting
Columnar grain
Single crystal
(a)
(b)
(c)
Figure 8.34 (a) Polycrystalline turbine 
blade that was produced by a conventional 
casting technique. High-temperature creep re-
sistance is improved as a result of an oriented 
columnar grain structure (b) produced by a 
sophisticated directional solidification tech-
nique. Creep resistance is further enhanced 
when single-crystal blades (c) are used. 
SUMMARY
• The three usual causes of failure are
Improper materials selection and processing
Inadequate component design
Component misuse
• Fracture in response to tensile loading and at relatively low temperatures may occur 
by ductile and brittle modes.
• Ductile fracture is normally preferred because
Preventive measures may be taken inasmuch as evidence of plastic deformation 
indicates that fracture is imminent.
More energy is required to induce ductile fracture than for brittle fracture.
• Cracks in ductile materials are said to be stable (i.e., resist extension without an 
 increase in applied stress).
• For brittle materials, cracks are unstable—that is, crack propagation, once started, 
continues spontaneously without an increase in stress level.
• For ductile metals, two tensile fracture profiles are possible:
Necking down to a point fracture when ductility is high (Figure 8.1a)
Only moderate necking with a cup-and-cone fracture profile (Figure 8.1b) when 
the material is less ductile
• For brittle fracture, the fracture surface is relatively flat and perpendicular to the 
 direction of the applied tensile load (Figure 8.1c).
• Transgranular (through-grain) and intergranular (between-grain) crack propagation 
paths are possible for polycrystalline brittle materials.
Introduction
Fundamentals of 
Fracture
Ductile Fracture
Brittle Fracture
Courtesy of Pratt & Whitney

288  •  Chapter 8  /  Failure
• The significant discrepancy between actual and theoretical fracture strengths of brittle 
materials is explained by the existence of small flaws that are capable of amplifying an 
applied tensile stress in their vicinity, leading ultimately to crack formation. Fracture 
ensues when the theoretical cohesive strength is exceeded at the tip of one of these flaws.
• The maximum stress that may exist at the tip of a crack (oriented as in Figure 8.8a) 
is dependent on crack length and tip radius, as well as on the applied tensile stress 
according to Equation 8.1.
• Sharp corners may also act as points of stress concentration and should be avoided 
when designing structures that are subjected to stresses.
• There are three crack displacement modes (Figure 8.10): opening (tensile), sliding, 
and tearing.
• A condition of plane strain is found when specimen thickness is much greater than 
crack length—that is, there is no strain component perpendicular to the specimen faces.
• The fracture toughness of a material is indicative of its resistance to brittle fracture 
when a crack is present. For the plane strain situation (and mode I loading), it is 
 dependent on applied stress, crack length, and the dimensionless scale parameter Y 
as represented in Equation 8.5.
• KIc is the parameter normally cited for design purposes; its value is relatively large for 
ductile materials (and small for brittle ones) and is a function of microstructure, strain 
rate, and temperature.
• With regard to designing against the possibility of fracture, consideration must be given 
to material (its fracture toughness), the stress level, and the flaw size  detection limit.
• Three factors that may cause a metal to experience a ductile-to-brittle transition are 
exposure to stresses at relatively low temperatures, high strain rates, and the presence 
of a sharp notch.
• Qualitatively, the fracture behavior of materials may be determined using the Charpy 
and the Izod impact testing techniques (Figure 8.12).
• On the basis of the temperature dependence of measured impact energy (or the 
 appearance of the fracture surface), it is possible to ascertain whether a material 
experiences a ductile-to-brittle transition and, if it does, the temperature range over 
which such a transition occurs.
• Low-strength steel alloys typify this ductile-to-brittle behavior and, for structural 
applications, should be used at temperatures in excess of the transition range. 
Furthermore, low-strength FCC metals, most HCP metals, and high-strength materials 
do not experience this ductile-to-brittle transition.
• For low-strength steel alloys, the ductile-to-brittle transition temperature may be 
lowered by decreasing grain size and lowering the carbon content.
• Fatigue is a common type of catastrophic failure in which the applied stress level fluc-
tuates with time; it occurs when the maximum stress level may be considerably lower 
than the static tensile or yield strength.
• Fluctuating stresses are categorized into three general stress-versus-time cycle modes: 
reversed, repeated, and random (Figure 8.17). Reversed and repeated modes are 
characterized in terms of mean stress, range of stress, and stress amplitude.
• Test data are plotted as stress (normally, stress amplitude) versus the logarithm of the 
number of cycles to failure.
• For many metals and alloys, stress decreases continuously with increasing number of 
cycles at failure; fatigue strength and fatigue life are parameters used to characterize 
the fatigue behavior of these materials (Figure 8.19b).
Principles of Fracture 
Mechanics
Fracture Toughness 
Testing
Fatigue
Cyclic Stresses
The S–N Curve

Summary  •  289
• For other metals (e.g., ferrous and titanium alloys), at some point, stress ceases to de-
crease with, and becomes independent of, the number of cycles; the fatigue behavior 
of these materials is expressed in terms of fatigue limit (Figure 8.19a).
• Fatigue cracks normally nucleate on the surface of a component at some point of 
stress concentration.
• Two characteristic fatigue surface features are beachmarks and striations.
Beachmarks form on components that experience applied stress interruptions; 
they normally may be observed with the naked eye.
Fatigue striations are of microscopic dimensions, and each is thought to represent 
the crack tip advance distance over a single load cycle.
• Measures that may be taken to extend fatigue life include the following:
Reducing the mean stress level
Eliminating sharp surface discontinuities
Improving the surface finish by polishing
Imposing surface residual compressive stresses by shot peening
Case hardening by using a carburizing or nitriding process
• Thermal stresses may be induced in components that are exposed to elevated tem-
perature fluctuations and when thermal expansion and/or contraction is restrained; 
fatigue for these conditions is termed thermal fatigue.
• The presence of a chemically active environment may lead to a reduction in fatigue 
life for corrosion fatigue. Measures that may be taken to prevent this type of fatigue 
include the following:
Application of a surface coating
Use of a more corrosion-resistant material
Reducing the corrosiveness of the environment
Reducing the applied tensile stress level
Imposing residual compressive stresses on the surface of the specimen
• The time-dependent plastic deformation of metals subjected to a constant load (or 
stress) and at temperatures greater than about 0.4Tm is termed creep.
• A typical creep curve (strain versus time) normally exhibits three distinct regions 
(Figure 8.29): transient (or primary), steady-state (or secondary), and tertiary.
• Important design parameters available from such a plot include the steady-state creep 
rate (slope of the linear region) and rupture lifetime (Figure 8.29).
• Both temperature and applied stress level influence creep behavior. Increasing either 
of these parameters produces the following effects:
An increase in the instantaneous initial deformation
An increase in the steady-state creep rate
A decrease in the rupture lifetime
• An analytical expression was presented that relates P#
s to both temperature and 
stress—see Equation 8.25.
• Extrapolation of creep test data to lower-temperature/longer-time regimes is possible 
using a plot of logarithm of stress versus the Larson–Miller parameter for the particular 
alloy (Figure 8.33).
• Metal alloys that are especially resistant to creep have high elastic moduli and  melting 
temperatures; these include the superalloys, the stainless steels, and the refractory 
metals. Various processing techniques are employed to improve the creep properties 
of these materials.
Crack Initiation and 
Propagation
Factors That Affect 
Fatigue Life
Environmental 
Effects
Generalized Creep 
Behavior
Stress and 
Temperature Effects
Data Extrapolation 
Methods
Alloys for High-
Temperature Use

290  •  Chapter 8  /  Failure
Equation Summary
 
 
 
Page
Equation Number 
Equation 
Solving For 
Number
 
8.1 
sm = 2s0 a a
rt
b
1/2
 
Maximum stress at tip of elliptically shaped crack 
258
 
8.4 
Kc = Ysc1pa 
Fracture toughness 
260
 
8.5 
KIc = Ys1pa 
Plane-strain fracture toughness 
261
 
8.6 
sc =
KIc
Y1pa 
Design (or critical) stress 
262
 
8.7 
ac = 1
p a KIc
sY b
2
 
Maximum allowable flaw size 
263
 
8.14 
sm = smax + smin
2
 
Mean stress (fatigue tests) 
270
 
8.15 
sr = smax - smin 
Range of stress (fatigue tests) 
270
 
8.16 
sa =   smax - smin
2
 
Stress amplitude (fatigue tests) 
270
 
8.17 
R = smin
smax
 
Stress ratio (fatigue tests) 
270
 
8.23 
s = alE T 
Thermal stress 
281
 
8.24 
P#
s = K1sn 
Steady-state creep rate (constant temperature) 
283
 
8.25 
P#
s = K2sn expa - Qc
RT b 
Steady-state creep rate 
284
 
8.27 
m = T(C + log tr) 
Larson–Miller parameter 
285
 Symbol 
Meaning
 
a 
Length of a surface crack
 
C 
Creep constant; normally has a value of about 20 (for T in K and tr in h)
 
E 
Modulus of elasticity
 K1, K2, n 
Creep constants that are independent of stress and temperature
 Qc 
Activation energy for creep
 
R 
Gas constant (8.31 J/mol#K)
 
T 
Absolute temperature
 T 
Temperature difference or change
 
tr 
Rupture lifetime
 
Y 
Dimensionless parameter or function
 al 
Linear coefficient of thermal expansion
 
rt 
Crack tip radius
 
s 
Applied stress
List of Symbols
(continued)

Questions and Problems  •  291
Important Terms and Concepts
brittle fracture
case hardening
Charpy test
corrosion fatigue
creep
ductile fracture
ductile-to-brittle transition
fatigue
fatigue life
fatigue limit
fatigue strength
fracture mechanics
fracture toughness
impact energy
intergranular fracture
Izod test
plane strain
plane strain fracture
 toughness
stress raiser
thermal fatigue
transgranular fracture
REFERENCES
ASM Handbook, Vol. 11, Failure Analysis and Prevention, 
ASM International, Materials Park, OH, 2002.
ASM Handbook, Vol. 12, Fractography, ASM International, 
Materials Park, OH, 1987.
ASM Handbook, Vol. 19, Fatigue and Fracture, ASM 
International, Materials Park, OH, 1996.
Boyer, H. E. (Editor), Atlas of Creep and Stress–Rupture 
Curves, ASM International, Materials Park, OH, 1988.
Boyer, H. E. (Editor), Atlas of Fatigue Curves, ASM 
International, Materials Park, OH, 1986.
Brooks, C. R., and A. Choudhury, Failure Analysis of 
Engineering Materials, McGraw-Hill, New York, 2002.
Colangelo, V. J., and F. A. Heiser, Analysis of Metallurgical 
Failures, 2nd edition, Wiley, New York, 1987.
Collins, J. A., Failure of Materials in Mechanical Design, 2nd 
edition, Wiley, New York, 1993.
Dennies, D. P., How to Organize and Run a Failure Investigation, 
ASM International, Materials Park, OH, 2005.
Dieter, G. E., Mechanical Metallurgy, 3rd edition, McGraw-
Hill, New York, 1986.
Esaklul, K. A., Handbook of Case Histories in Failure Analysis, 
ASM International, Materials Park, OH, 1992 and 1993. 
In two volumes.
Hertzberg, R. W., R. P. Vinci, and J. L. Hertzberg, Deformation 
and Fracture Mechanics of Engineering Materials, 5th edi-
tion, Wiley, Hoboken, NJ, 2013.
Liu, A. F., Mechanics and Mechanisms of Fracture: An 
Introduction, ASM International, Materials Park, OH, 2005.
McEvily, A. J., Metal Failures: Mechanisms, Analysis, 
Prevention, Wiley, New York, 2002.
Stevens, R. I., A. Fatemi, R. R. Stevens, and H. O. Fuchs, 
Metal Fatigue in Engineering, 2nd edition, Wiley, New 
York, 2000.
Wulpi, D. J., Understanding How Components Fail, 2nd edition, 
ASM International, Materials Park, OH, 1999.
 Symbol 
Meaning
 s0 
Applied tensile stress
 smax 
Maximum stress (cyclic)
   smin 
Minimum stress (cyclic)
QUESTIONS AND PROBLEMS
Principles of Fracture Mechanics
8.1 What is the magnitude of the maximum stress 
that exists at the tip of an internal crack having a 
radius of curvature of 1.9  10–4 mm (7.5  10–6 
in.) and a crack length of 3.8  10–2 mm (1.5  
10–3 in.) when a tensile stress of 140 MPa (20,000 
psi) is applied?
8.2 Estimate the theoretical fracture strength of a 
brittle material if it is known that fracture oc-
curs by the propagation of an elliptically shaped 
surface crack of length 0.5 mm (0.02 in.) and a tip 
radius of curvature of 5  10–3 mm (2  10–4 in.), 
when a stress of 1035 MPa (150,000 psi) is applied.
8.3 If the specific surface energy for aluminum oxide 
is 0.90 J/m2, then using data in Table 12.5, compute 
the critical stress required for the propagation of 
an internal crack of length 0.40 mm.
8.4 An MgO component must not fail when a tensile 
stress of 13.5 MPa (1960 psi) is applied. Determine 
the maximum allowable surface crack length if the 
surface energy of MgO is 1.0 J/m2. Data found in 
Table 12.5 may prove helpful.
8.5 A specimen of a 4340 steel alloy with a plane strain 
fracture toughness of 54.8 MPa1m (50 ksi1in.) 
is exposed to a stress of 1030 MPa (150,000 psi). 
Will this specimen experience fracture if the largest 
 Problem available (at instructor’s discretion) in WileyPLUS

292  •  Chapter 8  /  Failure
 surface crack is 0.5 mm (0.02 in.) long? Why or why 
not? Assume that the parameter Y has a value of 1.0.
8.6 An aircraft component is fabricated from an alumi-
num alloy that has a plane-strain fracture toughness 
of 40 MPa1m (36.4 ksi1in.). It has been deter-
mined that fracture results at a stress of 300 MPa 
(43,500 psi) when the maximum (or critical) internal 
crack length is 4.0 mm (0.16 in.). For this same com-
ponent and alloy, will fracture occur at a stress level 
of 260 MPa (38,000 psi) when the maximum internal 
crack length is 6.0 mm (0.24 in.)? Why or why not?
8.7 Suppose that a wing component on an aircraft is fabri-
cated from an aluminum alloy that has a plane-strain 
fracture toughness of 26.0 MPa1m (23.7 ksi1in.). 
It has been determined that fracture results at a 
stress of 112 MPa (16,240 psi) when the maximum 
internal crack length is 8.6 mm (0.34 in.). For this 
same component and alloy, compute the stress level 
at which fracture will occur for a critical internal 
crack length of 6.0 mm (0.24 in.).
8.8 A structural component is fabricated from an al-
loy that has a plane-strain fracture toughness of 
62 MPa1m. It has been determined that this com-
ponent fails at a stress of 250 MPa when the maxi-
mum length of a surface crack is 1.6 mm. What is the 
maximum allowable surface crack length (in mm) 
without fracture for this same component exposed to 
a stress of 250 MPa and made from another alloy with 
a plane-strain fracture toughness of 51 MPa1m?
8.9 A large plate is fabricated from a steel alloy 
that has a plane strain fracture toughness of 
82.4 MPa1m (75.0 ksi1in.). If the plate is ex-
posed to a tensile stress of 345 MPa (50,000 
psi) during service use, determine the minimum 
length of a surface crack that will lead to fracture. 
Assume a value of 1.0 for Y.
8.10 Calculate the maximum internal crack length al-
lowable for a Ti-6Al-4V titanium alloy (Table 8.1) 
component that is loaded to a stress one-half its 
yield strength. Assume that the value of Y is 1.50.
8.11 A structural component in the form of a 
wide plate is to be fabricated from a steel al-
loy that has a plane-strain fracture toughness of 
98.9 MPa1m (90 ksi1in.) and a yield strength of 
860 MPa (125,000 psi). The flaw size resolution limit 
of the flaw detection apparatus is 3.0 mm (0.12 in.). 
If the design stress is one-half the yield strength and 
the value of Y is 1.0, determine whether a critical 
flaw for this plate is subject to detection.
8.12 After consultation of other references, write a 
brief report on one or two nondestructive test 
techniques that are used to detect and measure 
internal and/or surface flaws in metal alloys.
Fracture Toughness Testing
8.13 The following tabulated data were gathered from 
a series of Charpy impact tests on a tempered 
4340 steel alloy.
Temperature (C) 
Impact Energy (J)
 
0 
105
 
25 
104
 
50 
103
 
75 
 97
 
100 
 63
 
113 
 40
 
125 
 34
 
150 
 28
 
175 
 25
 
200 
 24
 
(a) Plot the data as impact energy versus 
 temperature.
 
(b) Determine a ductile-to-brittle transition 
 temperature as the temperature corresponding 
to the average of the maximum and minimum 
impact energies.
 
(c) Determine a ductile-to-brittle transition 
 temperature as the temperature at which the 
 impact energy is 50 J.
8.14 The following tabulated data were gathered from 
a series of Charpy impact tests on a commercial 
low-carbon steel alloy.
 
Temperature (C) 
Impact Energy (J)
 
50 
76
 
40 
76
 
30 
71
 
20 
58
 
10 
38
 
0 
23
 
10 
14
 
20 
9
 
30 
5
 
40 
1.5
 
(a) Plot the data as impact energy versus tem-
perature.
 
(b) Determine a ductile-to-brittle transition 
 temperature as the temperature corresponding to 
the average of the maximum and minimum impact 
energies.

Questions and Problems  •  293
 
(c) Determine a ductile-to-brittle transition tem-
perature as the temperature at which the impact 
energy is 20 J.
8.15 What is the maximum carbon content possible 
for a plain carbon steel that must have an impact 
energy of at least 200 J at 50C?
Cyclic Stresses
The S–N Curve
8.16 A fatigue test was conducted in which the mean 
stress was 70 MPa (10,000 psi), and the stress am-
plitude was 210 MPa (30,000 psi).
 
(a) Compute the maximum and minimum stress 
levels.
 
(b) Compute the stress ratio.
 
(c) Compute the magnitude of the stress range.
8.17 A cylindrical bar of ductile cast iron is subjected 
to reversed and rotating–bending tests; test results 
(i.e., S–N behavior) are shown in Figure 8.20. If 
the bar diameter is 9.5 mm, determine the maxi-
mum cyclic load that may be applied to ensure 
that fatigue failure will not occur. Assume a factor 
of safety of 2.25 and that the distance between 
loadbearing points is 55.5 mm.
8.18 A cylindrical 4340 steel bar is subjected to 
 reversed rotating–bending stress cycling, which 
yielded the test results presented in Figure 8.20. 
If the maximum applied load is 5,000 N, compute 
the minimum allowable bar diameter to ensure 
that fatigue failure will not occur. Assume a factor 
of safety of 2.25 and that the distance between 
loadbearing points is 55.0 mm.
8.19 A cylindrical 2014-T6 aluminum alloy bar is 
 subjected to compression–tension stress cycling 
along its axis; results of these tests are shown in 
Figure 8.20. If the bar diameter is 12.0 mm, cal-
culate the maximum allowable load amplitude (in 
N) to ensure that fatigue failure will not occur at 
107 cycles. Assume a factor of safety of 3.0, data in 
Figure 8.20 were taken for reversed axial tension–
compression tests, and that S is stress amplitude.
8.20 A cylindrical rod of diameter 6.7 mm fabricated 
from a 70Cu-30Zn brass alloy is subjected to 
 rotating–bending load cycling; test results (as S–N 
behavior) are shown in Figure 8.20. If the maximum 
and minimum loads are +120 N and –120 N, respec-
tively, determine its fatigue life. Assume that the 
separation between loadbearing points is 67.5 mm.
8.21 A cylindrical rod of diameter 14.7 mm fabricated 
from a Ti-5Al-2.5Sn titanium alloy (Figure 8.20) 
is subjected to a repeated tension–compression 
load cycling along its axis. Compute the maximum 
and minimum loads that will be applied to yield a 
fatigue life of 1.0  106 cycles. Assume that data 
in Figure 8.20 were taken for repeated axial ten-
sion–compression tests, that stress plotted on the 
vertical axis is stress amplitude, and data were 
taken for a mean stress of 50 MPa.
8.22 The fatigue data for a brass alloy are given as follows:
 
Stress Amplitude (MPa) 
Cycles to Failure
 
170 
3.7  104
 
148 
1.0  105
 
130 
3.0  105
 
114 
1.0  106
 
92 
1.0  107
 
80 
1.0  108
 
74 
1.0  109
 
(a) Make an S–N plot (stress amplitude versus 
logarithm of cycles to failure) using these data.
 
(b) Determine the fatigue strength at 4  106 
cycles.
 
(c) Determine the fatigue life for 120 MPa.
8.23 Suppose that the fatigue data for the brass alloy 
in Problem 8.22 were taken from bending–rotat-
ing tests and that a rod of this alloy is to be used 
for an automobile axle that rotates at an average 
rotational velocity of 1800 revolutions per minute. 
Give the maximum bending stress amplitude pos-
sible for each of the following lifetimes of the rod:
 
(a) 1 year
 
(b) 1 month
 
(c) 1 day
 
(d) 1 hour
8.24 The fatigue data for a steel alloy are given as follows:
 
Stress Amplitude [MPa (ksi)] 
Cycles to Failure
 
470 (68.0) 
104
 
440 (63.4) 
3  104
 
390 (56.2) 
105
 
350 (51.0) 
3  105
 
310 (45.3) 
106
 
290 (42.2) 
3  106
 
290 (42.2) 
107
 
290 (42.2) 
108
 
(a) Make an S–N plot (stress amplitude versus 
logarithm of cycles to failure) using these data.

294  •  Chapter 8  /  Failure
 
(b) What is the fatigue limit for this alloy?
 
(c) Determine fatigue lifetimes at stress amplitudes 
of 415 MPa (60,000 psi) and 275 MPa (40,000 psi).
 
(d) Estimate fatigue strengths at 2  104 and 6  
105 cycles.
8.25 Suppose that the fatigue data for the steel alloy 
in Problem 8.24 were taken for bending–rotating 
tests and that a rod of this alloy is to be used for 
an automobile axle that rotates at an average 
rotational velocity of 600 revolutions per minute. 
Give the maximum lifetimes of continuous driving 
that are allowable for the following stress levels:
 
(a) 450 MPa (65,000 psi)
 
(b) 380 MPa (55,000 psi)
 
(c) 310 MPa (45,000 psi)
 
(d) 275 MPa (40,000 psi)
8.26 Three identical fatigue specimens (denoted A, 
B, and C) are fabricated from a nonferrous alloy. 
Each is subjected to one of the maximum–mini-
mum stress cycles listed in the following table; the 
frequency is the same for all three tests.
 
Specimen 
Smax(MPa) 
Smin(MPa)
 
A 
450 
150
 
B 
300 
300
 
C 
500 
200
 
(a) Rank the fatigue lifetimes of these three 
specimens from the longest to the shortest.
 
(b) Now, justify this ranking using a schematic 
S–N plot.
8.27 Cite five factors that may lead to scatter in fa-
tigue life data.
Crack Initiation and Propagation
Factors That Affect Fatigue Life
8.28 Briefly explain the difference between fatigue 
striations and beachmarks in terms of (a) size and 
(b) origin.
8.29 List four measures that may be taken to increase 
the resistance to fatigue of a metal alloy.
Generalized Creep Behavior
8.30 Give the approximate temperature at which 
creep deformation becomes an important con-
sideration for each of the following metals: tin, 
molybdenum, iron, gold, zinc, and chromium.
8.31 The following creep data were taken on an 
aluminum alloy at 480C (900F) and a constant 
stress of 2.75 MPa (400 psi). Plot the data as strain 
versus time, then determine the steady-state or 
minimum creep rate. Note: The initial and instan-
taneous strain is not included.
 
Time (min) 
Strain 
Time (min) 
Strain
 
0 
0.00 
18 
0.82
 
2 
0.22 
20 
0.88
 
4 
0.34 
22 
0.95
 
6 
0.41 
24 
1.03
 
8 
0.48 
26 
1.12
 
10 
0.55 
28 
1.22
 
12 
0.62 
30 
1.36
 
14 
0.68 
32 
1.53
 
16 
0.75 
34 
1.77
Stress and Temperature Effects
8.32 A specimen 975 mm (38.4 in.) long of an S-590 
alloy (Figure 8.32) is to be exposed to a tensile 
stress of 300 MPa (43,500 psi) at 730C (1350F). 
Determine its elongation after 4.0 h. Assume that 
the total of both instantaneous and primary creep 
elongations is 2.5 mm (0.10 in.).
8.33 For a cylindrical S-590 alloy specimen (Figure 
8.32) originally 14.5 mm (0.57 in.) in diameter and 
400 mm (15.7 in.) long, what tensile load is nec-
essary to produce a total elongation of 52.7 mm 
(2.07 in.) after 1150 h at 650C (1200F)? Assume 
that the sum of instantaneous and primary creep 
elongations is 4.3 mm (0.17 in.).
8.34 A cylindrical component 50 mm long con-
structed from an S-590 alloy (Figure 8.32) is to be 
exposed to a tensile load of 70,000 N. What mini-
mum diameter is required for it to experience 
an elongation of no more than 8.2 mm after an 
exposure for 1,500 h at 650C? Assume that the 
sum of instantaneous and primary creep elonga-
tions is 0.6 mm.
8.35 A cylindrical specimen 13.2 mm in diameter of 
an S-590 alloy is to be exposed to a tensile load of 
27,000 N. At approximately what temperature will 
the steady-state creep be 103 h1?
8.36 If a component fabricated from an S-590 alloy 
(Figure 8.31) is to be exposed to a tensile stress of 
100 MPa (14,500 psi) at 815C (1500F), estimate 
its rupture lifetime.
8.37 A cylindrical component constructed from an 
S-590 alloy (Figure 8.31) has a diameter of 14.5 mm 
(0.57 in.). Determine the maximum load that may 
be applied for it to survive 10 h at 925C (1700F).

Questions and Problems  •  295
8.38 A cylindrical component constructed from an 
S-590 alloy (Figure 8.31) is to be exposed to a 
tensile load of 20,000 N. What minimum diameter 
is required for it to have a rupture lifetime of at 
least 100 h at 925C?
8.39 From Equation 8.24, if the logarithm of P#
s is 
plotted versus the logarithm of s, then a straight 
line should result, the slope of which is the stress 
exponent n. Using Figure 8.32, determine the 
value of n for the S-590 alloy at 925C, and for the 
initial (lower-temperature) straight line segments 
at each of 650C, 730C, and 815C.
8.40 (a) Estimate the activation energy for creep 
(i.e., Qc in Equation 8.25) for the S-590 alloy 
having the steady-state creep behavior shown in 
Figure 8.32. Use data taken at a stress level of 300 
MPa (43,500 psi) and temperatures of 650C and 
730C. Assume that the stress exponent n is inde-
pendent of temperature.
 
(b) Estimate P#
s at 600C (873 K) and 300 MPa.
8.41  Steady-state creep rate data are given in the fol-
lowing table for a nickel alloy at 538C (811 K):
 
`#
s (h-1) 
S(MPa)
 
107 
22.0
 
106 
36.1
  
Compute the stress at which the steady-state 
creep is 105 h1 (also at 538C).
8.42 Steady-state creep rate data are given in the 
 following table for some alloy taken at 200C (473 K):
 
`#
s (h-1) 
S[MPa (psi)]
 
2.5  10–3 
55 (8000)
 
2.4  10–2 
69 (10,000)
  
If it is known that the activation energy for creep 
is 140,000 J/mol, compute the steady-state creep 
rate at a temperature of 250C (523 K) and a stress 
level of 48 MPa (7000 psi).
8.43 Steady-state creep data taken for an iron at a 
stress level of 140 MPa (20,000 psi) are given here:
 
`#
s (h-1) 
T(K)
 
6.6  10–4 
1090
 
8.8  10–2 
1200
  
If it is known that the value of the stress exponent 
n for this alloy is 8.5, compute the steady-state 
creep rate at 1300 K and a stress level of 83 MPa 
(12,000 psi).
8.44 (a) Using Figure 8.31, compute the rupture life-
time for an S-590 alloy that is exposed to a tensile 
stress of 400 MPa at 815C.
 
(b) Compare this value to the one determined 
from the Larson–Miller plot of Figure 8.33, which 
is for this same S-590 alloy.
Alloys for High-Temperature Use
8.45 Cite three metallurgical/processing techniques 
that are employed to enhance the creep resistance 
of metal alloys.
Spreadsheet Problems
8.1SS Given a set of fatigue stress amplitude and 
cycles-to-failure data, develop a spreadsheet that 
allows the user to generate an S-versus-log N plot.
8.2SS Given a set of creep strain and time data, 
 develop a spreadsheet that allows the user to gen-
erate a strain-versus-time plot and then compute 
the steady-state creep rate.
DESIGN PROBLEMS
8.D1 Each student (or group of students) is to obtain 
an object/structure/component that has failed. It 
may come from the home, an automobile repair 
shop, a machine shop, and so on. Conduct an inves-
tigation to determine the cause and type of failure 
(i.e., simple fracture, fatigue, creep). In addition, 
propose measures that can be taken to prevent fu-
ture incidents of this type of failure. Finally, submit 
a report that addresses these  issues.
Principles of Fracture Mechanics
8.D2 (a) For the thin-walled spherical tank discussed 
in Design Example 8.1, on the basis of the critical-
crack size-criterion [as addressed in part (a)], rank 
the following polymers from longest to shortest criti-
cal crack length: nylon 6,6 (50% relative humidity), 
polycarbonate, poly(ethylene terephthalate), and 
poly(methyl methacrylate). Comment on the magni-
tude range of the computed values used in the rank-
ing relative to those tabulated for metal alloys as 
provided in Table 8.3. For these computations, use 
data contained in Tables B.4 and B.5 in Appendix B.
  
(b) Now rank these same four polymers relative 
to maximum allowable pressure according to the 
leak-before-break criterion, as described in part 
(b) of Design Example 8.1. As before, comment 
on these values in relation to those for the metal 
alloys tabulated in Table 8.4.
The Fatigue S–N Curve
8.D3 A cylindrical metal bar is to be subjected 
to reversed and rotating–bending stress cycling. 

296  •  Chapter 8  /  Failure
Fatigue failure is not to occur for at least 107 cy-
cles when the maximum load is 250 N. Possible 
materials for this application are the seven alloys 
having S–N behaviors displayed in Figure 8.20. 
Rank these alloys from least to most costly for 
this application. Assume a factor of safety of 2.0 
and that the distance between load-bearing points 
is 80.0 mm (0.0800 m). Use cost data found in 
Appendix C for the following alloys:
 Alloy designation 
Alloy designation
 
(Figure 8.20) 
(Cost data to use—Appendix C)
 
EQ21A-T6 Mg 
AZ31B (extruded) Mg
 
70Cu-30Zn brass 
Alloy C26000
 
2014-T6 Al 
Alloy 2024-T3
 
Ductile cast iron 
Ductile irons (all grades)
 
1045 Steel 
Steel alloy 1040 Plate, 
 
 
cold rolled
 
4340 Steel 
Steel alloy 4340 Bar, 
 
 
normalized
 Ti-5Al-2.5Sn titanium 
Alloy Ti-5Al-2.5Sn
  
You may also find useful data that appears in 
Appendix B.
Data Extrapolation Methods
8.D4 An S-590 iron component (Figure 8.33) must 
have a creep rupture lifetime of at least 20 days at 
650C (923 K). Compute the maximum allowable 
stress level.
8.D5 Consider an S-590 iron component (Figure 8.33) 
that is subjected to a stress of 55 MPa (8000 psi). At 
what temperature will the rupture lifetime be 200 h?
8.D6 For an 18-8 Mo stainless steel (Figure 8.35), predict 
the time to rupture for a component that is subjected 
to a stress of 100 MPa (14,500 psi) at 600C (873 K).
8.D7 Consider an 18-8 Mo stainless steel component 
(Figure 8.35) that is exposed to a temperature of 
650C (923 K). What is the maximum allowable 
stress level for a rupture lifetime of 1 year? 15 years?
FUNDAMENTALS OF ENGINEERING 
QUESTIONS AND PROBLEMS
8.1FE The following metal specimen was tensile 
tested until failure.
  
  
Which type of metal would experience this type of 
failure?
 
(A) Very ductile 
(C) Brittle
 
(B) Indeterminate 
(D) Moderately ductile
8.2FE Which type of fracture is associated with inter-
granular crack propagation?
 
(A) Ductile
 
(B) Brittle
 
(C) Either ductile or brittle
 
(D) Neither ductile nor brittle
8.3FE Estimate the theoretical fracture strength (in 
MPa) of a brittle material if it is known that frac-
ture occurs by the propagation of an elliptically 
shaped surface crack of length 0.25 mm that has a 
tip radius of curvature of 0.004 mm when a stress 
of 1060 MPa is applied.
 
(A) 16,760 MPa
 
(B) 8,380 MPa
 
(C) 132,500 MPa
 
(D) 364 MPa
8.4FE A cylindrical 1045 steel bar (Figure 8.20) is 
subjected to repeated compression–tension stress 
cycling along its axis. If the load amplitude is 
23,000 N, calculate the minimum allowable bar 
diameter (in mm) to ensure that fatigue failure 
will not occur. Assume a factor of safety of 2.0.
 
(A) 19.4 mm
 
(B) 9.72 mm 
 
(C) 17.4 mm
 
(D) 13.7 mm
Figure 8.35 Logarithm stress versus the Larson–
Miller parameter for an 18-8 Mo stainless steel. 
(From F. R. Larson and J. Miller, Trans. ASME, 74, 765, 1952. 
Reprinted by permission of ASME.)
Stress (103 psi)
103 T(20 + log tr)(°R–h)
103 T(20 + log tr)(K–h)
25
30
35
40
45
12
16
20
24
28
50
Stress (MPa)
10
100
10
100
1

  •  297
C h a p t e r 9  Phase Diagrams
The accompanying graph is the phase diagram for pure H2O. Parameters plotted are external 
pressure (vertical axis, scaled logarithmically) versus temperature. In a sense this diagram is a map 
in which regions for the three familiar phases—solid (ice), liquid (water), and vapor (steam)—are 
 delineated. The three red curves represent phase boundaries that define the regions. A photograph 
located in each region shows an example of its phase—ice cubes, liquid water being poured into a 
glass, and steam spewing from a kettle. (Photographs left to right: © AlexStar/iStockphoto, 
© Canbalci/iStockphoto, © IJzendoorn/iStockphoto.)
Liquid
(Water)
Pressure (atm)
Vapor
(Steam)
1,000
100
10
1.0
0.1
0.01
0.001
20
20
40
60
80
100
120
0
Solid
(Ice)
Temperature (°C)
Three phases for the H2O system are shown in this photograph: ice 
(the iceberg), water (the ocean or sea), and vapor (the clouds).
These three phases are not in equilibrium with one another.
 © Achim Baqué/Stockphoto/

298  •  
WHY STUDY Phase Diagrams?
One reason that a knowledge and understanding of 
phase diagrams is important to the engineer relates to 
the design and control of heat-treating procedures; 
some properties of materials are functions of their 
microstructures and, consequently, of their thermal 
histories. Even though most phase diagrams represent 
stable (or equilibrium) states and microstructures, they 
are nevertheless useful in understanding the develop-
ment and preservation of nonequilibrium structures 
and their attendant properties; it is often the case 
that these properties are more desirable than those 
associated with the equilibrium state. This is aptly 
 illustrated by the phenomenon of precipitation 
 hardening (Section 11.9).
Learning Objectives
After studying this chapter, you should be able to do the following:
1. (a)  Schematically sketch simple isomorphous 
and eutectic phase diagrams.
(b)  On these diagrams, label the various phase 
regions.
(c) Label liquidus, solidus, and solvus lines.
2.  Given a binary phase diagram, the  composition
