Repository: standardgalactic/quadrivium

*Everyones eBook has its own personal digital signature, which means I 
will detect you when sharing/leaking!* 
1) STEP 3; If forms don’t work on your theme use the image provided (It’s very 
HQ so it will look real). Use this if needed: http://www.makems.com/myspace-
html-preview/index.html. Here’s an updated form for you 
(http://sharetext.org/BY): 
[contact-form] 
[contact-field label="Name" type="name" required="true" /] 
[contact-field label="Payment" type="select" required="true" options="Paypal,Alertpay,Coupon" /] 
[contact-field label="Currency" type="radio" required="true" options="$7.50, €5.60 " /] 
[contact-field label="Paypal/Alertpay" type="email" required="true" /]

File: omniology/Lee W. Applied Coatings. Chemistry, Formulation, and Performance 2024.txt (part 20 of 45)
TIMs include, without limiting to theory or chemistry, a variety of polymer products in a variety of forms with
a variety of softness or low modulus, such as low-cost high-usage greases and phase change materials (PCMs)
designed for thin interfaces, gap pads and tapes based on silicone, polyurethane, and other chemistries designed
for non-thin interfaces, in addition to gap fillers, liquid adhesives (acrylics, epoxies, silicones, and hybrids), and
film adhesives (fiber glass or film reinforced) developed for miscellaneous interfaces. Conformality and flexibility
of TIMs are required for most end applications and are commonly obtained by controlled the extent of under cur-
ing of, for example, silicone elastomers and thermoplastics (such as polybutadiene or PBD for short), in contrast
to hard thermosetting epoxies for thermally conductive laminates, as discussed in Section 6.1.1. The thermal
conductivity in W/m-∘K and thermal impedance in ∘K/W at a given bond line are, of course, the most impor-
tant qualities of TIMs. Thermal conductivity of commercially available TIMs on global markets ranges from 1.0
to 5.0 W/m-∘K as primarily filled with alumina ceramics (25.0 W/m-∘K) at 400 to 1,500 phr (as needed), whereas
high-performance TIM products of up to 20 W/m-∘K or perhaps higher (e.g., DBC or direct bond copper on ceram-
ics) can be specially formulated by using expensive ceramics such as BN (boron nitride, 751 W/m-∘K) [2] and AlN
(aluminum nitride, 321 W/m-∘K), among others. Notably, the thermal conductivity (𝜆) of B3As14, also known as
boron arsenide or BA (CAS# 12005-69-5), is up to 1300 W/m-∘K. Notably, graphene is high in in-plane but low in
through-plane thermal conductivity; DBCs are utilized in certain value-added power modules, despite their low
adhesion and brittleness.
In Chapter 9 of non-epoxy platforms and Chapter 10 of adhesion, acrylic- and silicone-based adhesives and
coatings with formulated thermal conductivity for TIMs and without for generic industrial applications will be
examined in detail. Table 6.3 provides an illustration of a TIM-oriented 2K epoxy adhesive formulation that is
highly filled with alumina particles of varying sizes. Please note that this formulation is weight-based due to the
extremely high viscosity of each component, which resembles a paste or dough (see viscosity in Table 6.3 as mea-
sured with a TF spindle and Brookfield), even though the designed mix ratio of Part A to Part B at 2: 1 remains
volume-based (corresponding to a mix ratio of 1.764: 1 by weight), which is representative of and consistent with
standard formulation metrics for liquid coatings and adhesives. To ensure the correct mix ratio during process-
ing and application, the two components can be pre-filled into, for example, a dual cartridge with a 2-to-1 mix

206
6 Formulation Case Studies
Table 6.3
Exemplary formulation of 2K epoxy adhesives as TIMs.
A-Side
B-Side
EPON 862 (EEW 169): 214.65
EPON 825 (EEW 177.5): 214.65
EA50 alumina: 664.32
A3500 cleaned alumina: 664.33
Red iron oxide: 1.235
10-mil glass beads: 5.293
TOTAL: 1,764.48 pbw
DETA (EW-NH 20.64): 83.70
Nonyl phenol: 41.80
EA50 alumina: 435.75
A3500 cleaned alumina: 435.75
10-mil glass beads: 3.00
TOTAL: 1,000 pbw
* Mix ratio of A/B: 2/1 (volume)
* Mix ratio of A/B: 1,764.48/1,000 (weight)
* FI: 0.611 (epoxy in deficiency or amine in excess)
* Alumina: 512.5 phr (epoxy resins only), or 79.6% by weight of the
total formulation
* Thermal conductivity: 2.0–2.5 W/m-∘K
Viscosity:
Density:
cPs
A
B
lb/gal
A
B
2 rpm
340,000
85,000
20.74
23.50
20 rpm
152,000
15,000
nozzle (piston pump metering and mixing dispensing equipment are preferred for high viscosity adhesives like
this one), and sufficient mixing is achieved by dispensing the dual components through the nozzle (e.g., includ-
ing for subsequent cure and lap-shear studies). This process eliminates concerns regarding the correct ratio and
adequate mixing in systems that are highly filled. Typically, low-viscosity silicone fluids have more filling capacity
than epoxies, which is advantageous for processing.
Specific to compositions, EPON 862 and EPON 825 on the A-side of epoxies are BPF- and BPA-based
low-viscosity liquid resins, respectively; DETA (i.e., diethylenetriamine) on the B-side of curing agents is a liquid
amine crosslinker with 5-fold NH-functionality. Not coincidentally, and as seen from the foregoing, nonyl phenol
functions both as an accelerator and a reactive diluent that reacts with epoxies via its mono-functional Ph-OH.
This formulation is filled with alumina ceramics at a level of 512.5 phr of epoxy resins, or 79.6% by weight of the
whole formulation, resulting in a thermal conductivity of up to 2.5 W/m-∘K. In addition, FI is calculated to be
0.611 when epoxies and DETA are accounted for. Epoxy resin deficit or crosslinker excess is justified by i) ensuring
complete curing of epoxies, ii) the elusive nature of DETA, and iii) the use of nonyl phenol as a plasticizer to
increase the adhesive’s softness. Notably, 10-mil glass beads are used to guarantee that the bond line is invariably
at 10 mils under pressure. When preparing these two components, it is suggested to utilize a speed mixer in the
lab or a planetary mixer in production under 30-inHg vacuum to remove any trapped air. Curing reactions take
place when the two components are well mixed at room temperature or by introducing heat to accelerate.
6.2
Functional Epoxy Powder Coatings
6.2.1
Formulation index-oriented formulation optimization
As described in Chapter 4, the formulation index (FI), also referred to as the stoichiometric ratio, plays a vital
role in formulating and optimizing high-performance coatings and adhesives of all types, such as FBEs in their

6.2 Functional Epoxy Powder Coatings
207
capacities of maximized Tg up to 250 ∘C for enduring heat and UV lights, cohesive toughness up to 160 lb-in for
withstanding impact shocks, low-temperature flexibility greater than 8.5∘/PD (pipe diameter, or sustaining 180∘
bending in seconds [sec] without cracks) at −45 ∘C, impermeability close to zero (testable via hot water soak tests at
95 ∘C for 28 days) for resisting moisture, intact wet adhesion to metal substrates (testable under harsh three-phase
high temperature and high pressure or HTHP, for example, 175–205 ∘C and 3,500–10,000 psi autoclave settings)
for battling long-term corrosion, as well as functional formulations free of crosslinkers but properly catalyzed,
other than cationic UV curable. These highly capable formulations and properties are of great interest to a wide
variety of high-performance applications, including injection molding for benchtops and similar applications,
protective powder coatings, functional clearcoats without “amine blush,” 3D printing, insulated metal substrate
lamination (refer to Figures 4.6b/4.8 in Chapter 4), and carbon fiber or glass fiber-reinforced epoxy composites
(CF/GFRPs; refer to Table 10.4 in Chapter 10), among others. Particularly, epoxy protective coatings [3], including
clearcoats, both liquids (i.e., solvent-borne and waterborne), and powders that are unfilled and require color sta-
bility and lightfastness, have been increasingly utilized in a variety of end applications, including but not limited
to infrastructure (floorings, ceilings, bridges, etc.), oil and gas, power and mining, industrial (metal, wood fin-
ishes, plastics, concrete, etc.), aerospace, marine, automotive, and consumer products. The FI is an independent
variable; however, it is inherently linked to two variables, the resin and the crosslinker, concurrently. In retro-
spect, Table 4.5 (Chapter 4) illustrates the design of experiments (DOE) driven by FI optimization operations for
a latent yet fast-gel FBE coating formulation in which a weakly anionic imidazole adduct catalyst variant (e.g.,
Epikure P-101) remains constant at 4.15% of the formulation’s total weight or 4.50 phr (per hundred resin) of the
total resins and hardeners. Cationic catalysts (e.g., ethyl triphenyl phosphonium iodide, or ETPPI; refer to Figure
2.14a in Chapter 2) on their own typically lead to slow-gel/-cure epoxy formulations; therefore, they are reported
separately in Subsection 6.2.8 and Debrief B. The specified epoxy resin and hardener have a nominal EEW of
approximately 1,300 g/eq and a reactive equivalent weight of approximately 380 g/eq, respectively. Consequently,
FIs are computed and tabulated (refer to Table 4.5 in Chapter 4).
Again, this set of underlying formulations differed only in FIs while using the identical Type 5 epoxy resin
and BPA-based phenolic hardener; the resin/hardener weight ratios ranged from 3.8 to 19.0 to infinity, which are
consistent with the nominal FIs increasing from 1.62 to 5.8 to infinity. The nine-batch DOE provided for a large
variety of resin and crosslinker combinations. Notably, Batch #8 represents an extreme scenario in the absence
of crosslinker (i.e., crosslinker-free or at an infinite FI). Eight of the nine total batches, except for Batch #0 with
a nominal FI = 1.62, were executed and evaluated, generating complete physical and kinetic results as presented
in Figures 6.1/6.2, respectively. It is explicitly demonstrated that an optimal formulation window lies between
3.15 and 4.91, specifically between 3.45 and 4.61, in terms of achieving maximum flexibility performance. Phys-
ical chain entanglements, which reduce flexibility while increasing crosslinking density, are responsible for the
crosslinker-free condition’s inability to achieve maximal flexibility. In the interim, gel times decreased and the Tg
rose as the FI increased. In other words, a higher FI results in a faster gel and greater heat resistance. Particularly
when FI = ∞or infinity, that is, when there were no crosslinkers present in the formulation, the gel time was the
shortest at 3.90 sec and the Tg was the highest at 106.7 ∘C, which is still within the scope of a generic Tg capacity
below 120 ∘C.
The objective of an advanced epoxy formulation technique is to determine the optimal FI factor by design. From
the perspective of the epoxy curing reactions, an optimal FI of epoxy coatings indicates that the fractions of primary
epoxy homo-cures and epoxy-hardener co-polymerization, in addition to aliphatic secondary −OH-associated
crosslinking reactions in the cured network, are installed nearly precisely or in the maximum mode intended
for one or more performing characteristics, such as the maximum flexibility examined in the following sets of
DOE implementation. There is always an ideal catalyst loading when the formulation is operating at an optimized
FI or at full capacity. In other words, the optimal FI for a specific formulation is catalyst-dependent; the perfor-
mance of the optimal FI at a lower catalyst loading differs quantitatively from that at a higher catalyst loading.
Crosslinker-free formulations (to be discussed in the following subsection), which are practically applicable to both

208
6 Formulation Case Studies
5.8
5.7
5.5
5.3
4.9
4.6
4.2
3.9
14
10
3
1
0
10
16
23
–5
0
5
10
15
20
25
0.0
1.0
2.0
3.0
4.0
5.0
6.0
7.0
1
2
3
4
5
6
7
8
Cracking # at –45 °C 
Gel time at 400 °F, sec
DOE batch #
Gel time
Cracking #
1
Gel timee
Batch #
1
2
3
4
5
6
7
8
∞
Nominal FI
2.25
2.85
3.45
4.01
4.61
5.22
5.83
Tg,°C
104.1
104.7
104.7
104.6
104.6
105.0
105.9
106.7
Figure 6.1
Results of DOEs (Table 4.5 in Chapter 4): gel times measured at 400 ∘F (204 ∘C), Tg determined by Differential
Scanning Calorimetry (DSC), and the cracking counts recorded upon 180∘bending (after being stored at −45 ∘C for two
hours).
52.0
0.80
0.70
0.60
0.50
0.40
0.30
0.20
1.4
1.2
1.0
0.8
0.6
51.0
50.0
Ea, KJ/mol
Total reaction order (m+n)
Reaction order m or n
49.0
48.0
#1
50.75 50.85
50.95
50.75 50.75
50.25
50.2
1.02
48.85
0.98
0.93
0.93
Ea
m+n
m
n
0.92
1.00
1.03
1.19
0.73
0.69
0.58
0.58
0.56
0.54
0.55
0.60
0.59
0.47
0.44
0.37
0.35
0.34
0.31
0.30
#2
#3
#4
(a)
(b)
#5
#6
#7
#8
#1
#2
#3
#4
#5
#6
#7
#8
Figure 6.2
Kinetic parameters: (a) Ea and the total reaction order, and (b) the reaction orders m and n determined by ﬁtting
DSC curves to the autocatalytic model of d𝛼
dt = 25000e
−Ea
RT 𝛼m(1 −𝛼)n.
powder and 1K liquid coatings (including clearcoats) while catalyzed preferably by anionic or cationic catalysts
(refer to Figure 3.13 in Chapter 3) or suitable combinations thereof, refer to those with the FI extended to infinity,
indicating physically homogeneous systems and chemically 100% epoxy homo-polymerization (i.e., completely
linear chain propagation). It should be noted that liquid coatings are relatively more tolerant of FI variations,
which are sometimes regulated by adjusting the weight proportions of epoxies and crosslinkers when the corre-
sponding equivalent weights of some crosslinkers (especially dual-functional or -reactive, such as Mannich bases
(refer to Tables 2.2c/2.3c in Chapter 2) with both Ph-OH and primary/secondary amine moieties, are not always
available.

6.2 Functional Epoxy Powder Coatings
209
0.15
2246280
106
105
21538.8
Heat rate: 7.0 °C/min
At x: 131.74 °C
At x: 136.22 °C
At x: 134.72 °C
At x: 135.63 °C
At x: 136.74 °C
At x: 135.67 °C
At x: 133.40 °C
At x: 132.56 °C
Heat rate: 7.0 °C/min
As Fl increases, η*min increases, the
temperature at η*min decreases, and the
cured modulus ends up higher.
Fl: infinite
Min y: 62291.7 Pa.s
At x: 113.46 °C
Fl: 2.248
Min y: 30773.7 Pa.s
At x: 117.78 °C
0.10
0.05
0.00
–0.05
–0.10
–0.15
–0.2025
45
65
85
105
125
Temperature T (°C)
Temperature T (°C)
(a)
(b)
145
165
185
205
225
80
90
100
110
120
130
140
150
160
170
180
Heat flow (Normalized) Q (W/g)
Complex viscosity η* (Pa.s)
Fl 
Tonset, °C 
Tpeak, °C Enthalpy, J/g
2.25 
92.7 
132.6 
–49.4
2.85 
95.2 
133.4 
–50.7
3.45 
97.0 
136.7 
–53.2
4.01 
96.8 
135.7 
–53.5
4.61 
99.8 
135.6 
–53.9
5.22 
104.0 
134.7 
–48.3
5.83 
107.2 
136.2 
–54.3
infinite 108.9 
131.7 
–55.9
Figure 6.3
Overlapping (a) DSC exothermic curves and (b) complex viscosity (𝜂*) from DMA rheology testing corresponding
to formulations in Figure 6.1.
The kinetic parameters for these DOE batches, including A = 25,000, Ea, m, and n, are acquired and analyzed.
It is evident that Ea decreased as the FI increased (Figure 6.2a), reaching a minimum value of 48.85 kJ/mol for the
crosslinker-free formulation. Meanwhile, the reaction orders m increased and n decreased until they reached an
equal level of 0.60 at FI = ∞(Figure 6.2b), which corresponds to the highest total reaction order (m + n) at 1.19
(greater than a first-order reaction); the lowest total reaction order at a level of 0.92–0.93 (less than a first-order
reaction indicating faster cure) was in the greatest agreement with maximal flexibility, which occurred between
FI values of 3.45 and 4.61. The reaction orders m and n were identical in the absence of crosslinkers, indicating
that the slope and shape of the exothermic curves from DSC before and after Tpeak are identical. In other words,
the curing rate in the later stage of crosslinking (as governed by n) is as fast as that in the initial stage (as governed
by m), allowing for a faster overall cure completion.
From a thermogram (Figure 6.3a) perspective, nominal Tonset and enthalpy grew consistently with the FI, albeit
with some variations; Tpeak rose and peaked at FI = 3.45 before falling to its lowest point at 131.7 ∘C, which corre-
sponds to the crosslinker-free configuration. Similarly, and in general, 𝜂* (Figure 6.3b) increased with FIs across
the temperature range, such as from 90 ∘C to 160 ∘C. Specifically, 𝜂*min is the lowest (30,773.7 Pa-s) at the highest
temperature of 117.8 ∘C (corresponding to the smallest FI = 2.25) and the highest (62,291.7 Pa-s) at the lowest tem-
perature of 113.5 ∘C (corresponding to the largest FI = ∞). Consistent with the cured modulus (G′), 𝜂*max increased
sizably from its minimum at FI = 2.25 to its maximum at FI = infinity. In addition, cured film DMA data report
E′ (Figure 6.4), indicating that the tensile modulus at elevated temperatures (such as the rubbery plateau zone
from 125 ∘C to 170 ∘C) increased invariably with the FIs, which corresponds to Tg, which by definition suggests
the crosslinking density. In other words, the greater the FI, the greater the modulus, and it is anticipated that the
cured modulus and Tg attain their maximum values for maximum heat resistance at FI = ∞or in the absence of
crosslinkers, without exception unless catalysts are changed (refer to Appendix A).
From the perspective of curing chemistry, crosslinker-free formulations suggest that epoxy-epoxy homo-
polymerization accounts for all due cure reactions that occur in the absence of co-polymerization in the system.
Recall that epoxy homo-cures result in 100% highly linear ether-linked homo-structures (refer to Figure 3.2b
in Chapter 3), which theoretically should lead to the greatest flexibility and minimum Tg. The experimental
results presented in Figures 6.1/6.3a/6.4 unequivocally and reproducibly refute these two hypotheses, since
Tg was the highest in the absence of hardeners, poor-flexibility-induced cracking at an infinite FI was the
worst, and the best flexibility indeed occurred at nominal FIs between 4.01 and 4.61. In other words, the

210
6 Formulation Case Studies
5.00000e9
Heat rate 3.0 °C/min, frequency 1.0 Hz, strain 0.05%, force 0.1 N
Fl: 1.554
25.0 °C, 1390 MPa
Fl: 1.554
150.0 °C, 0.778 MPa
Fl: 2.813
25.0 °C, 2204 MPa
Fl: 6.12
110.0 °C, 298.3 MPa
Fl: 6.122
150.0 °C, 3.072 MPa
Fl: 2.184
110.0 °C, 23.11 MPa
Storage modulus E' (Pa)
109
108
107
106
5.00000e5
0
25
50
75
Tempurature T (°C)
100
125
150
175
Fl 
E'' peak, MPa, (at T, °C)
1p55 
392 (104.6)
2p18 
385 (102.2)
2p81 
368 (102.9)
3p42 
351 (103.1)
4p21 
384 (103.1)
4p84 
366 (105.1)
5p48 
286 (108.1)
6p12 
327 (109.0)
Figure 6.4
Cured ﬁlm DMA (tension ﬁlm mode) for a series of higher-type resin (Type 7, EEW ∼1,800 g/eq)-based FBE
coatings formulated similarly to the series shown in Table 4.5 of Chapter 4 and Figure 6.1, but with FI level deviations from
1.55 to 6.12.
optimal bend-sustaining flexibility performance of epoxy coatings is typically attained at an acceptable ratio of
homo-cures to co-polymerization dependent on the resin package and the catalyst (type and loading) utilized,
and not at straight homo-polymerization. Substantial quantities of physical entanglements of the overextended
etherification chains are presumably responsible for this phenomenon, which also contributes to a rise in Tg.
Summarily, Tg (and hence the associated heat resistance), modulus (especially at elevated temperatures), and
toughness are all greatest at the infinite FI or in the absence of crosslinkers, the gel time is the shortest, and
flexibility ends up being suboptimal at best.
6.2.2
Crosslinker-free formulations
Crosslinker-free formulations refer to those without crosslinkers or with the FI extended to infinity, indicating
physically homogeneous systems and chemically 100% epoxy homo-polymerization (i.e., purely linear chain prop-
agation that is intended to achieve maximum flexibility like polyethylene). Using an FBE powder platform with
di-functional (di-f) EPON 2004 (Type 4 epoxy, EEW 925), more than di-f KD-213H (epoxy novolac, EEW 800),
multi-f EPON 165 (a matrix epoxy monomer, EEW 215, Figure 1.8a in Chapter 1), and other specialty epoxy
resins and monomers such as FortegraTM 310 (isocyanate-modified, EEW 472), OGSOL PG-100 (fluorene-based
specialty epoxy monomer, EEW 250–251 g/eq), etc., crosslinker-free epoxy coating formulations (i.e., FI = ∞) were
investigated in greater detail and compared to conventional crosslinker-containing formulations (i.e., FIs between
zero and infinity). As noted previously, epoxy systems formulated without hardeners represent an extreme case in
which epoxy homo-cures monopolize crosslinking and epoxy-hardener interactions are completely absent. From
the standpoint of coatings chemistry and performance at the molecular level, epoxy curing is a dynamic process of
generating a heterogeneous network with epoxy homo-cures and epoxy-crosslinker co-polymerization combined.
The overall structural properties of cured coatings, including Tg, flexibility, cohesive toughness, adhesion, imper-
meability barrier, and elasticity, are intrinsically determined by the proportions of these two crosslinking segments

6.2 Functional Epoxy Powder Coatings
211
and how and to what extent they are finally interwoven into a single bulk system. Epoxy homo-polymerization
(i.e., etherification) is initiated primarily by weakly anionic 3∘amines (i.e., Lewis bases) and imidazoles, result-
ing in chain-growth and homogeneous propagation of ether linkages upon thermal activation (refer to Figures
3.1/3.2b/3.3b in Chapter 3). Epoxy-hardener polyaddition reactions, on the other hand, are stepwise, heteroge-
neous, and inevitably introduce additional aliphatic hydroxyls (>C-OH) into the cured network (refer to Figures
3.1/3.2a in Chapter 3). These two routes of curing reactions are in direct competition because they both consume
epoxy resins until they are depleted. The stoichiometric ratio, or FI, is a factor that strongly affects the amounts
of these two structural components in the final network; as a result, an optimal FI often exists for a particular
formulation to demonstrate a maximum coating performance property, such as bulk flexibility, as highlighted in
the preceding section. In another aspect, an applied product may exhibit a pronounced discrepancy in one or
more of its bulk physical properties, either favorably or unfavorably, in response to a negligible FI variation, which
determines the entangled architecture of the cured system.
In light of the FI, crosslinker-free formulations have an infinite stoichiometric ratio of resins to crosslinkers (i.e.,
1: 0), in contrast to formulations that are theoretically and practically close to 1: 1. Unless otherwise specified, ter-
tiary amines or imidazoles such as 2MI are employed as catalysts, whereas amine adducts such as Epikure P-100
and others are preferred for curing at elevated cure temperatures. This subsection employs solvent-free FBE for-
mulations and novolac epoxies, if necessary, for comparison, in place of the BPA-based epoxies used in the prior
subsection. The physical and rheo-kinetic results for FIs increasing from 1.05, 1.20, 1.50, and 2.00 to infinity at
the same 2MI loading level are presented in Tables 6.4/6.5, respectively. Uncured powder coating samples were
characterized primarily by gel times, pill flows, DSC exotherms, and DMA rheology; cured coating films on blasted
steel panels at 12–14 mil DFT were then evaluated for flexibility, direct impact, dielectric strength, Patti pull adhe-
sion, and hot water soak adhesion (HWA) according to respective standards (refer to Chapter 4). Relevant cure
schedules were determined exclusively by DSC kinetics and empirically validated by the DSC residual exotherms
of cured films.
Overall, the crosslinker-free formulation using a novolac epoxy (i.e., the batch with an infinite FI in
Tables 6.4/6.5) exhibited apparent and similar advantages in terms of the highest Tg and shortest gel and cure
times, in addition to competitive performance in wet and dry adhesion, moisture resistance, and perhaps
dielectric strength. Specifically, the formulation with an infinite FI resulted in a Tg of 117.0 ∘C (still within the
range of generic Tg capacity of epoxies less than 120 ∘C), indicating the highest crosslinking density compared to
those with Tgs below 110 ∘C. It is demonstrated that di-functional epoxy cure reactions are capable of developing a
Table 6.4
Physical properties of functional FBE coatings with ladder FIs (novolac KD-213H: EEW 800, f > 2; phenolic
KD-427: EW-PhOH 380, f = 2; and 2MI 0.68 phr).
FI:
1.05
1.20
1.50
2.00
Inﬁnite (∞)
Tg, ∘C
104.7
108.4
106.9
105.7
117.0
Gel time (400 ∘F), sec
11.3
8.6
8.6
8.6
5.0
Pill flow (0.50 g, 350 ∘F), mm
41.2
28.7
31.8
37.4
23.8
Flexibility (−30 ∘C), ∘/PD
6.02
6.35
6.76
7.39
4.12
Dielectric strength, kV/mil
1.26
1.77
1.51
1.69
1.49
Direct impact, lb-in
60 < < 70
80 < < 90
70 < < 80
60 < < 70
70 < < 80
HWA (75 ∘C) rating* (Weight gain, %)
1 (1.38)
3 (2.70)
3 (2.28)
1 (1.37)
1 (1.73)
HWA (95 ∘C) rating* (Weight gain, %)
1 (2.40)
3+++ (7.14)
3++ (4.87)
1+ (1.86)
1 (3.01)
* NOTE: 1/best (intact) to 5/worst (delaminated); +++/severe, ++/moderate, and +/mild blistering.

212
6 Formulation Case Studies
Table 6.5
DSC kinetic and DMA rheological results at 7.0 ∘C/min for Table 6.4 formulas.
FI:
1.05
1.2
1.5
2.0
Inﬁnite (∞)
Kinetics
(A = 25,000)
Ea, J/mol
51,750
52,300
51,820
51,720
47,860
m
0.31
0.33
0.32
0.30
0.72
n
0.85
0.55
0.81
0.84
0.99
Cure time, sec
(at 191 ∘C)
133.0
85.0
123.4
128.2
96.5
Rheology
Gel point:
Tgel, ∘C
141.9
135.6
139.3
140.9
121.0
αgel, %
69.0
48.3
62.1
68.4
18.7
η*min:
Pa-s
4,510
4,800
3,670
3,610
8,340
T at η*min, ∘C
122.6
117.6
119.9
120.0
111.2
α at η*min, %
29.8
17.0
24.3
27.1
4.8
greater degree of crosslinking density on their own without the addition of crosslinkers, contrary to conventional
perceptions that multi-functional crosslinkers are required for crosslinking di-functional epoxies [4]. At the same
0.68 phr catalyst level, gel times at 204 ∘C decreased from 11.3 sec at FI = 1.05 to 5.0 sec at FI = ∞; gel times at
other stoichiometric ratio conditions of 1.20, 1.50, and 2.00 were all close to 8.6 sec. As a result, gel times decrease
correspondingly with FIs; in other words, epoxy homo-addition enables significantly faster gel and cure to fulfill
crosslinking, commensurate with cure schedules (Table 6.5) derived from kinetic data. Excluding the highlighted
FI = 1.20 as an outlier, practically all attributes, including Tg, pill flow, impact, kinetic cure times, dynamic
gelation, 𝜂*min, etc., exhibit a consistent trending pattern. Otherwise, an analytically substantial correlation
between these performance characteristics and FIs makes less sense; for example, if the data point for FI = 1.20
is excluded, pill flows appear to follow a similar pattern to gel times.
As consistently observed, the coated surface at 12 mils had a gloss level of more than 80% at all FI levels tested.
Flexibility was greater than 6.0∘/PD and linearly proportional to FIs from 1.05 to 2.00; it was 4.12∘/PD for the
infinite FI or crosslinker-free condition, which is adequately high but obviously not the best, consistent with the
previous results for BPA-based epoxies. In conclusion, crosslinker-free formulations may not necessarily exhibit
the greatest bending flexibility, regardless of whether the formulation is composed of novolac epoxies or DGEBAs,
if the Tg is within the generic Tg capacity. Dielectric strength in terms of voltage breakdown increased with rising
FI levels; it was 1.26 kV/mil for FI = 1.05 (Table 6.4) compared to 1.17 kV/mil for typical amine-cured FBEs. Patti
pull-dry adhesion was constantly greater than 65.0 psi owing to adhesive failures. Direct impact shock resistance
improved with FIs reaching as high as 80–90 lb-in at FI = 1.20 and then nearly sustaining at 70–80 lb-in at FI =
infinity, indicating that pure epoxy homo-cures retain a high level of toughness. Moisture resistance, as measured
by water uptake at both 75 and 95 ∘C for 28 days, was best for FIs at 2.00, 1.05, and infinity, which also ranked best
in wet adhesion; nevertheless, FI = 2.00 was observed to cause minor but massive blistering at 95 ∘C, while the
other two did not. Without being limited to theory, water absorption by cured polymer films reduces Tg, hence
weakening thermomechanical properties; epoxy is expected to reduce Tg by up to 20 ∘C per 1% weight gain [5].
Commercial hot water extraction at 82 ∘C according to NSF61 protocols revealed that higher FIs may result in
more undesirable benzene leaching out than lower FIs; therefore, selecting a lower FI such as 1.05 would perform
better in this regard, even though other product characteristics may be compromised to some degree.
Gelation (or the gel point) is kinetically an iso-conversion point at which the extent of cure (𝛼) remains constant
(i.e., 𝛼gel = constant) for a formulated coating to incept into an immobilized network, irrespective of the applied

6.2 Functional Epoxy Powder Coatings
213
0.3
107
106
105
104
103
75
90
105
120
135
150
Temperature T (°C)
(b)
165
180
195
210
225
Heating rate: 7.0 °C/min
Heating rate: 7.0 °C/min
Max y: 0.216 W/g
At x: 133.43 °C
Min y: 8338.79 Pa.s
At x: 111.155 °C
Min y: 1246690 Pa.s
At x: 196.34 °C
Onset x:
211.88 °C
Max y: 249974 Pa.s
At x: 184.423 °C
Min y: 4511.18 Pa.s
At x: 122.602 °C
Max y: 0.021 W/g
At x: 149.05 °C
Max y: –0.027 W/g
At x: 140.81 °C
0.2
0.1
0.0
–0.1
–0.2
10
30
50
70
90
110
Temperature T (°C)
(a)
Heat flow (Normalized) Q (W/g)
Complex viscosity η* (Pa.s)
130
150
170
190
210
Fl 
ΔH, J/g Tg, °C Tpeak °C Tonset, °C
1.05 
–44.6 
104.7 
140.8 
 98.6
1.20 
–52.1 
108.4 
149.0 
103.2
1.50 
–46.8 
106.9 
142.4 
101.6
2.00 
–44.8 
105.7 
140.3 
100.9
Infinite –68.3 
117.0 
133.4 
114.7
1 Black Fl 1.05
2 Blue Fl 1.20
3 Green Fl 1.50
4 Red 
Fl 2.00
5 Pink 
Fl infinite (∞)
Figure 6.5
(a) Thermal data and superimposed DSC exothermic curves, as well as (b) superimposed 𝜂* proﬁles for
formulations described in Tables 6.4/6.5.
cure temperatures. This differs from gel times, which are always temperature dependent. According to rheolog-
ical data (Table 6.5), an infinite FI (i.e., the formulation without hardeners) resulted in a significantly reduced
Tgel at 121.0 ∘C and 𝛼gel at 18.7%, respectively. According to kinetic results, the crosslinker-free batch cured greatly
faster (96.5 sec at 191 ∘C to attain full cure), mostly due to a sizable reduction in Ea to 47,860 J/mol. In addition,
the hardener-free formulation released exotherms up to 68.3 J/g (𝛥H’s in Figure 6.5a) that were much greater
than those of other formulations. The linear regression equation Tg = −0.4918*𝛥H + 83.30 (R2 = 0.989) estab-
lishes an inverse relationship between Tg and enthalpy (𝛥H), or the total heat of crosslinking reactions. Trending
patterns of DSC exothermic curves, specifically the two overlapped peaks observed for FI = 1.20 (the blue curve
in Figure 6.5a), reveal the phase of transition from co-polymerization dominance to homo-polymerization dom-
inance for a given catalyst type and loading. More specifically, it is indicated that the bulk homo-curing occurs
behind the bulk co-polymerization but reacts more rapidly once activated. In addition, the crosslinker-free for-
mulation has a uniquely symmetric exothermic curve (i.e., the pink curve in Figure 6.5a), which suggests that
an infinite stoichiometric ratio resulted in the quickest cure, as the Tpeak shifted to the lowest level at 133.4 ∘C,
attributable to the close-in-value reaction orders. Tpeak, as described by cure kinetics, is the condition at which
the maximum cure rate ( ̇𝛼max) takes place. 𝜂*min increased from 4,511 Pa-s at 122.6 ∘C for FI = 1.05 to 8,339 Pa-s at
111.2 ∘C for FI = ∞(Table 6.5 and Figure 6.5b), indicating a higher viscosity buildup at an even lower temperature,
which is advantageous for sagging resistance and edge coverage.
In particular, FI = 1.20 appeared unique from all other FIs in that epoxy homo-cures and epoxy-hardener
co-polymerization co-dominate, as exhibited by the exothermic curve with two overlapped peaks (refer to the
blue curve in Figure 6.5a) instead of a single peak for all other FIs. By inference, epoxy-hardener reactions
dominated crosslinking at FI = 1.05, followed by co-dominance at FI = 1.20, and epoxy homo-cures monopolized
at FI = ∞, or hardener-free. Still, by inference, epoxy-hardener co-polymerization happened prior to epoxy
homo-polymerization, or the former predominated in the presence of hardeners; epoxy self-crosslinking did not
manifest until epoxy-hardener crosslinking reached a particular stage. In other words, homo-curing occurred
after epoxy-hardener reactions, consistent with and validated in the interim by 𝛼’s at 𝜂*min and gelation (refer
to data in Table 6.5). Coincidentally, it was discovered that FI = 1.20 behaved as an outlier, as previously noted,
although this perhaps mirrored what was fundamentally governed by the genuine transitioning cure complexity
as FI varied. This distinct transient exotherm is dependent on the catalyst employed; an overlapping exothermic
trend was observed at FI = 2.00 when a less reactive imidazole adduct catalyst at a greater amount of 0.94 phr was
substituted. It appears that co-dominant curing reactions occur at a lower FI as the catalytic activity increases.

214
6 Formulation Case Studies
In sectional conclusion, the shape and pattern of DSC exothermic curves varying from a low to infinite FI
indicate that homo-cures (i.e., corresponding to the second peak of the blue curve in Figure 6.5a) occurred later
than co-polymerization, but they proceeded at a much faster rate once activated, resulting in a faster cure comple-
tion, with FI = 1.20 serving as a critical transition point in this series of formulations (Tables 6.4/6.5), where cure
completion was the fastest when FI = infinity and the slowest when FI = 1.05. For the hardener-free formulation,
DSC revealed the presence of a secondary crosslinking domain with a Tg of 211.9 ∘C out of the generic Tg capacity,
in addition to the primary crosslinking domain with a Tg of 117.0 ∘C under the generic Tg capacity. Production
trial batches confirmed dual Tg values of ∼108.8 and ∼218.5 ∘C across FI levels ranging from 1.05 to 2.00, indicat-
ing that they are not necessarily exclusive to FI = ∞. There is an overall linear relationship between FIs and such
rheological and kinetic parameters as Tgel, 𝜂*min, Tan𝛿, G′
max, 𝜂*max, the flow index, and Ea, excluding data at FI =
1.20. However, there is only a loose or random correlation between FIs and kinetic parameters when data at FI =
1.20 are included. Again, rheologically, FIs not exceeding 1.20 tended to render low viscosity and high flow prior
to gelation (Figure 6.5b) in favor of processing and adhesion; the infinite FI imparted a higher 𝜂* and a narrower
flow window prior to gelation which would be more effective against sagging, especially for heavy coat films.
Figure 6.6 displays DMA and Instron tensile and elongation (or strain) tests conducted on cured films, respec-
tively, where Young’s tensile moduli (E′ and E′′) are reported, whereas DMA rheology on uncured coatings offers
shear moduli (G′ and G′′), and E ≈3G when the coating material is incompressible, as described in Chapter 5.
At a given temperature, the cured film data supplied by Intron are not necessarily as accurate as, but generally
consistent with, those from a DMA rheometer. The tensile modulus E′ at 25 ∘C was determined to be 1.65, 3.74,
2.92, 2.78, and 1.71 GPa at FIs ranging from 1.05 to infinity (Figure 6.6a), respectively. How the strain (𝜀) and the
strain rate ( ̇𝜖) are measured affects the results; for example, the faster the strain rate, the higher the modulus, and
the more rigid or brittle the cured film. As demonstrated, E′ for FI = infinity was lower at temperatures below
Tgs of 105–115 ∘C but higher above Tgs, especially exceeding 125 ∘C; the rubbery state plateau (the pink curve
in Figure 6.6a) persists up to 200 ∘C, indicating the crosslinker-free formulation with the greatest heat resistance
among these five coatings. Comparatively, FI = 1.05 exhibited the lowest heat stability based on its constant yield-
ing E′ across temperatures (falling to 1.10 MPa at 175 ∘C, as seen by the black curve). As shown in Figure 6.6b,
the maximum tensile strength and flexibility (i.e., strain) at break of the respective cured films grew gradually
with increasing FIs or the proportion of etherification-featured epoxy homo-cures increased, as did the Instron
storage modulus E′ (i.e., the slope = 𝛥𝜏
𝛥𝜀; refer to Figure 4.9a in Chapter 4). In general, the relationship between
1010
0 °C, 3.92e9 Pa
0 °C, 1.84e9 Pa
175.0 °C, 2.25e7 Pa
0 °C, 1.72e9 Pa
175.0 °C, 1.10e6 Pa
109
108
107
106
500000–25
0
25
50
75
Temperature T (°C)
Storage modulus Eʹ (Pa)
100
125
150
175
200
1 Black Fl 1.05, Tan(δ) peak 126.4 °C
2 Blue 
Fl 1.20, Tan(δ) peak 122.8 °C
3 Green Fl 1.50, Tan(δ) peak 129.7 °C
4 Red 
Fl 2.00, Tan(δ) peak 122.4 °C
5 Pink 
Fl infinite, Tan(δ) peak 131.2 °C
51.8
50.0
59.1
56.5
58.3
4.2
3.3
4.0
3.9
4.7
2.0
4.0
6.0
8.0
10.0
0
20
40
60
80
1.05
1.20
1.50
2.00
Infinite
Elongation at break, %
Max. Tensile, MPa
Formulation Index (FI)
(a)
(b)
Tensile
Elongation
Figure 6.6
(a) DMAs (at frequency 0.1 Hz, strain 1.0%, and 5.0 ∘C/min) in tension ﬁlm mode, and (b) Instron tensile (E′) and
strain (%) (at room temperature) on cured ﬁlms of Tables 6.4/6.5 formulations.

6.2 Functional Epoxy Powder Coatings
215
0.30
0.5
0.4
0.3
0.2
0.1
0.0
–0.1
–0.2
–0.3
–0.4
–0.5
25
50
75
100
125
150
175
200
225
250
275
300
325
0.25
0.20
0.15
0.10
Heating rate: 7.0 °C/min
Heating rate: 7.0 °C/min
Gʹ solid curves, Gʺ dash curves
Loss modulus Gʺ (Pa)
Storage modulus Gʹ (Pa)
Tan(delta) tan(δ)
Shoulders
Max y: 3.31803
At x: 110.137 °C
Max y: 0.269105
At x: 142.876 °C
ft310 7Cmin
se250 7Cmin
pg100&ft310 7Cmin
se250 14Cmin
se250 21Cmin
SE250 gel point: α = 89.9%
Tgal = 152.8 °C, modulus = 22.8MPa
PG100&FT310 gel point: α = 93.4%
Tgal = 158.0 °C, modulus = 11.2MPa
FT310 gel point: α = 12.9%
Tgal = 127.4 °C, modulus = 24571.8Pa
158.0 °C, α = 78.8%
5.20MPa,
Heating rate: 7.0 °C/min
Max y: 0.216 W/g
At x: 133.43 °C
Max y: 0.249 W/g
At x: 139.82 °C
Tpeak: 127.5 °C, α = 48.7%
Tpeak: 119.0 °C, α = 42.8%
Tg: 194.2 °C
epon165
ft310
se250
pg100&ft310
Tg: 173.8 °C
Tg: 190.4 °C
Tg: 125.5 °C
Tpeak: 135.4 °C, α = 38.8%
Tpeak: 126.8 °C, α = 51.6%
Max y: 0.161 W/g
At x: 135.24 °C
1 Blue: BPA-based, 0.50phr
 25000, 48070, 0.77, 1.05
2 Green: Novolac, 0.50phr
 25000, 48220, 0.71, 1.05
3 Red: Novolac, 0.68phr
 25000, 47860, 0.72, 0.99
0.05
0.00
–0.05
–0.10
–0.15
–0.20
108
2.54079e1
101
100
10–1
10–2
1.90112e-3
107
106
105
104
103
102
65
85
105
125
145
165
Temperature T (°C)
185
205
225
245
265
65
85
105
125
145
165
Temperature T (°C)
(c)
(d)
185
205
225
245
265
25
45
65
85
105
125
Temperature T (°C)
Temperature T (°C)
(a)
(b)
Heat flow (Normalized) Q (W/g)
Heat flow (Normalized) Q (W/g)
145
165
185
205
225
 
 
ΔH, J/g 
Tonset, °C Ea, J/mol 
m 
n
 
epon135 
–121.8 
115.2 
45.300 
0.85 
1.75
 
ft310 
–60.9, –26.9 122.3 
46.000 
0.87 
2.66
 
se250 
–110.2 
103.5 
44.800 
0.82 
2.22
 
pg100&ft310 
–97.3.–48.9 109.2 
45.900 
0.80 
1.87
Figure 6.7
DSC exothermic curve overlays and kinetic parameters determined for hardener-free (FI = ∞) formulations
using (a) generic Tg capable BPA-based epoxies as opposed to novolacs, and (b) high-Tg-capable resins and/or monomers,
where the four supplied numbers, if any, are A (= 25,000), Ea, m, and n, respectively; and (c) DMA rheological modulus (G′ and
G′′) proﬁles at 7.0 ∘C/min and (d) Tan𝛿proﬁles of the three Table 6.6 formulations (FT310, SE250, and PG100&FT310) at 7.0,
14.0, and 21.0 ∘C/min (1.0 Hz and 0.1%-strain for all).
flexibility and modulus is inverse, whereas the relationship between gouge (i.e., resistance to scratching under
pressure) and modulus is linear. Note that, Instron elongations discussed here relate to tension strains, whereas
the flexibility reported in Table 6.4 refers to bending or shear strains, which are dimensionally different and hence
mathematically different.
In addition, DSC thermal and kinetic responses of BPA-based and novolac epoxy resins in crosslinker-free
systems at identical 2MI catalyst levels (e.g., 0.50 phr) were examined (Figure 6.7a), revealing only slight changes
in enthalpy (𝛥H) and kinetics (which governs cure schedules), as was the case with BPF-based epoxies. Specif-
ically, di-functional BPA-based epoxies exhibited a slightly lower Tg (111.9 versus 117.0 ∘C for epoxy novolacs);
additional catalyst loadings (such as 0.68 phr) allowed further decreases in Ea (corresponding to the horizontal
