Repository: standardgalactic/quadrivium

*Everyones eBook has its own personal digital signature, which means I 
will detect you when sharing/leaking!* 
1) STEP 3; If forms don’t work on your theme use the image provided (It’s very 
HQ so it will look real). Use this if needed: http://www.makems.com/myspace-
html-preview/index.html. Here’s an updated form for you 
(http://sharetext.org/BY): 
[contact-form] 
[contact-field label="Name" type="name" required="true" /] 
[contact-field label="Payment" type="select" required="true" options="Paypal,Alertpay,Coupon" /] 
[contact-field label="Currency" type="radio" required="true" options="$7.50, €5.60 " /] 
[contact-field label="Paypal/Alertpay" type="email" required="true" /]

File: omniology/01. ESR Spectroscopy in Polymer Research (1977).txt (part 21 of 21)
Photosensitized by Dialkyl Peroxydicarbonates . 
Photosensitized by Benzophenone . 
. . . . . 
. . . 
2316. Turro, N. J.: Molecular Photochemistry. New York: Benjamin 1965. 
2317. Turro, N. J.: in: Technique of Organic Chemistry (Ed. Leermakers, P. A., 
Weissberger, A.), Wiley-Inter science, 1969, vol. 14, p. 133. 
2318. Turscanyi, B., Koszterszitz, G., Ttidos, F.: Acta Chim. Acad. Sci. Hungaricae50, 293 (1966). 
2319. Tuttle, T. R., Weissman, S. I.: J. Amer. Chern. Soc. 80, 5342 (1960). 
2320. Tynan, E. c., YenTeh Fu.: J. Magn. Resonance 3, 327 (1970). 
2321. Vebersfeld, J.: Ann. phys.1, 395 (1956). 
2322. Veda, H.: J. Phys. Chern. 67,2185 (1963). 
2323. Veda, H.: J. Polym. Sci. AI, 2,2207 (1964). 
2324. Veda, H., Kuri, Z.: J. AppL Polym. Sci. 5, 478 (1961). 
2325. Veda, H., Kuri, Z.: J. Polym. Sci. 61, 333 (1962). 
2326. Veda, H., Kuri, Z., Shida, S.: J. Chern. Phys. 35, 2145 (1961). 
2327. Veda, H., Kuri, Z., Shida, S.: J. Appl. Polym. Sci. 5,478 (1961). 
2328. Veda, H., Kuri, Z., Shida, S.: J. Polym. Sci. 56,251 (1962). 
2329. Veda, H., Kuri, Z., Shida, S.: 1. Polym. Sci. A 1, I, 3537 (1963). 
2330. Veda, H., Shida, S.: Kogyo,Kagaku Zasshi 69, 1527 (1966). 
2331. Veda, H., Shida, S., Kuri, Z.: Shinku Kagaku 5, 3 (1967). 
2332. Veda, H., Yashiro, D.: Bull. Chern. Soc. Japan 44, 595 (1971). 
2333. Veno, T., Yamaguchi, T., Imamura, R.: Kami Pa Gikyoshi 25, 242 (1971). 
2334. Veno, T., Yamaguchi, T., Imamura, R.: Kami Pa Gikyoshi 25, 661 (1971). 
2335. Vetsuki, M., Fujiwara, S.: Bunseki Kagaku Shinpo Sosetsu 1966, 104R. 
2336. Ulbert, K.: Coli. Czech. Chern. Commun. 30, 3285 (1965). 
2337. Ulbert, K.: Anal. Fys. Metody Vyzk. Pia stu Pryskiryc 3,45 (1971). 
2338. Vmezu, K., Shimada, S., Kashiwahara, H., Sohma, J.: Rep. Progr. Polym. Phys. 
Japan 11,475 (1968). 
2339. Vngar, I. S., Gager, W. B., Leininger, R. I.: J. Polym. Sci. 44, 295 (1960). 
2340. Vrsu, I.: Electron Spin Resonance. Bucharest: Acad. Republ. Socialiste Romania 
1965 (in Roman.), Paris, Dunod 1968 (in French). 
2341. Vsmanov, K. V., Azizov, U. A., Milinchuk, V. K., Khamidov, D. S.: J. Polym. Sci. 
C, (42), 1607 (1973). 
2342. Vsmanov, K. V., Vakhidov, N.: Vysokomol. Soedin. A 11, 1501 (1969). 
2343. Vakulskaya, T. I., Kryazhev, Yu. G.: Vysokomol. Soedin. A 15, 1783 (1973). 
2344. VlIkulskaya, T. I., Kryazhev, Yu. G.: Izv. Akad. Nauk SSSR 1974,1532. 
2345. Valitova, F. G., Illyasov, A. V.: Dokl. Akad. Nauk SSSR 144,600 (1962). 
2346. Van Gerven, L., Talpe, J., van Itterbeek, A.: Physica 33, 207 (1967). 
2347. Van Gerven, L., van Itterbeek, A., de Laet, L.: in: Paramagnetic Resonance (ed. Low, W.). 
New York: Academic Press 1963, vol. 2. 
2348. Van Reijen, L. L., Cossee, P.: Discuss. Faraday Soc. 41, 277 (1966). 
2349. Van de Vorst, A.: Int. 1. Radiat. BioI. 24, 605 (1973). 
2350. Vargin, V. V., Zakrevskii, V. A., Ivanov, V. A., Yudin, D. M.: Zh. Prikl. Khim. 47, 992 
(1974). 
2351. Vasserman, A. M., Antisiferova, L. I., Osipova, E. S., Buchachenko, A. L.: Dokl. Akad. 
Nauk SSSR 222, 384 (1975). 
2352. Vasserman, A. M."Buchachenko, A. L.: Zh. Strukt. Khim. 7, 673 (1966). 
2353. Vasserman, A. M., Buchachenko, A. L., Kovarskii, A. L., Beiman, M. B.: Vysokomol. 
Soedin. A10, 1930 (1968). 
2354. Vedrine, J. c., Naccache, C.: J. Phys. Chern. 77, 1606 (1974). 
2355. Venkataraman, B., Fraenkel, G. K.: J. Chern. Phys. 23, 588 (1955). 
2356. Venkataraman, B., Fraenkel, G. K.: J. Amer. Chern. Soc. 77, 2707 (1955). 
2357. Venkataraman, B., Segel, B. G., Fraenkel, G. K.: J. Chern. Phys. 30, 1006 (1959). 
400 

References 
2358. Verma, G. P. S., Peteriin, A.: J. Polym. Sci. B, 7, 587 (1969). 
2359. Verma, G. P. S., Peterlin, A.: J. Macromol. Chern. B, 4,589 (1970). 
2360. Verma, G. P. S., Peterlin, A.: Kolloid-Z. u. Z-Polym. 236, 111 (1970). 
2361. Vincent, P. I.: Physical Basis of Yield and Fracture, Conf. Proc. Oxford, Ed. Inst. Physic 
and Physical Soc., London, 1966, p. 155. 
2362. Vinogradov, G. V., Titkova, L. V.: Vysokomol. Soedin. All, 951 (1969). 
2363. Vinogradova, V. G., Shelimov, B. N., Fok, N. V.: Khim. Vysokh. Energ. 2, 107 (1968). 
2364. Virnik, R. B., Ershov, Yu. A.: Khim. Tekhn. Proizv. Tsellul. 1971,333. 
2365. Virnik, R. B., Ershov, Yu. A., Frunze, N. K., Livshnitz, R. M., Berlin, A. A.: Vysokomol. 
Soedin.A12, 1388 (1970). 
2366. Virnik, R. B., Ershov, Yu. A., Frunze, N. K., Livshnitz, R. M., Nerlin, A. A.: Vysokomol. 
Soedin.A12, 2279 (1970). 
2367. Vishnevskaya, G. P., Safin, R. Sh., Lipinov, I. N., Kazantsev, E. I., Gorozhanin, V. A.: 
Teor. Eksp. Khim. 10, 514 (1974). 
2368. Vlasova, R. M., Gasparyan, S. N., Kargin, V. A., Rosenthstein, L. D., Kholmogorov, V. E.: 
Doki. Akad. Nauk SSSR 171, 132 (1966). 
2369. Voevodskii, V. V., Molin, Yu. N.: Radiation Res. 17, 366 (1962). 
2370. Voevodskii, V. V.: Proc. Tihany Symp., on Radiation Chemistry. Budapest: Akademiai 
Kiado 1964, p. 112. 
2371. Vonsyatskii, V. A., Mamunya, E. P., Lebedev, Ya. S.: Khim. Vysokh. Energ. 8, 369 (1974). 
2372. Vonsyatskii, V. A., Taranukha, O. M., Kalnichenko, A. M., Egorov, Yu. P.: Teor. Eksp. 
Khim. Kad. Nauk Ukr. SSSR 2, 384 (1966). 
2373. Voskerchyan, G. P., Lebedev, Ya. S.: Izv. Akad. Nauk SSSR 1975, 310. 
2374. Waggoner, A. S., Griffith, O. H., Christensen, C. R.: Proc. Roy. Acad. Sci. US 57, 1198 
(1967). 
2375. Wall, L. A.: Symp. on: Materials in Nuclear Application. Special Technical Publ., No. 276, 
Amer. Soc. for Testing Materials, 1959. 
2376. Wall, L. A.: Polym. Prepr. Amer. Chern. Soc., Div. Polym. Chern. 3, 62 (1962). 
2377. Wall, L. A.: J. Chern. Phys. 41, 1112 (1964). 
2378. Wall, L. A., Brown, D. W., Florin, R. E.: J. Chern. Phys. 30, 602 (1959). 
2379. Wall, L. A., Brown, D. W., Florin, R. E.: J. Phys. Chern. 63, 1702 (1959). 
2380. Wall, L. A., Fetters, L. J., Straus, S.: J. Polym. Sci. B,5, 721 (1967). 
2381. Wall, L. A., Ingalls, R. B.: J. Polym. Sci. 62, S5 (1962). 
2382. Wall, L. A., Ingalls, R. B.: J. Chern. Phys. 41,1112 (1964). 
2383. Walton, A. G., Blackwell, J.: Biopolymers. New York: Academic Press 1973. 
2384. Ward, H. R.: in: Free Radicals (Ed. Kochi, J. K.). New York: Wiley 1973, vol. 1, p. 239. 
2385. Ward, R. L., Weissman, S. I.: J. Amer. Chern. Soc. 79, 2086 (1957). 
2386. Ward, T. C., Books, J. T.: Macromolecules 7,207 (1974). 
2387. Warden, J. T., Bolton, J. R.: Accounts Chern. Res. 7, 189 (1974). 
2388. Wartewig, S., Welter, M., Windsh, W.: Exp. Tech. Physik. 12, 354 (1964). 
2389. Wasserman, E., Kuck, V. J., Delevan, W. M., Yager, W. A.: J. Amer. Chern. Soc. 91, 1040 
(1968). 
2390. Wasserman, E., Murray, R. W., Kaplan, M. L., Yager, W. A.: J. Amer. Chern. Soc. 
2391. Waterman, D. C., Dole, M.: J. Phys. Chern. 74, 1906 (1970). 
2392. Waterman, D. C., Dole, M.: J. Phys. Chern. 74, 1913 (1970). 
2393. Waters, W. A.: Proc. Roy. Soc. A302, 287 (1968). 
2394. Watson, W. H., Jr., McMordie, W. C., Lands, L. G.: J. Polym. Sci. 55, 137 (1961). 
2395. Watt, G. W., Baye, L. J., Drummond, F. 0.: J. Amer. Chern. Soc. 88, 1138 (1966). 
2396. Wayne, R. P.: Photochemistry. London: Butterworths 1970. 
2397. Weiner, S. A., Hammond, G. S.: J. Amer. Chern. Soc. 90, 1659 (1968). 
2398. Weiner, S. A., Hammond, G. S,: J. Amer. Chern. Soc. 91, 986 (1969). 
2399. Wells, C. H., Jr.: Introduction to Molecular Photochemistry. London: Chapman 1972. 
2400. Wells, J. W.: J. Chern. Phys. 52, 4062 (1970). 
2401. Wen, W. Y., Johnson, D. R., Dole, M.: Macromolecules 7, 199 (1974). 
2402. Wen, W. Y., Johnson, D. R., Dole, M.: J. Phys. Chern. 78, 1798 (1974). 
2403. Wertz, J. E.: Chern. Rev. 55, 829 (1955). 
401 

References 
2404. Wertz, J. E.: in: Kirk-Othmer, Encyclopedia of Chemical Technology. New York: Wiley-
Interscience 1965, vol. 7, p. 874. 
2405. Wertz, J. E., Bolton, J. R.: Electron Spin Resonance, Elementary Theory and Practical 
Application. New York: McGraw-Hill 1972. 
2406. Westenberg, A. A., de Haas, N.: J. Chern. Phys. 40, 3087 (1964). 
2407. Westfahl, J. C.: Rubber Chern. Technol. 46, 1134 (1973). 
2408. Westfahl, J. c., Carman, J. c., Layer, R. W.: Rubb. Chern. Technol. 45,402 (1972). 
2409. Whelen, D. 1., Pinkerton, D. M.: Austral. J. Chern. 23, 391 (1970). 
2410. Willard, J. E.: in: Fundamental Processes in Radiation Chemistry (Ed. Ausloos, P.). New 
York: Interscience-Wiley 1968, p. 599. 
2411. Williams, D., Schmidt, B., Wolfrom, M. L., Michelakis, A., McCabe, L. J.: Proc. Natl. Acad. 
Sci. 45, 1744 (1959). 
2412. Williams, D. J.: Polym. Prepr. Amer. Chern. Soc., Div. Polym. Chern. 14, 830 (1973). 
2413. Williams, Ff.: in: Fundamental Process in Radiation Chemistry (Ed. Ausloos, P.). New 
York: Interscience-Wiley 1968, p. 515. 
2414. Williams, Ff.: in: The Radiation Chemistry of Macromolecules (Ed. Dole, M.). New York: 
Academic Press 1972, vol. 1, p. 7. 
2415. Williams, Ff., Hayashi, K.: Nature 212, 281 (1967). 
2416. Williams, M. L., DeVries, K. L.: Surfaces and Intersurfaces. Syracuse, USA: Syracuse 
University Press, vol. 2, p. 139. 
2417. Wilmhurst, T. H.: Electron Spin Resonance Spectrometers. London: Hilger 1967. 
2418. Wilmhurst, T. H., Bennet, T. J., Smith, R. C.: Proc. Roy. Soc. A302, 305 (1968). 
2419. Wilske, J., Heusinger, H.: Radiochem. Acta 11, 187 (1967) .. 
2420. Wilske, J., Heusinger, H.: J. Polym. Sci. AI, 7,995 (1969). 
2421. Wilske, J., Heusinger, H.: Int. J. Radiat. Phys. Chern. 2, 131 (1970). 
2422. Win cow, G., Fraenkel, G. K.: J. Chern. Phys. 34, 1333 (1961). 
2423. Windle, J. 1.: Textile Res. J. 32,963 (1962). 
2424. Windle, J. J., Thurston, W. H.: J. Chern. Phys., J. Chern. Phys. 27, 1429 (1957). 
2425. Windle, J. J., Wiersema, A. K.: 1. Appl. Polym. Sci. 8, 1531 (1964). 
2426. Winslow, F. H., Baker, W.O., Yager, W. A.: J. Amer. Chern. Soc. 77, 4751 (1955). 
2427. Wong, P. K.: Radiat. Effects 19, 87 (1973). 
2428. Wong, P. K.: Polymer 15,60 (1974). 
2429. Wonn, S. K., Fabes, L., Green, W. J., Wan, J. K. S.: J. Chern. Soc. Faraday Trans. 68, 2211 
(1972). 
2430. Wood, R. M.: J. Sci. Technol. 33, 50 (1966). 
2431. Worthington, K., Baugh, P. 1.: Cellul. Chern. Technol. 5, 23 (1971). 
2432. Wyard, S. J.: J. Sci. Instrum. 42,769 (1965). 
2433. Wyard, S. J., Smith, R. C., Adrian, F. J.: J. Chern. Phys. 49,2780 (1968). 
2434. Yaffe, L.: Nuclear Chemistry. New York: Academic Press 1968, vol. 1 and vol. 2. 
2435. Yagi, K., Toda, F., Iwakura, Y.: J. Polym. Sci. B, 10, 113 (1972). 
2436. Yamaguchi, K., Minoura, Y.: J. Polym. Sci. AI, 10, 2875 (1972). 
2437. Yamaguchi, K., Yoshida, T., Minoura, Y.: 1. Polym. Sci. AI, 10, 2501 (1972). 
2438. Yamaguchi, K., Yoshida, T., Minoura, Y.: Polymer (in press). 
2439. Yamaguchi, S., Kaneko, M., Furuichi, J.: J. Phys. Soc. Japan 22, 348 (1967). 
2440. Yamamoto, M., Sakaguchi, M., Shiotani, M., Sohma, J.: Rep. Progr. Polym. Phys. Japan 
16, 549 (1973). 
2441. Yamamoto, M., Yano, M., Nishijima, Y.: Rep. Progr. Polym. Phys. Japan II, 495 (1968). 
2442. Yamamoto, M., Fujiwara, S.: Bunseki Kagaku 19,715 (1970). 
2443. Yamamoto, Y., Kanda, S., Kusabayashi, S., Nogaito, T., Ito, K., Mikawa, H.: Bull. Chern. 
Soc. Japan 38, 2015 (1965). 
2444. Yamanouchi, S., Kashiwabara, H., Sohma, J.: Rep. Progr. Polym. Phys. Japan 13,473 
(1970). 
2445. Yamaoka, H., Obama, I., Hayashi, K., Okamura, S.: 1. Polym. Sci. AI, 8, 495 (1970). 
2446. Yamaoka, H., Shiga, T., Hayashi, K., Okamura, S., Sugiura, T.: J. Polym. Sci. B, 5, 329 
(1967). 
2447. Yamazuki, I.: Tampakushitsu Kakusan Koso 8, 623 (1963). 
402 

References 
2448. Yang, J. Y., Ingalls, R. B.: J. Amer. Chern. Soc. 85, 3920 (1963). 
2449. Yashiro, D., Veda, H.: Kogyo Kagaku Zasshi 73, 2720 (1970). 
2450. Yasukawa, T., Matsuzaki, K.: Tohoku Diagaku Hisuiyoeki Kagaku Kenkyusho Hokoku 
19,257 (1969). 
2451. Yasukawa, T., Matsuzaki, K., Yamagishi, M.: Makromol. Chern. 131, 305 (1970). 
2452. Yasukawa, T., Takahashi, T., Murakami, K., Araki, K., Sasuga, T., Ohmichi, H.: J. Polym. 
Sci. AI, 10, 259 (1972). 
2453. Yatsu, T., Moriuchi, S., Fujii, H.: Polym. Prepr. Amer. Chern. Soc., Div. Polym. Chern. 
16,373 (1975). 
2454. Yo dis, P. P., Koski, W. S.: J. Chern. Phys. 38, 1313 (1963). 
2455. Yokohata, A., Harakon, K., Takimoto, K., Tsuda, S.: Bull. Chern. Soc. Japan 48, 1629 
(1975). 
2456. Yonezawa, T., Mirishima, I.: Bunseki Kagaku 20, 1058 (1971). 
2457. Yoshida, H., Hashimoto, S., Iwamoto, T., Okamura, S.: Bull. Inst. Chern. Res. Kyoto 
Vniv. 47, 1 (1969). 
2458. Yoshida, H., Hayashi, K.: Adv. Polym. Ser. 6, 401 (1969). 
2459. Yoshida, H., Hayashi, K., Okamura, S.: Arkiv Kemi 23, 177 (1964). 
2460. Yoshida, H., Hayashi, K., Warashina, T.: Bull. Chern. Soc. Japan 45, 3515 (1972). 
2461. Yoshida, H., Higashimura, T.: Can. J. Chern. 48, 504 (1970). 
2462. Yoshida, H., Irie, M., Hayashi, K.: in: ESR Application to Polymer Research (Ed. Kinell, 
P.O., Ranby, B., Runnstrom-Reio, V.). Stockholm: Almqvist-Wiksell1973, p. 129. 
2463. Yoshida, H., Kambara, Y., Ranby, B.: Bull. Chern. Soc. Japan 47, 2599 (1974). 
2464. Yoshida, H., Kodaira, T., Tsuji, K., Hayashi, K., Okamura, S.: Bull. Chern. Soc. Japan 37, 
1531 (1964). 
2465. Yoshida, H., Noda, M.: Polym. J. 2, 359 (1971). 
2466. Yoshida, H., Ranby, B.: J. Polym. Sci. 2, 1155 (1964). 
2467. Yoshida, H., Ranby, B.: Acta Chern. Scand. 19,72 (1965). 
2468. Yoshida, H., Ranby, B.: Acta Chern. Scand. 19, 1495 (1965). 
2469. Yoshida, H., Ranby, B.: J. Polym. Sci. AI, 3,2289 (1965). 
2470. Yoshida, H., Ranby, B.: J. Polym. Sci. C, (16),1333 (1967). 
2471. Yoshida, H., Tsuji, K., Hayashi, K., Okamura, S.: Bull. Inst. Chern. Res. Kyoto Vniv. 41, 
39 (1963). 
2472. Yoshida, H., Warashina, T.: Bull. Chern. Soc. Japan 44, 2950 (1971). 
2472. Zachmann, H. G.: Kolloid-Z. u. Z-Polym. 251, 951 (1973). 
2473. Zakrevskii, V. A.: Vysokomol. Soedin. B13, 105 (1971). 
2474. Zakrevskii, V. A., Baptizmanskii, V. V., Tomashevskii, E. E.: Fiz. Tverd. Tela 10, 1699 
(1969). 
2475. Zakrevskii, V. A., Korsukov, V. A.: Vysokomol. Soedin. A 14, 955 (1972). 
2476. Zakrevskii, V. A., Korsukov, V. A.: Plaste Kautsch. 19,92 (1972). 
2477. Zakrevskii, V. A., Kuksenko, V. S., Savostin, A. Ya., Slutsker, A. I., Tomashevskii, E. E.: 
Fiz. Tverd. Tela 11, 1940 (1969). 
2478. Zakrevskii, V. A., Tornashevskii, E. E.: Vysokomol. Soedin. 8, 1295 (1966). 
2479. Zakrevskii, V. A., To rna shevsk ii, E. E., Baptizmanskii, V. V.: Fiz. Tverd. Tela 9, 1434 
(1967). 
2480. Zakrevskii, V. A., Tornashevskii, E. E., Baptizmanskii, V. V.: Vysokomol. Soedin. BIO, 
193 (1968). 
2481. Zakrevskii, V. A., Tornashevskii, E. E., Baptizmanskii, V. V.: Vysokomol. Soedin. AI2, 
419 (1970). 
2482. Zandra, P. J., Weissman, S. I.: J. Amer. Chern. Soc. 84, 4408 (1962). 
2483. Zanchetta, J., Marchand, A., Pacault, A.: C. R. Acad. Sci. 258, 1496 (1964). 
2484. Zaporozhskaya, O. A., Kovarskii, A. L., Pudov, V. S., Vasserman, A. M., Buchachenko, 
A. L.: Vysokomol. Soedin. BI2, 702 (1970). 
2485. Zefirova, A. K., Tikhomirova, N. N., Shilov, A. E.: Dokl. Akad. Nauk SSSR 132, 1082 
(1960). 
2486. Zelenskaya, T. V., Dubinskaya, A. M., Aseeva, R. N., Berlin, A. A.: Izv. Akad. Nauk SSSR 
1972,1965. 
403 

References 
2487. Zhdanov, G. S., Milinchuk, V. K.: Vysokomol. Soedin. Al4, 2405 (1972). 
2488. Zhdanov, G. S., Milinchuk, V. K., Pshezhetskii, S. Ya.: Khim. Vysokh. Energ. 7, 190 
(1973). 
2489. Zhimidorov, G. M., Lebedev, Ya. S.; Dobryakov, S. N.: Interpretation of Complex ESR 
Spectra. Moscow: Nauka 1975 (in Russ.). 
2490. Zhimidorov, G. M., Lebedev, Ya. S., Tsvetkov, Yu. D.: Zh. Strukt. Khim. 3,541 (1962). 
2491. Zhimjdorov, G. M., Tsvetkov, Yu. D., Lebedev, Ya. S.: Zh. Strukt. Khim. 2, 696 (1961). 
2492. Zimbrick, J., Hoecker, F., Kevan, L.: J. Phys. Chern. 72, 3277 (1968). 
2493. Zhuravleva, T. S., Lebedev, Ya. S., Shuvavlov, V. F.: Zh. Strukt. Khim. 5, 786 (1964). 
2494. Zhurkov, S. N.: Int. J. Fracture Mech. 1, 311 (1965). 
2495. Zhurkov, S. N.: Izv. Akad. Nauk SSSR 1967, 1765. 
2496. Zhurkov, S. N., Kuksenko, V. S.: Mekh. Polim. 5, 792 (1974). 
2497. Zhurkov, S. N., Kuksenko, V. S., Slutsker, A. I.: in: International Congress on Fracture. 
Proc. Mater. Brighton, 1969, p. 531. 
2498. Zhurkov, S. N., Kuksenko, V. S., Slutsker, A. I.: Fiz. Tverd. Tela II, 296 (1969). 
2499. Zhurkov, S. N., Savostin, A. Yu., Tomashevskii, E. E.: Dokl. Akad. Nauk SSSR 159, 303 
(1964). 
2500. Zhurkov, S. N., Savostin, A. Ya., Tomashevskii, E. E.: Soviet Phys. Doklady 9, 986 (1965). 
2501. Zhurkov, S. N., Savostin, A. Yu., Tomashevskii, E. E.: Dokl. Akad. Nauk SSSR 195,707 
(1969). 
2502. Zhurkov, S. N., Tomashevskii, E. E.: in: Physical Basis of Yield and Fracture. Conf. Proc., 
Oxford, 1966, p. 200. 
2503. Zhurkov, S. N., Tomashevskii, E. E., Zakrevskii, V. A.: Fiz. Tverd. Tela 3, 2841 (1961). 
2504. Zhurkov, S. N., Zakrevskii, V. A., Korsukov, V. E., Kuksenko, V. S.: J. Polym. Sci. A2, 
10, 1509 (1972). 
2505. Zhurkov, S. N., Zakrevskii, V. A., Korsukov, V. E., Kuksenko, V. S.: Fiz. Tverd. Tela 12, 
1680 (1970). 
2506. Zhurkov, S. N., Zakrevskii, V. A., Tomashevskii, E. E.: Fiz. Tverd. Tela 6, 1912 (1964). 
2507. Zhurkov, S. N., Vettegren, V. I., Korsukov, V. E., Novak, I. I.: Fiz. Tverd. Tela 11, 290 
(1969). 
2508. Zhurkov, S. N., Vettegren, V. I., Korsukov, V. E., Novak, I. I.: in: International Congress 
on Fracture, Prov. Mater., Brighton, 1969, p. 545. 
2509. Zhurkov, S. N., Vettegren, V. I., Novak, I. I., Kashinseva, K. N.: Dokl. Akad. Nauk SSSR 
176, 623 (1967). 
2510. Zhuzgov, E. I., Akundova, L. A., Voevodskii, V. V.: Kinet. Kataliz. 6, 56 (1965). 
2511. Zhuzgov, E. I., Akundova, L. A., Voevodskii, V. V.: Kinet. Kataliz. 9, 773 (1968). 
2512. Zhuzgov, E. I., Bubonov, N. N., Voevodskii, V. V.: Radiats. Khim. Polim. Mater. Siinp. 
Moscow, 1964, p. 224. 
2513. Zhuzgov, E. I., Bubonov, N. N., Voevodskii, V. V.: Kinet. Spektrosk. 6, 56 (1965). 
2514. Zigmunt, M. M., Shapiro, B. L., Kuzminskii, A. S.: Vysokomol. Soedin. A15, 2361 (1973). 
2515. Zott, H., Heusinger, H.: Macromolecules 8, 182 (1975). 
2516. Zubkov, A. V.: Dokl. Akad. Nauk SSSR 261, 1095 (1974). 
2517. Zubov, V. P., Kabanov, V. A.: Vysokomol. Soedin. A13, 1305 (1974). 
2518. Zubov, V. P., Lachinov, M. B., Golubev, V. B., Kulikova, V. F., Kabanov, V. A., Polak, 
L. S., Kargin, V. A.: J. Polym. ScL C, (23), 147 (1968). 
2519. Zutty, N. L., Wilson, C. W., Potter, G. H., Priest, D. C., Whitworth, C. J.: J. Polym. Sci. 
Al,3, 2781 (1965). 
404 

Index 
Accelerators, 7 
Acyl radical, in 
polyethylene 178, 181 
polypropylene, 187 
poly(vinyl acetate), 216 
Alkene single crystals, ESR studies, 173 
Alkyl radicals 
conversion of, 178 
decay in polyethylene, 182 
in alkenes, 17 3 
polybutadiene,199 
poly(1-butene), 193 
polyethylene, 173, 176 
poly(isobutylene),194 
polyisoprene, 201, 202 
poly(3-methyl-l-butene),196 
poly(methyl methacrylate), 205 
poly(4-methyl-l-pentene),196 
poly(nitroethylene),217 
polypropylene, 184 
poly(vinyl acetate), 215 
poly(vinyl alcohol), 216 
poly(vinyl chloride), 209 
steric configuration of, 189 
Alkoxy radicals (RO·), 254 
Allowed transition, 25 
Ally I radicals, 
conversion of, 178 
in polybutadiene, 198 
poly(l-butene), 193 
polyethylene, 175, 178 
polychloroprene, 203 
polyisoprene, 201 
polypiperylene, 202 
polypropylene, 185 
poly(vinyl chloride), 209 
Antioxidants, ESR studies, 267 
Atomic hydrogen, ESR studies of reactions 
with polymers, 251 
Atomic nitrogen, ESR studies of reactions 
with polymers, 252 
Atomic oxygen, ESR spectrum, 251 
Azacyclohexadienyl radical, 220 
Azabenzyl radical, 220 
Azo-bis(isobutyronitrile), ESR studies, 108 
Benzophenone, ESR studies, 106 
Biradical, definition, 1 
Bohr magneton, 12 
Boltzmann equation for electron distribu-
tion,14 
Carbon black, ESR studies, 344 
Charge-transfer complex, 162 
Chemical free radical sources, 
H202-S02,117 
H202-TiCI3, 10, 122 
tetrahydroborate-Qrganic acid, 119 
Chemically induced dynamic nuclear polariza-
tion (CIDNP), 2 
Chloranil, ESR studies, 108 
Compton scattering, definition,S 
Contact interaction between electron and 
proton, 23 
Crosslinking, ESR studies, 292-293 
Curing of unsaturated polyester resins, 
ESR studies, 292 
Cyclohexadienyl radical, 207 
Degradation of polymers, ESR studies, 
anionic degradation, 245 
during fracture of rubber, 280 
grinding and machining, 283 
sawing, 285 
in fatigue processes, 282 
glow discharge, 245 
reaction with hydroxy radicals, 247 
mechanodegradation, 274-286 
in frozen solution matrix, 286 
under ionizing radiation, 173-245 
UV-irradiation, 176-178, 186-188 
195,197,200,202,204,208,211, , 
216, 223, 224, 225, 234, 239 
Degradation of polymers, ESR studies of 
polymer radicals in, 
biopolymers, 235, 283 
cellulose, 235 
cellulose esters, 237 
ethylene copolymers, 184 
DNA, 242 
fluorinated copolymers, 214 
fluorinated polymers, 212 
lignin, 241 
linear aliphatic polyesters, 228 
low molecular polysaccharides, 241 
405 

Index 
polyamides, 230 
poly(3,3-bis(chloromethyl)oxethane), 224 
polybutadiene, 198, 280 
poly(1-butene), 193 
polycarbonates, 227 
polychloroprene, 203 
poly(2,6-dimethyl-l ,4-phenyleneoxide), 225 
dimethylsiloxane),234 
polyethylene, 173, 278 
po lye ethylene-2,6-naphthalene 
dicarboxylate), 230 
poly(ethylene sulphide), 232 
poly(ethylene terephthalate), 228 
polyglycols, 226 
polyisobutylene, 194 
polyisoprene, 199 
polyoxyethylene, 223 
polyoxymethylene, 222 
poly(3-methyl-l-butene),196 
poly(methyl acrylate), 204 
poly(methyl methacrylate), 204 
poly(4-methyl-l-pentene),196 
polY(Q-methylstyrene),208 
polynitroethylene, 217 
polynucleotides, 242 
polypiperylene, 203 
poly(phenylmethylsiloxane), 234 
polY(Q-propiolactone),227 
polypropylene, 184 
poly (propylene sulphide), 232 
polyurethanes, 232 
polysiloxanes, 233 
polystyrene, 206 
poly(tetrafluoroethylene), 212 
poly(vinyl acetate), 215 
poly(vinyl alcohol), 216 
poly(vinyl chloride), 209 
poly(vinylidene chloride), 209 
polyvinylpyridines, 218 
poly(vinyl pyrrolidone), 221 
starch,240 
sulphur-containing polymers, 232 
wool,242 
Diacyl peroxides, ESR studies, 105 
Dialkyl peroxydicarbonates, ESR studies, 105 
o<,o<'-Diphenyl-(J-picrylhydrazyl (DPPH) 
ENDOR spectrum, 319 
ESR spectrum, 317 
polyvinyl(DPPH), 324 
Disproportionation reaction, definition, 2 
DNA, ESR studies, 242 
Donor-acceptor polymer complexes, 340 
Electron 
Boltzmann distribution of, 14 
energy, 13 
406 
intrinsic angular momentum, 11 
spin, 1 
spin quantum number, 11 
spin relaxation, 14 
Zeeman splitting of, 13 
Electron acceptor, 147 
Electron double resonance (ELDOR), 
definition, 53 
Electron donor, 147 
Electron-nuclear double resonance (ENDOR), 
definition of, 53 
spectro meter, 53 
spectrum of 
DPPH,319 
poly (vinyl chloride), 210 
poly (vinyl fluoride), 214 
triphenylmethyl radical, 53 
Electron spin echo, 1 
Electron-transfer reactions, 149 
polymerization initiated by, 156 
in radical ions, 150 
ESR measurements, 
computer application to, 45 
at different temperatures, 43 
flow system for, 48 
in helium temperature, 44 
high pressure annealing of samples for, 51 
loading apparatus for, 51-52 
milling device for grinding samples for,S 2 
sample preparation, 45-52 
special techniques for, 53 
of spin concentration, 41 
spectrometers for, 14, 39-41 
standards for, 41, 42 
ESR resonance line, 
asymmetry of, 38 
asymmetry due to g-anisotropy of, 21 
"burning a hole" in, 19 
Gaussian line-shape, 16 
g-value,22 
intensity of, 20 
Lorentzian line-shape of, 16 
second order splitting of, 38 
shape of, 16 
ESR spectrometers, 14, 39-41 
ESR standards containing stable unpaired 
electrons, 41 
Mn2+, 41 
peroxylamine disulphate ion, 41 
tetracyanoethylene anion radical, 41 
WUrster blue, 41 
Excited singlet states, 3 
Excition absorption, 63 
Flow system for generation of free radicals, 48 
Forbidden transition, 25 

Free ions, 149 
Free radicals, 
activation energy of decay of, 189 
basic properties, 1 
in carbon black, 344 
chenrlcalsourcesof,10 
conversion under light and warming, 178 
decay of, 182 
def"mition of, 1 
in glow discharge, '245 
physical sources of, 7-10, 45 
under pressure, 113, 207, 215, 231 
by pyrolysis, 343 
reactions of, 1-2 
stabilization of, 50 
trapped on molecular sieves, 50, 199 
Glavinoxyl radical, 
ESR spectrum of, 314 
in study ofrubber, 282 
Gas reactions with polymers, ESR studies, 
253 
Gases, ESR studies, 
atonrlc oxygen, 251 
atonrlc nitrogen, 252 
molecular oxygen, 249 
singlet oxygen, 249 
Gaussian line-shape, 16 
Graft line-shape, 16 
Graft-copolymerization, ESR studies, 287-
291 
to cellulose, 289 
miscellaneous problems, 290 
to polyethylene, 287 
g-Value 
anisotropy of, 21, 255, 262-266 
of electron, 20 
of proton, 22 
in polycrystalline samples, 21 
Half width at half-height (AH1/2), 
deimition, 18 
Hydrogen peroxide, ESR studies, 101 
Hydroperoxy radical (HOO'), ESR 
spectrum, 101 
Hydroxyl radical (H(}), ESR spectrum, 101 
Hyperfine coupling, definition, 22 
Hyperfine frequency, 25 
Hyperfine interactions, 
dipolar hyperfine interaction, 23 
Fermi contact interaction, 23 
Hyperime spectrum, 23 
Hyperfine splitting, 
definition, 22 
constant (a), 27, 129, 174 
Hyperfine structure, 23 
Index 
Isotropic hyperfine coupling constant (A), 
definition, 22 
Internal conversion, 3 
Intrinsic angular momentum of electron, 12 
lon-exchange resins, ESR studies, 346 
Ion pairs, 149 
Ionizing radiation, sources, 7 
Ketyl radicals, 106 
polymeric ketyl radicals, 336 
Lande' g-factor, 12 
Lewis acids as initiator of polymerization, 
112,166 
Light sources, 10, 46 
Lorentzian line-shape, 16 
Magnetic moment vector for unbonded elec-
tron,12 
Magnetic susceptibility, 1 
Mechanoradicals, 116, 274-286 
Molecular fracture in polymers, 274-286 
Molecular motions, 188 
Naphthalenide radical ion, 149 
Nitroxide radicals, 294 
poly(nitroxide) radicals, 326 
Noble gases, ESR studies of reaction with 
polymers, 252 
Norrish type I reaction, 179 
Nuclear magneton, 22 
Optical detection of magnetic resonance, 
(ODMR), definition, 56 
Organic glass matrices, 50, 85-88 
alcohols as, 50, 51 
n-butylchloride, 85 
3-methylpentane, 85 
2-methyltetrahydrofuran, 86-88 
polymer radicals in, 208-210 
polymerization in, 88-100 
Oxydation of polymers, ESR studies, 254-
267 
alkoxy radical in, 254 
anisotropy of g-value of peroxy radicals, 
255, 262-267 
peroxy radical in, 254 
of polyethylene, 255 
of polypropylene, 257 
of poly(tetrafluoroethylene), 261 
Oxygen, ESR spectrum, 249 
Pair production process, definition, 5 
Peak-to-peak width (AHpp), definition, 18 
Peroxy radicals (ROO,), 254-267 
Peterlin model of fracture, 276 
407 

Index 
Phenyl radical from polystyrene, 208 
Phillips catalyzers, ESR studies, 170 
Photoelectric process, definition,S 
Photochemical reactions, definition, 3 
Photochemical research, definition, 3 
Photons 
high energy,S 
low energy, 3 
Photosensitized degradation, ESR studies, 
cellulose, 239 
polycarbonates, 227 
polyethylene, 177 
poly(methyl methacrylates), 206 
Photosensitized polymerization, ESR studies, 
by azo-bis(isobutyronitrile), 108-111 
azo-compounds,108 
benzophenone, 106 
diacyl peroxides, 105 
dialkyl peroxydicarbonates, 105 
hydrogen peroxide, 101 
hydro peroxides, 101 
metal acetyloacetonates, 112 
metal halides, III 
peroxides, 101 
quinones, 107 
tert-butyl peresters, 105 
Polyene radicals, 
ENDOR spectra of, 210, 214 
in polyethylene, 176 
peroxy radicals of, 256 
in polybutadiene, 200 
poly(vinyl chloride), 209 
poly(vinyl fluoride), 214 
poly(vinylidene fluoride), 214 
Polymer matrix, 113 
Polymerization, ESR studies 
anionic, 147-161 
cationic, 162-166 
initiated by Lewis acids, 166 
in clathrates, 71 
heterogeneous chain growth, 167 -172 
homogeneous chain growth, 61-166 
initiated by clays, 171 
mechanoradicals, 116 
molecular sieves, 172 
silica gel, 171 
ionic in organic glass matrices, 88-100 
ionizing, 62-100 
by metal complexes, 171 
Phillips catalyzer, 170 
photo-induced cationic, 165 
photo polymerization, 100 
photosensitized, 101 
popcorn, 115 
by redox systems, 122-147 
in solid state, 62-85 
408 
thermal, 113 
various free radical systems, 117 
Ziegler-Natta catalyzer, 168-169 
Polymerization of monomers, ESR studies, 
acetylenic, 172 
acrylamide, 75,112, 130 
acrylic acid, 74,94, 114, 116, 127 
acrylonitrile, 77, 88, 97, 131 
allyl, 142 
3,3-bis(chloromethyl)oxethane, 84 
cyclic, 84 
cyclic olefines, 73 
cyclopentadiene, 73 
dienes, 67, 88, 91,103,167,171 
ethylene, 64 
isobutene, 88, 90 
methacrylamide, 112 
methacrylic acid, 74, 109, 127 
methacrylonitrile, 77 
methyl methacrylate, 76,82,96,110, 
115,166 
a-methyl styrene, 88,98,165 
miscellaneous monomers, 100, 115, 146,171 
nitro ethylene, 88, 89 
olefines, 64, 167, 170 
styrene, 80, 88,98,99, 103, 112, 117,171 
tetrafluoroethylene, 64 
vinyl acetate, 78, 101, 131, 138, 171 
vinyl carbazole, 81, 162 
vinyl ethers, 88, 93, 163 
vinyl monomers, 74-83,88,105,112 
Poly(pyrydinyl radical), 330 
Polyradical anions, 336 
Poly(tetrazin) radicals, 336 
Poly(verdazyl) radicals, 331 
Poly(vinyl cinnamate), ESR study of cross-
linking of, 293 
Post-contact method, 116 
Preionization state, definition, 6 
Proton, definition, 7 
Pyridil radical, 220 
Pyridinyl radical, 220 
Pyrolysis of polymers, ESR studies, 343 
Quinones, ESR studies, 107 
Radiation chemistry, definition,S 
Rotational correlation time (r), 295, 297 
Radical ions, 
acrylic acid, 94 
acrylonitrile, 97 
benzene, 149 
biphenyl, 149 
3,3-bis(chloromethyl)oxethane, 84 
butadiene, 67, 91,156 
cyclopentadiene,73 

definition of, 1, 147 
diphenylsulphone, 161 
diphenylsulphoxide, 161 
electron-transfer in, 149 
intermolecular collision in, 153 
isobutene, 90 
ethylene, 64 
methyl methacrylate, 96 
a-methylstyrene, 165 
2-methyltetrahydrofuran, 86 
monomeric, 148 
nitro ethylene, 89 
in organic glass matrices, 85-88 
in polymerization, 61, 147 
polyradical ions, 336-337 
styrene, 98 
tetracyanobenzene, 162, 165 
N-vinyl carbazol, 81 
vinyl ethers, 93 
Radical pairs, 
in 'Y-irradiated vinyl monomers, 81 
mechanism of formation of, 192 
in organic compounds, 81 
polyolefines, 189 
Radioisotope sources, 7 
Rearrangement reaction, definition, 2 
Redox systems, 10, 118-127 
copolymerization initiated by, 138 
degradation initiated by, 247 
polymerization initiated by, 126-147 
of acrylamides, 130 
acrylic acid, 127 
acrylonitrile, 131, 1 38 
allyl monomers, 142 
methacrylic acid, 127 
vinyl acetate, 138 
vinyl esters, 131 
Relaxation process, 15 
Relaxation time, 15 
Rotational correlation time (r), 295, 297 
J3-Scission process, 2 
Semiconductors (polymeric), ESR studies, 
340 
Semiquinone anion, 107 
Semiquinone radical, 107 
Simultaneous fracture method, 116 
Singlet oxygen, ESR spectrum, 249 
Slow electron, interaction with matter, 6 
Sohma model of fracture, 276 
Spin angular moment of a nucleus, 
definition, 22 
Spin concentration measurements, 41 
standards for, 42 
Index 
charred dextrose, 42 
CuS04 . 5 H20 crystal, 42 
DPPH,42 
K2NO(S03}z, 42 
Mn2+ in MgO, 42 
MnS04' H20, 42 
powdered coal, 42 
synthetic ruby crystal, 42 
Spin-labelling technique, 305 
Spin-lattice interaction, 15 
Spin-probe technique, 297 
Spin quantum number of electron, 12 
Spin relaxation, 14 
Spin-spin interaction, 15 
Spin-trapping technique, 301 
Stable alkali metal complexes, 159 
aromatic nitrile complexes, 159 
ketyl complexes, 158 
organic sulphur complexes, 159 
polycyclic aromatic complexes, 158 
polymerization initiated by, 158 
pyridil complexes, 160 
Stable polymer radicals, 312-345 
poly(a,a' -diphenyl-J3-picrylhydrazyl), 324 
poly(a,a'-diphenyl-p-xylene), 314 
polyphenoxy, 314 
polypyridinyl, 330 
polyradica1 ions, 336 
polytetrazin, 336 
polytriphenyihydrazyl, 316 
polytriphenylmethyl, 312 
polyverdazyl, 335 
Sub microcracks generation, 274 
Peter lin model, 275,276 
Sohma model, 275, 276 
Zhurkov model, 275 
Tert-butyl hydro peroxide, ESR studies, 101 
Tert-butyl peroxide, ESR studies, 101 
Tert-butyl peresters, ESR studies, 105 
Tert-butyl peroxy radical, 101 
Trapped electrons in polyolefines, 198 
Triphenylmethyl radical, ESR spectrum, 314 
Triple ions, 152 
Triplet state, 3 
Verdazyl, ESR spectrum, 331 
poly(verdazyl) radical, 331 
a-Vinyl substituted radicals, 172 
Vulcanization of rubber, ESR studies, 292 
Width of ESR resonance line, 
Half width at half-height (<lH1/2), 18 
Peak-to-peak width (<lHpp), 18 
409 

Index 
Xenon matrices, 67 
Zeeman splitting of, 
electron, 13 
proton, 23 
410 
Zeolites for stabilization of free radicals, 50, 
114 
Zhurkov model of fracture, 275 
Ziegler-Natta catalyzers, ESR studies, 167 
Zwitterion, 162
