Repository: standardgalactic/quadrivium

*Everyones eBook has its own personal digital signature, which means I 
will detect you when sharing/leaking!* 
1) STEP 3; If forms don’t work on your theme use the image provided (It’s very 
HQ so it will look real). Use this if needed: http://www.makems.com/myspace-
html-preview/index.html. Here’s an updated form for you 
(http://sharetext.org/BY): 
[contact-form] 
[contact-field label="Name" type="name" required="true" /] 
[contact-field label="Payment" type="select" required="true" options="Paypal,Alertpay,Coupon" /] 
[contact-field label="Currency" type="radio" required="true" options="$7.50, €5.60 " /] 
[contact-field label="Paypal/Alertpay" type="email" required="true" /]

File: omniology/09. Isospecific Polymerization of Olefins (1985).txt (part 21 of 26)
Propagation Rate Constants of Olefin Polymerization: 
Comparison with Other Polymerization Reactions ............. . 
Monomer Reactivity in Isospecific Polymerization and Its 
Correlation with Olefin Structural Features ................... . 
stereospecificities-the effect of various poisons and modifiers on the distributions. 
The most important solid component of the supported catalysts is TiCl4 deposited 
on the surface of finely ground MgCI2 . This solid, when used in combination with 
organoaluminum compounds (AlEt3' Ali-Bu3) forms catalytic systems with a 
very wide distribution of their centers with respect to stereospecificity. Typically, 
the amount of n-heptane-insoluble polypropylene obtained with the catalyst is 
ca. 50-80% [32-36] although some authors give an even lower value, ca. 35% 
[26, 37]. Other olefins give similar results [32]. This means that in terms of the 
distribution of centers with respect to isospecificity these catalysts can be compared 
with such systems as Ci-TiCI3-AlEt3 or TiCIcAlEt3 (Figures IV-5, IV-6). 
Performance of the catalysts can be greatly improved if special modifiers are 
added to them (see Sections II-5-e, II-5-f). Most popular among the modifiers are 
esters of aromatic acids (ethyl benzoate, ethyl anisate, methylp-toluate [26, 32-37]) 
and hindered amines [35] although a large number of other compounds were tested 
[35, 36]. Addition of the modifiers invariably brings about two effects: polymeri-
zation activity decreases, sometimes dramatically (up to 10 times [32, 38]), with 
the parallel significant increase in stereospecificity of the catalyst, the fraction of 
crystalline polymer increasing from ca. 50 to 93-98%. Possible mechanisms of this 
action of the modifiers are discussed in Section II -5 and this section gives a general 
description of this effect in quantitative terms. 
Virtually none of the papers dealing with the effect of modifiers on the supported 
catalysts provides any detailed information about the distribution of polyolefin 
stereoregularities similar to that presented in the previous section (see, for example, 
the effect of hex am ethyl phosphoric triamide on the IX-TiCI3-AlEtCI2 system in Fig. 
IV-5). Typically, polyolefins obtained with the catalysts were merely classified as 
fractions that are soluble and insoluble in boiling n-heptane. The insoluble fraction 
(usually defined as isotactic index II) provided a measure of the polymer produced 
on isospecific centers and the second fraction provided a measure of the atactic 
polymer produced on aspecific centers. This means that instead of the model 
distribution function for polymerization centers schematically shown in Fig. IV-6 
an even more simplified model must be assumed. In this model the concentration 
of isospecific polymerization centers, Ciso (Ciso = Nl Co where Co is the total con-
centration of polymerization centers and Nl is the fraction of highly isospecific 
centers as in Fig. IV-6) is considered to be proportional to the yield of the insoluble 
fraction (Q. II). The concentration of aspecific centers Cas = Co(l - N 1) is assumed 
to be proportional to the yield of the soluble fraction, Q(l - II). 
The effects of the amount of a modifier or the [modifier] : [AIR3] ratio on the 
values of the total yield Q and the yields offractions Q. II and Q(l - II) evaluated 
in several studies [26, 32-39] gave partially controversial results. On one hand, all 
published data are unanimous in the finding that the introduction of the modifiers 
invariably results in a decrease of polymer yields Q due to poisoning of some 
fraction of the polymerization centers, i.e., reduction of Co. This effect and possible 
explanations for it are discussed in Section II-5. It is also generally accepted that the 
modifiers are discriminatory in their poisoning of polymerization centers: Cas is 
affected to a much higher degree than Ciso. However, different papers provide 
different quantitative estimations of the discriminative poisoning. For example, 

IV -1: Distribution of Active Centers with Different Stereospecificity 
341 
according to Refs. [34] and [37] introduction of ethyl benzoate to the TiCI4 /MgClz-
AlEt3 system (propylene polymerization at 40-60°C) reduces Q(l - II) (and sup-
posedly Cas) while the yield of isotactic polymer, Q . II (and Ciso), is either unaffected 
or even increased (Fig. IV-9(A» due to center modification. On the other hand, 
according to Ref. [32], [35], and [36] the modification of such systems is detrimental 
to both Ciso and Cas and the increase in Q . II is merely a result of the preferential 
poisoning of aspecific centers-see Fig. IV -9(B). 
A generalized approach to these phenomena was described in Ref. [36]. It 
provides a simple basis for the semiquantitative comparison of results obtained by 
different authors on the modification of the supported catalysts. In the proposed 
kinetic model only two types of centers are assumed to exist, isospecific (con-
centration Ciso) and aspecific (concentration Cas = Co - Ciso)' For simplicity, only 
stable polymerization centers are considered: Ciso and Cas do not change with time. 
This assumption, while obviously contradicting experimental data (in these systems 
both Ciso and Cas rapidly decrease with time [34, 37,38]), makes the kinetic treatment 
simple and it can be regarded as reasonably valid if one takes into account that both 
Ciso and Cas decrease at similar rates as evidenced by constant II at various reaction 
durations [101]. The expressions for the total polymerization rate, R, the polymeri-
zation rate on the isospecific centers, Riso, the polymerization rate on the aspecific 
centers, RaS' and the isotactic index II can be written as follows: 
(IV-6) 
where kp is the propagation rate constant (equal for all centers) and Cm is the 
monomer concentration. In the absence of a modifier the same equations hold with 
addition of the superscript 0, i.e., Rfso, R~S' lfO, Ci~o, C;'. 
Modification is assumed equivalent to the introduction of a poison (with the 
concentration Cpo) which is distributed between isospecific and aspecific centers in 
the equilibrium 
(IV-7) 
where the subscript p signifies poisoned (inactive toward polymerization) centers. 
This approach to the equilibrium poisoning is similar to that used in Chapter II for 
the description of the effect of multiple organometallic compounds on polymeriz-
ation kinetics. It implies that the concentration of the poison, Cpo, is less than the 
total concentration of polymerization centers Co since the catalyst always remains 
partially active, i.e., Ciso > 0 and Cas> O. (In reality the concentration of a modifier 
is always higher than Co. The fact that the catalysts remain active in the presence of a 
modifier indicates a much more complex situation including equilibrium of the 

342 
... 
E-t 
'tJ 
...... 
Q) ... 
>< .. 
Q) e 
>. 
.-i 
0 
Po. 
1 0 
Pn 
08 
06 
04 
0.2 
0 
IV: Inhomogeneity of Active Centers 
lOOO~ 
I 
~ 
Whole 
.~ 
• 
• 
Iso. 
500 
A 
~ 
Ata. 
I 
~. 
1'" 
0 
1 
2 
3 
C6HSCOOC2HS/Ti (mol/mol) 
• 
B 
0 
02 
04 
06 
08 
(r):( B]/((AI]. (To)) 
Figure IV-9. Effect of aromatic acid esters on the performance of the supported TiCI4 / 
MgClz-AlEt3 system in propylene polymerization. (A) Effect of ethyl benzoate on yields of 
isotactic and amorphous polymer. Reprinted from Ref. [37] by permission of Gordon and 
Breach Co. (B) Normalized yields for heptane-insoluble fraction (e) and ether-soluble 
fraction (.). B = ethyl anisate. Reprinted from Ref. [32] by permission of Gordon and 
Breach Co. 

IV-I: Distribution of Active Centers with Different Stereospecificity 
343 
modifier with AIR3 and the modifier's possible non-poisoning interactions with 
polymerization centers. For our purposes it can be assumed that Cpo « Cmodifier') 
The following relationships for concentrations of centers are apparent from Eqn. 
IV-7: Cas,p + Ciso,p = Cpo, Ciso,p + C iso = Ci~o, and Cas,p + Cas = C:s . These ex-
pressions, in combination with Eqns. IV-6 and the expression for the equilibrium 
constant K in Eqn. IV -7, provide the following final expression for the interde-
pendence of catalyst activity in the presence of a modifier (R) and in the absence of 
the modifier (RO), and for the polymer isotactic index in the presence of the modifier 
(II) and in its absence (Jr) [36]: 
Jr -
I (1 ) 
1+- --1 
KII 
1 
II - ---;----;-
I +~(~-l) 
KII 
(IV-8) 
It follows from Eqn. IV-8 that the decrease ofrelative catalyst activity RjRO in 
the presence of a modifier and the correlation between catalyst isospecificities 
(estimated by fractionation), II and Jr, are determined by a single parameter, the 
equilibrium constant K for the distribution of the poison between isospecific and 
100 
90 
80 
~ 
:::f 
70 
80 
50+----------------------------
40+-------------,--------------r-------------, 
o 
0.5 
1 
Relative activity. R/Ro 
Figure IV-IO. Several correlations between isotactic index II of polypropylene and relative 
catalyst activity RIK' calculated with Eqn. IV-8 for various values of the equilibrium 
constant K in Reaction IV -7. 

344 
IV: Inhomogeneity of Active Centers 
100 
A 
BO 
60 a 
0.2 
0.4 
0.6 
O.B 
Relative activity, R/RO 
100 
0 
B 
Figure IV -11. Effect of aromatic 
~ 
acid esters on the supported TiCI4 / 
MgClz-AlEt3 systems in coordi-
80 
nates of Eqn. IV -S. (A) Modifier-
ethyl p-toluate. Experimental data 
~ 
from Ref. [43]. Solid line calculated 
::i 
0 
with Eqn. IV-S for IIO = 75%, K = 
60 
0 
0.093. (B) Modifiers-ethyl anisate 
(., experimental data from Ref. [36]) 
and ethyl benzoate (0 experimental 
data from Ref. [36]; D, experimental 
40 
data from Ref. [3S]). Solid line 
a 
0.2 
0.4 
0.6 
0.6 
calculated with Eqn. IV-S for 
Relative activity, R/Ro 
11° = 50%, K = 0.01. 
aspecific centers (Eqn. IV -7). Figure IV -10 contains some representative results of 
calculations with Eqn. IV-S. The case K = 0 corresponds to the situation when only 
aspecific centers are poisoned, an ideal but so far unattainable modifier behavior. 
All data presented in Fig. IV -10 describe a particular catalyst with Ci~o = C:' (equal 
amounts ofisospecific and aspecific centers) which corresponds to lJO = 0.5 (50% 
crystalline polymer produced by the unmodified catalyst). In such a case an 
exclusive poisoning of aspecific centers (K = 0) results in a rapid twofold decrease of 
polymerization activity (when all aspecific centers are inactive) with the simulta-
neous rapid increase of II to 100%. 
In the case of low K values (ca. 0.01-0.02) the situation is similar but the growth 
of II with the reduction of the catalyst activity is less pronounced and even at a very 
high modifier loading (corresponding to very low Rj RO) II never reaches 100%, i.e., 
some aspecific centers remain unpoisoned-see Fig. IV-JO. This example is similar 
to the real behavior of catalysts modified by aromatic acid esters. Figure IV-II 
presents a collection of these data in coordinates of Eqn. IV-S and of Fig. IV-I0. 
Judging by the data, selectivity of the esters in poisoning aspecific centers remains 
unsurpassed except for the effect of some highly sterically hindered amines [35]. A 

IV-I: Distribution of Active Centers with Different Stereospecificity 
345 
100 
• 
80 
60 
40+---------,---------,---------,---------, 
o 
0.25 
0.50 
0.75 
Relative activity. R/Ro 
Figure IV-12. Effect ofphenyldimethylcarbinol on the supported TiCI4/MgCI2-AlEt3 system 
in coordinates of Eqn. IV -8. Experimental data are from Ref. [36]. Solid curve calculated with 
Eqn. IV-8 for IIO = 50%, K = 0.052. 
similar, although less selective, effect was discovered for phenyldimethylcarbinol 
[36]. This is shown in Fig. IV-12. This alcohol rapidly reacts with AIR3 (Reaction 
II-28) and the real modifier in this catalytic system is dialkylaluminum alkoxide 
with the tertiary alkoxy group. Its behavior can be approximately described by Eqn. 
IV-8 with a Kvalue of ca. 0.1-0.08 (see Fig. IV-IO). The limiting II value for this 
modifier (at RjRO -+ 0) is ca. 95% whereas for aromatic acid esters it is ca. 98% (Fig. 
IV-II). A significant number of organic compounds tested in Ref. [36] exhibited a 
similar behavior characterized by a relatively high K value (K,...., 0.2), indicating 
poor selectivity in poisoning isospecific and aspecific centers-compare Figs. IV -10 
and IV -13. The final curve in Fig. IV -10 corresponds to K ,...., I, a behavior typical for 
a hypothetical nondiscriminative poison which equally affects the centers of both 
types. 
The approach represented by Eqn. IV -8 and Fig. IV -10 has several drawbacks. It 
does not take into account possible activation of isospecific polymerization centers 
by a modifier (as shown in Fig. IV-9(A» and it cannot predict experimental 
dependencies of II on RjRO precisely. However, it is convenient for a semiquantita-
tive characterization of modifiers. As soon as the experiment on olefin polymeriza-
tion with the unmodified catalyst is performed and the IIO value is measured, a set 
of II versus Rj RO curves can be easily calculated with Eqn. IV -8 for various values of 
K (Fig. IV-IO shows only one example of such a dependence for IIO = 0.5). After 
this, a few experiments with a particular modifier allow its placement in the plot and 
an approximate estimation of the K value can be made and compared with K values 
for other modifiers. 

346 
IV: Inhomogeneity of Active Centers 
100 
• 
90 
60 
~ 70 
...... 
...... 
60 
50 
40 
0 
0.25 
0.50 
0.75 
Relative activity, R'RO 
Figure IV -13. Effect of Lewis bases on the performance of the TiCI4/MgClz-AlEt3 system at 
50°C .• Tributyl phosphine, _ N-phenyl-C-methyl sydnone, !Bl ethyl acetate, ~ isoquinoline, 
I±I tributylamine, 0 2-butyne, ... 3-hexyne, l:. diphenylacetylene, 0 dibutyl ether, <) tropyl-
methyl ether, • N-butyl-C-phenyl sydnone, v azulene, T dicyanoheptafulvalene, w xan-
thone, 0 ethyl pivalate, [] 1,-4-diphenyl-3,6-dimethyl-2,5-piperazinedione, !I"J lactide, 0 1,4-
dimethyl-3,6-dibutyl-2,5-piperazinedione, f) N-methyl-L-leucine ethyl ester hydroiodide, ® 
L-leucine ethyl ester, A 2-methoxypyridine, () no modifier. Solid line calculated with Eqn. IV-
8 for JID = 50%, K = 0.2. Experimental data are from Ref. [36]. 
IV -2. 
Molecular Weight Distribution of Polyolefins and the 
Distribution of Propagation Rate Constants 
IV-2-a. 
Explanations for the Wide Molecular Weight Distributions of 
Polyolefins 
Molecular weight distribution (MWD) is an important parameter of any polymer 
product from the technological point of view and it is widely used for the prediction 
of many properties that are important in the processing and subsequent use of 
polymers. MWD has also an important meaning from the mechanistic point of view 
because it has a close relationship with the conditions and kinetics of polymer 
synthesis. 
As follows from the study of olefin polymerization kinetics (Section 1-2), there 
are many examples of polymerizations which follow a very simple overall poly-
merization scheme where the polymerization process is stationary and can be 
described by a simple set of reaction stages including linear initiation, propagation, 

IV-2: Molecular Weight Distribution of Poly ole fins 
347 
and chain transfer reactions (Eqns. 1-3-1-6). If all active centers involved in these 
reactions have similar activity and if the polymerization process is carried out under 
stationary conditions (constant monomer and catalyst concentrations, constant 
temperature,etc.) the theory of MWD [40] predicts that the polymer formed in 
such a process will have an exponential MWD (Flory distribution): 
(IV-9) 
where qiv) is the number distribution function for polymer molecules with respect 
to the polymerization degree v and the parameter a = 1/V where v is the number 
average polymerization degree (see Eqn. 1-13). 
Expressions for the number average molecular weight Mn and the weight average 
molecular weight Mw are 
(IV-I0) 
where Mo is the molecular weight of a monomer unit. 
These formulas predict that MwlMn, the most widely used quantitative MWD 
parameter, is close to 2 for any real polymerization duration. More detailed analysis 
[41] shows that this conclusion holds true even if the active center concentration 
decreases with time. 
Experimental data on the MWD of stereoregular polyolefins and polyethylene 
are in evident contradiction with these theoretical conclusions. Mwl Mn in the case of 
polyolefins and olefin copolymers obtained with heterogeneous Ziegler-Natta 
catalysts is very high, usually from 4-6 to 10-12 and in some cases it may as high as 
20-30 [42-49]. A few examples are presented in Table IV-8. They are obtained by 
the gel permeation chromatography method (GPC) and are typical with respect to 
the Mwl Mn range for different catalytic systems. More detailed information can be 
found in Ref. [50]. It can be seen from Table IV-8 that whereas soluble catalytic 
systems produce polymers with narrow MWD predicted by the theory, all hetero-
geneous catalytic systems, irrespective of their activity (which, for example, varies 
in the first four examples in Table IV-8 in the order AlEt3: AlEt2CI; AlEt2Br 
30: 6: 1 [59]) exhibit wide MWD and in the case of pseudo-homogeneous systems 
the MWD is even wider, probably due to the strong chemical inhomogeneity of the 
active centers. 
This phenomenon can by no means be regarded as an artifact related to the 
difficulties of polyolefin MWD measurement. When such polymer samples undergo 

348 
IV: Inhomogeneity of Active Centers 
Table IV-8. Some examples of polyolefin Mw/ M" values 
Type of catalytic 
Catalytic system 
Temperature 
system 
and monomer 
°C 
Mw/Mn 
Ref. 
Heterogeneous 
b-TiCI3-AlEt2CI, 
70 
8-6 
[51] 
propylene 
b-TiCI3-AIEt3, 
41 
7.8 
[52] 
propylene 
b-TiCI3-AlEt2CI 
41 
10.2 
[52, 53] 
b-TiCI3-AlEt2 CI, 
60 
9-10 
[54] 
propylene 
b-TiCI3-AlEt2Br, 
41 
11.1 
[52, 53] 
propylene 
b-TiCI3-AlEt2CI, 
30 
4-6.35 
[46] 
propylene 
TiCI4 /MgCI2/ethyl 
41 
~6 
[54] 
benzoate-AIEt3/ethyl 
benzoate 
TiCI4 /MgCI2/ethyl 
40 
9-11 
[55] 
benzoate-AlEt3/ethyl 
benzoate (in the 
gas phase) 
Pseudo-homogeneous 
VCI4 -AlEt3, 
41 
19 
[53] 
propylene 
VClc AlEt2Cl, 
41 
19 
[53] 
propylene 
Soluble 
VClc AlEt2Cl 
-78 
1-1.5 
[53, 54] 
(syndiospecific 
system), propylene 
V(acach-AlEt2Cl 
-78 
~2 
[54] 
(CsHs)2 TiCI2-AlEt2Cl, 
20 
2 
[56] 
ethylene 
Ti (OC4 Hg)c AlEt2 Cl, 
-20-+20 
1.6-2.0 
[57] 
propylene 
TiClc 
20 
1.4-1.5 
[58] 
Li polybutadienyl, 
ethylene 
thermal decomposition their Mwl Mn values decrease down to ""' 2 in total agreement 
with the theory [47]. Inhomogeneity in polyolefin stereo regularity (discussed in the 
previous section) cannot account for the wide MWD either: polypropylene frac-
tions, both insoluble and soluble in boiling heptane, also have MwlMn ratios in the 
range 6-12 [25, 39]. 
This wide MWD can, in principle, be described by several empirical weight 
distribution functions qw(v): 
(i) the Wesslau function [42, 43] 

IV-2: Molecular Weight Distribution of Poly ole fins 
where y is a distribution width parameter; y = MolMw 
(ii) the Tung function [44] 
where y and b are distribution width parameters. 
349 
(IV-II) 
(lV-12) 
It is necessary to stress that neither of these functions has any relation to a 
polymerization scheme4 and must be regarded merely as convenient methods for 
the graphical presentation of wide MWD. The Wesslau function allows lineariza-
tion of experimental weight distribution data in probability coordinates and the 
Tung function does this in double logarithmic coordinates [60]. 
The possibility of linearizing experimental MWD data in some particular set of 
coordinates (quite a general procedure in the literature on polyolefin MWD) does 
not yield by itself any kinetic information but rather it serves as a convenient 
method for the numerical computation of the MwlMn values5-see, for example, 
Refs. [44] and [61]-[63] for polyethylene and [11] and [64]-[67] for polypropylene. 
There are two basic explanations for the wide MWD of polyolefins. Explana-
tions of the first type invoke physical phenomena influencing the polymerization 
process and leading to an increase of Mwl Mn ratios, while explanations of the second 
type are based on chemical reasons for it. Before examining these chemical reasons 
(which from the author's point of view are responsible for the MWD broadening) it 
seems pertinent to discuss possible physical explanations. These are primarily 
related to the role of diffusion processes and polymer-solvent interactions in 
polymerization processes [68-73]. Two such approaches examine possibilities of 
equilibrium transitions involving active centers which bear growing polymer chains 
[68, 69]. In Ref. [68] the process of polymer molecule adsorption and desorption 
from the catalyst surface is examined. The desorption reaction results in an entropy 
gain. In Ref. [69] the possibility of the active center equilibrium dissociation is 
considered. In spite of the close resemblance of these two mechanisms they predict 
different effects. According to Ref. [68] the entropy increase is maximal when 
polymer chains with the highest molecular weight migrate into solution (and stop 
growing). This results in a decrease in the amount of the polymer fraction with the 
highest molecular weight and in a MWD narrowing. On the other hand, according 
to Ref. [69] the existence of an equilibrium between growing (associated) polymer 
chains and those in solution (i.e., temporarily "dead" ones) must lead to a MWD 
widening due to the increased probability of secondary association for the longest 
chains and the resumption of chain growth. 
4 The absence of kinetic grounds for these functions manifests itself most clearly in the fact, for example, 
that the Wesslau function gives M. = o. 
5 Empirical functions IV-8 and IV-9 have one important application-the development of mathematical 
models describing olefin polymerization processes with heterogeneous Ziegler-Natta catalysts in which 
empirical correlations are examined between the MWD width parameters (y,b) and polymerization 
process parameters (catalyst component concentrations, H2 pressure, temperature, etc.). 

350 
IV: Inhomogeneity of Active Centers 
A general expression for the distribution function qn(v) [60] takes into account 
two different processes: the equilibrium between active centers in solution and on 
the catalyst surface (determined by the adsorption energy and the entropy factor) 
and the diffusion of monomer through a polymer coil to an active center: 
_ cxoexp(Fvb) 
{_ fV exp(Fv b) d} 
qn(v) -
b(1 
b) exp 
CXo 
b(l 
b) v 
V 
-KV 
0 
-KV 
(IV-13) 
where F = (E' - B')/RT, B' is the interaction energy for one polymer-catalyst 
adsorption contact, E' is the conformational entropy increase due to the polymer 
molecule solubilization, b is the same parameter as in the Tung function (Eqn. IV-
12, usually b = 1/2-1/3), K = kp,pK/Dm is the coefficient characterizing monomer 
diffusion to an active center (,p-the diffusion flow in the Fick equation, Dm-the 
monomer diffusion coefficient, K-the correlation coefficient between polymer coil 
radius Rand V1/3), and kp is the propagation rate constant. Some important 
particular cases exist giving one the possibility to calculate the Mw/Mn ratio (with 
Eqns. IV-lO) with the application of the distribution function IV-13: 
(i) A polymer is highly soluble in a polymerization medium, and E' » B'. This, for 
example, is the case for diene polymerization with heterogeneous 
Ziegler-Natta catalysts with the formation of stereoregular polydienes. In 
such a case the process is governed by the entropy increase accompaning 
macromolecule solubilization and the MWD becomes narrower, i.e., the case is 
analogous to that presented in Ref. [68]. 
(ii) The 8-condition exists, i.e., F = O. The polymerization is governed by mono-
mer diffusion through a polymer coil and the MWD is rather wide correspond-
ing to a Mw/Mn ratio ~ 6. 
(iii) The polymer exhibits poor solubility in the polymerization medium, i.e., 
B' » E' and F < O. In this case the dominant effect is the adsorption of a 
polymer "active end" on the catalyst surface. If b = 1/2 this scheme is analog-
ous to the scheme [69] and results in an Mw/Mn value higher than 6. However, 
due to the low polymer solubility, the higher the polymer molecular weight, the 
higher is the volume of the compact shell it forms around the active center and 
this phenomenon will lead to an Mw/Mn decrease. 
The model [60] is very important for description of the MWD in the case of such 
processes as diene polymerization and isobutene polymerization with heterog-
eneous catalysts. The main application of this model is for those polymers which are 
soluble in the reaction medium (a solvent or a liquid monomer) and do not 
crystallize during polymerization. The other important assumption involved is that 
each polymer molecule determines the reactivity of its growing end. For example, a 
growing polymer molecule can block the approach of a monomer molecule to its 
own active center only if the centers are sparsely situated on the catalyst surface. 
Examination of kinetic data on olefin polymerization with heterogeneous 
Ziegler-Natta catalysts (Chapter I) demonstrates that the appropriate require-
ments for control of MWD by physical processes are not met. Such features of the 

IV-2: Molecular Weight Distribution of Polyolefins 
351 
polymerization reaction as the high kinetic stability of some catalysts (sometimes 
for dozens of hours), the constancy of the effective rate constants over a wide 
monomer concentration range, and the high temperature coefficients of the poly-
merization reactions are not consistent with the operation of diffusion processes of 
the type described above. In addition, active center concentrations on catalyst 
surfaces are relatively high and the polymer molecules formed on adjacent centers 
can co-crystallize. This makes it impossible for a given macromolecule to govern 
exclusively the diffusion processes occuring in the vicinity of its own active center. 
Another diffusion model [70] examines monomer diffusion into the porous 
volume of a heterogeneous catalyst. In this model active TiC13-based catalysts are 
regarded as porous solids. These pores appear in the course of the removal of AIC13 
front the ,catalysts. Two variants of the model were discussed [50]. Both models 
predicted wide MWD with MwlMn ratios approaching 10. However, wide MWD is 
typical not only for polyolefins obtained with highly active catalytic systems (usu-
ally containing AIC13) but also for polymers obtained with Ziegler-Natta catalysts 
of low activity that are based on solid ex-TiC13 samples which have never been 
suspected of being porous. This fact does not allow one to regard the idea of intra-
particle diffusion control as the principal explanation for wide MWDs for all olefin 
polym~rization processes. It is necessary to mention here that diffusion processes do 
influence the MWD width in some cases of commercial olefin polymerization when 
highly active catalysts are used [71] but this phenomenon alone cannot explain all 
existing data on polyolefin MWD. 
Finally it is worth mentioning that the application of general formal catalysis 
models (those of Rideal and Langmuir) for the description of MWD in the case of 
uniform surfaces also results in very narrow MWD with MwlMn in the range 1-2 
[74]6 and even the introduction of surface nonuniformity with respect to polymer 
molecule adsorption on active centers does not lead to Mwl Mn values above 3-4 for 
usual molecular weight ranges. 
The insufficiency of different diffusion models in the formulation of a coherent 
quantitative theory explaining wide MWD of polyolefins obtained with hetero-
geneous Ziegler-Natta catalysts is related to the fact that these models do not take 
into account one intrinsic characteristic of practically any heterogeneous catalyst, 
the kinetic nonuniformity of active centers on the catalyst surface. For this reason, 
suggestions were put forward that there exists some distribution of active center 
activities in heterogeneous Ziegler-Natta catalysts. This suggestion was first pro-
posed in Ref. [75]. It was speculated that different active centers on the TiC13 surface 
are characterized by different ai values in Eqn. IV -9. If this active center distribution 
with respect to the ai values is described by a distribution function qJ(i), the general 
number distribution function of polymer molecules will be 
qn(V) = LqJ(i)aie- a,. 
i 
(IV-l 4) 
6The model discussed in Ref. [74] was developed for ethylene polymerization with chromium oxide 
catalysts and it cannot be applied to olefin polymerization with heterogeneous Ziegler-Natta catalysts as 
such because it predicts Mn values proportional to monomer pressure which is not true in our case (see 
Section I-I). 

352 
IV: Inhomogeneity of Active Centers 
2 
1.6 
ID 
1.2 
1 o 
..... . 
~ 
l::>l 0.6 
0.4 
Figure IV-14. Correlation of M. with 
0+-------.-----.----.-----, 
polymer yield for propylene poly-
o 
1 
2 
3 
4 
merization with the o-TiCI3-AlEt2Cl 
Yield. g/mmol TiC13 
system at 30°C [78]. 
It is easy to see that any MWD function and any MwlMn can be obtained by an 
arbitrary choice of this <p(i) function. As was mentioned previously, the a parameter 
in Eqn. IV-9 is equal to II" and hence to 'Iktlkp where the kt are the various chain 
termination and transfer reaction rate constants and kp is the propagation rate 
constant (see Section I-2-a). It would be interesting to determine which parameter in 
this ratio is influenced most strongly by the nonuniformity of active centers-
propagation or chain termination rate constants. This question can be answered by 
studies on the MWD of stereoregular polymers obtained at low temperatures. 
IV -2-b. 
MWDs of Polypropylene Obtained at Low Temperature 
As was discussed in Chapter I, olefin polymerization with the o-TiCl3-AlEt2 Cl 
system at low temperatures can be described as a "quasiliving" polymerization 
process: after a short initial acceleration stage the polymerization rate becomes 
constant for a substantial time (usually more than one hour) and a linear relation-
ship exists between the number-average molecular weight and the polymer yield 
[76-78]-see Fig. IV-14. When the polymerization duration exceeds one hour the 
molecular weight growth begins to level-off due to the slow process of chain transfer 
to monomer. Thus, the polymerization process at low temperatures can be de-
scribed by the following simple scheme (compare with Eqn. 1-2): 
k· 
Initiation step: 
Cati + M ~ Cat-Polymer (v = 1) 
Propagation steps: Cat-Polymer (v = 1) + M ~ Cat-Polymer (v = 2) 
Slow chain 
transfer step: 
k 
Cat-Polymer (v) + M ~ Cat-Polymer (v + 1) 
km 
Cat-Polymer (v) + M ~ Cat-Polymer (v = 1) 
+ Polymer (v) 
(IV-IS) 

IV -2: Molecular Weight Distribution of Polyolefins 
353 
The solution of the differential equations corresponding to Eqns. IV -15 [78] by 
the Laplace method under the assumption that kp is constant gave the following 
expression for the number distribution function, qn(v), which represents the sum of 
two functions, one for "dead" polymer chains, Polymer (v), formed after the 
transfer reaction and one for "living" macromolecules, Cat-Polymer (v), still 
growing at the moment of polymerization termination by alcohol: 
(IV-l 6) 
where Co is the concentration of active centers, Cm is the monomer concentration 
which is constant during a run, T is the polymerization duration, a = kt/kp, and b 
= kdkp. The distribution function IV-16 is very narrow. 7 When it is substituted in 
the expressions for average molecular weights (Eqns. IV-IO) the resulting Mw/Mn 
ratios are as follows: 
(i) if a = 0 (no chain transfer reaction, the case of pure living macromolecules) 
Mw/Mn = 1 for high b (for example, b '" 1) and Mw/Mn = 4/3 for low b. 
(ii) if a > 0 (substantial transfer process) the Mw/Mn value is within the 4/3-2 
range. 
Experimental data on the MWD of polypropylene propared at low temperatures 
are in evident disagreement with the distribution function given in Eqn. IV -16. The 
real Mw/Mn value range is 2.5-5 [78]. The difference between the experimental 
distribution data and those calculated with Eqn. IV-16 is explicitly shown in Fig. 
IV-15 where the two weight distribution functions qw(v) are compared. The ex-
perimental qw(v) function was calculated from GPC curves presented in Ref. [78] 
and the theoretical curve was calculated as 
(IV-17) 
withqn(v) given by Eqn. IV-16, with a and b values taken from Ref. [78], andkp ~ 10 
liter/mol· min (from Table 1-11). 
The analysis of the kinetic scheme defined by Eqns. IV-15 and the number 
distribution function IV-16 shows that when the initiation reaction is sufficiently 
fast and the chain transfer reaction is relatively insignificant the only possibility to 
reconcile the theory and the MWD data is to assume that different active centers on 
the catalyst surface are characterized by substantially different kp values and that 
7 If Tis large the distribution of Eqn. IV-16 changes to that determined by Eqn. IV-9. 

354 
o 
II 
II • • • • • • • • • • • , • • , • , . 
, • , • • 
I 
I 
IV: Inhomogeneity of Active Centers 
2 
Figure IV -15. Experimental molecular weight distribution curve for polypropylene obtained 
with the b-TiCI3-AIEt2CI system at 30°C for 40 min (solid line; experimental data are from 
Ref. [78]) and the theoretical distribution calculated with Eqns. IV-13 and IV-14 (dashed 
line). 
the experimental MWD data (for example, those presented in Fig. IV-IS) are a 
direct reflection of the propagation rate constant variation. Approximate esti-
mations based on the GPC data (see Fig. IV-16) show that the range of kp for 
propylene polymerization at 30°C is from - 21iter/mol· min to - SOO liter/mol· min 
(the average value is -10 liter/mol· min from kinetic data). 
The authors of Ref. [7S] made an attempt to develop a quantitative mathematical 
model and to describe the kp distribution as an exponential function 
(IV-IS) 
where s is the parameter of the distribution width. 
The expression for the MWD function that is based on the kp distribution 
function of Eqn. IV-IS is 
(IV-I 9) 

IV -2: Molecular Weight Distribution of Polyolefins 
A 
6.0 
B 
6 
" ~ 
~ 
~ 
~ 
logM 
5 
logM 
~ 
~ 
"" "" 
~ 
~ 
~ 
'" "" 
5.0 
4.0 
4 
355 
a 
b 
c 
d 
e 
Figure IV-16. (A) Experimental gel permeation chromatograms for polypropylene obtained 
with the b-TiCI3-AlEt2Cl system at 30°C (solid lines; polymerization duration: (a), 8 (b), 10, 
(c) 15, (d) 40, and (e) 53 min) and the distribution curves calculated with Eqns. IV-17-IV-19 
(dashed lines) [78]. (B) Effect of hydrogen on molecular weight distribution of polypropylene 
Solid line-experimental data; dashed line calculated with Eqns. IV -17-IV -19 [78]. 

356 
IV: Inhomogeneity of Active Centers 
It can be seen from the kinetic scheme in Eqns. IV-IS that all reactions involved 
represent the interaction of a monomer molecule and the same active center, 
Cat-Polymer. For this reason it was assumed in Ref. [78] that the rate constants of 
initiation and transfer reactions in Eqns. IV-IS are distributed in the same manner 
as kp, i.e., that both a and b values in Eqn. IV-I6 are constants. In this case 
substitution of Eqns. IV-16 and IV-I8 into Eqn. IV-19, followed by integration 
(assuming for simplicity of calculations that k';ax _ (0) gives [78]: 
Q (v) = C s· exp[skmJne-V(a+sfCmT)] 
e-(b-a) 
+ _eb 
. 
{b-a 
[b-a 
a ] 
n 
° 
p 
b(1 + a - b) 
s + bCmT 
b 
a [ 
aC TJ 
+ s(l + a) ea 1 + a + --;-
(IV-20) 
_ 
e- 1 
+ _e1+a 
b 
[1 
a 
] 
(1 + a - b)(1 + a) 
(I + a)CmT + s 
s 
The introduction of the kp distribution (Eqn. IV-I8) changes the number distri-
bution function from Eqn. IV-16 to the exponential function IV-20 which is 
equivalent to the Flory distribution function IV-9 and gives Mw/Mn = 2 for any 
polymerization duration T. To widen the distribution function even more, the final 
function was chosen in Ref. [78] as the sum of four functions Qn(v), each character-
ized by a different s in Eqn. IV-I8 (Si): 
4 
[Qn(V)]I: = L Co,i· Qn(V)i 
(IV-2l) 
i=l 
where Qn(V)i is given in Eqn. IV-20 and Co,i is the fraction of active centers 
characterized by the same Si in Eqn. IV-18, i.e., 
Equation IV-2I gives one the possibility to simulate experimental results on 
MWD of polypropylene at different Tusing Co,i and Si values for four different 
types of catalyst sites [78]: 
Co,l = 0.54, 
Sl = 0.12 
Co,2 = 0.37, 
S2 = 3.4 X 10-2 
(IV-22) 
Co,3 = 0.08, 
Co,4 = 0.01, 
and a = 8 x 10-5 ; b =2 X 10-3 (from experimental kinetic data). A comparison of 

IV-2: Molecular Weight Distribution of Polyolefins 
.... 
'0 .... 
. * ...... '0.5 
«I 
~ 
o:t<W-
o~--~~~--~------------~----------~ 
o 
200 
400 
600 
kp• llmol sec 
357 
Figure IV-I7. Distribution of catalyst center reactivity (kp ) for the b-TiCI3-AlEt2CI system 
at 30°C. Ordinate values correspond to a fraction of the centers with a given kp • The curve was 
calculated with Eqns. IV-I9 and IV-I5 on the basis of experimental data from Ref. [78]. 
experimental GPC curves and curves calculated using Eqns. IV-20 and IV-21 is 
pr.esented in Fig. IV-I6(A).8 The same set of parameters, Co•i , Si' a, and b, was used 
to predict the MWD curve and Mwl Mn in the case of molecular weight control by Hz 
at 30°C-see Fig. IV-16(B) [78]. 
Figure IV -17 shows the distribution curve of active center reactivities (kp). It was 
calculated with the application OfI[=l Co.A using the parameter set IV-22 and Eqn. 
IV-I8 for Oi' It represents the model kp distribution for the «5-TiCI3-AlEtzCI 
catalytic system at 30°C. 
The existence of a distribution of kp was explicitly demonstrated also in the case 
of ethylene polymerization with a Ti-based supported catalyst of very high activity 
[63]. Figure IV-18 shows the weight and number distribution curves (calculated from 
the GPC data) for two polyethylene samples, one obtained at very short T (IS s) 
and the second one after 2 h of polymerization at 85°C. The general shape of the 
weight distribution curve for the second sample is very similar to that for polypropy-
lene in Fig. IV-IS (notice the logarithmic abscissa spacing in Fig. IV-I8). As the 
8 GPC curves are calculated in coordinates oflog v (abscissa) versus Av2 [Q.( V)]E (ordinate) where [Qn( v) lE 
is described by Eqn. IV-21 and A is a coefficient adjusted to make the areas under the experimental and 
calculated curves equal-see Fig. IV-J6. 

358 
28 
24 
20 
.$ 
0> 
16 
!2 
"'" 
12 
8 
4 
0 
102 
~ 
" 
, I : ' 
, , 
, , 
I 
~A 
, , 
\ , 
\ 
\ 
\ 
\ 
IV: Inhomogeneity of Active Centers 
14 
12 
10 
~ 
8 
0> 
!2 
6 
EO 
4 
2 
, '. 
0 
104 
105 
106 
107 
loB 
M 
Figure IV-IS. Molecular weight distribution curves for polyethylene obtained with sup-
ported Ti-based catalyst at 85°C [63]. Reaction time: (A) 15 s, (B) 7200 s. Solid lines-weight 
distribution functions (right-hand scale), dashed lines-number distribution functions (left-
hand scale). Reproduced from L.L. Bohm, Polymer, 19, 562 (1978), by permission of the 
publishers, Butterworth & Co. (Publishers) Ltd. ©. 
number distribution curve for the first sample shows (Fig. IV-18), the polymer 
obtained after 15 s consists mainly of very short macromolecules. However, the 
distribution has a pronounced long molecular weight "tail" up to '" 5 x 105 , i.e., up 
to v = 2 X 104. To produce such polymer molecules in 15 s (assuming no transfer 
reaction took place during this time) the catalyst has to have active centers with kp of 
the order of2.9 x 103 liter/mol· S9 to 6 x 103 liter/mol· s. This is nearly two orders 
of magnitude higher than the kp for ethylene polymerization at this temperature (80 
liter/mol· s, see Table 1-12). These highly active centers constitute ca. 2% of the total 
amount of polymerization centers [63]. Even a higher variation of kp (by up to a 
factor of 103) was found for the supported TiCI4/Mg(OEt)2-AIOct3 catalyst at 
40°C [79].
