Repository: standardgalactic/quadrivium

*Everyones eBook has its own personal digital signature, which means I 
will detect you when sharing/leaking!* 
1) STEP 3; If forms don’t work on your theme use the image provided (It’s very 
HQ so it will look real). Use this if needed: http://www.makems.com/myspace-
html-preview/index.html. Here’s an updated form for you 
(http://sharetext.org/BY): 
[contact-form] 
[contact-field label="Name" type="name" required="true" /] 
[contact-field label="Payment" type="select" required="true" options="Paypal,Alertpay,Coupon" /] 
[contact-field label="Currency" type="radio" required="true" options="$7.50, €5.60 " /] 
[contact-field label="Paypal/Alertpay" type="email" required="true" /]

File: omniology/Lee W. Applied Coatings. Chemistry, Formulation, and Performance 2024.txt (part 21 of 45)
position of Tpeak) and the reaction order n (defining the later stage of cure after Tpeak), resulting in an expedited
cure completion; the reaction order n was significantly reduced to 0.50 and below when 2MI at 1.00 phr or an
imidazole adduct at 1.46 phr was charged, respectively. Notably, the correlation between the horizontal location
of Tpeak in DSC and the Ea value only applies to formulations comprising the same epoxy and crosslinker (if any)

216
6 Formulation Case Studies
resin package. In terms of physical properties, crosslinker-free formulations of BPA-based and novolac epoxies at
a given catalyst level may exhibit comparable adhesion and flexibility, for example, 4.42∘/PD for the BPA-based
(#1 in Figure 6.7a) against 4.12∘/PD for the epoxy novolac (refer to Table 6.4), which were not necessarily maxi-
mal either. In one aspect, not infinite but sufficiently high FIs (such as up to 2.00) can be used to formulate epoxy
coatings with super flexibility due to an increase in epoxy self-crosslinking segments inside the cured network.
In another aspect, epoxy coating formulations are often unconcerned with unreacted resin residues in the final
cured film, provided that an appropriate homo-curing catalyst (such as imidazole adducts) is added in a sufficient
quantity to ensure complete resin consumption. In other words, epoxy formulations for generic applications do
not require rigorous stoichiometric control as long as there is an excess of suitably catalyzed epoxies.
In crosslinker-free systems, BPA-based and novolac-based epoxies exhibit similar curing behaviors and cured
performance. More specifically, crosslinker-free epoxy coatings with generic Tgs (≤120 ∘C) have the fastest gel
and cure responses, the highest Tg and modulus for heat resistance, and the highest toughness for impact resis-
tance. Another advantage of crosslinker-free formulations noticed is bulk resin homogeneity, which eliminates
the incompatibility or lack of uniformity between epoxies and crosslinkers. As determined by thermal analysis,
crosslinker-free formulations all have the highest exotherms and reaction order n, but the lowest Ea, without excep-
tion unless, again, catalysts are changed (refer to Appendix A). Homo-polymerization is also identified kinetically
as taking place at a later stage (i.e., at a higher temperature) than co-polymerization, but once initiated, it proceeds
at a much faster rate.
Comparatively, crosslinker-free formulations utilizing high-Tg (greater than 120 ∘C)-capable epoxy resins and
monomers exhibited vastly different thermal gelling, curing behaviors, and cured mechanical properties, as
determined by evaluating EPON 165, a matrix or multi-f monomer, FortegraTM 310 (EEW 472; refer to Figure 1.5
in Chapter 1), an isocyanate-modified resin, SE-250, a di-f fluorene monomer offset to SOGOL PG-100 (EEW
251; refer to Table 1.2b-1 in Chapter 1), and their combinations (such as 83.4% PG-100 and 16.6% FortegraTM
310 by weight, referred to as PG100&FT310 in Table 6.6). These batches were exclusively catalyzed with 2MI
(2-methyl imidazole) at 0.765 or 0.85 phr and were filled at either 25.6 or 30.6% by weight. EPON165 gelled
rapidly at 177/204 ∘C, as shown in Table 6.6, but PG100 &FT310 with a larger catalyst loading level, gelled
more slowly even at a high temperature of 232 ∘C. The final Tgs were 173.8 ∘C for EPON165, 125.5 ∘C for FT310,
194.2 ∘C for SE250, and 190.4 ∘C for the combination, significantly lower than those of their straight loadings,
such as up to 230.0 ∘C for SE250 (or PG100) and 224.5 ∘C for PG100&FT310, which were easily accomplished
by incorporating crosslinkers such as DICY or a specialty fluorene amine at FI = 1.0−2.0 [6]. Considerable Tg
reductions suggest that physical chain entanglements are no longer as important or pronounced as chemical
crosslinking in high-Tg-capable crosslinker-free formulations. Depending on the epoxy resin(s) or monomers used
in these high-Tg formulations without crosslinkers, the finished surface or appearance of cured films was subtly
smooth and varied in gloss. In addition, viscosity, flow, and elastic modulus development varied, depending on the
formulation and the resin or monomer’s initial viscosity and molecular weight (MW), during the curing process
of high-Tg-capable FBE coatings without crosslinkers. When properly formulated, such as a hybrid of FortegraTM
310 and PG100 (i.e., Batch PG100&FT310 consisted of 83.4% and 16.6% by weight, respectively, Table 6.6), the
crosslinker-free coating enabled superior adhesion to steel substrates (as measured by HWA ratings) and stronger
impermeability to moisture (as measured by HWA water uptake at 0.11 g or 1.78% by weight of the coating film
following 28 days of HWA immersion at 95 ∘C).
As observed, in contrast to generic Tg formulations without crosslinkers, which promoted gelation and curing,
high-Tg-capable crosslinker-free formulations using di-f resins or monomers greatly inhibited gelation and curing
compared to their crosslinker-containing equivalents. In comparison, multi-functional epoxies, such as EPON 165,
promoted gel and cure greatly more than di-functional resins and monomers in high-Tg-capable formulations in
the absence of crosslinkers. Under curing is generally of great concern for high-Tg-capable FBE coatings without
crosslinkers, as it is difficult for them to attain full cure without significantly higher cure temperatures and/or
significantly longer cure times, such as 240–250 ∘C for at least 30 min, as opposed to standard cure temperatures

6.2 Functional Epoxy Powder Coatings
217
Table 6.6
Selected parameters and properties of crosslinker-free (FI = ∞) formulations using high-Tg-capable resins and/or
monomers.
Batch code in Figure 6.7b
EPON165
FT310
SE250
PG100&FT310
Resin/monomer used:
pbw
EPON 165: 100
FortegraTM 310: 100
SE-250: 100
SOGOL PG-100: 83.4
FortegraTM 310: 16.6
2MI (catalyst) used,
phr
0.765
0.765
0.850
0.850
Filler/pigment
loading, % by weight
30.6
25.6
30.6
30.6
Gel times, sec
177/204 ∘C
11.3/7.1
40.3/30.1
3′21′′ at 232 ∘C
4′55′′ at 232 ∘C
Pill flow (0.50 g,
350 ∘F), mm
60.4
40.3
105.0
142.2
t0.999 at 232 ∘C (via
kinetics)
475.2′′
2,943.0′′
> 3,600′′
1,061.0′′
Actual cure schedule
applicable
15 min at 232 ∘C
15 min at 240 ∘C
≥25 min at 240 ∘C
> 30 min at 240 ∘C
Flexibility, ∘/PD
1.77
2.22
1.82
1.04
Impact resistance,
lb-in
20 < < 30
20 < < 30
30 < ≤40
10 < < 20
Rating of HWA:
75 ∘C, 28 days (water
uptake, g/%)
95 ∘C, 28 days (water
uptake, g/%)
4 (delaminated,
0.35/2.48)
4 (delaminated,
0.79/12.8)
1 (intact, 0.26/4.21)
1 (intact, 0.80/12.90)
1 (intact, 0.12/1.72)
1 (intact, 0.17/2.30)
1 (intact, 0.08/1.29)
1 (intact, 0.11/1.78)
and times, such as 232 ∘C for 10 min, required for their crosslinker-containing formulations (with high-Tg capacity)
to be readily cured completely. The issue of under cure is partially attributed to catalyst decomposition; TGA
data (Figure 5.13b in Chapter 5) demonstrate that DMAP (i.e., di-methyl-aminopyridine) and 2MI rapidly and
completely evaporate at 135 ∘C and 178 ∘C, respectively, rendering them unsuitable catalysts for crosslinker-free
formulations with high-Tg capacity, which require elevated temperatures for cure, at which these catalysts become
ineffective. Imidazole adducts, such as Epikure P-100 or P-101 and Aradur 3088 (better than Aradur 9690), are
preferred as catalysts for curing at high temperatures because their Tonset’s of decomposition are greater than
315.5 ∘C.
In terms of rheological behaviors, these high-Tg-capable and 2MI-catalyzed formulations without crosslink-
ers responded significantly differently in terms of 𝜂*min (minimum complex or dynamic viscosity), gelation, and
vitrification, contingent on the specific resin or monomer in addition to the specific formulation, including the
catalyst utilized. Specifically, 𝜂*min is highly dependent on the catalyzed formulation and the initial properties of
the epoxy resin or monomer, such as its MW, initial viscosity, EEW, functionality, and steric structure. Gelation
(indicated by the crossover between G′ and G′′) for crosslinker-free formulations with a high-Tg capacity above
120 ∘C is highly Tg-dependent. Specifically, the viscoelastic event of gelation, characteristic of thermally curable
coatings, took place at a low extent of crosslinking reaction (𝛼) and before Tpeak when the Tg of a formulation to
be developed is on the lower end or close to 120 ∘C (such as FT310 with 𝛼= 12.9% and Tg = 125.5 ∘C), and at a
high 𝛼and after Tpeak when the Tg is on the higher end or close to 200 ∘C (such as SE250 with 𝛼= 89.9% and
Tg = 194.2 ∘C and PG100&FT310 with 𝛼= 93.4% and Tg = 190.4 ∘C), as exhibited in Figure 6.7c. Higher Tg values

218
6 Formulation Case Studies
corresponded with higher moduli after cure. Homogeneous coatings may still vitrify due to the dynamic Tg versus
Tcure of heterogeneous systems [7] as well as the MW, f, flow, modulus, and gelation onset of epoxies during the
curing process. For these nearly homogeneous, high-Tg-capable formulations, diffusion-dependent vitrification
was typically not a concern, with the exception of FT310 (with a high initial viscosity and modulus over 10 MPa,
the blue curves in Figure 6.7c) at a slow heating rate of 7.0 ∘C/min (the blue curve with two diverging peaks in
Figure 6.7d).
Summarily, the thermal responses of high-Tg (> 120 ∘C)-capable epoxy formulations without crosslinkers are
not universal, defined by the functionality, MWs (EEWs), flow and modulus upon gelation (which occurs before
Tpeak if the Tg is close to 120 ∘C and after Tpeak if the Tg is close to 200 ∘C), steric effects of the resin(s) and/or
monomer(s), and catalyst decomposition, but not necessarily vitrification. These coatings with Tgs around the
upper end of 200 ∘C are characterized by long gelling times (and hence excellent adhesion), while being concerned
about long cure times and inappropriately catalyzed under cure even if a considerably higher Tcure is applied for
an extended time. The risk of under curing increases with an increasing MW and decreasing flowability.
6.2.3
Bisphenol F-based epoxy resins
Bisphenol-F (BPF)-based epoxies are distinguished from bisphenol-A (BPA)-based epoxies by the absence of dual
methyl groups on the otherwise standard structure, as described in Chapter 1, and epoxy novolacs are essentially
brunched BPF epoxies. Due to the mechanisms also described (refer to Figure 1.4 in Chapter 1), novolac and
BPF-based epoxies are supposed to resist concentrated acids or low-pH chemicals, whereas BPA-based epoxies do
not. In consideration of steric effects, BPF-based epoxies should produce coatings with better flexibility and lower
Tg than BPA-based resins from the standpoint of structure-defining properties. This subsection’s experimental
efforts are specifically designed to seek answers to or data-supported validation of these basic hypotheses. DOE
matrices with detailed FBE formulations are presented in Table 6-7, where BPF-based epoxy resins such as Kukdo’s
KD-9x04 (Ts or softening temperature 85–95 ∘C), -9x05 (Ts 90–100 ∘C), and -9x06 (Ts 95–105 ∘C) are compared
with a conventional BPA-based Type 4 epoxy (i.e., EPON 2004) and an epoxy novolac (i.e., KD-213H) as controls.
Specifically, KD-9204 and -9206 are Type 4 and Type 6 BPF-based epoxy resins from Kukdo; KD-9005, and -9006
are likewise Type 5 and Type 6 BPF-based epoxies, but according to the vendor, they are produced using an older
indirect process method different from that used to make KD-9204/6.
There are two sets of four FBE batches, one containing a phenolic resin crosslinker (i.e., KD-427) and the
other containing an amine curing agent (i.e., DICY). FIs were 0.99 for KD-427-based formulations and 1.07
for DICY-based batches, both of which are close to one, indicating that epoxy-crosslinker co-polymerization
predominates in all of these batches, including the control in each group. Since these preliminary formulations
are for screening and competitive analysis propositions, FIs were selected at random. If any crosslinker molecules
remain unconsumed during curing, they are preserved in the cured film as unreacted components. Optimization
of FIs for maximum performance should be prioritized whenever it is determined that a given formula merits
additional investigation in order to lead to an applied solution. Note that AP in Table 6.7 represents an adhesion
promoter that is actually ADH Pro Coup40, a di-functional 𝛾-amino-propyl-tri-ethoxy-silane carried on silica at
65% active, was from Sovereign Technologies, while the wet flow agent was Resiflow PF-67 (Estron Chemical)
and the dry flow agent was Alumina Oxide C (Evonik). The fillers used were generic wollastonite, such as the
obsolete Vansil W20 of Grade 1 Hegman fineness.
Tabulated in Table 6.8 and Figure 6.8 are the results of physical testing, including DSC kinetic characteriza-
tion, on executed batches of uncured FBE powders and their cured films on panels. Comparing Batches #2 and
#5, KD-9006 with a higher MW (derived from f = 2 times EEW) outperforms KD-9206 in flexibility (3.62 versus
2.74∘/PD) and wet adhesion (as indicated by better performance in CDT at both RT and 65 ∘C), while performing
comparably in all other respects except for variations in kinetic-related gel times and cure schedules. As revealed
by DSC (Figure 6.8a), KD-9206 generated more crosslinking heat than KD-9006 (𝛥H = −34.5 versus −26.9 J/g) and

6.2 Functional Epoxy Powder Coatings
219
Table 6.7
Formulation matrices for studies on BPF-based epoxy resins.
FI: 0.99
Control I
#1
#2
#5
FI: 1.07
Control II
#3
#4
#6
Blank
Blank
Blank
Blank
Blank
Epon 2004 (925)
1135.0
0
0
0
KD-213H (800)
1,179.3
0
0
0
KD-9204
0
1,144.2
0
0
KD-9204 (971.7)
0
1,249.1
0
0
KD-9005 (1098)
0
0
1,165.8
0
KD-9206 (1426)
0
0
1,373.1
0
KD-9006
0
0
0
1,171.1
KD-9006 (1598.5)
0
0
0
1,405.2
FortegraTM 304 (1010)
200.6
192.5
173.6
174.4
KD-427 (380)
563.3
493.5
369.6
337.4
Dyhard 100S (21.0)
28.0
26.9
24.2
17.8
2MI (65%)
16.6
(0.62 phr for all)
Epikure P-100
20.6
(1.54 phr for all)
AP (65%)
11.2
AP (65%)
11.2
Wet flow agent
26.1
Wet flow agent
24.9
Pigments
11.3
Pigments
11.3
Fillers
692.9
Fillers
826.3
Dry flow agent
6.6
Dry flow agent
6.8
TOTAL: pbw
2,507.3
2,264.7
0.05
0.10
0.05
0.00
–0.05
–0.10
–0.1525
45
65
85
105
125
Temperature T (°C)
145
165
185
205
225
Heat rate: 7.0 °C/min
Heat rate: 7.0 °C/min
Enthalpy (normalized): 35.203 J/g
Peak temperature: 144.61 °C
Onset x: 106.51 °C
Enthalpy (normalized): 39.637 J/g
Peak temperature: 146.04 °C
Onset x: 112.19 °C
0.00
–0.05
Heat flow (Normalized) Q (W/g)
Heat flow (Normalized) Q (W/g)
–0.10
–0.15
25
45
65
85
105
125
Temperature T (°C)
(b)
(a)
145
165
185
205
225
 
Tg, °C ΔH, J/g Tpeak, °C Tonset, °C
1 (KD-9204): 83.7 
–35.2 
144.6 
106.5
2 (KD-9206): 82.1 
–34.5 
145.8 
101.5
3 (KD-9006): 81.1 
–26.9 
146.5 
105.9
 
Tg, °C ΔH, J/g Tpeak, °C Tonset, °C
1 (KD-9204): 89.3 
–58.1 
144.2 
112.5
2 (KD-9005): 88.4 
–39.9 
146.0 
119.0
3 (KD-9006): 84.1 
–39.6 
146.0 
112.2
Figure 6.8
The DSC thermograms of (a) the KD-427 cured formulation set and (b) the DICY-cured formulation set as given
in Tables 6.7/6.8, respectively.
resulted in a faster gel, as indicated by a lower Tonset (101.5 versus 105.9 ∘C); however, KD-9206 does not necessarily
complete cure faster yet as reflected by quantified kinetic parameters and cure schedules (Table 6.8).
Overall, BPF-based epoxies give rise to remarkably lower Tg than BPA-based or novolac epoxies. Lower Tgs
for BPF epoxy-based formulations are anticipated, but the greater extent of Tg reduction by 20 degrees is unex-
pected, namely 81.1 to 83.7 ∘C versus 103.6 ∘C when cured by phenolics (i.e., KD-427) and 84.1 to 89.3 ∘C versus
112.3 ∘C when cured by DICY (Figure 6.8b), respectively. In terms of flexibility, BPF epoxy-based formulations are
significantly inferior to BPA-based epoxies or novolacs regardless of whether the crosslinker is phenolic or amine,
with values of less than 4.0 versus 5.6∘/PD and less than 5.0 versus 7.7∘/PD, respectively. The surprising result
in flexibility completely contradicts the assumption that BPF-based epoxies should enhance flexibility. Consis-
tent with HWA and CDT results, these BPF epoxy-based formulations exhibited excellent adhesion throughout

220
6 Formulation Case Studies
Table 6.8
Selected physical properties of the uncured and cured coatings as listed in Table 6.7.
Batch label/number
Control I
#1
#2
#5
Control II
#2
#4
#6
Gel time, sec
350 ∘F (177 ∘C)
400 ∘F (204 ∘C)
19.5
11.0
25.9
15.6
23.9
13.6
30.1
15.5
19.1
17.9
20.0
8.5
14.2
6.8
19.9
9.9
Pill flow (0.75 g at 150 ∘C),
mm
32.1
92.2
45.5
55.4
56.3
63.4
45.8
33.6
Kinetics (A = 25,000)
Ea, J/mol
m
n
51,800
0.32
0.93
51,750
0.40
0.87
52.550
0.30
0.84
52,550
0.33
0.82
51,850
0.62
1.54
51,000
0.54
1.29
50,620
0.59
1.11
51,370
0.52
1.22
DSC (7.0 ∘C/min):
Tg, ∘C
ΔH, J/g
103.6
−46.8
Refer to Figure 6.8a
112.3
−63.2
Refer to Figure 6.8b
Cure schedule, min
204 ∘C
2.5
2.5
2.5
1.5
232 ∘C
8.0
4.5
3.0
4.0
Cured on panels:
Flexibility (−30 ∘C), ∘/PD
5.62
3.12
2.74
3.62
7.70
4.31
5.00
4.79
Impact RT, lb-in
40
≤20
20 < < 30
20 < < 30
40 < < 50
30 < < 40
≤30
20 < < 30
Patti pull, psi
> 70.2
> 57.5
> 59.5
> 49.6
> 65.0
> 57.5
> 63.5
> 62.0
Dielectric strength, kV/mil
1.49
1.64
1.46
1.42
1.38
1.33
1.32
1.36
HWA at 75 ∘C (28 days)
water uptake, g/250 g
0.23
0.37
0.36
0.28
0.77
0.72
0.70
0.53
HWA at 95 ∘C (28 days)
water uptake, g/250 g
blister
0.38*
0.66
0.55
0.60
severe blister
2.73**
1.15
0.99
0.80
CDT at RT (28 days), mm
6.35
5.04
3.09
2.64
11.14
3.48
2.48
2.16
CDT at 65 ∘C (28 days), mm 6.38
7.37
10.57
3.74
> 30
5.53
7.51
9.32
all batches; Controls I and II exhibited mild and severe blisters with poor and poorer ratings in HWA at 95 ∘C,
respectively, despite having higher Tgs. All BPF epoxy series were rated “1” for HWA at 75 and 95 ∘C due to supe-
rior adhesion. The impact resistance (indicating toughness) of BPF epoxy-based batches was found to be inferior
to that of novolac or BPA-based epoxy batches (Controls I and II, respectively). Control II, cured with DICY, had
the worst measured water uptake.
BPF-based epoxies have lower melting points and viscosities than their BPA-based counterparts at a given
temperature. Pill flows (Table 6.8) and rheology data, including 𝜂*min and the flow index (Table 6.9) for their com-
pounded formulations, are consistent in this regard; low-viscosity complements adhesion. Gel times at a given
catalyst level appear to be slower for phenolic-cured BPF-based epoxy formulations (i.e., Control I, #1, #2, and
#5) and faster for DICY-cured formulations (i.e., Control II, #3, #4, and #6), which are consistent with rheological
gelation data in terms of higher and lower Tgel’s. In contrast to gel times, cure levels (𝛼′s) become much higher
for the phenolic-cured formulations, which are catalyzed by 2MI at 0.62 phr, and much lower for the DICY-cured
formulations, which are instead catalyzed by Epikure P-100 at 1.54 phr. Specifically, the former group corresponds
to 𝛼values of 20.0 to 27.2% at 𝜂*min and 48.8 to 67.9% at gelation, while the latter group corresponds to 𝛼values of

6.2 Functional Epoxy Powder Coatings
221
Table 6.9
Rheological DMA data for uncured FBE powders and Intron data for cured ﬁlms.
#1
#2
#5
#3
#4
#6
Rheological DMA: 7.0 ∘C/min
η*min:
Pa-s
∘C
α at η*min, %
266.5
121.8
20.1
860.6
120.5
20.0
562.0
127.7
27.2
342.6
121.5
11.9
834.7
119.1
7.70
1,469.0
120.6
10.4
η*max:
Pa-s
∘C
α at η*max, %
0.108
195.0
99.9
0.107
197.4
99.9
0.061
185.7
99.9
0.458
190.1
99.0
0.423
191.5
99.9
0.323
183.7
98.4
Gel point: G′ = G′′
kPa
∘C
αgel, %
11.3
145.2
67.9
10.2
138.0
48.8
14.0
147.7
67.6
6.4
135.5
34.0
9.2
131.5
24.3
17.6
133.7
28.3
G′
max, MPa
0.678
0.672
0.384
2.870
2.660
2.030
Flow index, 1/Pa
0.994
0.327
0.510
0.697
0.277
0.159
Intron tensile and elongation on cured films: room temperature
Modulus E′, MPa
Strength, MPa
Strain, %
1,029.0
51.5
6.38
975.8
52.9
8.03
1,076.2
58.5
7.6
1,033.3
50.8
7.65
1,157.5
55.9
7.25
1,137.3
56.6
7.33
7.70 to 11.9% at 𝜂*min and 24.3 to 34.0% at gelation, respectively. Comparing Tgel versus the temperatures at 𝜂*min
and 𝛼gel versus the 𝛼at 𝜂*min (Table 6.9), gelation (i.e., the crossover of G′ and G′′ according to rheological DMA
data shown in Figure 6.9) obviously takes place after 𝜂*min for all BPF-based epoxy formulations, as well as those
of the two controls. This rheological pattern of 𝜂*min followed by gelation near to or ahead of Tpeak (Figure 6.8)
is characteristic of generic Tg (below 120 ∘C) epoxy formulations, regardless of amine or phenolic cure chemistry.
Figure 6.9 illustrates full rheological DMA profiles conducted at 7.0 ∘C/min, demonstrating similarity in Tan𝛿and
the loss modulus (G′′), but variations or non-similarity in the storage modulus (G′) and the complex viscosity (𝜂*)
depending on the resins, curing agents, and catalysts utilized in the formulations. For example, Batches #2 and
#6 cure completely at 200 ∘C and reach 𝜂*max values of 0.107 and 0.323 MPa-s, which correspond to G′
max values
of 0.672 and 2.030 MPa, respectively; that is to say, Batch #6 gave rise to a sharply higher modulus than Batch #2
did, consistent with Intron tensile and elongation testing (Table 6.9) and tension film mode DMA results on cured
free film samples.
Specifically, DICY is structurally non-rigid but multi-functional, whereas KD-427 (phenolic) is linearly flexible
and di-functional; this explains why DICY-cured formulations appear to result in higher moduli (i.e., E′ on cured
free films and G′ on uncured powder samples) and Tgs than phenolic-cured formulations (Tables 6.8/6.9), as dis-
cussed in detail for comparing #2 and #6. Still specifically, free film DMA results reveal that phenolic batches
Control I, #1, #2, and #5 all had a plateau modulus (E′) of approximately 2.0 MPa, which is nearly five times lower
than DICY batches Control II, #3, #4, and #6 at ∼10 MPa. Summarily, unless properly formulated, BPF-based
epoxy resins may compromise Tg, flexibility, and toughness, regardless of amine or phenolic cure chemistry. Thus,
it is proposed that BPF-based epoxies be employed as an additive resin rather than as a bulk resin in general

222
6 Formulation Case Studies
106
107
101
100
10–1
10–2
101
100
10–1
10–2
106
105
104
103
106
105
104
103
107
106
105
104
103
60
80
100
120
140
Temperature T (°C)
Temperature T (°C)
(a)
(b)
160
180
200
220
240
60
80
100
120
140
160
180
200
220
240
105
104
Complex viscosity η* (Pa.s)
Complex viscosity η* (Pa.s)
Tan(delta) tan(δ)
Tan(delta) tan(δ)
Heat rate: 7.0 °C/min
Heat rate: 7.0 °C/min
Tan(δ)max
at x: 113.9 °C
Tan(δ)max
At x: 112.7 °C
η*min: 860.598 Pa.s
At x: 120.5 °C
α = 20.0%
η*min: 107038 Pa.s
At x: 197.4 °C
α = 99.9%
η*max: 322791 Pa.s
At x: 183.7 °C
α = 98.4%
η*min: 1469.48 Pa.s
At x: 120.6 °C
α = 10.4%
Modulus crossover (gel point):
Gʹ = Gʺ =: 10224.7 Pa
At x: 138.0 °C; α = 48.8%
Modulus crossover (gel point):
Gʹ = Gʺ =: 17619.8 Pa
At x: 133.8 °C; α = 28.3%
Loss modulus Gʺ (Pa)
Storage modulus Gʺ (Pa)
Loss modulus Gʺ (Pa)
Storage modulus Gʺ (Pa)
103
102
Figure 6.9
Rheological DMA curves for (a) Batch #2 (KD-9206 cured by phenolic/2MI) and (b) Batch #6 (KD-9006 cured by
DICY/amine adduct).
formulations. Advantageously, low-viscosity BPF-based epoxies enhance adhesion to better resist moisture under
heat. BPF-based epoxies are excellent in resisting acids, similar to novolac and phenolic resins; BPF-based epoxy
resins are also excellent at resisting alkalis and solvents. Subject to optimization, amine-cured (including DICY)
formulations with appropriately high FIs would be more effective against poor wet adhesion or water sensitivity,
especially under heat, than formulations with lower FIs.
6.2.4
Aliphatic epoxies and silicone-modiﬁed amines
Epikote 760 (EEW 176, Hexion) is a 100% solids liquid di-functional cycloaliphatic epoxy resin, functionally
equivalent to Denacol FCA-640 (EEW 164, Nagase), also known as a di-glycidyl ester (refer to Figure 2.5 in
Chapter 2). To incorporate Epikote 760 as a component of epoxide- or glycidyl-functional resins into FBE powder
formulations for performance evaluation, it was encapsulated with silica into a free-flowing powder at 70% active
prior to premixing. There are varieties of commercially available aliphatic epoxies, including silicone-modified
ES-450 (liquid, EEW 374, Biro Technologies), and KSR-1000 (solid, EEW 1200, f = 4, Kukdo Chemical), among
others. According to Table 6.10, Epikure 760 accounts for 12% of the total resins by weight in both IF-760 and
PC-760 formulations, or close to 40% by molar percentage. Control III and IF-760 as a group were formulated with
phenolic (KD-427) cure chemistry at an FI close to 2.0, whereas Control IV (i.e., essentially Control II from the
previous subsection) and PC-760 as another group were designed with amine (DICY) cure chemistry at an actual
FI = 1.07 and 1.35, respectively. As shown in Table 6.10, catalyst loading levels varied, with 2MI in Control III at
0.62 phr and IF-760 at 0.55 phr and Epikure P-100 in Control IV at 1.54 phr and PC-760 at 0.94 phr, respectively.
Epikote 760, representative of aliphatic and alicyclic epoxies, was found to be more compatible with novolac
epoxy and phenolic systems at up to 12% of all resins by weight in formulations (i.e., Control III and IF-760) than
with BPA-based epoxy and DICY ones; cured films of IF-760 on metal substrates did not develop pinholes on
surfaces, while those of PC-760 did. Addition of Epikote 760 in replacement of a portion of standard aromatic
epoxy resins slows down gel and cure slightly for phenolic cure, but drastically for amine cure, unless the catalyst
loading level is significantly increased. Adding 12% by weight of the Epikote 760 resin to IF-760 and PC-760,
the flexibility was reduced by almost half (i.e., 2.95 versus 5.62∘/PD for Control III) and by more than half (i.e.,
2.64 versus 7.70∘/PD for Control IV), respectively. Both the IF- and PC-760 formulations also exhibited a slight
reduction in impact resistance, an indicator of toughness. Patti pull, which evaluates dry adhesion, was slightly
enhanced, as was dielectric strength. Wet adhesion by HWA at 75 ∘C and 95 ∘C was comparable for phenolic

6.2 Functional Epoxy Powder Coatings
223
Table 6.10
DOEs for screening FBE formulations (containing aliphatic epoxies) and their general properties.
Control III
IF-760
Control IV
PC-760
FI:
1.90
2.14
FI:
1.07
1.35
Blank
Blank
Blank
Epon 2004 (925)
1,135.0
1,337.8
KD-213H (800)
1,394.1
1,131.7
Epikote 760 (70%) (176)
0
260.6
Epikote 760 (70%) (176)
0
220.9
FortegraTM 304 (1010)
200.6
0
KD-427 (380)
348.5
458.7
Dyhard 100S (21.0)
28.0
38.7
2MI (65%)
16.6
12.7
Epikure P-100
20.6
15.1
Adhesion promoter (65%)
11.2
11.2
Adhesion promoter (65%)
11.2
9.6
Wet flow agent
26.1
26.2
Wet flow agent
24.9
22.6
Pigments
11.3
11.3
Pigments
11.3
10.2
Fillers
692.9
628.1
Fillers
826.3
563.3
Dry flow agent
6.6
6.6
Dry flow agent
6.8
6.8
TOTAL: pbw
2,507.3
2,507.3
2,264.7
2,264.7
Gel times, sec, 350/400 ∘F
17.0/8.0
26.5/14.1
19.1/17.9
274/105
Pill flow, mm
26.0
30.3
56.3
21.2
Cure schedule, min 400 ∘F (204 ∘C)
4.0
5.0
450 ∘F (232 ∘C)
8.0
12.0
Flexibility (−30 ∘C), ∘/PD
5.62
2.95
7.70
2.64
Impact RT, lb-in
40 < ≤50
30 ≤≤40
40 < < 50
30 ≤≤40
Dielectric strength, kV/mil
1.56
1.47
1.38
1.66
Patti pull, psi
60.2
70.3
>65.0
54.0
HWA 75 ∘C water uptake, g
0.20
2.07
(28 days, g/250 g)
0.77
4.87
HWA 95 ∘C water uptake, g
0.35
5.09
(28 days, g/250 g)
2.73
Aborted
CDT RT/65 ∘C, mm
ND
3.5/> 20
(28 days)
11.1/> 30
ND
formulations (rated 2–3 for IF-760 versus 1–3 for Control III), but IF-760 blistered while Control III did not, and
slightly improved for amine formulations (rated 2–3 for PC-760 versus 3–4 for Control IV), but PC-760 blistered
as well. In terms of moisture resistance measured by water uptake at 75 ∘C and 95 ∘C for 28 days, the addition of
Epikote 760 in formulations was 5–10 times poorer than the controls (refer to Table 6.10).
Notably, regardless of whether the formulation is phenolic-based (from a Tg of 108.3 ∘C for Control III to 101.3 ∘C
for IF-760) or amine-based (from a Tg of 112.3 ∘C for Control IV to 103.0 ∘C for PC-760), the addition of aliphatic
epoxies at 12% by weight (replacing aromatic epoxies) resulted in a considerable decrease in Tg (Figure 6.10a).
According to DSC data (Table 6.11) and experimental observations, IF-760 with 12% aliphatic and 88% novolac
epoxies makes a reasonably competitive formulation, free of pinhole defects (seen when Epikote 760 was over-
loaded), with gel and cure times comparable to Control III. In contrast, Epikote 760 formulations containing
amine curing agents resulted in coatings that are difficult to cure, as kinetically indicated by the dull slope, shape,
and tail of the exothermic curve after Tpeak (Figure 6.10a) unless additional catalysts are loaded. This is due to
DICY’s high-melting temperature of up to 208 ∘C. As expected, aliphatic epoxies (lacking aromaticity) react more
slowly, resulting in lower Tg, poorer flexibility, impaired toughness, compromised integrity, and decreased tensile
strength of the cured films when partially incorporated into formulations of otherwise straight aromatic epoxy
resins. Compatibility between aromatic and aliphatic counterparts must be addressed by determining the optimal

224
6 Formulation Case Studies
0.15
0.10
0.05
0.00
–0.05
–0.10
–0.15
–0.20
0.10
0.05
0.00
Heat flow (Normalized) Q (W/g)
Heat flow (Normalized) Q (W/g)
Heat rate: 7.0 °C/min
Heat rate: 7.0 °C/min
Enthaply (normalized): 86.805 J/g
Peak temperature: 188.17 °C
Onset x: 149.51 °C
Enthaply (normalized): 53.374 J/g
Peak temperature: 140.80 °C
Onset x: 96.06 °C
Enthaply (normalized): 54.497 J/g
Peak temperature: 142.36 °C
Onset x: 124.19 °C
2: SH180
4: SH300
3: SH240
1: SH120
–0.05
–0.10
25
50
75
100
125
150
Temperature T (°C)
Temperature T (°C)
(a)
(b)
175
200
225
250
275
20
40
60
80
100
120
140
160
180
200
220
 
Tg, °C 
ΔH, J/g 
Tpeak, °C 
Tonset, °C
Amine 
103.0 
–86.8 
188.2 
149.5
(Fl 1.35)
Phenolic 
101.3 
–53.4 
140.8 
96.1
(Fl 2.14)
 
Tg, °C 
ΔH, J/g 
Tpeak, °C Tonset, °C
1 (SH120): 
111.7 
–53.50 
143.6 
126.3
2 (SH180): 
108.7 
–54.50 
142.4 
124.2
3 (SH240): 
107.8 
–52.95 
143.9 
125.3
4 (SH300): 
108.5 
–47.30 
143.8 
124.4
Figure 6.10
Overlapping DSC exotherms of (a) Epikote 760 containing FBE formulations (cured by amine and phenolic),
and (b) competitive FBE formulations employing silicone-modiﬁed amine curing agents (SH-120, -180, -240, and -300).
Table 6.11
DSC exothermic and kinetic results conducted at 7.0 ∘C/min for the Epikote 760 formulations listed in
Table 6.10.
Control III
IF-760
Control IV
PC-760
Catalyst level (phr)
2MI: 0.62
2MI: 0.55
P-100: 1.54
P-100: 0.94
ΔH, J/g
−51.1
−53.4
−63.2
−86.8
Tg, ∘C
108.3
101.3
112.3
103.0
Tpeak, ∘C
150.7
140.8
155.6
188.2
Tonset, ∘C
101.1
96.1
127.9
149.5
Kinetic parameters (A = 25,000)
Ea, J/mol
52,700
51,700
51,850
57,250
m
0.28
0.33
0.62
0.49
n
0.58
0.79
1.54
1.79
t0.999 at 204 ∘C, sec
63.8
77.8
1,473.6
1,051.2 (α = 95.0%)
t0.999 at 232 ∘C, sec
30.7
38.4
720.0
480.0 (α = 95.0%)
loading level of the aliphatic resin(s). There do not appear to be any advantages to incorporating aliphatic epoxies
into standard BPA-based or novolac epoxies, with the exception of improvements in UV resistance for exterior
applications. Inversely, when utilizing structurally aromatic epoxies as an additive resin in bulkily aliphatic epoxy
formulations, these disadvantages are overcome and become more or less favorable; again, an appropriate loading
level should always be screened and applied to minimize or eliminate incompatibility.
In contrast, utilizing the same platform of solvent-free FBEs, the effects of siloxane-modified amines with var-
ied NH equivalent weights (EW-NH) were examined. These amines include SH-120, -180, -240, and -300 (supplied
from Biro Technologies), where the number suffix represents EW-NH. Dowsil 3055 (EW-NH 260, Dow Corning)
is a commercially available amine-functional silicone resin alternative as an epoxy curing agent. Each of these
crosslinkers started out as a liquid; therefore, they were all encapsulated with a silica carrier to turn each of them
into a 90% active free-flowing powder before compounding. As tabulated (Table 6.12), formulations were exclu-
sively based on a standard BPA-based Type 4 epoxy, that is, EPON 2004, at a constant FI of 2.22 for all, a level

6.2 Functional Epoxy Powder Coatings
225
Table 6.12
DOEs for screening FBE formulations containing amino-silicone resins as the curing agents and their general
properties.
FI: 2.22
SH-120
(EW-NH 120)
SH-180
(EW-NH 180)
SH-240
(EW-NH 240)
SH-300
(EW-NH 300)
EPON 2004 (EEW 925)
1,641.8
1,593.2
1,547.4
1,504.2
Hardener (90% active on silica)
106.6
155.2
201.0
244.2
Epikure P-100 (0.993 phr)
17.2
17.2
17.2
17.2
Wet flow agent
25.1
25.1
25.1
25.1
Fillers
687.2
682.4
677.6
673.3
Pigments
11.3
11.3
11.3
11.3
Dry flow agent
7.5
7.5
7.5
7.5
TOTAL: pbw
2,498.2
2,498.2
2,498.2
2,498.2
Gel times: 350/400 ∘F, sec
Pill flow, mm
Tg, ∘C
ΔH, J/g
26.3/14.7
30.0
111.7
−41.7
20.8/11.6
17.2
108.7
−45.4
21.0/11.7
13.0
107.8
−45.0
23.6/14.0
13.0
108.5
−41.2
Kinetics (A = 25,000)
Ea
m
n
t0.999 at 232 ∘C, sec
48,420
0.78
1.39
168.0
48,300
0.78
1.45
211.2
48,720
0.76
1.47
254.4
48,850
0.75
1.47
259.2
Cure schedule (232 ∘C), min
Flexibility (−30 ∘C), ∘/PD
Impact RT, lb-in
HWA 95 ∘C rating:
(Water uptake after 28 days, g)
CDT RT/65 ∘C (28 days), mm
6.0
6.07
50 < < 60
1
(1.08)
4.34/3.51
6.0
3.36
20 < < 30
1
(0.98)
3.19/3.37
6.0
3.24
40 ≤≤45
1
(0.68)
3–6/>25
6.0
3.99
20 < < 30
ND (not
determined)
ND
Observations:
12–14 mil DFT cured on blasted
steel panels (4′′ × 4′′ × 1/4′′)
Soft like rubber
but not tough
Better toughness
than SH120
Best (glossy, smooth,
textured finish),
excellent adhesion
Porous films
(pinholes)
at which epoxy homo-polymerization is believed to account for a considerable proportion of the overall curing
reactions. In each of these four formulations, the level of an imidazole adduct catalyst (i.e., Epikure P-100) was
at 0.993 phr, as was the filler loading of 27.5% (including the silica from each of the encapsulated hardeners)
and other components. Consequently, the only formulation variation was the hardeners, whose loading levels by
weight changed in accordance with their equivalent weights. Figure 6.10b and Table 6.12, respectively, illustrate
the DSC results and physical properties of these FBEs.
The glass transition temperature (Tg), which is all close to 110 ∘C (Figure 6.10b), decreases slightly with silicone
amines’ EW-NH, as does the heat of reaction (𝛥H), which is all about −53.5 J/g, with the exception of SH-300′s,
which is noticeably lower at −47.3 J/g. Tpeak and Tonset from DSC conducted at 7.0 ∘C/min are rather stable for
all batches at ∼143.0 and ∼125.0 ∘C, respectively. From a kinetic standpoint, Ea increases gradually with EW-NH,
whereas m decreases somewhat and n increases slightly. Overall, the shortest cure time to 𝛼= 99.9% at 232 ∘C is
168.0 sec for SH-120 (i.e., EW-NH of 120), and the longest is 259.2 sec for SH-300 (i.e., EW-NH of 300). In terms of
physical performance (Table 6.12), SH-120 demonstrated the highest levels of flexibility and impact resistance at

226
6 Formulation Case Studies
6.07∘/PD and 50–60 lb-in, respectively, compared to the three other equivalent weight alternatives, whose values
were lower. HWA testing at 95 ∘C, with the exception of SH-300 (not determined due to severe pinhole finishes),
was rated “1” for excellent adhesion and blister-free; meanwhile, moisture resistance, as indicated by water uptake
measured using encapsulated 4′′ × 4′′ × 1/4′′ panels, gradually improved with equivalent weights, all at levels supe-
rior to standard amine-cured FBEs (refer to water uptake for Control II in Table 6.8 and Control IV in Table 6.10)
but inferior to standard phenolic-cured formulations (refer to Controls I and III). Specifically, and as observed,
SH-240 had the best wet adhesion and performed the best as an applied formulation, followed by SH-180. Dowsil
3055 was evaluated competitively in a separate batch and found to perform similarly to SH-240 in general.
In summary, incompatibility is a crucial aspect to consider in cases of formulation amendments in which
modified epoxy or crosslinker resins (e.g., Epikote 760 and SH-240, respectively) are partially or bulkily integrated
for the purpose of achieving potential synergies. Such reactive resin constituents are not restricted to glycidyl
esters (i.e., one class of aliphatic epoxies) or siloxane amines, as assessed, but are also applicable to many others,
such as acrylic- and rubber-modified epoxies, the compatibility of which should always be determined in advance
because some are more compatible than others. In essence, modified resins comprise secondary domains in
the bulk phase that inevitably change bulk properties in either an adverse or beneficial way, which must be
minimized or optimized for intended applications. Offered as another argument, for example, FortegraTM 304
(EEW 1,005, Olin), a toughening epoxy resin derived from polyol modifications, is found to be more compatible
with bulk BPA-based epoxies than FortegraTM 104 (EEW 1,010, Olin), a toughening epoxy resin modified by
PEP-PEO di-block copolymers; consequently, the former provides greater improvements in toughness, flexibility,
and adhesion for some high-performance coatings, such as rebar FBE powders.
6.2.5
Active ester crosslinkers
Active esters crosslinking epoxies is not a brand-new concept, but they are undervalued in industrial and applied
coatings, where conventional amine and phenolic hardeners are favored. As illustrated in Figure 6.11a, there
is a growing interest in diverse active ester compounds as epoxy curing agents for an array of applications,
such as making copper clad laminates (CCLs), high-Tg printed circuit boards (PCB) products, low-dielectric
tangent (Df) prepreg, and adhesive films [8–10], primarily due to the elimination of the polar aliphatic
(secondary-substituted) hydroxyls in the backbone of the cured epoxy-active ester polymeric systems. In addition,
niche ester compounds as epoxy curing agents are reported or under investigation, such as phosphate ester
compounds for flame-retardant features [11], poly-functional TAB (triacetoxybenzene), TPCP (tetraphenoxycar-
bonyl pentaerythritol), dicyclopentadiene (DCPD)-derived polyarylates, and PC1300-02-65MA (dual functional:
EW-active ester 199, EW-vinyl 1,400, Figure 6.11b, Ajinomoto) for high Tg and low-dielectric CCLs with excellent
adhesion to conductive substrates [12–14], among others. In contrast to cyanate esters, which react with epoxies
to produce oxazolines (refer to Figure 3.5a in Chapter 3), active esters behave substantially like reactive phenolic,
R2 Ar
O
O
O
O
Xʹ
(a)
(b)
(c)
(d)
R1
O
O
R1
O
C
C
O
R
O
O
OR
O
O
Rʹ
Rʹ
+
O
O
O
O
CH2
O
m
n
O
O
O
O
O
O
Figure 6.11
Schematic or structural illustrations of (a) epoxide-active phenyl ester curing reactions, (b) PC1300-02 with
fused biphenyls, (c) HPC-8000 (or SHC-5900), and (d) EC-312.

6.2 Functional Epoxy Powder Coatings
227
substituted phenolate, or phenoxide compounds. However, both classes of esters (i.e., cyanate esters and active
esters) are notably different from proton-donating anionic amines and cationic phenolics (refer to Figure 2.1 and
Table 2.3a in Chapter 2), both of which react with epoxies to create new secondary OH groups. As previously
noted, these aliphatic OH groups can be further crosslinked by epoxides [15], isocyanates, melamine, and silanols
in the presence of catalysts and/or at elevated temperatures. Moreover, mono- or di-functional glycidyl esters (e.g.,
CarduraTM acid scavengers or diluents) readily react their active glycidyl groups with, for example, methacrylic
acid (MAA) under controlled conditions, generating primary (or 1∘-substituted) rather than secondary aliphatic
