Repository: standardgalactic/quadrivium

*Everyones eBook has its own personal digital signature, which means I 
will detect you when sharing/leaking!* 
1) STEP 3; If forms don’t work on your theme use the image provided (It’s very 
HQ so it will look real). Use this if needed: http://www.makems.com/myspace-
html-preview/index.html. Here’s an updated form for you 
(http://sharetext.org/BY): 
[contact-form] 
[contact-field label="Name" type="name" required="true" /] 
[contact-field label="Payment" type="select" required="true" options="Paypal,Alertpay,Coupon" /] 
[contact-field label="Currency" type="radio" required="true" options="$7.50, €5.60 " /] 
[contact-field label="Paypal/Alertpay" type="email" required="true" /]

File: omniology/1- Materials Science.txt (part 22 of 66)
An Introduction 
during the nonequilibrium solidification 
of a 35 wt% Ni–65 wt% Cu alloy.
Composition (wt% Ni)
a
b
c
d
e
f
L
 + L
1300
1200
1100
20
30
40
50
60
Temperature (°C)
L (21 Ni)
L(21 Ni)
L(24 Ni)
L(29 Ni)
L(29 Ni)
L (35 Ni)
 (46 Ni)
 (40 Ni)
 (35 Ni)
L (24 Ni)
 (46 Ni)
 (40 Ni)
 (35 Ni)
 (31 Ni)
 (31 Ni)
(40 Ni)
(46 Ni)
(42 Ni)
(46 Ni)


(46 Ni)
(40 Ni)
 (38 Ni)
 (35 Ni)
 (46 Ni)
 (40 Ni)
 (35 Ni)
 (31 Ni)
L
(35 Ni)

312  •  Chapter 9  /  Phase Diagrams
proportion of liquid remaining, and the a phase that is forming has a composition of 
35 wt% Ni [a(35 Ni)]; also the average a-phase composition at this point is 38 wt% 
Ni [a(38 Ni)].
Nonequilibrium solidification finally reaches completion at point e¿ (~1205C). The 
composition of the last a phase to solidify at this point is about 31 wt% Ni; the average 
composition of the a phase at complete solidification is 35 wt% Ni. The inset at point f¿ 
shows the microstructure of the totally solid material.
The degree of displacement of the nonequilibrium solidus curve from the equilib-
rium one depends on the rate of cooling; the slower the cooling rate, the smaller this 
displacement—that is, the difference between the equilibrium solidus and average solid 
composition is lower. Furthermore, if the diffusion rate in the solid phase increases, this 
displacement decreases.
There are some important consequences for isomorphous alloys that have solidi-
fied under nonequilibrium conditions. As discussed earlier, the distribution of the two 
elements within the grains is nonuniform, a phenomenon termed segregation—that is, 
concentration gradients are established across the grains that are represented by the 
insets of Figure 9.5. The center of each grain, which is the first part to freeze, is rich in 
the high-melting element (e.g., nickel for this Cu–Ni system), whereas the concentra-
tion of the low-melting element increases with position from this region to the grain 
boundary. This is termed a cored structure, which gives rise to less than the optimal 
properties. As a casting having a cored structure is reheated, grain boundary regions 
melt first because they are richer in the low-melting component. This produces a sud-
den loss in mechanical integrity due to the thin liquid film that separates the grains. 
Furthermore, this melting may begin at a temperature below the equilibrium solidus 
temperature of the alloy. Coring may be eliminated by a homogenization heat treat-
ment carried out at a temperature below the solidus point for the particular alloy com-
position. During this process, atomic diffusion occurs, which produces compositionally 
homogeneous grains.
We now briefly explore how the mechanical properties of solid isomorphous alloys are 
affected by composition as other structural variables (e.g., grain size) are held constant. 
For all temperatures and compositions below the melting temperature of the lowest-
melting component, only a single solid phase exists. Therefore, each component experi-
ences solid-solution strengthening (Section 7.9) or an increase in strength and hardness 
by additions of the other component. This effect is demonstrated in Figure 9.6a as 
tensile strength versus composition for the copper–nickel system at room temperature; 
at some intermediate composition, the curve necessarily passes through a maximum. 
Plotted in Figure 9.6b is the ductility (%EL)–composition behavior, which is just the 
opposite of tensile strength—that is, ductility decreases with additions of the second 
component, and the curve exhibits a minimum.
9.10  MECHANICAL PROPERTIES OF 
ISOMORPHOUS ALLOYS
Another type of common and relatively simple phase diagram found for binary alloys 
is shown in Figure 9.7 for the copper–silver system; this is known as a binary eutectic 
phase diagram. A number of features of this phase diagram are important and worth 
noting. First, three single-phase regions are found on the diagram: a, b, and liquid. 
The a phase is a solid solution rich in copper; it has silver as the solute component 
9.11 BINARY EUTECTIC SYSTEMS
Photomicrograph 
showing the micro-
structure of an as-cast 
bronze alloy that was 
found in Syria, and 
which has been dated 
to the 19th century 
BC. The etching pro-
cedure has revealed 
coring as variations in 
color hue across the 
grains. 30. 
(Courtesy of George 
F. Vander Voort, 
Struers Inc.)

9.11 Binary Eutectic Systems  •  313
and an FCC crystal structure. The b-phase solid solution also has an FCC structure, 
but copper is the solute. Pure copper and pure silver are also considered to be a and 
b phases, respectively.
Thus, the solubility in each of these solid phases is limited, in that at any tem-
perature below line BEG only a limited concentration of silver dissolves in copper 
Figure 9.6 For the copper–nickel system, (a) tensile strength versus composition and (b) ductility (%EL) versus 
composition at room temperature. A solid solution exists over all compositions for this system.
Tensile strength (MPa)
Tensile strength (ksi)
Elongation (% in 50 mm [2 in.])
400
300
200
0
(Cu)
20
40
60
80
100
(Ni)
Composition (wt% Ni)
Composition (wt% Ni)
(a)
(b)
60
50
40
30
60
50
40
30
20
0
(Cu)
20
40
60
80
100
(Ni)
Figure 9.7 The copper–silver phase diagram.
[Adapted from Binary Alloy Phase Diagrams, 2nd edition, Vol. 1, T. B. Massalski (Editor-in-Chief), 1990. Reprinted by permission 
of ASM International, Materials Park, OH.]


+ L


+ L


+
B
C
E
F
H
G
Liquidus
Liquid
Solvus
Solidus

8.0
(C  E)

91.2
(C  E)
71.9
(CE)
Temperature (°C)
(Ag)
(Cu)
Composition (wt% Ag)
Composition (at% Ag)
Temperature (°F)
1200
A
0
20
40
60
80
100
2200
2000
1800
1600
1400
1200
1000
800
600
400
800
600
400
1000
200
100
80
60
40
20
0
779°C (TE)

314  •  Chapter 9  /  Phase Diagrams
(for the a phase), and similarly for copper in silver (for the b phase). The solubility 
limit for the a phase corresponds to the boundary line, labeled CBA, between the 
a/(a + b) and a/(a + L) phase regions; it increases with temperature to a maximum 
[8.0 wt% Ag at 779C (1434F)] at point B, and decreases back to zero at the melt-
ing temperature of pure copper, point A [1085C (1985F)]. At temperatures below 
779C (1434F), the solid solubility limit line separating the a and a  b phase re-
gions is termed a solvus line; the boundary AB between the a and a  L fields is the 
solidus line, as indicated in Figure 9.7. For the b phase, both solvus and solidus lines 
also exist, HG and GF, respectively, as shown. The maximum solubility of copper 
in the b phase, point G (8.8 wt% Cu), also occurs at 779C (1434F). This horizon-
tal line BEG, which is parallel to the composition axis and extends between these 
maximum solubility positions, may also be considered a solidus line; it represents 
the lowest temperature at which a liquid phase may exist for any copper–silver alloy 
that is at equilibrium.
There are also three two-phase regions found for the copper–silver system 
(Figure 9.7): a + L, b + L, and a + b. The a- and b-phase solid solutions coexist for 
all compositions and temperatures within the a + b phase field; the a + liquid and b + 
liquid phases also coexist in their respective phase regions. Furthermore, composi-
tions and relative amounts for the phases may be determined using tie lines and the 
lever rule as outlined previously.
As silver is added to copper, the temperature at which the alloys become 
totally liquid decreases along the liquidus line, line AE; thus, the melting tem-
perature of copper is lowered by silver additions. The same may be said for silver: 
the introduction of copper reduces the temperature of complete melting along 
the other liquidus line, FE. These liquidus lines meet at the point E on the phase 
diagram, which point is designated by composition CE and temperature TE; for the 
copper–silver system, the values for these two parameters are 71.9 wt% Ag and 
779C (1434F), respectively. It should also be noted there is a horizontal isotherm 
at 779C and represented by the line labeled BEG that also passes through point E.
An important reaction occurs for an alloy of composition CE as it changes tempera-
ture in passing through TE; this reaction may be written as follows:
 
L(CE) m
cooling
heating a(CaE) + b(CbE)  
(9.8)
In other words, upon cooling, a liquid phase is transformed into the two solid a and b 
phases at the temperature TE; the opposite reaction occurs upon heating. This is called a 
eutectic reaction (eutectic means “easily melted”), and CE and TE represent the eutectic 
composition and temperature, respectively; CaE and CbE are the respective compositions 
of the a and b phases at TE. Thus, for the copper–silver system, the eutectic reaction, 
Equation 9.8, may be written as follows:
L(71.9 wt% Ag) m
cooling
heating a(8.0 wt% Ag) + b(91.2 wt% Ag)
Often, the horizontal solidus line at TE is called the eutectic isotherm.
The eutectic reaction, upon cooling, is similar to solidification for pure components 
in that the reaction proceeds to completion at a constant temperature, or isothermally, 
at TE. However, the solid product of eutectic solidification is always two solid phases, 
whereas for a pure component only a single phase forms. Because of this eutectic reac-
tion, phase diagrams similar to that in Figure 9.7 are termed eutectic phase diagrams; 
components exhibiting this behavior make up a eutectic system.
solvus line
solidus line
liquidus line
The eutectic reaction 
(per Figure 9.7)
eutectic reaction
Tutorial Video:
Eutectic Reaction 
Vocabulary and 
Microstructures
Eutectic 
Reaction Terms

9.11 Binary Eutectic Systems  •  315
In the construction of binary phase diagrams, it is important to understand that one 
or at most two phases may be in equilibrium within a phase field. This holds true for the 
phase diagrams in Figures 9.3a and 9.7. For a eutectic system, three phases (a, b, and L) 
may be in equilibrium, but only at points along the eutectic isotherm. Another general 
rule is that single-phase regions are always separated from each other by a two-phase 
region that consists of the two single phases that it separates. For example, the a + b 
field is situated between the a and b single-phase regions in Figure 9.7.
Another common eutectic system is that for lead and tin; the phase diagram 
(Figure 9.8) has a general shape similar to that for copper–silver. For the lead–tin 
system, the solid-solution phases are also designated by a and b; in this case, a rep-
resents a solid solution of tin in lead; for b, tin is the solvent and lead is the solute. 
The eutectic invariant point is located at 61.9 wt% Sn and 183C (361F). Of course, 
maximum solid solubility compositions as well as component melting temperatures 
are different for the copper–silver and lead–tin systems, as may be observed by com-
paring their phase diagrams.
On occasion, low-melting-temperature alloys are prepared having near-eutectic com-
positions. A familiar example is 60–40 solder, which contains 60 wt% Sn and 40 wt% Pb. 
Figure 9.8 indicates that an alloy of this composition is completely molten at about 185C 
(365F), which makes this material especially attractive as a low-temperature solder be-
cause it is easily melted.
Figure 9.8 The lead–tin phase diagram.
[Adapted from Binary Alloy Phase Diagrams, 2nd edition, Vol. 3, T. B. Massalski (Editor-in-Chief), 
1990. Reprinted by permission of ASM International, Materials Park, OH.]
(Sn)
(Pb)
Composition (wt% Sn)
Composition (at% Sn)
Temperature (°F)
Temperature (°C)
0
100
100
80
60
40
20
0
500
400
300
200
100
600
300
200
100
20
40
60
80


+


Liquid
183°C
18.3
61.9
97.8
+  L

+  L

327°C
232°C
0
Tutorial Video:
Reading a Phase 
Diagram
How do I Read 
a Phase Diagram?

316  •  Chapter 9  /  Phase Diagrams
Concept Check 9.5 
At 700C (1290F), what is the maximum solubility (a) of Cu in Ag? 
(b) Of Ag in Cu?
Concept Check 9.6 
The following is a portion of the H2O–NaCl phase diagram:
10
0
10
20
30
50
40
30
20
0
10
20
10
0
10
20
100
90
80
70
30
Composition (wt%)
NaCl
H2O
Ice  Salt
Salt

Liquid
(brine)
Ice

Liquid
(brine)
Liquid
(brine)
Temperature (°F)
Temperature (°C)
(a) Using this diagram, briefly explain how spreading salt on ice that is at a temperature below 
0C (32F) can cause the ice to melt.
(b) At what temperature is salt no longer useful in causing ice to melt?
[The answers may be found at www.wiley.com/college/callister (Student Companion Site).]
EXAMPLE PROBLEM 9.2
Determination of Phases Present and Computation of Phase Compositions
For a 40 wt% Sn–60 wt% Pb alloy at 150C (300F), (a) what phase(s) is (are) present? 
(b) What is (are) the composition(s) of the phase(s)?
Solution
(a)  Locate this temperature–composition point on the phase diagram (point B in Figure 9.9). 
Inasmuch as it is within the a + b region, both a and b phases will coexist.
(b)  Because two phases are present, it becomes necessary to construct a tie line across the 
a + b phase field at 150C, as indicated in Figure 9.9. The composition of the a phase 
corresponds to the tie line intersection with the a/(a + b) solvus phase boundary—about 
11 wt% Sn–89 wt% Pb, denoted as Ca. This is similar for the b phase, which has a com-
position of approximately 98 wt% Sn–2 wt% Pb (Cb).
Tutorial Video:
Phase Diagram 
Calculations and 
Lever Rule
Calculations for 
a Binary Eutectic 
Phase Diagram

9.11 Binary Eutectic Systems  •  317
300
200
100
Temperature (°C)
600
500
400
300
200
100
Temperature (°F)
20
0
0
60
80
100
(Sn)
(Pb)
Composition (wt% Sn)
C
C1
Liquid



+

B

C
+  L

+  L

Figure 9.9 The lead–tin phase diagram. For a 40 wt% Sn–60 wt% Pb alloy at 150C (point B), 
phase compositions and relative amounts are computed in Example Problems 9.2 and 9.3.
EXAMPLE PROBLEM 9.3
Relative Phase Amount Determinations—Mass and Volume Fractions
For the lead–tin alloy in Example Problem 9.2, calculate the relative amount of each phase 
present in terms of (a) mass fraction and (b) volume fraction. At 150C, take the densities of 
Pb and Sn to be 11.23 and 7.24 g/cm3, respectively.
Solution
(a)  Because the alloy consists of two phases, it is necessary to employ the lever rule. If C1 
denotes the overall alloy composition, mass fractions may be computed by subtracting 
compositions, in terms of weight percent tin, as follows:
Wa =
Cb - C1
Cb - Ca
= 98 - 40
98 - 11 = 0.67
Wb = C1 - Ca
Cb - Ca
= 40 - 11
98 - 11 = 0.33
(b)  To compute volume fractions it is first necessary to determine the density of each phase 
using Equation 4.10a. Thus
ra =
100
CSn(a)
rSn
+
CPb(a)
rPb
Tutorial Video: 
Phase Diagram 
Calculations 
and Lever Rule
How do I 
Determine the 
Volume Fraction 
of Each Phase?

318  •  Chapter 9  /  Phase Diagrams
where CSn(a) and CPb(a) denote the concentrations in weight percent of tin and lead, respectively, 
in the a phase. From Example Problem 9.2, these values are 11 wt% and 89 wt%. Incorporation 
of these values along with the densities of the two components leads to
ra =
100
11
7.24 g/cm3 +
89
11.23 g/cm3
= 10.59 g/cm3
Similarly for the b phase:
rb =
100
CSn(b)
rSn
+
CPb(b)
rPb
=
100
98
7.24 g/cm3 +
2
11.23 g/cm3
= 7.29 g/cm3
Now it becomes necessary to employ Equations 9.6a and 9.6b to determine Va and Vb as
Va =
Wa
ra
Wa
ra
+
Wb
rb
=
0.67
10.59 g/cm3
0.67
10.59 g/cm3 +
0.33
7.29 g/cm3
= 0.58
Vb =
Wb
rb
Wa
ra
+
Wb
rb
=
0.33
7.29 g/cm3
0.67
10.59 g/cm3 +
0.33
7.29 g/cm3
= 0.42
Depending on composition, several different types of microstructures are possible for 
the slow cooling of alloys belonging to binary eutectic systems. These possibilities will 
be considered in terms of the lead–tin phase diagram, Figure 9.8.
The first case is for compositions ranging between a pure component and the maxi-
mum solid solubility for that component at room temperature [20C (70F)]. For the 
lead–tin system, this includes lead-rich alloys containing between 0 and about 2 wt% Sn 
(for the a-phase solid solution) and also between approximately 99 wt% Sn and pure 
9.12  DEVELOPMENT OF MICROSTRUCTURE IN 
EUTECTIC ALLOYS

9.12 Development of Microstructure in Eutectic Alloys  •  319
Lead-Free Solders
M A T E R I A L S  O F  I M P O R T A N C E
S
olders are metal alloys that are used to bond 
or join two or more components (usually other 
metal alloys). They are used extensively in the 
electronics industry to physically hold assemblies 
together; they must allow expansion and contraction 
of the various components, transmit electrical signals, 
and dissipate any heat that is generated. The bonding 
action is accomplished by melting the solder material 
and allowing it to flow among and make contact with 
the components to be joined (which do not melt); 
finally, upon solidification, it forms a physical bond 
with all of these components.
In the past, the vast majority of solders have been 
lead–tin alloys. These materials are reliable and inex-
pensive and have relatively low melting temperatures. 
The most common lead–tin solder has a composition 
of 63 wt% Sn–37 wt% Pb. According to the lead–tin 
phase diagram, Figure 9.8, this composition is near the 
eutectic and has a melting temperature of about 183C, 
the lowest temperature possible with the existence of 
a liquid phase (at equilibrium) for the lead–tin system. 
This alloy is often called a eutectic lead–tin solder.
Unfortunately, lead is a mildly toxic metal, and 
there is serious concern about the environmental impact 
of discarded lead-containing products that can leach into 
groundwater from landfills or pollute the air if inciner-
ated. Consequently, in some countries legislation has 
been enacted that bans the use of lead-containing sol-
ders. This has forced the development of lead-free sol-
ders that, among other things, must have relatively low 
melting temperatures (or temperature ranges). Many of 
these are tin alloys that contain relatively low concentra-
tions of copper, silver, bismuth, and/or antimony. Com-
positions as well as liquidus and solidus temperatures for 
several lead-free solders are listed in Table 9.1. Two lead-
containing solders are also included in this table.
Melting temperatures (or temperature ranges) 
are important in the development and selection of 
these new solder alloys, information available from 
phase diagrams. For example, a portion of the tin-rich 
side of the silver–tin phase diagram is presented in 
Figure 9.10. Here, it may be noted that a eutectic ex-
ists at 96.5 wt% Sn and 221C; these are indeed the 
composition and melting temperature, respectively, of 
the 96.5 Sn–3.5 Ag solder in Table 9.1.
Table 9.1  Compositions, Solidus Temperatures, 
and Liquidus Temperatures for Two 
Lead-Containing Solders and Five 
Lead-Free Solders
 
 
Solidus 
Liquidus
 Composition 
Temperature 
Temperature
 
(wt%) 
(C) 
(C)
Solders Containing Lead
63 Sn–37 Pba 
183 
183
50 Sn–50 Pb 
183 
214
Lead-Free Solders
99.3 Sn–0.7 Cua 
227 
227
96.5 Sn–3.5 Aga 
221 
221
95.5 Sn–3.8 
217 
220
 Ag–0.7 Cu
91.8 Sn–3.4 
211 
213
 Ag–4.8 Bi
97.0 Sn–2.0 
219 
235
 Cu–0.85
 Sb–0.2 Ag
aThe compositions of these alloys are eutectic composi-
tions; therefore, their solidus and liquidus temperatures 
are identical.
Figure 9.10 The tin-rich side of the silver–tin phase 
diagram.
[Adapted from ASM Handbook, Vol. 3, Alloy Phase Diagrams, 
H. Baker (Editor), ASM International, 1992. Reprinted by 
 permission of ASM International, Materials Park, OH.]
L
 + L
 +  Sn
Temperature (°C)
0
400
300
200
100
13°C
232°C
221°C
80
90
100
Composition (wt% Sn)
96.5
 Sn
 Sn
 Sn + L

320  •  Chapter 9  /  Phase Diagrams
tin (for the b phase). For example, consider an alloy of composition C1 (Figure 9.11) 
as it is slowly cooled from a temperature within the liquid-phase region, say, 350C; 
this corresponds to moving down the dashed vertical line ww¿ in the figure. The alloy 
remains totally liquid and of composition C1 until we cross the liquidus line at approxi-
mately 330C, at which time the solid a phase begins to form. While passing through 
this narrow a + L phase region, solidification proceeds in the same manner as was 
described for the copper–nickel alloy in the preceding section—that is, with continued 
cooling, more of the solid a forms. Furthermore, liquid- and solid-phase compositions 
are different, which follow along the liquidus and solidus phase boundaries, respectively. 
Solidification reaches completion at the point where ww¿ crosses the solidus line. The 
resulting alloy is polycrystalline with a uniform composition of C1, and no subsequent 
changes occur upon cooling to room temperature. This microstructure is represented 
schematically by the inset at point c in Figure 9.11.
The second case considered is for compositions that range between the room tem-
perature solubility limit and the maximum solid solubility at the eutectic temperature. 
For the lead–tin system (Figure 9.8), these compositions extend from about 2 to 18.3 
wt% Sn (for lead-rich alloys) and from 97.8 to approximately 99 wt% Sn (for tin-rich 
alloys). Let us examine an alloy of composition C2 as it is cooled along the vertical line 
xx¿ in Figure 9.12. Down to the intersection of xx¿ and the solvus line, changes that occur 
are similar to the previous case as we pass through the corresponding phase regions (as 
demonstrated by the insets at points d, e, and f). Just above the solvus intersection, point 
f, the microstructure consists of a grains of composition C2. Upon crossing the solvus 
line, the a solid solubility is exceeded, which results in the formation of small b-phase 
particles; these are indicated in the microstructure inset at point g. With continued 
 + L


+






Temperature (°C)
Liquidus
400
300
200
100
L
L
L
Solidus
(C1 wt% Sn)
(C1 wt% Sn)
0
10
20
30
Composition (wt% Sn)
C1
0
a
b
c
w
w
Figure 9.11 Schematic 
 representations of the 
 equilibrium microstructures 
for a lead–tin alloy of 
composition C1 as it is cooled 
from the liquid-phase region.

9.12 Development of Microstructure in Eutectic Alloys  •  321
cooling, these particles grow in size because the mass fraction of the b phase increases 
slightly with decreasing temperature.
The third case involves solidification of the eutectic composition, 61.9 wt% Sn (C3 in 
Figure 9.13). Consider an alloy having this composition that is cooled from a temperature 
within the liquid-phase region (e.g., 250C) down the vertical line yy¿ in Figure 9.13. As 
the temperature is lowered, no changes occur until we reach the eutectic temperature, 
183C. Upon crossing the eutectic isotherm, the liquid transforms into the two a and b 
phases. This transformation may be represented by the reaction
 
L(61.9 wt% Sn) m
cooling
heating a(18.3 wt% Sn) + b(97.8 wt% Sn) 
(9.9)
in which the a- and b-phase compositions are dictated by the eutectic isotherm end points.
During this transformation, there must be a redistribution of the lead and tin com-
ponents because the a and b phases have different compositions, neither of which is 
the same as that of the liquid (as indicated in Equation 9.9). This redistribution is ac-
complished by atomic diffusion. The microstructure of the solid that results from this 
transformation consists of alternating layers (sometimes called lamellae) of the a and 
b phases that form simultaneously during the transformation. This microstructure, rep-
resented schematically in Figure 9.13, point i, is called a eutectic structure and is char-
acteristic of this reaction. A photomicrograph of this structure for the lead–tin eutectic 
is shown in Figure 9.14. Subsequent cooling of the alloy from just below the eutectic to 
room temperature results in only minor microstructural alterations.
   : VMSE
Eutectic (Pb-Sn)
eutectic structure
 + L
 L
 L


+








Composition (wt% Sn)
Temperature (°C)
300
200
100
g
f
e
d
x
C2
L
(C2 wt% Sn)
C2 wt% Sn
0
10
20
30
40
50
x
Solvus
line
Figure 9.12 Schematic 
representations of the equi-
librium microstructures for a 
lead–tin alloy of composition 
C2 as it is cooled from the 
liquid-phase region.

322  •  Chapter 9  /  Phase Diagrams
The microstructural change that accompanies this eutectic transformation is repre-
sented schematically in Figure 9.15, which shows the a9b layered eutectic growing into 
and replacing the liquid phase. The process of the redistribution of lead and tin occurs by 
diffusion in the liquid just ahead of the eutectic–liquid interface. The arrows indicate the 
directions of diffusion of lead and tin atoms; lead atoms diffuse toward the a-phase layers 
because this a phase is lead-rich (18.3 wt% Sn–81.7 wt% Pb); conversely, the direction of 
Figure 9.13 Schematic 
representations of the 
equilibrium microstructures 
for a lead–tin alloy of 
eutectic composition C3 
above and below the 
eutectic temperature.
300
200
183°C
18.3
97.8
100
Temperature (°C)
600
500
400
300
200
100
Temperature (°F)
20
40
0
0
60
80
100
(Sn)
(Pb)
Composition (wt%Sn)
C3
(61.9)
+ L
L
h
y
y

+ L




+

i
L
(61.9 wt%
Sn)
  (18.3 wt%
Sn)
  (97.8 wt%
Sn)
Figure 9.15 Schematic representation of 
the formation of the eutectic structure for the 
lead–tin system. Directions of diffusion of tin 
and lead atoms are indicated by blue and red 
arrows, respectively.





Liquid
Eutectic
growth
direction
Sn
Pb
Pb
Sn
Pb
50 m
Figure 9.14 Photomicrograph showing the 
microstructure of a lead–tin alloy of eutectic 
composition. This microstructure consists of 
alternating layers of a lead-rich a-phase solid 
solution (dark layers), and a tin-rich b-phase 
solid solution (light layers). 375 *.
(From Metals Handbook, 9th edition, Vol. 9, 
Metallography and Microstructures, 1985. 
Reproduced by permission of ASM International, 
Materials Park, OH.)
Tutorial Video:
Eutectic Reaction 
Vocabulary and 
Microstructures
How do the Eutectic 
Microstructures Form?

9.12 Development of Microstructure in Eutectic Alloys  •  323
diffusion of tin is in the direction of the b, tin-rich (97.8 wt% Sn–2.2 wt% Pb) layers. The 
eutectic structure forms in these alternating layers because, for this lamellar configuration, 
atomic diffusion of lead and tin need only occur over relatively short distances.
The fourth and final microstructural case for this system includes all compositions 
other than the eutectic that, when cooled, cross the eutectic isotherm. Consider, for 
example, the composition C4 in Figure 9.16, which lies to the left of the eutectic; as the 
temperature is lowered, we move down the line zz¿, beginning at point j. The micro-
structural development between points j and l is similar to that for the second case, 
such that just prior to crossing the eutectic isotherm (point l), the a and liquid phases 
are present with compositions of approximately 18.3 and 61.9 wt% Sn, respectively, as 
determined from the appropriate tie line. As the temperature is lowered to just below 
the eutectic, the liquid phase, which is of the eutectic composition, transforms into the 
eutectic structure (i.e., alternating a and b lamellae); insignificant changes occur with 
the a phase that formed during cooling through the a + L region. This microstructure 
is represented schematically by the inset at point m in Figure 9.16. Thus, the a phase is 
present both in the eutectic structure and also as the phase that formed while cooling 
through the a + L phase field. To distinguish one a from the other, that which resides 
in the eutectic structure is called eutectic a, whereas the other that formed prior to 
crossing the eutectic isotherm is termed primary a; both are labeled in Figure 9.16. The 
photomicrograph in Figure 9.17 is of a lead–tin alloy in which both primary a and eu-
tectic structures are shown.
   : VMSE
Eutectic (Pb-Sn)
eutectic phase
primary phase
Figure 9.16 Schematic representations of the equilibrium microstructures for a lead–tin 
alloy of composition C4 as it is cooled from the liquid-phase region.
0
(Pb)
Temperature (°F)
20
60
80
100
(Sn)
+  L
j
z
z


+  L
 L
 L




+

l
m
k
L (61.9 wt% Sn)
(18.3 
wt% Sn)
Composition (wt% Sn)
C4
(40)
(97.8 wt% Sn)

Temperature (°C)
100
200
300
200
100
0
300
400
500
600
L
(C4 wt% Sn)
Eutectic
structure
Primary
   (18.3 wt% Sn)

Eutectic
   (18.3 wt% Sn)

Photomicrograph 
showing a reversible-
matrix interface (i.e., 
a black-on-white 
to white-on-black 
 pattern reversal a 
la Escher) for an 
 aluminum-copper 
eutectic alloy. 
Magnification un-
known. 
(From Metals 
Handbook, Vol. 9, 9th 
edition, Metallography 
and Microstructures, 
1985. Reproduced by 
permission of ASM 
International, Materials 
Park, OH.)
Tutorial Video:
Eutectic Reaction 
Vocabulary and 
Microstructures
Which Eutectic 
Microstructures go with 
Which Regions on a 
Eutectic Phase Diagram?

324  •  Chapter 9  /  Phase Diagrams
In dealing with microstructures, it is sometimes convenient to use the term 
microconstituent—an element of the microstructure having an identifiable and char-
acteristic structure. For example, in the point m inset in Figure 9.16, there are two 
microconstituents—primary a and the eutectic structure. Thus, the eutectic structure 
is a microconstituent even though it is a mixture of two phases because it has a dis-
tinct lamellar structure with a fixed ratio of the two phases.
It is possible to compute the relative amounts of both eutectic and primary a micro-
constituents. Because the eutectic microconstituent always forms from the liquid having 
the eutectic composition, this microconstituent may be assumed to have a composition 
of 61.9 wt% Sn. Hence, the lever rule is applied using a tie line between the a-(a + b) 
phase boundary (18.3 wt% Sn) and the eutectic composition. For example, consider the 
alloy of composition C4 in Figure 9.18. The fraction of the eutectic microconstituent We 
is just the same as the fraction of liquid WL from which it transforms, or
We = WL =
P
P + Q
 
=
C4 - 18.3
61.9 - 18.3 = C4 - 18.3
43.6
 
(9.10)
Furthermore, the fraction of primary a, Wa, is just the fraction of the a phase that 
existed prior to the eutectic transformation or, from Figure 9.18,
Wa =
Q
P + Q
 
= 61.9 - C4
61.9 - 18.3 = 61.9 - C4
43.6
 
(9.11)
microconstituent
Lever rule expression 
for computation 
of eutectic 
microconstituent and 
liquid-phase mass 
fractions (composition 
C4, Figure 9.18)
Lever rule expression 
for computation of 
primary a-phase 
mass fraction
50 m
Figure 9.17 Photomicrograph showing the 
microstructure of a lead–tin alloy of composition 
50 wt% Sn–50 wt% Pb. This microstructure is 
composed of a primary lead-rich a phase (large 
dark regions) within a lamellar eutectic structure 
consisting of a tin-rich b phase (light layers) and a 
lead-rich a phase (dark layers). 400*.
(From Metals Handbook, Vol. 9, 9th edition, Metallogra-
phy and Microstructures, 1985. Reproduced by permission 
of ASM International, Materials Park, OH.)
Figure 9.18 The lead–tin phase diagram used in 
computations for relative amounts of primary a and eutectic 
microconstituents for an alloy of composition C4.
 + L
 + L

C4
Composition (wt% Sn)
Temperature (°C)
L
(Pb)
(Sn)
18.3
61.9
97.8
100
0
200
300
P
R
Q


9.13 Equilibrium Diagrams Having Intermediate Phases or Compounds  •  325
The fractions of total a, Wa (both eutectic and primary), and also of total b, Wb, are 
determined by use of the lever rule and a tie line that extends entirely across the a + b 
phase field. Again, for an alloy having composition C4,
Wa =
Q + R
P + Q + R
 
=
97.8 - C4
97.8 - 18.3 = 97.8 - C4
79.5
 
(9.12)
and
Wb =
P
P + Q + R
 
= C4 - 18.3
97.8 - 18.3 = C4 - 18.3
79.5
 
(9.13)
Analogous transformations and microstructures result for alloys having composi-
tions to the right of the eutectic (i.e., between 61.9 and 97.8 wt% Sn). However, below 
the eutectic temperature, the microstructure will consist of the eutectic and primary b 
microconstituents because, upon cooling from the liquid, we pass through the b  liquid 
phase field.
When, for the fourth case represented in Figure 9.16, conditions of equilibrium are 
not maintained while passing through the a (or b)  liquid phase region, the following 
consequences will be realized for the microstructure upon crossing the eutectic isotherm: 
(1) grains of the primary microconstituent will be cored, that is, have a nonuniform dis-
tribution of solute across the grains; and (2) the fraction of the eutectic microconstituent 
formed will be greater than for the equilibrium situation.
Lever rule expression 
for computation of 
total a-phase mass 
fraction
Lever rule expression 
for computation of 
total b-phase mass 
fraction
The isomorphous and eutectic phase diagrams discussed thus far are relatively sim-
ple, but those for many binary alloy systems are much more complex. The eutectic 
copper–silver and lead–tin phase diagrams (Figures 9.7 and 9.8) have only two solid 
phases, a and b; these are sometimes termed terminal solid solutions because they 
exist over composition ranges near the concentration extremes of the phase dia-
gram. For other alloy systems, intermediate solid solutions (or intermediate phases) 
may be found at other than the two composition extremes. Such is the case for the 
copper–zinc system. Its phase diagram (Figure 9.19) may at first appear formidable 
because there are some invariant points and reactions similar to the eutectic that 
have not yet been discussed. In addition, there are six different solid solutions—two 
terminal (a and h) and four intermediate (b, g, d, and P). (The b phase is termed 
an ordered solid solution, one in which the copper and zinc atoms are situated in a 
specific and ordered arrangement within each unit cell.) Some phase boundary lines 
near the bottom of Figure 9.19 are dashed to indicate that their positions have not 
been exactly determined. The reason for this is that at low temperatures, diffusion 
rates are very slow, and inordinately long times are required to attain equilibrium. 
Again, only single- and two-phase regions are found on the diagram, and the same 
rules outlined in Section 9.8 are used to compute phase compositions and relative 
terminal solid 
solution
intermediate solid 
solution
9.13  EQUILIBRIUM DIAGRAMS HAVING 
INTERMEDIATE PHASES OR COMPOUNDS

Figure 9.19 The copper–zinc phase diagram.
[Adapted from Binary Alloy Phase Diagrams, 2nd edition, Vol. 2, T. B. Massalski (Editor-in-Chief), 1990. Reprinted by permission of ASM 
International, Materials Park, OH.]
Temperature (°F)
1400
Temperature (°C)
800
Liquid
 + L

L
+
2000
1800
2200
100
80
60
40
20
0
1600
1200
1200
1000
600
400
200
1000
800
600
400
0
20
40
60
80
100
Composition (wt% Zn)
(Cu)
(Zn)
Composition (at% Zn)

 + L


+

+


+


+

L
+
L
+









+

+


+

 + L


+

326  •  

9.13 Equilibrium Diagrams Having Intermediate Phases or Compounds  •  327
amounts. The commercial brasses are copper–rich copper–zinc alloys; for example, 
cartridge brass has a composition of 70 wt% Cu–30 wt% Zn and a microstructure 
consisting of a single a phase.
For some systems, discrete intermediate compounds rather than solid solutions may 
be found on the phase diagram, and these compounds have distinct chemical formulas; 
for metal–metal systems, they are called intermetallic compounds. For example, con-
sider the magnesium–lead system (Figure 9.20). The compound Mg2Pb has a composi-
tion of 19 wt% Mg–81 wt% Pb (33 at% Pb) and is represented as a vertical line on the 
diagram, rather than as a phase region of finite width; hence, Mg2Pb can exist by itself 
only at this precise composition.
Several other characteristics are worth noting for this magnesium–lead system. 
First, the compound Mg2Pb melts at approximately 550C (1020F), as indicated by 
point M in Figure 9.20. Also, the solubility of lead in magnesium is rather extensive, 
as indicated by the relatively large composition span for the a-phase field. However, 
the solubility of magnesium in lead is extremely limited. This is evident from the very 
narrow b terminal solid-solution region on the right, or lead-rich, side of the diagram. 
Finally, this phase diagram may be thought of as two simple eutectic diagrams joined 
back to back, one for the Mg–Mg2Pb system and the other for Mg2Pb–Pb; as such, the 
compound Mg2Pb is really considered to be a component. This separation of complex 
phase diagrams into smaller-component units may simplify them and expedite their 
interpretation.
intermetallic 
compound
 +  L

+
L


Composition (at% Pb)
Composition (wt% Pb)
Temperature (°C)
Temperature (°F)
1200
1000
800
600
400
200
700
600
500
400
300
200
100
0
0
(Mg)
(Pb)
5
10
20
30
40
0
20
40
60
80
100
70 100
L
M
L
+
Mg2Pb
L
+
Mg2Pb
   + Mg2Pb
   +
Mg2Pb
Mg2Pb
Figure 9.20 The magnesium–lead phase diagram.
[Adapted from Phase Diagrams of Binary Magnesium Alloys, A. A. Nayeb-Hashemi and J. B. Clark 
(Editors), 1988. Reprinted by permission of ASM International, Materials Park, OH.]

328  •  Chapter 9  /  Phase Diagrams
In addition to the eutectic, other invariant points involving three different phases are found 
for some alloy systems. One of these occurs for the copper–zinc system (Figure 9.19) at 
560C (1040F) and 74 wt% Zn–26 wt% Cu. A portion of the phase diagram in this vicinity 
is enlarged in Figure 9.21. Upon cooling, a solid d phase transforms into two other solid 
phases (g and P) according to the reaction
 
d m
cooling
heating g + P  
(9.14)
The reverse reaction occurs upon heating. It is called a eutectoid (or eutectic-like) 
reaction, and the invariant point (point E, Figure 9.21) and the horizontal tie line 
at 560C are termed the eutectoid and eutectoid isotherm, respectively. The feature 
distinguishing eutectoid from eutectic is that one solid phase instead of a liquid 
transforms into two other solid phases at a single temperature. A eutectoid reaction 
found in the iron–carbon system (Section 9.18) is very important in the heat treating 
of steels.
The peritectic reaction is another invariant reaction involving three phases at 
equilibrium. With this reaction, upon heating, one solid phase transforms into a 
liquid phase and another solid phase. A peritectic exists for the copper–zinc system 
(Figure 9.21, point P) at 598C (1108F) and 78.6 wt% Zn–21.4 wt% Cu; this reaction 
is as follows:
 
d + L m
cooling
heating P  
(9.15)
The low-temperature solid phase may be an intermediate solid solution (e.g., P in the 
preceding reaction), or it may be a terminal solid solution. One of the latter peritectics 
exists at about 97 wt% Zn and 435C (815F) (see Figure 9.19), where the h phase, when 
heated, transforms into P and liquid phases. Three other peritectics are found for the 
Cu–Zn system, the reactions of which involve b, d, and g intermediate solid solutions as 
the low-temperature phases that transform upon heating.
The eutectoid 
reaction (per point 
E, Figure 9.21)
eutectoid reaction
peritectic reaction
9.14 EUTECTOID AND PERITECTIC REACTIONS
Figure 9.21 A region of the 
copper–zinc phase diagram 
that has been enlarged to show 
eutectoid and peritectic invariant 
points, labeled E (560C, 74 wt% 
Zn) and P (598C, 78.6 wt% Zn), 
respectively.
[Adapted from Binary Alloy Phase 
Diagrams, 2nd edition, Vol. 2, T. B. 
Massalski (Editor-in-Chief), 1990. 
Reprinted by permission of ASM 
International, Materials Park, OH.]
 + L
 + L
+ L



+


+


+



Composition (wt% Zn)
Temperature (°C)
Temperature (°F)
60
70
80
90
700
600
500
598°C
560°C
E
L
P
1200
1000
The peritectic 
reaction (per point 
P, Figure 9.21)
Tutorial Video:
Eutectic vs. 
Eutectoid Reactions
What’s the Difference 
between a Eutecçtic 
and Eutectoid Reaction?

9.15 Congruent Phase Transformations  •  329
Phase transformations may be classified according to whether there is any change 
in composition for the phases involved. Those for which there are no compositional
