Repository: standardgalactic/quadrivium

*Everyones eBook has its own personal digital signature, which means I 
will detect you when sharing/leaking!* 
1) STEP 3; If forms don’t work on your theme use the image provided (It’s very 
HQ so it will look real). Use this if needed: http://www.makems.com/myspace-
html-preview/index.html. Here’s an updated form for you 
(http://sharetext.org/BY): 
[contact-form] 
[contact-field label="Name" type="name" required="true" /] 
[contact-field label="Payment" type="select" required="true" options="Paypal,Alertpay,Coupon" /] 
[contact-field label="Currency" type="radio" required="true" options="$7.50, €5.60 " /] 
[contact-field label="Paypal/Alertpay" type="email" required="true" /]

File: omniology/Lee W. Applied Coatings. Chemistry, Formulation, and Performance 2024.txt (part 22 of 45)
hydroxyls (refer to Figures 2.5a/b in Chapter 2). Multiple product qualities, including adhesion, hydrophobicity,
and dielectric, among others, may be drastically altered by the elimination of such polar and hydrophilic −OH
groups.
In this subsection, a couple of active phenyl esters, including HPC-8000 (EW-ester 223 at 100% solids,
Figure 6.11c, DIC), SHC-5900 (EW-ester 225 at 100% solids, Shin-A T&C) as a drop-in offset to HPC-8000, and
EC-312 (EW-ester 163 g/eq, Figure 6.11d, Designer Molecules), were investigated using FBE formulations in
order to determine the structural performance of active ester crosslinked epoxy systems. EPON 2004 (EEW
925) as a standard BPA-based epoxy resin and KD-213H (EEW 800) as an epoxy novolac resin were used in
formulations; meanwhile, KD-405 (EW-PhOH 250, Kukdo Chemical) as a BPA-based phenolic crosslinker was
employed for comparisons wherever applicable. Specifically, HPC-8000 is a multi-functional active ester with
a MW of approximately 1,100, resulting in a theoretical functionality (f) ≈5, and a softening temperature of
150 ∘C; it was initially dissolved in toluene at 65% solids as received and completely solvent purged prior to any
FBE premixing. Instead, EC-312 is a bi-functional phenyl ester in powder form with a MW of 312.4 and a melting
temperature of about 93 ∘C. The ester’s reactivity is determined by the presence of aromatic moieties, specifically
the phenyl or phenolic structures; in other words, analogous chemically and structurally to phenolics in the form
of Ar−O-H (weakly acidic, pKa > 10.0), active esters as epoxy crosslinkers possess Ar−O−(C=O)−R′ linkages to
be reactive toward oxiranes under heat and catalysis of, for example, tertiary amine compounds. According to the
illustration (Figure 6.11a), the simple reaction stoichiometric ratio of oxiranes to active esters is 1: 1 (assuming
no epoxy homo-cures or 100% co-polymerization), generating one new ester linkage (as circled in Figure 6.11a)
rather than one conventional 2∘-substituted aliphatic hydroxyl (OH) from a single epoxy-amine or -phenolic
reaction. Additional modifications to −Ar and/or −R′ are obviously optional, such as −R′ containing an aromatic
structure that supposedly improves latency and heat resistance during and after thermal curing, respectively.
Without limiting to theory, OH groups in uncured resins and cured polymers advantageously impart dry adhe-
sion to, for example, steel substrates via H-bonding; however, the hydrophilicity of OHs likely impairs wet adhe-
sion, which is viewed as crucial to corrosion resistance. In addition, polar OHs have a negative impact on chemical
resistance and dielectric properties; the dielectric constant (Dk) and dissipation factor (Df) both rise adversely with
absorbed water. For circuit board laminates, in-vehicle applications, and a variety of other uses, low Dk and Df val-
ues and high moisture resistance are always desirable characteristics. Moisture absorption is regarded as one of
the most important causes of delamination [11]. Crosslinking epoxides with active phenyl esters is an effective
method for removing OHs and reducing polarity from the crosslinked network.
Table 6.13 contains comprehensive physical and kinetic data, including HWA at 75 and 95 ∘C and CDT at room
temperature and 65 ∘C, respectively. HPC-8000 with aromatic moieties in −R′ demonstrated excellent adhesion
at both FIs 1.05 and 2.00, as determined by HWA ratings and Patti pull (more than 65 psi with cohesive glue fail-
ure without exception), in accordance with CDT results. Even at 95 ∘C, the standard phenolic formulation using
KD-405 exhibited superior adhesion and water resistance. Nevertheless, EC-312 with aliphatic moieties in −R′
was inferior in all aspects, including flexibility, Tg, and HWA failure at 75 ∘C in 9 days due to severe swelling,
blistering, and delamination. Historically, water retention in cured epoxy films has been reported [5]; statistically,
generic amine-cured FBE products of Tg ≤115 ∘C absorb 5–12% of water in 28 days at 75 ∘C HWA and 15–30%
at 95 ∘C, respectively; switching to hydrophobic epoxies and phenolic cure chemistry reduces water absorption
to 2.5–5.0%. For HPC-8000 evaluated at two respective FI levels, FI = 1.05 (i.e., close to the 1: 1 molar ratio)

228
6 Formulation Case Studies
Table 6.13
Physical properties and DSC kinetics of active ester (HPC-8000 and EC-312) against phenolic (KD-405)
formulations using EPON 2004 as the bulk resin.
Crosslinker
KD-405
HPC-8000
EC-312
FI:
1.05
1.05
2.00
1.05
Catalyst, phr
0.345
1.150
1.150
1.150
Gel time, sec
16.8
19.1
15.8
34.4
Pill flow, mm
51.8
45.4
64.8
101.6
Flexibility, ∘/PD
5.01
2.26
2.32
0.60
Dielectric, kV/mil
1.27
1.34
1.54
1.50
Impact (RT), lb-in
60 < < 80
50 < < 60
30 < ≤50
10 ≤< 20
HWA (75 ∘C) rating (Weight gain, %)
3 (2.95)
1 (14.5)
1 (9.8)
5 (92.2, 9-days)
HWA (95 ∘C) rating (Weight gain, %)
1 (3.51)
2 (51.3)
3 (92.8)
Aborted (Ab) (Ab)
CDT (RT), mm
ND
2.60
8.72
Ab
CDT (65 ∘C), mm
ND
11.34
> 20
Ab
DSC exothermic and kinetic data (β = 7.0 ∘C/min):
Tg, ∘C
105.6
100.3
104.6
88.6
Enthalpy, J/g
−50.3
−56.2
−57.5
−58.8
Tpeak, ∘C (α, %)
151.8 (64.0)
140.4 (59.5)
143.5 (74.9)
135.9 (Ab)
Tonset, ∘C
108.9
96.4
98.2
101.5
Ea, J/mol
53,300
52,000
51,750
50,400
m
0.31
0.29
0.34
0.45
n
0.91
1.04
0.68
0.84
t0.999 at 232 ∘C, sec
74.9
86.4
31.2
34.6
fared better than FI = 2.00 in terms of impact resistance, HWA, and CDT. After voltage breakdown testing, it
was observed that these two HPC-8000 formulations did not leave any burning marks on panels. Regarding DSC
exotherms (Figure 6.12) and cure kinetics (Table 6.13), active ester formulations led to reduced Tg, Tpeak, Tonset,
and Ea, regardless of aromatic HPC-8000 or aliphatic EC-312. Particularly, HPC-8000 was tested to increase Tg
from 100.3 ∘C at FI = 1.05 to 104.6 ∘C at FI = 2.00, on par with KD-405, and to kinetically cure much faster due to
a reduction in Ea and the reaction order n. Cure acceleration as FI grows appears to be consistent with the extent
of cure (𝛼) levels at Tpeak’s, that is, increasing from 𝛼= 59.5% at FI 1.05 to 𝛼= 74.9% at FI 2.00.
Figure 6.12 and Table 6.14 detail the DSC exothermic and DMA rheological data for active ester formulations
in comparison to the phenolic formulation described in Table 6.13. Comparatively, G′
max upon full cure was
the highest for an amine-based cure (4.56 MPa, from separate experiments), followed by the phenolic-based
cure at 2.90 MPa, and the active ester cure the least (1.48 MPa for FI = 1.05 in Figure 6.12b and 2.10 MPa for
FI = 2.00, respectively), correlated to Tg at the same FI level of 1.05. As far as HPC-8000 is concerned, Tg at
FI = 2.00 was approximately 4.3 degrees higher than that at FI = 1.05 (Figure 6.12a); 𝜂*min including the contin-
gent 𝛼and temperature at 𝜂*min remained close for FI = 1.05 and 2.00, as did the flow index; moduli at gelation
(i.e., where G′ = G′′) nearly doubled at FI = 2.00 compared to FI = 1.05, despite the fact that Tgel was slightly
different, with 𝛼gel = 63.4% at FI = 2.00 and 𝛼gel = 53.4% at FI = 1.05. Active ester formulations gelled after 𝜂*min
regardless of FIs (Figure 6.12b and Table 6.14), comparable to the phenolic formulation in spite of varying catalyst
loading levels.

6.2 Functional Epoxy Powder Coatings
229
0.10
101
107
106
105
104
103
106
105
104
103
70
90
110
130
150
170
190
210
230
100
10–1
10–2
Heat rate: 7.0 °C/min
Fl 2.00:
Enthalpy (normalized): 59.119 J/g
Peak temperature: 143.46 °C
Onset x: 97.17 °C
Fl 1.05:
Enthalpy (normalized): 54.676 J/g
Peak temperature: 140.36 °C
Onset x: 96.24 °C
0.05
0.00
Heat flow (Normalized) Q (W/g)
Complex viscosity η* (Pa.s)
Tan(delta) tan(δ)
Max Tan(δ): 8.10
At T: 105.4 °C
Gʹmax: 1.478 MPa
At T: 182.5 °C
Gʺmin: 0.0234 MPa
Gel point: Gʹ = Gʺ
63585.9 Pa
At T = 137.2 °C
Gʹmin: 3172.4 Pa
η^
max: 235337 Pa.s
At T: 182.5 °C
η*max: 3761.5 Pa.s
At T: 114.6 °C
Loss modulus Gʺ (Pa)
Storage modulus Gʹ (Pa)
–0.05
–0.10
–0.15
25
45
65
85
105
125
Temperature T (°C)
Temperature T (°C)
(a)
(b)
145
165
185
205
225
 
Tg, °C ΔH, J/g 
Tpeak, °C Tonset, °C
Fl 1.05: 
100.3 –54.7 
140.4 
96.2
Fl 2.00:  
104.6 –59.1 
143.5 
97.2
Figure 6.12
(a) Overlapping DSC exotherms of HPC-8000 at FI = 1.05 and 2.00, and (b) rheological DMA proﬁles of
HPC-8000 at FI = 1.05, all performed at 7.0 ∘C/min.
Table 6.14
Rheological DMA data for phenolic (KD-405) and active ester (HPC-8000) formulations.
KD-405
HPC-8000
(Heating rate: 7.0 ∘C/min)
(FI 1.05)
(FI 1.05)
(FI 2.00)
Catalyst, phr
0.345
1.150
1.150
η*min, Pa-s
953.1
3,761.5
3,413.2
T at η*min, ∘C (α, %)
129.6 (23.6)
114.6 (18.0)
114.5 (16.8)
Gel point, MPa
0.045
0.064
0.116
Tgel, ∘C (αgel, %)
151.3 (62.9)
137.2 (53.4)
138.9 (63.4)
Flow index, 1/Pa
0.265
0.0854
0.083
G′
max, MPa
2.90
1.48
2.10
T at G′
max, ∘C
192.4
182.5
174.0
Three-phase autoclave testing (refer to Figure 4.12 in Chapter 4) at 3,500 psi and 300 ∘F for 24 hours revealed
that HPC-8000 as a single direct-to-metal (DTM) coating applied onto blasted steel panels remained perfectly intact
in the bottom salty aqueous phase but blistered in the middle hydrocarbon phase and became brittle in the top
supercritical CO2 phase, although there was no delamination. Comparatively, existing ID drill pipe platform FBE
products in conjunction with a primer have a tendency to blister severely in the aqueous phase despite remaining
structurally intact in the upper two phases. In this sense, active esters appear to impart greater DTM adhesion and
salt immersion resistance. Overall, it was determined that HPC-8000 and SHC-5900 promote adhesion, dimen-
sional stability (i.e., low coefficient of thermal expansion, or CTE), toughness, hydrophobicity, and dielectric
strength, as well as low moisture absorption at temperatures not exceeding 75 ∘C (Table 6.13 and Figure 6.13a).
However, FBE coatings formulated with these active esters cannot withstand moisture or water at 95 ∘C or above,
resulting in severe swelling. This is because polyester linkages are structurally susceptible to detrimental hydrol-
ysis, which occurs slowly at ambient temperature but is accelerated at elevated temperatures and in the presence
of acids or bases. Additionally, phenolic-derived active esters are compatibly soluble in epoxy resins and are
latent based on their melting points (e.g., HPC-8000 does not melt until temperatures of 150 ∘C and higher). In
hybrid cure systems, unlike phenolic hardeners with Ph-OH functions, phenyl active esters do not interfere with

230
6 Formulation Case Studies
0.10
Heat rate: 7.0 °C/min
Blue:
Active Ester / BPA epoxy
(Tg 100.3 °C)
Green:
Active Ester / Novolak
(Tg 111.4 °C)
Enthalpy (normalized): 60.519 J/g
Peak temperature: 129.53 °C
Onset x: 94.46 °C
Enthalpy (normalized): 54.677 J/g
Peak temperature: 140.36 °C
Onset x: 96.23 °C
0.05
0.00
Heat flow (Normalized) Q (W/g)
–0.05
–0.10
–0.1525
45
65
85
105
125
Temperature T (°C)
(b)
(a)
145
165
185
205
225
Figure 6.13
(a) Images of post-HWA at 75 ∘C for 28 days (intact, without blisters or delamination) NOTE: the panels on the
bottom (1′′ × 8′′) and on the left (4′′ × 4′′) were coated with a one-year-aged HPC-8000 of FI = 1.05 coating, and (b) DSC
exotherms of BPA-based Epon 2004 (EEW 925) and epoxy novolac KD-213H (EEW 800) cured by HPC-8000 at FI = 1.05 and
1.10 phr of 2MI, respectively.
free radical cure (e.g., vinyl by peroxides) if applied. According to a competitive assessment, 2MI (pKb = 6.14)
is an effective catalyst in active ester formulations; however, catalysts with a stronger basicity, such as DMAP
(dimethyl-aminopyridine, pKb = 4.48), should be more efficient as an accelerator [13].
DSC comparisons of formulations containing EPON 2004, a conventional BPA-based epoxy resin, and KD-213H,
a standard epoxy novolac resin, cured by HPC-8000, an aromatic active ester, at an identical FI of 1.05 and catalyst
loading level of 1.10 phr are displayed in Figure 6.13b. Both coatings exhibited excellent adhesion to blasted steel
substrates and high direct impact resistance. The novolac formulation produced considerably higher crosslinking
density than the BPA epoxy formulation, as indicated by Tg (i.e., 111.4 ∘C versus 100.3 ∘C) and enthalpy (−60.5 J/g
versus −54.68 J/g); the former also appeared to cure more quickly than the latter, as indicated by lower Tpeak
(129.5 ∘C versus 140.4 ∘C) and Tonset (94.5 ∘C versus 96.2 ∘C); cure schedules were suitably established to be two
and three minutes at 450 ∘F (or 232 ∘C) without quenching, respectively.
In addition, high-Tg epoxy formulations, for example, using SOGOL PG-100 and FortegraTM 310 resin blends of
83.4 and 16.6% by weight, respectively, resulted in Tg of 152.4 ∘C when cured by HPC-8000 at FI = 1.05, which
was significantly lower than Tg of up to 227.8 ∘C when cured by a conventional amine such as DICY (refer to
Subsection 6.2.7). The cured films were extremely brittle and rigid (i.e., too little flexibility or too much dimen-
sional stability), shattering immediately upon quenching in tap water. Consequently, active ester curing agents
of epoxies perform inferior to amines in terms of Tg greater than 120 ∘C and flexibility (refer to Table 6.13), and
they are recommended only for generic Tg (under 120 ∘C) coating formulations, unless flexibility is a secondary
or dimensional stability is a more important attribute to achieve in conjunction with a moderate Tg. Summar-
ily, active esters, particularly aromatic grades such as HPC-8000 and SHC-5900, when properly formulated as
hardeners for general Tg epoxy coatings at optimized FIs, impart excellent adhesion, dielectric strength (refer to
Table 6.13), dimensional stability, and moisture resistance at moderate temperatures (not exceeding 75 ∘C), making
them perhaps ideal for electric insulation applications such as busbars.
6.2.6
Phenylene bis-oxazoline crosslinkers
As structurally illustrated (refer to Figure 1.15e in Chapter 1), 1,3-phenylene bis-oxazoline (PBO, CAS#
34052-90-9, MW 216.2, Tm 147–151 ∘C, pKa 4.78 predicted, and EW 108.1) is di-functional in terms of
Ar−C(O)=N−, weakly acidic, and subtly different from oxazolidinones and oxazolidones (refer to Figures

6.2 Functional Epoxy Powder Coatings
231
R
(a)
(b)
+
HO
Ar
R
Ar
O
O
O
N
H
N
R
Rʹ
Rʹ
R
+
O
O
N
H
O
O
N
Figure 6.14
Proposed crosslinking reactions of (a) 1,3-PBO and epoxies and (b) 1,3-PBO and BPA-based phenolics (with
Ph-OH functions) to form a linear amide-ether structure.
Table 6.15
FBE formulations containing 1,3-PBO as the crosslinker and their testing results.
PBO-XL1 (FI: 1.046)
PBO-XL2 (FI: 1.013)
1. KD-213H (EEW 800): 777.33
2. 1,3-PBO (EW 180): 100.35
3. Epikure P-100 (catalyst): 5.95
4. Resiflow PF-67 (wet flow agent): 13.16
5. TiO2 (white pigment): 5.11
6. Green pigment: 0.40
7. Yellow pigment: 0.18
8. Vansil W20 (fillers): 350.96
9. Aluminum Oxide C (dry flow agent or post-added): 3.60
TOTAL: 1,257.04 (pbw)
Catalyst: 0.678 phr
1. KD-448 (EW-PhOH 700): 761.71
2. 1,3-PBO: 115.97
3. ZnAcAc: 5.95
All other ingredients: same
TOTAL: 1,257.04 (pbw)
Catalyst: 0.678 phr
* Gel times (350/400 ∘F), sec: 29.0/17.4
* Pill flow (0.75 g, 302 ∘F), mm: 49.5
* DSC conducted at 7.0 ∘C/min: A = 25,000
Ea, J/mol: 47,400, m: 0.84, n: 1.65
* t0.999 at 450 ∘F: 456.0 sec
* Cure schedule: 8.0 min at 450 ∘F, no quenching
* Flexibility (−30 ∘C), ∘/PD: 2.57
* Impact resistance at RT, lb-in: 30 < < 40
* HWA (75 ∘C, 28 days): rating 2, water uptake 1.30 g
* HWA (95 ∘C, 28 days): failed badly (swelling, bubbling, etc.)
No gel, no cure (no DSC exotherm)
1.5/1.15a/b in Chapter 1, respectively) in terms of both the structure and functionality. Theoretically, 1,3-PBO
thermally and/or catalytically reacts with carboxyl groups (R-COOH) at 80–100 ∘C to form amide-ester bonds,
with epoxy’s glycidyl ethers to form amide-ether linkages (Figure 6.14a), most likely with aromatic thiols (Ar-SH),
with bismaleimides [16], and perhaps with resole phenolics (though this remains to be validated). No gel at
350 ∘F or 400 ∘F and no DSC exotherm were experimentally observed or detected for their formulation at a 1-to-1
molar ratio and catalyzed by ZnAcAc (refer to PBO-XL2 in Table 6.15), disapproving the existence of crosslinking
reactions between PBO and BPA-based phenolic resins (Figure 6.14b) such as KD-448 (EW-PhOH 700).
It is claimed that 1,3-PBO functions as crosslinkers and adhesion promoters in thermosetting systems, as well
as reactive compatibilizers in thermoplastic systems [17]. As a specialty crosslinker for epoxies, 1,3-PBO resins are
commercially supplied by several vendors, including Evonik and Nippon Shokubai’s EpocrosTM, among others.
A set of two FBE formulations and subsequent testing results are collected in Table 6.15, confirming PBO-epoxy
reactions (Figure 6.14a) but denying PBO-phenolic reactions (Figure 6.14b). Specifically, the PBO-XL1 formulation
of 1,3-PBO and epoxy novolac (i.e., KD-213H) at FI = 1.046 and catalyzed by Epikure P-100 at 0.678 phr exhibited

232
6 Formulation Case Studies
0.1
0.0
Enthalpy (normalized): 26.429 J/g
Peak temperature: 142.81 °C
Onset x: 127.03 °C
1st scan: 7.0 °C/min
2nd scan: 20.0 °C/min
Midpoint type: Half height
Midpoint: 95.52 °C
–0.1
–0.2
Heat flow (Normalized) Q (W/g)
–0.3
–0.4
–0.5
25
50
75
100
125
Temperature T (°C)
Exo Up
150
175
200
225
250
Figure 6.15
DSC exotherms recorded for the PBO-XL1 formulation (Table 6.15).
normal gel times, fill flows, a relatively low Ea of 47,400 J/mol, and relatively high values in the reaction orders m
and n. More specifically, and considering its cure kinetic behaviors, cure reactions take place rather quickly before
Tpeak (corresponding to the reaction order m = 0.85), while the rate greatly slows down after Tpeak, as indicated by
the reaction order n, which reaches as high as 1.65. As a result, overall cure times are predictable at 456.0 sec and
practically determined as eight minutes at 450 ∘F (a little longer than regular FBE formulations cured by amines
such as DICY or phenolics such as KD-405), flexibility is slightly low, and impact resistance ends up being close
to normal or somewhat lower as well.
Figure 6.15 displays the corresponding DSC exothermic curves and Tg. As observed, Tg determined by DSC run
at 20.0 ∘C/min (i.e., the second scan in Figure 6.15) was 95.5 ∘C, whereas Tg was 103.9 ∘C when the initial scan
of cure was carried out at 20.0 ∘C/min (instead of 7.0 ∘C/min). This suggests, on the one hand, that the heating
rate or cure temperature has a significant impact on the extent of crosslinking or the final cured Tg; faster heat-
ing or higher cure temperatures, such as 450 ∘F rather than 400 ∘F or below, are preferred in practice. On the
other hand, it is reaffirmed that the epoxy resin selection, and not the crosslinker, is crucial to achieving high-Tg
performance. The amount of exothermic heat released was 26.4 J/g, which is slightly lower than the 30–40 J/g typ-
ically observed in FBE formulations using Type 7 or higher epoxy resins and significantly lower than the 50–70 J/g
typically observed in FBE formulations containing Types 4 and 5 epoxy resins. The results of HWA tests (Table 6.15)
suggest that amide-ether linkages in the cured PBO-epoxy polymer network are vulnerable to water erosion at
temperatures over 75 ∘C, similar to active esters. In contrast, the PBO-XL2 formulation of 1,3-PBO and KD-448,
a high-MW BPA-based phenolic resin, at FI = 1.013 and catalyzed by ZnAcAc at 0.678 phr gave rise to no cure
reaction advancement.
As a crosslinker, 1,3-PBO, when appropriately formulated, can offer viable epoxy coating formulations
with normal properties, including cure dynamics and Tg. However, 1,3-PBO cannot develop a Tg greater
than 110–120 ∘C; moreover, PBO-crosslinked epoxy coatings may have poor water resistance unless exposed
temperatures are maintained at 75 ∘C or below.

6.2 Functional Epoxy Powder Coatings
233
6.2.7
Fluorene monomers for heat-resistant coatings
Super high Tg (greater than 180 ∘C, especially those exceeding 200 ∘C) epoxy formulations for outstanding
heat-resistant performance, including increasingly growing HTHP applications, are a challenging quest,
particularly when the underlying systems require sufficient flexibility, toughness, and adhesion simultaneously.
As disclosed in a patent [6], low-molecular-weight di- or multi-functional fluorene (not fluorine or fluorinated
but containing highly aromatic fluorenyl cardo groups) epoxy monomers, such as OGSOL PG-100 and CG-500,
commercially offered by Osaka Gas Chemical (OGC for short; refer to Tables 1.2b/c in Chapter 1), have been
investigated thus far to outperform any counterparts in this regard, exhibiting achievable Tgs of up to 250 ∘C if
properly formulated. Those counterparts include, among others, EPON 165 (f 5.5–6.0), specialty epoxies such
as isocyanate-modified FortegraTM 310 (EEW 472, Ts 111.0 ∘C, Olin), and SEY-5310 (EEW 321 g/eq, Ts 102.4 ∘C,
Shin-A T&C; refer to Figure 1.5a in Chapter 1).
For general-purpose formulations, standard BPA-based and novolac epoxies with functionality (f) of two
and less than three or four, respectively, often result in cured Tgs below 120 ∘C, including the crosslinker-free
scenarios as detailed in Subsection 6.2.2. Regardless of the curing agent employed, multi-functional epoxies
are commonly used to produce coating formulations with Tgs above 120 ∘C that require increased crosslinking
density. Multi-functional or matrix epoxy resins or monomers are typically low MWs and widely available,
such as tri-functional Tactix 742, tetra-functional THPE, TGDDM, and EPON 165; nonetheless, maximum Tgs
surpassing 180–200 ∘C are rarely attained, perhaps without exceptions. In addition, coatings produced by them,
even when unfilled, are susceptible to impact shock damage or have poor toughness because of the low MWs
between crosslinked points.
As an intrinsic material property, Tg resembles a thermodynamic second-order transition because there is a
DSC-detectable heat capacity (Cp) jump across a temperature range of the Tg [18], at which the glassy state of
a thermoset changes into a rubbery or melt state, a threshold for bulk mechanical and chemical properties of
coatings to persist, degrade, or collapse. It should be noted that Tg, as determined by DMA (on cured films), is
referred to as the relaxation temperature and is frequently overestimated in comparison to that determined by
DSC. Tg is a crucial concept since it defines the maximum temperature at which various polymers can be used.
In one aspect, the toughness of an epoxy coating tends to increase with Tg up to a certain point, after which (e.g.,
at 120–150 ∘C) it decreases unless the system is suitably toughened [19]. In another aspect, flexibility and Tg are
often inversely proportional; the higher the Tg above a specific threshold, the less flexible the cured coating.
In essence, fluorene monomers, including the oxirane-, oxetane-, amine-, and phenyl hydroxyl functional
monomers/oligomers (refer to Tables 1.2b/c and Figure 1.11e in Chapter 1, and Tables 2.2h/2.4d in Chapter 2,
respectively), possess three-dimensional and bulky ring structures, as well as crowded and steric arrangements of
physical symmetry between a pair of functional groups. Their structures are substantially different from conven-
tional epoxy and crosslinker resins of simple linearity or brunchness, resulting in exceptional structural properties
that will be described in this subsection. There have been reports of fluorene epoxies for applications such as
injection molding, PCBs [20–23], and liquid functional coatings [24]. Here, innovative epoxy powder coatings, or
FBEs, formulated with fluorene monomers are highlighted for their unrivaled performance attributes. As listed in
Table 6.16, epoxy-functional PG-100, SE-250 (equivalent to PG-100), CG-500, and WHR-991S (refer to Table 1.2d
in Chapter 1) were investigated as binder resins, while amine-functional BAF and phenolic-functional BPF,
BCF, and PPP-BP consisting of highly aromatic phthalide cardo groups (refer to Table 2.4e in Chapter 2) were
investigated as crosslinkers, respectively. Please note that the di-functional WHR-991S and PPP-BP phenolics
both have asymmetric structures of polarity and hydrophilicity that distinguish them from structurally symmetric
fluorenes that are rather non-polar and hydrophobic. Particularly, a PG-100 monomer sample was analyzed
by GPC light scattering and perchloric acid titration, respectively, to establish its di-functionality based on its
measured MW of 468 and EEW of 251; this should be applicable to all registered monomers of interest herein;
in other words, these fluorene compounds are monomeric molecules, not oligomers or resins, as specified.

234
6 Formulation Case Studies
Table 6.16
Bifunctional ﬂuorene monomers (solid) and structurally similar compounds under investigation in this
subsection.
Function
Epoxy (epoxide)
Amine (−NH−)
Phenolic (Ph-OH)
Name/grade
PG-100
SE-250
CG-500
WHR-991S
(PPP-BP based)
BAF
BPF
BCF
PPP-BP
EW, g/eq
251
247
305
269
87.0
175.2
189
196.5
Softening and
melting
points, ∘C
Ts 65.0
Tm 92.0
Ts 86.0
(280 cPs at
150 ∘C)
Ts 87.0
Tm 140.0
Ts 85–100
Tm 240
Tm 223
Tm 218
Tm 294.5
Suppliers
OGC
Shin-A T&C OGC
Nippon Kayaku,
Sabic
OGC
OGC
OGC
Sabic
From an application standpoint, epoxy coatings that are capable of withstanding temperatures as high as 250 ∘C
while maintaining effective mechanical and chemical protection are increasingly pursued by industries such as
microelectronics, power control, automotive, and construction. Overall, enabling polymers and materials are
scarce. Silicone and inorganic coatings likely account for a portion of end applications with service temperatures
exceeding 250 ∘C, which will be described in Chapter 9 of the non-epoxy platforms. This subsection focuses
on advanced epoxy-based formulations that simultaneously address challenges requiring high Tg, flexibility,
toughness, and adhesion as a one-stop solution.
FTIR spectra (Figure 6.16a) reveal that PG-100 out of fluorene epoxies is comparable to EPON 2004, a BPA-based
epoxy, in terms of IR signals, with the exception of a few peaks at 729, 745, and 913 cm−1 corresponding to the
distinctive fluorene structure; however, PG-100′s IR peaks are very different from those of FortegraTM 310
(isocyanate-modified) and CG-500 (naphthalene-based fluorene), both of which exhibit the existence of extra
peaks in the fingerprint region of 650 to 1,600 cm−1. Preliminary formulation mapping effects of fluorene epoxy
monomers cured by DICY on Tg and flexibility using an FBE platform formulation (Figure 6.16b) revealed that
PG-100 enables Tg from 200 ∘C to 250 ∘C to be capably formulated depending on its loading level from less than
30 to 100% in the resin package, respectively, with FortegraTM 310 accounting for the remaining parts of epoxies.
SE-250 was evaluated to be competitive with PG-100; CG-500 was found to be more capable than PG-100 of
formulating even higher Tgs consistent with its bulkier naphthalene structure; Olin’s experimental XZ19646
epoxy resin (EEW 295, Tm ∼110 ∘C) was capable of achieving maximal Tg up to 206.9 ∘C when used at 100%
loading; so was Shin-A T&C′s SEY-5310 up to 202.3 ∘C. Using FortegraTM 310, PG-100, and CG-500 at 100% loading
each in the underlying formulation allowed for maximum Tg values of 165.0, 231.2, and 250.0 ∘C, respectively.
At a given filler loading (including the moisture absorber CaO, if any) of 26.2% by weight of the total formula,
flexibility decreased gradually as Tg increased, and the downward trend leveled off at approximately 2.00∘/PD for
a resin package consisting of 100% PG100 and no FortegraTM 310 in the formulation.
Multi-functional epoxies (e.g., EPON 165) or modified epoxies (e.g., FortegraTM 310), however, have yet to achieve
such high-Tg levels exceeding 200 ∘C as di-functional fluorene epoxies, indicating extremely high crosslinking
density formed and presumably driven by entanglements of the densely stacked structures of PG-100 and CG-500
between two crosslinked domains. CG-500 in place of PG-100 (i.e., the #2 formulation in Table 6.17) fulfilled Tg
as high as 243.4 ∘C at an identical loading level of 83.4%, roughly 20 degrees higher than PG-100′s under identical
formulation parameters, which include the resin ratio of fluorene monomers to FortegraTM 310 by weight, the
FI, DICY as the crosslinker, and the catalyst loading. When a relatively low-MW BPA-based phenolic crosslinker
such as DEH 84 (containing about 2% of 2MI by weight) was substituted for DICY while FI was also adjusted
accordingly (because phenolics per se have little catalytic effect on curing like DICY does), Tg decreased to 137.0 ∘C

6.2 Functional Epoxy Powder Coatings
235
300
3.0
2.5
2.67
2.34
2.14
2.05
231.2
224.3
214.0
208.1
Tg
Flexibility
2.0
1.5
1.0
0.5
0.0
270
240
210
180
150
30
40
50
60
PG-100 in resin package, wt%
(b)
(a)
70
80
90
100
Tg, °C
Flexibility, °/PD
Abs
0.1
4000
2500
2000
Wave numbers (cm–1)
1500
1000
500
0.2
0.3
0.1
0.2
0.0
0.1
0.2
0.3
0.1
0.2
CG-500
1600.46
1263.14
1217.55
1029.72
850.10
1748.83
1134.44
1032.44
751.82
1034.75
1010.75
1239.80
1178.33
1030.48
820.64
729.85
Fortegra 310
EPON 2004
PG-100
Abs
Abs
Abs
Figure 6.16
(a) FTIR spectra of selected epoxy resins and monomers (from top to bottom: SOGOL CG-500, FortegraTM 310,
EPON 2004, and SOGOL PG-100); (b) effects of PG-100 loading levels on Tg and ﬂexibility of DICY-cured formulations at FI
1.28, catalyst(s) at 0.883 phr, and ﬁllers at 26.2% by weight.
for PG-100, accounting for 64.0% by weight of resins, and 146.6 ∘C for CG-500, accounting for 68.4% by weight of
resins, corresponding to the #3 and #4 formulations in Table 6.17, respectively. In fact, it has been verified that
the achievable Tg of phenolic-cured fluorene epoxies is invariably at a level on par with DICY’s when the loading
levels of PG-100 or CG-500 in the system are matched up to 83.4%. By using BAF, a specialty amine-functional
fluorene monomer, as the crosslinker in place of DICY, Tg up to 244.8 ∘C was maintained, which is on par with
DICY’s (i.e., the #5 and #2 formulations, respectively). Explicitly, epoxy resins or monomers are recognized as
playing a far more critical role in Tg potential development than crosslinkers.
In addition to high-Tg values, it was found that fluorene epoxies, when used as the bulk resin in formulation,
regardless of whether the crosslinker was an amine or a phenolic, confer exceptional toughness as measured by
impact resistance of 80 up to 160 lb-in (the testing maximum) and water impermeability as measured by water
uptake in HWA at 95 ∘C for 28 days of as little as 8.32 g/m2 (Table 6.17). When compared to these results, the
impact resistance and water uptake of standard FBE coatings formulated with BPA-based or novolac epoxies
cured by amines or phenolics are typically 40–60 lb-in and 64.6–107.6 g/m2 (refer to Table 7.9 in Chapter 7),
respectively, all at ∼12 mil DFT and under the same testing conditions. Flexibility of the cured coatings at ∼12
mil DFT on steel panels turned out to be greater than 2.00∘/PD at 26.2% filler loading by weight when PG-100 was
at 83.4% by weight in the resin package, that is, the #1 formulation in Table 6.17, meeting and exceeding super
high-end ID drill pipe specifications including Tg greater than 200 ∘C, flexibility greater than 2.00∘/PD, and impact
resistance greater than 50 lb-in combined. One such high-Tg ID drill pipe liner now on the market is TK-505,
manufactured by Tuboscope. Filler loading PVC reduction in formulation is a suitable means of gaining additional
flexibility, and, as has been demonstrated previously, FI optimization at a given resin package is also helpful.
Table 6.18 collects the results of kinetic DSC and rheological DMA (all exclusively conducted at 7.0 ∘C/min
unless otherwise specified) on these fluorene monomer-based formulations listed in Table 6.17, disclosing dis-
tinctive behaviors associated principally with the fluorene-driven high-Tg characteristic. Specifically, the following
observations and conclusions can be drawn with regard to the #1 PG100-DICY formulation: i) the DSC exothermic
curve (Figure 6.17a) has a lengthy tail typical of a large value of the reaction order n = 1.68 (Table 6.18), suggesting
that an extended cure time is required; ii) 𝜂*min at 126.1 ∘C and 𝛼= 6.1% drops to as low as 33.7 Pa-s, indicating
strong flow for adhesion and warning against sagging; iii) the gel point takes place at 158.0 ∘C with 𝛼gel = 67.6%

236
6 Formulation Case Studies
Table 6.17
FBE formulations and physical properties of amine- and phenolic-cured ﬂuorene epoxies.
Formulation Properties
Batch: and
#1) PG100-DICY
#2) CG500-DICY
#3) PG100-phenolic #4) CG500-phenolic #5) CG500-BAF
Formulation composition:
PG-100: EEW 251
CG-500: EEW 305
FortegraTM 310: EEW 472
DICY: EW-NH 21.0
DEH 84*: EW-PhOH 250
BAF: EW-NH 87.0
* Contains ∼2% of 2MI
PG-100: 564.76
FortegraTM 310:
112.42
Dyhard 100S:
40.96
P-100: 6.34
Wet flow: 6.33
Microcal OF325:
8.75
Fillers: 253.00
Pigments: 4.41
Dry flow: 3.00
CG-500: 570.06
FortegraTM 310:
113.47
Dyhard 100S:
35.24
P-100: 6.40
Wet flow: 8.75
Fillers: 257.33
Pigments: 4.44
Dry flow: 3.50
PG-100: 282.42
FortegraTM 310:
158.84
DEH 84: 349.35
P-100: 2.82
Wet flow: 9.87
Fillers: 241.16
Pigments: 4.12
Dry flow: 3.50
CG-500: 317.38
FortegraTM 310:
146.90
DEH 84: 326.32
All other
ingredients are
the same as #3’s
CG-500: 570.06
FortegraTM 310:
113.47
BAF: 98.90
P-100: 8.00
Wet flow: 8.75
Aerosil R 972:
2.50
Fillers: 257.33
Pigments: 4.48
Dry flow: 8.00
TOTAL: pbw
Formulation index (FI)
Monomer in resins, wt%
Catalyst level, phr
Filler loading level, %
999.97
1.28
83.4
0.883
26.2**
999.19
1.26
83.4
0.890
25.8
1,089.16
1.05
64.0
1.240*
22.1
1,089.13
1.04
68.4
1.182*
22.1
1,071.49
1.86
83.4
1.022
24.2**
Gel times (400 ∘F), sec
Pill flow (0.75 g, 302 ∘F), mm
Tg by DSC at 7.0 ∘C/min, ∘C
Flexibility (−30 ∘C), ∘/PD
Impact RT, lb-in
9.7
84.4
224.3
2.14
> 100
49.0
38.0
243.4
1.55
80 < < 100
8.1
130.9
137.0
4.34
80 < < 100
7.0
52.1
146.6
3.11
140 < < 160
80.0
74.3
244.8
1.20
60 < < 100
HWA (95 ∘C, 28 days) rating
(Water uptake, g/m2)
1–2
(8.32)
1
(12.85)
2–3
(8.50)
1
(12.58)
2–3
(9.08)
after Tpeak at 149.2 ∘C (𝛼= 43.9%) and well after 𝜂*min, showing a flow window till gelation sufficient enough for
adhesion development; iv) broken G′′ and Tan𝛿profile curves indicate vitrification occurs around 200 ∘C (perhaps
starting at 171.2 ∘C when the G′′ and Tan𝛿peaks both tend to diverge, and ending or devitrifying at 224.6 ∘C where
local G′′
max is retained), implying that a faster heating rate to a high enough cure temperature greater than Tg is
preferred to avoid vitrification, which is a diffusion rather than kinetically controlled stage adversely halting or
slowing down cure reactions; and v) the final Tg of the coating (i.e., 224.3 ∘C by DSC) can be estimated from the
onset of the 𝜂* curve at 226.6 ∘C and the onset of the G′ curve after the maximum plateaus.
Vitrification and de-vitrification are not necessarily exclusive to high-Tg formulations of heterogeneity but are
more distinctive to them due to temperature dependence; vitrification is typically indicated by the loss modulus
G′′ of dual peaks of divergence or discontinuity in between and by the Tan𝛿curve of similar signals as well. For
the PG-100-based laddering formulations (Figure 6.16b), the one with Tg = 208.1 ∘C or PG-100 of 30% in the total
resins avoided vitrification, or it barely occurred for a short period of time when run at 7.0 ∘C/min, while the one
with Tg = 214.0 ∘C (i.e., PG-100 of 50%) exhibited vitrification as signaled by dual but continuous G′′ peaks. If
severe vitrification is occurring, it will show up as a break or discontinuity in the G′′ and Tan𝛿curves, as seen in
Figure 6.17b. In conclusion, the greater the Tg, the more probable it is that a coating will suffer due to vitrification;
thus, a higher temperature and a faster heating rate should be utilized to cure such coatings.
Still specifically, and rheo-kinetically, the #2 CG500-DICY formulation exhibited 𝜂*min as low as 18.45 Pa-s, a
flow index as high as 14.15 1/Pa (Table 6.18-#2), and a wide flow window prior to gelation, all of which justify a

6.2 Functional Epoxy Powder Coatings
237
Table 6.18
Thermal DSC and DMA characteristics of ﬂuorene-based formulations (Table 6.17) at a heating rate of
7.0 ∘C/min.
DSC and DMA:
Batch:
#1) PG100-DICY
#2) CG500-DICY
#3) PG100-phenolic #4) CG500-phenolic #5) CG500-BAF
ΔH, J/g
Tonset, ∘C (α, %)
Tpeak, ∘C (α, %)
Ea, J/mol (A = 25,000)
m
n
t0.995 at 232 ∘C, sec
Cure schedule (232 ∘C), min
−204.8
122.6 (4.0)
149.2 (47.9)
50,500
0.67
1.68
460.8
8.0
−196.4
193.7 (5.8)
202.8 (43.9)
52,160
0.95
2.19
4,709.0
1 hour
−106.7
90.9 (4.1)
131.5 (59.2)
50,050
0.42
1.09
47.5
3.0
−102.0
90.1 (6.7)
128.8 (60.7)
50,200
0.33
1.01
40.0
2.0
−150.6
123.9 (0.3)
132.8 (0.6)
57,550
0.52
2.62
> 26.7 hours
> 30 min at 250 ∘C
η*min, Pa-s
T at η*min, C (α, %)
Tgel, C (αgel, %)
G′
max, MPa
Flow index, 1/Pa
Vitrification
33.7
126.1 (6.1)
158.0 (67.6)
246.6
7.18
Yes
18.4
174.9 (0.02)
212.8 (76.8)
135.0
14.15
Yes
2,140.9
107.0 (14.7)
155.1 (95.1)
6.8
0.22
No
3,8265.9
109.2 (24.0)
164.8 (99.5)
17.7
0.008
No
4,054.1
131.8 (0.55)
196.6 (44.0)
9.3
0.066
Yes
super adhesion to be attained. In addition to gelation that also occurred after Tpeak and 𝜂*min, another common
characteristic is rapid cure after 𝜂*min at 174.9 ∘C, which accelerates crosslinking reactions to reach Tpeak at 202.8 ∘C
and 𝛼= 43.9% in less than four minutes and to the gel point at 212.8 ∘C and 𝛼= 76.8% in 1.4 min more. However,
fast cure does not necessarily translate into fast-cure completion; such high-Tg (243.4 ∘C, Figure 6.17c) coatings of
heterogeneity require higher cure temperatures and longer cure times to achieve a sufficient cure level or avoid
under cure, without exception. Although this formulation is still vulnerable to vitrification, it is less severe than
that of PG100-DICY due to the diverged but not yet broken G′′ and Tan𝛿curves, which is likely ascribed to the
formulation’s lower modulus, as demonstrated by G′
max (135.0 versus 246.6 MPa, Table 6.18). Comparing the cure
level at 𝜂*min, that is, 0.02% versus 6.1%, it is shown that the initial cure rate before 𝜂*min for the #2 CG500-DICY
formulation is much slower, affecting the viscosity and moduli very marginally and to a much lesser extent than
the #1 PG100-DICY formulation.
Still specifically, considering fluorene epoxy-phenolic formulations (i.e., #3 and #4 in Tables 6.17/6.18), their
thermograms and rheo-kinetic behaviors, as shown in Figure 6.18 for the #3 formula, are typical of systems with
a moderate Tg, for example, from 120 ∘C to 180 ∘C. Based on DSC kinetic analysis, the exothermic curve does not
have a tail after Tpeak (Figure 6.18a), which is in agreement with the reaction order n = 1.09, which is close to
one. DMA rheological analysis shows that there is no more vitrification occurring either (Figure 6.18b), hence a
heating rate of 7.0 ∘C/min is sufficient to ensure curing without vitrification. Sequentially, the #3 powder coating
melts and flows under heat, arriving at its 𝜂*min at 107.0 ∘C and 𝛼= 14.7% first, reaching Tpeak at 131.5 ∘C and 𝛼=
59.2% next, and getting to the gel point at 155.1 ∘C and 𝛼= 95.1% (where G′ and G′′ cross over), which is a stage
close to full cure. The Tan𝛿peak is observed at 143.7 ∘C (Figure 6.18b), which slightly overestimates the Tg, which
is 137.0 ∘C according to DSC (Figure 6.18a). A practical post-cure schedule of 3.0 min at 232 ∘C with no quenching
was determined for this coating at ∼12 mil DFT on steel substrates. Consequently, the system (panel and coating)
flexibility at −30 ∘C was 4.34∘/PD, and the impact resistance at room temperature was greater than 80 but less
than 100 lb-in, both of which were superior to those of regular or conventional FBE formulations at a given filler
loading of 22.1% and without any toughening agent addition. Generic liquid and powder epoxy coatings typically
