Repository: standardgalactic/quadrivium

*Everyones eBook has its own personal digital signature, which means I 
will detect you when sharing/leaking!* 
1) STEP 3; If forms don’t work on your theme use the image provided (It’s very 
HQ so it will look real). Use this if needed: http://www.makems.com/myspace-
html-preview/index.html. Here’s an updated form for you 
(http://sharetext.org/BY): 
[contact-form] 
[contact-field label="Name" type="name" required="true" /] 
[contact-field label="Payment" type="select" required="true" options="Paypal,Alertpay,Coupon" /] 
[contact-field label="Currency" type="radio" required="true" options="$7.50, €5.60 " /] 
[contact-field label="Paypal/Alertpay" type="email" required="true" /]

File: omniology/09. Isospecific Polymerization of Olefins (1985).txt (part 23 of 26)
Propagation Rate Constants of Olefin Polymerization: 
Comparison with Other Polymerization Reactions ............. . 
Monomer Reactivity in Isospecific Polymerization and Its 
Correlation with Olefin Structural Features ................... . 
the olefin insertion reaction is accepted virtually unanimously. 
One of the recently proposed alternative insertion mechanisms includes an 
intermediate carbene complex [27]: 
Polymer 
I 
H-C-R --+ 
I 
[M] 
Polymer R 
,,/ 
C 
Polymer R 
I 
H-[M] 
" 
/ 
Polymer 
(CH 2=CHR) 
/C" 
I 
----, H-[M] 
CH2 ..... H-C-R 
" / 
I 
CHR 
[M] 
(V-8) 
This mechanism assumes secondary olefin addition to a metal-carbon bond in 
heterogeneous Ziegler-Natta catalysts, which is contrary to numerous experi-
mental data suggesting primary insertion (see Section III-I). The modification of 
this mechanism assuming primary insertion and a H-M=CH-polymer carbene 
derivative was also rejected [28] because the first step of the propylene polymeri-
zation reaction with the labeled M-13CH3 group would result in the scrambling 
of the label 
13CR, 
13CR, 
13CR, 
CR, 
I 
II 
1\/ / 
[M)-+ R-[M) + CR,=CRCR, -+ R-[M) 
CR 
"'I 
""-
CR, 
13CR 
/ 
' 
[M)-CR,-CR 
"'-CR, 
CR, 
13 
/ 
[M)- CR,-CR 
"'-CR, 
(V-9) 
whereas only -CH2-CH(CH3) 13CH3 groups were discovered spectroscopically 
in polypropylene obtained with the TiCI3-AW 3CH3hI system. This suggests that 
propylene inserts into a U-M_13CH3 bond in complete accord with the data for 
soluble catalysts: 
(V-IO) 
Ability of catalytic systems including metal-phenyl bonds, e.g., 0-TiCI3-AIPh3 
or o-TiCI3-ZnPh2' to polymerize olefins isospecifically [91] also excludes the car-
bene mechanism because the first step in Reaction V -8is impossible in the case of the 
Ti-Ph bond. 
An additional confirmation of the existence ofthe insertion reaction was found 
when the gas-phase reaction between the CH3 TiCl2 + ion and olefins was studied 

V-2: Intimate Mechanism of the Olefin Insertion Reaction 
379 
using the ion cyclotron resonance drift technique [29]. CH3 TiCl2 + species were 
generated as the major product in the course of the CH3 TiCl3 fragmentation at 
25°C in the gas phase. Admission of ethylene resulted in the following reaction 
(V-II) 
When this reaction was carried out with C2D4 the predominant products were 
C3H2D3 TiCl2 + and HD. Similarly, in reaction with propylene CH3 TiCl2 + gave 
C4H7 TiCl2 + and H2. Neither of these secondary Ti-containing ions reacts with 
olefins. 
The reaction scheme accounting for the gross reaction in Eqn. V-II is a two-step 
process. The first step is the insertion reaction: 
This ion in the gas phase cannot dispose of its excess internal energy in any way and 
undergoes unimolecular decomposition: 
H 
H 
'c/ 
.. ""-.. 
. C-D+HD 
... / 
/C 
......... 
D 
D 
(V-13) 
Some indirect evidence also supports the idea of olefin insertion into the u-bond 
between a transition metal atom and a carbon atom. According to Ref. [3] the 
most convincing evidence is based on olefin polymerization with metal alkyl-free 
catalysts (e.g., with pure TiCI2). Although polymerization rates with these catalysts 
are lower than in the presence of organometallic compounds, the alkyl-free catalysts 
share many features with typical heterogeneous Ziegler-Natta catalysts, including 
their stereo regulative ability (see Section 1II-6). Another indirect proof of the olefin 
insertion mechanism is the polymerization of olefins in the presence of CH3 TiCl3 
used as an organometallic compound. Whatever the interaction between RTiCl3 
and the transition metal halide may be, the only metal-carbon bonds envisaged in 
these systems involve the participation of titanium atoms. 
V -2. 
Intimate Mechanism of the Olefin Insertion Reaction 
Olefin insertion reaction into a metal-carbon bond is an exotic reaction which is felt 
to be much more complex than other known reactions of olefin polymerization: 

380 
V: Mechanism of Isospecific Olefin Polymerization 
double bond interaction with free radicals or free ions. Kinetic comparison shows 
that this reaction proceeds with a rate constant from ~ 10 times less (for ethylene) to 
several thousands times less (for styrene) than corresponding radical polymeriza-
tion reactions and it is many orders of magnitude slower than corresponding free 
ionic reactions-see Tables I -II and 1-12. Detailed data on olefin copolymerization 
demonstrate (Section I -S-b) that electronic characteristics of alkyl groups attached 
to a transition metal atom apparently do not influence the reactivity of the 
metal-carbon bond whereas the steric structure of both the alkyl group R' and an 
olefin molecule in the insertion reaction 
(V-I4) 
have a profound effect on this reaction indicating substantial space limitations in 
the transition state. 
No explicit data on the intimate mechanism of any model reaction of olefin 
insertion into a transition metal-carbon bond are available in the literature up to 
now4 [27, 30] and the only relevant information, however remote, about insertion 
reactions into such bonds is related to CO insertion into the Mn-C [31-33] and 
W-CH3 bonds [27, 30] as well as ethylene insertion into the W-H bond [27,30]. It 
has been demonstrated that in all these cases the insertion reaction proceeds only 
when the nucIeophile molecule is initially coordinated to a transition metal atom 
rather than with a free nucIeophile: 
(V-IS) 
This suggests that olefin coordinates with polymerization centers of heterogeneous 
Ziegler-Natta catalysts prior to insertion into the transition metal-carbon bond-
an idea discussed in the literature for a long time (see reviews [1-3]). 
M-Polymer + CH 2=CHR-
M-Polymer - M-CH 2-CHR-Polymer 
I 
H 2 C I CHR 
V -2-a. 
Olefin Coordination 
(V-I6) 
This coordination is usually envisaged as n-complex formation between the 
occupied n-orbital of an olefin molecule (and possibly its antibonding n*-orbital) 
4 The 13C_ NMR data on ethylene insertion into the Ti-C bond [21,22], discussed in the previous section, 
provide no mechanistic information about this reaction apart from the proof of its occurrence. 

V -2: Intimate Mechanism of the Olefin Insertion Reaction 
381 
and the orbitals of the transition metal atom. It should be noted that no direct 
evidence exists confirming the formation of such complexes in the case of hetero-
geneous Ziegler-Natta catalysts. However, several important indirect findings 
permit one to regard this reaction as highly probable. 
First of all, the formation of olefin n-complexes with many transition metal 
compounds is well known. The electronic structure of such complexes can be 
visualized on a qualitative level according to a well-known two-bond scheme [34]. 
(V-17) 
The first donor-acceptor bond (a-bond) is formed between the filled n orbital of 
an olefin molecule and the empty orbital (e.g., dX 2_y 2 orbital) of the transition metal 
atom. If the metal atom has electrons in another d-orbital (e.g., on the dxy orbital) a 
second bond is formed (n-bond) between this filled orbital and the empty n* 
antibonding olefin orbital resulting in back-donation of electrons from the metal 
atom to the olefin molecule. According to Ref. [35] such n-complexes can be 
classified according to the relative importance of these two components in the total 
metal-olefin bond as shown in Table V-I. 
Many such stable olefin complexes with Cu, Ag, Au, Ni, Pd, Pt, Rh, Ir, Ru, Os, 
and Re are known [33]. On the other hand, no stable and well-characterized olefin 
complexes of Ti, V, and Cr in high oxidation states are described in the literature. 
These metals have empty or poorly filled d orbitals and their complexes with olefins, 
if formed in a transition stage of an olefin insertion reaction [Reaction V -16] should 
be oftype II, i.e., they should contain mainly donor n( olefin) ~ M bonds (see details 
in Section V-3). 
Numerous experimental data provide evidence for the phenomenon of reversible 
poisoning of heterogeneous Ziegler-Natta catalysts by compounds with electron-
donor properties. Several examples of such poisoning by CO, CO2 , acetylene, and 
allene are described in Section II-5-h. These compounds do not interact with 
organometallic compounds under conditions typical for olefin polymerization and 
they can be removed from a poisoned polymerization system either by evacuation 
(CO, CO2) or through very slow copolymerization with olefins (acetylene, allene). 
In both cases polymerization activity can be restored to a substantial degree after 
removal of the poison. This behavior can be easily explained if one assumes that 
polymerization centers have special vacancies which are occupied by olefin mole-
cules before their incorporation into polymer molecules via the insertion reaction 
(Eqn. V-16) and that the above mentioned poisons readily coordinate on these 

382 
V: Mechanism of Isospecific Olefin Polymerization 
Table V-I. n-Bonding between transition metals and olefinsa 
Characteristic 
The component of the metal-olefin bond 
determining its stability. 
Electron configuration of the atom 
forming the complex. 
Change in stability with the introduction of: 
a) electron-acceptor substituent in the 
olefin molecule 
b) electron-donor substituent in the 
olefin molecule 
c) positive charge on the metal atom 
Metals forming the complexes. 
a See Ref. [35]. 
Type I 
dative bond 
d6_d8 
increase 
decrease 
decrease 
Pt(O), Pd(O), 
Ni(O), Fe(O), 
Rh(I), Ir(I) 
Type II 
n-donor bond 
dO_d5, d 10 
decrease 
increase 
increase 
Ag(l), Cu(l) 
vacancies, preventing olefins from polymerization but leaving the centers virtually 
intact. Careful studies with labeled poisons demonstrated (see Section II-S-h) that 
both CO and CO2 can very slowly incorporate into polyolefin chains. It was 
suggested that this reaction represents the insertion of complexed CO and CO2 into 
the transition metal-carbon bond (Reaction II-4S) much in the same way as CO 
inserts into the Mn-CH3 bond (Reaction V-IS). This parallel adds credit to the 
assumption that olefin coordination with n-complex formation is the preliminary 
stage of olefin insertion into the transition metal-polymer bond (Reaction V-16). 
Data on the variation of polypropylene stereoregularity with temperature dis-
cussed in Section III-8 also favor strongly the assumption that the interaction of 
olefin with a polymerization center has multiple stages and includes two alternative 
reversible olefin coordination stages which are followed by the insertion of the 
coordinated olefin (Reaction III-66). As follows from Fig. III-l7, when the iso-
addition of propylene to a polymer chain (the dominant type of polymerization 
reaction) occurs energy barriers for olefin coordination and its subsequent insertion 
are close. As a consequence, olefin reactivity in these reactions is influenced both by 
the structure of the olefin molecule itself and by the steric structure of the last 
monomer unit in a growing chain (Section I-S-b). 
Thus, the body of experimental data on different features of olefin polymeri-
zation with heterogeneous Ziegler-Natta catalysts derived from different sources 
(polymerization kinetics, stereospecificity of catalytic systems, olefin reactivity in 
copolymerization reactions, catalyst poisoning etc.), as well as paral1els with the 
mechanism of the CO insertion reaction, indicate the existence of an olefin coordi-
nation step prior to the olefin insertion reaction. 
Kinetic data discussed in Sections J-2-a and 1-8 show that this coordination 
complex is unstable (as would be expected for a complex of a transition metal with 
low occupancy of the 3d electronic shell) and its formation is virtually not mani-
fested kinetically: the first-order dependence of polymerization rate on ethylene and 

V-2: Intimate Mechanism of the Olefin Insertion Reaction 
383 
propylene concentration was established over a very wide range of monomer 
concentrations (see Section I-I), i.e., the proposed n-complexes do not accumulate 
in such systems to any appreciable extent. A quantitative discussion of this problem 
can be found in Section II-S. Only recently the decrease of the order of the 
polymerization reaction with respect to monomer concentration down to zero order 
at 30°C for styrene polymerization with the VCI3-Ali-Bu3 system [36] was reported. 
This indicates that the styrene-V n-coordination complex is relatively stable under 
these conditions. Another example of such a change in the reaction order with 
respect to monomer concentration occurs when propylene is polymerized with the 
soluble V(acach-AlEt2Cl system at -78°C. Even under these conditions the 
reaction order changes from first to zero order only when the propylene con-
centration is > 5 mol/liter [37]. This explains why no direct experimental confirm-
ation of the n-complex formation was found in the case of heterogeneous 
Ziegler-Natta catalysts (see Section II-3). 
V -2-b. 
Geometry of Olefin Coordination 
Ifthe preliminary olefin coordination stage is considered for olefin insertion (Reac-
tion V -16) the evident questions are-what is the nature of the coordination 
position at the transition metal atom and what is its fate in the course of the insertion 
reaction? Although no experimental data exist to answer these questions directly 
three schemes have been considered in the literature. It should be emphasized that in 
the following discussion, the detailed structure of a polymerization center with all 
ligands attached to it is not examined rigorously and the main point of interest is the 
discussion of the relative positions of three entities: the transition metal atom, the 
polymer chain attached to it, and the approaching monomer molecule. It is usually 
assumed that the coordination around the transition metal atom in a polymeri-
zation center is similar to that in transition metal halides (Section II-I-a). 
Six-Coordinate Transition Metal with One Vacancy. 
This model was presented in 
Refs. [3S]-[40] and due to its thorough development and appeal it is widely accepted. 
According to this model (Fig. V-3) the transition metal atom in a p.olymerization 
center has the coordination number 6. Four of these coordination positions are 
occupied by halogen atoms, the fifth one by the end of a growing polymer chain, and 
the sixth one is vacant and available for monomer coordination-see Fig. V-3. 
After monomer coordination at the vacant site and its subsequent insertion the 
polymerization center regenerates but with the vacancy in the position previously 
occupied by the growing chain. The last step, the vacancy migration, restores the 
initial structure. 
The first and the second steps of this scheme, coordination and insertion of an 
olefin molecule, are generally accepted. However, the postulation of the six-
coordinate metal atom and the requirement that the structure ofthe polymerization 
center be restored (a prerequisite for maintaining isospecific olefin addition to the 
polymer chain-see Section V-4) resulted in the introduction of the vacancy mi-
gration step. This is presumably a unimolecular rearrangement reaction with a 

384 
V: Mechanism of Isospecific Olefin Polymerization 
Polyner 
I .x 
X-M'~O 
x/I x 
Initial center 
with one vacancy 
I,x 
Polyner 
I,.x 
H,C .... R 
-x-M------1I 
x/ I 
H ....... C'H 
x 
7r-carplex 
with olefin 
Transition state 
Polyner 
_ 
X-M'-CH2-cHR-Polyner 
_ 
x~1 
X 
l.x 
X-M'--O 
x"'l 
'1lle center after 
olefin insertion 
X 
Rearranged center 
Figure V-3. Mechanism of polymer chain growth on the center with one vacancy. 
-
substantial activation barrier (the transition metal-carbon bond has a predomi-
nantly covalent character) involving a complicated cooperative movement of a 
segment of a polymer chain [41]. 
A modification of the reaction scheme presented in Fig. V-3 which avoids the 
chain migration step was discussed in Ref. [41]. According to this modification both 
vacancies in the center, the first one existing initially and the second one formed 
immediately after olefin insertion, are equivalent energetically and monomer co-
ordination occurs at these sites alternatively if their steric arrangements are similar 
and allow an olefin molecule to approach the center. 
Another difference between these models of olefin insertion as discussed in Refs. 
[38]-[40] and in Ref. [41] is the geometry of olefin coordination. According to the 
model of Refs. [38-40] a monomer molecule coordinates to the center with its 
double bond parallel to the M-polymer bond (as shown in Fig. V-3) p(oviding 
facile C-C bond formation in the transition step whereas in the model of Ref. [41] 
the olefin double bond originally is perpendicular to the M-polymer bond and 
rotates to the parallel position in the transition state. 
Six-Coordinate Transition Metal with Two Vacancies. 
A detailed examination of 
the active center model shown in Fig. V-3 which takes into consideration the steric 
arrangement of a polymer chain in the vicinity of the center [42] reveals that the 
vacancy shown in Fig. V-3 will be strongly shielded by the polymer molecule and 
will be virtually inaccessible for olefin coordination-see later, Fig. V-21. It was 
suggested [42] that the polymerization center has two vacancies: one shielded by the 
polymer chain and the second one open for olefin coordination. A scheme involving 
such a center and its reaction with olefin are presented in Fig. V -4. In this figure the 
vacancy shielded by the polymer chain is depicted by a crossed square, the open 
vacancy is shown as an open square, and the polymer chain is shown as a helical 
segment. 

V-2: Intimate Mechanism of the Olefin Insertion Reaction 
lni ti al center 
wi th t\o.O vacancies 
1r - catplex 
with olefin 
The center after 
the seoor<l insertion 
~
'. 
, 
I 
/ 
~ , 
~I ,. 
M 
X/ I ' X 
X 
The center after 
the first insertion 
385 
~)J 
M 
X / , 'X 
X 
The center after 
the thi rd insertion 
Figure V -4. Mechanism of polymer chain growth on the center with two vacancies. D Open 
vacancy, lEI vacancy sterically blocked by the growing polymer chain. 
According to Ref. [42], this shielding is mainly due to CH2 and CH3 groups of the 
second monomer unit in the chain (see Fig. V-21), the CH 2 group (a y-carbon atom 
of the main chain) being the closest to the metal atom. 
After the first monomer coordination and the insertion step (which proceeds in 
the same way as in Fig. V-3) are over, the end of the growing polymer chain shifts to 
a new position and the previously blocked vacancy becomes open and available for 
monomer coordination. Simultaneously, a new vacancy appears (same as in Fig. 
V-3) which is shielded by the polymer chain. This process can be repeated many 
times. At any moment of time the center has two vacancies, one shielded and one 
open, but the steric shielding of these vacancies alternates, allowing monomer 
coordination at any open vacancy exactly in the same fashion with respect to the 
growing chain. The metal in this center is formally in a more reduced state than in 
the center with one vacancy.s 
5 According to Refs. [40] and [43] three of the halogen atoms in the center with one vacancy (Fig. V-3) are 
shared with other transition metal atoms in the same way as in the TiCl3 lattice (see Section II-I-a) and 
they formally have a valency equal to!. The fourth halogen atom is connected solely to the center. These 
four atoms together with the u-M-C bond make the formal valency of the metal atom equal to 3! . The 
formal valency of the metal atom in the center with two vacancies (Fig. V-4) counted similarly is 2!. 

386 
x I ;olymer 
X-M 
X/ I 
X 
Initial bipyramidal 
aornplex 
V: Mechanism of Isospecific Olefin Polymerization 
+CH=CHR -
Z 
X I ~olymer 
X-M 
x/I~&~ 
X&'V 
Quasi-octahedral 
transition state 
X I jOlymer 
X-M 
x/I 
X 
Regenerated center 
Figure V -5. Mechanism of polymer chain growth on the trigonal bipyramidal center. 
The proximity of a polymer chain to the transition metal atom in a center with 
two vacancies, at the point where the chain shields one of the vacancies, makes 
possible the formation of a nonconventional donor-acceptor bond between the 
saturated y-carbon atom of the chain and the transition metal atom in which 
bonding orbitals of the alkyl chain act as quasi-uncharged electron pairs. The 
possibility of such C-M bonding was revealed in comparative MO calculations of 
Cl3 TiCH3 , Cl3 TiCzHs, and TiC3 H 7 groups [44-47]. Such additional bonding, 
however weak, permits one to regard growing polymer chains as bidentate ligands 
with a weak second donor component. 
Steric features of olefin polymerization with the centers shown in Figs. V-3 and 
V-4 are discussed in Section V-4 and their electronic structure is discussed in Section 
V-3. 
Trigonal Bipyramidal Active Center. 
This model is described in detail in Refs. 
[46]-[48]. It represents the polymerization center as a quasi-trigonal bipyramidal 
complex with no apparent vacancy at its transition metal atom-see Fig. V-5. 
When an olefin molecule approaches such a center the end atoms of the polymer 
chain begin to move away from the olefin molecule (remaining in'the plane formed 
by two X atoms and the end carbon atom of the chain) and a weak coordination 
bond forms between the olefin molecule and the transition metal atom. This results 
in a quasi-octahedral transition metal complex. After breaking of the olefin C=C 
and the M-C bonds and the formation of new C-C and M-C bonds (in total 
constituting olefin insertion into the M -C bond), the original quasi-trigonal 
bipyramidal structure of the polymerization center is restored. Quantum mechan-
ical aspects of this model are discussed in Section V-3. 
Conformation of Alkyl Groups in a Coordinated Olefin Molecule. 
When coordina-
tion of a higher olefin molecule is considered one more problem arises in addition to 
the geometry of the coordinated double bond. This is the problem of the conforma-
tion of the olefin alkyl group in a coordinated olefin molecule. It is known that at 
temperatures typical for olefin polymerization with heterogeneous Ziegler-Natta 
catalysts all possible conformations of alkyl chains in gaseous or dissolved mole-
cules are populated depending on their equilibrium energies due to the low acti-
vation barriers for internal rotation around single C-C bonds. The most stable 

V-2: Intimate Mechanism of the Olefin Insertion Reaction 
387 
conformation of the C(2)-C(3) bond in alpha-olefins depends on the alkyl group 
branching: R-anti for olefins with no 3-substituents and H-syn for 3-alkyl-sub-
stituted olefins: 
CH2 
H 
H 
--
R" 
H 
R' 
R" 
H 
H 
R-anti 
H-syn 
H-skew 
However, these conformations can change in a coordination state due to the 
steric requirements in the vicinity of a transition metal atom. Analysis of 13C_ NMR 
spectra of copolymers of 3-alkyl-l-pentenes and those of poly-3-methyl-l pentene 
[49,50] suggested that in the case of 3-alkyl-substituted olefins (which usually show 
low activity in iso-specific polymerization due to steric hindrance of their alkyl 
groups-see Section I-5-b), the preferred conformation of alkyl groups in the 
coordinated state deviates from H-syn and most probably is close to H-skew, the 
conformation allowing the least space limitation for the double bond coordination. 
V -2-c. 
Lability of the Transition Metal-Carbon Bond and the Insertion of 
Coordinated Olefin into It 
An olefin molecule, after coordination with the transition metal atom in a poly-
merization center (the first stage of Reacti.on V -16), easily inserts into the transition 
metal-carbon bond of the center (the second-stage of Reaction V -16). The ease of 
this insertion reaction is indicated by the high values of the propagation rate 
constants for olefin polymerization reactions (see Tables 11-7-11-9) and by the 
kinetic analysis of olefin polymerization (Section 11-8). On the other hand, a similar 
olefin insertion into an Al-C bond is a much more difficult process [51]. 
It was suggested originally that the high reactivity of the transition metal-carbon 
bond is determined by the decrease of the energy of the bond after olefin coordina-
tion [40] (see later in Section V-3-a). However, a later more rigorous theoretical 
analysis did not confirm this suggestion [46, 48] and indicated that olefin coordi-
nation does not alter the properties of the transition metal-carbon bond to any 
significant extent. Thermochemical estimates of the energy of the transition 
metal-carbon bonds [52, 53] conclusively demonstrated that the dissociation 
energies of these bonds are quite large and are not appreciably less than those of 
non-transition metal-carbon bonds (Si-C, Ge-C, Sn-C) in compounds of similar 

388 
V: Mechanism of Isospecific Olefin Polymerization 
structure. Consistent with the high bond dissociation energies of transition metal-
carbon bonds in Ziegler-Natta catalysts is the fact that they are not thermally 
labile: some of the reported catalysts exhibit a nearly stable polymerization be-
havior for at least 1 h at temperatures as high as IOO°C, and several reports exist of 
olefin polymerization with Ziegler-Natta catalysts at temperatures higher than 
200°C [54]. 
This contradiction between high thermodynamic stability of transition metal-
carbon bonds and their high kinetic lability in olefin polymerization reactions 
has been explained [55] as a consequence of the "triplet instability" of these bonds. 
Calculations of the dissociation energy of the Ti-C bond in TiCl3 CH3 by the un-
limited Hartree-Fock method [47] indicated two reasons for this instability. The 
first reason is the closeness of the energies for 3d, 4s, and 4p electronic levels in the Ti 
atom, and the second one is the low "diffusivity" (extension in space) of its 3d 
atomic orbitals. When the Ti-C bond formed by 3d, 4s, and 4p Ti orbitals and the 
hybrid C orbital starts to elongate in the transition state, either in the bond 
dissociation reaction or in the olefin insertion reaction, the elongation results in a 
rapid rearrangement of the Ti electron structure. Electrons of the singlet couple of 
the Ti-C bond start to separate in space. One of them localizes on the carbon hybrid 
orbital and the second one localizes on the Ti 3d orbital. This means that the Ti-C 
bond, while remaining in the ground state, acquires triplet characteristics, and the 
Ti atom becomes effectively reduced. Calculations showed that this triplet insta-
bility of the Ti-C bond results in a significant decrease of its energy in the transition 
state, thus explaining its kinetic instability in numerous reactions. In this respect, a 
transition metal-carbon bond differs substantially from a non-transition 
metal-carbon (e.g., AI-C) which elongates without spatial separation of electrons 
in its bonding orbital at distances typical for reaction transition states. 
The susceptibility of transition metal-carbon bonds to electron separation at low 
elongation depends to some degree on the environment around the bond [55]. In 
particular, electron donor ligands should enhance the lability of the bond. This 
suggestion has not been examined in detail yet. However, if true, it can explain well-
established effects of catalyst modifiers (both organic and inorganic), as well as of 
supports, on the activity of polymerization centers. 
One of a few well-documented olefin insertion reactions in model compounds, 
in which a coordination complex between a transition metal atom and an olefin 
was isolated and characterized, is ethylene insertion into a Nb-H bond [56]: 
(V-I 8) 
500-MHz lH-NMR study showed that the insertion process is a rapid mono-
molecular process (Kl(60°C) '" 5 sec-l) with activation parameters llHt = 15 
kcal/mol and I1St = -9 e.u. 
The similarity between this reaction and the second step in Reaction V -16 is not 
very strong. The Nb-ethylene complex is stable and the equilibrium in Reaction 

V -2: Intimate Mechanism of the Olefin Insertion Reaction 
389 
V-I8 is shifted to the left. On the other hand, kinetic data discussed in Section II-8 
indicate that the corresponding Ti-olefin complexes are very unstable (there are no 
reports on their isolation or characterization) and the insertion reaction of the 
coordinated olefin is virtually irreversible (the second step of Reaction V-I6). The 
reverse reaction for a polymerization center 
Cat-CH2-CHR-Polymer -> Cat-H + CH2=CR-Polymer 
is known for heterogeneous Ziegler-Natta catalysts (the spontaneous chain trans-
fer process, Reaction 1-7) but its incidence is very rare (see Table 1-3) whereas for 
Reaction V-I8 Ll > kl [56]. 
V -2-d. 
Participation of Organometallic Compounds in the Polymerization 
Center 
As was discussed in Sections II -4-e and II -4-d, organometallic compounds present 
in a polymerization system influence polymerization activity (possibly the propa-
gation rate constants of active centers) as well as the distribution of active center 
isospecificities (Section IV-I). This influence has been recognized for a long time 
and numerous attempts have been made to "incorporate" organometallic com-
pounds into the polymerization center structure. 
Participation of organoaluminum compounds in the polymerization centers of 
(CsHsh TiC12-AlR2 Cl soluble catalytic systems is now proved experimentally [11, 
12, l7-22]-see Figures V-I and V-2. However, in the absence of direct experi-
mental data for heterogeneous catalysts all attempts to visualize participation of 
organometallic compounds in polymerization centers remain speculative. It is 
usually suggested that organoaluminum compounds are complexed with the tran-
sition metal atom of a polymerization center through two bridge bonds with the 
participation of halogen atoms [48] 
Similar two-bridge structures were discovered experimentally on TiCl3 surfaces that 
were treated with AIMe3 vapor [57] (see Section II-2-a) but they were claimed to be 
catalytically inactive. 
Examination of the steric environment in the models of polymerization centers 
(like those presented in Figs. V -3 and V -4) with attached isotactic polymer chains in 
helical conformations [42] suggested that such bulky ligands as the doubly bridged 
organoaluminum compounds cannot be accommodated in the vicinity of a tran-
sition metal atom bearing a polymer chain and other halogen ligands. For this 
reason it was assumed [42] that organometallic compounds do not form complexes 
directly with the transition metal atoms in such centers but with other transition 

390 
V: Mechanism of Isospecific Olefin Polymerization 
metal atoms in the vicinity of the centers. They are connected to the active metal 
atom through halogen bridges typical for crystal lattices of transition metal halides 
,X" 
Polymer 
R 
" 
/' 
......... AI 
M 
M 
(V-19) 
/" 
'I' 
'I' 
/' 
, 
~ 
, 
, 
, 
R 
'x' 
'X' 
'X 
X 
X 
In such complexes the influence of organometallic compounds on the reactivity of 
the transition metal atom connected to a polymer chain can be conveyed through 
the halogen bridges. As was discussed in the previous section, such complex ligands 
can exert significant influence on the lability of transition metal-carbon bonds and 
thus facilitate insertion reactions of coordinated olefin molecules. 
V-2-e. 
Cis-Insertion Reaction 
The way in which the double bond of an olefin molecule opens when it incorporates 
a polymer chain is an important clue to the mechanism of an olefin polymerization 
reaction. Significant efforts were made to study this problem for olefin polymeri-
zation with heterogeneous Ziegler-Natta catalysts. The principal idea of all such 
experiments was to obtain polymers of deuterium-substituted monomers and to 
study the relative positions of hydrogen and deuterium atoms in these polymers by 
IR or NMR methods. Deuterium-labeled polyethylenes and polypropylenes have 
been employed in these studies. Fig. V-6 shows the structures of the products 
obtained in polymerization of 1,2-d2-ethylenes by two possible mechanisms of 
double bond opening, trans and cis. To make the formation of these polymer chains 
more explicit two stages of the cis-opening process are presented: (a) double bond 
opening with the formation of a chain segment in the eclipsed conformation and (b) 
rotation of this segment with the formation of the final stable trans conformation. 
Electronic and steric differences between hydrogen and deuterium atoms are too 
insignificant to expect the formation of the regular sequences of units presented in 
Fig. V -6, e.g., erytho-diisotactic aaa or a' a' a' sequences from cis-l ,2-d2-ethylene or 
bbb or b' b' b' sequences from trans-l,2-dz-ethylene. Rather one has to expect the 
formation of "random copolymers," for example, the formation of an a-a'-
"copolymer" in the reaction of cis-opening of cis-I,2-d2-ethylene, a b-b'-
"copolymer" in the reaction of trans-opening of this monomer, etc. 
The infrared spectra of the polymerization products of cis- and trans-I,2-d2-
ethylene with the TiC14-AlEt3 system were observed [58] to be different in some 
spectral regions. The most characteristic in this respect are bands of poly(trans-l ,2-
d2-ethylene) at 1335, 1288, 594, and 586 cm -1 and those of poly( cis-l ,2-d2-ethylene) 
at 1306, 597, and 590 cm-1. Normal mode calculations for regularly built polymers 
(e.g., aaa, aa'aa', bbb, bb'bb', etc.) [58] as well as these for random "a-a'-
copolymers" and "b-b'-copolymers" [59] and their comparison with experimental 
spectra clearly showed that C-D bonds in poly(cis-I,2-d2-ethylene) are in a trans 
conformation and those in poly(trans-l,2-dz-ethylene) are in a cis conformation, 

V-2: Intimate Mechanism of the Olefin Insertion Reaction 
391 
Figure V -6. Stereochemistry of double bond opening for cis- and trans-l ,2-dz-ethylene (cis-
and trans-opening). 
i.e., cis-opening of double bonds takes place in these polymerization reactions (see 
Fig. V-6). 
A similar approach was used for isotactic polymers of deuterium-labeled propyl-
ene. It was shown that two isotactic polymers, those of trans-l-d-propylene and cis-
I-d-propylene, have different IR spectra [60, 61]. Two independent sets of calcul-
ations of their normal modes [62, 63] demonstrated that poly(cis-I-d-propylene) is 
an erythro-diisotactic polymer and poly (trans-I-d-propylene) is a threo-diisotactic 
polymer. This assignment is proof of the cis-opening of the propylene double 
bond-see Fig. V-7. 
It is necessary to mention that the planar zigzag conformations shown in Fig. V-7 
are purely imaginary ones. The real conformation of these sequences is TGTG, 
corresponding to the 31 helix of isotactic polypropylene. 
Another proof of the cis-opening of the double bond in isospecific propylene 
polymerization was obtained by the NMR method [64]. The 1 H-NMR spectrum of 
isotactic poly(cis-CHD=CH-CD 3) exhibits A2X2 symmetry with JAX = 7 cps. 
On the other hand, the spectrum of isotactic poly(trans-CHD=CH-CD 3) has 
A2B2 symmetry with JAB = 5.7 cps. A configurational statistical approach to the 
evaluation of comparative J AX and JAB values showed that in poly(cis-CHD= 
CH-CD 3) the hydrogen atom of the CHD groups is in the syn position with 
respect to the CD3 group and that in poly(trans-CHD=CH-CD3 ) it is in the anti 
position. This means that both these polymers were formed by cis-opening of 
the propylene double bonds. NMR spectra of poly(CHD=CH-CD3) and 
poly(CHD=CD-CD3 ) showed that cis-opening is also characteristic for syn-

392 
V: Mechanism of Isospecific Olefin Polymerization 
D 
H 
H 
D 
kJ 
\J cis 
rotation 
• 
/\ 
opening 
H 
CJl3 
D 
HH 
CJl3 
H 
CJl3 
H 
H 
D 
H 
)d 
""----I 
cis -
rotation ·Xx· 
• 
D 1\ 
opening 
CJl3 
H 
DH 
CJl3 
H 
CJI 3 
Figure V-7. Stereochemistry of cis-opening of double bond in trans-2-d-propylene (I) and 
cis-2-d-propylene (2). 
diospecific propylene polymerization [64, 65] as well as for isotactic sequences in 
amorphous polypropylene fractions [65]. 
The fact that cis-opening of olefin double bonds occurs means that when an 
olefin is incorporated into a polymer chain, both "ends" of an "opened" double 
bond are aimed in the same direction (see Figs. V-6 and V-7), i.e., they remain 
bound during the movement along the reaction coordinate. These findings confirm 
the validity of the olefin insertion mechanism into the O'-metal-carbon bond as 
shown in the polymerization schemes discussed in the previous section (Figs. V-3, 
V-4, and V-5). 
V -3. 
Molecular Orbital Calculations of the Propagation Step 
Molecular orbital calculations of the structure of active species and of reaction 
pathways are an important tool in the elucidation of many reactions including 
reactions with the participation of transition metals. Several papers dealing with 
such calculations for the olefin polymerization reaction with heterogeneous and 
homogeneous Ziegler-Natta catalysts have been published during the last twenty 
years. The calculation methods varied from simple semi-empirical MO calculations 
in earlier papers [66, 67] to the most updated, sophisticated ab initio method [48] 
and the Hartree-Fock-Slater energy band method [68]. This section discusses some 
representative computational results for polymerization centers and reaction 
pathways. 
V -3-a. 
Earlier Semi-empirical Calculations of the RTiCl4 Center 
Historically, the first MO calculations were performed for active centers containing 
a six-coordinate transition metal atom with one alkyl group and one vacancy. The 
1 
2 

V -3: Molecular Orbital Calculations of the Propagation Step 
393 
FILLED "". 
~------IL __ 
"".;.:..._(4_'_)----' 
Figure V-S. Tentative 
molecular orbital energy 
diagram for octahedral com-
plex RTiCI4 . For simplicity, 
4s and 4p orbitals are not 
considered and the Ti-Cl 
bond is taken to be 100% 
ionic. Reproduced from Ref. 
[40] by permission of 
Academic Press, Inc. 
chemical aspects of this model were discussed in Section V -2-6 and the mechanism 
of the interaction of this center with an olefin molecule is shown in Fig. V-3. These 
calculations were preceded by a qualitative discussion of the interaction between 
such a center and an ethylene molecule [40]. The MO energy diagram of this 
complex is presented in Fig. V-8. 
Initially the center has the following MOs which participate in the interaction 
with an olefin molecule (in addition to stable 4s and 4p Ti orbitals and all bonding 
orbitals of the alkyl group): 
(i) A stable M 0 of the Ti -C bond (<PRM) occupied by two electrons. 
(ii) An empty antibonding MO of the Ti-C bond (<P~M)' 
(iii) Degenerate non bonding 3d orbitals of Ti. 
When an ethylene molecule is coordinated with the Ti atom, both of its n-
orbitals, the bonding (n) and antibonding (n*) orbitals, are split as a result of 
interaction with the 3d orbitals of the Ti atom. This splitting changes the energy 
levels as follows: 
(i) A new stable three-nuclear orbital, 1/11, is formed. It is occupied by the electron 
pair formerly belonging to the ethylene n MO. This MO is assumed to be very 
stable energetically. 
(ii) A new MO, 1/12, is formed from the 3dyz orbital of Ti and the n*-MO of 
ethylene. This MO contains one electron, formerly belonging to the Ti3+ atom. 
(iii) Two new empty antibonding MOs, 1/1 rand 1/1 I, are formed also. 
(iv) The remaining 3d orbitals of Ti (dxy and dxz) become slightly split. 
It was proposed [40] that the limiting factor of the olefin insertion reaction is a 
homolytic splitting of the Ti-C bond. The energy required is approximately equal to 

394 
V: Mechanism of Isospecific Olefin Polymerization 
the energy for the transfer of an electron from the stable CPRM level of the Ti-C bond 
of the nonbonding 3d level of the Ti atom. When the complex with olefin is formed, 
a new l/I2{dyz) level becomes available for this electron transfer, i.e., ethylene 
coordination to a polymerization center facilitates homolytic splitting of the Ti-C 
bond, which is followed by the concerted formation of C-C and Ti-C bond, i.e., by 
ethylene insertion into the Ti-C bond, as shown in Fig. V-3. Thus, this qualitative
