Repository: standardgalactic/quadrivium

*Everyones eBook has its own personal digital signature, which means I 
will detect you when sharing/leaking!* 
1) STEP 3; If forms don’t work on your theme use the image provided (It’s very 
HQ so it will look real). Use this if needed: http://www.makems.com/myspace-
html-preview/index.html. Here’s an updated form for you 
(http://sharetext.org/BY): 
[contact-form] 
[contact-field label="Name" type="name" required="true" /] 
[contact-field label="Payment" type="select" required="true" options="Paypal,Alertpay,Coupon" /] 
[contact-field label="Currency" type="radio" required="true" options="$7.50, €5.60 " /] 
[contact-field label="Paypal/Alertpay" type="email" required="true" /]

File: omniology/1- Materials Science.txt (part 23 of 66)
An Introduction 
alterations are said to be congruent transformations. Conversely, for incongruent 
transformations, at least one of the phases experiences a change in composition. 
Examples of congruent transformations include allotropic transformations (Section 
3.6) and melting of pure materials. Eutectic and eutectoid reactions, as well as the 
melting of an alloy that belongs to an isomorphous system, all represent incongruent 
transformations.
Intermediate phases are sometimes classified on the basis of whether they melt 
congruently or incongruently. The intermetallic compound Mg2Pb melts congruently 
at the point designated M on the magnesium–lead phase diagram, Figure 9.20. For the 
nickel–titanium system, Figure 9.22, there is a congruent melting point for the g solid 
solution that corresponds to the point of tangency for the pairs of liquidus and solidus 
lines, at 1310C and 44.9 wt% Ti. The peritectic reaction is an example of incongruent 
melting for an intermediate phase.
congruent 
transformation
9.15 CONGRUENT PHASE TRANSFORMATIONS
Figure 9.22 A portion of the nickel–titanium 
phase diagram on which is shown a congruent 
 melting point for the g-phase solid solution at 
1310C and 44.9 wt% Ti.
[Adapted from Phase Diagrams of Binary Nickel Alloys, 
P. Nash  (Editor), 1991. Reprinted by permission of ASM 
International, Materials Park, OH.]
Temperature (°C)
Temperature (°F)
2600
2400
2200
2000
1800
1500
1400
1300
1200
1100
1000
900
30
40
50
60
70
30
40
50
60
70
 + L
L
 + L
 + L




+


+
Composition (wt% Ti)
Composition (at% Ti)
1310°C
44.9 wt% Ti
Concept Check 9.7 
The following figure is the hafnium–vanadium phase diagram, for 
which only single-phase regions are labeled. Specify temperature–composition points at which 
all eutectics, eutectoids, peritectics, and congruent phase transformations occur. Also, for each, 
write the reaction upon cooling. [Phase diagram from ASM Handbook, Vol. 3, Alloy Phase 
Diagrams, H. Baker (Editor), 1992, p. 2.244. Reprinted by permission of ASM International, 
Materials Park, OH.]

330  •  Chapter 9  /  Phase Diagrams
2200
2000
1800
1600
1400
1200
1000
Hf
L
HfV2
V
Hf
0
20
40
60
80
100
(V)
(Hf)
Composition (wt% V)
Temperature (°C)
[The answer may be found at www.wiley.com/college/callister (Student Companion Site).]
It need not be assumed that phase diagrams exist only for metal–metal systems; in fact, 
phase diagrams that are very useful in the design and processing of ceramic systems have 
been experimentally determined for many of these materials. Ceramic phase diagrams 
are discussed in Section 12.7.
Phase diagrams have also been determined for metallic (as well as ceramic) 
systems containing more than two components; however, their representation and 
interpretation may be exceedingly complex. For example, a ternary, or three-component, 
composition–temperature phase diagram in its entirety is depicted by a three-
dimensional model. Portrayal of features of the diagram or model in two dimensions 
is possible, but somewhat difficult.
The construction of phase diagrams—as well as some of the principles governing the 
conditions for phase equilibria—are dictated by laws of thermodynamics. One of these 
is the Gibbs phase rule, proposed by the nineteenth-century physicist J. Willard Gibbs. 
This rule represents a criterion for the number of phases that coexist within a system at 
equilibrium and is expressed by the simple equation
 
P + F = C + N  
(9.16)
where P is the number of phases present (the phase concept is discussed in Section 
9.3). The parameter F is termed the number of degrees of freedom or the number of 
externally controlled variables (e.g., temperature, pressure, composition) that must 
Gibbs phase rule
General form of the 
Gibbs phase rule
9.16 CERAMIC AND TERNARY PHASE DIAGRAMS
9.17 THE GIBBS PHASE RULE

9.17 The Gibbs Phase Rule  •  331
be specified to define the state of the system completely. Expressed another way, F 
is the number of these variables that can be changed independently without altering 
the number of phases that coexist at equilibrium. The parameter C in Equation 9.16 
represents the number of components in the system. Components are normally ele-
ments or stable compounds and, in the case of phase diagrams, are the materials at the 
two extremes of the horizontal compositional axis (e.g., H2O and C12H22O11, and Cu 
and Ni for the phase diagrams shown in Figures 9.1 and 9.3a, respectively). Finally, N 
in Equation 9.16 is the number of noncompositional variables (e.g., temperature and 
pressure).
Let us demonstrate the phase rule by applying it to binary temperature–composition 
phase diagrams, specifically the copper–silver system, Figure 9.7. Because pressure is 
constant (1 atm), the parameter N is 1—temperature is the only noncompositional vari-
able. Equation 9.16 now takes the form
 
P + F = C + 1 
(9.17)
The number of components C is 2 (namely, Cu and Ag), and
P + F = 2 + 1 = 3
or
F = 3 - P
Consider the case of single-phase fields on the phase diagram (e.g., a, b, and liquid 
regions). Because only one phase is present, P  1 and
 F = 3 - P
 = 3 - 1 = 2
This means that to completely describe the characteristics of any alloy that exists within 
one of these phase fields, we must specify two parameters—composition and tempera-
ture, which locate, respectively, the horizontal and vertical positions of the alloy on the 
phase diagram.
For the situation in which two phases coexist—for example, a + L, b + L, and a + b 
phase regions (Figure 9.7)—the phase rule stipulates that we have but one degree of 
freedom because
 F = 3 - P
 = 3 - 2 = 1
Thus, it is necessary to specify either temperature or the composition of one of the 
phases to completely define the system. For example, suppose that we decide to spec-
ify temperature for the a  L phase region, say, T1 in Figure 9.23. The compositions 
of the a and liquid phases (Ca and CL) are thus dictated by the extremes of the tie 
line constructed at T1 across the a  L field. Note that only the nature of the phases 
is important in this treatment and not the relative phase amounts. This is to say that 
the overall alloy composition could lie anywhere along this tie line constructed at 
temperature T1 and still give Ca and CL compositions for the respective a and liquid 
phases.
The second alternative is to stipulate the composition of one of the phases for this 
two-phase situation, which thereby fixes completely the state of the system. For exam-
ple, if we specified Ca as the composition of the a phase that is in equilibrium with the 
liquid (Figure 9.23), then both the temperature of the alloy (T1) and the composition of 
the liquid phase (CL) are established, again by the tie line drawn across the a + L phase 
field so as to give this Ca composition.

332  •  Chapter 9  /  Phase Diagrams
For binary systems, when three phases are present, there are no degrees of freedom 
because
 F = 3 - P
 = 3 - 3 = 0
This means that the compositions of all three phases—as well as the temperature—are 
fixed. This condition is met for a eutectic system by the eutectic isotherm; for the Cu–Ag 
system (Figure 9.7), it is the horizontal line that extends between points B and G. At this 
temperature, 779C, the points at which each of the a, L, and b phase fields touch the 
isotherm line correspond to the respective phase compositions; namely, the composition 
of the a phase is fixed at 8.0 wt% Ag, that of the liquid at 71.9 wt% Ag, and that of the b 
phase at 91.2 wt% Ag. Thus, three-phase equilibrium is not represented by a phase field, 
but rather by the unique horizontal isotherm line. Furthermore, all three phases are in 
equilibrium for any alloy composition that lies along the length of the eutectic isotherm 
(e.g., for the Cu–Ag system at 779C and compositions between 8.0 and 91.2 wt% Ag).
One use of the Gibbs phase rule is in analyzing for nonequilibrium conditions. For 
example, a microstructure for a binary alloy that developed over a range of tempera-
tures and consists of three phases is a nonequilibrium one; under these circumstances, 
three phases exist only at a single temperature.
Composition (wt% Ag)
(Cu)
Temperature (°C)
0
20
40
60
600
800
L
C
T1
CL
 + L
1000
400
 
Figure 9.23 Enlarged copper–rich section of the 
Cu–Ag phase diagram in which the Gibbs phase 
rule for the coexistence of two phases (a and L) is 
demonstrated. Once the composition of either 
phase (Ca or CL) or the temperature (T1) is specified, 
values for the two remaining parameters are 
established by construction of the appropriate 
tie line.
Concept Check 9.8 
For a ternary system, three components are present; temperature is 
also a variable. What is the maximum number of phases that may be present for a ternary sys-
tem, assuming that pressure is held constant?
[The answer may be found at www.wiley.com/college/callister (Student Companion Site).]

9.18 The Iron–Iron Carbide (Fe–Fe3C) Phase Diagram  •  333
The Iron–Carbon System
Of all binary alloy systems, the one that is possibly the most important is that for iron 
and carbon. Both steels and cast irons, primary structural materials in every techno-
logically advanced culture, are essentially iron–carbon alloys. This section is devoted 
to a study of the phase diagram for this system and the development of several of the 
possible microstructures. The relationships among heat treatment, microstructure, and 
mechanical properties are explored in Chapters 10 and 11.
A portion of the iron–carbon phase diagram is presented in Figure 9.24. Pure iron, 
upon heating, experiences two changes in crystal structure before it melts. At room 
temperature, the stable form, called ferrite, or a-iron, has a BCC crystal structure. 
Ferrite experiences a polymorphic transformation to FCC austenite, or g-iron, at 
912C (1674F). This austenite persists to 1394C (2541F), at which temperature the 
FCC austenite reverts back to a BCC phase known as d-ferrite, which finally melts 
ferrite
austenite
9.18  THE IRON–IRON CARBIDE (Fe–Fe3C) 
PHASE DIAGRAM
Figure 9.24 The iron–iron carbide phase diagram.
[Adapted from Binary Alloy Phase Diagrams, 2nd edition, Vol. 1, T. B. Massalski (Editor-in-Chief), 1990. Reprinted by permission 
of ASM International, Materials Park, OH.]
Temperature (°C)
Temperature (°F)
0
1
2
3
4
Composition (wt% C)
Composition (at% C)
(Fe)
5
6
6.70
1000
1500
2000
2500
400
600
800
1000
912°C
0.76
Cementite (Fe3C)
727°C
0.022
, Ferrite
 + Fe3C
1200
1400
16000
5
1493°C
1147°C
2.14
4.30
L
 + L
 + Fe3C
1394°C

, Austenite
1538°C
10
15
20
25

+


334  •  Chapter 9  /  Phase Diagrams
at 1538C (2800F). All these changes are apparent along the left vertical axis of the 
phase diagram.1
The composition axis in Figure 9.24 extends only to 6.70 wt% C; at this concentra-
tion the intermediate compound iron carbide, or cementite (Fe3C), is formed, which is 
represented by a vertical line on the phase diagram. (Schematic representations of the 
unit cell for cementite from three different perspectives are shown on the front cover of 
the book. Brown and blue spheres represent iron and carbon atoms, respectively.) Thus, 
the iron–carbon system may be divided into two parts: an iron-rich portion, as in Figure 
9.24, and the other (not shown) for compositions between 6.70 and 100 wt% C (pure 
graphite). In practice, all steels and cast irons have carbon contents less than 6.70 wt% 
C; therefore, we consider only the iron–iron carbide system. Figure 9.24 would be more 
appropriately labeled the Fe–Fe3C phase diagram because Fe3C is now considered to be 
a component. Convention and convenience dictate that composition still be expressed in 
“wt% C” rather than “wt% Fe3C”; 6.70 wt% C corresponds to 100 wt% Fe3C.
Carbon is an interstitial impurity in iron and forms a solid solution with each of a- 
and d-ferrites and also with austenite, as indicated by the a, d, and g single-phase fields 
in Figure 9.24. [Unit cell representations for BCC a-ferrite from three different perspec-
tives are shown on the back cover of the book. Each unit cell contains an interstitial 
carbon atom (a blue sphere); brown spheres denote iron atoms.] In the BCC a-ferrite, 
only small concentrations of carbon are soluble; the maximum solubility is 0.022 wt% 
at 727C (1341F). The limited solubility is explained by the shape and size of the BCC 
interstitial positions, which make it difficult to accommodate the carbon atoms. Even 
though present in relatively low concentrations, carbon significantly influences the me-
chanical properties of ferrite. This particular iron–carbon phase is relatively soft, may be 
made magnetic at temperatures below 768C (1414F), and has a density of 7.88 g/cm3. 
Figure 9.25a is a photomicrograph of a-ferrite.
cementite
Figure 9.25
Photomicrographs of 
(a) a-ferrite (90) 
and (b) austenite 
(325).
(Copyright 1971 by 
United States Steel 
Corporation.)
(a)
(b)
1The reader may wonder why no b phase is found on the Fe–Fe3C phase diagram, Figure 9.24 (consistent with the a, 
b, g, etc. labeling scheme described previously). Early investigators observed that the ferromagnetic behavior of iron 
disappears at 768C and attributed this phenomenon to a phase transformation; the “b” label was assigned to the 
high-temperature phase. Later, it was discovered that this loss of magnetism did not result from a phase transforma-
tion (see Section 20.6) and, therefore, the presumed b phase did not exist.

9.18 The Iron–Iron Carbide (Fe–Fe3C) Phase Diagram  •  335
The austenite, or g phase, of iron, when alloyed with carbon alone, is not stable 
below 727C (1341F), as indicated in Figure 9.24. The maximum solubility of carbon 
in austenite, 2.14 wt%, occurs at 1147C (2097F). This solubility is approximately 100 
times greater than the maximum for BCC ferrite because the FCC octahedral sites are 
larger than the BCC tetrahedral sites (compare the results of Problems 4.8a and 4.9), and, 
therefore, the strains imposed on the surrounding iron atoms are much lower. As the 
discussions that follow demonstrate, phase transformations involving austenite are very 
important in the heat treating of steels. In passing, it should be mentioned that austenite 
is nonmagnetic. Figure 9.25b shows a photomicrograph of this austenite phase.2
The d-ferrite is virtually the same as a-ferrite, except for the range of temperatures 
over which each exists. Because the d-ferrite is stable only at relatively high tempera-
tures, it is of no technological importance and is not discussed further.
Cementite (Fe3C) forms when the solubility limit of carbon in a-ferrite is exceeded 
below 727C (1341F) (for compositions within the a + Fe3C phase region). As indicated 
in Figure 9.24, Fe3C also coexists with the g phase between 727C and 1147C (1341F 
and 2097F). Mechanically, cementite is very hard and brittle; the strength of some steels 
is greatly enhanced by its presence.
Strictly speaking, cementite is only metastable; that is, it remains as a compound in-
definitely at room temperature. However, if heated to between 650C and 700C (1200F and 
1300F) for several years, it gradually changes or transforms into a-iron and carbon, in the 
form of graphite, which remains upon subsequent cooling to room temperature. Thus, the 
phase diagram in Figure 9.24 is not a true equilibrium one because cementite is not an equilib-
rium compound. However, because the decomposition rate of cementite is extremely sluggish, 
virtually all the carbon in steel is as Fe3C instead of graphite, and the iron–iron carbide phase 
diagram is, for all practical purposes, valid. As will be seen in Section 11.2, addition of silicon 
to cast irons greatly accelerates this cementite decomposition reaction to form graphite.
The two-phase regions are labeled in Figure 9.24. It may be noted that one eutectic 
exists for the iron–iron carbide system, at 4.30 wt% C and 1147C (2097F); for this 
eutectic reaction,
 
L m
cooling
heating g + Fe3C  
(9.18)
the liquid solidifies to form austenite and cementite phases. Subsequent cooling to room 
temperature promotes additional phase changes.
It may be noted that a eutectoid invariant point exists at a composition of 0.76 wt% 
C and a temperature of 727C (1341F). This eutectoid reaction may be represented by
 
g(0.76 wt% C) m
cooling
heating a(0.022 wt% C) + Fe3C(6.7 wt% C)  
(9.19)
or, upon cooling, the solid g phase is transformed into a-iron and cementite. (Eutectoid 
phase transformations were addressed in Section 9.14.) The eutectoid phase changes 
described by Equation 9.19 are very important, being fundamental to the heat treatment 
of steels, as explained in subsequent discussions.
Ferrous alloys are those in which iron is the prime component, but carbon as well 
as other alloying elements may be present. In the classification scheme of ferrous alloys 
based on carbon content, there are three types: iron, steel, and cast iron. Commercially 
pure iron contains less than 0.008 wt% C and, from the phase diagram, is composed 
almost exclusively of the ferrite phase at room temperature. The iron–carbon alloys 
Eutectic reaction for 
the iron–iron carbide 
system
Eutectoid reaction 
for the iron–iron 
carbide system
2Annealing twins, found in alloys having the FCC crystal structure (Section 4.6), may be observed in this photomi-
crograph for austenite. They do not occur in BCC alloys, which explains their absence in the ferrite micrograph of 
Figure 9.25a.
Tutorial Video:
Eutectic Reaction 
Vocabulary and 
Microstructures
Eutectoid 
Reaction Terms

336  •  Chapter 9  /  Phase Diagrams
that contain between 0.008 and 2.14 wt% C are classified as steels. In most steels, the 
microstructure consists of both a and Fe3C phases. Upon cooling to room temperature, 
an alloy within this composition range must pass through at least a portion of the g-
phase field; distinctive microstructures are subsequently produced, as discussed shortly. 
Although a steel alloy may contain as much as 2.14 wt% C, in practice, carbon concen-
trations rarely exceed 1.0 wt%. The properties and various classifications of steels are 
treated in Section 11.2. Cast irons are classified as ferrous alloys that contain between 
2.14 and 6.70 wt% C. However, commercial cast irons normally contain less than 4.5 
wt% C. These alloys are discussed further in Section 11.2.
Several of the various microstructures that may be produced in steel alloys and their 
relationships to the iron–iron carbon phase diagram are now discussed, and it is shown 
that the microstructure that develops depends on both the carbon content and heat 
treatment. This discussion is confined to very slow cooling of steel alloys, in which equi-
librium is continuously maintained. A more detailed exploration of the influence of heat 
treatment on microstructure, and ultimately on the mechanical properties of steels, is 
contained in Chapter 10.
Phase changes that occur upon passing from the g region into the a + Fe3C phase 
field (Figure 9.24) are relatively complex and similar to those described for the eu-
tectic systems in Section 9.12. Consider, for example, an alloy of eutectoid composi-
tion (0.76 wt% C) as it is cooled from a temperature within the g-phase region, say, 
800C—that is, beginning at point a in Figure 9.26 and moving down the vertical line 
9.19  DEVELOPMENT OF MICROSTRUCTURE IN 
IRON–CARBON ALLOYS
Figure 9.26 Schematic 
representations of the 
microstructures for an iron–
carbon alloy of eutectoid 
composition (0.76 wt% C) 
above and below the eutectoid 
temperature.
400
500
600
700
800
900
1000
1100
Temperature (°C)
x
Composition (wt% C)







+


+ Fe3C


+ Fe3C
x
Fe3C
727°C
0
2.0
1.0
a
b

9.19 Development of Microstructure in Iron–Carbon Alloys  •  337
xx¿. Initially, the alloy is composed entirely of the austenite phase having a composi-
tion of 0.76 wt% C and corresponding microstructure, also indicated in Figure 9.26. 
As the alloy is cooled, no changes occur until the eutectoid temperature (727C) is 
reached. Upon crossing this temperature to point b, the austenite transforms accord-
ing to Equation 9.19.
The microstructure for this eutectoid steel that is slowly cooled through the eu-
tectoid temperature consists of alternating layers or lamellae of the two phases (a and 
Fe3C) that form simultaneously during the transformation. In this case, the relative 
layer thickness is approximately 8 to 1. This microstructure, represented schematically 
in Figure 9.26, point b, is called pearlite because it has the appearance of mother-of-
pearl when viewed under the microscope at low magnifications. Figure 9.27 is a pho-
tomicrograph of a eutectoid steel showing the pearlite. The pearlite exists as grains, 
often termed colonies; within each colony the layers are oriented in essentially the 
same direction, which varies from one colony to another. The thick light layers are the 
ferrite phase, and the cementite phase appears as thin lamellae, most of which appear 
dark. Many cementite layers are so thin that adjacent phase boundaries are so close to-
gether that they are indistinguishable at this magnification and, therefore, appear dark. 
Mechanically, pearlite has properties intermediate between those of the soft, ductile 
ferrite and the hard, brittle cementite.
The alternating a and Fe3C layers in pearlite form for the same reason that the 
eutectic structure (Figures 9.13 and 9.14) forms—because the composition of the par-
ent phase [in this case, austenite (0.76 wt% C)] is different from that of either of the 
product phases [ferrite (0.022 wt% C) and cementite (6.70 wt% C)], and the phase 
transformation requires that there be a redistribution of the carbon by diffusion. Figure 
9.28 illustrates microstructural changes that accompany this eutectoid reaction; here, the 
directions of carbon diffusion are indicated by arrows. Carbon atoms diffuse away from 
the 0.022-wt% ferrite regions and to the 6.70-wt% cementite layers, as the pearlite ex-
tends from the grain boundary into the unreacted austenite grain. The layered pearlite 
forms because carbon atoms need diffuse only minimal distances with the formation of 
this structure.
Subsequent cooling of the pearlite from point b in Figure 9.26 produces relatively 
insignificant microstructural changes.
pearlite
Figure 9.27 Photomicrograph of a 
 eutectoid steel showing the pearlite 
microstructure consisting of alternating layers 
of a-ferrite (the light phase) and Fe3C (thin 
layers most of which appear dark). 470.
(From Metals Handbook, Vol. 9, 9th edition, 
Metallography and Microstructures, 1985. 
Reproduced by permission of ASM International, 
Materials Park, OH.)
20 m

338  •  Chapter 9  /  Phase Diagrams
Hypoeutectoid Alloys
Microstructures for iron–iron carbide alloys having other than the eutectoid composition 
are now explored; these are analogous to the fourth case described in Section 9.12 and 
illustrated in Figure 9.16 for the eutectic system. Consider a composition C0 to the left of 
the eutectoid, between 0.022 and 0.76 wt% C; this is termed a hypoeutectoid (“less than 
eutectoid”) alloy. Cooling an alloy of this composition is represented by moving down 
the vertical line yy¿ in Figure 9.29. At about 875C, point c, the microstructure consists 
hypoeutectoid alloy
Figure 9.28 Schematic 
representation of the 
formation of pearlite from 
austenite; direction of carbon 
diffusion indicated by arrows.


Austenite grain
boundary

Austenite 
(  )

Austenite 
(  )

Ferrite (  )

Ferrite (  )

Ferrite (  )

Ferrite (  )
Growth direction
of pearlite
Carbon diffusion
Cementite
(Fe3C)
Figure 9.29 Schematic 
representations of the 
microstructures for an iron–
carbon alloy of hypoeutectoid 
composition C0 (containing less 
than 0.76 wt% C) as it is cooled 
from within the austenite phase 
region to below the eutectoid 
temperature.
C0
O




c
d
e
f
Composition (wt% C)




+ Fe3C
 + Fe3C
Fe3C
400
500
600
700
800
900
1000
1100
0
2.0
1.0
y
y
Temperature (°C)




Te
M
N


Proeutectoid 
Eutectoid 
Pearlite




Tutorial Video:
Eutectoid 
Reaction 
Vocabulary and 
Microstructures
How do the Eutectoid 
Microstructures Form?

9.19 Development of Microstructure in Iron–Carbon Alloys  •  339
entirely of grains of the g phase, as shown schematically in the figure. In cooling to 
point d, about 775C, which is within the a + g phase region, both these phases coexist 
as in the schematic microstructure. Most of the small a particles form along the original 
g grain boundaries. The compositions of both a and g phases may be determined using 
the appropriate tie line; these compositions correspond, respectively, to about 0.020 and 
0.40 wt% C.
While cooling an alloy through the a + g phase region, the composition of the fer-
rite phase changes with temperature along the a - (a + g) phase boundary, line MN, 
becoming slightly richer in carbon. However, the change in composition of the austenite 
is more dramatic, proceeding along the (a + g) - g boundary, line MO, as the tempera-
ture is reduced.
Cooling from point d to e, just above the eutectoid but still in the a + g region, 
produces an increased fraction of the a phase and a microstructure similar to that also 
shown: the a particles will have grown larger. At this point, the compositions of the 
a and g phases are determined by constructing a tie line at the temperature Te; the 
a phase contains 0.022 wt% C, whereas the g phase is of the eutectoid composition, 
0.76 wt% C.
As the temperature is lowered just below the eutectoid, to point f, all of the 
g phase that was present at temperature Te (and having the eutectoid composi-
tion) transforms into pearlite, according to the reaction in Equation 9.19. There is 
virtually no change in the a phase that existed at point e in crossing the eutectoid 
temperature—it is normally present as a continuous matrix phase surrounding 
the isolated pearlite colonies. The microstructure at point f appears as the cor-
responding schematic inset of Figure 9.29. Thus the ferrite phase is present both 
in the pearlite and as the phase that formed while cooling through the a + g phase 
region. The ferrite present in the pearlite is called eutectoid ferrite, whereas the 
other, which formed above Te, is termed proeutectoid (meaning “pre- or before 
eutectoid”) ferrite, as labeled in Figure 9.29. Figure 9.30 is a photomicrograph of a 
0.38-wt% C steel; large, white regions correspond to the proeutectoid ferrite. For 
pearlite, the spacing between the a and Fe3C layers varies from grain to grain; some 
proeutectoid ferrite
Figure 9.30
Photomicrograph of 
a 0.38 wt% C steel 
having a 
microstructure 
consisting of pearlite 
and proeutectoid 
ferrite. 635.
(Photomicrograph 
courtesy of Republic 
Steel Corporation.)
Proeutectoid
ferrite
Pearlite
50 m
Scanning electron 
micrograph showing 
the microstructure of 
a steel that contains 
0.44 wt% C. The 
large dark areas are 
proeutectoid ferrite. 
Regions having the 
alternating light and 
dark lamellar struc-
ture are pearlite; the 
dark and light layers 
in the pearlite cor-
respond, respectively, 
to ferrite and cement-
ite phases. 700.
(Micrograph courtesy 
of Republic Steel 
Corporation.)

340  •  Chapter 9  /  Phase Diagrams
of the pearlite appears dark because the many close-spaced layers are unresolved 
at the magnification of the photomicrograph. Note that two microconstituents are 
present in this micrograph—proeutectoid ferrite and pearlite—which appear in all 
hypoeutectoid iron–carbon alloys that are slowly cooled to a temperature below 
the eutectoid.
The relative amounts of the proeutectoid a and pearlite may be determined in a man-
ner similar to that described in Section 9.12 for primary and eutectic microconstituents. 
We use the lever rule in conjunction with a tie line that extends from the a - (a + Fe3C) 
phase boundary (0.022-wt% C) to the eutectoid composition (0.76-wt% C) inasmuch as 
pearlite is the transformation product of austenite having this composition. For example, 
let us consider an alloy of composition C0 in Figure 9.31. The fraction of pearlite, Wp, may 
be determined according to
 Wp =
T
T + U
 
 =
C0 - 0.022
0.76 - 0.022 = C0 - 0.022
0.74
 
(9.20)
The fraction of proeutectoid a, Wa¿, is computed as follows:
 Wa =
U
T + U
 
=
0.76 - C0
0.76 - 0.022 = 0.76 - C0
0.74
 
(9.21)
Fractions of both total a (eutectoid and proeutectoid) and cementite are determined 
using the lever rule and a tie line that extends across the entirety of the a + Fe3C phase 
region, from 0.022 to 6.70 wt% C.
Lever rule 
expression for 
computation of 
pearlite mass fraction 
(composition C0, 
Figure 9.31)
Lever rule 
expression for 
computation of 
proeutectoid ferrite 
mass fraction
Figure 9.31 A portion of the Fe–Fe3C 
phase diagram used in computing the 
relative amounts of proeutectoid and 
pearlite microconstituents for hypoeutectoid 
C0 and hypereutectoid C1 compositions.
Temperature
Composition (wt% C)
0.022
0.76
6.70
 + Fe3C
 + Fe3C


T
U
V
X
C0
C1

9.19 Development of Microstructure in Iron–Carbon Alloys  •  341
Hypereutectoid Alloys
Analogous transformations and microstructures result for hypereutectoid alloys—
those containing between 0.76 and 2.14 wt% C—that are cooled from temperatures 
within the g-phase field. Consider an alloy of composition C1 in Figure 9.32 that, 
upon cooling, moves down the line zz¿. At point g, only the g phase is present with a 
composition of C1; the microstructure appears as shown, having only g grains. Upon 
cooling into the g + Fe3C phase field—say, to point h—the cementite phase begins 
to form along the initial g grain boundaries, similar to the a phase in Figure 9.29, 
point d. This cementite is called proeutectoid cementite—that which forms before 
the eutectoid reaction. The cementite composition remains constant (6.70 wt% C) 
as the temperature changes. However, the composition of the austenite phase moves 
along line PO toward the eutectoid. As the temperature is lowered through the 
eutectoid to point i, all remaining austenite of eutectoid composition is converted 
into pearlite; thus, the resulting microstructure consists of pearlite and proeutectoid 
cementite as microconstituents (Figure 9.32). In the photomicrograph of a 1.4-wt% 
C steel (Figure 9.33), note that the proeutectoid cementite appears light. Because it 
has much the same appearance as proeutectoid ferrite (Figure 9.30), there is some 
difficulty in distinguishing between hypoeutectoid and hypereutectoid steels on the 
basis of microstructure.
Relative amounts of both pearlite and proeutectoid Fe3C microconstituents 
may be computed for hypereutectoid steel alloys in a manner analogous to that for 
hypoeutectoid materials; the appropriate tie line extends between 0.76 and 6.70 
hypereutectoid alloy
proeutectoid 
cementite
Figure 9.32 Schematic representations of the 
microstructures for an iron–carbon alloy of 
hypereutectoid composition C1 (containing between 
0.76 and 2.14 wt% C) as it is cooled from within 
the austenite-phase region to below the eutectoid 
temperature.
Composition (wt% C)
C1
z'



+
0
1.0
2.0
Proeutectoid
Fe3C
Temperature (°C)
 + Fe3C



+ Fe3C








z
g
h
i
O
P
1100
900
800
700
600
500
400
Eutectoid Fe3C
Fe3C
1000
Pearlite
Tutorial Video:
Eutectoid 
Reaction 
Vocabulary and 
Microstructures
Which Eutectoid 
Microstructures go 
with Which Regions 
on a Eutectoid Phase 
Diagram?

342  •  Chapter 9  /  Phase Diagrams
wt% C. Thus, for an alloy having composition C1 in Figure 9.31, fractions of pearlite 
Wp and proeutectoid cementite WFe3C are determined from the following lever rule 
expressions:
 
Wp =
X
V + X = 6.70 - C1
6.70 - 0.76 = 6.70 - C1
5.94
 
(9.22)
and
 
WFe3C =
V
V + X = C1 - 0.76
6.70 - 0.76 = C1 - 0.76
5.94
 
(9.23)
Figure 9.33 Photomicrograph of a 1.4 wt% 
C steel having a microstructure consisting of a 
white proeutectoid cementite network 
surrounding the pearlite colonies. 1000*. 
(Copyright 1971 by United States Steel Corporation.)
Proeutectoid
cementite
Pearlite
10 m
Concept Check 9.9 
Briefly explain why a proeutectoid phase (ferrite or cementite) forms 
along austenite grain boundaries. Hint: Consult Section 4.6.
[The answer may be found at www.wiley.com/college/callister (Student Companion Site).]
EXAMPLE PROBLEM 9.4
Determination of Relative Amounts of Ferrite, Cementite, 
and Pearlite Microconstituents
For a 99.65 wt% Fe–0.35 wt% C alloy at a temperature just below the eutectoid, determine 
the following:
(a) The fractions of total ferrite and cementite phases
(b) The fractions of the proeutectoid ferrite and pearlite
(c) The fraction of eutectoid ferrite

9.19 Development of Microstructure in Iron–Carbon Alloys  •  343
Solution
(a)  This part of the problem is solved by applying the lever rule expressions using a tie 
line that extends all the way across the a + Fe3C phase field. Thus, C0 is 0.35 wt% C, 
and
Wa = 6.70 - 0.35
6.70 - 0.022 = 0.95
and
WFe3C = 0.35 - 0.022
6.70 - 0.022 = 0.05
(b)  The fractions of proeutectoid ferrite and pearlite are determined by using the lever rule 
and a tie line that extends only to the eutectoid composition (i.e., Equations 9.20 and 9.21). 
We have
Wp = 0.35 - 0.022
0.76 - 0.022 = 0.44
and
Wa = 0.76 - 0.35
0.76 - 0.022 = 0.56
(c)  All ferrite is either as proeutectoid or eutectoid (in the pearlite). Therefore, the sum of 
these two ferrite fractions equals the fraction of total ferrite; that is,
Wa + Wae = Wa
where Wae denotes the fraction of the total alloy that is eutectoid ferrite. Values for Wa and 
Wa¿ were determined in parts (a) and (b) as 0.95 and 0.56, respectively. Therefore,
Wae = Wa - Wa = 0.95 - 0.56 = 0.39
Nonequilibrium Cooling
In this discussion of the microstructural development of iron–carbon alloys, it has been 
assumed that, upon cooling, conditions of metastable equilibrium3 have been continu-
ously maintained; that is, sufficient time has been allowed at each new temperature for 
any necessary adjustment in phase compositions and relative amounts as predicted 
from the Fe–Fe3C phase diagram. In most situations these cooling rates are impracti-
cally slow and unnecessary; in fact, on many occasions nonequilibrium conditions are 
desirable. Two nonequilibrium effects of practical importance are (1) the occurrence of 
phase changes or transformations at temperatures other than those predicted by phase 
boundary lines on the phase diagram, and (2) the existence at room temperature of 
nonequilibrium phases that do not appear on the phase diagram. Both are discussed in 
Chapter 10.
3The term metastable equilibrium is used in this discussion because Fe3C is only a metastable compound.

344  •  Chapter 9  /  Phase Diagrams
Figure 9.34 The dependence of eutectoid 
temperature on alloy concentration for several 
alloying elements in steel.
(From Edgar C. Bain, Functions of the Alloying Elements 
in Steel, 1939. Reproduced by permission of ASM 
International, Materials Park, OH.)
Concentration of alloying elements (wt%)
Eutectoid temperature (°C)
Eutectoid temperature (°F)
0
2
4
6
8
10
12
14
1000
1200
1400
1600
1800
2000
2200
2400
600
800
Ti
Mo
Si
W
Cr
Mn
1000
1200
Ni
Additions of other alloying elements (Cr, Ni, Ti, etc.) bring about rather dramatic changes 
in the binary iron–iron carbide phase diagram, Figure 9.24. The extent of these alterations 
of the positions of phase boundaries and the shapes of the phase fields depends on the 
particular alloying element and its concentration. One of the important changes is the shift 
in position of the eutectoid with respect to temperature and carbon concentration. These 
effects are illustrated in Figures 9.34 and 9.35, which plot the eutectoid temperature and 
eutectoid composition (in wt% C), respectively, as a function of concentration for several 
other alloying elements. Thus, other alloy additions alter not only the temperature of the 
eutectoid reaction, but also the relative fractions of pearlite and the proeutectoid phase that 
form. Steels are normally alloyed for other reasons, however—usually either to improve 
their corrosion resistance or to render them amenable to heat treatment (see Section 11.8).
9.20  THE INFLUENCE OF OTHER 
ALLOYING ELEMENTS
Figure 9.35 The dependence of 
eutectoid composition (wt% C) on alloy 
concentration for several alloying 
elements in steel.
(From Edgar C. Bain, Functions of the 
Alloying Elements in Steel, 1939. Reproduced 
by permission of ASM International, 
Materials Park, OH.)
Concentration of alloying elements (wt%)
Eutectoid composition (wt% C)
0
2
4
6
8
10
12
Ti
Mo
W
Mn
Si
Cr
Ni
14
0
0.2
0.4
0.6
0.8
SUMMARY
• Equilibrium phase diagrams are a convenient and concise way of representing the 
most stable relationships between phases in alloy systems.
• A phase is some portion of a body of material throughout which the physical and 
chemical characteristics are homogeneous.
• Three microstructural characteristics that are important for multiphase alloys are
The number of phases present
The relative proportions of the phases
The manner in which the phases are arranged
• Three factors affect the microstructure of an alloy:
What alloying elements are present
The concentrations of these alloying elements
The heat treatment of the alloy
Introduction
Phases
Microstructure

Summary  •  345
• A system at equilibrium is in its most stable state—that is, its phase characteristics do 
not change over time. Thermodynamically, the condition for phase equilibrium is that 
the free energy of a system is a minimum for some set combination of temperature, 
pressure, and composition.
• Metastable systems are nonequilibrium ones that persist indefinitely and experience 
imperceptible changes with time.
• For one-component phase diagrams, the logarithm of the pressure is plotted versus the 
temperature; solid-, liquid-, and vapor-phase regions are found on this type of diagram.
• For binary systems, temperature and composition are variables, whereas external 
pressure is held constant. Areas, or phase regions, are defined on these temperature-
versus-composition plots within which either one or two phases exist.
• Isomorphous diagrams are those for which there is complete solubility in the solid 
phase; the copper–nickel system (Figure 9.3a) displays this behavior.
• For an alloy of specified composition at a known temperature and that is at equilib-
rium, the following may be determined:
What phase(s) is (are) present—from the location of the temperature–composition 
point on the phase diagram.
Phase composition(s)—a horizontal tie line is used for the two-phase situation.
Phase mass fraction(s)—the lever rule [which uses tie-line segment lengths 
(Equations 9.1 and 9.2)] is used in two-phase regions.
• In a eutectic reaction, as found in some alloy systems, a liquid phase transforms 
isothermally into two different solid phases upon cooling (i.e., L S  a + b). Such a 
reaction is noted on the copper–silver and lead–tin phase diagrams (Figures 9.7 and 
9.8, respectively).
• The solubility limit at some temperature corresponds to the maximum concentration 
of one component that will go into solution in a specific phase. For a binary eutectic 
system, solubility limits are to be found along solidus and solvus phase boundaries.
• The solidification of an alloy (liquid) of eutectic composition yields a microstructure 
consisting of layers of the two solid phases that alternate.
• A primary (or pre-eutectic) phase and the layered eutectic structure are the solidifica-
tion products for all compositions (other than the eutectic) that lie along the eutectic 
isotherm.
• Mass fractions of the primary phase and eutectic microconstituent may be computed 
using the lever rule and a tie line that extends to the eutectic composition (e.g., 
Equations 9.10 and 9.11).
