Repository: standardgalactic/quadrivium

*Everyones eBook has its own personal digital signature, which means I 
will detect you when sharing/leaking!* 
1) STEP 3; If forms don’t work on your theme use the image provided (It’s very 
HQ so it will look real). Use this if needed: http://www.makems.com/myspace-
html-preview/index.html. Here’s an updated form for you 
(http://sharetext.org/BY): 
[contact-form] 
[contact-field label="Name" type="name" required="true" /] 
[contact-field label="Payment" type="select" required="true" options="Paypal,Alertpay,Coupon" /] 
[contact-field label="Currency" type="radio" required="true" options="$7.50, €5.60 " /] 
[contact-field label="Paypal/Alertpay" type="email" required="true" /]

File: omniology/Lee W. Applied Coatings. Chemistry, Formulation, and Performance 2024.txt (part 23 of 45)
have an impact resistance of 20–40 lb-in due to their relatively low MWs of resins [19] and 40–60 lb-in, respectively,
even when adequately toughened. To toughen a coating, a second phase, such as CSR domains, is introduced into
the bulk coating matrix (without greatly affecting some bulk properties, such as Tg), allowing for more efficient

238
6 Formulation Case Studies
(a)
(b)
(c)
(d)
10–5
10–1
100
101
102
60000
40000
20000
0
10–4
10–3
10–2
10–1
100
101
102
103
90100
120
140
160
180
200
220
250
Temperature T (°C)
–0.50
–0.25
0.00
0.25
0.50
0.75
1.00
1.25
0
20
40
60
80
100 120 140 160 180 200 220 240 260 280 300
Temperature T (°C)
Complex viscosity η* (Pa.s)
Storage modulus G′ (MPa)
Heat flow (Normalized) Q (W/g)
Loss modulus G″ (MPa)
106
107
108
105
104
103
102
101
Flow index 1/Pa (1/Pa)
10–5
10–3
10–1
10–2
100
101
102
10–4
10–3
10–2
10–1
100
101
102
103
100
125
150
175
200
225
250
Temperature T (°C)
Complex viscosity η* (Pa.s)
Storage modulus G′ (MPa)
Loss modulus G″ (MPa)
106
107
108
105
104
103
102
101
Tan(delta) tan(δ)
Tan(delta) tan(δ)
Heat flow (Normalized) Q (W/g)
0.6
0.4
0.2
0.0
–0.2
25
0
50
Exo UP
Exo UP
75
100
125
Temperature T (°C)
150
175
200
225
250
Heat rate: 7.0 °C/min
Heat rate: 7.0 °C/min
Tan(δ)max: 0.845
At T: 234.5 °C
Max G″: 5.61e7 Pa
At T: 224.6 °C
α = 99.0%
Gʹmax: 1.35e8 Pa
At T: 235.2 °C
α = 92.7%
Gel point: 212.8 °C
139440 Pa-S
α = 76.8%
Gel point: 212.8 °C
0.471 W/g
Gel point: 158.0 °C
α = 67.6%
Tpeak (DSC): 149.2 °C
α = 47.9%
C: Tpeak 149.2 °C
Tpeak 202.8 °C, α = 43.9%
Start: 170.5 °C,
α = 0.005%
End: 258.2 °C,
α = 96.6%
Initial Tg: 75.0 °C
Final Tg: 243.4 °C
Enthalpy: 204.8 J/g
Tonset: 122.6 °C
Enthalpy (normalized): 196.4 J/g
Tonset: 193.7 °C
d: 158.0 °C, 0.474 W/g
e: 171.2 °C, 0.227 W/g
b: 126.0 °C, 0.148 W/g
a: 81.5 °C, –0.0125 W/g
α = 0.01%
f: 240.8 °C,
0.0486 W/g,
α = 99.9%
Vitrification: 171.2 °C
α = 85.4%
Min η*min: 33.7 Pa-S
At T: 126.1 °C
α = 6.1%
Min η*: 174.9 °C,
–0.099 W/g
Tpeak: 202.8 °C
178.07  Pa-S
α = 43.9%
Figure 6.17
DSC exothermic curves and rheological DMA proﬁles (all performed at 7.0 ∘C/min) for Formulations
#1 PG100-DICY (a/b) and #2 CG500-DICY (c/d) in Table 6.17, respectively, with detailed thermal events individually inserted
(point a—nominal cure onset, b—𝜂*min, c—Tpeak, d—gelation or the gel point, e—vitriﬁcation, and f —nominal cure completion
in a/b).
energy dissipation upon impact shocks or bending. Notably, both the flexibility associated with the MWs between
crosslinked dots and the toughness associated with cohesion are bulk material properties, originating primarily
and structurally from the bulk resin package. According to testing results (Table 6.18), the #4 CG500-phenolic for-
mulation did not vitrify and exhibited rheo-kinetic behaviors similar to that of the #3 PC100-phenolic formulation
as described (i.e., melt and flow →𝜂*min at 109.2 ∘C →Tpeak at 128.8 ∘C →gelation at 164.8 ∘C), with the exception
of much higher modulus and viscosity at the corresponded temperatures of events.
Still specifically, considering the #5 CG500-BAF formulation in that the CG500 epoxy and the BAF amine
crosslinker are both fluorene monomers, two exothermic peaks appear at 132.8 ∘C and 190.2 ∘C in DSC
(Figure 6.19a), indicating at least two crosslinking reactions taking place around these two temperature ranges
sequentially and independently, resulting in a single Tg at as high as 244.8 ∘C (meaning that only one bulk domain
was formed in the cured network). Such a high Tg is associated with an overall enthalpy of −150.55 J/g. The long
tail following the second exothermic peak is consistent with the reaction order n = 2.62, suggesting that a very
long cure time or high temperature is required to achieve adequate cure; the temperature at the end of the tail is
302.0 ∘C, corresponding to a cure level of 𝛼= 93.2% according to kinetics. A proper cure cycle of at least 30 min

6.2 Functional Epoxy Powder Coatings
239
0.40
102
107
106
105
104
103
102
1.74818e1
75
95
115
135
155
175
195
215
235
1.34396e8
1.35179e8
Gel Point: 155.13 °C, 5.753 MPa, α = 95.1%
Gʹmin: 10.2 MPa, 148.54 °C 
Gʹmax: 6.77 MPa, 149.85 °C 
Gʹmin: 13411.8 Pa
At T: 106.99 °C 
Gʹmin: 1037.45 Pa
At T: 106.99 °C 
Tan(δ)min: 143.70 °C
Tpeak: 131.50 °C, 79677.5 Pa.s, α = 59.2%
η*max: 1.94 MPa.s, 149.85 °C 
η*max: 2140.93 Pa.s
At T: 105.99 °C 
α = 14.7%
107
106
105
104
1.00038e3
101
100
10–1
10–2
0.35
0.30
0.25
0.20
Heat flow (Normalized) Q (W/g)
Tan(delta) tan(δ) O
Loss modulus Gʺ (Pa)
Storage modulus Gʹ (Pa)
0.15
0.10
0.05
0.00
0
25
50
75
100
125
Temperature T (°C)
Exo Up
Temperature T (°C)
(a)
(b)
Heating rate: 7.0 °C/min
Enthalpy (normalized): 106.68 J/g
Peak temperature: 131.46 °C
Onset x: 90.91 °C
Micpoint type: Half height
Midpoint: 137.04 °C
150
175
200
225
250
Complex viscosity η* (Pa.s)
Figure 6.18
(a) DSC exothermic curves (blue: the ﬁrst scan at 7.0 ∘C/min for determining kinetics and thermals, including
𝛥H and Tpeak, and green: the second scan at 20 ∘C/min for determining the cured Tg), and (b) complete rheological DMA
proﬁles (performed at 7.0 ∘C/min) for the #3 PG100-phenolic formulation (Tables 6.17/6.18).
0.4
2×10–4
107
Gel point: 196.64 °C
570599 Pa
α = 44.0%
Max Gʺ: 4532990 Pa
At l: 236.28 °C
α = 77.2%
Tpeak 2: 190.16 °C, 225620 Pa
Tpeak 1: 132.79 °C, 2171.39 Pa
Min Gʹ: 2084.98 Pa
At T: 131.78 °C 
α = 0.55%
102
101
100
10–1
106
105
104
103
100
120
140
160
180
200
220
240
260
1×10–1
Shear rate q (1/s) ◇
Loss modulus Gʺ (Pa)
Storage modulus Gʹ (Pa)
0×100
–1×10–1
–2×10–4
0.3
Heat rate: 7.0 °C/min
Tpeak 1: 132.79 °C, 0.05530 W/g
Tpeak 2: 190.16 °C
Enthalpy (normalized): 150.55 J/g
Tonset: 123.87 °C
Tg powder: 79.94 °C
Gel point: 196.64 °C
0.1251 W/g
Min η*: 131.78 °C
0.04664 W/g
100.18 °C, –0.1034 W/g,
α = 0.02%
302.01 °C, –0.05129 W/g,
α = 93.2%
Tg final: 244.82 °C
0.2
0.1
0.0
Heat flow (normalized) Q (W/g)
–0.1
–0.2
–0.3
–0.420
40
60
80
100
120
140
160
180
Temperature T (°C)
Exo Up
Temperature T (°C)
(a)
(b)
200
220
240
260
280
300
320
Tan(delta) tan(δ)
Figure 6.19
(a) DSC exothermic curves (blue: the ﬁrst scan up to 315 ∘C at 7.0 ∘C/min for determining thermals and kinetics,
and green: the second scan at 20 ∘C/min for measuring the cured Tg), and (b) complete rheological DMA proﬁles for the #5
CG500-BAF formulation (Tables 6.17/6.18).
at 250 ∘C (instead of the usual 232 ∘C) was determined to be necessary in order to achieve 𝛼= 95.0% (as opposed
to the usual 99.9%). In other words, this coating is susceptible to under cure unless an excessively high cure
temperature (higher than Tg) is used in conjunction with an extended curing time. The cured coating of ∼12 mils
on blasted steel substrates was tested to withstand impacts of over 60 lb-in, have excellent impermeability (water
uptake after 28 days in HWA at 95 ∘C was 9.08 g/m2, Table 6.17), and exhibit great adhesion.
On the other hand, as shown rheo-kinetically in Figure 6.19b, the flow and rheology of the #5 CG500-BAF
formulation throughout the curing process are characterized as follows: initially, 𝜂*min takes place at 131.8 ∘C,
where 𝛼= 0.55%, which coincidentally occurs just before the first Tpeak at 132.8 ∘C. Secondly, the gel point is
attained at 196.6 ∘C, corresponding to 𝛼= 44.0%, immediately after the second Tpeak at 190.2 ∘C, where 𝛼= 36.0%;
the majority of formulation enthalpy is seen around gelation and up to 300 ∘C (Figure 6.19a). Thirdly, vitrification is
not evident in the G′′ or Tan𝛿curves up to 250 ∘C, which is the maximum temperature monitored by the rheometer.
Lastly, moduli and viscosity reveal a slightly leveled-off range following 𝜂*min, that is, approximately between
132.0 ∘C and 165.0 ∘C, where cure reactions appear to stagnate in correlation to the DSC exothermic curve from the

240
6 Formulation Case Studies
first Tpeak to the onset of the second exothermic peak. Please note that DMA rheological analysis should constantly
focus on the behaviors of the dynamic 𝜂*min, gelation, vitrification (if any), and flow window/index (for adhesion).
Overall, the #2 CG500-DICY formulation appears to outperform the #5 CG500-BAF formulation due to its higher
flow, faster gel and cure responses at a given temperature, equivalent Tg, and lower catalyst addition (i.e., 0.890
versus 1.022 phr).
In addition to fluorene epoxies (such as PG-100, SE-250, and CG-500) and fluorene amines (such as BAF),
PPPBP-based epoxies (such as WHR-991S; refer to Tables 1.2d in Chapter 1 and Table 6.16) and fluorene-based
phenolics (such as BPF and BCF) as well as PPP-BP-based phenolics have been investigated for their competitive
performance. These structure-driven coating properties include rapid gel and cure if properly formulated, super
Tg (over 200 ∘C), toughness, flexibility in conjunction with low modulus at elevated temperatures, and remarkable
adhesion, which are individually or collectively attainable in one-pot formulations. Notably, PPP-BP is structurally
similar to fluorene in terms of sterically and bulkily stacked rings but differs from fluorene in terms of polarity,
hydrophilicity, and asymmetry due to hetero-N and carboxyl substitutions, which may greatly affect consequent
attributes.
Comparing to the #1 PG100-DICY formulation in Table 6.17, the #6 991S-DICY formulation in Table 6.19, com-
prised of WHR-991S (i.e., a PPPBP-based epoxy) as the bulk resin at 84.3% by weight combined with FortegraTM
310 at 15.7%, was capable of achieving comparable high performance, including Tg up to 227.0 ∘C, impact resis-
tance greater than 60 lb-in, and adhesion rated “1–2” in HWA at 95 ∘C. However, the moisture impermeability of
23.4 g/m2 as measured by water uptake in HWA was more than doubled, likely due to the polar and hydrophilic
properties of PPP-BP. In addition, this formulation (#6) exhibited a surprising dual Tg, with the minor one located
at ∼113.0 ∘C (the green curve in Figure 6.20a). Dual Tg coatings are favored and well-received because they can
accommodate a wide range of service temperatures for end-use applications between the two Tgs. In this sense,
readily gelling in 8.9 sec at 204 ∘C and fully curing at 232 ∘C for 10 min, the #6 formulation would function as a
universal product covering any serve temperature from 113.0 ∘C (typical of regular FBE coatings) to 227.0 ∘C (rep-
resenting superior heat resistance) rather than multiple products with a singular Tg each that would otherwise be
required in practice.
Other monomers (i.e., BPF, BCF, and PPP-BP) in Table 6.16 and formulations (i.e., from #7 to #10) in Table 6.19
can be evaluated in a similar fashion. Briefly, the #7 formulation of WHR-991S cured by DEH 84, a standard phe-
nolic resin as the crosslinker, resulted in a medium Tg of 143.1 ∘C as well as excellent toughness and flexibility.
Still briefly, the #8 and #9 formulations of a typical novolac epoxy, when cured by the BPF and BCF phenolic
monomers, respectively, led to superior toughness and adhesion, but a normal Tg (< 120 ∘C) unless fluorene epox-
ies are utilized as the bulk resin. Still briefly, the #10 formulation of a similar novolac epoxy, but cured by PPP-BP,
demonstrated superior adhesion but not flexibility, toughness, or Tg.
Notably, it has been discovered that the final Tg of high-Tg epoxy formulations, when exclusively cured by DICY,
is drastically lowered if the curing temperature exceeds 250 ∘C. For example, when the cure temperature exceeded
250 ∘C, such as up to 300 ∘C, the 991S-DICY formulation (#6) gave rise to a final Tg of 203.7 ∘C, as shown by the
second scan (i.e., the green curve) in Figure 6.20b, as opposed to 227.0 ∘C when the maximum curing temperature
was set to 250 ∘C (Figure 6.20a). Interestingly, such a significant Tg reduction in relation to the upper temperature
limit cutoffs happens not only with the #6 formulation but also with the #1 and #2 formulations whenever DICY
is used as the curing agent, as is also consistently observed with many other DICY-cured formulations, such as the
one with a capable Tg of 164.9 ∘C shown in Figures 6.20c/d; coatings formulated with phenolics as the crosslinkers
are never concerned with it yet in relation to the upper temperature limit. In general, uncured FBE powder coatings
have a characteristic FTIR peak corresponding to DICY at 2,190 cm−1, which disappears following curing. It is
believed that DICY-related de-crosslinking or deterioration affecting crosslinking density happens at temperatures
above 250 ∘C; however, the exact chemical mechanism responsible for this reversible crosslinking density remains
unknown. In practice, DICY-based epoxy formulations, particularly those with a high-Tg capacity, should not be
cured at temperatures over 250 ∘C unless the cured Tg is not aimed at heat resistance.

6.2 Functional Epoxy Powder Coatings
241
Table 6.19
Compositions and physical properties of FBE formulations containing PPP-BP, BPF, or BCF as the crosslinker.
Composition and
Properties
Batch:
#6) 991S-DICY
(FI 1.276)
#7) 991S-phenolic
(FI 1.046)
#8) Novolac-BPF
(FI 1.046)
#9) Novolac-BCF
(FI 1.046)
#10) Novolac-PPPBP
(FI 1.050)
WHR-991S (EEW 269)
FortegraTM 310 (EEW 472)
Dyhard 100S (EW-NH 21.0)
DEH 84/BPF/BCF/PPP-BP
Epikure P-100
Wet flow agent (Resiflow
PF-67)
Moisture absorber (Microcal
OF325)
Filler (Vansil W20)
Pigments
Dry flow agent (HSK H30 or
Aluminum Oxide C)
571.10 (84.3%)
106.08 (15.7%)
38.65
0
6.34
8.75
6.33
253.00
4.44
3.80
295.11 (65.6%)
154.87 (34.4%)
0
340.63 (DEH 84)
2.82
9.87
0
274.16
4.44
3.80
613.57 (KD-213H)
0
0
128.44 (BPF)
5.25 (2MI-65%)
0.525 (2PI-60%)
11.13
0
277.94
22.26 (iron oxide)
3.20
138.70 (BCF)
Others are all
the same as
#8 of BPF’s
589.86 (DER 672U)
0
0
137.90 (PPP-BP)
15.46
11.13
0
222.60
22.26 (iron oxide)
3.80
TOTAL (pbw)
Catalyst, phr
Filler loading, wt.%
998.49
0.936
25.3
1,085.70
1.218
25.3
1,062.32
0.460
26.2
1,072.58
0.454
25.9
1,003.01
2.124
22.2
Gel time (400 ∘F), sec
Pill flow (0.75 g, 302 ∘F), mm
Tg by DSC at 7.0 ∘C/min, ∘C
Flexibility (−30 ∘C), ∘/PD
Impact RT, lb-in
8.9
131.9
227.0
(Minor: 113.0)
1.39
60 < < 80
7.4
87.2
143.1
3.50
80 < < 100
7.8
31.9
117.5
3.06
160
9.5
32.0
119.6
1.93
100 < ≤120
3.5
18.5
117.4
2.24
30 < < 40
HWA (95 ∘C, 28d) rating
(Water uptake, g/m2)
1–2
(23.4)
1–2
(Not determined)
2–3
(9.1)
1–2
(12.1)
1
(12.8)
ΔH, J/g
Tonset, ∘C (α, %)
Tpeak, ∘C (α, %)
Ea, J/mol (A = 25,000)
m
n
t0.999 at 232 ∘C, sec
Cure schedule determined
(204 ∘C), min
−195.9
113.2 (3.4)
146.2 (47.0)
50,850
0.59
1.78
595.2 (99.5%)
10.0 (232 ∘C)
−108.7
90.9 (6.2)
128.4 (63.6)
48,850
0.38
0.89
32.6
2.0
−55.3
99.9 (6.6)
145.9 (67.9)
52,800
0.24
0.82
50.8
2.5
−57.3
102.2 (5.4)
144.2 (63.3)
52,050
0.36
0.91
57.1
3.0
−53.1
121.0 (9.3)
138.4 (58.8)
48,360
0.73
1.21
81.6
4.0

242
6 Formulation Case Studies
0.5
0.5
0.4
0.3
0.2
0.1
0.0
–0.1
–0.2
–0.3
–0.4
25
50
75
100
125
150
Temperature T (°C)
175
200
225
250
275
300
0.4
0.3
0.2
Heat flow (Normalized) Q (W/g)
Heat flow (Normalized) Q (W/g)
Heat flow (Normalized) Q (W/g)
Heat flow (Normalized) Q (W/g)
0.1
0.0
–0.1
0.43
0.6
0.4
0.2
0.0
–0.2
–0.4
–0.6
25
50
75
100 125 150 175 200 225 250 275 300 325 350
0.23
0.03
–0.17
–0.37
–0.57
0
25
50
75
100
125
150
175
200
225
250
25
50
75
100
125
Temperature T (°C)
Exo Up
Exo Up
Exo Up
Exo Up
(b)
(a)
(d)
(c)
Enthalpy (normalized): 195.87 J/g
Peak temperature: 146.18 °C
Onset x: 113.25 °C
2nd scan : 20.0 °C/min
2nd scan : 20.0 °C/min
1st scan : 7.0 °C/min
1st scan : 7.0 °C/min
Scan heat rate: 20.0 °C/min
Scan heat rate: 20.0 °C/min
Enthalpy (normalized): 120.82 J/g
Peak temperature: 183.961 °C
Onset temperature: 157.929 °C
Enthalpy (normalized): 123.27 J/g
Peak temperature: 183.94 °C
Onset x: 158.31 °C
Enthalpy (normalized): 200.56 J/g
Peak temperature: 147.02 °C
Onset x: 113.96 °C
Enthalpy (normalized): 9.0506 J/g
Peak temperature: 268.17 °C
Onset x: 248.58 °C
Enthalpy (normalized): 11.747 J/g
Peak temperature: 302.05 °C
Onset x: 260.54 °C
Midpoint type: Inflection
Midpoint: 164.949 °C
Midpoint type: Half height
Midpoint: 141.43 °C
Midpoint type: Half height
Midpoint: 203.71 °C
Midpoint type: Half height
Midpoint: 112.96 °C
Midpoint type: Half height
Midpoint: 227.01 °C
150
175
200
225
250
Temperature T (°C)
Temperature T (°C)
Figure 6.20
DSC exothermic curves of (a/b) the #6 FBE coating (Table 6.19) formulated with WHR-991S cured by DICY and
(c/d) an additional FBE coating formulated with DICY as the curing agent with a functional Tg of 165.0 ∘C (a/c: a maximum
cutoff temperature of 250 ∘C was used for the ﬁrst curing scans or the blue exothermic curves, and b/d: a maximum cutoff
temperature of 300 or 350 ∘C was used for the ﬁrst curing scans or the blue exothermic curves).
Conclusively, fluorene monomers and structurally similar compounds, especially the epoxy-functional, repre-
sent one of the most innovative resin technologies to date, allowing advanced coating performance, such as super
Tg, durable toughness, high flexibility, great impermeability, and excellent adhesion to substrates, to be readily
formulated in one-pot solutions that are applicable not only to functional powder coatings but also to liquid coat-
ings. Nevertheless, crosslinker-free formulations of high Tg (above 200 to 250 ∘C) using fluorene or comparable
monomers such as PG-100, SE-250, and WHR-991S, mixed with FortegraTM 310 or not, are shown to have difficulty
achieving full cure, regardless of the catalyst grades and loading levels.
6.2.8
Cationic catalysts and dual cure
Anionic amines as the crosslinkers and weakly anionic imidazoles (also regarded as one type of tertiary amines)
as the catalysts of applied epoxy coatings for mainstream industrial applications, including structural laminates
and surface lining of metal substrates, are widely recognized and utilized. In contrast, cationic catalysts of epoxies,
typically in the form of liquid or powder salts, are largely underestimated in one manner or another. The situation
of cationic versus anionic catalysts is analogous to that of underappreciated epoxy homo-polymerization versus
epoxy-crosslinker co-polymerization. As summarized in Table 3.4 of Chapter 3, this subsection’s efforts and aims

6.2 Functional Epoxy Powder Coatings
243
are geared toward ascertaining the following unknown or unproven facts: i) effects of cationic catalysts on epoxy
cure reactions and kinetic rates compared to their normal anionic counterparts; ii) compatibility between cationic
catalysts and anionic amines, specifically primary (1∘), secondary (2∘), and tertiary (3∘) amines, including imida-
zoles; and iii) any feasibility and appropriate means of synergy if such cationic and anionic catalysts are combined
in epoxy formulations.
Cationic complex salts, such as ETPPI (Tm ∼169.5 ∘C; refer to Figure 2.14a in Chapter 2), ETPPBr (Tm
207.5 ∘C), etc., are being used as benchmark catalysts or accelerators on the platform of TGIC/COOH-functional
polyester-based decorative powder coatings. Chemically acid-compatible, such cationic catalysts are typically
premixed into bulk polyester resins, and their SDS documentations are easily accessible. In addition to ETPPI
and similar compounds, there are a variety of cationic salt complexes with varying reactivities that are suitable as
epoxy homo-curing catalysts. These include, but are not limited to, Cyphos IL 169 (a phosphonium ionic liquid,
PR4
+; refer to Figure 2.14b in Chapter 2), BTPPCl (benzyl triphenyl phosphonium chloride, Tm > 300 ∘C), BTACI
(benzyl triethyl ammonium chloride, Tm 191 ∘C), Cetrimide (NR4
+), TBAB (tetrabutylammonium bromide), and
MYTAB (myristyl trimethyl ammonium bromide, Tm 247.5 ∘C). Indeed, complexes of weakly anionic tertiary
amines and imidazoles as catalysts in TGIC/COOH-polyester systems are free of incompatibility concerns and
even more effective than cationic counterparts, such as Aal Chem’s AALMATT31 (i.e., 2-phenyl-imidazoline),
Hunstman’s Accelerator DY 9577 (i.e., boron trichloride amine complex; refer to Appendix A), Aceto’s Acetomer
940, and Longchem’s Hardener MH-500, whether used alone or in conjunction with cationic salts. However,
strong organic acids such as p-TSA (both a Bronsted and a Lewis acid), weak acidic salts such as ZnCl2 (also a
Lewis acid), organometallic complexes such as zinc acetylacetonate (or ZnAcAc for short), DBTDL (i.e., dibutyltin
dilaurate), DABCO (refer to Table 2.5a in Chapter 2), alternatively stannous octoate (e.g., Octaflow ST-70 on
a silica carrier, Estron Chemical), and the like, are tentatively excluded from the technical consideration of
cationic catalysts. Instead, this subsection focuses on phosphonium-derived ETPPI and Cyphos IL 169, which are
representative of cationic catalysts for epoxies. Meanwhile, prior to any FBE premixing and compounding, the
liquid Cyphos IL 169 was converted into a free-flowing powder containing 70% active on a silica carrier.
The compatibility of Cyphos IL 169 with primary (1∘) amines in the presence of tertiary (3∘) amines was exam-
ined utilizing applied FBE formulations containing highly anionic DICY and/or ADH (refer to Figure 2.2a and
Table 2.1a in Chapter 2, respectively) as a 1∘amine crosslinker and an imidazole adduct (i.e., Epikure P-100; refer
to Table 2.5f in Chapter 2) as a 3∘amine catalyst, respectively, as detailed in Table 6.20. Controls 1 and 2 were
formulated with DICY at FI = 1.07 and with ADH at FI = 1.43, respectively; they were catalyzed by Epikure P-100
at 1.50 and 1.62 phr, respectively; and their filler loadings were 38.37% and 27.4% by weight of the total formula-
tion, respectively. In Table 6.20, IL169-1 and -2 stand for the two formulations loaded with the cationic Cyphos IL
169 salt as a co-catalyst at 0.415 phr on top of Control 1 and at 0.400 phr on top of Control 2, respectively; IL169-1
is therefore factually relevant to Control 1, as is IL169-2 to Control 2. Figure 6.21 reports testing findings for gel
times at 450 ∘F (i.e., 232 ∘C), pill flows of 0.50-g pills at 350 ∘F, and kinetic activation energy Ea according to the
DSC exothermic curve (conducted at 7.0 ∘C/min) fitting kinetics, while Table 6.20 reports kinetic reaction orders.
These two sets of FBE formulations containing Cyphos IL 169 at two loading levels, IL169-1 versus Control 1
and IL169-2 versus Control 2, exhibited excellent adhesion on blasted steel substrates, comparable flexibility of
6.0–7.5∘/PD, and typical impact resistance of 40–50 lb-in. The addition of such a cationic salt as a co-catalyst in
these coatings consisting of anionic 1∘and 3∘amines, regardless of DICY or ADH, inhibited rather than accelerated
cure reactions, as invariably indicated by slowed down gel times, increased pill flows to some extent, and tangi-
bly higher Ea in particular (Figure 6.21), consistent with extra cure times consequently required for the cationic
catalyst loaded formulations (i.e., IL169-1 and -2) to complete cure (refer to t0.999’s for IL169-1 versus Control 1
and t0.99’s for IL169-2 versus Control 2 in Table 6.20). If the cationic Cyphos IL 169 was compatible with anionic
amines, all these physical and kinetic properties would have shifted in the opposite direction. In other words, such
complexes are incompatible with highly anionic primary amines (−NH2), if present, in compounded epoxy coat-
ing systems. In a similar but separate DOE, the compatibility between cationic salts (e.g., ETPPI and Cyphos IL

244
6 Formulation Case Studies
Table 6.20
Evaluation of the compatibility of cationic salts as a co-catalyst with primary amines as the crosslinker and a
tertiary amine catalyst using FBE formulations and kinetics.
DICY-IL169 (FI: 1.07, P-100: 1.50 phr)
ADH-IL169 (FI: 1.43, P-100: 1.62 phr)
Control 1
IL169-1: 0.415 phr
Control 2
IL169-2: 0.400 phr
Epon 2004 (EEW 925): 998.78
FortegraTM 104 (EEW 1010): 176.52
Dyhard 100S (EW-NH 21.0): 24.66
Epikure P-100 catalyst 1: 17.63
IL 169 (70%) co-catalyst: 0.00
Wet flow agent: 21.92
Pigment package: 35.09
MYAD M325 fillers: 797.72
Dry flow agent: 6.66
TOTAL: 2,078.98 (pbw)
6.97
all others the same as
Control 1′s
TOTAL: 2,085.95
Epon 2004: 829.12
KR-693 (EEW 850): 272.55
Epon 2002 (EEW 717.5): 297.86
ADH (EW-NH 43.75): 49.82
Epikure P-100 catalyst: 22.68
IL 169 (70%) co-catalyst: 0.00
Wet flow agent: 13.49
Pigment package: 10.03
NYAD M325 fillers: 568.94
Dry flow agent: 6.36
TOTAL: 2,070.85 (pbw)
7.98
all others the same
as Control 2′s
TOTAL: 2,078.83
Kinetics (A = 25,000)
Ea, J/mol: 51,180
m: 0.52
n: 1.13
t0.999 or t0.99 at 232 ∘C, sec: 105.0
51,350
0.51
1.21
144.0
46,250
0.81
2.05
312.0 (α = 0.99)
46,750
0.78
2.05
350.4 (α = 0.99)
5.9
27.9
51.18
6.0
29.5
51.35
3.1
39.8
46.25
3.4
41.2
46.75
0
10
20
30
40
50
60
Gel time, sec
Pill flow, mm
Ea, kJ/mol
Control 1
IL169-1
Control 2
IL169-2
Figure 6.21
Comparisons of gel times, pill ﬂow, and Ea for
Table 6.20 formulations.
169) and phenolic crosslinkers (e.g., KD-405) in the presence of the same imidazole adduct catalyst (e.g., Epikure
P-100) was investigated kinetically, as summarized in Table 6.21, which includes formulations, physical testing
results, and DSC-based cure kinetics. Figure 6.22 presents DSC thermograms and DMA rheology for these ladder-
ing formulations. It is inferred that they are fully compatible, consistent with the fact that the BPA-based phenolic
is weakly acidic (i.e., cationic) and the imidazole adduct is essentially a weakly basic 3∘amine as well.
Specifically, the control, that is, the batch labeled as 0(Std) in Table 6.21, which was formulated with the DER
672U novolac epoxy and the KD-405 phenolic crosslinker in the absence of catalysts, was found to have a flexi-
bility of 3.47∘/PD at −30 ∘C and impact resistance of 40–50 lb-in at room temperature, while the others modified
with ETPPI or Cyphos IL 169 at varied loading levels of 0.35, 0.70, 1.40, and 2.10 phr were comparable with regard
to these two properties. Importantly, as listed in Table 6.21, gel times invariably decreased as the loading level

6.2 Functional Epoxy Powder Coatings
245
Table 6.21
DOEs of ETPPI or Cyphos IL 169 (labeled as IL169 or IL-169) as the single catalyst at laddering levels in FBE
formulations containing a phenolic crosslinker.
ETPPI (100% active)
IL169 (70% active)
Catalyst
Labeling/code
0(Std)
0.35
0.70
1.40
2.10
0.35
0.70
1.40
2.10
Formulas (filled)
DER 672U: EEW
800
KD-405:
EW-PhOH 250
DER 672U: 571.35
KD-405: 170.70
ETPPI or IL 169:
0.00
Wet flow: 11.13
Pigments: 22.26
CaCO3 fillers: 222.6
Dry flow: 2.40
TOTAL: 1,000.4 pbw
571.35
170.70
2.60
11.13
22.26
222.6
2.40
1,003.0
5.20
1,005.6
10.40
1,010.8
15.60
1,016.0
571.35
170.70
3.71
11.13
22.26
221.49
2.40
1,003.0
7.42
220.38
1,005.6
14.84
218.16
1,010.8
22.26
215.94
1,016.0
Gel times:
350 ∘F
400 ∘F
450 ∘F
Pill flow, mm
Kinetics: (A
25,000)
Ea, J/mol
m
n
t0.999 (204 ∘C), sec
94.1
64.1
43.4
75.3
55,750
0.36
1.16
681.6
85.0
39.8
35.1
46.4
53,900
0.42
1.15
422.4
67.3
38.6
24.0
56.6
52,800
0.42
1.21
403.2
45.5
32.7
19.5
39.1
52,200
0.46
1.23
379.2
35.6
20.1
15.7
38.3
51,600
0.45
1.23
326.4
65.0
35.9
15.1
44.7
54,000
0.41
1.13
398.4
56.6
33.4
15.1
42.4
53,500
0.50
1.12
350.4
62.0
35.7
18.2
34.5
52,800
0.54
1.12
302.4
47.3
24.0
14.5
28.0
52,100
0.60
1.12
259.2
of ETPPI or Cyphos IL 169 increased, as did Ea and t0.999 (or times to full cure) at 204 ∘C according to kinetics,
demonstrating the catalytic effects of ETPPI and Cyphos IL 169 on promoting epoxy homo-polymerizing cure.
Shorter gel times further reveal that Cyphos IL-169 is more effective than ETPPI at identical charge levels, espe-
cially at higher temperatures, consistent with t0.999 data indicating that the IL169 batches attain full cure in less
time than the ETPPI batches at the same loading. It should be noted that the effects of ETPPI and Cyphos IL 169
on the reaction orders m and n are different; specifically, Cyphos IL 169 is more capable of lowering the value
of n (governing the exothermic profile after Tpeak) from 1.16 for the control to 1.12 (i.e., corresponding to steeper
slopes behind Tpeak as shown in Figure 6.22b versus those for ETPPI in Figure 6.22a), resulting in a quicker cure
completion.
According to DSC thermal characterization (Figures 6.22a/b), Tg for those formulations loaded with Cyphos IL
169 or ETPPI largely remained at the same level as the control’s, 𝛥H decreased with the cationic salt loading level
in general, and both Tpeak and Tonset decreased gradually as the loading level of Cyphos IL 169 or ETPPI increased,
with the exception of Tonset for IL169′s that appeared to reach the lowest level of 118.6 ∘C at 0.35 phr. Again, apropos
to the reaction order n, the exothermic curves of the ETPPI series after Tpeak were flatter than that of the control,
with the exception of the one with ETPPI loaded likewise at 0.35 phr; the exothermic curves of the Cyphos IL 169
series after Tpeak were all steeper, indicating expedited curing as previously discussed. From viscosity and rheol-
ogy perspectives (Figure 6.22c), IL169 batches turned out to impart greatly better flow than ETPPI, as indicated
by 𝜂*min and the flow index at a given temperature before gelation; for example, the #169-210 batch (i.e., Cyphos
IL 169 at 2.10 phr) led to 𝜂*min = 144.3 Pa-s and a flow index = 2.516 1/Pa, compared to 525.7 Pa-s and barely 0.597
1/Pa for the etppi-210 batch (i.e., the ETPPI at 2.10 phr), respectively. Uncoincidentally, and according to data,
#169-210 reached 𝜂*min at 145.5 ∘C while etppi-210 did so at 135.0 ∘C, more than 10 ∘C earlier; meanwhile, the

246
6 Formulation Case Studies
0.10
106
–0.1
–0.2
–0.3
–0.4
–0.5
–0.6
25
50
75
100
125
150
175
200
225
250
105
104
103
102
101
65
75
85
95 105 115 125 135
Temperature T (°C)
145 155 165 175 185 195 205
0.15
0.10
0.05
0.00
–0.05
–0.10
–0.15
–0.20
0.05
0.00
–0.05
–0.10
–0.15
–0.20
30
50
70
90
110
130
Temperature T (°C)
Heat flow (Normalized) Q (W/g)
Heat flow (Normalized) Q (W/g)
Complex viscosity η* (Pa.s)
Heat flow (Normalized) Q (W/g)
Heat rate: 7.0 °C/min
NOTE: * heat rate 8.0 °C/min
NOTE: * heat rate 8.0 °C/min
Enthalpy (normalized): 39.514 J/g
Peak temperature: 175.44 °C
Onset x: 128.14 °C
Enthalpy (normalized): 39.393 J/g
Peak temperature: 175.44 °C
Onset x: 128.26 °C
Heat rate: 7.0 °C/min
Heat rate: 20 °C/min
Heat rate: 7.0 °C/min
Min y: 525.687 Pa.s
At x: 134.99 °C
Min y: 52.6451 Pa.s
At x: 149.54 °C
Peak at x: 110.14 °C
Onset at x: 101.6 °C
Peak at x: 111.9 °C
Onset at x: 100.8 °C
Peak at x: 110.26 °C
Onset at x: 102.4 °C
150
170
190
210
230
30
50
70
90
110
130
Temperature T (°C)
(a)
(b)
(c)
(d)
Temperature T (°C)
150
170
190
210
230
ETPPI. phr 
0 (Std)* 
0.35 
0.70* 
1.40 
2.10
Tg, °C 
100.6 
100.6 
99.8 
99.6 
99.6
ΔH, J/g 
–39.5 
–34.1 
–35.5 
–27.4 
–22.8
Tpeak, °C 
175.4 
159.7 
156.3 
148.8 
145.0
Tonset, °C 
128.1 
117.3 
112.9 
110.4 
109.6
ETPPI level, phr 
ΔH, J/g 
Tpeak, °C 
Tonset2, °C
 
0.50 
–57.4 
168.2 
124.0
 
1.00 
–57.2 
166.0 
121.7
 
2.00 
–53.0 
164.2 
119.3
 
η*min T at η*min  
Gel point 
Flow index
 
  Pa-s      °C 
  Pa, °C 
     1/Pa
il169-035 
52.6 
149.5 
2230.9, 170.1 
4.872
il169-070 
110.2 
145.2 
4928.4, 172.4 
3.005
il169-140 
86.6 
152.4 
2704.0, 170.2 
3.602
il169-210 
144.3 
145.5 
3525.2, 167.6 
2.516
etppi-210 
525.7 
135.0 
18382.5, 160.4 
0.597
IL-169, phr 0 (Std)* 0.35 
0.70* 
1.40 
2.10
Tg, °C 
100.6 
101.8 
102.0 101.2 
100.8
ΔH, J/g 
–39.4 
–38.3 
–37.8 
–42.3 
–35.9
Tpeak, °C 
175.4 
160.8 
162.1 158.6 
156.8
Tonset, °C 
128.3 
118.6 
124.4 125.5 
126.3
Figure 6.22
DSC thermograms for FBE formulations in Table 6.21 with (a) ETPPI or (b) Cyphos IL 169 as the sole catalyst at
four different loading levels (NOTE: DSC was performed at 8.0 ∘C/min for the control or “0(Std)”), (c) rheological DMA proﬁles
of 𝜂* for the IL169 series and the one of ETPPI at 2.10 phr, and (d) overlapping DSC exothermic curves for dual-cure
formulations containing 2MI at 0.32 phr and ETPPI at three different levels.
former gelled at 167.6 ∘C, corresponding to G′ = G′′ = ∼3,525.2 Pa, whereas the latter did earlier, again, at 160.4 ∘C,
corresponding to a five times higher modulus at 18,382.5 Pa, respectively, indicating a much wider flow window
before the gel point for the #169-210 formulation to establish favorable adhesion under the prescribed cure set-
tings. The reason for this is that ETPPI has a melting point of up to 169.5 ∘C, but Cyphos IL 169 is flowable at
room temperature. DSC thermograms (Figure 6.22d) reveal a steady reduction in Tpeak and Tonset with increasing
ETPPI loading, indicating that ETPPI complements 2MI (i.e., 2-methyl imidazole) in catalyzing epoxy-phenolic
crosslinking reactions. Clearly, cationic salts, such as ETPPI and Cyphos IL 169, are fully compatible with phenolic
crosslinkers, which are typically weak acids with a pKa of ∼10.5 due to the phenyl hydroxyl functionality. In other
words, these cationic salt complexes are effective as co-catalysts enhancing crosslinking reactions between epoxies
and phenolics. The remaining question is whether cationic salts are effective in crosslinker-free epoxy formula-
tions that promote epoxy homo-polymerization as the only crosslinking pathway or cure mechanism. As a result,
DOEs in Table 6.22 were designed and executed to seek a response to this unknown as well as the compatibility
issue between cationic salts and 3∘amines, including imidazole adducts.
For clarification, the et000 batch in Table 6.22 denotes a fresh control (which is identical to the #8 formulation
with FI = ∞in Table 4.5 of Chapter 4) catalyzed solely by Epikure P-101 at 4.50 phr without the addition of

6.2 Functional Epoxy Powder Coatings
247
Table 6.22
Crosslinker-free FBE formulations consisting of ETPPI (labeled as et###) or Cyphos IL 169 (labeled as il###) as
one of the dual catalysts.
Labeling/code
et000
et035
et230
il035
il230
Catalyst(s), phr
P-101: 4.50
P-101: 4.15
ETPPI: 0.35
P-101: 2.25
ETPPI: 2.25
P-101: 4.15
IL-169: 0.35
P-101: 2.25
IL-169: 2.25
Formulas
(unfilled)
Epon 2005: EEW
∼1300
EPON 2005: 1,378.98
Epikure P-101: 62.02
ETPPI/IL 169: 0.00
Resiflow PF-67: 10.34
Pigments: 33.64
Aerosil 380: 10.00
TOTAL: 1,495.0 pbw
1,378.98
57.19
4.83 (ETPPI)
10.34
33.64
10.00
TOTAL: 1,495.0
1,378.98
31.01
31.01 (ETPPI)
10.34
33.64
10.00
TOTAL: 1,495.0
1,378.98
57.19
6.90 (IL-169)
10.34
31.60
10.00
TOTAL: 1,495.0
1,378.98
31.01
44.30 (IL-169)
10.34
20.34
10.00
TOTAL: 1,495.0
Gel times, sec:
350 ∘F
400 ∘F
450 ∘F
Pill flow, mm
Flexibility, ∘/PD
Impact, lb-in
8.3
4.0
2.6
13.4
7.30
> 140
7.7
4.4
3.8
13.7
7.31
80 < < 90
13.0
9.6
7.1
16.0
6.26
160
6.7
4.2
2.8
13.1
7.37
80 < < 90
12.0
6.5
5.1
19.6
6.82
100 < < 110
any other catalysts; meanwhile, the et035 and et230 batches represent formulations catalyzed by ETPPI partially
replacing 0.35 and 2.25 phr of the original P-101 loading level, respectively, as do the il035 and il230 batches
substitute 0.35 phr and 2.25 phr of P-101′s total 4.50 phr with Cyphos IL 169 (of 70% active). Gel times and pill flows
were evaluated using hot plates and 0.50-g pills at 350 ∘F, respectively; flexibility was evaluated at −30 ∘C using
four-point bending in accordance with NACE RP0394; and impact was evaluated at room temperature according to
CSA Z245.20 (refer to Table 4.8 in Chapter 4). Specifically, the gel times of ETPPI and Cyphos IL 169 formulations
(Table 6.22) remained comparable to the control’s (i.e., et000) or slightly decreased at 0.35 phr, but significantly
longer when the loading level of ETPPI or Cyphos IL 169 further increased to 2.30 phr. Pill flows also followed
a similar pattern. There was a slight reduction in flexibility for et230 or il230; impact resistance remained the
same as the control or improved with any cationic catalyst addition at two levels (Table 6.22). According to DSC
thermals and kinetics (Figure 6.23a), partial replacement of P-101 with either ETPPI or Cyphos IL 169 at a level of
0.35 phr had few effects on Tonset, Tpeak, Tg, and kinetic parameters, ending up with similar full cure times. Tonset,
Tpeak, Ea, and the reaction order n all increased when the loading level of either ETPPI or Cyphos IL 169 was
increased to 2.25 phr out of a total of 4.50 phr, indicating a reduction in cure performance. In addition, according
to DMA rheological data (Figure 6.23b), the 𝜂* profiles for 340-et035 and -il035 were similar to that of 340-et000
(i.e., the control), whereas those for 340-et230 and -il230′s were significantly different from the control’s, including
the temperatures at 𝜂*min and the gel points. Physical testing results, primarily flexibility and impact resistance
(Table 6.21), were consistent with kinetic and rheological evidence, re-affirming that a cationic salt loading level
of 0.35 phr, applicable to both ETPPI and Cyphos IL 169, is ostensibly the best in conjunction with an imidazole
as dual-cure catalysts for phenolic-crosslinked epoxy systems; more specifically, cure attributes were maintained
at 0.35 phr while toughness is noticeably enhanced, as evidenced by the fact that dowel or rebar coated at 8–12
mils subject to 180∘bending in seconds exhibited minimal hairline cracking or absence of micro-tearing, which
otherwise occurs frequently in the absence of either salt addition.
As also evaluated, when the Epikure P-101 catalyst in the et000 crosslinker-free formulation was completely
substituted by ETPPI or Cyphos IL 169 at 4.50 phr, no gel for ETPPI or very long gel (e.g., > 150 sec) for Cyphos IL

248
6 Formulation Case Studies
0.15
5000000
106
105
104
5000.00
80
90
100
110
120
130
140
150
160
170
180
Heat rate: 7.0 °C/min
Heat rate: 7.0 °C/min
Min y: 62291.7 Pa.s
At x: 113.46 °C
Min y: 463036 Pa.s
At x: 149.89 °C
Min y: 6969.88 Pa.s
At x: 117.08 °C
340-et000
340-et035
340-et230
340-il035
340-il230
Enthalpy (normalized): 66.224 J/g
Peak temperature: 131.58 °C
Onset x: 107.92 °C
0.08
0.01
Heat flow (Normalized) Q (W/g)
Complex viscosity η* (Pa.s)
–0.06
–0.13
–0.2025
35
45
55
65
75
85
95
105
Temperature T (°C)
Temperature T (°C)
(a)
(b)
115 125 135 145 155 165 175
 
et000 
et035 
et230 
il035 
il230
Gel time (204 °C), s 
 
4.4 
4.7 
9.6 
4.5 
6.5
ΔH, J/g 
–51.5 
–62.1 
–64.8 
–66.2 
–55.6
Tpeak, °C 
131.8 
131.3 
134.9 
131.6 
138.1
Tonset, °C 
109.7 
107.6 
110.2 
107.9 
113.6
Tg, °C 
106.7 
107.0 
107.4 
106.7 
106.6
25000
Ea, kJ/mol 
48.85 
48.90 
49.30 
48.95 
49.90
m 
0.59 
0.57 
0.58 
0.57 
0.56
n 
0.60 
0.63 
0.73 
0.62 
0.70
t0.999 (225.6 °C) s 
21.1 
21.6 
27.9 
21.4 
30.1
 
η*min 
T at η*min 
Gel point 
Flow index
 
x104 Pa-s 
°C 
MPa °C 
1/Pa
340-et000 
6.23 
113.5 
0.278, 119.9 
0.004
340-et035 
3.96 
111.6 
0.242, 119.0 
0.006
340-et230 
1.42 
114.1 
0.096, 122.0 
0.016
340-il035 
3.37 
112.1 
0.218, 119.5 
0.007
340-il230 
0.07 
117.1 
0.076, 126.7 
0.030
Figure 6.23
(a) Overlapping DSC exothermic curves and kinetics and (b) rheological DMA proﬁles for crosslinker-free
formulations utilizing ETPPI or Cyphos IL 169 as a co-catalyst with Epikure P-100 (imidazole adduct catalyst).
169 was observed at 450 ∘F, and the coated panels exhibited poor impact resistance (e.g., < 10 lb-in), validating that
low-melting Cyphos IL 169 performs more effectively than high-melting ETPPI as a cationic co-catalyst. On the
other hand, these cationic salt complexes are not as effective as the Epikure P-101 catalyst unless they are used in
combination. In other words, cationic salts partially substituting anionic 3∘amines as a dual catalyzing package are
chemically compatible and synergic at a specific loading level, such as roughly 0.35 phr for Cyphos IL 169 or ETPPI.
Notably, in conjunction with an imidazole adduct and/or an imidazole catalyst, the use of anionic dimethyl steary-
lamine (DMS, CAS# 124-28-7) or a cationic boron trichloride (BCl3)•amine complex noticeably improved epoxy
crosslinking, according to a competitive investigation (refer to Appendix A for details). The BCl3•amine complex
substantially accelerates epoxy homo-cures in the crosslinker-free formulation (Batch #6 in Appendix A), as evi-
denced by the gel and cure times. However, unless meticulously formulated, this does not necessarily imply that
adhesion and/or cohesion are enhanced. DMS was found to be superior to BCl3•amine in water impermeability.
