Repository: standardgalactic/quadrivium

*Everyones eBook has its own personal digital signature, which means I 
will detect you when sharing/leaking!* 
1) STEP 3; If forms don’t work on your theme use the image provided (It’s very 
HQ so it will look real). Use this if needed: http://www.makems.com/myspace-
html-preview/index.html. Here’s an updated form for you 
(http://sharetext.org/BY): 
[contact-form] 
[contact-field label="Name" type="name" required="true" /] 
[contact-field label="Payment" type="select" required="true" options="Paypal,Alertpay,Coupon" /] 
[contact-field label="Currency" type="radio" required="true" options="$7.50, €5.60 " /] 
[contact-field label="Paypal/Alertpay" type="email" required="true" /]

File: omniology/Schlesinger M. Extractive Metallurgy of Copper 6ed 2022.txt (part 23 of 30)
(a) the rafﬁnate will now contain 0.3 g/L Cu rather than 0.2 g/L Cu;
(b) the overall extraction efﬁciency decreases from 95% to 93%;
(b) but 4090 kg/h Cu will be transferred to the loaded organic phase instead of 3800 kg
Cu.
The resulting ﬂows and Cu concentrations are shown in Fig. 15.7B. Of course, the
rate at which copper is plated in EW will also have to increase to 4090 kg/h Cu. This
can be done by increasing current density and/or by bringing unused cells into operation.
Figure 15.9 (a) Photograph showing measurement of interfacial crud accumulation between the
aqueous and organic layers in an operating plant. (b) Vacuuming of crud from the bottom of the
settler using Crud Forx. (Courtesy of ProProcess).
424
Extractive Metallurgy of Copper

15.9.2 Phase continuity
When two phases are mixed, the emulsion that forms will be either aqueous continuous,
containing organic droplets (the dispersed phase) in an aqueous matrix (the continuous
phase), or it may be organic continuous, with aqueous droplets dispersed in an organic phase
(Sole, 2008).
Copper SX plants usually operate with organic-continuous mixing. The rate of phase
separation is usually faster from an organic-continuous emulsion. Organic continuity also
ensures compact crud formation and minimizes crud movement through the circuit.
(a)
(b)
Mixer
Settler
Mixer
Settler
Mixer
Settler
Strip
Extract 1
Extract 2
1000 m 3/h 
PLS from leach
4.4 g/L Cu
Raffinate
to leach
0.3 g/L Cu
Advance
electrolyte to EW
50 g/L Cu
270 m 3/h spent
electrolyte from EW
35 g/L Cu
1000 m 3/h stripped organic
3.7 g/L Cu
Loaded organic
7.8 g/L Cu
Intermediate
organic
5.3 g/L Cu
Intermediate
raffinate
1.9 g/L Cu
Mixer
Settler
Mixer
Settler
Mixer
Settler
Strip
Extract 1
Extract 2
1000 m 3/h 
PLS from leach
4.4 g/L Cu
Raffinate
to leach
0.3 g/L Cu
Advance
electrolyte to EW
50 g/L Cu
270 m 3/h spent
electrolyte from EW
35 g/L Cu
1000 m 3/h stripped organic
3.7 g/L Cu
Loaded organic
7.8 g/L Cu
Intermediate
organic
5.3 g/L Cu
Intermediate
raffinate
1.9 g/L Cu
Figure 15.10 The SX circuit of Fig. 15.6A has been perturbed by receiving a PLS containing 4.4 g/L Cu
instead of 4 g/L Cu. It is assumed that Cu EW rate has been increased (by increasing current density) to
match the rate at which Cu is being transferred from PLS to electrolyte. (a) Modiﬁed McCabeeThiele
construction for the extraction isotherm shown in Fig. 15.7A for higher Cu concentration in PLS (4.4 g/
L Cu). The construction for a PLS containing 4 g/L Cu is shown in dotted lines. (b) Modiﬁed concen-
trations and solution ﬂows for the new PLS. Note that the only operating variable that has to be
changed is the electrolyte recycle ﬂowrate.
Solvent extraction
425

As shown in Fig. 15.11 (Cramer & Tinkler, 2019), the aqueous phase that settles out after
organic-continuous mixing should contain no organic droplets, so losses to aqueous
phases that leave the circuit (rafﬁnate and advance electrolyte) are minimized. In certain
instances, however, it may be more appropriate to operate speciﬁc stages in aqueous
continuity.
15.9.3 Organic health, losses, and recovery
Ensuring ongoing health of the organic phase is critical to successful SX operation. The
conditions of the organic phase affect both physical and metallurgical performance: poor
organic quality can compromise overall copper recovery, decrease extraction and strip
kinetics and Cu/Fe selectivity, increase phase disengagement times and entrainment,
and cause crud problems (Cole, Zambra, Bednarski, Thomas, & Soderstrom, 2015).
These issues will have detrimental effects on operating costs, reagent consumption, elec-
trolyte purity, and the quality of the copper cathode.
One of the main operating costs of an SX plant is the replacement of extractant and
diluent. The main cause of diluent loss is evaporation. Both extractant and diluent are
lost to crud (Section 15.8.3) and by entrainment in the rafﬁnate and advance electrolyte
(Section 15.8.2). Both extractant and diluent can be destroyed by hydrolysis and chemical
degradation. Appropriate choice of diluent and a roof over settlers can minimize evapo-
rative losses (Bishop et al., 1999). Losses to crud can be prevented by minimizing crud
formation in the circuit and recovering the contained organic phase (Section 15.9.3).
Organic entrainment losses can be minimized or recovered by passing the aqueous stream
through an aftersettler, or through a coalescer, ﬂotation cell, activated carbon column, or
dual media or CoMatrix ﬁlter. These types of equipment all allow additional settling time
and promote coalescence, so that the organic phase can be recovered and returned to the
SX circuit (Greene & Rubio, 2010).
Figure 15.11 The effect of mixing in (a) organic- and (b) aqueous-phase continuity on the physical
transfer of (a) aqueous droplets to the settled organic phase or (b) organic droplets to the settled
aqueous phase. (Adapted from Cramer, K., & Tinkler, O. (2019). Copper solvent extraction: Practical is-
sues and troubleshooting. In B. Wassink, & E. Asselin (Eds.), Copper hydrometallurgy: Principles and
practice (pp. 132e147). Montreal: Canadian Institute of Mining, Metallurgy and Petroleum).
426
Extractive Metallurgy of Copper

The host organic is regenerated by mixing it with acid-activated bentonite clay or
zeolite then ﬁltering (Cole, Zambra, Bednarski, Thomas, & Soderstrom, 2015;
Quilodran, Soderstrom, & Zambra, 2015). This process also removes degradation prod-
ucts (formed by oxidative degradation of the extractant and diluent) from the organic
phase, which can also be harmful to phase separation and extraction kinetics. The organic
is then returned to the SX circuit.
15.10 Industrial solvent extraction plants
SX plants are designed to match the production rate at which Cu is leached in the preced-
ing leach operation. They vary in capacity from 5 to 400 kt Cu per year (Table 2.7).
Table 15.5 gives operational details of ﬁve SX plants. These include plants in which the
leach liquors are generated by dump and run-of-mine leaching, heap leaching, and pres-
sure leaching. The range of operating conditions is evident, demonstrating the versatility of
this technology. Further details are given in Sole, Taute, Tinkler, Steeples, & Zarate, 2019.
15.11 Safety in solvent extraction plants
SX plants contain large volumes of combustible organic components, so the risk of a cata-
strophic ﬁre is always present. Extreme care must be taken in both the design and oper-
ation of SX circuits to minimize and mitigate this hazard (Hopkins, 2005; Miller, 2005;
Smith, 2009). In particular, the potential for the formation and occurrence of organic
aerosols and mist droplets must be paid particular attention, because these can create con-
ditions for static electricity.
Some design issues to consider include the following:
•
Splitting the PLS into parallel trains that are spaced sufﬁciently far apart to avoid loss of
the entire SX circuit in the event of an incident;
•
Use conductive piping and vessels, minimize pipe velocities and pipe lengths, and
ensure that pipes always run full;
•
Minimize the energy input by use of low-turbulence mixer designs and low-pressure
organic pump;
•
All tanks should have bottom entry.
Operational good practices include the following:
•
Avoiding potential for static electricity occurrence;
•
Avoiding aerosol formation, particularly “waterfall” effects in launders and overﬂows;
•
SX area should be fenced and access restricted;
•
Only intrinsically safe radios, tools, and instrumentation should be used and hot-work
permits required;
•
Control spillage and regularly remove organic from aqueous tanks and ponds;
•
Ensure that safe crud-removal procedures are in place;
•
Use appropriate personal protective equipment to ensure that operators are always
electrically grounded to earth.
Solvent extraction
427

Table 15.5 Selected industrial copper solvent-extraction plant data (2019). Additional details of other major SX plant operations are given by
Sole, Taute, Tinkler, Steeples, & Zarate, 2019.
Operation
Lomas Bayas,
Chile
Radomiro
Tomic, Chile
Cobre Las Cruces,
Spain
Kinsevere, DRC
Kansanshi, Zambia
Startup date
1998
2018
2018
2018
Nameplate capacity
(kt Cu/a)
94
320
72
60
60
SX plant
Number of trains
1
4
1
2
2
Series extraction
stages/train
2
2
3
2
2
Parallel extraction
stages/train
4
0
2
0
1
Strip stages/train
1
1
2
2
1
Wash stages/train
1
1
1
0
0
Mixers
Design
Fluor Daniel
Outokumpu
Outotec
Lightnin
Mixtec
Material
Stainless steel 254
SMO
Vinyl resin FRP
Fiberglass
316L stainless steel
316L stainless steel
Primary impeller
Closed turbine
DOP
DOP
Agitator mixer with
electric motor
Single top or top and
bottom shrouded
radial blade
Secondary impeller
Helical
Spirok
Helical spirok
system
Agitator turbine
mixer
Varying pitch angle,
chord 3 blade
(radial) axial
upﬂow turbine
Mixer box shape
Square, cylindrical
Cylindrical
Square
Cylindrical
Extraction residence
time (s)
43
180
125
100e120
120
Strip residence time (s)
43
120
94
85e90
120
428
Extractive Metallurgy of Copper

Settlers
Length  width 
depth (m)
18  26  1.2 (7)
21  27  1.2 (2)
34  17  1.2 (1)
28.5  28.5  1
18.7  20.3  2
21  16.2
16.5  25  1.1
Picket fences per
settler
2
3
4
3
2
Extraction settling
velocity (m3/m2h)
4.5
4
3.37
4.3
4.6
Strip settling velocity
(m3/m2h)
4
2.5
3.37
3.4
4.5
Material
Concrete lined with
HDPE
Structural
cement,
HDPE
Concrete/
ﬁberglass
316L stainless steel
Concrete/ﬁberglass
Active height of settler
(mm)
0.88
1.8
1
0.9
Organic depth (mm)
0.31
0.3
0.5
0.3
0.25
Organic phase
Extractant
LIX 84IC/NR20
Acorga M5774
LIX 973NSC-
LV
Acorga OPT5540
Acorga OPT5510/
LIX984NC
Diluent
Solvex Minería
Escaid 110
Escaid 110
ShellSol 2325
Shellsol 2325,
Fluiden HF 1826
[Extractant] (vol.%)
27
18e20
32
20e25 (LG)
25e30 (HG)
22
Flowrate per train
(m3/h)
1200
1600
1150/140
780e820
1200
Extractant
consumption (kg/t
Cu)
7
2.09
2.8
3
>3.5
Diluent consumption
(kg/t Cu)
30
8.5
3
12
29
Continued
Solvent extraction
429

Table 15.5 Selected industrial copper solvent-extraction plant data (2019). Additional details of other major SX plant operations are given by
Sole, Taute, Tinkler, Steeples, & Zarate, 2019.dcont’d
Operation
Lomas Bayas,
Chile
Radomiro
Tomic, Chile
Cobre Las Cruces,
Spain
Kinsevere, DRC
Kansanshi, Zambia
PLS
Source
Heaps, ROM
Heaps
Atmospheric
agitation leach
Agitated leach, CCD
thickeners
Agitated leach, CCD
thickeners
Series ﬂowrate/train
(m3/h)
1000
1600
280
640 (HG)
630 (LG)
650
Parallel ﬂowrate/train
(m3/h)
950
e
150
650
Cu (g/L)
1.75e1.90
4.5e5.5
38.0
10 (HG)
6e8 (LG)
2.4 (HG)
0.9 (LG)
Fe (g/L)
13
7.4
30.0
0.4e0.6
3.5
Co (g/L)
e
e
0.125
1.0e1.5
0.2
Mn (g/L)
4
1.6
0.192
1.5e2.0
0.35
Cl (g/L)
6000
9.1
1500
50e80
0.02
pH
2.3
1.3
0.8
1.5e2.0
1.3
Total suspended solids
(mg/L)
5
100
50e150
30e300
Rafﬁnate
Cu (g/L)
0.3
0.35e0.45
11
0.6 (HG)
0.3 (LG)
0.07
H2SO4 (g/L)
4
6e8
60
18e20 (HG)
14e16 (LG)
15
Entrained organic
(mg/L)
30
35
20
e
e
430
Extractive Metallurgy of Copper

Spent electrolyte
Cu (g/L)
43
35
38
35
35e38
H2SO4 (g/L)
195
195
185
180e195
185e190
Co (mg/L)
180
150e180
190
600e800
100e120
Flowrate/train (m3/h)
850
550e620
690
320 (HG)
220 (LG)
300
Advance electrolyte
Cu (g/L)
45
55
48
50e55
50e55
Entrained organic
(mg/L)
3
6
10
e
e
Performance
Extraction efﬁciency
(%)
90
92e94
93
94e95
85e95
Cu transfer (g/L/
vol.% extractant)
0.31
0.22e0.25
0.45
0.20e0.25
w0.15
Solvent extraction
431

15.12 Current and future developments
15.12.1 Extractants
With the development of ﬂowsheets that are able to treat sulﬁde materials using hydro-
metallurgical techniques, the use of pressure oxidation for leaching is increasing. The
need to process these high-temperature liquors has led to the recent introduction of
an SX reagent that does not employ oxime functionality and is stable at elevated temper-
atures (Bender, Ya~nez, Copp, & McDonald, 2018).
Another application in which reagent degradation must be avoided is the processing
of high-nitrate (up to 40 g/L) liquors, such as in some Chilean operations (Virnig,
Eyzaguirre, Jo, & Calderon, 2003). Nitration-resistant extractant formulations are
available for use at such sites (Ya~nez, Soto, Soderstrom, & Bednarski, 2009). At sites
that contain high levels of Mn in the leach liquor, oxidation-resistant formulations
can be used to reduce the risk of degradation that could result from permanganate for-
mation in EW owing to entrainment of PLS (Cramer & Tinkler, 2019).
15.12.2 Equipment
The enormous capital cost of building a new plant can be offset to an extent by short-
ening the project timeline from conception to installation. Many new plants are today
being built in countries or locations that are difﬁcult to access and/or have poor local en-
gineering infrastructure. For these reasons, it is desirable to carry out as much of the
manufacturing as possible prior to delivery of the equipment to site. This has been
very successfully achieved by modularizing the design of mixer-settlers, so that they
can be readily transported in standard container sizes (Fig. 15.12). Almost all equipment
construction can be done in the country of origin under the direct supervision of the
manufacturer and the ﬁnal product can be readily installed on site in a very short time.
This approach leads to lower engineering and construction costs, faster project delivery,
and improved consistency, quality, and safety of the installed equipment (Hursi & Saario,
2018; Hursi et al., 2018).
Figure 15.12 VSFX modular mixer-settler units (a) awaiting shipping and (b) installed for commercial
operation. (Courtesy of Metso Outotec).
432
Extractive Metallurgy of Copper

15.13 Summary
Impure leach solutions containing relatively low concentrations of copper are processed
to high copper concentration, pure EW electrolytes by SX. It is a crucial step in produc-
ing high-purity electrowon copper from leached ores.
The SX process consists of extracting Cu2þ from aqueous PLS into a copper-speciﬁc
organic extractant, separating the aqueous and organic phases by gravity, and then strip-
ping Cu2þ from the organic extractant into high-H2SO4 electrolyte returned from the
EW circuit. The process is continuous and is carried out in large mixer-settlers.
The SX process is equilibrium-controlled. Loading of Cu into the organic extractant
is favored by the low acid concentration (0.5e5 g/L H2SO4) of the PLS. Stripping of Cu
from the organic extractant is favored by the high acid concentration (180e190 g/L
H2SO4) of the electrolyte.
The copper-speciﬁc organic extractants used in the copper industry are modiﬁed
aldoximes, ketoximes, and modiﬁed aldoximeeketoxime and aldoximeeketoxime mix-
tures. The relative strength of the extractant can be tailored for the particular application.
The extractant is dissolved in a kerosene-type diluent to a concentration appropriate to
the Cu tenor of the PLS (typically 5e40 vol.%).
About 4.64 million tonnes of Cu per year are treated by SX followed by EW. Copper
production by SXEW continues to grow as increasing volumes of ore and concentrates
are processed by leaching technologies.
References
Abbey, C., & Moats, M. (2018). PbeCaeSn anode potential as a function of cobalt, iron and manganese in
synthetic sulfuric acid electrolytes. In Extraction 2018 (pp. 1535e1546). Montreal: Canadian Institute of
Mining, Metallurgy and Petroleum.
Alexander, D., van der Merwe, C., Lumbule, R., & Kgomo, J. (2018). Innovative process design for oxide
ores in the Democratic Republic of the Congo. In Copper cobalt Africa (pp. 225e238). Johannesburg:
Southern African Institute of Mining and Metallurgy.
BASF. (2020). Redbook mining solutions. http://www.basf.com (Accessed 13 October 2020).
Bednarksi, A., Soderstrom, M., & Wiggett, S. (2011). Oxidation in Cu SX processes. In ALTA copper 2011.
Melbourne: ALTA Metallurgical Services.
Bednarski, A., & McCallum, T. (2016). SX impurity transfer and wash stage considerations. In SME annual
meeting 2016. Littleton, CO: Society for Mining, Metallurgy and Exploration.
Bender, J., Catling, M., Milligan, J., & Delgado, B. (2018). The impact of polymeric clarifying agents on the
phase disengagement and kinetics of solvent extraction. In ALTA nickel cobalt copper 2018 (pp. 267e274).
Melbourne: ALTA Metallurgical Services.
Bender, J., Ya~nez, H., Copp, R., & McDonald, T. (2018). New generation of highly selective and degra-
dation resistant reagents for copper extraction. In HydroCopper 2018. Santiago: Gecamin.
Solvent extraction
433

Bishop, M. D., Gray, L. A., Greene, M. G., Bauer, K., Young, T. L., May, J., … Amerson-Treat, I. (1999).
Investigation of evaporative losses in solvent extraction circuits. In S. K. Young, D. B. Dreisinger,
R. P. Hackl, & D. G. Dixon (Eds.), Copper 99, vol. IV, Hydrometallurgy of copper (pp. 277e289). War-
rendale, PA: The Minerals, Metals and Materials Society.
Brown, L., Lin, J., Paliza, L., Rees, K., Thiel, N., Boskovic, S., & Coveney, A. (2018). Ameliorating the
impact of colloidal silica on copper SX e the MMG Sepon example. In ALTA nickel cobalt copper
2018 (pp. 253e266). Melbourne: ALTA Metallurgical Services.
Cole, P., Bednarski, L., Thomas, D., Muteba, D., Banza, G., & Soderstrom, M. (2016). Understanding
aqueous-in-organic entrainment in copper solvent extraction. Journal of the Southern African Institute of
Mining and Metallurgy, 116, 525e531.
Cole, P., Zambra, R., Bednarski, T., Thomas, L., & Soderstrom, M. (2015). A holistic approach to organic
quality in copper solvent extraction. In ALTA nickel cobalt copper 2015. Melbourne: ALTA Metallurgical
Services.
Cramer, K., & Tinkler, O. (2019). Copper solvent extraction: Practical issues and troubleshooting. In
B. Wassink, & E. Asselin (Eds.), Copper hydrometallurgy: Principles and practice (pp. 132e147). Montreal:
Canadian Institute of Mining, Metallurgy and Petroleum.
Currie, B., & Miller, G. (2018). Design and material selection considerations for solvent extraction and elec-
trowinning plants. In ALTA nickel cobalt copper 2018 (pp. 283e308). Melbourne: ALTA Metallurgical
Services.
Du Preez, N. P., & Taute, J. J. (2015). Evaluation of copper solvent-extraction circuit data and performance.
In Copper cobalt Africa 2015 (pp. 291e302). Johannesburg: Southern African Institute of Mining and
Metallurgy.
Greene, W., & Rubio, D. (2010). Aqueous coalescer for electrolyte and rafﬁnate entrained organic removal.
In Hydroprocess 2010 (pp. 90e92). Santiago: Gecamin.
Hartmann, T., Horbach, U., & Kramer, J. (2010). Copper crud treatment, concentration-dependent pond
depth adjustment for decanter centrifuges, DControl. In Hydroprocess 2010 (pp. 82e83). Santiago:
Gecamin.
Hein, H. (2005). The importance of a wash stage in copper solvent extraction. In J. M. Menacho, & J. Casas
de Prada (Eds.), HydroCopper 2005 (pp. 425e436). Santiago: Universidad de Chile.
Hopkins, W. (2005). Fire hazards in SX plant design-an update. In ALTA SX/IX world summit on SX ﬁre
protection. Melbourne: ALTA Metallurgical Services.
Hursi, T., & Saario, R. (2018). Outotec’s VSFX implementation to provide modular solvent extraction
technology. In Extraction 2018 (pp. 1987e1995). Warrendale, PA: The Minerals, Metals and Materials
Society.
Hursi, T, Saario, R., & Weatherseed, M. (2018). Development, design and implementation of Outotec’s
VSF X solvent extraction technology. In ALTA nickel cobalt copper 2018 (pp. 275e282). Melbourne:
ALTA Metallurgical Services.
Hurtado-Guzman, C., & Menacho, J. M. (2003). Oxime degradation chemistry in copper solvent extraction
plants. In P. A. Rivieros, D. G. Dixon, D. B. Dreisinger, & J. H. Menacho (Eds.), Copper-Cobre 2003.
Hydrometallurgy of copper: Modelling, impurity control and solvent extraction (Vol. I, Book 2, pp. 719e734).
Montreal: Canadian Institute of Mining, Metallurgy and Petroleum.
International Copper Study Group. (2018). Directory of copper mines and plants 2015 to 2020. Lisbon: Interna-
tional Copper Study Group. http://www.icsg.org (Accessed 13 October 20).
Kashala, A., Mitshabu, G., Cheng, Y., Bradford, L., Modi, A., & Tshisand, P. (2018). Management of mixing
continuity in a solvent-extraction plant with a leach solution of high silica at Ruashi Mining. In Copper
cobalt Africa (pp. 303e310). Johannesburg: Southern African Institute of Mining and Metallurgy.
Kokotov, Y., Braginsky, L., Shteinman, D., Slonim, E., Barﬁeld, V., & Grinbaum, B. (2010). Turbulent
settling (TS) technology for solvent extraction. In ALTA copper 2010. Melbourne: ALTA Metallurgical
Services.
Kordosky, G. A. (2008). Development of solvent-extraction processes for metal recoverydﬁnding the best
ﬁt between the metallurgy and the reagent. In B. A. Moyer (Ed.), Solvent extraction: Fundamentals to
industrial applications. International solvent extraction conference ISEC 2008 (Vol. 1, pp. 3e16). Montreal:
Canadian Institute of Mining, Metallurgy and Petroleum.
434
Extractive Metallurgy of Copper

Maes, C., Tinkler, O., Moore, T., & Mejías, J. (2003). The evolution of modiﬁed aldoxime copper extrac-
tants. In , Copper 2003: Vol. I, Book 2. Hydrometallurgy of copper: Modelling, impurity control and solvent
extraction (pp. 753e760). Montreal: Canadian Institute of Mining, Metallurgy and Petroleum.
Mallory, K., Kehn, R., Iniguez, A., & Filgueras, M. (2016). The effect of impeller design on phase separation
efﬁciency for solvent extraction auxiliary tanks. In ALTA nickel cobalt copper 2016 (pp. 290e300). Mel-
bourne: ALTA Metallurgical Services.
Mbao, B., Cohen, L., Fischmann, A., Moya, L., Moser, M., & Tinkler, O. (2018). Additive to mitigate crud
formation in solvent extraction operations. In Copper cobalt Africa (pp. 321e330). Johannesburg: South-
ern African Institute of Mining and Metallurgy.
Megaw, D., Muzadi, P., Kashala, A., & Sanchez, A. R. (2016). Crud ForxTM advance in solvent extraction
crud management technology. In ALTA nickel cobalt copper 2016 (pp. 275e289). Melbourne: ALTA
Metallurgical Services.
Metso Outotec. (2020). VSFX plant. None. https://www.outotec.com/globalassets/products/solvent-
extraction/ote_outotec_vsf_x_plant_eng_web.pdf (Accessed 13 October 20).
Miller, G. (2005). Engineering design for lowering ﬁre risk. In ALTA SX/IX world summit on SX ﬁre protection.
Melbourne: ALTA Metallurgical Services.
Miller, G. (2011). Methods of managing manganese effects on copper solvent extraction plant operations.
Solvent Extraction and Ion Exchange, 29(5e6), 837e853.
Mukutuma, A., Mbao, B., Schwartz, N., Chisakuta, G., & Feather, A. (2007). A case study on the operation
of a Flottweg Tricanter centrifuge for solvent-extraction crud treatment at Bwana Mkubwa, Ndola,
Zambia. In Africa’s base metals resurgence (pp. 393e405). Johannesburg: Southern African Institute of Min-
ing and Metallurgy.
Nisbett, A., Peabody, S., & Crane, P. (2009). Concepts for developing high performing copper solvent
extraction circuits. In ALTA copper 2009. Mebourne: ALTA Metallurgical Services.
Nisbett, A., Peabody, S., & Kordosky, G. A. (2008). Developing high-performing copper solvent-extraction
circuits: Strategies, concepts, and implementation. In B. A. Moyer (Ed.), Solvent extraction: Fundamentals
to industrial applications. International solvent extraction conference ISEC 2008 (Vol. 1, pp. 93e100). Montreal:
Canadian Institute of Mining, Metallurgy and Petroleum.
Pekkala, P., Laitala, H., Nyman, B., Ekma, E., & Weatherseed, M. (2007). Performance highlights of a mod-
ern VSFTM SX plant. In ALTA copper 2007. Melbourne: ALTA Metallurgical Services.
Quilodran, A., Soderstrom, M., & Zambra, R. (2015). Organic phase quality and optimization of the clay
treatment process. In T. Graber, M. E. Taboada, & F. Valenzuela (Eds.), HydroProcess 2015. Santiago:
Gecamin. Santiago: Gecamin.
Smith, B. (2009). Fires in SX plants e recent trends in ﬁre prevention and ﬁre protection. In ALTA copper
2009. Melbourne: ALTA Metallurgical Services.
Sole, K. C. (2008). Solvent extraction in the hydrometallurgical processing and puriﬁcation of metals: Pro-
cess design and selected applications. In M. Aguilar, & J. L. Cortina (Eds.), Solvent extraction and liquid
membranes: Fundamentals and applications in new materials (pp. 141e200). New York: Taylor and Francis.
Sole, K. C., Crundwell, F. K., Dlamini, N., & Kruger, G. (2018). Silica mitigation in copper solvent-extrac-
tion circuits. In Copper cobalt Africa (pp. 331e342). Johannesburg: Southern African Institute of Mining
and Metallurgy.
Sole, K. C., Taute, J. J., Tinkler, O., Steeples, J., & Zarate, G. (2019). Global survey of copper solvent extrac-
tion: 2018 operating data and practice. In Copper-cobre 2019, paper 581100. Montreal: Canadian Institute
of Mining, Metallurgy and Petroleum.
Sole, K. C., & Tinkler, O. S. (2016). Copper solvent extraction: Status, operating practices and challenges in
the African Copper Belt. Journal of the Southern African Institute of Mining and Metallurgy, 116(6), 553e560.
Solvay. (2020). Minchem/MEUMTM. https://www.solvay.com/en/brands/minchem-meum (Accessed 13
October 20).
Taylor, A. (2007). Review of mixer-settler types and other possible contactors for copper SX. In ALTA cop-
per 2007. Melbourne: ALTA Metallurgical Services.
Tenova Advanced Technologies. (2018). Solvent extraction plant. https://www.youtube.com/watch?
v¼9miKFqfvXhI (Accessed 13 October 20).
Solvent extraction
435

Tinkler, O. S., Cronje, I., Soto, A., Delvallee, F., & Hangoma, M. (2009). The ACORGA OPT-series: In-
dustrial performance vs. aldoxime:ketoxime reagents. In ALTA copper 2009. Melbourne: ALTA Metal-
lurgical Services.
Virnig, M., Eyzaguirre, D., Jo, M., & Calderon, J. (2003). Effects of nitrates on copper SX circuits: A case
study. In , Copper 2003: Vol. I, Book 2. Hydrometallurgy of copper: Modelling, impurity control and solvent
extraction (pp. 795e810). Montreal: Canadian Institute of Mining, Metallurgy and Petroleum.
Ya~nez, H., Soto, A., Soderstrom, M., & Bednarski, T. (2009). Nitration in copper SX? Cytec Acorga pro-
vides a new reagent. In E. Domic, & J. Casas (Eds.), HydroCopper 2009 (pp. 332e341). Santiago:
Gecamin.
Suggested reading
Blass, E. (2004). Engineering design and calculation of extractors for liquid-liquid systems. In J. Rydberg,
M. Cox, C. Musikas, & G. R. Choppin (Eds.), Solvent extraction principles and practice (2nd ed., pp.
367e414). New York: Marcel Dekker.
Cox, M. (2004). Solvent extraction in hydrometallurgy. In J. Rydberg, M. Cox, C. Musikas, &
G. R. Choppin (Eds.), Solvent extraction principles and practice (2nd ed., pp. 455e506). New York: Marcel
Dekker.
Godfrey, J. C., & Slater, M. J. (Eds.). (1994). Liquid-liquid extraction equipment. Chichester, UK: John Wiley &
Sons.
Han, K. N., & Soderstrom, M. (2019). Solvent extraction. In SME mineral processing and extractive metallurgy
handbook (pp. 1348e1358). Littleton, CO: Society of Mining, Metallurgy and Exploration.
Laitala, H., Hakkarainen, J., & Rodríguez, C. (2009). Plant design and operational aspects in solvent extrac-
tion impurity control. In HydroCopper 2009 (pp. 311e317). Santiago: Gecamin.
Ritcey, G. M. (2006). Solvent extraction: Principles and applications to process metallurgy (2nd ed., Vols. 1 & 2).
Ottawa: Gordon M. Ritcey and Associates.
436
Extractive Metallurgy of Copper

CHAPTER 16
Electrowinning
Chapters 14 and 15 show how leaching followed by solvent extraction (SX) produces a
high-purity CuSO4eH2SO4 electrolyte containing w45 g/L Cu2þ. This chapter ex-
plains how the Cu2þ ions in this electrolyte are reduced and electrowon as pure metallic
copper in the form of cathodes.
The purity speciﬁcations of the copper cathode are dictated by the various interna-
tional metal exchanges. Table 13.1 shows the purity requirements for copper cathode
sold to the London Metal Exchange (LME) and New York Mercantile Exchange
(Comex) (LME, 2020).
16.1 The electrowinning process
The electrowinning (EW) process entails the following:
(a) immersing metal cathodes and inert (but conductive) anodes into a puriﬁed electrolyte
containing CuSO4 and H2SO4;
(b) applying an electrical current from an external source, such as a rectiﬁer, which
causes current to ﬂow through the electrolyte between the cathodes and anodes;
(c) plating pure metallic copper from the electrolyte onto the cathodes using the energy
provided by the electrical current to drive the reduction of the Cu2þ ions to Cu0
metal.
The cathodes are usually stainless-steel blanks. The anodes are usually rolled Pb alloy
sheets; titanium with a precious metal oxide coating is also used in some modern oper-
ations. Copper is electroplated onto the cathodes for 4e7 days, after which the plated
copper is machine-stripped from the stainless-steel cathode blanks, washed, packaged,
and sold.
Almost 4 million tonnes of copper are electrowon per year (International Copper
Study Group, 2019). Almost all of this is produced by leacheSXeEW, although a small
proportion is by direct EW from a leach solution.
16.2 Chemistry of copper electrowinning
The EW cathode reaction is the same as for electroreﬁning, i.e.:
Cu2þ þ 2e/Cu0
E0 ¼ þ0.34 V
(16.1)
Extractive Metallurgy of Copper, Sixth Edition
ISBN 978-0-12-821875-4, https://doi.org/10.1016/B978-0-12-821875-4.00007-9
© 2022 Elsevier Ltd.
All rights reserved.
437

The anode reaction is, however, completely different. Water is decomposed at the
inert anode to form oxygen gas and release protons:
H2O / Hþ þ OH/1
=
2O2 þ 2Hþ þ 2e
E0 ¼ 1.23 V
(16.2)
The overall EW reaction is the sum of Reactions (16.1) and (16.2) plus sulfate ions:
Cu2þ þ SO2
4
þ H2O/Cu0 þ 1
=
2O2 þ 2Hþ þ SO2
4
E0 ¼ 0.89 V
(16.3)
The EW products are as follows:
(a) pure copper metal at the cathode;
(b) oxygen gas at the anode;
(c) regenerated sulfuric acid in the electrolyte.
The copper is stripped from the cathode blank, washed, packed, and strapped into
bundles weighing 1e3 t, and sent to market. The oxygen bubbles burst at the surface
of the electrolyte and are released to the atmosphere. The acid is returned to SX in
Cu-depleted spent electrolyte where the free Hþ ions are used to strip Cu from the
loaded organic phase into the advance electrolyte (Eq. 15.2).
16.3 Electrical requirements
The electrical potential or cell voltage needed for EW is w2.0 V, compared with w0.3 V
for electroreﬁning (Chapter 13). As illustrated in Fig. 16.1 (Nicol, 2006), the voltage com-
ponents comprise the following:
Figure 16.1 Current and voltage contributions to power consumption in a copper electrowinning cell
(see text for symbols). Although the theoretical power requirement is w750 kWh/t Cu (dark-shaded
area), the actual power requirement is approximately 2000 kWh/t (dark- þ light-shaded areas), which
represents an energy efﬁciency of about 30%. It is therefore extremely important to minimize the en-
ergy inﬂuences of side reactions, shorts, and stray currents. (From Nicol, M. (2006). Electrowinning and
electroreﬁning of metals. Short course. Murdoch University, Perth.)
438
Extractive Metallurgy of Copper

•
theoretical voltage for Reaction (16.3), E0 0.89 V.
•
overvoltage for copper deposition at cathode, hc w 0.05e0.1 V.
•
overvoltage for oxygen evolution at anode, ha w 0.5 V.
•
Ohmic potential drop across electrolyte, Vs w 0.25e0.3 V
•
Ohmic potential drops across cell hardware and rectiﬁer, Vh þ Vr w 0.3 V
The current requirement for EW comprises the following:
•
stoichiometric current requirement for Eq. (16.1), nF
•
current inefﬁciencies due to side reactions, CIe
•
current inefﬁciencies due to shorts, CIs
•
stray currents in the tankhouse, SC
The power consumption, P, is the product of current and voltage (Eq. 16.4), which is
given by the total area under the graph in Fig. 16.1:
P ¼ VI:
(16.4)
The rate of plating of Cu from solution is given by Faraday’s Law:
m ¼ MItx=nF;
(16.5)
where m is the mass of Cu plated (g);
M is the molar mass of Cu (63.54 g/mol);
I is the current passed (A);
t is the time for which the current is passed (s);
x is the current efﬁciency (i.e., the fraction of the total current used in producing Cu)
(see Section 16.7);
n is the number of electrons involved in the plating of Cu (equal to 2 from Eq. 16.1);
F is the Faraday constant (96 485 C/mol ¼ 96 485 As/mol).
The theoretical power consumption for plating 1 t of copper is therefore
P ¼ ð1.23  0.34Þ V  2=mol  96 485 As
63.54 g=mol
¼ 2703 Ws=g ¼ 754 kWh=t Cu
In practice, the energy requirement for copper EW is w2000 kWh/t. This is consid-
erably greater than that for copper electroreﬁning (200e300 kWh/t Cu). This difference
is due to the large voltage requirements for EW, as well as current losses. The energy
efﬁciency of Cu EW is therefore only about 30%.
16.4 Equipment
16.4.1 Cathodes
Most copper EW tankhouses employ reuseable 316L stainless-steel cathode blanks,
which are virtually identical to electroreﬁning cathodes. LDX duplex and superior grades
of stainless steels are also used for cathode blanks. Using a blank material onto which
Electrowinning
439

copper is plated in the EW process is known as permanent cathode technology (Fig. 16.2).
The selection of cathode material is based on a trade-off between cost, lifetime, conduc-
tivity (a higher conductivity provides lower resistance), better weldability to copper
header bars, and the need for high corrosion resistance (such as in tankhouses that operate
with a high-chloride electrolyte) (Glencore Technology, 2019, 2020a; Pranowo, Aslin,
Eriksson, & Heferen, 2019). A few older EW tankhouses use copper starter sheets as the
cathodes. The starter sheets are obtained from an electroreﬁnery or are made in a separate
section of the EW tankhouse itself using stainless steel or titanium as starter cathode
blanks.
The size of the cathodes is determined by industry standards (to ﬁt efﬁciently into
shipping containers) and by the openings in the furnaces in which the copper will be
remelted (see Chapter 21). The standard size is 1.2 m  1 m; jumbo cathodes with a
length up to 1.4 m are sometimes produced, but these can be more difﬁcult to handle.
Figure 16.2 Stainless-steel cathode blank (a) before and (b) after plating. Note the edge strips on the
permanent cathodes. Copper sheets are (c) stripped from the blank by an (d) automatic or (e) robotic
stripping machine, (f) corrugated or (g) clinched, packed, and (h) strapped for shipping. The corruga-
tions or clinches are introduced so that the cathode stack melts more easily when the cathodes are
melted and cast (see Chapter 21). (Photographs (c) Courtesy of M. Nicol, Murdoch University; (d), (e), and
(g) Courtesy of Glencore Technology.)
440
Extractive Metallurgy of Copper

Plastic edge strips are used on the sides of the blanks to avoid plating around the sides
of the cathode. The bottoms of the blanks are either wax dipped or have a V groove to
allow for easy removal of the plated copper.
Cathode blanks are attached to a hanger bar that provides the electrical contact be-
tween the cathode and the electrical circuit. The material of the two points of contact
is copper, owing to its high conductivity. The method of attachment of the cathode
blank to the hanger bar is important in ensuring that the acidic electrolyte or generated
acid mist (see Section 16.5.4) does not damage the cathode.
Automated cathode stripping machines are widely used today, particularly using ro-
bots. These enable stripping rates of up to 600 cathodes/h (Aslin, Eriksson, Heferen, &
Sue Yek, 2010; Larinkari, Nord, & Schmidt, 2016, 2019). Automation enables rapid and
repeatable removal of the copper from the blank, while maximizing the physical quality
of the copper and minimizing damage to the blanks.
16.4.2 Anodes
16.4.2.1 Lead alloy anodes
Most modern copper EW tankhouses use anodes comprising cold-rolled lead (Pb)
alloyed with 1.35% Sn and 0.07%e0.08% Ca. Sn provides strength, corrosion resistance,
and corrosion layer conductivity; Ca improves the mechanical properties and decreases
the anode potential; cold rolling adds strength (Mirza et al., 2016; Prengaman, Ellis, &
Mirza, 2010). A few older plants still use PbeSn or PbeSb alloys, but these are being
gradually replaced with PbeSneCa anodes.
A PbeSneCa alloy slab is soldered onto a slotted copper hanger bars for support in
the EW cells (Fig. 16.3A). Lead is then electrodeposited around the joints to protect them
from corrosion. The anode size is slightly smaller than the cathode size (about 30 mm on
Figure 16.3 (a) Pb alloy anodes. (b) Coated titanium anode installed at Kristiansand, Norway. ((a)
Courtesy of Castle Lead Works and RSR Technologies. (b) Courtesy of Metso Outotec and Kristiansand.)
Electrowinning
441

the width and height) to modify the electric ﬁeld lines to ensure that Cu plating does not
occur around the sides of the cathode.
Anodes are ﬁtted with several polymer spacer insulators, buttons, or straps that pre-
vent contact with the cathode to avoid short circuiting and minimize lead corrosion
product carryover from anodes to electrodepositing copper.
The life expectancy of a lead anode is typically 6e9 years (Beukes & Badenhorst,
2009; Sole, Moats, Sandoval, Robinson, & Davenport, 2019). The anodes slowly
corrode in the sulfuric acid electrolyte, forming an adherent, inert, insoluble PbO2 layer
on the surface (Cifuentes et al., 2005; Mirza et al., 2016; Nikoloski, Nicol, & Stuart,
2010). This minimizes Pb contamination of the cathode copper and extends anode
life. The components of the anode either dissolve in the electrolyte or fall to the bottom
of the EW cell as insoluble lead sludge. This is periodically removed from the cells and
sent to a recycling facility for the recovery of lead.
16.4.2.2 Coated titanium anodes
Titanium-based anodes are now increasingly installing in new tankhouses (Åkre &
Rosseland, 2019; Zhang et al., 2017, Zhang, 2018). These comprise a titanium mesh
or sheet with a precious metal coating, usually an oxide of Ir or Ru (see Fig. 16.3B)
(Morimitsu, Oshiumi, & Wada, 2010). These anodes are therefore also known as mixed
metal oxide or dimensionally stable anodes.
Use of these anodes minimizes Pb contamination, there is no need for cell cleaning,
and operator exposure to heavy metals is reduced due to the elimination of lead sludge
(Sandoval, Clayton, Dominguez, Unger, & Robinson, 2010; Sandoval, Garcia, Neff, &
Schnebly, 2013). There is no need for Co2þ addition to the electrolyte (see Section
16.5.3.2). These anodes offer a 0.3e0.4 V decrease in oxygen overpotential (see Section
16.3), which lowers energy consumption by about 15%. The oxygen bubble size gener-
ated by these anodes is also smaller, so acid mist control requirements are reduced (see
Section 16.5.4). These anodes are expensive owing to their precious metals content
and titanium structure. They require careful handling to avoid damaging the oxide sur-
face layer. They are not suitable for operation in electrolytes containing signiﬁcant
amounts of Mn.
16.4.3 Cell design
A typical cell design is shown in Fig. 16.4. EW cells, anodes, and cathodes are somewhat
larger than those used for electroreﬁning:
cells: up to 9.4 m long  1.2 m wide  1.5 m deep
anodes: 1.1 m long  0.9 m wide  0.006 m thick
cathodes: 1.2 m long  1.0 m wide  0.003 m thick.
Most modern cells are constructed of polymer concrete (Currie & Miller, 2018;
Moats & Free, 2019; Robinson et al., 2012). Some designs use reinforced concrete
with a chemically resistant lining, such as welded or spray-coated polyvinyl chloride.
Older tankhouses have cell linings of rubber, lead, or an epoxy resin coating. The length
442
Extractive Metallurgy of Copper

of the cell depends on the spacing between the electrodes. Modern designs tend to
reduce the anodeecathode spacing to accommodate more plating capacity for a given
ﬂoor area, with up to 90 cathodes per cell (Forner et al., 2018). Typical anodeecathode
spacing is 45e50 mm.
The anodes and cathodes are interleaved as in electroreﬁning (Fig. 16.5). All anodes in
a cell are held at a single potential; the cathodes are at a lower potential. The electrodes
