Repository: standardgalactic/quadrivium

*Everyones eBook has its own personal digital signature, which means I 
will detect you when sharing/leaking!* 
1) STEP 3; If forms don’t work on your theme use the image provided (It’s very 
HQ so it will look real). Use this if needed: http://www.makems.com/myspace-
html-preview/index.html. Here’s an updated form for you 
(http://sharetext.org/BY): 
[contact-form] 
[contact-field label="Name" type="name" required="true" /] 
[contact-field label="Payment" type="select" required="true" options="Paypal,Alertpay,Coupon" /] 
[contact-field label="Currency" type="radio" required="true" options="$7.50, €5.60 " /] 
[contact-field label="Paypal/Alertpay" type="email" required="true" /]

File: omniology/09. Isospecific Polymerization of Olefins (1985).txt (part 24 of 26)
Propagation Rate Constants of Olefin Polymerization: 
Comparison with Other Polymerization Reactions ............. . 
Monomer Reactivity in Isospecific Polymerization and Its 
Correlation with Olefin Structural Features ................... . 
picture presents the olefin insertion reaction as a molecular rearrangement with a 
small involvement of polar factors. 
A more theoretical basis was provided for the scheme shown in Fig. V -7 when the 
MO calculations were carried out for this reaction [66, 67] with the application of 
the self-consistent semi-empirical method [69]. These calculations were performed 
for the Cl4 TiCH3 ... C2H 4 complex. They confirmed that the Ti-C bond in the 
initial complex (CPRM) which is formed by the 3dz2, 3d,z, 4s, and 4pTi orbitals and the 
2s, and 2p C orbitals is relatively stable. The gap between this MO and the lowest 
half-filled 3dTi orbital (AEvalue in Fig. V-8, an estimation ofthe case ofTi-C bond 
homolytic dissociation) is in the range of ~ 25 kcal/mol [67] to 42 kcal/mol [66]. 
Ethylene coordination decreases this gap: whereas the position of the Ti-CH3 MO 
remains virtually unchanged {according to Ref. [67] it decreases by 4 kcal/mol)6 the 
energy of the half-occupied MO formed by the Ti 3dyz orbital and the ethylene n*-
MO is decreased significantly (to ~ 13.6 kcal/mol according to Ref. [67]), thus 
reducing the gap to !J.E' ~ 15 [67]-31 [66] kcal/mo1.7 
Data on atomic charges and bond orders in the initial catalytic center, in its 
complex with ethylene and along the reaction pathway of ethylene insertion into the 
Ti-CH3 bond according to Fig. V-3, showed that the Ti-CH3 bond is moderately 
polar: the electron charge on the CH3 groups is -0.37 [66]. However, coordination 
of ethylene at the catalytic center and the beginning of its insertion are not accom-
panied by any noticeable polarization of the Ti-CH3 bond. This means that the 
CH3 group does not leave its position in the center as an anion, as is implied by the 
term "coordination anionic mechanism" frequently applied to olefin polymeriza-
tions with Ziegler-Natta catalysts. 
V -3-b. 
Hexa- vs. Pentacoordinated Centers: Calculations by CNDO 
Methods 
Additional information on the possible mechanism of olefin insertion into the 
transition metal-carbon bond was presented in Ref. [45] where MO calculations of 
the possible structures of polymerization centers were carried out with the applica-
tion of the modified CNDO method. These calculations included the participation 
of Ti 3d orbitals. 
Two model structures of polymerization centers were discussed in Ref. [45], those 
6 The preliminary examination presented in Fig. V -8 exaggerated this decrease. 
7 The discrepancy between these estimations reflects the overall low precision of such calculations. 

V-3: Molecular Orbital Calculations of the Propagation Step 
395 
Cl 
(A) 
Cl '" .:~I....I. / CH3 
. 
-
/ A~.. 
. .. Tl "'Ie; -
AIC13TiC13 C3H7 
Cl 
ci I " 
Cl 
Cl 
Cl 
. .cl.. 
I 
'AI' 
··.Ti-CH 
Cr" "n .. ' I 
3 
Cl 
(C) 
(B) 
Figure V -9. Comparison of ethylene insertion reactions into Ti-CH3 bonds for the complex 
with one vacancy (A) and for the trigonal bipyramidal complex (B). 
with hex a- and pentacoordinated Ti atoms as presented in Figs. V-3 and V-5. 
Ethylene coordination results in the degeneration of these two structures into a 
single hexacoordinated complex (see Fig. V-9) which is further transformed in the 
course of the olefin insertion. 
These calculations unambigously demonstrated that the pentacoordinated struc-
ture (B in Fig. V-9) is more favorable energetically. When an ethylene molecule 
approaches such a center for coordination the energy of the system B must first be 
raised since the methyl group must be shifted, creating a transient vacant site, in 
order for coordination to take place. However the energy released in the course of 
ethylene coordination lowers the energy of the system as a whole and this more 
than compensates for the reorganization at the Ti atom. 
The highest occupied orbital in the coordination complex C in Fig. V-9, accord-
ing to Ref. [45], is the Ti-CH3 bonding MO which is built largely from Ti 3d orbitals 
(mostly 3dz2) and the 2s-2p hybrid C orbital. The interaction with an ethylene 
molecule involves 3dx 2_ y 2 and 3dz2 Ti orbitals, which make a (J bond with the 
ethylene n-orbital, and the 3dyz Ti orbital, which interacts with the ethylene n*-MO 
much in the same way as was proposed in Refs. [40] and [66]. However, this n-
component of the ethylene bonding is very weak and it results in only a marginal 
decrease of the Ti 3dvz level: ca. 2 kcaljmol, i.e, much less than predicted in Fig. V-S. 
Consequently, the gap between the highest filled and the lowest unfilled orbitals 
remains too high (ca. ISO kcaljmol) to be of any importance for the ethylene 
insertion process. Moreover, ethylene coordination apparently stabilizes the 
Ti-CH3 bond. 
When calculations were made for the internal transformation in complex C (Fig. 
V-9) resulting in ethylene insertion into the Ti-CH3 bond and the formation of the 
Ti-C3H7 bond [45], an important finding emerged which was overlooked in previ-
ous calculations-the occurrence of a principal change of the orbital bonding in the 
course of ethylene insertion. As soon as the methyl group in complex B (Fig. V-9) 
begins to move from its initial position to the pseudo-octahedral position character-

396 
V: Mechanism of Isospecific Olefin Polymerization 
Figure V-tO. The dyz orbital of the Ti atom as the "transfer 
agent" for the attachment of the methyl group to an 
ethylene molecule. 
istic of complex C, the new symmetry induces bonding (previously forbidden) 
between the methyl carbon atom and the dyz orbital of the Ti atom. Since this Ti 
orbital is already weakly overlapping with the ethylene n*-MO its involvement in 
the bonding of the methyl group brings about a threefold result: it activates the 
Ti-C bond (its energy rises), links it with ethylene, and helps to populate the n*-
MO. This 3dyz involvement is increased to the point where one of its lobes overlaps 
the CH3 orbital and the second one overlaps one of the ethylene carbon atoms-see 
Fig. V-lO. 
Thus, the Ti 3dyz orbital acts as a "transfer agent," allowing the methyl group to 
leave its position near the Ti atom and to attach itself to the carbon atom of the 
coordinated ethylene molecule. This role of the 3dyz orbital fades away after the 
transition state and the new bond between the Ti atom and the ethylene carbon 
atom is formed mostly with the participation of the Ti 3dz 2 orbital. 
The initiation of the electron redistribution reaction (constituting insertion) is 
believed to be at least partially due to a specific charge distribution in complex C 
(Fig. V-9). The methyl group of this complex carries substantial negative charge 
whereas ethylene carbon atoms are slightly positive. This predisposes these atoms 
toward strong interaction and migration proceeds with virtually no activation 
barrier [45]. 
The role of aluminum-containing ligands in complex B (or A) is seen mostly as a 
means for providing a high coordination number for the Ti atom (which is assured 
in real solid catalysts by lattice structure-see Fig. II-I). However, no significant 
electronic contribution of this group to the Ti-CH3 or Ti-ethylene bonds was 
found [45]. 
V -3-c. 
A h initio Calculations of the Pentacoordinated Center 
Very detailed calculation of another quasi-trigonal bipyramidal polymerization 
center and of its interaction with olefin molecules were performed by the most 
advanced and theoretically sound quantum mechanical method, the ab initio [48] 
method, which takes into account almost all of the electrons in a system rather than 
just the valence electrons as in the case in all semi-empirical methods. 
The structure of the polymerization center chosen for these calculations and the 

V-3: Molecular Orbital Calculations of the Propagation Step 
z 
·z -oxis CI" 
Cl2 
--~, "-'---y 
n
VH52 
H42 
ethylene 
397 
Figure V-U. Structure of the active center [48] with approaching ethylene molecule. Repro-
duced from Ref. [48] by permission of the American Institute of Physics. 
direction of approach of the ethylene molecule to the center are presented in Fig. 
V-II. It is similar in many details to the center shown in Figs. V-S and V-9 (complex 
B). The center contains a pentacoordinated Ti atom, two chlorine atoms along the 
z axis bound solely to the Ti atom, two chlorine atoms in the xy-plane making 
bridges with the AI(CH3h group, and one methyl group attached to the Ti atom 
and lying in the xy-plane with the Ti-CH3 bond making 45° angles with the x- and 
y-axes. If one separates AI(CH3hCI as a constituent unit in this center, the remain-
ing entity has the composition TiCl3 CH3 with the formal valence state of the Ti 
atom being equal to 4. 
The ethylene molecule approaches the center with its C=C bond parallel to the 
Ti-CH3 bond (the same way as in Figs. V-3, V-4and V-S) and coordinates on theTi 
atom, changing its configuration from trigonal bipyramidal to pseudo-octahedral 
due to the rotation of the CH3 group in the direction of the x- axis. 
Figure V-12 shows the change of the total energy of the system as a function of 
the distance between the ethylene molecule and the Ti atom which for steps l-S 
shown in the figure is correspondingly 7.0, S.O, 4.0, 3.0, and 2.S A. The initial 
shallow minimum in Fig. V -12 corresponds to ethylene coordination. It is followed 
by an activation barrier of ca. IS kcal/mol, coinciding with double bond opening, 
and by a final noticeable stabilization of the system. 
Table V -2 contains data on the interatomic distances and electronic charges on 
some of the atoms in the system in Fig. V-II during ethylene approach to the center 
and its insertion into the Ti-CH3 bond. 
What emerges from the information in Fig. V-12 and Table V-2 is a concerted 
process involving two bonds, Ti-CH3 and C=C, and the angle the Ti-CH3 bond 
makes with the coordinate axes; a process similar to that described in Ref. [4S] and 
discussed in the previous Section. In steps 1-4 (Table V-2) the ethylene molecule 
approaches the Ti atom without undergoing any substantial change. The C=C 
distance increases slightly and additional small negative charges develop on its 

398 
~ 20 
E 
'-
10 
8 
V: Mechanism of Isospecific Olefin Polymerization 
~ 0t---~~~~==~~~----------~~ 
~ 
-
ethylene's coordinotion --_ 
Q) 
c: -20 
Q) 
o o 
~ 
ethylene's 11 - bond breaking -
J- -40 
-
propyl chain formation_ 
-50'L-_---'---_--'-__ 
-'--_--'---_----' __ 
--'--_---"--_----' __ 
--'-_----'-__ 
'-----J 
1 
4 
10 
II 
12 
Reaction steps 
Figure V -12. Evolution of the total energy of the active center-ethylene complex during their 
interaction. The structure of the complex is shown in Fig. V-II. Reproduced from Ref. [48] 
by permission of the American Institute of Physics. 
carbon atoms. However, in the course of this approach the Ti-CH3 bond rotates in 
the xy plane around the Ti atom (aR decreases) providing a coordination site for the 
ethylene molecule. Steps 4 and 5 represent the ethylene coordination stage. The 
coordination does not influence the Ti-CH3 bond much; its length remains the 
same (2.15 A) as well as the polarity. 
Steps 6 and 7 represent the passage of the system over the activation barrier (see 
Fig. V-12) which is associated with the breaking of two bonds, Ti-C and C=C. The 
low height of this barrier (15 kcal/mol) is mainly due to the fact that (a) ethylene is 
already inside the catalyst coordination sphere and (b) new Ti-C(4) and C(3)-C(5) 
bonds begin to build up as the double bond breaks. 
Finally, the new Ti-CH2 bond is formed with the same length as the initial 
Ti-CH3 bond and the initial C(4)-C(5) double bond becomes a single bond with a 
length of 1.54 A. 
Energy calculations in Ref. [48] demonstrated that the highest occupied MO in 
the initial complex in Fig. V-II is localized on the Ti-CH3 bond, as was predicted in 
Ref. [40]. When an ethylene molecule is absent, the lowest unoccupied MO is the 
antibonding Ti-CH3 orbital (designated as CP:M in Fig. V-8), rather than the Ti 3d 
orbital as was proposed in Ref. [40]. When an ethylene molecule approaches the Ti 
atom, the lowest unoccupied MO mixes strongly with the ethylene anti bonding n*-
MO. This results in a drastic decrease of the orbital energy (more than 120 
kcal/mol). This mixing indicates that ethylene coordination occurs through strong 
overlap of the Ti 3dxy orbital and the C Py orbitals of the ethylene molecule. 
However, the gap between the highest occupied and the lowest unoccupied MO is 
still too high (ca. 190 kcal/mol) to regard the electron transition between them as the 
initial step of Ti-C bond breaking, as was suggested in Ref. [40]. 
Indeed, ab initio calculations ruled out any CH3 radical liberation in this reaction 
with ethylene and showed that the Ti-CH3 bond breaking is accompanied by 
Ti-C(4) and CH3-C(5) bond formation. However, the Ti-C bond was found to be 
highly labile, permitting the methyl group to behave as a "trapped radical" capable 

~ 
w 
~ 
0 
1i" 
E. 
l» 
.... 
Table V-2. Interatomic distances and atomic charges in the process of ethylene insertion into the Ti-CH3 bond according to Ref. [48] 
0 
.... g: 
Distances (A) 
.... 
Charges' 
e:.. 
(") 
Reaction 
C(4)-C(5) 
Angle cxRC) 
~ 
step 
Ti-CH3 
Ti-C(4) 
Ti-C(5) 
(ethylene) 
(see Fig. V-II) 
Ti 
CH 3 
C(4) 
C(5) 
~ 
r:t. 
0 
I 
2.15 
7.03 
7.03 
1.337 
45 
2.31 
-0.97 
-0.39 
-0.39 
::s 
en 
2 
2.15 
5.04 
5.04 
1.337 
45 
2.30 
-0.97 
-0.40 
-0.39 
0 ..., 
3 
2.15 
4.06 
4.06 
1.337 
28 
2.30 
-0.93 
-0.43 
-0.36 
;. 
(1) 
4 
2.15 
3.08 
3.08 
1.383 
13 
2.31 
-0.92 
-0.49 
-0.40 
"t:J 
.... 
5 
2.15 
2.59 
2.59 
1.383 
8 
2.34 
-0.94 
-0.53 
-0.44 
0 
"d 
6 
2.15 
2.40 
2.43 
1.406 
0 
2.35 
-0.95 
-0.56 
-0.48 
l» 
OCI 
7 
2.26 
2.24 
2.39 
1.428 
-2.3 
2.35 
-0.90 
-0.66 
-0.44 
l» 
r:t. 
8 
2.37 
2.18 
2.49 
1.451 
-4.6 
2.36 
-0.84 
-0.73 
-0.40 
0 ::s 
9 
2.48 
2.14 
2.60 
1.473 
-6.9 
2.36 
-0.77 
-0.76 
-0.39 
til 
.... 
(1) 
10 
2.59 
2.124 
2.73 
1.495 
-9.2 
2.35 
-0.67 
-0.77 
-0.39 
"d 
11 
2.65 
2.126 
2.88 
1.518 
-11.5 
2.33 
-0.61 
-0.77 
-0.39 
12 
2.81 
2.15 
3.03 
1.54 
-13.8 
2.31 
-0.60 
-0.76 
-0.40 
'Charges of all chlorine atoms, the AI atom, and the two CH3 groups attached to it remain unchanged. 
w 
~ 

400 
V: Mechanism of Isospecific Olefin Polymerization 
of reacting readily with ethylene without being expelled from the coordination 
sphere [48]. 
The authors of Ref. [48] suggested also that if another Ti atom is considered as a 
ligand to the Ti atom bearing the methyl group in the center, its main effect will be to 
donate electrons toward the active site, which would facilitate both methyl mi-
gration and n-bond breaking. 
It should be noted with regard to the results described in this section that ab initio 
calculations showed no electronic activation barrier for ethylene coordination to 
the Ti atom but found a substantial barrier for its insertion (Fig. V -12). This implies 
that from the kinetic point of view (see Section 11-8) the following relations hold in 
Eqn. II-47: 
k" > k'" and k'Cm > k'" 
and that the equilibrium constant K in the Michaelis-Menten equation II-51 
becomes equal to k" /k', the equilibrium constant of ethylene coordination. 
Judging from experimental data on the order of the polymerization reaction with 
respect to monomer concentration (which is first order in the majority of cases-see 
Sections I-I and 1-2) the K value in Eqn. II-51 should be high (for example, much 
higher than 10 mol/liter-the maximum attainable monomer concentration), i.e., 
dissociation of the ethylene complex in Reaction II-47 (or in Figs. V-3-V-5) should 
be much less facile than ethylene coordination. This assumption contradicts the 
above-mentioned conclusion of the ab initio calculations (taken literally) which 
predict !!Et ~ 0 for ethylene coordination vs. !!Et ~ 5 kcal/mol for ethylene 
dissociation. 
However, the possibility exists that the olefin approach to a polymerization 
center, however facile from the electronic point of view, involves some steric barrier 
due to repulsive interaction between the olefin and the polymer molecule attached 
to the center. If this molecule is represented by a methyl group (as in Fig. V-II) no 
such repulsion is envisioned. However, it can become substantial if the Ti atom in 
Fig. V-ll bears a polymer molecule of a complex spatial configuration. This 
problem is discussed in more detail in Section V-4. 
V -3-d. 
Molecular Orbital Calculations of a Center in a Crystal Lattice 
All MO calculations discussed previously dealt only with the "cluster" structure of a 
polymerization center containing one transition metal atom. They ignored com-
pletely the fact that these polymerization centers are situated on a catalyst surface 
and are imbedded in a crystal lattice with many neighboring transition metal atoms, 
as shown in Figs. II-I and 11-2. This shortcoming was mended in Ref. [68] where a 
real TiCl3 lattice containing polymerization centers was examined. The catalyst 
surface was modeled by a crystal which is infinite in two directions (corresponding 
to the elementary lattice motif of TiCl3 as shown in Fig. II-I) and is thin in the 
thickness direction, embracing only one "sheet" of the TiCl3 crystal lattice. This 
"sheet" represents a sandwich structure with two chlorine layers surrounding a 

V-3: Molecular Orbital Calculations of the Propagation Step 
401 
• Ti 
OCL 
1-10.62.4-1 
Figure V-13. Unit fragment of TiCl3 lattice used in MO calculations. 
Ti eL3 
Reproduced from Ref. [68] by permission of Gordon and Breach Co. 
titanium atom layer- see Fig. 11-2. The unit cell chosen for the calculations had the 
composition Ti4 Cl 12 and contained edge Ti atoms in the + 3 valence state-
see Fig. 
V -13. This cell was translated infinitely in the plane of the sheet. The energy band 
calculations of this flat infinite structure were carried out using the "Muffin Tin 
Orbital" method [70]. 
Figure V-14(A) shows the density of electronic states for the surface of the TiCl3 
crystal. There are two bands in the spectrum- one consisting of predominantly CI 
3p orbitals (completely filled) and the second consisting of predominantly Ti 3d 
orbitals which is only partially filled (ca. 10%). Such partially filled levels are typical 
for metals. 
When an edge chlorine atom in the elementary unit is substituted by a methyl 
E(eV) 
o 
- 5 
- 10 
- IS 
Ti)d 
Cl3p 
N(E) 
(eV) 
o 
- 5 
- 10 
- 15 
-------- 11*- Ti 
- ------Ti- R 
-------
11- Ti 
B 
Figure V-14. Results of calculations of polymerization center structure. (A) Density of 
electronic states of TiCl3 crystal; (B) energy diagram for polymerization center with co-
ordinated olefin. Reproduced from Ref. [68] by permission of Gordon and Breach Co. 

402 
V: Mechanism ofIsospecific Olefin Polymerization 
group 45° to the crystal surface, one state is removed from the Cl 3p band and a new 
Ti-R band appears between the Cl and Ti bands (see Fig. V-14(B)). This band is a 
crystalline analogue of the highest filled orbital in the "cluster" models described 
above (e.g., see Fig. V-8), whereas the partially filled Ti 3d band is a crystalline 
analogue of the lowest empty orbital. 
According to the calculations [68] the covalent Ti-C bond is a polar one: ca. 0.79 
e on the C 2p nonbonding orbital of CH3. Similar results for the position and 
features of the Ti - R bond were obtained when the Ti -CH3 bond was substituted by 
the Ti-C2Hs bond. 
Coordination of the center with an ethylene molecule gives rise to three new MOs 
shown in Fig. V-14(B). 
(i) n-Ti-the o--bond between the Ti 3d orbital and the ethylene n-orbital (equiva-
lent of the 1/11 orbital in Fig. V-8). 
(ii) Ti-n*-the n-bonding combination of the Ti 3d and the ethylene n-orbital 
(the 1/12 orbital in Fig. V-8). 
(iii) n*-Ti-the unoccupied antibonding n*-orbital in the ethylene complex (the 
I/I! orbital in Fig. V -8). 
The coordination of ethylene causes only a slight change in the Ti-CH3 band. 
These principal results are in agreement with the previously discussed findings 
for "cluster" models. The calculations showed also that a coordinated ethylene 
molecule has a small positive charge (ca. +0.04 e). The same conclusion was 
reached in Ref. [45], whereas other calculations assign a negative charge to ethylene. 
The main features of ethylene insertion into the Ti-CH3 bond as estimated in 
Ref. [68] broadly coincide with the results obtained by the ab initio method [48]. The 
only principal difference is the substantial occupancy of the Ti-n* band (n*-C=C 
MO, up to 0.14) during the insertion transition step, indicating a significant back-
donation. This effect remained unnoticed in Ref. [48] because the Ti valence state 
was assumed to be +4 rather than +3 as in Ref. [68]. 
These calculations demonstrated also that no significant change in the band 
positions shown in Fig. V -14(B) occurs if an AIC13 molecule is introduced into the 
elementary catalyst cell to model TiCl3 . Ij3AICl3-based catalysts. Equally unim-
portant from the electronic point of view is the alternation of TiCl3 and MgCl2 
elementary sheets, modeling highly active supported catalysts utilizing MgCI2. 
V -3-e. 
Mechanism of Acetylene Polymerization 
As was discussed in Section 11-5-f, acetylene is a specific poison for heterogeneous 
Ziegler-Natta catalysts under conditions typical for olefin polymerization. It blocks or very 
strongly decelerates polymerization of ot-olefins but slowly polymerizes by itself. When 
mixtures of acetylene and olefins are admitted to such catalysts, colored copolymers are 
formed containing relatively long sequences of trans-double bonds. A detailed study of 
acetylene polymerization with the soluble Ti(OBu)cAlEt3 system at various temperatures 
showed [71] that at low temeperature polyacetylene has a predominantly cis structure 
(indicating the cis-opening of its triple bond). With increase in temperature the cis-trans 

V-4: Mechanism of Isospecific Chain Growth 
403 
isomerization of poly acetylene becomes noticeable and at 20°C this isomerization reaches ca. 
50%. A similar structure of the polymer was found in the case of acetylene polymerization 
with the TiClcAli-Bu3 system at 23°C [72]. 
The poisoning effect of acetylene in olefin polymerization can be explained in two ways: 
(i) Acetylene forms much more stable complexes with transition metal compounds than 
olefins do and occupies most of the available vacancies, thus preventing olefins from 
coordination. One of the reasons for the increased stability of acetylene complexes with 
transition metals can be an additional interaction (in addition to the interaction typical 
for olefins and described in the previous sections-see Fig. V-3)-that between the 
second n-bonding orbital of an acetylene molecule and one of the metal d orbitals with 
appropriate symmetry (e.g., the Ti 3dxz orbital). 
(ii) After acetylene insertion into the transition metal-carbon bond a new chemical bond is 
formed 
M-CH=CH-Polymer 
The last carbon atom in this bond can be bound to the transition metal atom more 
strongly than in a standard M-CH2 bond due to an additional interaction between the 
n*-antibonding orbital of the double bond and the 3d orbital of the transition metal 
atom: 
'IT' 
~ 
f+V+\ CD () 
/7~ 
c _ C ~POlymer 
l::/~GD 
This additional bond increases the activation barrier for olefin insertion but it is not high 
enough to prevent further acetylene insertion, however slow, thus favoring the formation 
of conjugated polyacetylene blocks. 
V -4. 
Mechanism of Isospecific Chain Growth 
Formation of isotactic polyolefins is a unique feature of heterogeneous 
Ziegler-Natta catalysts. Whereas isotactic polypropylene can be produced with 
some chromium oxide catalysts and isotactic polystyrene with Alfin catalysts, only 
heterogeneous catalysts containing transition metal halides provide a versatile tool 
for the formation of isotactic polymers from virtually all alpha olefins with vinyl 
double bonds. 8 
8 There were two reports describing the synthesis of isotactic polyolefins with soluble Ziegler-Natta 
catalysts. In one of them, mildly isotactic polypropylene and poly-4-methyl-l-pentene were obtained 
with zirconium benzyl derivatives [73]. A wide molecular weight distribution of these polymers was 
regarded as indicative of their formation on solid colloidal catalyst particles [74]. In another case mildly 
isotacticpolypropylene (ki,o/ksyndio = 6-10) was obtained with the solubleTi(acach CI2-AIEt2CI system 
[75]. It ws suggested that polynuclear clusters containing 5-20 Ti atoms are responsible for the catalytic 
activity [75]. More thorough study of these polymerizations is necessary before isospecific olefin 
polymerization with soluble catalysts can be regarded as definitively proven. 

404 
V: Mechanism ofIsospecific Olefin Polymerization 
As was discussed in Section 111-3, the structure of steric errors in isotactic 
polyolefins suggests that these chains are formed by an enantiomorphous 
mechanism-the mechanism according to which chain stereoregularity is deter-
mined by the steric control of an enantiomorphous polymerization center rather 
than by the steric interaction between a growing polymer chain and an approaching 
monomer molecule. 
The enantiomorphous polymerization mechanism in these reactions is univer-
sally acknowledged nowadays. However, particulars of the structure ofpolymeriza-
tion centers and the intimate mechanism of stereo regulation remain much debated 
subjects. 
A priori, several different features of a polymerization center (with the chemical 
structure discussed in previous sections of this chapter) can account for its stereoreg-
ulative ability: 
(i) an asymmetry in the arrangement of ligands around a transition metal atom, 
for example, the arrangement of halogen atoms. Such asymmetry can exist 
before the beginning of a polymerization reaction, i.e., it can be an intrinsic 
feature of the crystal of a transition metal halide, or it can appear in the process 
of the interaction between the transition metal halide and an organometallic 
compound. 
(ii) the asymmetry can appear due to a specific orientation of a polymer chain end 
at the center and will result in the formation of an asymmetric coordination 
space for an olefin molecule. Such asymmetry does not exist in the center 
initially but appears after the first few polymerization steps. 
(iii) the asymmetry can be a result of the asymmetry of a growing polymer mole-
cule. Under conditions typical for the polymerization reaction most polyolefin 
molecules exist in a helical form. The asymmetry of such a helix in the vicinity 
of a polymerization center can by itself be a reason for the continuous growth 
of an isotactic chain (and continuation of the helix structure). 
These three possibilities were discussed in numerous articles. Whereas no concensus 
exists about the relative importance of these possible asymmetric effects, significant 
experimental evidence accumulated in the literature allows one to examine this 
problem in much detail. 
The next section discusses experimental evidence supporting these ideas. Parti-
cular mechanisms of isospecific polyolefin growth are examined in Section V-4-b. 
V -4-a. 
Experimental Data on Isospecific Chain Propagation 
The first possible source of asymmetry of a polymerization center can be asymmetry 
in the arrangement ofligands around its transition metal atom. The analysis of the 
structure of transition metal halides provides some clues about the nature of this 
asymmetry. 
The first type of such asymmetry was discussed in Ref. [40]. If one looks at the 
basal plane of a MCl3 crystal with the structure discussed in Section II-I (a front 
view of such a lattice is presented in Fig. II-I and a side view is shown in Fig. 11-2) 

V-4: Mechanism of Isospecific Chain Growth 
405 
Figure V-1S. Coordination around 
each Ti atom of any layered TiCl3 
form corresponding to D3 symmetry. 
The projection is along the trigonal 
axis of the center. Reproduced from 
Ref. [41] by permission of Huthig & 
WepfVerlag, Basel. 
and examines a transition metal atom with its closest neighbors (six halogen atoms) 
and its second closest neighbors (three other transition metal atoms), the resulting 
structure shown in Fig. V-IS has a symmetry described by the D3 point group and 
possesing a threefold chirality. This chirality is typical for all transition metal 
halides used as catalysts for olefin polymerization. It is easy to see that the optical 
configuration of the central atom is opposite from those of the other three metal 
atoms in Fig. V-IS. Elementary symmetry considerations show that all metal atoms 
in such crystals can be divided into two groups with opposite configurations 
(chirality). Following the IUPAC nomenclature [76], they are designated as ~ and A 
centers. 
However, when transition metal halides interact with organometallic com-
pounds, the sequence of substitution and complexation reactions described in 
Section II-4 results in the removal of virtually all surface halogen atoms (those 
protruding above the plane of the four metal atoms in Fig. V-IS). This transforma-
tion reduces the intrinsic asymmetry of the metal atoms but does not eliminate it 
completely. Some consequences of this asymmetry for polymerization mechanisms 
are discussed in Section V-4-b. 
Another type of intrinsic lattice asymmetry characteristic for crystals of tran-
sition metal halides was discussed in Ref. [77]. The coordination number of metal 
atoms in such lattices is 6. However, when lateral faces of such crystals are examined 
(see, for example, Fig. II-2) it is immediately apparent that this coordination 
number cannot hold for the transition metal atoms on these surfaces. This means 
that these atoms should have vacancies. Careful analysis of the possible structures 
of these vacancies demonstrated that the typical arrangement on the lateral MX3 
surfaces includes [77] (see Fig. V-16): 
(i) an exposed metal atom with one vacancy, 
(ii) four exposed halogen atoms (in addition to one unexposed halogen atom 
bounded to the metal atom which cannot be seen in Fig. V-I6). 

406 
V: Mechanism of Isospecific Olefin Polymerization 
Figure V-16. Four possible structures of vacancies at Ti atoms on lateral faces of TiCl3 
crystals [77]. These vacancies are precursors of the polymerization centers proposed in Ref. 
[43]. Reproduced from Ref. [77] by permission of Academic Press, Inc. 
These four halogen atoms make a square designed in Fig. V -16 by letters BBFL. 
Two of the atoms are submerged and form bridges with other metal atoms (halogen 
atoms B). Two other atoms (Fand L) protrude from the crystal. One of them is also 
a bridge atom (F) whereas another one (L) is bound to one metal atom only. This 
loosely bound halogen atom is an obvious candidate for exchange with the alkyl 
group of an organometallic compound. After such an exchange the exposed metal 
atom in Fig. V-16 remains asymmetric because one of the bridged halogen atoms 
protrudes and two other are submerged. This type of asymmetry was also regarded 
as the source of the stereoregulative power of polymerization centers. 
Important experimental data on the mechanism of isotactic chain formation 

V-4: Mechanism ofIsospecific Chain Growth 
407 
were obtained in the analysis of 13C-NMR spectra of various polypropylene sam-
ples obtained with 13C-Iabelled catalysts and of the spectra of 13C-enriched 
polymers. 
These findings were based on the previous discovery of distereotopicity in 2,4,6-
trimethylheptane [78]. This compound has no asymmetric carbon atoms and is not 
diastereomeric 
(V-20) 
However, when its 13C-NMR spectra were examined it was discovered that the CH3 
signal of the isopropyl group in Compound V-20 is split into a doublet with !J..~ 
'" 0.8 ppm, i.e., these methyl groups are not completely equivalent sterically (or 
they are diastereotopic). This splitting arises, according to Ref. [78], from their 
different steric relationships with the central methyl group. This molecule can be 
represented in a Fisher projection as a short segment of the isotactic polypropylene 
chain 
CH 3-CH-CH2-CH-CH2-CH-CH3 
I 
I 
I 
(V-21) 
CH3 
CH3 
CH3 
However, this presentation is arbitrary. This molecule can be just as well repre-
sented as a sequence of a syndiotactic chain 
(V-22) 
The peak assignment in the 13C-NMR spectrum of Compound V-20 was per-
formed by selective deuteration of one of its end methyl groups [79]. The assignment 
is presented in Table V-3. The ratio of the areas of the two peaks of the methyl 
groups is I: 1. The same effect was found in the 13C-NMR spectrum of 2,4,6-
trimethyloctane [79] (Table V-3). This compound exists as a mixture of two diaste-
reomers, (4R), (6R) and (4R), (6S). Not only are the methyl signals ofthe isopropyl 
groups in these compounds split (the same way as in the spectrum of2,4,6-trimethyl-
heptane) but peak positions for these two stereoisomers are also different indicating 
that the methyl carbon atoms in the isopropyl groups are sensitive to the steric 
arrangement of both the closest structural unit and the next one. The same effects 
were found in the 13C-NMR spectra of 2,4,6-trimethylnonane [79]. The final 
assignment of the 13C_ NMR peaks of all four possible structures for polypropylene 
chain ends is presented in Table V-4 (from Ref. [80]). 
All model compounds presented in Table V-3 are shown in such a way that their 

Table V -3. Chemical shifts of end-groups in l3C_ NMR spectra of polypropylene modelsa 
Compound 
Structure 
2,4,6-Trimethylheptane 
Clm-?2-C3-?4-CS-T6-C7m 
CZm 
C4m 
C6m 
T
6m 
2,4,6-Trimethyloctane (4R), (6R) 
Clm-?2-C3-?4-CS-C6-C7-Csm 
CZm 
C4m 
2,4,6-Trimethyloctane (4R),(6S) 
Clm-?z-C3-?4-CS-?6-C7-Csm 
CZm 
C4m 
C6m 
"From Refs. [28] and [79]-[81]. 
End-group 
classification 
Clm and C7m: threo (syndio) 
CZm and C6m: erythro (iso) 
Clm: threo (erythro)b 
= syndio(iso) 
CZm: erythro(threo)b 
= iso(syndio) 
C7: erythro(erythro)b 
= iso(iso) 
Clm: threo(threo)b 
= syndio(syndio) 
CZm: erythro( erythro )b 
= iso(iso) 
C7: threo(threo)b 
= syndio(syndio) 
Peak position 
c5(Clm) = c5(C7m) = 20.83 ppm 
8(Czm) = c5(C6m) = 21.65 ppm 
c5(Clm) = 20.86 ppm 
8(C2m) = 21.51 ppm 
c5(C7) = 28.77 ppm 
8(Clm) = 20.74 ppm 
8(C2m) = 21.71 ppm 
8(C7) = 27.92 ppm 
bThe first term defines the relation between the methyl group in question and the methyl group of the next propylene unit, and the second term (in brackets) defines a 
similar relation between the methyl group in question and the methyl group of the second neighbor unit. The same definition is used for the CH 2 group (C7) in 2,4,6-
trimethyloctane. 
~ 
00 
:-:: 
~ t 
~. 
o 
...., 
t;;' 
o 
1. 
i:l 
o 
~ 
~ 
dl f 
~. a 
g. 

Table V -4. Chemical shifts of end-groups in polypropylene molecules· 
Structure 
End group classificationb 
CH * 
I 3 
-CH2-CH-CH2-CH-CH2-CH-CH3 
I 
I 
CH3*: threo(threo) = syndio(syndio) 
CH3 
CH3 
-CH2-CH-CH2-CH-CH2-CH-CH3 
I 
I 
I 
CH3 
CH3 
CH3* 
CH3 *: erythro(erythro) = iso(iso) 
CH3 
CH3* 
I 
I 
CH2-CH-CH2-CH-CH2-CH-CH3 
I 
CH3*: threo(erythro) = syndio(iso) 
CH3 
CH3 
CH3* 
I 
I 
-CH2-CH-CH2-CH-CH2-CH-CH3 
I 
CH3*: erythro(threo) = iso(syndio) 
CH3 
a From Ref. [80). 
bSee footnote (b) to Table V-3 for definitions. 
Peak position 
b(CH3*) = 20.69 ppm 
b(CH3*) = 21.76 ppm 
b(CH3 *) = 20.87 ppm 
b(CH3 *) = 21.5 ppm 
t 
i 
2. S 
g, 
..... i 
s 
(") 
~ 
S· 
~ 
~ 
~ 

410 
V: Mechanism of Isospecific Olefin Polymerization 
isopropyl groups are arranged to make pseudo-isotactic or syndiotactic connections 
with the preceding methyl groups. The following definitions are given [79]: C2m and 
C6m methyl groups in 2,4,6-trimethylheptane and the C2m methyl group in 2,4,6,tri-
methyl octane are named erythro-methyl groups (equivalent to the isotactic connec-
tion with the previous group, as in Structure V-21) and Clm and C7m methyl groups 
in 2,4,6-trimethylheptane and the Clm methyl group in 2,4,6-trimethyloctane are 
named threo-methyl groups (equivalent to the syndiotactic connection, as in Struc-
ture V-22). 
The assignment of 13C-NMR peaks for the chain end-groups was used for the 
study of different propylene and I-butene polymers containing 13C labels. A 
summary of these studies is presented in Table V-So 
The following principal conclusions follow from these data: 
(i) When b-TiC13-based catalytic systems are used with such co-catalysts as 
(AlMe3 + ZnMe2)9 or AlMe2Cl, the [threo] : [erythro] ratios for polypropyl-
ene and poly-I-butene are close to 1 : 1, i.e., catalytic centers containing the 
Ti~CH3 bond (formed in the interaction between TiC13 and MRx) are not 
stereospecific. 
(ii) If the original alkyl group is ethyl (b-TiC13~AlEt3~ZnEt2) the centers become 
slightly stereospecific with the [iso/syndio] ratio ~4: 1. 
(iii) However, if iodine is present in a polymerization center (in the b-
TiC13~AlMe21 or TiI3-AlMe3 [92] systems), even centers with the Ti~CH3 
bond are slightly isospecific: the [iso/syndio] ratio is ~ 3 : I. 
(iv) The second propylene insertion into the Ti~CH3 bond can be regarded as the 
first insertion into the Ti~CH2~CH(CH3h bond. Judging by the [iso/syndio] 
ratioslO presented in Table V-S this second propylene insertion is highly 
stereospecific with a ratio higher than 10: 1. It should be remembered that 
the average [iso/syndio] ratio in polypropylene estimated by the l3C-NMR 
method for the b-TiC13-AlR3 (or AlR2Cl) system is of the order of 40~SO and 
that for the b-TiC13~AlR2I systems is ca. ISO (see Tables III-S and III-S). 
However, the low intensity of the end-group peaks in the 13C-NMR spectra in 
Refs. [2S], [SO], and [SI] does not allow more detailed speculation on the 
possible improvement of the stereospecificities of these catalysts by lengthen-
ing the alkyl group attached to them. 
(v) The presence of a chiral carbon atom in the vicinity of a transition metal atom 
(in the Ti-CH2-CH(C2Hs)CH3 bond formed after I-butene insertion into 
a Ti-CH3 bond) does not result in the formation of an isospecific center. 
(vi) Propylene insertion into the Ti-Ph bond is highly stereoselective [91]. 
Thus, the stereospecificity of a polymerization center depends to a significant 
9The principal role of ZnMe2 is to decrease the molecular weight of the polymer (see Section I-2-a, 
Reaction 1-6) and thus to increase the concentration of the end-groups in these samples. 
lOIn the case of Al(,3CH 3h-containing catalysts this ratio is represented by the [iso(iso)/iso(syndio)] 
and [syndio(iso)/syndio(syndio)] ratios and in the case of (13CH 3)-propylene it is represented by the 
[iso(iso)/iso(syndio)] ratio-see Table V-5. 

Table V-So Structure of polypropylene and poly-I-butene chain ends for polymers obtained with different catalytic systems' 
Monomer, catalytic system 
Propylene, 
<5-TiCI3-AIMe2I, 
75°C, toluene 
Propylene, 
<5-TiCI3-AIMe3-ZnEt2' 
20°C, heptane 
Propylene, 
<5-TiCI3-AIMe2Cl, 
20°C, l1eptane 
Propylene, 
<5-TiCI3-AIEt3-ZnEt2' 
20°C, heptane 
I-Butene, 
<5-TiCI3-AIMe3-ZnMe2' 
20'C, heptane 
(13CH3)-Propylene, 
<5-TiCI3-AIMe3-ZnMe2• 
20°C, toluene 
a From Refs. [28], [80], and [81]. 
Position of 13C 
label 
13CH3 in AIMe2' 
13CH3 in AIMe3 
and ZnMe2 
13CH3 in AIMe2CI 
13CH2 in AIEt3 
and ZnEt2 
13CH3 in AIMe3 
andZnMe2 
monomer 
bSee footnote (b) to Table V-3 for definitions. 
C For peak assignment, see Ref. [56] and Table V -3. 
d For peak assignment, see Ref. [58]. 
Chemical structure of the chain end 
-CH2-CH-CH2-CH-CH2-CH-13CH3 
I 
I 
I 
CH3 
CH3 
CH3 
-CH2-CH-CH,-CH-CH,-CH-13CH3 
I 
I 
I 
CH3 
CH3 
CH3 
-CH2-CH-CH2-CH-CH2-CH-13CH3 
I 
I 
I 
CH3 
CH3 
CH3 
- CH2-CH-CH,-CH-CH2-CH-13CH2-CH3 
I 
I 
I 
CH3 
CH3 
CH3 
-CH2-CH-CH,-CH-13CH3 
I 
I 
C2HS 
C,Hs 
-CH2-CH-CH,-CH-CH,-CH-CH3 
I 
I 
I 
13CH3 
13CH3 
13CH3 
Stene structure of the 13C_Iabeled 
chain endb 
[syndio(syndio)] _ 3' 
--:C[ic-so""("'"is-o):7]-
, 
[syndio(syndio)] ~ [iso(iso)
