Repository: standardgalactic/quadrivium

*Everyones eBook has its own personal digital signature, which means I 
will detect you when sharing/leaking!* 
1) STEP 3; If forms don’t work on your theme use the image provided (It’s very 
HQ so it will look real). Use this if needed: http://www.makems.com/myspace-
html-preview/index.html. Here’s an updated form for you 
(http://sharetext.org/BY): 
[contact-form] 
[contact-field label="Name" type="name" required="true" /] 
[contact-field label="Payment" type="select" required="true" options="Paypal,Alertpay,Coupon" /] 
[contact-field label="Currency" type="radio" required="true" options="$7.50, €5.60 " /] 
[contact-field label="Paypal/Alertpay" type="email" required="true" /]

File: omniology/1- Materials Science.txt (part 24 of 66)
An Introduction 
• Other equilibrium diagrams are more complex, in that they may have phases/
solid solutions/compounds that do not lie at the concentration (i.e., horizontal) 
extremes on the diagram. These include intermediate solid solutions and interme-
tallic compounds.
• In addition to the eutectic, other reactions involving three phases may occur at invari-
ant points on a phase diagram:
For a eutectoid reaction, upon cooling, one solid phase transforms into two other 
solid phases (e.g., a S b + g).
For a peritectic reaction, upon cooling, a liquid and one solid phase transform 
into another solid phase (e.g., L + a S b).
Phase Equilibria
One-Component 
(or Unary) Phase 
Diagrams
Binary Phase 
Diagrams
Binary Isomorphous 
Systems
Interpretation of 
Phase Diagrams
Binary Eutectic 
Systems
Development of 
Microstructure in 
Eutectic Alloys
Equilibrium 
Diagrams Having 
Intermediate Phases 
or Compounds

346  •  Chapter 9  /  Phase Diagrams
• A transformation in which there is no change in composition for the phases involved 
is congruent.
• The Gibbs phase rule is a simple equation (Equation 9.16 in its most general form) 
that relates the number of phases present in a system at equilibrium with the number 
of degrees of freedom, the number of components, and the number of noncomposi-
tional variables.
• Important phases found on the iron–iron carbide phase diagram (Figure 9.24) are 
a-ferrite (BCC), g-austenite (FCC), and the intermetallic compound iron carbide [or 
cementite (Fe3C)].
• On the basis of composition, ferrous alloys fall into three classifications:
Irons (60.008 wt% C)
Steels (0.008 to 2.14 wt% C)
Cast irons (72.14 wt% C)
• The development of microstructure for many iron–carbon alloys and steels depends 
on a eutectoid reaction in which the austenite phase of composition 0.76 wt% C 
transforms isothermally (at 727C) into a-ferrite (0.022 wt% C) and cementite (i.e., 
g S  a + Fe3C).
• The microstructural product of an iron–carbon alloy of eutectoid composition is 
pearlite, a microconstituent consisting of alternating layers of ferrite and cementite.
• The microstructures of alloys having carbon contents less than the eutectoid (i.e., hy-
poeutectoid alloys) are composed of a proeutectoid ferrite phase in addition to pearlite.
• Pearlite and proeutectoid cementite constitute the microconstituents for hypereutec-
toid alloys—those with carbon contents in excess of the eutectoid composition.
• Mass fractions of a proeutectoid phase (ferrite or cementite) and pearlite may be 
computed using the lever rule and a tie line that extends to the eutectoid composition 
(0.76 wt% C) [e.g., Equations 9.20 and 9.21 (for hypoeutectoid alloys) and Equations 
9.22 and 9.23 (for hypereutectoid alloys)].
The Gibbs Phase 
Rule
The Iron–Iron 
Carbide (Fe–Fe3C) 
Phase Diagram
Development of 
Microstructure in 
Iron–Carbon Alloys
Equation Summary
Equation 
 
 
Page
Number 
Equation 
Solving For 
Number
 9.1b 
WL = Ca - C0
Ca - CL
 
Mass fraction of liquid phase, binary isomorphous 
306
 
 
 
 system 
 9.2b 
Wa = C0 - CL
Ca - CL
 
Mass fraction of a solid-solution phase, binary 
306
 
 
 
 isomorphous system 
 9.5 
Va =
va
va + vb
 
Volume fraction of a phase 
308
 9.6a 
Va =
Wa
ra
Wa
ra
+
Wb
rb
 
For a phase, conversion of mass fraction to 
308
 
 
 
 volume fraction
 9.7a 
Wa =
Vara
Vara + Vbrb
 
For a phase, conversion of volume fraction to 
308
 
 
 
 mass fraction
(continued)

Summary  •  347
Equation 
 
 
Page
Number 
Equation 
Solving For 
Number
 9.10 
We =
P
P + Q 
Mass fraction of eutectic microconstituent for 
324
 
 
 
 binary eutectic system (per Figure 9.18)
 9.11 
Wa =
Q
P + Q 
Mass fraction of primary a microconstituent for 
324
 
 
 
 binary eutectic system (per Figure 9.18)
 9.12 
Wa =
Q + R
P + Q + R 
Mass fraction of total a phase for a binary eutectic 
325
 
 
 
 system (per Figure 9.18)
 9.13 
Wb =
P
P + Q + R 
Mass fraction of b phase for a binary eutectic 
325
 
 
 
 system (per Figure 9.18)
 9.16 
P  F  C  N 
Gibbs phase rule (general form) 
330
 9.20 
Wr = C0 - 0.022
0.74
 
For a hypoeutectoid Fe–C alloy, the mass fraction 
340
 
 
 
 of pearlite (per Figure 9.31)
 9.21 
Wa = 0.76 - C0
0.74
 
For a hypoeutectoid Fe–C alloy, the mass fraction 
340
 
 
 
 of proeutectoid a ferrite phase (per Figure 9.31)
 9.22 
Wp = 6.70 - C1
5.94
 
For a hypereutectoid Fe–C alloy, the mass fraction 
342
 
 
 
 of pearlite (per Figure 9.31)
 9.23 
WFe3C’
= C1 - 0.76
5.94
 
For a hypereutectoid Fe–C alloy, the mass fraction 
342
 
 
 
 of proeutectoid Fe3C (per Figure 9.31)
List of Symbols
Symbol 
Meaning
 C (Gibbs phase rule) 
Number of components in a system
 
C0 
Composition of an alloy (in terms of one of the components)
 
C0 
 Composition of a hypoeutectoid alloy (in weight percent carbon)
 
C1 
 Composition of a hypereutectoid alloy (in weight percent carbon)
 
F 
 Number of externally controlled variables that must be specified 
 to completely define the state of a system
 
N 
Number of noncompositional variables for a system
 
P, Q, R 
Lengths of tie-line segments
 P (Gibbs phase rule) 
Number of phases present in a given system
 
va, vb 
Volumes of a and b phases
 
ra, rb 
Densities of a and b phases
Processing/Structure/Properties/Performance Summary
For iron–carbon alloys (i.e., steels), an understanding of microstructures that develop 
during relatively slow rates of cooling (i.e., pearlite and a proeutectoid phase) is facili-
tated by the iron–iron carbide phase diagram. Other concepts in this chapter were pre-
sented as a prelude to the introduction of this diagram—the concepts of a phase, phase 
equilibrium, metastability, and the eutectoid reaction. In Chapter 10, we explore other 
microstructures that form when iron–carbon alloys are cooled from elevated tempera-
tures at more rapid rates. These concepts are summarized in the following concept map:

Pressure (atm)
1,000
100
10
1.0
0.1
0.01
0.001
220
0
Solid
(Ice)
Temperature (°C)
Temperature (C)
400
600
800
1000
, Ferrite
1200
1400
1600
L
 + L

, Austenite
+
0
1
2
3
4
Composition (wt% C)
(Fe)
5
6
6.70
Cementite (Fe3C)
 + Fe3C
 + Fe3C
Phase 
  equilibria
(Chapter 9)
Metastable vs.
  equilibrium
  states
(Chapter 9)
Eutectoid
  reaction
(Chapter 9)
Iron–iron carbide
  phase diagram
  (Chapter 9)
Development of other
  microstructures
  (Chapter 10)
Development of microstructure
  (pearlite and a proeutectoid
  phase)
    (Chapter 9)
 g (0.76 wt% C) m
cooling
heating a (0.022 wt% C)
+ Fe3C(6.7 wt% C)




vs.
Processing
Structure
Iron–Carbon Alloys (Steels)
348  •  

Questions and Problems  •  349
REFERENCES
ASM Handbook, Vol. 3, Alloy Phase Diagrams, ASM 
International, Materials Park, OH, 1992.
ASM Handbook, Vol. 9, Metallography and Microstructures, 
ASM International, Materials Park, OH, 2004.
Campbell, F. C., Phase Diagrams: Understanding the Basics, 
ASM International, Materials Park, OH, 2012.
Massalski, T. B., H. Okamoto, P. R. Subramanian, and L. 
Kacprzak (Editors), Binary Phase Diagrams, 2nd edition, 
ASM International, Materials Park, OH, 1990. Three vol-
umes. Also on CD-ROM with updates.
Okamoto, H., Desk Handbook: Phase Diagrams for Binary 
Alloys, 2nd edition, ASM International, Materials Park, 
OH, 2010.
Villars, P., A. Prince, and H. Okamoto (Editors), Handbook 
of Ternary Alloy Phase Diagrams, ASM International, 
Materials Park, OH, 1995. Ten volumes. Also on CD-ROM.
Important Terms and Concepts
austenite
cementite
component
congruent transformation
equilibrium
eutectic phase
eutectic reaction
eutectic structure
eutectoid reaction
ferrite
free energy
Gibbs phase rule
hypereutectoid alloy
hypoeutectoid alloy
intermediate solid solution
intermetallic compound
isomorphous
lever rule
liquidus line
metastable
microconstituent
pearlite
peritectic reaction
phase
phase diagram
phase equilibrium
primary phase
proeutectoid cementite
proeutectoid ferrite
solidus line
solubility limit
solvus line
system
terminal solid solution
tie line
QUESTIONS AND PROBLEMS
Solubility Limit
 9.1 Consider the sugar–water phase diagram of 
Figure 9.1.
 
(a) How much sugar will dissolve in 1000 g of 
water at 80C (176F)?
 
(b) If the saturated liquid solution in part (a) is 
cooled to 20C (68F), some of the sugar precipi-
tates as a solid. What will be the composition of the 
saturated liquid solution (in wt% sugar) at 20C?
 
(c) How much of the solid sugar will come out of 
solution upon cooling to 20C?
 9.2 At 100C, what is the maximum solubility of the 
following:
 
(a) Pb in Sn
 
(b) Sn in Pb
Microstructure
 9.3 Cite three variables that determine the micro-
structure of an alloy.
Phase Equilibria
 9.4 What thermodynamic condition must be met for a 
state of equilibrium to exist?
One-Component (or Unary) Phase Diagrams
 9.5 Consider a specimen of ice that is at 15C and 10 
atm pressure. Using Figure 9.2, the pressure–tem-
perature phase diagram for H2O, determine the 
pressure to which the specimen must be raised or 
lowered to cause it (a) to melt and (b) to sublime.
 9.6 At a pressure of 0.1 atm, determine (a) the melt-
ing temperature for ice and (b) the boiling tem-
perature for water.
Binary Isomorphous Systems
 9.7 Given here are the solidus and liquidus tempera-
tures for the copper–gold system. Construct the 
phase diagram for this system and label each region.
 Composition 
Solidus 
Liquidus
 (wt% Au) 
Temperature (C) 
Temperature (C)
 
0 
1085 
1085
 
20 
1019 
1042
 
40 
972 
996
 
60 
934 
946
 
80 
911 
911
 
90 
928 
942
 
95 
974 
984
 
100 
1064 
1064
 Problem available (at instructor’s discretion) in WileyPLUS

350  •  Chapter 9  /  Phase Diagrams
9.8 How many kilograms of nickel must be added to 
1.75 kg of copper to yield a liquidus temperature 
of 1300C?
9.9 How many kilograms of nickel must be added to 
5.43 kg of copper to yield a solidus temperature of 
1200C?
Interpretation of Phase Diagrams
9.10 Cite the phases that are present and the phase 
compositions for the following alloys:
 
(a) 15 wt% Sn–85 wt% Pb at 100C (212F)
 
(b) 25 wt% Pb–75 wt% Mg at 425C (800F)
 
(c) 85 wt% Ag–15 wt% Cu at 800C (1470F)
 
(d) 55 wt% Zn–45 wt% Cu at 600C (1110F)
 
(e) 1.25 kg Sn and 14 kg Pb at 200C (390F)
 
(f) 7.6 lbm Cu and 144.4 lbm Zn at 600C (1110F)
 
(g) 21.7 mol Mg and 35.4 mol Pb at 350C (660F)
 
(h) 4.2 mol Cu and 1.1 mol Ag at 900C (1650F)
9.11 Is it possible to have a copper–silver alloy that, at 
equilibrium, consists of a b phase of composition 
92 wt% Ag–8 wt% Cu and also a liquid phase of 
composition 76 wt% Ag–24 wt% Cu? If so, what 
will be the approximate temperature of the alloy? 
If this is not possible, explain why.
9.12 Is it possible to have a copper–silver alloy that, 
at equilibrium, consists of an a phase of composi-
tion 4 wt% Ag–96 wt% Cu and also a b phase of 
composition 95 wt% Ag–5 wt% Cu? If so, what 
will be the approximate temperature of the alloy? 
If this is not possible, explain why.
9.13 A lead–tin alloy of composition 30 wt% Sn–70 
wt% Pb is slowly heated from a temperature of 
150C (300F).
 
(a) At what temperature does the first liquid 
phase form?
 
(b) What is the composition of this liquid phase?
 
(c) At what temperature does complete melting 
of the alloy occur?
 
(d) What is the composition of the last solid re-
maining prior to complete melting?
9.14 A 50 wt% Ni–50 wt% Cu alloy is slowly cooled 
from 1400C (2550F) to 1200C (2190F).
 
(a) At what temperature does the first solid 
phase form?
 
(b) What is the composition of this solid phase?
 
(c) At what temperature does the liquid solidify?
 
(d) What is the composition of this last remaining 
liquid phase?
9.15 A copper–zinc alloy of composition 75 wt% Zn–25 
wt% Cu is slowly heated from room temperature.
 
(a) At what temperature does the first liquid 
phase form?
 
(b) What is the composition of this liquid phase?
 
(c) At what temperature does complete melting 
of the alloy occur?
 
(d) What is the composition of the last solid re-
maining prior to complete melting?
9.16 For an alloy of composition 52 wt% Zn–48 
wt% Cu, cite the phases present and their mass 
fractions at the following temperatures: 1000C, 
800C, 500C, and 300C.
9.17 Determine the relative amounts (in terms of 
mass fractions) of the phases for the alloys and 
temperatures given in Problem 9.10.
9.18 A 2.0-kg specimen of an 85 wt% Pb–15 wt% Sn 
alloy is heated to 200C (390F); at this temperature 
it is entirely an a-phase solid solution (Figure 9.8). 
The alloy is to be melted to the extent that 50% of 
the specimen is liquid, the remainder being the a 
phase. This may be accomplished by heating the 
alloy or changing its composition while holding the 
temperature constant.
 
(a) To what temperature must the specimen be 
heated?
 
(b) How much tin must be added to the 2.0-kg 
specimen at 200C to achieve this state?
9.19 A magnesium–lead alloy of mass 7.5 kg consists 
of a solid a phase that has a composition just 
slightly below the solubility limit at 300C (570F).
 
(a) What mass of lead is in the alloy?
 
(b) If the alloy is heated to 400C (750F), how 
much more lead may be dissolved in the a phase 
without exceeding the solubility limit of this phase?
9.20 Consider 2.5 kg of a 80 wt% Cu–20 wt% Ag cop-
per–silver alloy at 800C. How much copper must 
be added to this alloy to cause it to completely 
solidify 800C?
9.21 A 65 wt% Ni–35 wt% Cu alloy is heated to a 
temperature within the a  liquid-phase region. 
If the composition of the a phase is 70 wt% Ni, 
determine
 
(a) the temperature of the alloy
 
(b) the composition of the liquid phase
 
(c) the mass fractions of both phases
9.22 A 40 wt% Pb–60 wt% Mg alloy is heated to 
a temperature within the a  liquid-phase re-

Questions and Problems  •  351
gion. If the mass fraction of each phase is 0.5, 
then estimate
 
(a) the temperature of the alloy
 
(b) the compositions of the two phases in weight 
percent
 
(c) the compositions of the two phases in atom 
percent
9.23 A copper–silver alloy is heated to 900C and is 
found to consist of a and liquid phases. If the mass 
fraction of the liquid phase is 0.68, determine
 
(a) the composition of both phases, in both weight 
percent and atom percent, and
 
(b) the composition of the alloy, in both weight 
percent and atom percent
9.24 For alloys of two hypothetical metals A and B, 
there exist an a, A-rich phase and a b, B-rich phase. 
From the mass fractions of both phases for two dif-
ferent alloys provided in the following table (which 
are at the same temperature), determine the com-
position of the phase boundary (or solubility limit) 
for both a and b phases at this temperature.
 
Alloy 
Fraction 
Fraction
 
Composition 
A Phase 
B Phase
 
70 wt% A–30 wt% B 
0.78 
0.22
 
35 wt% A–65 wt% B 
0.36 
0.64
9.25 A hypothetical A–B alloy of composition 40 
wt% B–60 wt% A at some temperature is found 
to consist of mass fractions of 0.66 and 0.34 for the 
a and b phases, respectively. If the composition of 
the a phase is 13 wt% B–87 wt% A, what is the 
composition of the b phase?
9.26 Is it possible to have a copper–silver alloy of 
composition 20 wt% Ag–80 wt% Cu that, at equi-
librium, consists of a and liquid phases having 
mass fractions Wa  0.80 and WL  0.20? If so, 
what will be the approximate temperature of the 
alloy? If such an alloy is not possible, explain why.
9.27 For 5.7 kg of a magnesium–lead alloy of com-
position 50 wt% Pb–50 wt% Mg, is it possible, 
at equilibrium, to have a and Mg2Pb phases with 
respective masses of 5.13 and 0.57 kg? If so, what 
will be the approximate temperature of the alloy? 
If such an alloy is not possible, then explain why.
9.28 Derive Equations 9.6a and 9.7a, which may be 
used to convert mass fraction to volume fraction, 
and vice versa.
9.29 Determine the relative amounts (in terms of 
volume fractions) of the phases for the alloys and 
temperatures given in Problems 9.10a, b, and d. 
The following table gives the approximate densi-
ties of the various metals at the alloy temperatures:
 
Metal 
Temperature (C) 
Density (g/cm3)
 
Cu 
600 
8.68
 
Mg 
425 
1.68
 
Pb 
100 
11.27
 
Pb 
425 
10.96
 
Sn 
100 
7.29
 
Zn 
600 
6.67
Development of Microstructure 
in Isomorphous Alloys
9.30 (a) Briefly describe the phenomenon of coring 
and why it occurs.
 
(b) Cite one undesirable consequence of coring.
Mechanical Properties of Isomorphous Alloys
9.31 It is desirable to produce a copper–nickel alloy 
that has a minimum non-cold-worked tensile 
strength of 380 MPa (55,000 psi) and a ductility of 
at least 45%EL. Is such an alloy possible? If so, 
what must be its composition? If this is not pos-
sible, then explain why.
Binary Eutectic Systems
9.32 A 60 wt% Pb–40 wt% Mg alloy is rapidly 
quenched to room temperature from an elevated 
temperature in such a way that the high-tempera-
ture microstructure is preserved. This microstruc-
ture is found to consist of the a phase and Mg2Pb, 
having respective mass fractions of 0.42 and 0.58. 
Determine the approximate temperature from 
which the alloy was quenched.
Development of Microstructure in Eutectic Alloys
9.33 Briefly explain why, upon solidification, an alloy 
of eutectic composition forms a microstructure con-
sisting of alternating layers of the two solid phases.
9.34 What is the difference between a phase and a 
microconstituent?
9.35 Plot the mass fraction of phases present versus 
temperature for a 40 wt% Sn–60 wt% Pb alloy as 
it is slowly cooled from 250C to 150C.
9.36 Is it possible to have a magnesium–lead alloy in 
which the mass fractions of primary a and total a 
are 0.60 and 0.85, respectively, at 460C (860F)? 
Why or why not?
9.37 For 2.8 kg of a lead–tin alloy, is it possible to have 
the masses of primary b and total b of 2.21 and 2.53 
kg, respectively, at 180C (355F)? Why or why not?

352  •  Chapter 9  /  Phase Diagrams
9.38 For a lead–tin alloy of composition 80 wt% Sn–
20 wt% Pb and at 180C (355F), do the following:
 
(a) Determine the mass fractions of the a and b 
phases.
 
(b) Determine the mass fractions of primary b 
and eutectic microconstituents.
 
(c) Determine the mass fraction of eutectic b.
9.39 The microstructure of a copper–silver alloy at 
775C (1425F) consists of primary a and eutec-
tic structures. If the mass fractions of these two 
microconstituents are 0.73 and 0.27, respectively, 
determine the composition of the alloy.
9.40 A magnesium–lead alloy is cooled from 600C to 
450C and is found to consist of primary Mg2Pb 
and eutectic microconstituents. If the mass frac-
tion of the eutectic microconstituent is 0.28, deter-
mine the alloy composition.
9.41 Consider a hypothetical eutectic phase diagram 
for metals A and B that is similar to that for the 
lead–tin system (Figure 9.8). Assume that: (l) a 
and b phases exist at the A and B extremes of the 
phase diagram, respectively; (2) the eutectic com-
position is 36 wt% A–64 wt% B; and (3) the com-
position of the a phase at the eutectic temperature 
is 88 wt% A–12 wt% B. Determine the composi-
tion of an alloy that will yield primary b and total 
b mass fractions of 0.367 and 0.768, respectively.
9.42 For a 64 wt% Zn–36 wt% Cu alloy, make sche-
matic sketches of the microstructure that would 
be observed for conditions of very slow cooling at 
the following temperatures: 900C (1650F), 820C 
(1510F), 750C (1380F), and 600C (1100F). 
Label all phases and indicate their approximate 
compositions.
9.43 For a 76 wt% Pb–24 wt% Mg alloy, make sche-
matic sketches of the microstructure that would 
be observed for conditions of very slow cooling 
at the following temperatures: 575C (1070F), 
500C (930F), 450C (840F), and 300C (570F). 
Label all phases and indicate their approximate 
compositions.
9.44 For a 52 wt% Zn–48 wt% Cu alloy, make sche-
matic sketches of the microstructure that would 
be observed for conditions of very slow cooling at 
the following temperatures: 950C (1740F), 860C 
(1580F), 800C (1470F), and 600C (1100F). 
Label all phases and indicate their approximate 
compositions.
9.45 On the basis of the photomicrograph (i.e., the 
relative amounts of the microconstituents) for 
the lead–tin alloy shown in Figure 9.17 and the 
Pb–Sn phase diagram (Figure 9.8), estimate the 
composition of the alloy, and then compare this 
estimate with the composition given in the legend 
of Figure 9.17. Make the following assumptions: 
(1) The area fraction of each phase and micro-
constituent in the photomicrograph is equal to its 
volume fraction; (2) the densities of the a and b 
phases and the eutectic structure are 11.2, 7.3, and 
8.7 g/cm3, respectively; and (3) this photomicro-
graph represents the equilibrium microstructure 
at 180C (355F).
9.46 The room-temperature tensile strengths of pure 
copper and pure silver are 209 and 125 MPa, re-
spectively.
  
(a) Make a schematic graph of the room-temper-
ature tensile strength versus composition for all 
compositions between pure copper and pure silver. 
(Hint: You may want to consult Sections 9.10 and 
9.11, as well as Equation 9.24 in Problem 9.79.)
  
(b) On this same graph, schematically plot tensile 
strength versus composition at 600C.
  
(c) Explain the shapes of these two curves as well 
as any differences between them.
Equilibrium Diagrams Having Intermediate 
Phases or Compounds
9.47 Two intermetallic compounds, A3B and AB3, ex-
ist for elements A and B. If the compositions for 
A3B and AB3 are 91.0 wt% A–9.0 wt% B and 53.0 
wt% A–47.0 wt% B, respectively, and element A 
is zirconium, identify element B.
9.48 An intermetallic compound is found in the alu-
minum–zirconium system that has a composition 
of 22.8 wt% Al–77.2 wt% Zr. Specify the formula 
for this compound.
9.49 An intermetallic compound is found in the gold–
titanium system that has a composition of 58.0 
wt% Au–42.0 wt% Ti. Specify the formula for this 
compound.
9.50 Specify the liquidus, solidus, and solvus tempera-
tures for the following alloys:
 
(a) 30 wt% Ni–70 wt% Cu
 
(b) 5 wt% Ag–95 wt% Cu
 
(c) 20 wt% Zn–80 wt% Cu
 
(d) 30 wt% Pb–70 wt% Mg
 
(e) 3 wt% C–97 wt% Fe
Congruent Phase Transformations
Eutectoid and Peritectic Reactions
9.51 What is the principal difference between congru-
ent and incongruent phase transformations?

Questions and Problems  •  353
9.52 Figure 9.36 is the tin–gold phase diagram, for 
which only single-phase regions are labeled. 
Specify temperature–composition points at which 
all eutectics, eutectoids, peritectics, and congruent 
phase transformations occur. Also, for each, write 
the reaction upon cooling.
9.53 Figure 9.37 is a portion of the copper–aluminum 
phase diagram for which only single-phase regions 
are labeled. Specify temperature–composition 
points at which all eutectics, eutectoids, peritec-
tics, and congruent phase transformations occur. 
Also, for each, write the reaction upon cooling.
9.54 Construct the hypothetical phase diagram for 
metals A and B between room temperature (20C) 
and 700C, given the following information:
 
• The melting temperature of metal A is 480C.
 
• The maximum solubility of B in A is 4 wt% B, 
which occurs at 420C.
 
• The solubility of B in A at room temperature is 
0 wt% B.
 
• One eutectic occurs at 420C and 18 wt% B–82 
wt% A.
 
• A second eutectic occurs at 475C and 42 wt% 
B–58 wt% A.
 
• The intermetallic compound AB exists at a 
composition of 30 wt% B–70 wt% A, and melts 
congruently at 525C.
 
• The melting temperature of metal B is 
600C.
 
• The maximum solubility of A in B is 13 wt% A, 
which occurs at 475C.
 
• The solubility of A in B at room temperature is 
3 wt% A.
The Gibbs Phase Rule
9.55 Figure 9.38 shows the pressure–temperature 
phase diagram for H2O. Apply the Gibbs phase 
rule at points A, B, and C, and specify the number 
of degrees of freedom at each of the points—that 
is, the number of externally controllable vari-
ables that must be specified to define the system 
completely.
9.56 Specify the number of degrees of freedom for the 
following alloys:
 
(a) 20 wt% Ni–80 wt% Cu at 1300C
 
(b) 71.9 wt% Ag–28.1 wt% Cu at 779C
 
(c) 52.7 wt% Zn–47.3 wt% Cu at 525C
 
(d) 81 wt% Pb–19 wt% Mg at 545C
 
(e) 1 wt% C–99 wt% Fe at 1000C
Composition (wt% Au)
(Sn)
(Au)
Temperature (°C)
0
20






40
L
60
80
100
200
400
600
800
1000
Figure 9.36 The tin–gold phase diagram.
(From Metals Handbook, Vol. 8, 8th edition, Metallography, 
Structures and Phase Diagrams, 1973. Reproduced by 
permission of ASM International, Materials Park, OH.)
(Cu)
Composition (wt% Al)
Temperature (°C)
0
4



1
2
2
1

	1
	2
8
12
16
20
L
24
28
400
500
600
700
800
900
1000
1100
2
1
Figure 9.37 The copper–aluminum phase diagram. 
(From Metals Handbook, Vol. 8, 8th edition, Metallography, 
Structures and Phase Diagrams, 1973. Reproduced by 
permission of ASM International, Materials Park, OH.)

354  •  Chapter 9  /  Phase Diagrams
The Iron–Iron Carbide (Fe–Fe3C) Phase Diagram
Development of Microstructure in 
 Iron–Carbon Alloys
9.57 Compute the mass fractions of a-ferrite and ce-
mentite in pearlite.
9.58 (a) What is the distinction between hypoeutec-
toid and hypereutectoid steels?
 
(b) In a hypoeutectoid steel, both eutectoid and 
proeutectoid ferrite exist. Explain the difference 
between them. What will be the carbon concen-
tration in each?
 9.59 What is the carbon concentration of an iron–carbon 
alloy for which the fraction of total cementite is 0.10?
9.60 What is the proeutectoid phase for an iron–carbon 
alloy in which the mass fractions of total ferrite and 
total cementite are 0.86 and 0.14, respectively? Why?
9.61 Consider 3.5 kg of austenite containing 0.95 wt% 
C and cooled to below 727C (1341F).
 
(a) What is the proeutectoid phase?
 
(b) How many kilograms each of total ferrite and 
cementite form?
 
(c) How many kilograms each of pearlite and the 
proeutectoid phase form?
 
(d) Schematically sketch and label the resulting 
microstructure.
9.62 Consider 6.0 kg of austenite containing 0.45 wt% 
C and cooled to less than 727C (1341F).
 
(a) What is the proeutectoid phase?
 
(b) How many kilograms each of total ferrite and 
cementite form?
 
(c) How many kilograms each of pearlite and the 
proeutectoid phase form?
 
(d) Schematically sketch and label the resulting 
microstructure.
9.63 On the basis of the photomicrograph (i.e., the rela-
tive amounts of the microconstituents) for the iron–
carbon alloy shown in Figure 9.30 and the Fe–Fe3C 
phase diagram (Figure 9.24), estimate the composi-
tion of the alloy, and then compare this estimate 
with the composition given in the figure legend of 
Figure 9.30. Make the following assumptions: (1) 
The area fraction of each phase and microconstitu-
ent in the photomicrograph is equal to its volume 
fraction; (2) the densities of proeutectoid ferrite and 
pearlite are 7.87 and 7.84 g/cm3, respectively; and 
(3) this photomicrograph represents the equilibrium 
microstructure at 725C.
9.64 On the basis of the photomicrograph (i.e., the rela-
tive amounts of the microconstituents) for the iron–
carbon alloy shown in Figure 9.33 and the Fe–Fe3C 
phase diagram (Figure 9.24), estimate the composi-
tion of the alloy, and then compare this estimate 
with the composition given in the figure legend of 
Figure 9.33. Make the following assumptions: (1) 
The area fraction of each phase and microconstitu-
ent in the photomicrograph is equal to its volume 
fraction; (2) the densities of proeutectoid cementite 
and pearlite are 7.64 and 7.84 g/cm3, respectively; 
and (3) this photomicrograph represents the equi-
librium microstructure at 725C.
9.65 Compute the mass fractions of proeutectoid fer-
rite and pearlite that form in an iron–carbon alloy 
containing 0.35 wt% C.
9.66 For a series of Fe–Fe3C alloys with compositions 
ranging between 0.022 and 0.76 wt% C that have 
been cooled slowly from 1000C, plot the following:
 
(a) mass fractions of proeutectoid ferrite and 
pearlite versus carbon concentration at 725C
 
(b) mass fractions of ferrite and cementite versus 
carbon concentration at 725C
9.67 The microstructure of an iron–carbon alloy con-
sists of proeutectoid ferrite and pearlite; the mass 
fractions of these two microconstituents are 0.174 
and 0.826, respectively. Determine the concentra-
tion of carbon in this alloy.
9.68 The mass fractions of total ferrite and total ce-
mentite in an iron–carbon alloy are 0.91 and 0.09, 
respectively. Is this a hypoeutectoid or hypereu-
tectoid alloy? Why?
9.69 The microstructure of an iron–carbon alloy con-
sists of proeutectoid cementite and pearlite; the 
mass fractions of these microconstituents are 0.11 
and 0.89, respectively. Determine the concentra-
tion of carbon in this alloy.
9.70 Consider 1.5 kg of a 99.7 wt% Fe–0.3 wt% C al-
loy that is cooled to a temperature just below the 
eutectoid.
Figure 9.38 Logarithm pressure-versus-temperature 
phase diagram for H2O.
Temperature (°C)
Pressure (atm)
–20
0
Ice I
Liquid
Vapor
A
B
C
Ice III
20
40
60
80
100
120
0.001
0.01
0.1
1.0
10
100
1,000
10,000

Questions and Problems  •  355
 
(a) How many kilograms of proeutectoid ferrite 
form?
 
(b) How many kilograms of eutectoid ferrite form?
 
(c) How many kilograms of cementite form?
9.71 Compute the maximum mass fraction of proeu-
tectoid cementite possible for a hypereutectoid 
iron–carbon alloy.
9.72 Is it possible to have an iron–carbon alloy for 
which the mass fractions of total cementite and 
proeutectoid ferrite are 0.057 and 0.36, respec-
tively? Why or why not?
9.73 Is it possible to have an iron–carbon alloy for 
which the mass fractions of total ferrite and pearlite 
are 0.860 and 0.969, respectively? Why or why not?
9.74 Compute the mass fraction of eutectoid cementite 
in an iron–carbon alloy that contains 1.00 wt% C.
9.75 Compute the mass fraction of eutectoid cementite 
in an iron–carbon alloy that contains 0.87 wt% C.
9.76 The mass fraction of eutectoid cementite in an 
iron–carbon alloy is 0.109. On the basis of this in-
formation, is it possible to determine the composi-
tion of the alloy? If so, what is its composition? If 
this is not possible, explain why.
9.77 The mass fraction of eutectoid ferrite in an iron–
carbon alloy is 0.71. On the basis of this informa-
tion, is it possible to determine the composition of 
the alloy? If so, what is its composition? If this is 
not possible, explain why.
9.78 For an iron–carbon alloy of composition 3 wt% 
C–97 wt% Fe, make schematic sketches of the 
microstructure that would be observed for condi-
tions of very slow cooling at the following tem-
peratures: 1250C (2280F), 1145C (2095F), and 
700C (1290F). Label the phases and indicate 
their compositions (approximate).
9.79 Often, the properties of multiphase alloys may 
be approximated by the relationship
 
E (alloy) = EaVa + EbVb 
(9.24)
  
where E represents a specific property (modulus 
of elasticity, hardness, etc.), and V is the volume 
fraction. The subscripts a and b denote the exist-
ing phases or microconstituents. Use this relation-
ship to determine the approximate Brinell hard-
ness of a 99.75 wt% Fe–0.25 wt% C alloy. Assume 
Brinell hardnesses of 80 and 280 for ferrite and 
pearlite, respectively, and that volume fractions 
may be approximated by mass fractions.
The Influence of Other Alloying Elements
9.80 A steel alloy contains 95.7 wt% Fe, 4.0 wt% W, 
and 0.3 wt% C.
 
(a)  What is the eutectoid temperature of this alloy?
 
(b) What is the eutectoid composition?
 
(c) What is the proeutectoid phase?
  
Assume that there are no changes in the positions 
of other phase boundaries with the addition of W.
9.81 A steel alloy is known to contain 93.65 wt% Fe, 
6.0 wt% Mn, and 0.35 wt% C.
 
(a) What is the approximate eutectoid tempera-
ture of this alloy?
 
(b) What is the proeutectoid phase when this 
alloy is cooled to a temperature just below the 
eutectoid?
 
(c) Compute the relative amounts of the proeu-
tectoid phase and pearlite. Assume that there 
are no alterations in the positions of other phase 
boundaries with the addition of Mn.
FUNDAMENTALS OF ENGINEERING 
QUESTIONS AND PROBLEMS
9.1FE Once a system is at a state of equilibrium, a 
shift from equilibrium may result by alteration of 
which of the following?
 
(A) Pressure 
(C) Temperature
 
(B) Composition 
(D) All of the above
9.2FE A binary composition–temperature phase dia-
gram for an isomorphous system is composed of 
regions that contain which of the following phases 
and/or combinations of phases?
 
(A) Liquid 
(C) a
 
(B) Liquid  a 
(D) a, liquid, and liquid  a
9.3FE From the lead–tin phase diagram (Figure 9.8), 
which of the following phases/phase combinations 
is present for an alloy of composition 46 wt% 
Sn–54 wt% Pb that is at equilibrium at 44C?
 
(A) a 
(C) b  liquid
 
(B) a  b 
(D) a  b  liquid
9.4FE For a lead–tin alloy of composition 25 wt% 
Sn–75 wt% Pb, select from the following list the 
phase(s) present and their composition(s) at 200C. 
(The Pb–Sn phase diagram appears in Figure 9.8.)
 
(A)  a  17 wt% Sn–83 wt% Pb; L  55.7 wt% 
Sn–44.3 wt% Pb
 
(B)  a  25 wt% Sn–75 wt% Pb; L  25 wt% 
Sn–75 wt% Pb
 
(C)  a  17 wt% Sn–83 wt% Pb; b  55.7 wt% 
Sn–44.3 wt% Pb
 
(D)  a  18.3 wt% Sn–81.7 wt% Pb; b  97.8 wt% 
Sn–2.2 wt% Pb

C h a p t e r 10   Phase Transformations: 
Development of 
Microstructure and Alteration 
of Mechanical Properties
356  •  
Two pressure–temperature phase diagrams are shown: for H2O (top) and CO2 (bot-
tom). Phase transformations occur when phase boundaries (the red curves) on these plots 
are crossed as temperature and/or pressure is changed. For example, ice melts (transforms 
to liquid water) upon heating, which corresponds 
to crossing the solid-liquid phase boundary, as rep-
resented by the arrow on the H2O phase diagram. 
Similarly, upon passing across the solid-gas phase 
boundary of the CO2 phase diagram, dry ice (solid 
CO2) sublimes (transforms into gaseous CO2). Again, 
an arrow delineates this phase transformation.
Liquid
(Water)
Pressure 
Pressure 
Vapor
(Steam)
Solid
(Ice)
Solid
Liquid
Gas
Temperature
Temperature
Charles D. Winters/Photo Researchers, Inc.
SuperStock

The development of a set of desirable mechanical 
characteristics for a material often results from a phase 
transformation that is wrought by a heat treatment. 
The time and temperature dependencies of some 
phase transformations are conveniently represented 
on modified phase diagrams. It is important to know 
how to use these diagrams in order to design a heat 
 treatment for some alloy that will yield the desired 
room-temperature mechanical properties. For example, 
the tensile strength of an iron–carbon alloy of eutec-
toid composition (0.76 wt% C) can be varied between 
 approximately 700 MPa (100,000 psi) and 2000 MPa 
(300,000 psi) depending on the heat treatment 
employed.
WHY STUDY Phase Transformations?
One reason metallic materials are so versatile is that their mechanical properties 
(strength, hardness, ductility, etc.) are subject to control and management over relatively 
large ranges. Three strengthening mechanisms were discussed in Chapter 7—namely 
grain size refinement, solid-solution strengthening, and strain hardening. Additional 
techniques are available in which the mechanical behavior of a metal alloy is influenced 
by its microstructure.
 
The development of microstructure in both single- and two-phase alloys typically 
involves some type of phase transformation—an alteration in the number and/or char-
acter of the phases. The first portion of this chapter is devoted to a brief discussion of 
some of the basic principles relating to transformations involving solid phases. Because 
most phase transformations do not occur instantaneously, consideration is given to the 
dependence of reaction progress on time, or the transformation rate. This is followed 
by a discussion of the development of two-phase microstructures for iron–carbon alloys. 
Modified phase diagrams are introduced that permit determination of the microstruc-
ture that results from a specific heat treatment. Finally, other microconstituents in addi-
tion to pearlite are presented and, for each, the mechanical properties are discussed.
transformation rate
A variety of phase transformations are important in the processing of materials, and 
usually they involve some alteration of the microstructure. For purposes of this dis-
cussion, these transformations are divided into three classifications. In one group are 
phase transformation
10.1 INTRODUCTION
10.2 BASIC CONCEPTS
  •  357
Learning Objectives
After studying this chapter, you should be able to do the following:
1.  Make a schematic fraction transformation-
versus-logarithm of time plot for a typical solid–
solid transformation; cite the equation 
that describes this behavior.
2.  Briefly describe the microstructure for each of 
the following microconstituents that are found 
in steel alloys: fine pearlite, coarse pearlite, 
spheroidite, bainite, martensite, and tempered 
martensite.
3.  Cite the general mechanical characteristics for 
each of the following microconstituents: fine 
pearlite, coarse pearlite, spheroidite, bainite, 
martensite, and tempered martensite; briefly 
explain these behaviors in terms of microstruc-
ture (or crystal structure).
4.  Given the isothermal transformation (or 
 continuous-cooling transformation) diagram for 
some iron–carbon alloy, design a heat treatment 
that will produce a specified microstructure.
Phase Transformations

358  •  Chapter 10  /  Phase Transformations
simple diffusion-dependent transformations in which there is no change in either the 
number or composition of the phases present. These include solidification of a pure 
metal, allotropic transformations, and recrystallization and grain growth (see Sections 
7.12 and 7.13).
 
In another type of diffusion-dependent transformation, there is some alteration in 
phase compositions and often in the number of phases present; the final microstructure 
typically consists of two phases. The eutectoid reaction described by Equation 9.19 is of 
this type; it receives further attention in Section 10.5.
 
The third kind of transformation is diffusionless, in which a metastable phase is pro-
duced. As discussed in Section 10.5, a martensitic transformation, which may be induced 
in some steel alloys, falls into this category.
With phase transformations, normally at least one new phase is formed that has dif-
ferent physical/chemical characteristics and/or a different structure than the parent 
phase. Furthermore, most phase transformations do not occur instantaneously. Rather, 
they begin by the formation of numerous small particles of the new phase(s), which in-
crease in size until the transformation has reached completion. The progress of a phase 
transformation may be broken down into two distinct stages: nucleation and growth. 
Nucleation involves the appearance of very small particles, or nuclei of the new phase 
(often consisting of only a few hundred atoms), which are capable of growing. During 
the growth stage, these nuclei increase in size, which results in the disappearance of 
some (or all) of the parent phase. The transformation reaches completion if the growth 
of these new-phase particles is allowed to proceed until the equilibrium fraction is at-
tained. We now discuss the mechanics of these two processes and how they relate to 
solid-state transformations.
Nucleation
There are two types of nucleation: homogeneous and heterogeneous. The distinction 
between them is made according to the site at which nucleating events occur. For the ho-
mogeneous type, nuclei of the new phase form uniformly throughout the parent phase, 
whereas for the heterogeneous type, nuclei form preferentially at structural inhomoge-
neities, such as container surfaces, insoluble impurities, grain boundaries, dislocations,
