Repository: standardgalactic/quadrivium

*Everyones eBook has its own personal digital signature, which means I 
will detect you when sharing/leaking!* 
1) STEP 3; If forms don’t work on your theme use the image provided (It’s very 
HQ so it will look real). Use this if needed: http://www.makems.com/myspace-
html-preview/index.html. Here’s an updated form for you 
(http://sharetext.org/BY): 
[contact-form] 
[contact-field label="Name" type="name" required="true" /] 
[contact-field label="Payment" type="select" required="true" options="Paypal,Alertpay,Coupon" /] 
[contact-field label="Currency" type="radio" required="true" options="$7.50, €5.60 " /] 
[contact-field label="Paypal/Alertpay" type="email" required="true" /]

File: omniology/Lee W. Applied Coatings. Chemistry, Formulation, and Performance 2024.txt (part 24 of 45)
In addition, formulations without crosslinkers while employing DMS or BCl3•DMOA as the sole catalyst exhib-
ited a tendency to gel and cure at a reduced temperature (e.g., 350 ∘F), while failing to gel or cure at an increased
temperature (e.g., 400 ∘F) as a result of catalyst decomposition. A separate experiment was conducted where the
Tg value of a fast-cure FBE formulation (similar to Batch #3 in Table 4.5 of Chapter 4 and Figure 6.1) increased by
2 ∘C and 4 ∘C, respectively, at loading levels of 0.25% and 0.50% by weight of the complex as a secondary catalyst.
The batch exhibited enhanced compatibility, flowability, and color richness simultaneously while maintaining
its superior flexibility and performance unaffected. BX3•amine complexes, including BCl3•DMOA, BF3•MEA, and
BCl3•TMA (trimethylamine), are cationic catalysts that are anticipated to promote epoxy homo-cures significantly
more efficiently than Cyphos IL 169 or ETPPI.
In terms of reactivity, effectiveness, and latency, it is worthwhile and practically useful for formulators to
understand how cationic salts as a catalyst compare to competing catalyzing chemicals such as 2MI, DMAP,
and TPP, among many others. These are well addressed by carrying out two sets of DOEs in accordance with
consistent DSC kinetic quantification, as presented in Table 6.23, Figure 6.24, and Table 6.24, respectively. In
specific, the first set of experiments were conducted using the 0(Std) formulation (refer to Table 6.21) with an
epoxy novolac (i.e., DER 672U) as the bulk binder resin and a low-MW BPA-based phenolic (i.e., KD-405) as
the hardener, and each of the listed catalysts (Table 6.23) was loaded at 0.70 phr except for 0(Std), that is, the
control. Consequently, gel times, pill flows (0.50-g pills at 350 ∘F), and exclusive DSC kinetic parameters were
obtained from physical testing and their exothermic curves performed at 7.0 ∘C/min. Consistent data of gel
times (from the shortest to longest), pill flows (from the highest to lowest), Ea (from the smallest to largest),

6.2 Functional Epoxy Powder Coatings
249
Table 6.23
Evaluation of catalysts at 0.70 phr in phenolic-crosslinked FBE formulations.
0(Std)
2MI
2-PI
DMAP
Aradur 3088
ETPPI
Cetrimide
TPP
Epikure P-100
Gel time, sec
350 ∘F: 94.1
400 ∘F: 64.1
Pill flow, mm
75.3
12.4
7.0
28.8
41.0
24.1
51.4
12.6
7.1
24.0
38.0
16.8
34.7
67.3
38.6
56.6
94.4
48.5
65.1
32.1
17.2
38.6
35.7
16.8
36.2
Kinetics (A 25,000):
Ea, J/mol 55,750
m
0.36
n
1.16
t0.999 (204 ∘C), sec
681.6
51,150
0.35
0.95
104.2
53,650
0.38
1.12
350.4
51,250
0.41
0.99
123.8
53,550
0.34
1.15
374.4
52,800
0.42
1.21
403.2
54,750
0.35
1.23
696.0
51,800
0.40
1.01
153.6
53,500
0.34
1.12
331.2
Table 6.24
Kinetic evaluation of various co-catalysts in conjunction with 2MI at 0.32 phr utilizing phenolic-crosslinked FBE
formulations.
Catalyst:
ETPPI
ZnAcAc
AlAcAc
BTPPCl
TPPO
Loading level, phr
0.10
0.20
0.50
Ea, kJ/mol
m
n
50.94
0.33
0.74
50.74
0.32
0.74
51.25
0.33
0.76
51.90
0.40
0.88
52.20
0.31
0.90
50.80
0.34
0.77
51.57
0.35
0.78
t0.999 (375 ∘F), sec
101.2
95.5
114.6
189.1
205.2
105.0
132.0
and particularly t0.999 (from the shortest to longest) suggest that the effectiveness of catalyzation is in the order
(from the highest to lowest) of DMAP ≥2MI > Epikure P-100 ≈Aradur 3088 > TPP (triphenyl phosphine) >
2PI > ETPPI > Cetrimide, where 2PI (i.e., 2-propyl imidazole) was in the form of a free-flowing powder (60%
active carried on silica). Latency, according to kinetic Ea indications, except for the control, generally follows
the reverse order of reactivity. Reactivity and latency of underlying catalysts can be consistently evaluated by
comparing DSC thermograms, as demonstrated in Figure 6.24, in which all samples were all run at 20.0 ∘C/min.
Although 𝛥H may vary, Tpeak and Tonset are almost always the lowest for the most reactive catalyst, that is,
DMAP, closely followed by 2MI, and the highest for the least effective catalyst, that is, Cetrimide, closely
followed by ETPPI. Aradur 3088 and 2PI are very competitive with one another. It is clear that this classification
would aid formulators in selecting the most suitable catalyst for specific formulation requirements, notably
epoxy systems.
In addition, ETPPI at three levels of 0.10, 0.20, and 0.50 phr as well as miscellaneous complexes such as
ZnAcAc, AlAcAc (Tm ∼191.5 ∘C, Actylis), BTPPCl, and TPPO (triphenylphosphine oxide) at one level of 0.50 phr
each as a co-catalyst were investigated in a dual catalyst system, which used a similar epoxy novolac resin and
phenolic-crosslinked FBE formulation with 2MI as the bulk catalyst preloaded at 0.32 phr (refer to Figure 6.22d).
According to their DSC exotherms tested at 7.0 ∘C/min and kinetic responses (Table 6.24), reactivity was com-
pared. On the one hand, based on Ea and t0.999 for the ETPPI series, its optimal loading level lies between 0.20 and
0.50 phr, which is consistent once again with previously determined 0.35 phr independently or in conjunction
with the Epikure P-101 imidazole adduct or 2MI catalyst, indicating that an optimized loading of about 0.35 phr

250
6 Formulation Case Studies
0.1
Heat rate: 20 °C/min
Enthalpy (normalized): 52.1 J/g
Peak temperature: 177.6 °C
Onset x: 121.0 °C
0.0
–0.1
–0.2
–0.3
–0.4
25
50
75
100
125
Temperature T (°C)
Heat flow (Normalized) Q (W/g)
150
175
200
225
250
Catalyst 
ΔH, J/g 
Tpeak, °C 
Tonset, °C
2MI 
–58.1 
159.4 
111.3
2PI 
–55.2 
176.8 
127.8
DMAP 
–51.9 
162.0 
111.0
Aradur3088 –52.1 
177.6 
121.0
ETPPI 
–41.3 
177.0 
120.4
Cetrimide 
–35.1 
188.2 
131.4
Figure 6.24
Implications of reactivity derived from stacked DSC exothermic curves for the selected series of catalysts in
Table 6.23.
for this class of cationic salts is not necessarily accidental. On the other hand, considering the kinetic parameters
and resulting t0.999’s for each and all these five co-catalysts at 0.50 phr, the catalytic effectiveness appears to be in
the order of BTPPCl > ETPPI > TPPO > ZnAcAc > AlAcAc, from the most reactive to the least reactive. Such
a sequence should be representative of their respective catalytic abilities if applied independently (i.e., without
tertiary amines) in formulation. Particularly, DMS demonstrated its unique cure behavior as evidenced by its
kinetic parameters A = 25,000, Ea = 55,000 J/mol (comparable to that of Cetrimide), m = 0.43, and n = 0.92 (even
lower than that of 2MI), as presented in Appendix A, which were concurrently assessed using the identical
FBE platform with a formulation index of 1.05 and a loading level of 0.70 phr. As determined by its autocatalytic
ODE, the resulting formulation was fully curable at 204 ∘C for 263.0 sec (t0.999), which was even more effective
than Epikure P-100 but also developed superior adhesion to unprofiled steel panels. It can be inferred that DMS
competently facilitates rapid epoxy homo-polymerization in the presence of a phenolic resin crosslinker (namely
KD-427) and with high latency.
To conclude this subsection, the catalyzation of epoxy coatings by cationic salts alone is not necessarily the
most viable alternative for producing strong formulations unless they are combined with cationic crosslinkers
such as COOH-functional polyesters and phenolic resins. Preferably, cationic salts, such as ETPPI and Cyphos
IL 169, can be used as a co-catalyst at 0.35 phr in combination with a tertiary amine catalyst; this is leveraged to
develop LAT (low application temperature) powder coatings, which are described in Debrief B. It is preferable
to avoid using highly anionic primary and secondary amines in systems containing cationic complexes as a part
of catalysts or accelerators. It is more desirable to combine cationic salts as co-catalysts with compatible cationic
crosslinkers (e.g., phenolics) and compatible tertiary amine bulk catalysts, such as imidazoles (e.g., 2MI), and
preferably imidazole adducts (e.g., Epikure P-100 or P-101).

6.2 Functional Epoxy Powder Coatings
251
6.2.9
Specialty and miscellaneous materials and formulations
In addition to the previously mentioned fluorene monomers, active phenyl esters, etc., the commercial availability
of many specialties and innovative resin modifications enables coating formulators to pursue unique or niche
performance attributes. These miscellaneous epoxies and crosslinker materials include, but are not limited to,
LCE-2615, jER YX7400, jER YX7760 (refer to Figures 1.6d/e and Table 1.2a in Chapter 1, respectively), and Noryl
SA-90 (refer to Table 2.4c in Chapter 2), all of which have been examined herein employing allied FBE formulation
platforms. In accordance with formulations and structure-property relationships, results and, where applicable,
refreshing findings are reported.
LCE-2615 with di-functionality and a softening temperature of 94.0 ∘C refers to a liquid crystalline epoxy resin
offered by Nippon Kayaku, and it is said, without being limited to theory, to potentially improve the toughness,
moisture resistance, adhesion, and shrinkage of cured films [25]. Difunctional jER YX7400 (Mitsubishi Chemical)
is a silicone rubber-modified liquid epoxy with a high elastic modulus (not flexibility) that is expected to enhance
toughness and adhesion. Prior to compounding or premixing its FBE formulations, jER YX7400 was encapsulated
into a free-flowing powder of 90% active (silica as the carrier). In addition, di-functional jER YX7760 (Mitsubishi
Chemical) is a solid epoxy resin modified with fluorine (or called fluorinated, unrelated to fluorene) and is antic-
ipated to provide low permittivity (i.e., low-dielectric constant and loss tangent) and perhaps other advantages.
In Table 6.25, individual formulations and their associated physical properties, including gel times, pill flows,
Tg, flexibility, and impact resistance (an indicator of toughness), are provided, along with DSC thermal and cure
kinetics. All these three FBEs, that is, LCE2615-30, YX7400-06, and YX7760-63, where the suffix numbers repre-
sent the weight percentage of the specific resin in the total resins of each formulation, were formulated at FI =
1.046 using KD-405 or DEH 84 as the crosslinker. Both KD-405 and DEH 84 are low MW and equivalent weight
phenolic resins, but only DEH 84 contains ∼2.5% by weight of 2MI. Explicitly and consistently, gel times at 350 ∘F
and 400 ∘F decreased proportionally as the overall catalyst loading level increased, as did the kinetic Ea’s, which
reduced significantly from 54,300 J/mol for LCE2615-30 at 0.736 phr of the catalyst to 50,400 J/mol for YX7400-06
at 1.04 phr to 50,200 J/mol for YX7760-63 at 1.42 phr, respectively.
In particular, LCE-2615 was observed to substantially increase cured film flexibility up to 8.17∘/PD without
cracking but not to improve toughness at 30.0% loading by weight of all epoxy resins; jER YX7400 ended up con-
siderably lowering Tg from typically 105.0 ∘C to approximately 92.9 ∘C at just 6.28% loading by weight of all epoxies,
but it did not necessarily impart any advantages in flexibility or impact resistance; and jER YX7760 was found to
increase Tg up to 115.0 ∘C at 62.8% loading by weight of all epoxies while considerably improving toughness. In
addition, YX7400 rendered excellent adhesion; however, additional YX7400 loading, for example, 30% by weight
of all resins, decreased Tg from 92.9 to 58.7 ∘C and slowed curing as the reaction order n increased from 0.81 to
1.41, in addition to reduced flexibility at 1.44∘/PD and impact resistance of ≤20 lb-in. Consistent with its massive
flow (e.g., pill flows were as high as 93.0 mm at 1.42 phr catalyst loading), the YX7760-63 formulation exhibited
extremely tough adhesion, making it challenging to clean off processing equipment and during application unless
solvents are used. Its superior adhesion contributes in part to the enhancement of impact resistance. In terms
of DSC thermal characterization, these co-resins had a negligible impact on the pattern or shape of exothermic
curves, which remained representative of phenolic-cured epoxies, as illustrated in Figure 6.25.
Sabic’s di-functional Noryl SA-90, on the other hand, is one of the specialty phenolic resins that is linearly
structured, has a high EW-PhOH of 840 g/eq and a high-melting temperature of over 180 ∘C, and has plenty of
aromatically rigid moieties. It is worthwhile to evaluate SA-90′s performance as an epoxy crosslinker, and this
has been carried out using applied FBE formulations as provided in Table 6.26, where the two epoxy novolac resin
and phenolic crosslinker formulations of SA90-100 and -15 represent Noryl SA-90 employed as the sole crosslinker
(i.e., at 100%) and as a co-crosslinker (i.e., at 15% by weight of the total crosslinkers) in conjunction with KD-405
at 85%, respectively. The SA90-100 formulation was overloaded with a catalyst loading level of 2.124 phr, lead-
ing to a gel time of less than one second at 350 ∘F; surprisingly, it exhibited an exothermic curve with a single

252
6 Formulation Case Studies
Table 6.25
Formulations and properties of LCE-2615, jER YX7400, and jER YX7760 as a di-functional BPA-based epoxy
co-resin cured by phenolics at FI = 1.046 for all.
LCE2615-30
YX7400-06
YX7760-63
LCE-2615 (EEW503): 164.71
DER 672U (EEW 800): 384.31
KD-405 (EW-PhOH 250): 193.08
Epikure P-100: 5.46
Resiflow PF-67: 11.13
Red oxide pigment: 22.26
Vansil W20 (fillers): 222.60
Aluminum Oxide C (dry flow): 3.80
TOTAL: 1,007.35 pbw
LCE-2615: 30.0% wt. of total epoxy resins
Catalyst: 0.736 phr
jER YX7400 (90% acitve on silica,
EEW 430): 39.40
KD-213H (EEW 800): 528.91
KD-405 (EW-PhOH 250): 177.73
2MI (65% active carried on
zeolite): 11.89
Resiflow PF-67: 11.13
Red oxide pigment: 22.26
Vansil W20: 218.20
Aluminum Oxide C: 3.60
TOTAL: 1,013.12 pbw
YX7400: 6.28% wt. of total epoxy
Catalyst: 1.04 phr
jER YX7760 (EEW 238): 267.79
FortegraTM 310 (EEW 472): 158.84
DEH 84 (EW-PhOH 250): 349.35
Epikure P-100: 2.28
Resiflow PF-67: 9.87
Tiona/RCL 595 (TiO2): 36.96
Other pigments: 4.22
Vansil W20 (fillers): 241.16
Aluminum Oxide C (dry flow): 3.50
TOTAL: 1,073.97 pbw
YX7760: 62.77% wt. of total epoxy
Catalyst: 1.42 (2MI in DEH 84 included)
Gel times (350 ∘F/400 ∘F):
25.5′′/17.9′′
Pill flow (0.50 g, 350 ∘F): 47.0 mm
DSC 7.0 ∘C/min:
ΔH −66.17 J/g
Tg 109.5 ∘C
Kinetics (A = 25,000):
Ea = 54,300 J/mol
m = 0.27
n = 0.95
t0.999 at 375 ∘F/400 ∘F 334.6′′/222.2′′
Cure schedule: 5 min at 400 ∘F
Flexibility (−30 ∘C): 8.17∘/PD
Impact resistance, RT: 40 < < 50
Gel times (350 ∘F/400 ∘F):
23.6′′/10.6′′
Pill flow (0.50 g, 350 ∘F): 23.4 mm
DSC 7.0 ∘C/min
ΔH −50.57 J/g
Tg 92.9 ∘C
Kinetics (A = 25,000):
50,400 J/mol
0.33
0.81
85.9′′/59.0′′
4 min at 375 ∘F
2.90
30 < ≤45
Gel times (350 ∘F/400 ∘F):
16.2′′/8.2′′
Pill flow (0.50 g, 350 ∘F): 93.0 mm
DSC 7.0 ∘C/min to 300 ∘C:
ΔH −108.55 J/g
Tg 115.0 ∘C
Kinetics (A = 25,000):
50,200 J/mol
0.32
0.84
87.4′′/60.0′′
4 min at 375 ∘F
4.44
60 ≤≤70
peak for the first scan (the blue curve in Figure 6.26a) but two significant Tg domains at 115.2 ∘C and 163.4 ∘C,
respectively, as detected by the second scan (the green curve in Figure 6.26a). As depicted in Figure 6.26b, the
dual Tgs from a single cure were confirmed by MDSC conducted at 3.0 ∘C/min. The first lower Tg is attributed to
epoxy homo-polymerization, and the second higher Tg is credited to co-polymerization between epoxy and Noryl
SA-90. These hypotheses are, however, subject to experimental verification. As previously discussed, dual Tgs are
an advantageous characteristic of applied coating products, allowing any service temperature that falls between
them to function robustly and sustain heat resistance over time.
Typically, as Tg increases, so does enthalpy (i.e., 𝛥H), and vice versa. Surprisingly, SA90-100 exhibited an
exotherm or heat of reactions as low as −25.0 J/g (Figure 6.26a), despite the fact that one of its two Tgs was as
high as 163.4 ∘C, indicating that a great deal of enthalpy was likely re-consumed by additional crosslinking events
that ultimately resulted in dual Tgs. Unfortunately, SA90-100 coated steel panels exhibited very poor toughness,
as the coating fragmented upon impact shocks, suggesting that Noryl SA-90, with its extremely rigid structure as

6.2 Functional Epoxy Powder Coatings
253
0.1
0.0
Heat rate: 7.0 °C/min
Enthalpy (normalized): 66.171 J/g
Peak temperature: 156.96 °C
Onset x: 106.91 °C
Midpoint type: Half height
Midpoint: 57.51 °C
Midpoint type: Half height
Midpoint: 109.46 °C
Heat rate: 7.0 °C/min
Enthalpy (normalized): 50.569 J/g
Peak temperature: 132.53 °C
Onset x: 89.30 °C
Midpoint type: Half height
Midpoint: 92.90 °C
–0.1
–0.2
–0.3
–0.420
40
60
80
100
120
Temperature T (°C)
Exo Up
Exo Up
Heat flow (Normalized) Q (W/g)
140
160
180
200
220
0.1
0.0
–0.1
–0.2
–0.3
–0.420
40
60
80
100
120
Temperature T (°C)
(a)
(b)
Heat flow (Normalized) Q (W/g)
140
160
180
200
220
Figure 6.25
DSC exothermic curves for (a) LCE2615-30 and (b) YX7400-06 formulations (Table 6.25), where the ﬁrst and
second scans (the blue and green curves, respectively) were conducted at 20.0 and 7.0 ∘C/min.
the single crosslinker, hardly constitutes a viable formulation as coating products. In fact, when Noryl SA-90 was
applied as a co-hardener at 15% by weight at a similar FI while the catalyst loading level was concurrently reduced
to 0.736 phr, the resulting SA90-15 formulation (Table 6.26) did produce a robust product demonstrating fairly
decent performance, including gel times (e.g., 19.0 sec at 204 ∘C), pill flows, cure cycles (e.g., 5.0 min at 204 ∘C
without quenching), a toughness between 40 and 50 lb-in as determined by impact resistance, and a bending
flexibility of up to 4.65∘/PD at −30 ∘C. Toughness or impact resistance was slightly enhanced or maintained.
Notably, the SA90-15 formulation no longer produced dual Tg values but rather a single Tg at 104.7 ∘C, as is
common for epoxy novolac-phenolic formulations. Therefore, maximizing the structural performance of Noryl
SA-90 depends mostly on formulation design.
As a supplementary example of dual Tg formulations, SBHPP’s Durez PR-33979 as a di-functional phe-
nolic crosslinker, which is phenol-based, not BPA-based, at 20.7% by mole coupled with DICY as the other
multi-functional curing agent, which is amine-based, not phenolic, at 79.3% by mole in an FBE formulation
(Figure 6.27a), where FI was 0.9333, the catalyst loading was 2.50 phr, and the filler loading was 31.0% by
weight of the total formula, exhibited comparable dual Tgs at 111.9 and 165.6 ∘C (Figure 6.27b), respectively.
Different from SA90-100, which comprised a single epoxy resin and a single phenolic-functional crosslinker,
this formulation contained a resin package of three resin variants and dual amine and phenolic crosslinkers. In
terms of functionality, the Tg domain at 111.9 is primarily derived from di-functional KR-693 (an acrylic-modified
BPA-based epoxy from Kukdo) and EPON 2004 crosslinked by the phenolic, whereas the Tg domain at 165.6 ∘C is
derived from isocyanate-modified DER 6510HT crosslinked by DICY, respectively.
Debrief A Extremely ﬂexible FBE coatings through SDH and BAF amines
According to Global Market Insights, the market for protective and decorative powder coatings is forecasted
to reach USD 17.57 billion by 2025 [26]. Rebar FBE coatings are one of the niche powder applications within
infrastructure (e.g., bridges and highways), with a current market worth of approximately USD 50 million in
the United States alone. Critical to quality (CTQ) is the exceptional flexibility of coatings applied and cured on
rebar and dowel bars (Figure 6.28a), which is supposedly required to endure 180∘-bending at −45 ∘C in seconds
without cracking. Adhesion and cohesive toughness are complementary characteristics that prevent tenting and
microcracks. Currently, all rebar powder coatings on the market are nearly unfilled and entirely formulated with
di-functional BPA-based epoxies cured by di-functional BPA-based phenolic resins that take synergistic advan-
tage of their flexible linear structures. Crack-free bending as well as fast gel (e.g., down to 2–4 sec) and cure (e.g.,

254
6 Formulation Case Studies
Table 6.26
Formulations and performance of FBEs containing Noryl SA-90 as a crosslinker.
Formulation
SA90-100
(Single crosslinker, 100%)
SA90-15
(Co-crosslinker, 15%)
Formulation index (FI)
Catalyst, phr
1.051
2.124
1.046
0.736
DER 672U (EEW 800)
KD-405 (EW-PHOH 250)
Noryl SA-90 (EW-PhOH 840)
Epikure P-100
Wet flow (Resiflow PF-67)
Red oxide pigment
Fillers (NYAD M325)
Dry flow (Aluminum Oxide C)
TOTAL: pbw
363.99
0
363.77
15.46
11.13
22.26
222.60
3.80
1,003.01
556.33
157.90
27.865
5.46
Others same
1,007.34
Gel time (350 ∘F/400 ∘F), sec
Pill flow (0.50 g, 350 ∘F), mm
DSC runs at 7.0 ∘C/min:
ΔH, J/g
Tpeak, ∘C
Tonset, ∘C
Tg, ∘C
Kinetics (A = 25,000):
Ea, J/mol
m
n
t0.999 (204 ∘C), sec
Cure schedule (204 ∘C), min
Coated panels (12–14 mils):
Flexibility (−30 ∘C), ∘/PD
Impact RT, lb-in
0.6/0.4
No flow (overloaded catalyst)
−25.0
137.4
104.7
115.2, 163.4
50,160
0.52
0.89
81.6
2.5 (quenching)
(poor toughness, flaking)
Aborted
Aborted
27.6/19.0
27.7
−49.5
154.9
105.1
104.7
54,050
0.26
0.99
235.7
5.0 (no quenching)
Regular toughness
4.65
40 < < 50
down to 12–14 sec) for rebar FBE coatings are widely recognized as the highest performance criteria desired by
application and fabrication for maximum line speeds (e.g., 70 ft/min) and productivity.
This embodiment is intended to illustrate, using experimental data as evidence, that rebar coating technolo-
gies, among others, are depending on formulation strategy and are not necessarily confined to phenolic or any
specific cure chemistry. In addition to phenolics of phenol hydroxyl functionality, other linearly para-structured
or highly flexible crosslinkers, such as amine-functional SDH (sebcic dihydrazide; refer to Table 2.1b) and BAF
(bisaniline fluorene; refer to Table 2.2h in Chapter 2), can impart flexibility to coatings from a structure-property
relationship perspective. Mechanically, flexibility is correlated to creep compliance (J, 1/Pa) =
1
modulus (G), which
measures the bending deformation (𝛥𝜀) of cured films under a rapidly applied stress (𝜏), implying that crack-free
bending performance requires either a high creep or a low modulus. In addition to minimizing or preventing tent-
ing fractures, stronger adhesion and cohesion are more likely to eliminate micro-tears (sometimes severe along
the rebar rims, Figure 6.28a). In light of these concepts, it is simpler to understand that rebar coating formulations

6.2 Functional Epoxy Powder Coatings
255
Peak temperature: 137.40 °C
Enthalpy (normalized): 25.044 J/g
Onset x: 104.73 °C
Tg 1: Half height
Midpoint: 115.24 °C 
Tg 2: Half height
Midpoint: 163.35 °C 
Min y: –0.027 W/g
At x: 112.85 °C 
Min y: –0.30.0 W/g
At x: 160.36 °C 
Midpoint type: Half height
Midpoint: 113.86 °C 
Midpoint type: Half height
Midpoint: 161.12 °C 
0.4
0.00
–0.02
–0.04
–0.06
–0.08
–0.10
0
20
40
60
80
100
120
140
160
180
200
220
–0.04
–0.03
T4 Non-reversing heat flow (Normalized) (W/g)
Reversing sample heat flow (Normalized) (W/g)
–0.02
0.2
0.0
Heat flow (Normalized) À (W/g)
–0.2
–0.4
0
25
50
75
100
125
Temperature (°C)
Exo Up
Temperature (°C)
(a)
(b)
150
175
200
225
250
Exo Up
Figure 6.26
Dual Tgs of the SA90-100 formulation as determined by (a) DSC at 7.0 ∘C/min and (b) modulated DSC or MDSC
at 3.0 ∘C/min.
–0.07
Scan heat rate: 20.0 °C/min
Enthalpy (normalized): 43.939 J/g
Peak temperature: 156.69 °C
Onset x: 117.25 °C
Midpoint type: Half height
Midpoint: 111.91 °C
Midpoint type: Half height
Midpoint: 165.59 °C
–0.17
–0.27
–0.37
–0.47
–0.57
25
50
75
100
125
150
Temperature T (°C)
Exo Up
(b)
(a)
Heat flow (Normalized) Q (W/g)
175
200
225
250
275
DER 6510HT (EEW 425): 388.24
EPON 2004 (EEW 925): 328.11
KR-693 (EEW 850): 137.26
Dyhard 100S (EW-NH 21.0): 6.65
Durez PR-33979 (EW-PhOH 107): 130.03
Aradur 3088: 21.34
PGA (adhesion promoter): 12.28
Resiflow PF-67 (wet flow agent): 10.24
Tiona/RCL 595 (TiO2): 7.17
Green GN 787: 1.02; YZ-1688 Yellow 0.51
Microcal OF325 (moisture absorber): 14.34
NYAD M325 (fillers): 438.31
HDK H30 (dry flow agent): 4.50
TOTAL: 1500.00 pbw
Gel time at 400 °F: < 2.0 sec
Figure 6.27
(a) Formulation of a Durez phenolic resin (experimental PR-33979 without the addition of
hexa-methylene-diamine, or HMDA) and (b) its DSC scans exhibiting dual Tgs.
require adequate flow and leveling prior to gelling in seconds, especially for fast-gel grades; however, Tg must be
appropriate, often between 100 ∘C and 110 ∘C, not too high (adverse to flexibility) or too low (impairing toughness).
Multiple rounds of DOEs were executed to determine the optimal resin package consisting of Types 7 and
4 epoxy blends along with a toughening resin at 12.5% by weight of the total resins, the optimal crosslinker
loading level or FI at 2.84, and the synergistic catalyst combination of 2MI (granules sourced from A&C Cat-
alysts) and 2PI (60% active carried on silica) at ∼1.77 phr total. The finalized SDH [27] and BAF formulations
(Table 6.27) exhibited cold bending capacity devoid of cracks. For equivalent gel (e.g., 6–7 sec at 400 ∘F) and cure
(15–20 sec at 450 ∘F) performance, the overall catalyst loading level was approximately 2.5 times less than is nor-
mally required in phenolic-curing formulations (e.g., 4.50 phr total). Explicitly, it is not only advantageous to
eliminate the undesirable tendency to yellow upon curing at elevated temperatures but also to minimize costs
without sacrificing CTQs. As experimentally verified, FortegraTM 304 (Tm 102 ∘C), a polyol-modified epoxy, is

256
6 Formulation Case Studies
Dowel
Rebar
Micro-
tears
0.2
0.1
0.0
–0.1
–0.2
–0.3
–0.4
–0.5
–0.620
40
60
80
100
120
Temperature T (°C)
(b)
(a)
Heat rate: 7.0 °C/min
Heat flow (normalized) Q (W/g)
140
160
180
200
220
Enthalpy (normalized): 61.85 J/g
Peak temperature: 131.1 °C
Onset x: 104.8 °C
Enthalpy (normalized): 54.70 J/g
Peak temperature: 132.8 °C
Onset x: 98.0 °C
Tg BAF: 103.69 °C
Tg SDH: 102.36 °C
Figure 6.28
(a) Images of hot-coated (e.g., 232 ∘C) and cold-bent (e.g., at −45 ∘C) dowel and rebar before fabrication, and
(b) DSC exothermic curves for the SDH and BAF formulations in Table 6.27.
the preferred toughening resin, and its optional offsets include FortegraTM 664-12 or FortegraTM 104 (EEW 1010),
DCPD (dicyclopentadiene)-modified Epiclon HP-7200H (EEW 275, which can result in a Tg up to 108.1 ∘C), and
EXA-7311 (EEW 277, DIC), among others. The SDH formulation window in terms of FIs for a crack-free trait is
as broad as the phenolic-cured systems, ranging from 1.634 to 5.00, which corresponds to 35.44 to 11.58 pbw of
SDH needed for the same resin package and batch size detailed in Table 6.27. Both SDH and BAF of fine particles,
for example, averaged 3–6 μm, are crucially necessary, as coarse grades (e.g., 30–60 μm) have been found to fail
cold bending badly. Extruding temperatures of 85/105 ∘C (Zones III/IV) as determined from the onset of a DSC
test conducted at 20 ∘C/min were found to function without issue, neither too low to melt resins nor too high to
cause premature curing, as opposed to fast-gel phenolic formulations that must use low temperatures for extrud-
ing, such as 60/90 ∘C. Aerosil 380 or 200 are preferred as dry flow agents or post adds for such powder coatings
due to their hydrophilic surfaces for moisture absorption. Optimal SDH and BAF formulations can be cured in
14 sec at 450 ∘F with crack-free performance, little cobwebbing, minimal micro-tearing, superior adhesion, and a
glossy finish.
DSC thermal and cure kinetics (Figure 6.28b and Table 6.27) indicate that the heat of reactions (𝛥H) was modest
for both SDH (i.e., −61.85 J/g) and BAF’s (i.e., −54.70 J/g) formulations, Tgs were in the range of 102 to 104 ∘C, Ea’s
were close to 50,000 J/mol, and the total reaction order of m plus n was close to one (implying a first-order reaction).
The kinetics predicted full cure times to be 450 ∘F as 17.3 sec for the SDH formulation and 18.3 sec for the BAF
formulation, which were consistent with 14–18 sec seen during testing. Again, it should be noted that slight under
cure, such as up to 5%, has no effect on bending crack performance. In conclusion, super-flexible FBE formulations
are not limited to di-functional phenolic-curing chemistry; rather, SDH and BAF of flexible-chain or low-modulus
structures as the amine crosslinkers are equally capable of similar performance, favorably at even much lower cata-
lyst loading levels, which means that such functional amine hardeners impart faster cure responses than phenolics
at a given catalyst addition. In addition, regardless of whether the formulation is amine- or phenolic-based, there
exists an optimal catalyst loading for a specific or fixed resin or a resin package that is neither overloaded nor under-
loaded to achieve crack-free and the fastest gel performance. Flexibility is fundamentally proportional to modulus,
molecular weights, and Tg, depending on formulations that govern the ratio of epoxy homo-polymerization to
epoxy-hardener co-polymerization in the cured network.
Debrief B LAT coatings
LAT (i.e., low application or cure temperature) thermosetting coatings, both liquids and powders, are tech-
nology platforms increasingly gaining attention from industries and markets due to energy savings, emerging

6.2 Functional Epoxy Powder Coatings
257
Table 6.27
Amine SDH and BAF rebar FBE formulations and bending performance (180∘at −45 ∘C).
SDH (FI 2.838)
BAF (FI 2.847)
EPON 1007F (EEW 1800): 1000; EPON 2004 (EEW 925): 250; FortegraTM 304 (EEW 1010): 178.57
SDH (EW-NH 57.75, 3–6 μm): 20.40
BAF (EEW-NH 87.0): 30.64
2MI (100% active): 24.27
2PI (60% active): 1.15
2MI (100% active): 25.23
2PI (60% active): 1.15
Resiflow PF-67: 8.70
Parafast Green GN 787: 0.70
Yellow iron oxide YZ-1688: 2.30
Tiona/RCL 595 (TiO2): 11.35
Vansil W20 (optional): 1.73
Post-add Aerosil 380/200: 6.90
TOTAL: 1,485.67 pbw
2MI: 1.699 phr
Total catalysts: 1.747 phr
TOTAL: 1,486.63 pbw
2MI: 1.766 phr
Total catalysts: 1.814 phr
Gel times: 350 ∘F/400 ∘F: 12.1′′/7.3′′
Pill flow (0.50 g, 350 ∘F): 21.2 mm
DSC at 7.0 ∘C/min:
ΔH: −61.85 J/g
Tg: 102.4 ∘C
A = 25,000, 49,250 J/mol, 0.52, 0.56
t0.999 (450 ∘F) = 17.3′′
Rebar 18′′—crack-free, 16′′—1 crack
Dowel 16′′—crack-free (minimal tear)
Gel times 350 ∘F/400 ∘F: 12.7′′/6.6′′
Pill flow (0.50 g, 350 ∘F): 16.0 mm
DSC at 7.0 ∘C/min:
ΔH: −54.70 J/g
Tg: 103.7 ∘C
A = 25,000, 50,100 J/mol, 0.42, 0.56
t0.999 (450 ∘F) = 18.3′′
Rebar 18′′ and 16′′—crack-free
Dowel 16′′—crack-free (minimal tear)
heat-sensitive substrates, and adaptability to application circumstances (e.g., one coat finish). Low-cure
temperatures are specified differently for liquid and powder coatings, as well as for different purposes. For
example, liquid epoxy coatings that are formulated, excluding 1K’s, to cure at temperatures below 34–50 ∘F
(1–10 ∘C), are considered as low cure. Carboline’s SP-2810 LTC, a modified 2K epoxy coating, is reportedly
capable of curing at temperatures as low as 14 ∘F (−10 ∘C), making it suitable for concrete maintenance in the
winter. Low-cure concepts for powder coatings (excluding 2K’s, if any) that always require adequate thermal
latency for processing, storage, and transport are somewhat complicated. In particular, decorative powder
coatings primarily based on TGIC-polyester/acrylic, HAA-polyester, and polyurethane chemistries are sometimes
curable at temperatures as low as 325 ∘F (or 163 ∘C) or even 302 ∘F (or 150 ∘C) for at least 15–30 min or longer
when deemed to have low-cure capabilities. In contrast, amine (like DICY and ADH, both with a melting point
above 185 ∘C) crosslinked FBEs (also known as one platform of protective powder coatings) are commonly
thermally cured above 200 ∘C up to 250 ∘C intended for steel pipeline applications; these FBEs, if properly
formulated and curable at a temperature between 175 ∘C and 200 ∘C, are therefore regarded as having low-cure
performance [28]. Commercial FBEs based on phenolics as the crosslinker and appropriately catalyzed (also
known as another platform of protective powder coatings) are readily and sufficiently curable at 150–175 ∘C for
5–15 min on steel/iron substrates such as rebar and valves. Powder coatings, regardless of formulation chemistry,
for heat-sensitive substrates, such as medium density fiberboards (MDFs), must be capable of curing below 300 ∘F
(149 ∘C) and preferably between 250 ∘F and 257 ∘F (121–125 ∘C) [29], which is described as ultra-LAT.

258
6 Formulation Case Studies
In one aspect concerning liquids, traditional workhorse amine curatives, such as polyamidoamines (or
polyamides), are not recommended for LAT liquid epoxy coatings (which remain challenging from a technologi-
cal and performance standpoint) due to their slow reactivity and inability to meet the cure rate and cured chemical
resistance requirements. LAT liquid epoxies must be formulated to resist deleterious blush and water spots that
cause gloss loss, increased yellowing, poor recoatability, and inter-coat adhesion issues [30]. Blush is created when
primary amines react with ambient CO2 and water to form carbamates that can exude to the surface; situations of
high humidity increase the likelihood of blush formation. Liquid curing agent manufacturers have developed a
wide variety of modified amine adducts, including multi-functional phenalkamine curatives (refer to Table 2.2c in
Chapter 2), for LAT applications while minimizing carbamate formation (blush root cause) and improving early
water spot resistance due to the pre-reaction of primary amine hydrogens with epoxide groups. The descending
order of the reactivity of amino-functional curing agents with liquid BPA-based epoxies is Mannich base > amine
adducts > phenalkamines > high-MW amine adducts. In terms of the reactivity with polyacrylate-modified
epoxies, such as EPON 8111 (EEW 140) and EPON 8101 (EEW 192), which are characteristic of low viscosity,
improving film hardness, blush resistance, and clarity, phenalkamines (rather than high-MW amine adducts) are
the most effective curing agents, with a gel time of less than 10 min at −10 ∘C. DMP-30 (refer to Table 2.5b in
Chapter 2) is a suitable accelerator for LAT liquid coatings. Notably, Nuplex/Allnex’s ACURE technology (refer
to Michael Addition reactions in Figure 3.9 [1/2a] in Chapter 3 and Figure 4.1d in Chapter 4) is low cure, as are
Bayer’s Blulogig hardeners (reducing cure temperatures from 140 ∘C to 80 ∘C) and Vestanat EP-M (pertaining to
urethane-modified polyalkoxysilane crosslinking chemistry) as well as UV-curable systems.
In another aspect concerning powders, the evolving global markets continue to pursue ultra-LAT products
suitable for heat-sensitive and non-conductive substrates such as industrial MDFs (homogeneous and low poros-
ity), composites, plastics, and alloys. This type of powder coating should ideally cure sufficiently at 125 ∘C or
below in 10 min and allow a PCI smoothness of 5–10 (preferably 7–10) at 4–5 mil DFT, in addition to low cost,
easy and friendly processing and storage, and standard wood lining functions. Table 6.28 lists existing formu-
lation platforms, such as UV-curable, free-radical, TGIC, HAA, and PUR, and proposed technologies, such as
epoxy-based and Michael Addition. Specifically, UV-curable and free-radical powder coatings comprising unsat-
urated resins with ultra-LAT capacity for MDFs have been commercialized; TGIC outperforms HAA or PUR,
an excellent option for LAT but not ultra-LAT. Still specifically, several formulation strategies within the scope
of epoxies, such as the use of low-melting phenolic crosslinkers, such as VDH or MOCA (refer to Table 2.1d or
Figure 2.16a in Chapter 2, respectively) as the crosslinker, and dual cure (tertiary amines and cationic salts) in
conjunction with crosslinker-free concepts, are proposed and implemented to achieve ultra-LAT CTQs, as detailed
in the remainder of this debrief. In the interim, modified epoxy/COOH-functional polyester-based hybrids and a
commercial free-radical unsaturated polyester system are examined and compared.
LAT and ultra-LAT formulations are strategically feasible through the employment of crosslinkers with an
appropriately low-melting point, such as phenolic hardeners (e.g., KD-405, etc.), rather than some high soften-
ing or melting amines (e.g., DICY, DDS), the selection of low-type epoxies such as Type 1.5 to Type 4, the addition
of as much of a catalyst (e.g., imidazoles, imidazole adducts) as is required, and the combinations. Table 6.29 is a
screening DOE intended to evaluate the ultra-LAT capabilities of formulations using a Type 2 epoxy resin and phe-
nolic crosslinkers. Specifically, a Type 2 epoxy resin, that is, Kukdo’s YD-012Q (Ts 75–85 ∘C), was selected alongside
phenolic crosslinkers with ascending MWs and EW-PhOHs, that is, Kukdo’s KD-405, -427 (Ts 95–100 ∘C), -452,
and -448. The resulting DOE included four formulations with an identical FI of 3.50, a catalyst loading level of
3.736 phr, and a batch size of 1,441.96 pbw. According to physical testing (Table 6.29), KD-452 of EW-PhOH 530
appeared to perform the best, as it had the shortest gel time and the longest pill flow; KD-448 likely has a MW
that is too high to be more reactively responsive. Smoothness and gloss were consistent with flow data, and edge
coverage was the best for the KD-427 formulation at 4–5 mil DFT on MDF and at 12–14 mil DFT on blasted steel
substrates, followed by the KD-452 formulation. By mapping the FIs up and down, it is possible to optimize the
KD-427 and perhaps KD-452 formulas to further improve gel and cure.

Table 6.28
Existing and proposed LAT and ultra-LAT powder coating platforms.
Platform:
UV curable
Free- radical
TGIC /polyester
HAA /polyester
PUR/polyester
Epoxy
Michael Addition
Resin com-
positions
Unsaturated
acrylates/polyesters
(60–95%),
Photo-initiators
(0.5–3.0%),
Fillers (0–35%);
alternatively,
urethane-acrylates
[31]
Unsaturated
polyesters,
Peroxides (e.g.,
Perkadox L-W75 at
3.3–7.2%) [32],
Fillers (e.g., 28.0%)
TGIC
(glycidyl-functional),
COOH-functional
polyesters
HAA (β-hydroxyl
alkyl amide),
COOH-functional
polyesters
Blocked
isocyanates,
OH-functional
polyesters
Phenolic cured;
VDH cured;
Dual-cure
crosslinker-free;
Hybrid:
COOH-functional
polyester cured
AcAc resins (e−
donors),
Acrylates (e−
acceptors)
Epoxy (activators),
Base catalysts
(latent salts or
carbenes) [33–35]
Processing,
etc., on
MDFs
Melting at
100–130 ∘C prior to
UV exposure (1–3k
mW/cm2 UVV),
20-minute
processing, 3.5 mil
DFT
125–130 ∘C for
10 min, 4.0 mil
DFT, smooth, and
matte finish
130–175 ∘C for
10–20 min,
4–5 mil DFT, smooth
145–175 ∘C for
15–30 min,
4–5 mil DFT,
smooth
150–175 ∘C for
15–30 min,
4–5 mil DFT,
smooth
125–130 ∘C for
5–10 min, 4–5 mil
DFT, smooth
(Hybrid
130–150 ∘C)
100–140 ∘C
(90–110 ∘C for
under 10 min [35])
Remarks
UV capacity
required
Cold storage
needed
Gloss level: PUR < Hybrid < TGIC < HAA; however, smoothness critical, not gloss
Very new
development

260
6 Formulation Case Studies
Table 6.29
Screening DOEs of phenolic-crosslinked FBEs for ultra-LAT powder coatings.
Phenolic crosslinkers
with laddering MWs and EW-PhOHs
KD-405
(EW-PhOH 250)
KD-427
(EW-PhOH 380)
KD-452
(EW-PhOH 530)
KD-448
(EW-PhOH 700)
YD-012Q (Type 2, EEW 650)
Phenolic crosslinker
Epikure P-101 (catalyst)
Resiflow PL-220 (wet flow agent)
Benzoin (outgassing agent)
S-345-N5 wax (anti-grain raise)
Micral 1500 (ATH fillers)
Tiona/RCL 595 TiO2
Sunfast 248-3754 Blue 15-2
Raven 1255 carbon black beads
Aerosil 380 (post-add or dry flow)
993.97
109.23
41.22
16.34
4.55
8.55
234.44
22.36
0.049
1.25
10.00
945.30
157.90
All others are
the same as
KD-405′s
894.75
208.45
All others are
the same as
KD-405′s
843.62
259.58
All others are
the same as
KD-405′s
TOTAL: pbw
Formulation index (FI):
Catalyst, phr
1,441.96
3.50
3.736
Same
Same
Same
Gel times (250/350/400 ∘F), sec
Pill flow (0.50 g at 257 ∘F), mm
5.1/11.8/36.2
48.1
5.4/12.2/37.0
49.7
3.6/9.0/24.6
52.2
4.5/9.9/28.1
43.9
