Repository: standardgalactic/quadrivium

*Everyones eBook has its own personal digital signature, which means I 
will detect you when sharing/leaking!* 
1) STEP 3; If forms don’t work on your theme use the image provided (It’s very 
HQ so it will look real). Use this if needed: http://www.makems.com/myspace-
html-preview/index.html. Here’s an updated form for you 
(http://sharetext.org/BY): 
[contact-form] 
[contact-field label="Name" type="name" required="true" /] 
[contact-field label="Payment" type="select" required="true" options="Paypal,Alertpay,Coupon" /] 
[contact-field label="Currency" type="radio" required="true" options="$7.50, €5.60 " /] 
[contact-field label="Paypal/Alertpay" type="email" required="true" /]

File: omniology/1- Materials Science.txt (part 25 of 66)
An Introduction 
and so on. We begin by discussing homogeneous nucleation because its description and 
theory are simpler to treat. These principles are then extended to a discussion of the 
heterogeneous type.
Homogeneous Nucleation
 
A discussion of the theory of nucleation involves a thermodynamic parameter 
called free energy (or Gibbs free energy), G. In brief, free energy is a function of other 
thermodynamic parameters, of which one is the internal energy of the system (i.e., the 
enthalpy, H) and another is a measurement of the randomness or disorder of the atoms 
or molecules (i.e., the entropy, S). It is not our purpose here to provide a detailed discus-
sion of the principles of thermodynamics as they apply to materials systems. However, 
relative to phase transformations, an important thermodynamic parameter is the change 
in free energy G; a transformation occurs spontaneously only when G has a nega-
tive value.
 
For the sake of simplicity, let us first consider the solidification of a pure material, 
assuming that nuclei of the solid phase form in the interior of the liquid as atoms cluster 
together so as to form a packing arrangement similar to that found in the solid phase. 
nucleation, growth
free energy
10.3 THE KINETICS OF PHASE TRANSFORMATIONS

10.3 The Kinetics of Phase Transformations  •  359
Furthermore, it will be assumed that each nucleus is spherical and has a radius r. This 
situation is represented schematically in Figure 10.1.
 
There are two contributions to the total free energy change that accompany a so-
lidification transformation. The first is the free energy difference between the solid and 
liquid phases, or the volume free energy, Gy. Its value is negative if the temperature is 
below the equilibrium solidification temperature, and the magnitude of its contribution 
is the product of Gy and the volume of the spherical nucleus (i.e., 4
3pr 3). The second 
energy contribution results from the formation of the solid–liquid phase boundary dur-
ing the solidification transformation. Associated with this boundary is a surface free en-
ergy, g, which is positive; furthermore, the magnitude of this contribution is the product 
of g and the surface area of the nucleus (i.e., 4pr2). Finally, the total free energy change 
is equal to the sum of these two contributions:
 
G = 4
3pr 3 Gy + 4pr 2g  
(10.1)
These volume, surface, and total free energy contributions are plotted schematically 
as a function of nucleus radius in Figures 10.2a and 10.2b. Figure 10.2a shows that for 
the curve corresponding to the first term on the right-hand side of Equation 10.1, the 
free energy (which is negative) decreases with the third power of r. Furthermore, for 
the curve resulting from the second term in Equation 10.1, energy values are positive 
and increase with the square of the radius. Consequently, the curve associated with the 
Total free energy 
change for a 
solidification 
transformation
Figure 10.1 Schematic diagram showing the 
nucleation of a spherical solid particle in a liquid.
Volume =
Solid
Solid-liquid
interface
Area = 4r2
r
Liquid
 r3
4
3
Figure 10.2 (a) Schematic curves for volume free energy and surface free energy contributions to the total free 
energy change attending the formation of a spherical embryo/nucleus during solidification. (b) Schematic plot of 
free energy versus embryo/nucleus radius, on which is shown the critical free energy change (G*) and the critical 
nucleus radius (r*).
0
–
+
radius, r
4
r2
r

3Gv
4
3
Free energy change, G 
0
–
+
radius, r
r*
G*
Free energy change, G 

(a)
(b)

360  •  Chapter 10  /  Phase Transformations
sum of both terms (Figure 10.2b) first increases, passes through a maximum, and finally 
decreases. In a physical sense, this means that as a solid particle begins to form as atoms 
in the liquid cluster together, its free energy first increases. If this cluster reaches a size 
corresponding to the critical radius r*, then growth will continue with the accompani-
ment of a decrease in free energy. However, a cluster of radius less than the critical 
value will shrink and redissolve. This subcritical particle is an embryo, and the particle 
of radius greater than r* is termed a nucleus. A critical free energy, G*, occurs at the 
critical radius and, consequently, at the maximum of the curve in Figure 10.2b. This 
G* corresponds to an activation free energy, which is the free energy required for the 
formation of a stable nucleus. Equivalently, it may be considered an energy barrier to 
the nucleation process.
 
Because r* and G* appear at the maximum on the free energy-versus-radius curve 
of Figure 10.2b, derivation of expressions for these two parameters is a simple matter. 
For r*, we differentiate the G equation (Equation 10.1) with respect to r, set the result-
ing expression equal to zero, and then solve for r ( r*). That is,
 
d(G)
dr
= 4
3p Gy(3r 2) + 4pg(2r) = 0 
(10.2)
which leads to the result
 
r* = - 2g
Gy
 
(10.3)
Now, substitution of this expression for r* into Equation 10.1 yields the following 
 expression for G*:
 
G* =
16pg3
3(Gy)2  
(10.4)
 
This volume free energy change Gy is the driving force for the solidification trans-
formation, and its magnitude is a function of temperature. At the equilibrium solidifica-
tion temperature Tm, the value of Gy is zero, and with decreasing temperature its value 
becomes increasingly more negative.
 
It can be shown that Gy is a function of temperature as
 
Gy =
Hf (Tm - T)
Tm
 
(10.5)
where Hf is the latent heat of fusion (i.e., the heat given up during solidification), and 
Tm and the temperature T are in Kelvin. Substitution of this expression for Gy into 
Equations 10.3 and 10.4 yields
 
r* = a -2gTm
Hf
b a
1
Tm - T b  
(10.6)
and
 
G* = a16pg3T 2
m
3H 2
f
b
1
(Tm - T)2  
(10.7)
 
Thus, from these two equations, both the critical radius r* and the activation free 
energy G* decrease as temperature T decreases. (The g and Hf parameters in these 
For homogeneous 
nucleation, critical 
radius of a stable 
solid particle nucleus
For homogeneous 
nucleation, activation 
free energy required 
for the formation of 
a stable nucleus
Dependence of 
critical radius on 
surface free energy, 
latent heat of fusion, 
melting temperature, 
and transformation 
temperature
Activation free 
energy expression

10.3 The Kinetics of Phase Transformations  •  361
expressions are relatively insensitive to temperature changes.) Figure 10.3, a schematic 
G-versus-r plot that shows curves for two different temperatures, illustrates these re-
lationships. Physically, this means that with a lowering of temperature at temperatures 
below the equilibrium solidification temperature (Tm), nucleation occurs more readily. 
Furthermore, the number of stable nuclei n* (having radii greater than r*) is a function 
of temperature as
 
n* = K1 expa - G*
kT b 
(10.8)
where the constant K1 is related to the total number of nuclei of the solid phase. 
For the exponential term of this expression, changes in temperature have a greater 
effect on the magnitude of the G* term in the numerator than the T term in the 
denominator. Consequently, as the temperature is lowered below Tm, the exponen-
tial term in Equation 10.8 also decreases, so that the magnitude of n* increases. 
This temperature dependence (n* versus T) is represented in the schematic plot of 
Figure 10.4a.
 
Another important temperature-dependent step is involved in and also influences 
nucleation: the clustering of atoms by short-range diffusion during the formation of 
nuclei. The influence of temperature on the rate of diffusion (i.e., magnitude of the 
diffusion coefficient, D) is given in Equation 5.8. Furthermore, this diffusion effect 
is related to the frequency at which atoms from the liquid attach themselves to the 
Figure 10.3 Schematic free 
energy-versus-embryo/nucleus-
radius curves for two different 
temperatures. The critical free 
energy change (G*) and critical 
nucleus radius (r*) are indicated 
for each temperature.
0
–
+
1
1
radius, r
T2 < T1
at T1
at T2
r*
*
 G*
 G
2
r*
2
 G
Figure 10.4 For 
solidification, 
schematic plots 
of (a) number of 
stable nuclei versus 
 temperature, 
(b) frequency of 
atomic attachment 
versus temperature, 
and (c) nucleation 
rate versus tem-
perature (the dashed 
curves are repro-
duced from parts 
a and b).
Number of stable nuclei, n*
exp – G*
kT
Temperature
Tm
Frequency of attachment, d
exp – Qd
kT
Temperature
Tm
n*, d, N
d
.
.
n*
N
T
Temperature
Tm
(a)
(b)
(c)

362  •  Chapter 10  /  Phase Transformations
solid nucleus, vd. The dependence of vd on temperature is the same as for the diffusion 
coefficient— namely,
 
vd = K2 expa -Qd
kTb 
(10.9)
where Qd is a temperature-independent parameter—the activation energy for diffusion— 
and K2 is a temperature-independent constant. Thus, from Equation 10.9, a decrease of 
temperature results in a reduction in vd. This effect, represented by the curve shown in 
Figure 10.4b, is just the reverse of that for n* as discussed earlier.
 
The principles and concepts just developed are now extended to a discussion of 
another important nucleation parameter, the nucleation rate N
#
 (which has units of 
 nuclei per unit volume per second). This rate is simply proportional to the product of n* 
(Equation 10.8) and vd
 (Equation 10.9)—that is,
 
N
#
= K3n*vd = K1K2K3cexpa - G*
kT bexpa -Qd
kTbd  
(10.10)
Here, K3 is the number of atoms on a nucleus surface. Figure 10.4c schematically plots 
nucleation rate as a function of temperature and, in addition, the curves of Figures 10.4a 
and 10.4b from which the N
#
 curve is derived. Figure 10.4c shows that, with a reduction 
of temperature from below Tm, the nucleation rate first increases, achieves a maximum, 
and subsequently diminishes.
 
The shape of this N
#
 curve is explained as follows: for the upper region of the 
curve (a sudden and dramatic increase in N
#
 with decreasing T), G* is greater than 
Qd, which means that the exp(G*/kT) term of Equation 10.10 is much smaller than 
exp(Qd /kT). In other words, the nucleation rate is suppressed at high temperatures 
because of a small activation driving force. With continued reduction of temperature, 
there comes a point at which G* becomes smaller than the temperature-independent 
Qd, with the result that exp(Qd/kT)  exp(G*/kT), or that, at lower temperatures, 
a low atomic mobility suppresses the nucleation rate. This accounts for the shape of 
the lower curve segment (a precipitous reduction of N
#
 with a continued reduction of 
temperature). Furthermore, the N
#
 curve of Figure 10.4c necessarily passes through a 
maximum over the intermediate temperature range, where values for G* and Qd are 
of approximately the same magnitude.
 
Several qualifying comments are in order regarding the preceding discussion. First, 
although we assumed a spherical shape for nuclei, this method may be applied to any 
shape with the same final result. Furthermore, this treatment may be used for types of 
transformations other than solidification (i.e., liquid–solid)—for example, solid–vapor 
and solid–solid. However, magnitudes of Gy and g, in addition to diffusion rates of 
the atomic species, will undoubtedly differ among the various transformation types. In 
addition, for solid–solid transformations, there may be volume changes attendant to the 
formation of new phases. These changes may lead to the introduction of microscopic 
strains, which must be taken into account in the G expression of Equation 10.1 and, 
consequently, will affect the magnitudes of r* and G*.
 
From Figure 10.4c it is apparent that during the cooling of a liquid, an appreciable 
nucleation rate (i.e., solidification) will begin only after the temperature has been low-
ered to below the equilibrium solidification (or melting) temperature (Tm). This phe-
nomenon is termed supercooling (or undercooling), and the degree of supercooling for 
homogeneous nucleation may be significant (on the order of several hundred degrees 
Kelvin) for some systems. Table 10.1 shows, for several materials, typical degrees of 
supercooling for homogeneous nucleation.
Nucleation rate 
expression for 
homogeneous 
nucleation

10.3 The Kinetics of Phase Transformations  •  363
Metal 
T (C)
Antimony 
135
Germanium 
227
Silver 
227
Gold 
230
Copper 
236
Iron 
295
Nickel 
319
Cobalt 
330
Palladium 
332
Table 10.1
Degree of 
Supercooling (T) 
Values (Homogeneous 
Nucleation) for 
Several Metals
Source: D. Turnbull and R. E. Cech, “Microscopic 
Observation of the Solidifi cation of Small Metal 
Droplets,” J. Appl. Phys., 21, 808 (1950).
EXAMPLE PROBLEM 10.1
Computation of Critical Nucleus Radius and Activation Free Energy
(a) For the solidification of pure gold, calculate the critical radius r* and the activation free 
energy G* if nucleation is homogeneous. Values for the latent heat of fusion and surface 
free energy are 1.16  109 J/m3 and 0.132 J/m2, respectively. Use the supercooling value 
in Table 10.1.
(b) Now, calculate the number of atoms found in a nucleus of critical size. Assume a lattice 
parameter of 0.413 nm for solid gold at its melting temperature.
Solution
(a) In order to compute the critical radius, we employ Equation 10.6, using the melting tem-
perature of 1064C for gold, assuming a supercooling value of 230C (Table 10.1), and real-
izing that Hf is negative. Hence
 r* = a - 2gTm
Hf
b a
1
Tm - T b
 = c - 
(2)(0.132 J/m2)(1064 + 273 K)
-1.16 * 109 J/m3
d a
1
230 Kb
 = 1.32 * 10-9 m = 1.32 nm
For computation of the activation free energy, Equation 10.7 is employed. Thus,
 G* = a 16pg3T 2
m
3H2
f
b
1
(Tm - T)2
 = c
(16)(p)(0.132 J/m2)3(1064 + 273 K)2
(3)(-1.16 * 109 J/m3)2
d c
1
(230 K)2 d
 = 9.64 * 10-19 J
(b) In order to compute the number of atoms in a nucleus of critical size (assuming a spherical 
nucleus of radius r*), it is first necessary to determine the number of unit cells, which we 
then multiply by the number of atoms per unit cell. The number of unit cells found in this 
critical nucleus is just the ratio of critical nucleus and unit cell volumes. Inasmuch as gold 
has the FCC crystal structure (and a cubic unit cell), its unit cell volume is just a3, where 
a is the lattice parameter (i.e., unit cell edge length); its value is 0.413 nm, as cited in the 

364  •  Chapter 10  /  Phase Transformations
 problem statement. Therefore, the number of unit cells found in a radius of  critical size 
is just
 
 # unit cells/particle = critical nucleus volume
unit cell volume
=
4
3
 pr*3
a3
 
(10.11)
 
 =
a4
3b(p)(1.32 nm)3
(0.413 nm)3
= 137 unit cells 
 
Because of the equivalence of four atoms per FCC unit cell (Section 3.4), the total number 
of atoms per critical nucleus is just
 
(137 unit cells/critical nucleus)(4 atoms/unit cell)  548 atoms/critical nucleus
Heterogeneous Nucleation
 
Although levels of supercooling for homogeneous nucleation may be significant (on 
occasion several hundred degrees Celsius), in practical situations they are often on the 
order of only several degrees Celsius. The reason for this is that the activation energy 
(i.e., energy barrier) for nucleation (G* of Equation 10.4) is lowered when nuclei form 
on preexisting surfaces or interfaces, because the surface free energy (g of Equation 
10.4) is reduced. In other words, it is easier for nucleation to occur at surfaces and inter-
faces than at other sites. Again, this type of nucleation is termed heterogeneous.
 
In order to understand this phenomenon, let us consider the nucleation, on a flat 
surface, of a solid particle from a liquid phase. It is assumed that both the liquid and 
solid phases “wet” this flat surface—that is, both of these phases spread out and cover 
the surface; this configuration is depicted schematically in Figure 10.5. Also noted in 
the figure are three interfacial energies (represented as vectors) that exist at two-phase 
boundaries—gSL, gSI, and gIL—as well as the wetting angle u (the angle between the gSI 
and gSL vectors). Taking a surface tension force balance in the plane of the flat surface 
leads to the following expression:
 
gIL = gSI + gSL cos u  
(10.12)
 
Now, using a somewhat involved procedure similar to the one presented for homo-
geneous nucleation (which we have chosen to omit), it is possible to derive equations for 
r* and G*; these are as follows:
 
r* = - 2gSL
Gy
 
(10.13)
 
G* = a16pg3
SL
3G2
y
bS(u)  
(10.14)
For heterogeneous 
nucleation of a solid 
particle, relationship 
among solid–surface, 
solid–liquid, and 
 liquid–surface 
interfacial energies 
and the wetting angle
For heterogeneous 
nucleation, critical 
radius of a stable 
solid particle nucleus
For heterogeneous 
nucleation, activation 
free energy required 
for the formation of 
a stable nucleus
Figure 10.5 Heterogeneous 
nucleation of a solid from a liquid. 
The solid–surface (gSI), solid– liquid 
(gSL), and liquid–surface (gIL), 
interfacial energies are represented 
by vectors. The wetting angle (u) is 
also shown.
Surface or interface
Solid
Liquid

SL
IL
SI

10.3 The Kinetics of Phase Transformations  •  365
The S(u) term of this last equation is a function only of u (i.e., the shape of the nucleus), 
which has a numerical value between zero and unity.1
 
From Equation 10.13, it is important to note that the critical radius r* for heteroge-
neous nucleation is the same as for homogeneous nucleation, inasmuch as gSL is the same 
surface energy as g in Equation 10.3. It is also evident that the activation energy barrier 
for heterogeneous nucleation (Equation 10.14) is smaller than the homogeneous barrier 
(Equation 10.4) by an amount corresponding to the value of this S(u) function, or
 
Ghet
* = Ghom
* S(u) 
(10.15)
Figure 10.6, a schematic graph of G versus nucleus radius, plots curves for both types 
of nucleation and indicates the difference in the magnitudes of G*het and G*hom, in ad-
dition to the constancy of r*. This lower G* for heterogeneous nucleation means that a 
smaller energy must be overcome during the nucleation process (than for homogeneous 
nucleation), and, therefore, heterogeneous nucleation occurs more readily (Equation 
10.10). In terms of the nucleation rate, the N
#
-versus-T curve (Figure 10.4c) is shifted to 
higher temperatures for heterogeneous. This effect is represented in Figure 10.7, which 
also shows that a much smaller degree of supercooling (T) is required for heterogene-
ous nucleation.
1For example, for u angles of 30 and 90, values of S(u) are approximately 0.01 and 0.5, respectively.
0
G*
G
het
G*hom
r
r*
Figure 10.6 Schematic free-
energy-versus-embryo/nucleus-
radius plot on which are 
presented curves for both 
homogeneous and 
heterogeneous nucleation. 
Critical free energies and the 
critical radius are also shown.
Figure 10.7 Nucleation rate versus temperature 
for both homogeneous and heterogeneous nucleation. 
Degree of supercooling (T) for each is also shown.
Nucleation rate
Thom
het
Thet
N.
hom
N.
Temperature
Tm

366  •  Chapter 10  /  Phase Transformations
Growth
The growth step in a phase transformation begins once an embryo has exceeded the 
critical size, r*, and becomes a stable nucleus. Note that nucleation will continue to oc-
cur simultaneously with growth of the new-phase particles; of course, nucleation cannot 
occur in regions that have already transformed into the new phase. Furthermore, the 
growth process will cease in any region where particles of the new phase meet because 
here the transformation will have reached completion.
 
Particle growth occurs by long-range atomic diffusion, which normally involves sev-
eral steps—for example, diffusion through the parent phase, across a phase boundary, 
and then into the nucleus. Consequently, the growth rate G
#
 is determined by the rate 
of diffusion, and its temperature dependence is the same as for the diffusion coefficient 
(Equation 5.8)—namely,
 
G
#
= C expa - Q
kTb  
(10.16)
where Q (the activation energy) and C (a preexponential) are independent of temperature.2 
The temperature dependence of G
#
 is represented by one of the curves in Figure 10.8; also 
shown is a curve for the nucleation rate, N#  (again, almost always the rate for heterogeneous 
nucleation). Now, at a specific temperature, the overall transformation rate is equal to some 
product of N
#
 and G
#
. The third curve of Figure 10.8, which is for the total rate, represents 
this combined effect. The general shape of this curve is the same as for the nucleation rate, 
in that it has a peak or maximum that has been shifted upward relative to the N
#
 curve.
 
Whereas this treatment on transformations has been developed for solidification, 
the same general principles also apply to solid–solid and solid–gas transformations.
 
As we shall see later, the rate of transformation and the time required for the transfor-
mation to proceed to some degree of completion (e.g., time to 50% reaction completion, t0.5) 
are inversely proportional to one another (Equation 10.18). Thus, if the logarithm of this 
transformation time (i.e., log t0.5) is plotted versus temperature, a curve having the general 
shape shown in Figure 10.9b results. This “C-shaped” curve is a virtual mirror image (through 
a vertical plane) of the transformation rate curve of Figure 10.8, as demonstrated in Figure 
10.9. The kinetics of phase transformations are often represented using logarithm time (to 
some degree of transformation) versus-temperature plots (for example, see Section 10.5).
 
Several physical phenomena may be explained in terms of the transformation rate– 
versus–temperature curve of Figure 10.8. First, the size of the product phase particles 
depends on transformation temperature. For example, for transformations that occur 
Dependence of 
particle growth rate 
on the activation 
energy for diffusion 
and temperature
2Processes whose rates depend on temperature as G
#  in Equation 10.16 are sometimes 
termed  thermally activated. Also, a rate equation of this form (i.e., having the exponential 
temperature dependence) is termed an Arrhenius rate equation.
thermally activated 
 transformation
Figure 10.8 Schematic plot showing 
curves for nucleation rate (N
#
), growth 
rate (G
#
), and overall transformation rate 
versus temperature.
Rate
Overall
transformation
rate
Nucleation rate, N.
Growth rate, G.
Temperature
Tm

10.3 The Kinetics of Phase Transformations  •  367
at temperatures near Tm, corresponding to low nucleation and high growth rates, few 
nuclei form that grow rapidly. Thus, the resulting microstructure will consist of few and 
relatively large particles (e.g., coarse grains). Conversely, for transformations at lower 
temperatures, nucleation rates are high and growth rates low, which results in many 
small particles (e.g., fine grains).
 
Also, from Figure 10.8, when a material is cooled very rapidly through the tempera-
ture range encompassed by the transformation rate curve to a relatively low temperature 
where the rate is extremely low, it is possible to produce nonequilibrium phase structures 
(e.g., see Sections 10.5 and 11.9).
Kinetic Considerations of Solid-State Transformations
The previous discussion of this section centered on the temperature dependences of nu-
cleation, growth, and transformation rates. The time dependence of rate (which is often 
termed the kinetics of a transformation) is also an important consideration, especially 
in the heat treatment of materials. Also, because many transformations of interest to 
materials scientists and engineers involve only solid phases, we devote the following 
discussion to the kinetics of solid-state transformations.
 
With many kinetic investigations, the fraction of reaction that has occurred is meas-
ured as a function of time while the temperature is maintained constant. Transformation 
progress is usually ascertained by either microscopic examination or measurement of some 
physical property (such as electrical conductivity) whose magnitude is distinctive of the new 
phase. Data are plotted as the fraction of transformed material versus the logarithm of time; 
an S-shaped curve similar to that in Figure 10.10 represents the typical kinetic behavior for 
most solid-state reactions. Nucleation and growth stages are also indicated in the figure.
kinetics
Figure 10.9 Schematic plots of (a) trans-
formation rate versus temperature and 
(b) logarithm time [to some degree (e.g., 0.5 
fraction) of transformation] versus tempera-
ture. The curves in both (a) and (b) are 
generated from the same set of data—that is, 
for horizontal axes, the time [scaled logarith-
mically in the (b) plot] is just the reciprocal 
of the rate from plot (a).
Rate
t0.5
1
Time (t0.5)
(logarithmic scale)
Temperature
Te
Temperature
Te
(a)
(b)
Figure 10.10 Plot of fraction 
reacted versus the logarithm of 
time typical of many solid-state 
transformations in which 
temperature is held constant.
Fraction of transformation, y
Nucleation
Growth
t0.5
Logarithm of heating time, t
0
0.5
1.0

368  •  Chapter 10  /  Phase Transformations
 
For solid-state transformations displaying the kinetic behavior in Figure 10.10, the 
fraction of transformation y is a function of time t as follows:
 
y = 1 - exp(-ktn)  
(10.17)
where k and n are time-independent constants for the particular reaction. This expres-
sion is often referred to as the Avrami equation.
 
By convention, the rate of a transformation is taken as the reciprocal of time re-
quired for the transformation to proceed halfway to completion, t0.5, or
 
rate =
1
t0.5
 
(10.18)
 
Temperature has a profound influence on the kinetics and thus on the rate of a trans-
formation. This is demonstrated in Figure 10.11, which shows y-versus-log t S-shaped 
curves at several temperatures for the recrystallization of copper.
 
Section 10.5 gives a detailed discussion on the influence of both temperature and 
time on phase transformations.
Avrami equation—
dependence of 
fraction of 
transformation 
on time
Transformation 
rate—reciprocal 
of the halfway-to- 
completion 
transformation time
Time (min)
(Logarithmic scale)
Percent recrystallized
1
10
102
104
0
20
40
60
80
100
135C
119C
113C
102C
88C
43C
Figure 10.11 Percent recrystallization as a function of time and at constant temperature for pure copper. 
(Reprinted with permission from Metallurgical Transactions, Vol. 188, 1950, a publication of The Metallurgical Society of 
AIME, Warrendale, PA. Adapted from B. F. Decker and D. Harker, “Recrystallization in Rolled Copper,” Trans. AIME, 188, 
1950, p. 888.)
EXAMPLE PROBLEM 10.2
Rate of Recrystallization Computation
It is known that the kinetics of recrystallization for some alloy obeys the Avrami equation and 
that the value of n is 3.1. If the fraction recrystallized is 0.30 after 20 min, determine the rate of 
recrystallization.
Solution
The rate of a reaction is defined by Equation 10.18 as
rate =
1
t0.5
Therefore, for this problem it is necessary to compute the value of t0.5, the time it takes for 
the reaction to progress to 50% completion—or for the fraction of reaction y to equal 0.50. 
Furthermore, we may determine t0.5 using the Avrami equation, Equation 10.17:
y = 1 - exp(-ktn)

10.4 Metastable Versus Equilibrium States  •  369
The problem statement provides us with the value of y (0.30) at some time t (20 min), and also 
the value of n (3.1) from which data it is possible to compute the value of the constant k. In 
order to perform this calculation, some algebraic manipulation of Equation 10.17 is necessary. 
First, we rearrange this expression as follows:
exp(-ktn) = 1 - y
Taking natural logarithms of both sides leads to
 
-ktn = ln(1 - y) 
(10.17a)
Now, solving for k,
k = - 
ln(1 - y)
tn
Incorporating values cited above for y, n, and t yields the following value for k:
k = - 
ln(1 - 0.30)
(20 min)3.1
= 3.30 * 10-5
At this point, we want to compute t0.5—the value of t for y  0.5—which means that it is 
necessary to establish a form of Equation 10.17 in which t is the dependent variable. This is 
accomplished using a rearranged form of Equation 10.17a as
tn = - 
ln(1 - y)
k
From which we solve for t
t = c - 
ln(1 - y)
k
d
1>n
And for t  t0.5, this equation becomes
t0.5 = c - 
ln(1 - 0.5)
k
d
1>n
Now, substituting into this expression the value of k determined above, as well as the value of 
n cited in the problem statement (viz., 3.1), we calculate t0.5 as follows:
t0.5 = c - 
ln(1 - 0.5)
3.30 * 10-5 d
1>3.1
= 24.8 min
And, finally, from Equation 10.18, the rate is equal to
rate =
1
t0.5
=
1
24.8 min = 4.0 * 10-2 (min)-1
Phase transformations may be wrought in metal alloy systems by varying temperature, 
composition, and the external pressure; however, temperature changes by means of heat 
treatments are most conveniently utilized to induce phase transformations. This corre-
sponds to crossing a phase boundary on the composition–temperature phase diagram as 
an alloy of given composition is heated or cooled.
10.4 METASTABLE VERSUS EQUILIBRIUM STATES

370  •  Chapter 10  /  Phase Transformations
 
During a phase transformation, an alloy proceeds toward an equilibrium state that is 
characterized by the phase diagram in terms of the product phases and their compositions 
and relative amounts. As Section 10.3 notes, most phase transformations require some finite 
time to go to completion, and the speed or rate is often important in the relationship between 
the heat treatment and the development of microstructure. One limitation of phase diagrams 
is their inability to indicate the time period required for the attainment of equilibrium.
 
The rate of approach to equilibrium for solid systems is so slow that true equilibrium 
structures are rarely achieved. When phase transformations are induced by temperature 
changes, equilibrium conditions are maintained only if heating or cooling is carried out 
at extremely slow and unpractical rates. For other-than-equilibrium cooling, transforma-
tions are shifted to lower temperatures than indicated by the phase diagram; for heat-
ing, the shift is to higher temperatures. These phenomena are termed  supercooling and  
superheating, respectively. The degree of each depends on the rate of temperature 
change; the more rapid the cooling or heating, the greater the supercooling or superheat-
ing. For example, for normal cooling rates, the iron–carbon eutectoid reaction is typically 
displaced 10C to 20C (18F to 36F) below the equilibrium transformation temperature.3
 
For many technologically important alloys, the preferred state or microstructure is 
a metastable one, intermediate between the initial and equilibrium states; on occasion, 
a structure far removed from the equilibrium one is desired. It thus becomes imperative 
to investigate the influence of time on phase transformations. This kinetic information 
is, in many instances, of greater value than knowledge of the final equilibrium state.
supercooling
superheating
3It is important to note that the treatments relating to the kinetics of phase transformations in Section 10.3 are 
 constrained to the condition of constant temperature. By way of contrast, the discussion of this section pertains to 
phase transformations that occur with changing temperature. This same distinction exists between Sections 10.5 
 (Isothermal Transformation Diagrams) and 10.6 (Continuous-Cooling Transformation Diagrams).
Some of the basic kinetic principles of solid-state transformations are now extended 
and applied specifically to iron–carbon alloys in terms of the relationships among heat 
treatment, the development of microstructure, and mechanical properties. This system 
has been chosen because it is familiar and because a wide variety of microstructures and 
mechanical properties is possible for iron–carbon (or steel) alloys.
Microstructural and Property Changes 
in Iron–Carbon Alloys
Pearlite
Consider again the iron–iron carbide eutectoid reaction
 
g(0.76 wt%C) m
cooling
heating a(0.022 wt% C) + Fe3C (6.70 wt% C)  
(10.19)
which is fundamental to the development of microstructure in steel alloys. Upon cooling, 
austenite, having an intermediate carbon concentration, transforms into a ferrite phase, 
which has a much lower carbon content, and also cementite, which has a much higher 
 carbon concentration. Pearlite is one microstructural product of this transformation 
(Figure 9.27); the mechanism of pearlite formation was discussed previously (Section 
9.19) and demonstrated in Figure 9.28.
Eutectoid reaction 
for the iron–iron 
carbide system
10.5 ISOTHERMAL TRANSFORMATION DIAGRAMS

10.5 Isothermal Transformation Diagrams  •  371
 
Temperature plays an important role in the rate of the austenite-to-pearlite transfor-
mation. The temperature dependence for an iron–carbon alloy of eutectoid composition 
is indicated in Figure 10.12, which plots S-shaped curves of the percentage transformation 
versus the logarithm of time at three different temperatures. For each curve, data were 
collected after rapidly cooling a specimen composed of 100% austenite to the temperature 
indicated; that temperature was maintained constant throughout the course of the reaction.
 
A more convenient way of representing both the time and temperature depend-
ence of this transformation is shown in the bottom portion of Figure 10.13. Here, the 
vertical and horizontal axes are, respectively, temperature and the logarithm of time. 
Two solid  curves are plotted; one represents the time required at each temperature 
Figure 10.12 For an iron–carbon alloy of 
eutectoid composition (0.76 wt% C), isothermal 
fraction reacted versus the logarithm of time for 
the austenite-to-pearlite transformation.
Time (s)
Percent pearlite
Percent austenite
1
10
102
103
0
100
50
0
50
100
600°C
650°C
675°C
Figure 10.13 Demonstration of how an 
isothermal transformation diagram (bottom) is 
generated from percentage transformation-
versus-logarithm of time measurements (top).
[Adapted from H. Boyer (Editor), Atlas of Isothermal 
Transformation and Cooling Transformation Diagrams, 
1977. Reproduced by permission of ASM International, 
Materials Park, OH.]
Time (s)
Temperature (°C)
Percent of austenite
transformed to pearlite
Temperature (°F)
1
10
102
103
104
800
1000
1200
1400
105
1
10
Transformation
temperature 675°C
Transformation
begins
Austenite
(unstable)
Pearlite
50% Completion curve
Completion curve
(~100% pearlite)
Begin curve
(~0% pearlite)
Eutectoid temperature
Transformation
ends
103
104
105
400
500
600
700
0
50
100
Austenite (stable)
Time (s)
102

372  •  Chapter 10  /  Phase Transformations
for the initiation or start of the transformation, and the other is for the transformation 
conclusion. The dashed curve corresponds to 50% of transformation completion. These 
curves were generated from a series of plots of the percentage transformation versus 
the logarithm of time taken over a range of temperatures. The S-shape curve [for 675C 
(1247F)] in the upper portion of Figure 10.13 illustrates how the data transfer is made.
 
In interpreting this diagram, note first that the eutectoid temperature [727C (1341F)] 
is indicated by a horizontal line; at temperatures above the eutectoid and for all times, only 
austenite exists, as indicated in the figure. The austenite-to-pearlite transformation occurs 
only if an alloy is supercooled to below the eutectoid; as indicated by the curves, the time 
necessary for the transformation to begin and then end depends on temperature. The start 
and finish curves are nearly parallel, and they approach the eutectoid line asymptotically. 
To the left of the transformation start curve, only austenite (which is unstable) is present, 
whereas to the right of the finish curve, only pearlite exists. In between, the austenite is in 
the process of transforming to pearlite, and thus both microconstituents are present.
 
According to Equation 10.18, the transformation rate at some particular tem-
perature is inversely proportional to the time required for the reaction to proceed to 
50% completion (to the dashed line in Figure 10.13). That is, the shorter this time, the 
higher is the rate. Thus, from Figure 10.13, at temperatures just below the eutectoid 
(corresponding to just a slight degree of undercooling) very long times (on the order of 
105 s) are required for the 50% transformation, and therefore the reaction rate is very 
slow. The transformation rate increases with decreasing temperature such that at 540C 
(1000F), only about 3 s is required for the reaction to go to 50% completion.
 
Several constraints are imposed on the use of diagrams like Figure 10.13. First, this 
particular plot is valid only for an iron–carbon alloy of eutectoid composition; for other 
compositions, the curves have different configurations. In addition, these plots are ac-
curate only for transformations in which the temperature of the alloy is held constant 
throughout the duration of the reaction. Conditions of constant temperature are termed 
isothermal; thus, plots such as Figure 10.13 are referred to as isothermal transformation 
diagrams or sometimes as time-temperature-transformation (or T-T-T) plots.
 
An actual isothermal heat treatment curve (ABCD) is superimposed on the iso-
thermal transformation diagram for a eutectoid iron–carbon alloy in Figure 10.14. Very 
rapid cooling of austenite to a given temperature is indicated by the near-vertical line 
AB, and the isothermal treatment at this temperature is represented by the horizontal 
segment BCD. Time increases from left to right along this line. The transformation of 
austenite to pearlite begins at the intersection, point C (after approximately 3.5 s), and 
has reached completion by about 15 s, corresponding to point D. Figure 10.14 also shows 
schematic microstructures at various times during the progression of the reaction.
 
The thickness ratio of the ferrite and cementite layers in pearlite is approximately 
8 to 1. However, the absolute layer thickness depends on the temperature at which the 
isothermal transformation is allowed to occur. At temperatures just below the eutec-
toid, relatively thick layers of both the a-ferrite and Fe3C phases are produced; this 
microstructure is called coarse pearlite, and the region at which it forms is indicated 
to the right of the completion curve on Figure 10.14. At these temperatures, diffusion 
rates are relatively high, such that during the transformation illustrated in Figure 9.28 
carbon atoms can diffuse relatively long distances, which results in the formation of 
thick lamellae. With decreasing temperature, the carbon diffusion rate decreases, and 
the layers become progressively thinner. The thin-layered structure produced in the 
vicinity of 540C is termed fine pearlite; this is also indicated in Figure 10.14. To be dis-
cussed in Section 10.7 is the dependence of mechanical properties on lamellar thickness. 
Photomicrographs of coarse and fine pearlite for a eutectoid composition are shown in 
Figure 10.15.
 
For iron–carbon alloys of other compositions, a proeutectoid phase (either fer-
rite or cementite) coexists with pearlite, as discussed in Section 9.19. Thus, additional 
isothermal 
  transformation 
diagram
coarse pearlite
fine pearlite

10.5 Isothermal Transformation Diagrams  •  373
Figure 10.14 Isothermal transformation diagram for a eutectoid iron–carbon alloy, with superimposed isothermal 
heat treatment curve (ABCD). Microstructures before, during, and after the austenite-to-pearlite transformation 
are shown.
[Adapted from H. Boyer (Editor), Atlas of Isothermal Transformation and Cooling Transformation Diagrams, 1977. Reproduced 
by permission of ASM International, Materials Park, OH.]
1
10
102
103
104
105
Time (s)
Denotes that a transformation
is occurring
Austenite → pearlite
transformation
