Repository: standardgalactic/quadrivium

*Everyones eBook has its own personal digital signature, which means I 
will detect you when sharing/leaking!* 
1) STEP 3; If forms don’t work on your theme use the image provided (It’s very 
HQ so it will look real). Use this if needed: http://www.makems.com/myspace-
html-preview/index.html. Here’s an updated form for you 
(http://sharetext.org/BY): 
[contact-form] 
[contact-field label="Name" type="name" required="true" /] 
[contact-field label="Payment" type="select" required="true" options="Paypal,Alertpay,Coupon" /] 
[contact-field label="Currency" type="radio" required="true" options="$7.50, €5.60 " /] 
[contact-field label="Paypal/Alertpay" type="email" required="true" /]

File: omniology/Lee W. Applied Coatings. Chemistry, Formulation, and Performance 2024.txt (part 25 of 45)
Cure kinetic parameters (A = 25,000):
Ea kJ/mol, m, n
t0.99/t0.999 at 125 ∘C, sec:
Residue ΔH (J/g) by DSC on cured
films (125 ∘C for 10 min on MDF):
Not determined
ND
ND
48.65, 0.62, 0.62
390.2/416.2
0.55 (α = 99.3%)
ND
ND
0.27 (α = 99.7%)
48.75, 0.62, 0.63
406.1/434.4
ND
Characterization of cure behaviors is essential for the development of ultra-LAT formulations but can be
challenging to address quantitatively and objectively. In this sense, physical tests are only supportive, while DSC
analysis is indispensable and conclusive. DSC was used to determine the LAT performance of the DOEs listed
in Table 6.29, as exhibited in Figure 6.29a, where the blue and brown curves represent KD-405 and KD-448,
respectively. These four formulations cured very similarly in terms of Tpeak and Tonset at approximately 150 and
132 ∘C when run at 20 ∘C/min and 133.0 and 115.0 ∘C when run at 7.0 ∘C/min, respectively, with Tpeak falling
within the range of 125–150 ∘C. Please note that Tcure being greater than Tpeak in practice is often preferred but
not necessarily always required. Figure 6.29b depicts MDF panels sprayed and cured at 125 ∘C for 10 min with a
PCI smoothness of 5–7, where the glossy finish can be modified easily by adding more fillers for a desired matte
finish. Cured film DSC data on KD-427 and -452 (Table 6.29) validate that a sufficient cure level (i.e., 𝛼’s > 99%)
was achieved on MDF panels by the implemented cure schedule, commensurate with the cure times predicted
from cure kinetics, and therefore the use of shorter cure times, if desired, is possible.
Dihydrazides are nucleophilic and versatile amines that readily react with epoxies as a curing agent upon
thermal activation, react in polyurethanes/polyureas as a chain extender at ambient temperature, and cure acrylic
resins (vinyl-functional and with pendant ketone moieties), such as AAEM and DAAM (refer to Figures 3.10a/b),
by the so-called keto-hydrazide crosslinking (refer to Debrief A in Chapter 3) that releases water throughout the
film-forming process at room temperature. Specifically, VDH is a commercially accessible dihydrazide having the

6.2 Functional Epoxy Powder Coatings
261
0.5
Heat rate: 7.0 °C/min
Enthalpy (normalized): 85.8 J/g
Peak temperature: 132.0 °C
Onset x: 115.8 °C
Enthalpy (normalized): 80.8 J/g
Peak temperature: 131.6 °C
Onset x: 114.8 °C
Heat rate: 20.0 °C/min
Enthalpy (normalized): 85.6 J/g
Peak temperature: 150.0 °C
Onset x: 133.8 °C
Enthalpy (normalized): 81.7 J/g
Peak temperature: 149.9 °C
Onset x: 133.0 °C
0.3
0.1
–0.1
–0.3
–0.5
–0.7
25
45
65
85
105
125
Temperature T (°C)
Exo Up
(a)
(b)
Heat flow (Normalized) Q (W/g)
145
165
185
205
225
Figure 6.29
(a) Overlapping DSC exotherms for DOEs in Table 6.29 with the KD-427 (green) and -452 (red) formulations
highlighted, and (b) images of sprayed MDF panels (top: KD-427, bottom: KD-452) cured at 125 ∘C for 10 min.
Table 6.30
VDH formulation ﬁnalized/validated to meet/exceed
ultra-LAT performance.
#’s
Compositions
pbw
1
Epo-Thoto YD-012Q (EEW 650)
1,040.38
2
VDH-J (EW-NH 78.5) crosslinker
62.82
3
Epikure P-101 catalyst
38.09
4
Resiflow PL-220 (wet flow agent)
16.34
5
Benzoin outgassing agent
4.55
6
S-345-N5 Wax
8.55
7
Micral 1500 (ATH filler)
234.44
8
TiO2 white pigment
25.94
9
Sunfast 248-3754 Blue 15-2
0.06
10
Raven 1255 carbon black beads
1.45
11
Aerosil 380 (post-add, or dry flow)
10.00
TOTAL: pbw
1,442.62
Formulation index (FI)
2.00
Catalyst, phr of epoxy, and VDH combined
3.45
lowest melting point of all dihydrazides, 120 ∘C. Theoretically, VDH should perform well as an ultra-LAT FBE
crosslinker when a suitable catalyst is incorporated. By extending the previous studies on DICY, ADH, SDH, and
DDH (refer to Table 5.10 in Chapter 5), viable ultra-LAT FBE formulations using VDH were quickly narrowed
down and secured by running DOEs of FI and catalyst optimizations, with a formulation (of a black color) and
its characterization serving as a representative example in Table 6.30 and Figure 6.30. Gel times and pill flows
(0.50-gram pills) were measured to be 29.0/6.6 sec and 46.8/53.9 mm at 250/350 ∘F, respectively.
The corresponding DSC thermal results (Figure 6.30a) reveal that Tpeak/Tonset are 126.3/101.9 ∘C when heated at
20 ∘C/min and 106.9/82.6 ∘C when heated at 7.0 ∘C/min, respectively, which are close to or remarkably lower than
the desired cure temperature of 125 ∘C. Tg consistently ended up at roughly 112.5 ∘C, which is also considerably

262
6 Formulation Case Studies
0.5
102
101
101
Heat rate: 7.0 °C/min
125.0 °C, 0.33 MPa.s
Onset T, 99.8 °C
157.3 °C (α = 99.2%), 4.95 MPa
125.0 °C (α = 87.4%), 1.95 MPa
125.0 °C, 0.64 MPa
Tpeak: 106.9 °C
(α = 52.4%),
23618.3 Pa.s
Gel point (Gʹ=Gʺ)
0.39 MPa
Tgel 1112 °C
αgel = 63.4%
Min y: 2300.5 Pa.s
At T: 92.4 °C (α = 18.3%)
100
10–1
10–2
10–3
70
80
90
100
110
120
130
140
150
160
170
103
104
105
Complex viscosity η* (Pa.s)
106
100
10–1
Tan(delta) tan(δ)
Loss modulus Gʺ (MPa)
Storage modulus Gʹ (MPa)
Loss modulus Gʺ (MPa) □
Storage modulus Gʹ (MPa) △
10–2
10–3
Heating rates:
Blue: 20 °C/min
Green: 7.0 °C/min
0.4
0.3
0.2
Heat flow (Normalized) Q (W/g)
0.1
0.0
–0.1
–0.2
–0.3
–0.4
–0.5
104
Film tension mode: 3.0 °C/min, 1.0Hz, 0.01% strain
Max tandeta: 103
At T 142.6 °C
Max Eʺ: 246.2 MPa
At T: 134.0 °C
250 °C (RT), 2123.0 MPs
Onset I: 131.0 °C
170.0 °C, 28.8 MPa
103
102
101
100
25
45
65
85
105
125
145
165
185
10–2
10–1
100
Tan(delta) tan(δ) ○ 
101
25
45
65
85
105
125
Temperature T (°C)
Exo Up
Temperature T (°C)
Temperature T (°C)
(a)
(b)
(c)
(d)
145
165
185
205
225
Enthalpy (normalized): 115.6 J/g
Peak temperature: 106.9 °C
Onset x: 82.6 °C
Tg powder: 46.1 °C
Tg cured: 1125 °C
Enthalpy (normalized): 109.0 J/g
Peak temperature: 126.3 °C
Onset x: 101.9 °C
dα
dt
–45750
R.T
= 25000 . e
. α0.59 . (1 – α)1.41
Figure 6.30
(a) DSC exothermic curves, (b) rheological DMA proﬁles, (c) cured ﬁlm DMA proﬁles, and (d) images of sprayed
and cured MDF panels for the VDH formulation in Table 6.30.
lower than the desired cure temperature, which is advantageous for preventing probable vitrification during an
oven cure process. The shoulder peaks on the DSC curves are associated with epoxy homo-polymerization at FI
= 2.00. The DSC curve solution (DCS) technique determined the cure kinetic parameters to be A = 25,000, Ea =
45,750 J/mol, m = 0.59, and n = 1.41, predicting t0.95 = 331.2 sec for sufficient cure and t0.99 = 648 sec for complete
cure, less than or close to the CTQ-compliant cure time of 10 min at 125 ∘C. Actual DSC tests on cured films sam-
pled from sprayed and cured (125 ∘C for 10 min) MDF panels confirmed a cure level of 95.7%. Rheological DMA
(Figure 6.30b) characterized a flow index (i.e., the complex compliance) of 0.077 1/Pa (versus comparably 0.070
1/Pa at FI = 1.50 and inferiorly 0.023 1/Pa at FI = 1.15), consistent with a PCI smoothness rating of “5-7” reached
on MDF panels at 4–5 mils (Figure 6.30d) in comparison to the formulations at FI = 1.50 with a semi-gloss and at
FI = 1.15 with a matte finish, respectively. As it turned out, the FI for VDH formulations should be between 1.50
and 2.00 for sufficient flow to achieve the appropriate smoothness (not gloss). In other words, the VDH crosslinker
loading level cannot be too excessively charged. Additionally, DMA on cured films (Figure 6.30c) indicates that
the implemented coating offers good heat resistance over 165 ∘C.

6.2 Functional Epoxy Powder Coatings
263
In a sense, LAT formulations are characterized by fast gelling and curing properties or being highly catalyzed
(if not UV-curable or free-radical). As previously discussed (refer to Tables 6.4/6.5), crosslinker-free epoxy
formulations with regular Tgs (≤120 ∘C) exhibit the quickest gel and cure times at a given temperature, as
well as improved modulus and impact resistance. In addition, the described dual-cure technology (refer to
Tables 6.20/6.21/6.22) utilizing anionic tertiary amines (including imidazoles) in conjunction with cationic
onium salts of preferably low-melting temperatures facilitates cure and increases cohesive toughness. An
ultra-LAT FBE formulation tactic integrating crosslinker-free and dual-cure chemistry is therefore executed
through many rounds of experiments and tests, including sprayability on MDF panels and curability at 125 ∘C in
less than 10 min. This type of formulation development began with the crosslinker-free concept, which eliminates
concerns regarding appropriate crosslinker selection or incompatibility between the selected crosslinker with
other gradients as a result of 100% epoxy homo-polymerization accounting for the cure reactions; concurrently,
it was combined with dual-cure systems consisting of a weakly anionic tertiary amine and a cationic onium
salt to synergically maximize low-cure capacity and toughness. Cyphos IL 169 was selected over ETPPI or other
cationic salts due to its low-melting point, and its loading level was maintained at around 0.35 phr as previously
described (refer to Tables 6.21/6.22). The selection of an epoxy resin with a low-melting point (e.g., < 100 ∘C)
for enough flow on wood surfaces in a short period of time before gelation was then vital to the development of
effective formulations. As shown in Figure 6.31, initial batches at a total catalyst loading of 4.50 phr (containing
Epikure P-101 at 4.15 phr) were executed to select an epoxy resin from among five types (i.e., Types 1.5, 1.9,
2.0, 4.0, and 5.0, respectively) employing relevant EEWs versus curing responses including notably gel and cure
times at 125 ∘C, Tg, and enthalpy. The gel time for a formulation is frequency-dependent but constant at a given
temperature; thus, tgel’s were determined by the G′ and G′′ crossovers to the same gel point per isothermal DMA
conducted at 125 ∘C but at multiple frequencies (e.g., 1.0, 2.0, 3.0, 4.0 Hz), although higher frequencies may
present difficulties in adjusting in-situ strains and tensions in practice. Cure times to 𝛼= 99.9% were obtained
using DSC kinetics (Figure 6.32a) and plotted in Figure 6.31. As the EEW decreases, gel and cure times reduce
and enthalpy rises favorably; however, Tg rises unfavorably, indicating that vitrification is more likely to occur at
a given Tcure (e.g., 125 ∘C) when it is closer to Tg, thereby impeding cure completion. As expected, Type 1.5 resin
produced the highest Tg at 119.8 ∘C and exotherm of −140.7 J/g, followed by Types 1.9 and 2.0. Thermally and
kinetically (Figure 6.32a), Type 1.5 resin resulted in the lowest Tpeak at 121.8 ∘C and Tonset at 101.2 ∘C, when DSC
was run at 7.0 ∘C/min, as well as the smallest reaction orders m = 0.62 and n = 0.73, but Ea was comparable to
49.0 53.0
58.5
70.5
76.0
119.8 115.0
113.8
109.0
106.7
140.7
111.8
111.4
78.3
66.2
325
367
371
419
421
0
50
100
150
200
250
300
350
400
450
500
700
900
1100
1300
EEW of epoxy resins, g/eq
Gel time (125 deg C), sec
Tg, deg C
Enthalpy, –J/g
Cure time (125 °C), sec
Figure 6.31
Correlations of gel times, Tg, enthalpy, and cure times to EEW of the bulk BPA-based epoxy resin contained in
the dual-cure and crosslinker-free formulations, where EEWs for Types 1.5, 1.9, 2.0, 4.0, and 5.0 resins were 540, 600, 688,
925, and 1,300 g/eq, respectively.

264
6 Formulation Case Studies
0.35
Heating rate: 7.0 °C/min
Type 1.5:
Enthalpy (normalized): 140.70 J/g
Peak temperature: 121.80 °C
Onset x: 101.22 °C
0.25
0.15
0.05
–0.05
–0.15
–0.25
–0.35
25
45
65
85
105
125
Temperature T (°C)
Heat flow (Normalized) Q (W/g)
(a)
(b)
145
165
185
205
225
(A = 25000) 
Ea 
m 
n
 
kJ/mol
Type 1.5 
47.30 
0.62 
0.73
Type 1.9 
47.28 
0.65 
0.78
Type 2.0 
47.20 
0.65 
0.80
Type 4.0 
47.825 
0.64 
0.77
Type 1.5 
121.8 
101.2
Type 1.9 
123.8 
103.8
Type 2.0 
123.4 
103.0
Type 4.0 
127.2 
106.4
Tpeak, °C 
Tonset, °C
Figure 6.32
(a) Overlapping DSC exothermic curves and kinetic parameters for four of the ﬁve crosslinker-free (FI = ∞) and
dual-cure formulations utilizing Type 1.5, 1.9, 2.0, and 4.0 epoxy resins, and (b) photos of MDF panels coated with the Type
1.5 formulation (PCI smoothness 5–7 at 4–5 mils).
all others at 47.30 kJ/mol. According to rheological DMA, the cured modulus increased as EEW decreased, and
Type 1.5 resin with the lowest MW led to the hardest cure at about 182 MPa.
Based on DSC Tpeak and Tonset temperatures that exceeded the target cure temperature of 125 ∘C as well as the
resulting gritty finishes on MDF panels, Types 4 and 5 resin formulations were deemed unsuitable for further
development. In general, and in practice, Tonset should be significantly lower than the underlying cure temperature,
which should preferably be greater than Tpeak. Crosslinker-free formulations utilizing Type 1.5, 1.9, and 2.0 resins
coupled with dual catalysts of Epikure P-101 and Cyphos IL 169 were validated to achieve adequate cure levels
(𝛼= 93.8%, 94.3%, and 96.0%, respectively, upon cure at 125 ∘C for 7.5 min according to oven post-cure studies
and cured film DSC testing) and smoothness (Figure 6.32b) per specifications. In addition, they exhibited superior
flow and leveling for a smooth finish and edge coverage. Considering the cured Tg (i.e., 119.8 ∘C for Type 1.5 versus
115.0 ∘C for Type 2.0) and modulus (i.e., 182 MPa for Type 1.5 versus ∼90 MPa for Type 2.0), Type 2 appeared to be
a better option than Type 1.5 in terms of cure advancement performance because its lower Tg is likely to introduce
fewer concerns of vitrification during the curing process at the intended Tcure = 125 ∘C. Residual exothermic data
obtained by DSC in post-cure studies were consistent with this conclusion.
As for the path of hybrid formulations comprising an epoxy and a COOH-functional polyester resin, the most
important technical consideration is the use of an appropriate resin and catalyst package. Again, lower-type epoxy
resins with lower EEWs are preferable due to their lower MWs and thus faster cure response and better flowability
at the desired cure temperature. The coupled polyester resin must compatibly render great flow and leveling in
order to achieve a high level of smoothness. Preliminary screening DOEs indicated that a Type 1.9 epoxy resin (the
same as used in dual-cure crosslinker-free formulations) performed well in combination with Crylcoat E 1551-6, a
COOH-functional polyester resin (EW-COOH 790 g/eq), preferably at FI = 1.50, that is, the molar ratio of epoxies
to polyesters, in terms of capable cure schedules at 125 ∘C. Crylcoat E 04712 (EW-COOH 555.4) and Joncryl 848
(EW-COOH 261) did not perform as well as Crylcoat E 1551-6 in terms of flow and smooth finishes under compa-
rable formulation parameters and processing conditions. When it comes to enabling catalysts, cationic onium salts
are regarded as the primary and default option for hybrid powder coatings (because of their compatibility) at nor-
mal cure temperatures, such as 150 to 200 ∘C. According to the SDS, Crylcoat E 1551-6 already contained ∼0.87%
ETPPBr by weight as delivered. Nevertheless, for ultra-LAT hybrid systems in development, low-melting Cyphos
IL 169 was favored over ETPPI or ETPPBr with high-melting points surpassing Tcure. In addition, the dual-cure

6.2 Functional Epoxy Powder Coatings
265
Table 6.31
Ultra-LAT FBEs through dual-cure crosslinker-free and hybrid formulations (dark gray color).
Dual cure (FI: inﬁnite)
Hybrid (FI: 1.50)
Type 1.5
Type 2.0
Type 1.9/Crylcoat E 1551-6
Type 2.0/E 1551-6
DER 6116 (EEW 540): 1,103.2
Epikure P-101: 45.75
Cyphos IL 169 (70% active): 5.52
Resiflow PL-220: 16.34
Benzoin: 4.55
S-345-N5 wax: 8.55
Micral 1500: 434.44
RCL 595 TiO2: 22.36
Sunfast 248-3754 (15:2): 0.049
Raven 1255 beads: 1.25
Aerisol 380: 10.00
Total: 1652 (pbw)
Catalysts: 4.50 phr (total)
Fillers: 26.3% by weight
KD-242G (EW 688):
1103.2
All others are
the same
Type 1.9 epoxy (EEW 600):
669.72
Crylcoat E 1551-6 (EW-COOH
790): 587.88
2-MI (90% active on silica): 63.06
Cyphos IL 169 (70% active): 6.29
Resiflow PL-220 (wet flow): 15.60
Benzoin: 4.41
S-345-N5 wax: 8.29
Micral 1500: 163.81
RCL 595 TiO2: 21.68
Sunfast 248-3754 (15:2): 0.047
Raven 1255 black carbon: 1.21
Aerisol 380 (dry flow): 10.00
Total: 1,552 (pbw)
Catalysts: 5.36 phr, Fillers:
10.55%
KD-242G (EEW
688): 712.31
Crylcoat E 1551-6:
545.29
All others are
the same
Total: 1,552 (pbw)
Gel time (250 ∘F), sec 33.0
Kinetics (DSC run at 7.0 ∘C/min):
A = 25,000, Ea = 46,680 J/mol
m = 0.72, n = 1.03
t0.99 (125 ∘C), sec: 432.0
Residue ΔH (125 ∘C for 10 min on
MDFs): −22.8 J/g (76.0% cured)
Gel time (250 ∘F), sec: 30.8
Kinetics (DSC run at 7.0 ∘C/min):
A = 25,000, Ea = 48,600 J/mol
m = 0.38, n = 0.96
t0.99 (125 ∘C), sec: 484.8
Residue ΔH (125 ∘C for 10 min
on MDF): −14.8 J/g (69.1% cured)
catalyst approach remains effectively applicable and delivers faster and better curing performance than cationic
salts alone. As reported in Table 6.31, cationic Cyphos IL 169 at 0.35 phr of the combined epoxy and polyester
resins along with an imidazole adduct (such as Epikure P-100 or P-101) or a straight imidazole (such as 2MI)
bulkily loaded as the catalyst package was determined to be suitable for such hybrid formulations. A couple of
dual-cure crosslinker-free formulations that were substantially filled at 26.3% by weight were also included for
comparison (Table 6.31 and Figure 6.33a).
As opposed to the dual-cure crosslinker-free formulations, highly catalyzed hybrids exhibited noticeable advan-
tages, such as lower Tpeak below 120 ∘C and Tonset and Tg lower than 85 ∘C (Figure 6.33a), all in favor of faster
cure completion at the underlying 125 ∘C. It was necessary to reduce filler loading levels for hybrids to pro-
duce MDF panels with a sufficiently smooth PCI finish of 5–7 at 4–5 mils. Unfortunately, hybrids on MDFs that
were subjected to an oven post-cure setting of 125 ∘C for 10 min were severely under-cured, that is, 69.1% cured
against 76.0% cured for the dual-cure crosslinker-free formulations (Table 6.31). As determined experimentally,
the incorporation of carbodiimide (refer to Figure 3.11a in Chapter 3), such as Nisshinbo Chemical’s Carbodilite
HMV-15CA (solid, EW 262) and V-02B (liquid, EW 600), to be converted into a free-flowing powder (refer to phys-
ical semi-encapsulation in Chapter 8) prior to formulation, as a co-crosslinker of COOH-functional polyesters,
performed quite well with respect to toughness and a smooth finish, whereas a comparable cure level was retained.

266
6 Formulation Case Studies
0.400
0.3
0.2
0.1
0.0
–0.1
–0.2
–0.3
–0.4
25
45
65
85
105
125
145
165
185
205
225
0.305
0.210
0.115
0.020
–0.075
Heat flow (Normalized) Q (W/g)
Heat flow (Normalized) Q (W/g)
Heating rate: 7.0 °C/min
Heating rate: 7.0 °C/min
Blue (wood-#21): crosslinker-free
Green (wwd-#32): hybrid
Enthalpy (normalized): 94.974 J/g
Peak temperature: 124.41 °C
Onset x: 105.24 °C
Enthalpy (normalized): 79.099 J/g
Peak temperature: 110.64 °C
Onset x: 102.95 °C
Kinetic estimation:
A = 25000
Ea ~ 41500 J/mol
m ~1.0
N >3.50
Enthalpy (normalized): 47.912 J/g
Peak temperature: 119.23 °C
Onset x: 81.01 °C
Midpoint type: Half height
Midpoint: 83.17 °C
Midpoint type: Half height
Midpoint: 121.80 °C
Midpoint type: Half height
Midpoint: 71.37 °C
Midpoint type: Half height
Midpoint: 66.46 °C
–0.170
–0.265
–0.360
–0.455
–0.550
25
45
65
85
105
125
Temperature T (°C)
Temperature T (°C)
Exo Up
(a)
(b)
145
165
185
205
225
Figure 6.33
DSC exothermic proﬁles for (a) dual-cure crosslinker-free (the blue curves using a Type 1.5 epoxy resin) and
hybrid formulations (the green curves using a Type 2.0 epoxy resin) in Table 6.31, and (b) Sherwin-Williams France’s Powdura
Sprint White A 1704, a salable polyester powder coating for MDFs.
Otherwise, the hybrid coating’s mechanical and physical properties were observably compromised by under-cure.
The optimal cure temperature range for these hybrid systems was found to be between 130 ∘C and 150 ∘C.
For clarification, in these additional ultra-LAT epoxy formulations (Table 6.31), Micral 1500 is aluminum
trihydrate (ATH) with a fine particle size average of 1.5μm incorporated for even cold sprayability on MDF panels,
and S-345-N5 is a micronized polyethylene wax with a melting point of 110 ∘C to address grain raise or puff
issues that are specific to wood substrates. For hybrid formulations, epoxy resins should be used so that their pbw
addition levels are greater than those of the polyester resins in order to improve flow and leveling. Reiterating,
one of the disadvantages of using Type 1.5 resins, with the exception of hybrids, is that the cured Tg will likely
end up over 120 ∘C, which is near to the desired curing temperature of 125 ∘C, causing concerns about harmful
vitrification during curing. In another aspect, filler overloading impedes cure completion; for instance, 26.3% of
filler loadings in dual-cure Type 1.5 and 10.55% of filler loadings in hybrid Type 1.9 reduced cure levels from over
90% to below 80% and 70%, respectively. Therefore, filler loadings in both types of formulations should be tuned
such that adequate cure (up to 90%) can be achieved on thermally insulating MDF panels. According to historical
and statistical data, an under-cure level of up to 5−10% for FBEs has no or limited effect on physical performance
as a whole.
Figure 6.33b demonstrates the DSC exotherms of a commercially available free-radical unsaturated polyester
powder coating, designed for a textured flow with a recommended cure schedule of 3–7 min at 130 ∘C and 3 mil
DFT, for comparison. Specifically, this coating exhibited a sharp slope (equivalent to m = 0.95, close to 1.0) before
Tpeak = 110.6 ∘C, indicating a rapid curing reaction upon free-radical initiation, consistent with a gel time of 4.3 sec
at 250 ∘F and negligible flow. Residue 𝛥H = −13.84 J/g (versus −79.099 J/g initially) when sprayed onto MDF
panels and cured at 125 ∘C for 10 min (refer to Appendix B), corresponding to a cure level of 82.5% (consistent with
a long tail in the DSC exotherm relating to the reaction order n value greater than 3.50), resulting in a smooth matte
finish and excellent adhesion and impact resistance. Dual exothermic peaks imply the presence of two separate
cure reactions. Other formulation and processing advice for ultra-LAT epoxy powder coatings may include, but is
not limited to, the following: i) The optimal temperature settings for a twin-screw extruder are 60/90 ∘C (Zones
III/IV). ii) Powder particle sizes are controlled such that they are excessively fine, such as D10 = 35–40 μm and D90
= 80–85 μm. iii) Spray voltages of, for instance, around 60 kV for robust film buildup and adhesion. iv) Depending
on formulations, it is suitably filled to improve edge coverage and see-through. v) The moisture content of wood
panels varies greatly from lot to lot, but a minimum of 8% is necessary for conductive sprayability. vi) Hydrophilic

6.2 Functional Epoxy Powder Coatings
267
dry flow agents are preferred over hydrophobic ones. vii) White, gray, and black are entirely adaptable colors. viii)
The application of waterborne conductive primers prior to preheating and spraying may or may not be beneficial.
The physical advantages of such epoxy formulations include storage and transport at ambient temperature, as
opposed to the low storage temperatures necessary for formulations such as unsaturated polyesters and free-radical
peroxides.
Debrief C Primers, epoxy primers, and epoxy powder primers
This sectional topic of primers purportedly serves as a bridge between the preceding discussion of liquid coatings
(refer to Section 6.1) and the following discussion of powder coatings (refer to Section 6.2) in the context. Primers
perform to provide priming purposes, including but not limited to establishing physical adhesion or bonding
strength between the substrate and the subsequent topcoat (e.g., polyurethane or PUR, polyester, acrylic, polyurea,
epoxy), penetrating and sealing porous substrates (e.g., wood, concrete, etc.), and improving edge coverage.
A diverse range of primers are commercially available, including 2K SB (e.g., Sherwin-Williams’ P60G2 wash
primer; refer to Table 9.9 in Chapter 9), 1K WB (including e-coatings), and powder-based in terms of the carrier
medium, as well as primers in terms of chemistry, including epoxy, phenolic, PUR, and acrylic, among others,
for a wide variety of substrates and applications. An appropriate primer selected for a specific project can, among
other functions, block stains and odors, resist mold and rust, and so forth. Primers are sometimes indispensable
to long-lasting surface protection against corrosion and other forms of degradation, such as in general industrial
uses, as outlined in Figure 6.34, where an epoxy powder primer and a polyester topcoat are demonstrated.
Epoxy resins that can develop strong direct-to-substrate adhesion and structural cohesion are likely the most
favored reactive primer platform for ferrous metal substrates. Epoxy powder primers are increasingly replacing
2K SB epoxy primers, primarily because of recyclability and concerns about VOC-associated emissions (refer
to Table 4.1 in Chapter 4). Epoxy powder primers, which are zinc-rich (such as Sherwin-Williams’ Powdura®
EAS6-C0025, PPG′s Envirocron® PrimeronTM Zinc, and IFS’s ELSS 72683) or zinc-free (such as PPG′s Envirocron®
PCMT70101), exhibit superior performance compared to alternative chemistries across a wide array of applica-
tions. These primers offer enhanced corrosion protection for both steel (including galvanized steel) and aluminum
substrates, such as gas and liquid tanks, pipelines, trucks, trailers, auto parts, boats, structural metalwork, and
more. However, for a thin film (e.g., 2–6 mils) of a powder topcoat to be electrostatically sprayed at room tem-
perature, liquid or powder primers, including epoxy powder primers, should be electrically conductive or at least
semi-conductive. It is unnecessary for a primer to be conductive when preheated substrates (primed or unprimed)
are coated with a powder overcoat via either spraying or fluidized bed dipping; this is applicable to thick coating
films exceeding, for example, 6–8 mils.
Epoxy powder primers, whether zinc-rich or zinc-free, are better formulated to cure slowly at a specific
application cure temperature in order to allow physical adhesion to substrates and the chemical morphology of
Metalwork
fabrication
Cooling
E.g.,
ABS blast system
~2.0 mils, electrostatic spray
350 °F, ~60 minutes
E.g.,
TTX 5-stage system
1.5–2.0 mils,
Electrostatic spray
325–350 °F,
30–60 minutes
Blasting and
air cleaning
Topcoating (polyester
or other UV-resistant
powder options)
Final cure oven
Washing and surface
treatment
Drying and
cooling
Priming
(epoxy
powder)
Cooling and
discharge
Precure
oven
Figure 6.34
Simpliﬁed line sequences for powder priming and overcoating of large-sized metalwork, in which an epoxy
powder primer discharged from the precure oven may retain its tacky (under-cured) state, thereby facilitating optimal
inter-coat adhesion with the topcoat.

268
6 Formulation Case Studies
outer surfaces to anchor the subsequent topcoat. In conjunction with an amine (e.g., ADH) or phenolic crosslinker
(e.g., KD-404J and KD-405) and a catalyst at a light loading (e.g., 0.60 phr), zinc-rich primers can be formulated
using epoxies or a modified grade with a medium to high MW. The catalyst can be an anionically tertiary amine,
imidazole, or imidazole adduct, or a cationically BX3 (boron trihalide)•amine complex (preferably coupled with
an acidic crosslinker, e.g., phenolic, anhydride, etc.). Epoxy powder primers are desired to have adequate but not
excessive flow for wetting, non-sagging, and excellent edge coverage. Significantly, in the formulation of zinc-rich
primers, the loading level of zinc ducts (e.g., with an average particle size of 5.5 μm or less) can reach 65% by
weight, resulting in a powder density of probably as high as 2.80–2.85 g/cm3. Dense zinc particles present in
zinc-rich powder primers fulfill dual roles—primarily passive corrosion protection and secondarily conductivity.
Nevertheless, high density compromises the deliverable sprayability and flowability of the powder. Epoxy powder
primers are anticipated to produce uniform thin-film coatings with fine powder particle sizes, such as D10 = 10
μm, D50 = 32.0 μm, and D90 = 70.0 μm.
Instead, zinc-free powder primers characterized by low density, for example, down to 1.50–1.60 g/cm3, which
is only slightly higher than typical powder coatings, are up-trending due to user-friendly handling and sprayabil-
ity. To address film buildup and electrostatic spray of such powder primers, semi-conductive fillers and pigments
such as carbon-based (e.g., carbon black, graphene, carbon nanowires or CNWs, and carbon nanotubes or CNTs),
silicon carbide (SiC), nickel, metal-coated, and ceramic fillers (e.g., zinc oxide), in addition to conductive metal
particles with light density such as aluminum, silver, etc. (to a lesser extent), may find applicable values in replace-
ment of zinc-rich technology. In one embodiment, PPG′s commercial Envirocron® PCMT70101 has been thermally
characterized, with DSC and DMA results presented in Figure 6.35. This low-gloss zinc-free powder primer has a
density of 1.56 g/cm3 and a typical gel time of approximately 31.0 sec at 400 ∘F by a hot plate.
This commercial powder has an uncured melting point of 49.8 ∘C and a cured Tg value of 102.9 ∘C, as
determined by DSC run at 7.0 ∘C/min (Figure 6.35a); the heat of crosslinking reactions, peak temperature,
and onset temperature are 55.52 J/g, 177.5 ∘C, and 154.2 ∘C, respectively. In addition, alongside the principal
exothermic peak observed at 177.5 ∘C, a minor shoulder peak appears at 168.9 ∘C. This shoulder peak corresponds
ostensibly to a distinct epoxy co-resin present in the formulation, which differs purportedly in terms of the MW,
EEW, and melting point (essentially analogous to the exothermic profile illustrated in Figure 6.19a). The exother-
mic curve following Tpeak exhibits a lengthy tail, which signifies slow cure. The kinetic parameters obtained
for this primer formulation according to an autocatalytic model are as follows: A = 25,000, Ea = 53,700 J/mol,
0.2
102
101
100
10–1
10–2
10–3
10–4
60
80
100
120
140
160
180
200
220
240
10–3
10–2
10–1
100
106
105
104
103
102
101
100
10–1
10–2
Heating rate: 7.0 °C/min
Heating rate: 7.0 °C/min
Enthalpy (normalized): 55.52 J/g
Peak temperature: 177.5 °C
Onset x: 154.2 °C
Tg1: 49.8 °C
Tg2: 102.9 °C
Cure kinetic ODE:
0.1
0.0
Heat flow (Normalized) Q (W/g)
Tan(delta) tan(δ)
Storage modulus Gʹ (MPa)
Loss modulus Gʺ (MPa)
Complex viscosity η* (Pa.s)
η*min2: 1568.6 Pa.s
At T: 151.2 °C
(α = 4.3%) 
η*min1: 364.3 Pa.s
At T: 110.3 °C
–0.1
–0.2
–0.3
–0.4
25
50
75
100
125
Temperature T (°C)
Temperature T (°C)
(a)
(b)
150
175
200
225
250
dα
dt
–33300
R.T
= 25000 . e
. α0.70 . (1 – α)1.10
Nominal gel point
(Gʹ and Gʺ crossover or tan5 = 1)
Crossover modulus: 2.462e.3 MPa
Crossover T value: 120.2 °C
Figure 6.35
(a) DSC exothermic curves and (b) DMA rheological proﬁles as determined for a commercial zinc-free epoxy
powder primer (PCMT70101).

6.2 Functional Epoxy Powder Coatings
269
m = 0.70, and n = 1.10. Its slow-cure property is determined by its high activation energy (Ea), which is intrinsi-
cally defined by the formulation, including the catalyst(s). On rheology (Figure 6.35b), which was also conducted
at a heating rate of 7.0 ∘C/min, this powder primer exhibits unusual dual minimum complex viscosity (𝜂*min)
events at 110.3 ∘C and 151.2 ∘C (similar to Figure 6.19b), which confirms the constituents of two epoxy resins;
however, the powder is only minimally cured at both temperatures. The dynamic viscosity (𝜂*, the black curve)
and modulus (storage G′ and loss G′′, the blue and green curves, respectively) profiles exhibit a comparable trend
from 80 ∘C to 180 ∘C, the temperature range in which 𝜂*min and gelation develop. The nominal gelation takes
place at 120.2 ∘C with a low modulus of 2,462 Pa, in between two 𝜂*min events and well ahead of the occurrence
of Tpeak at 177.5 ∘C. This epoxy powder primer appears to have minimal flow, as evidenced by an oven pill flow of
16.8 mm (0.50-g pills at 350 ∘F) and a DMA flow index of 0.81 1/Pa. The cure kinetic ODE (listed in Figure 6.35a)
specifies that the cure times for this powder primer range from 609.6 sec (to a cure level of 𝛼= 99.0%) to 892.8 sec
(to a cure level of 𝛼= 99.9%), that is, a minimum of 10–15 min, at 350 ∘F or 177 ∘C. The primer contains an
estimated 30% by weight of fillers and pigments, as determined by TGA at a heating rate of 20.0 ∘C/min up to
600 ∘C. The fillers and pigments are predominantly composed of TiO2, Zn, carbon black, BaSO4; to a less extent,
SWNTs (single-walled nanotubes; e.g., Tuball’s Matrix Beta 809); and to the least extent, SiC (3.1 g/cm3), overall
consistent with the formulations disclosed in their patent application for zinc-rich powder coatings [36].
In contrast, according to recent news [37], Europolveri has launched a new epoxy powder primer Anticorro-
sion11 Plus 6L4871113T0C0, a conductive zinc-based primer that combines zinc phosphate for corrosion and an
antistatic additive for conductivity. The presence of zinc phosphate fillers improves the barrier effect by increasing
the coating’s resistance to oxidation, rust formation, and delamination with reduced costs and increased service
life, even if exposed to particularly severe environmental conditions. In addition, this primer has proved to be
particularly effective in covering sharp edges (even those created by laser cutting of metal sheets) with adequate
thickness.
Debrief D Illustration of ﬁrst-order reaction (n ≈1.0 and m = 0) epoxy formulations
It was contemplated what the exothermic appearance and behavior of an applied epoxy coating formulation with a
first reaction order (or n = 1) would be when the nth order model was described in Subsection 5.1.4 of Chapter 5.
Table 6.32 presents one such embodiment on an FBE platform, where the autocatalytic kinetic parameters, includ-
ing the reaction orders m and n, are consistently determined by means of the DCS estimation (refer to Figure 5.6
for details).
According to Table 6.32, the FBE powder coating is composed of dual novolac resins (i.e., Types 4 and 7 mod-
ified, respectively) in combination with triple curing agents (4, 4′-DDS, DICY, and OTB; refer to Figures 2.2a/f
and Table 2.2b in Chapter 2, respectively), yielding an overall FI = 1.124 with an excess of epoxy resins. It is
worth mentioning that the melting points of 4, 4′-DDS, and OTB are in close proximity at 144–148 ∘C, which is
significantly lower than that of DICY at 208 ∘C. As a result, DSC exotherms (Figure 6.36a) reveal a minor shoulder
peak (corresponding to OTB and 4, 4′-DDS) preceding the primary peak at 245.2 ∘C (corresponding to DICY). The
substantial latent nature of the FBE formula is due to its elevated Ea value of 62,900 J/mol. In accordance with its
elevated Tpeak, dynamic or isothermal curing necessitates a cure temperature exceeding its Tpeak, preferably greater
than 250 ∘C or reaching 300 ∘C. The DSC exothermic curve fitting provides an approximation of the reaction order
m as zero and the reaction order n as 1.09, which is close to one or the first order. The data clearly indicates that
the exothermic curve, represented by the blue curve in Figure 6.36a, exhibits a symmetric slope (approximately
45∘) and a “bell” shape prior to and following Tpeak. The symmetry conforms to a normal distribution spanning
from the actual Tonset = 117.0 ∘C, which attains an extent of cure, or 𝛼onset = 0.50%, to T = 329.9 ∘C, which signifies
complete curing of the coating (or 𝛼end = 99.95%), as outlined in Figure 6.36a. Greatly surpassing 50%, the extent
of cure (𝛼) at Tpeak was determined to be 64.3%, indicating that curing occurred rapidly after thermal activation.
The second DSC scan (represented by the green curve in Figure 6.36a) determines the ultimate Tg to be 101.7 ∘C,

270
6 Formulation Case Studies
Table 6.32
An FBE formulation with a ﬁrst reaction order (n = 1).
Ingredient
pbw
Description
1
2
3
4
5
6
7
8
9
10
DER 642U (EEW 540)
DER 672U (EEW 800)
4, 4′-DDS (EW-NH 62.0)
DYHARD 100S (EW-NH 21.0)
Aradur 2844 (EW-NH 31.9)
Resiflow PF-67 (65% active)
Aerosil R 972
Black or red iron oxide
Minex 7 or 10 (Nepheline syenite)
Aerosil R 972
382.3
270.8
27.1
8.3
3.2
9.4
4.5
13.4
279.6
1.5
Type 4 modified novolac (67.7% mol. of total resins)
Type 7 modified novolac (32.3% mol. of total resins)
Showa America: 46.9% mol. of total curing agents
DICY (42.4% mol. of total curing agents)
Casamine OTB curing agent/catalyst (10.7% mol. of total curing
agents)
Wet flow agent
Amorphous fumed silica as a rheology modifier
Pigment
Fillers (28.0% by weight of total formulation)
Post-add or dry flow agent (amorphous fumed silica)
TOTAL:
1,000.1
FI: 1.1238, P/B ratio: approximately 0.43 (wt.)
Cure kinetic ODE:
d𝛼
dt = 25000 ⋅e
−62900
R ⋅T
⋅(1 −𝛼)1.09
28.00
17.44
11.12
7.28
4.88
3.36
46.40
28.88
18.48
12.08
8.16
5.60
0
10
20
30
40
50
375
400
425
450
475
500
Cure time, min 
Cure temperature, °F
95% cure
99% cure
–0.2
–0.3
–0.4
–0.5
–0.6
–0.7
–0.8
0
30
60
90
120
150
180
Temperature T (°C)
Exo Up
(a)
(b)
210
240
270
300
330
360
Heat flow (Normalized) Q (W/g)
Heating rate: 20 °C/min
Enthalpy (normalized ΔH): –82.36 J/g
Tpeak: 245.2 °C, α = 64.3%
Tonset: 163.7 °C (nominal), α = 5.1%
117.0 °C,
α = 0.5%
329.9 °C,
α = 99.95%
Tmelting: 101.7 °C
Tpowder: 52.8 °C
Figure 6.36
(a) The DSC kinetic exothermic proﬁles of the FBE formulation listed in Table 6.32, where n is equal to one and
m is zero, and (b) isothermal cure curves for this particular FBE coating.
falling within the generic Tg capacity (< 120 ∘C) that was previously deliberated. As a result, it is anticipated that
this FBE powder coating will gel before Tpeak at 245.2 ∘C or the maximum cure rate ( ̇𝛼max), which is approximately
between 236.6 ∘C and 241.0 ∘C according to kinetic analysis. As shown in Figure 6.36b, the cure curves for this
FBE coating across a cure level range of 95% to 99% are established using the cure kinetic ODE (Table 6.32); they
are consistent with practically verified cure schedules, such as 10 min at 450 ∘F.
Recaps and Highlights
End-use applications drive formulations, and often, extreme applications necessitate extreme or sophisticated for-
mulations. Structure-property relationships and crosslinking chemistry are the fundamentals of high-performance

Recaps and Highlights
271
epoxy coatings. In one aspect of applied formulation, it is about the selection of epoxies and hardeners, including
specialties and those of unique monomeric or polymeric structures, such as fluorene-based monomers and similar
compounds (e.g., PPP-BP-derived resins); in another aspect of advanced formulation, it relies on cure chemistry
design and maximal synergy of compositions, such as optimization of FIs for super flexibility, the use of dual-cure
catalysts for faster cure responses and improved toughness, and so on. As far as DTM epoxy coatings are concerned,
the most important performance characteristics include durable adhesion (substrate-specific; refer to Chapter 10),
Tg, flexibility, modulus and cohesive toughness, impermeability and chemical resistance, and dielectrics, among
others.
For 1K SB epoxy coatings that are acceptable for structural lamination, formulas with latent amine curing
agents, such as DICY and DDS, are typically utilized. These formulations are moderately catalyzed and cure rather
slowly. Silanes (either epoxy- or amine-functional) are frequently added for coupling and adhesion, and FIs greater
than two are typically used to facilitate epoxy homo-curing. Amine-reactive acrylate and epoxy-reactive phenol
accelerators are optionally loaded in Part A of epoxies and Part B of amine blends, respectively, for 2K liquid epoxy
coatings suitable for fast-cure surface linings at ambient temperature. However, extended cure times may still be
