Repository: standardgalactic/quadrivium

*Everyones eBook has its own personal digital signature, which means I 
will detect you when sharing/leaking!* 
1) STEP 3; If forms don’t work on your theme use the image provided (It’s very 
HQ so it will look real). Use this if needed: http://www.makems.com/myspace-
html-preview/index.html. Here’s an updated form for you 
(http://sharetext.org/BY): 
[contact-form] 
[contact-field label="Name" type="name" required="true" /] 
[contact-field label="Payment" type="select" required="true" options="Paypal,Alertpay,Coupon" /] 
[contact-field label="Currency" type="radio" required="true" options="$7.50, €5.60 " /] 
[contact-field label="Paypal/Alertpay" type="email" required="true" /]

File: omniology/1- Materials Science.txt (part 26 of 66)
An Introduction 
Austenite (stable)
Eutectoid
temperature
Coarse pearlite
Ferrite
Fe3C
Fine pearlite
800
500
600
700
1000
1200
1400
1 day
1 h
1 min
1 s
Temperature (°C)
727°C
Temperature (°F)








A
B
C
D
Figure 10.15 
Photomicrographs 
of (a) coarse pearlite 
and (b) fine pearlite. 
3000. 
(From K. M. Ralls 
et al., An Introduction 
to Materials Science 
and Engineering, p. 361. 
Copyright © 1976 by 
John Wiley & Sons, 
New York. Reprinted 
by  permission of John 
Wiley & Sons, Inc.)
10 m
10 m
(a)
(b)
Tutorial Video:
Iron–Carbon Alloy 
Microstructures
What is the 
Appearance of the 
Various Iron–Carbon 
Alloys and How Can I 
Draw Them?

374  •  Chapter 10  /  Phase Transformations
curves corresponding to a proeutectoid transformation also must be included on the 
isothermal transformation diagram. A portion of one such diagram for a 1.13 wt% C 
alloy is shown in Figure 10.16.
Bainite
In addition to pearlite, other microconstituents that are products of the austenitic trans-
formation exist; one of these is called bainite. The microstructure of bainite consists of 
ferrite and cementite phases, and thus diffusional processes are involved in its formation. 
Bainite forms as needles or plates, depending on the temperature of the transformation; 
the microstructural details of bainite are so fine that their resolution is possible only using 
electron microscopy. Figure 10.17 is an electron micrograph that shows a grain of bainite 
(positioned diagonally from lower left to upper right). It is composed of a ferrite matrix 
and elongated particles of Fe3C; the various phases in this micrograph have been labeled. 
bainite
Figure 10.16 Isothermal transformation 
diagram for a 1.13 wt% C iron–carbon alloy: 
A, austenite; C, proeutectoid cementite; 
P, pearlite.
[Adapted from H. Boyer (Editor), Atlas of Isother-
mal Transformation and Cooling Transformation 
Diagrams, 1977. Reproduced by permission of ASM 
International, Materials Park, OH.]
Time (s)
Temperature (°C)
Temperature (°F)
1
10
102
103
104
1000
1200
1400
1600
500
600
700
800
A
A
+
C
A
P
Eutectoid temperature
900
A
+
P
Martensite
Cementite
Ferrite
Figure 10.17 Transmission electron 
 micrograph showing the structure of 
bainite. A grain of bainite passes from 
lower left to upper right corners; it consists 
of elongated and needle-shape particles of 
Fe3C within a ferrite matrix. The phase 
surrounding the bainite is martensite. 
(From Metals Handbook, Vol. 8, 8th edition, 
Metallography, Structures and Phase Diagrams, 
1973. Reproduced by permission of ASM 
International, Materials Park, OH.)

10.5 Isothermal Transformation Diagrams  •  375
In addition, the phase that surrounds the needle is martensite, the topic addressed by a 
subsequent section. Furthermore, no proeutectoid phase forms with bainite.
 
The time–temperature dependence of the bainite transformation may also be rep-
resented on the isothermal transformation diagram. It occurs at temperatures below 
those at which pearlite forms; begin-, end-, and half-reaction curves are just extensions 
of those for the pearlitic transformation, as shown in Figure 10.18, the isothermal trans-
formation diagram for an iron–carbon alloy of eutectoid composition that has been 
 extended to lower temperatures. All three curves are C-shaped and have a “nose” at 
point N, where the rate of transformation is a maximum. As may be noted, whereas 
pearlite forms above the nose [i.e., over the temperature range of about 540C to 
727C (1000F to 1341F)], at temperatures between about 215C and 540C (420F and 
1000F), bainite is the transformation product.
 
Note that the pearlitic and bainitic transformations are competitive with each 
other, and once some portion of an alloy has transformed into either pearlite or bainite, 
transformation to the other microconstituent is not possible without reheating to form 
austenite.
Spheroidite
If a steel alloy having either pearlitic or bainitic microstructures is heated to, and left 
at, a temperature below the eutectoid for a sufficiently long period of time—for exam-
ple, at about 700C (1300F) for between 18 and 24 h—yet another microstructure will 
form called spheroidite (Figure 10.19). Instead of the alternating ferrite and cementite 
lamellae (pearlite) or the microstructure observed for bainite, the Fe3C phase appears 
as spherelike particles embedded in a continuous a–phase matrix. This transformation 
occurs by additional carbon diffusion with no change in the compositions or relative 
amounts of ferrite and cementite phases. The driving force for this transformation is the 
reduction in a–Fe3C phase boundary area. The kinetics of spheroidite formation is not 
included on isothermal transformation diagrams.
spheroidite
Figure 10.18 Isothermal transformation 
diagram for an iron–carbon alloy of eutectoid 
composition, including austenite-to-pearlite 
(A–P) and austenite-to-bainite (A–B) 
transformations. 
[Adapted from H. Boyer (Editor), Atlas of 
Isothermal Transformation and Cooling Transfor-
mation Diagrams, 1977. Reproduced by permis-
sion of ASM International, Materials Park, OH.]
Time (s)
Temperature (°C)
Temperature (°F)
10–1
1
10
102
103
104
105
400
600
800
1000
1200
1400
Eutectoid temperature
A
A
A
50%
N
B
P
100
200
300
400
500
600
700
800
A
+
P
A + B
Tutorial Video:
Isothermal 
Transformation 
Diagrams
How do I Read 
a TTT Diagram?

376  •  Chapter 10  /  Phase Transformations
Martensite
Yet another microconstituent or phase called martensite is formed when austenitized 
iron–carbon alloys are rapidly cooled (or quenched) to a relatively low temperature 
(in the vicinity of the ambient). Martensite is a nonequilibrium single-phase structure 
that results from a diffusionless transformation of austenite. It may be thought of as a 
transformation product that is competitive with pearlite and bainite. The martensitic 
transformation occurs when the quenching rate is rapid enough to prevent carbon diffu-
sion. Any diffusion whatsoever results in the formation of ferrite and cementite phases.
 
The martensitic transformation is not well understood. However, large numbers of 
atoms experience cooperative movements, in that there is only a slight displacement of 
each atom relative to its neighbors. This occurs in such a way that the FCC austenite 
experiences a polymorphic transformation to a body-centered tetragonal (BCT) marten-
site. A unit cell of this crystal structure (Figure 10.20) is simply a body-centered cube that 
has been elongated along one of its dimensions; this structure is distinctly different from 
that for BCC ferrite. All the carbon atoms remain as interstitial impurities in martensite; 
as such, they constitute a supersaturated solid solution that is capable of rapidly trans-
forming to other structures if heated to temperatures at which diffusion rates become 
martensite
Figure 10.19 Photomicrograph of a steel 
having a spheroidite microstructure. The small 
particles are cementite; the continuous phase is 
a-ferrite. 1000. 
(Copyright 1971 by United States Steel Corporation.)
10 m
Figure 10.20 The body-
centered tetragonal unit 
cell for martensitic steel 
showing iron atoms 
(circles) and sites that may 
be occupied by carbon 
atoms (s). For this 
tetragonal unit cell, c  a.
c
a
a
Concept Check 10.1 
Which is more stable, the pearlitic or the spheroiditic microstruc-
ture? Why?
[The answer may be found at www.wiley.com/college/callister (Student Companion Site).]

10.5 Isothermal Transformation Diagrams  •  377
appreciable. Many steels, however, retain their martensitic structure almost indefinitely 
at room temperature.
 
The martensitic transformation is not, however, unique to iron–carbon alloys. It is 
found in other systems and is characterized, in part, by the diffusionless transformation.
 
Because the martensitic transformation does not involve diffusion, it occurs almost 
instantaneously; the martensite grains nucleate and grow at a very rapid rate—the veloc-
ity of sound within the austenite matrix. Thus the martensitic transformation rate, for all 
practical purposes, is time independent.
 
Martensite grains take on a platelike or needlelike appearance, as indicated in 
Figure 10.21. The white phase in the micrograph is austenite (retained austenite) that 
did not transform during the rapid quench. As already mentioned, martensite as well as 
other microconstituents (e.g., pearlite) can coexist.
 
Being a nonequilibrium phase, martensite does not appear on the iron–iron carbide 
phase diagram (Figure 9.24). The austenite-to-martensite transformation, however, is 
represented on the isothermal transformation diagram. Because the martensitic trans-
formation is diffusionless and instantaneous, it is not depicted in this diagram as the 
pearlitic and bainitic reactions are. The beginning of this transformation is represented 
by a horizontal line designated M(start) (Figure 10.22). Two other horizontal and 
dashed lines, labeled M(50%) and M(90%), indicate percentages of the austenite-to-
martensite transformation. The temperatures at which these lines are located vary with 
alloy composition, but they must be relatively low because carbon diffusion must be 
virtually nonexistent.4 The horizontal and linear character of these lines indicates that 
the martensitic transformation is independent of time; it is a function only of the tem-
perature to which the alloy is quenched or rapidly cooled. A transformation of this type 
is termed an athermal transformation.
athermal 
 transformation
10 m
Figure 10.21 Photomicrograph showing 
the martensitic microstructure. The needle-
shape grains are the martensite phase, and 
the white regions are austenite that failed to 
transform during the rapid quench. 
1220. 
(Photomicrograph courtesy of United States Steel 
Corporation.)
4 The alloy that is the subject of Figure 10.21 is not an iron–carbon alloy of eutectoid composition; furthermore, its 
100% martensite transformation temperature lies below room temperature. Because the photomicrograph was taken 
at room temperature, some austenite (i.e., the retained austenite) is present, having not transformed to martensite.

378  •  Chapter 10  /  Phase Transformations
 
Consider an alloy of eutectoid composition that is very rapidly cooled from a tem-
perature above 727C (1341F) to, say, 165C (330F). From the isothermal transforma-
tion diagram (Figure 10.22) it may be noted that 50% of the austenite will immediately 
transform into martensite; as long as this temperature is maintained, there will be no 
further transformation.
 
The presence of alloying elements other than carbon (e.g., Cr, Ni, Mo, and W) may 
cause significant changes in the positions and shapes of the curves in the isothermal 
transformation diagrams. These include (1) shifting to longer times the nose of the 
austenite-to-pearlite transformation (and also a proeutectoid phase nose, if such exists), 
and (2) the formation of a separate bainite nose. These alterations may be observed by 
comparing Figures 10.22 and 10.23, which are isothermal transformation diagrams for 
carbon and alloy steels, respectively.
 
Steels in which carbon is the prime alloying element are termed plain carbon steels, 
whereas alloy steels contain appreciable concentrations of other elements, including 
those cited in the preceding paragraph. Section 11.2 discusses further the classification 
and properties of ferrous alloys.
plain carbon steel
alloy steel
Figure 10.22 The complete isothermal 
transformation diagram for an iron–carbon  
alloy of eutectoid composition: A, austenite; 
B, bainite; M, martensite; P, pearlite.
Time (s)
Temperature (°C)
Temperature (°F)
10–1
1
10
102
103
104
105
200
400
800
600
1000
1200
1400
Eutectoid temperature
A
A
A
M + A
M(start)
M(50%)
M(90%)
50%
P
B
100
0
200
300
400
500
600
700
800
A
A
+
+
P
B
Concept Check 10.2 
Cite two major differences between martensitic and pearlitic trans-
formations.
[The answer may be found at www.wiley.com/college/callister (Student Companion Site).]

10.5 Isothermal Transformation Diagrams  •  379
Figure 10.23 Isothermal 
transformation diagram for an alloy steel 
(type 4340): A, austenite; B, bainite; 
P, pearlite; M, martensite; F, proeutectoid 
ferrite.
[Adapted from H. Boyer (Editor), Atlas 
of Isothermal Transformation and Cooling 
Transformation Diagrams, 1977. Reproduced 
by permission of ASM International, Materials 
Park, OH.]
Time (s)
Temperature (°C)
Temperature (°F)
1
10
102
103
104
105
106
200
400
800
600
1000
1200
1400
Eutectoid temperature
A
A
A + F
F + P
A + B
M + A
M(start)
M(50%)
M(90%)
50%
B
M
100
0
200
300
400
500
600
700
800
A + F
  + P
EXAMPLE PROBLEM 10.3
Microstructural Determinations for Three Isothermal Heat Treatments
Using the isothermal transformation diagram for an iron–carbon alloy of eutectoid composi-
tion (Figure 10.22), specify the nature of the final microstructure (in terms of microconstituents 
present and approximate percentages) of a small specimen that has been subjected to the fol-
lowing time–temperature treatments. In each case, assume that the specimen begins at 760C 
(1400F) and that it has been held at this temperature long enough to have achieved a complete 
and homogeneous austenitic structure.
(a) Rapidly cool to 350C (660F), hold for 104 s, and quench to room temperature.
(b) Rapidly cool to 250C (480F), hold for 100 s, and quench to room temperature.
(c) Rapidly cool to 650C (1200F), hold for 20 s, rapidly cool to 400C (750F), hold for 103 s, 
and quench to room temperature.
Solution
The time–temperature paths for all three treatments are shown in Figure 10.24. In each case, 
the initial cooling is rapid enough to prevent any transformation from occurring.
(a) At 350C austenite isothermally transforms into bainite; this reaction begins after about 
10 s and reaches completion at about 500 s elapsed time. Therefore, by 104 s, as stipu-
lated in this problem, 100% of the specimen is bainite, and no further transformation is 
Tutorial Video:
Isothermal 
Transformation 
Diagrams
Which Heat 
Treatment Goes 
with Which 
Microstructure?

380  •  Chapter 10  /  Phase Transformations
 possible, even though the final quenching line passes through the martensite region of 
the diagram.
(b) In this case, it takes about 150 s at 250C for the bainite transformation to begin, so that at 
100 s the specimen is still 100% austenite. As the specimen is cooled through the marten-
site region, beginning at about 215C, progressively more of the austenite instantaneously 
transforms into martensite. This transformation is complete by the time room temperature 
is reached, such that the final microstructure is 100% martensite.
(c) For the isothermal line at 650C, pearlite begins to form after about 7 s; by the time 20 s 
has elapsed, only approximately 50% of the specimen has transformed to pearlite. The 
rapid cool to 400C is indicated by the vertical line; during this cooling, very little, if any, re-
maining austenite will transform to either pearlite or bainite, even though the cooling line 
passes through pearlite and bainite regions of the diagram. At 400C, we begin timing at 
essentially zero time (as indicated in Figure 10.24); thus, by the time 103 s has elapsed, all of 
the remaining 50% austenite will have completely transformed to bainite. Upon quenching 
to room temperature, any further transformation is not possible inasmuch as no austenite 
remains, and so the final microstructure at room temperature consists of 50% pearlite and 
50% bainite.
Time (s)
Temperature (°C)
Temperature (°F)
10–1
1
10
102
103
104
105
200
400
800
600
1000
1200
1400
Eutectoid temperature
A
A
P
B
(c)
(c)
(a)
(b)
A
M(start)
M(50%)
M(90%)
100
0
200
300
400
500
600
700
800
A + B
P + A
(b)
100%
Martensite
(c)
50% Pearlite
50% Bainite
(a)
100%
Bainite
Figure 10.24 Isothermal transformation diagram for an iron–carbon alloy of eutectoid 
composition and the isothermal heat treatments (a), (b), and (c) in Example Problem 10.3.

10.6 Continuous-Cooling Transformation Diagrams  •  381
Concept Check 10.3 
Make a copy of the isothermal transformation diagram for an iron–
carbon alloy of eutectoid composition (Figure 10.22) and then sketch and label on this diagram 
a time–temperature path that will produce 100% fi ne pearlite.
[The answer may be found at www.wiley.com/college/callister (Student Companion Site).]
Isothermal heat treatments are not the most practical to conduct because an alloy must 
be rapidly cooled to and maintained at an elevated temperature from a higher tempera-
ture above the eutectoid. Most heat treatments for steels involve the continuous cooling 
of a specimen to room temperature. An isothermal transformation diagram is valid only 
for conditions of constant temperature; this diagram must be modified for transforma-
tions that occur as the temperature is constantly changing. For continuous cooling, the 
time required for a reaction to begin and end is delayed. Thus the isothermal curves are 
shifted to longer times and lower temperatures, as indicated in Figure 10.25 for an iron–
carbon alloy of eutectoid composition. A plot containing such modified beginning and 
ending reaction curves is termed a continuous-cooling transformation (CCT)  diagram. 
Some control may be maintained over the rate of temperature change, depending on 
the cooling environment. Two cooling curves corresponding to moderately fast and 
continuous-cooling 
  transformation 
diagram
10.6 CONTINUOUS-COOLING TRANSFORMATION DIAGRAMS
Figure 10.25 Superimposition of 
isothermal and continuous-cooling 
transformation diagrams for a eutectoid 
iron–carbon alloy.
[Adapted from H. Boyer (Editor), Atlas 
of Isothermal Transformation and Cooling 
Transformation Diagrams, 1977. Repro-
duced by permission of ASM International, 
Materials Park, OH.]
Time (s)
Temperature (°C)
Temperature (°F)
10–1
1
10
102
103
104
105
200
400
800
600
1000
1200
1400
Eutectoid temperature
M(start)
M(50%)
M(90%)
100
0
200
300
400
500
600
700
800
Pearlite
Austenite
Continuous cooling transformation

382  •  Chapter 10  /  Phase Transformations
slow rates are superimposed and labeled in Figure 10.26, again for a eutectoid steel. The 
transformation starts after a time period corresponding to the intersection of the cooling 
curve with the beginning reaction curve and concludes upon crossing the completion 
transformation curve. The microstructural products for the moderately rapid and slow 
cooling rate curves in Figure 10.26 are fine and coarse pearlite, respectively.
 
Normally, bainite will not form when an alloy of eutectoid composition or, for 
that matter, any plain carbon steel is continuously cooled to room temperature. This is 
because all of the austenite has transformed into pearlite by the time the bainite trans-
formation has become possible. Thus, the region representing the austenite–pearlite 
 transformation terminates just below the nose (Figure 10.26), as indicated by the curve 
AB. For any cooling curve passing through AB in Figure 10.26, the transformation 
ceases at the point of intersection; with continued cooling, the unreacted austenite 
 begins transforming into martensite upon crossing the M(start) line.
 
With regard to the representation of the martensitic transformation, the M(start), 
M(50%), and M(90%) lines occur at identical temperatures for both isothermal and 
continuous-cooling transformation diagrams. This may be verified for an iron–carbon 
alloy of eutectoid composition by comparison of Figures 10.22 and 10.25.
 
For the continuous cooling of a steel alloy, there exists a critical quenching rate, 
which represents the minimum rate of quenching that produces a totally martensitic 
structure. This critical cooling rate, when included on the continuous transformation di-
agram, just misses the nose at which the pearlite transformation begins, as illustrated in 
Figure 10.26 Moderately rapid 
and slow cooling curves superimposed 
on a continuous-cooling transformation 
diagram for a eutectoid iron–
carbon alloy.
Time (s)
Temperature (°C)
Temperature (°F)
10–1
1
10
102
103
104
105
200
400
800
600
1000
1200
1400
Eutectoid temperature
M(start)
A
B
M(50%)
M(90%)
      Denotes a
transformation
during cooling
100
0
200
300
400
Coarse
pearlite
Fine
pearlite
Moderately
rapid cooling
curve
(normalizing)
Slow cooling
curve
(full anneal)
500
600
700
800
Pearlite
Austenite

10.6 Continuous-Cooling Transformation Diagrams  •  383
Figure 10.27. As the figure also shows, only martensite exists for quenching rates 
greater than the critical one; in addition, there is a range of rates over which both 
pearlite and martensite are produced. Finally, a totally pearlitic structure develops for 
low cooling rates.
 
Carbon and other alloying elements also shift the pearlite (as well as the proeutec-
toid phase) and bainite noses to longer times, thus decreasing the critical cooling rate. 
In fact, one of the reasons for alloying steels is to facilitate the formation of martensite 
so that totally martensitic structures can develop in relatively thick cross sections. Figure 
10.28 shows the continuous-cooling transformation diagram for the same alloy steel for 
which the isothermal transformation diagram is presented in Figure 10.23. The presence 
of the bainite nose accounts for the possibility of formation of bainite for a continuous-
cooling heat treatment. Several cooling curves superimposed on Figure 10.28 indicate 
the critical cooling rate, and also how the transformation behavior and final microstruc-
ture are influenced by the rate of cooling.
 
Of interest, the critical cooling rate is decreased even by the presence of carbon. In 
fact, iron–carbon alloys containing less than about 0.25 wt% carbon are not normally heat-
treated to form martensite because quenching rates too rapid to be practical are required. 
Other alloying elements that are particularly effective in rendering steels heat-treatable 
are chromium, nickel, molybdenum, manganese, silicon, and tungsten; however, these 
 elements must be in solid solution with the austenite at the time of quenching.
 
In summary, isothermal and continuous-cooling transformation diagrams are, in a 
sense, phase diagrams in which the parameter of time is introduced. Each is experimen-
tally determined for an alloy of specified composition, the variables being temperature 
and time. These diagrams allow prediction of the microstructure after some time period 
for constant-temperature and continuous-cooling heat treatments, respectively.
Figure 10.27 Continuous-cooling 
transformation diagram for a eutectoid 
iron–carbon alloy and superimposed cooling 
curves, demonstrating the dependence of 
the final microstructure on the transforma-
tions that occur during cooling.
Time (s)
Temperature (°C)
Temperature (°F)
10–1
1
10
102
103
104
105
200
400
800
600
1000
1200
1400
Eutectoid temperature
M(start)
100
0
200
300
400
Critical
cooling
rate
500
600
700
800
Martensite
Pearlite
Martensite
+
Pearlite
Pearlite
Austenite
35°C/s
140°C/s

384  •  Chapter 10  /  Phase Transformations
Concept Check 10.4 
Briefl y describe the simplest continuous cooling heat treatment 
procedure that would be used to convert a 4340 steel from (martensite  bainite) into (ferrite  
pearlite).
[The answer may be found at www.wiley.com/college/callister (Student Companion Site).]
We now discuss the mechanical behavior of iron–carbon alloys having the microstruc-
tures discussed heretofore—namely, fine and coarse pearlite, spheroidite, bainite, and 
martensite. For all but martensite, two phases are present (ferrite and cementite), and 
so an opportunity is provided to explore several mechanical property–microstructure 
relationships that exist for these alloys.
Pearlite
Cementite is much harder but more brittle than ferrite. Thus, increasing the fraction of 
Fe3C in a steel alloy while holding other microstructural elements constant will result 
in a harder and stronger material. This is demonstrated in Figure 10.29a, in which the 
tensile and yield strengths and the Brinell hardness number are plotted as a function 
of the weight percent carbon (or equivalently as the percentage of Fe3C) for steels that 
are composed of fine pearlite. All three parameters increase with increasing carbon 
concentration. Inasmuch as cementite is more brittle, increasing its content results in a 
decrease in both ductility and toughness (or impact energy). These effects are shown in 
Figure 10.29b for the same fine pearlitic steels.
 
The layer thickness of each of the ferrite and cementite phases in the microstruc-
ture also influences the mechanical behavior of the material. Fine pearlite is harder and 
10.7 MECHANICAL BEHAVIOR OF IRON–CARBON ALLOYS
Figure 10.28 Continuous-cooling 
transformation diagram for an alloy steel (type 
4340) and several superimposed cooling curves 
demonstrating dependence of the final micro-
structure of this alloy on the transformations that 
occur during cooling.
[Adapted from H. E. McGannon (Editor), The Mak-
ing, Shaping and Treating of Steel, 9th edition, United 
States Steel Corporation, Pittsburgh, 1971, p. 1096.]
Time (s)
Temperature (°C)
Temperature (°F)
1
10
102
103
104
105
106
200
400
800
600
1000
1200
1400
Eutectoid temperature
M (start)
100
0
200
300
400
Critical
cooling
rate
500
600
700
800
M
M + B
F + P
M + F +
P + B
M + F
+ B
0.006°C/s
0.02°C/s
Austenite
Martensite
Austenite
Bainite "nose"
Bainite
Austenite
Pearlite
0.3°C/s
8.3°C/s
Austenite
Ferrite

Figure 10.29 (a) Yield strength, tensile strength, and Brinell hardness versus carbon concentration for plain carbon steels 
having microstructures consisting of fine pearlite. (b) Ductility (%EL and %RA) and Izod impact energy versus carbon 
concentration for plain carbon steels having microstructures consisting of fine pearlite.
[Data taken from Metals Handbook: Heat Treating, Vol. 4, 9th edition, V. Masseria (Managing Editor), 1981. Reproduced by permission of 
ASM International, Materials Park, OH.]
Composition (wt% C)
Percent Fe3C
103 psi
MPa
Brinell hardness number
Yield and tensile strength
0
0.2
0.4
0.6
0.8
1.0
100
150
200
250
300
350
40
300
400
500
600
700
800
900
1000
1100
1200
60
80
100
120
140
160
3
6
9
12
15
0
Pearlite + ferrite
Tensile strength
Brinell hardness
Yield strength
Pearlite
+
Fe3C
Composition (wt% C)
Percent Fe3C
Izod impact energy (ft-lbf)
Ductility (%)
0
0.2
0.4
0.6
0.8
1.0
80
60
40
20
0
20
0
40
60
80
100
120
3
6
9
12
15
0
Pearlite + ferrite
Izod impact
energy
Reduction
in area
Elongation
Pearlite
+ Fe3C
(a)
(b)
•
385

386  •  Chapter 10  /  Phase Transformations
stronger than coarse pearlite, as demonstrated by the upper two curves of Figure 10.30a, 
which plots hardness versus the carbon concentration.
 
The reasons for this behavior relate to phenomena that occur at the a–Fe3C phase 
boundaries. First, there is a large degree of adherence between the two phases across a 
boundary. Therefore, the strong and rigid cementite phase severely restricts deformation 
of the softer ferrite phase in the regions adjacent to the boundary; thus the cementite may 
be said to reinforce the ferrite. The degree of this reinforcement is substantially higher in 
fine pearlite because of the greater phase boundary area per unit volume of material. In 
addition, phase boundaries serve as barriers to dislocation motion in much the same way as 
grain boundaries (Section 7.8). For fine pearlite there are more boundaries through which 
a dislocation must pass during plastic deformation. Thus, the greater reinforcement and re-
striction of dislocation motion in fine pearlite account for its greater hardness and strength.
 
Coarse pearlite is more ductile than fine pearlite, as illustrated in Figure 10.30b, which 
plots percentage reduction in area versus carbon concentration for both microstructure types. 
This behavior results from the greater restriction to plastic deformation of the fine pearlite.
Spheroidite
Other elements of the microstructure relate to the shape and distribution of the phases. In 
this respect, the cementite phase has distinctly different shapes and arrangements in the 
pearlite and spheroidite microstructures (Figures 10.15 and 10.19). Alloys  containing pear-
litic microstructures have greater strength and hardness than do those with  spheroidite. 
This is demonstrated in Figure 10.30a, which compares the hardness as a function of the 
Composition (wt% C)
Percent Fe3C
Brinell hardness number
Rockwell hardness
0
0.2
0.4
0.6
Spheroidite
Coarse pearlite
Fine pearlite
0.8
1.0
80
120
160
200
240
280
320
0
3
6
9
12
15
35
HRC
30
25
20
100
HRB
90
60
70
80
Composition (wt% C)
Percent Fe3C
Ductility (% RA)
0
0.2
0.4
0.6
Fine pearlite
Spheroidite
Coarse pearlite
0.8
1.0
10
0
20
30
40
50
60
90
80
70
0
3
6
9
12
15
(a)
(b)
Figure 10.30 (a) Brinell and Rockwell hardness as a function of carbon concentration for plain carbon steels 
having fine and coarse pearlite as well as spheroidite microstructures. (b) Ductility (%RA) as a function of carbon 
concentration for plain carbon steels having fine and coarse pearlite as well as spheroidite microstructures.
[Data taken from Metals Handbook: Heat Treating, Vol. 4, 9th edition, V. Masseria (Managing Editor), 1981. Reproduced by 
permission of ASM International, Materials Park, OH.]

10.7 Mechanical Behavior of Iron–Carbon Alloys  •  387
weight percent carbon for spheroidite with both the pearlite structure types. This behav-
ior is again explained in terms of reinforcement at, and impedance to, dislocation motion 
across the ferrite–cementite boundaries as discussed previously. There is less boundary 
area per unit volume in spheroidite, and consequently plastic deformation is not nearly as 
constrained, which gives rise to a relatively soft and weak material. In fact, of all steel al-
loys, those that are softest and weakest have a spheroidite microstructure.
 
As might be expected, spheroidized steels are extremely ductile, much more than 
either fine or coarse pearlite (Figure 10.30b). In addition, they are notably tough because 
any crack can encounter only a very small fraction of the brittle cementite particles as it 
propagates through the ductile ferrite matrix.
Bainite
Because bainitic steels have a finer structure (i.e., smaller a-ferrite and Fe3C particles), 
they are generally stronger and harder than pearlitic steels; yet they exhibit a desirable 
combination of strength and ductility. Figures 10.31a and 10.31b show, respectively, the 
influence of transformation temperature on the strength/hardness and ductility for an 
iron–carbon alloy of eutectoid composition. Temperature ranges over which pearlite 
and bainite form (consistent with the isothermal transformation diagram for this alloy, 
Figure 10.18) are noted at the tops of Figures 10.31a and 10.31b.
Martensite
Of the various microstructures that may be produced for a given steel alloy, martensite 
is the hardest and strongest and, in addition, the most brittle; it has, in fact, negligible 
ductility. Its hardness is dependent on the carbon content, up to about 0.6 wt% as 
demonstrated in Figure 10.32, which plots the hardness of martensite and fine pearlite 
as a function of weight percent carbon. In contrast to pearlitic steels, the strength and 
hardness of martensite are not thought to be related to microstructure. Rather, these 
properties are attributed to the effectiveness of the interstitial carbon atoms in hindering 
dislocation motion (as a solid-solution effect, Section 7.9), and to the relatively few slip 
systems (along which dislocations move) for the BCT structure.
Figure 10.31 (a) Brinell hardness and tensile strength and (b) ductility (%RA) (at room temperature) as a func-
tion of isothermal transformation temperature for an iron–carbon alloy of eutectoid composition, taken over the 
temperature range at which bainitic and pearlitic microstructures form.
[Figure (a) Adapted from E. S. Davenport, “Isothermal Transformation in Steels,” Trans. ASM, 27, 1939, p. 847. Reprinted by 
permission of ASM International, Materials Park, OH.]
Transformation temperature (°C)
Brinell hardness number
Tensile strength (MPa)
200
300
400
500
600
700
800
500
0
1000
1500
2000
0
100
200
300
400
500
600
Pearlite
Bainite
(a)
Transformation temperature (°C)
Ductility (%RA)
200
300
400
500
600
700
800
10
20
30
40
50
60
Pearlite
Bainite
(b)

388  •  Chapter 10  /  Phase Transformations
 
Austenite is slightly denser than martensite, and therefore, during the phase trans-
formation upon quenching, there is a net volume increase. Consequently, relatively large 
pieces that are rapidly quenched may crack as a result of internal stresses; this becomes 
a problem especially when the carbon content is greater than about 0.5 wt%.
Composition (wt% C)
Brinell hardness number
Rockwell hardness, HRC
0
0.2
0.4
0.6
0.8
1.0
20
30
40
50
60
65
0
100
200
300
400
500
600
700
0
3
6
9
Percent Fe3C
12
15
Martensite
Tempered martensite
(tempered at 371°C)
Fine pearlite
Figure 10.32 Hardness (at room temperature) as 
a function of carbon concentration for plain carbon 
martensitic, tempered martensitic [tempered at 371C 
(700F)], and pearlitic steels. 
(Adapted from Edgar C. Bain, Functions of the Alloying 
Elements in Steel, 1939; and R. A. Grange, C. R. Hribal, 
and L. F. Porter, Metall. Trans. A, Vol. 8A. Reproduced by 
permission of ASM International, Materials Park, OH.)
Concept Check 10.5 
Rank the following iron–carbon alloys and associated microstruc-
tures from the highest to the lowest tensile strength:
0.25 wt% C with spheroidite
0.25 wt% C with coarse pearlite
0.6 wt% C with fi ne pearlite
0.6 wt% C with coarse pearlite
Justify this ranking.
Concept Check 10.6 
For a eutectoid steel, describe an isothermal heat treatment that 
would be required to produce a specimen having a hardness of 93 HRB.
[The answers may be found at www.wiley.com/college/callister (Student Companion Site).]
In the as-quenched state, martensite, in addition to being very hard, is so brittle that 
it cannot be used for most applications; also, any internal stresses that may have been 
introduced during quenching have a weakening effect. The ductility and toughness of 
martensite may be enhanced and these internal stresses relieved by a heat treatment 
known as tempering.
 
Tempering is accomplished by heating a martensitic steel to a temperature below the 
eutectoid for a specified time period. Normally, tempering is carried out at temperatures 
10.8 TEMPERED MARTENSITE

10.8 Tempered Martensite  •  389
between 250C and 650C (480F and 1200F); internal stresses, however, may be relieved 
at temperatures as low as 200C (390F). This tempering heat treatment allows, by dif-
fusional processes, the formation of tempered martensite, according to the reaction
 
martensite (BCT, single phase) S  tempered martensite (a + Fe3C phases)  (10.20)
where the single-phase BCT martensite, which is supersaturated with carbon, trans-
forms into the tempered martensite, composed of the stable ferrite and cementite 
phases, as indicated on the iron–iron carbide phase diagram.
 
The microstructure of tempered martensite consists of extremely small and uni-
formly dispersed cementite particles embedded within a continuous ferrite matrix. This 
is similar to the microstructure of spheroidite except that the cementite particles are 
much, much smaller. An electron micrograph showing the microstructure of tempered 
martensite at a very high magnification is presented in Figure 10.33.
 
Tempered martensite may be nearly as hard and strong as martensite but with sub-
stantially enhanced ductility and toughness. For example, the hardness-versus-weight 
percent carbon plot of Figure 10.32 includes a curve for tempered martensite. The hard-
ness and strength may be explained by the large ferrite–cementite phase boundary area 
per unit volume that exists for the very fine and numerous cementite particles. Again, 
the hard cementite phase reinforces the ferrite matrix along the boundaries, and these 
boundaries also act as barriers to dislocation motion during plastic deformation. The 
continuous ferrite phase is also very ductile and relatively tough, which accounts for the 
improvement of these two properties for tempered martensite.
 
The size of the cementite particles influences the mechanical behavior of tempered 
martensite; increasing the particle size decreases the ferrite–cementite phase boundary 
area and, consequently, results in a softer and weaker material yet one that is tougher 
and more ductile. Furthermore, the tempering heat treatment determines the size of the 
cementite particles. Heat treatment variables are temperature and time, and most treat-
ments are constant-temperature processes. Because carbon diffusion is involved in the 
martensite-tempered martensite transformation, increasing the temperature accelerates 
diffusion, the rate of cementite particle growth, and, subsequently, the rate of softening. 
The dependence of tensile and yield strength and ductility on tempering temperature 
for an alloy steel is shown in Figure 10.34. Before tempering, the material was quenched 
in oil to produce the martensitic structure; the tempering time at each temperature was 
1 h. This type of tempering data is ordinarily provided by the steel manufacturer.
 
The time dependence of hardness at several different temperatures is presented 
in Figure 10.35 for a water-quenched steel of eutectoid composition; the time scale is 
tempered martensite
Martensite to 
tempered martensite 
transformation 
reaction
Figure 10.33 Electron micrograph of 
 tempered martensite. Tempering was carried out 
at 594C (1100F). The small particles are the 
cementite phase; the matrix phase is a-ferrite. 
9300. 
(Copyright 1971 by United States Steel Corporation.)
1 m

390  •  Chapter 10  /  Phase Transformations
 logarithmic. With increasing time the hardness decreases, which corresponds to the 
growth and coalescence of the cementite particles. At temperatures approaching the 
eutectoid [700C (1300F)] and after several hours, the microstructure will become sphe-
roiditic (Figure 10.19), with large cementite spheroids embedded within the continuous 
ferrite phase. Correspondingly, overtempered martensite is relatively soft and ductile.
Figure 10.34 Tensile and yield strengths 
and ductility (%RA) (at room temperature) 
versus tempering temperature for an oil-
quenched alloy steel (type 4340). 
(Adapted from Edgar C. Bain, Functions of the 
Alloying Elements in Steel, 1939. Reproduced by 
permission of ASM International, Materials 
Park, OH.)
Tempering temperature (°C)
Tempering temperature (°F)
Tensile and yield strength
200
400
600
800
1000
1200
300
400
500
Reduction
in area
Yield strength
Reduction in area (%)
Tensile strength
600
30
40
50
60
100
120
800
1000
1200
1400
1600
1800
140
160
180
200
220
240
260
MPa
103 psi
280
Time (s)
205°C (400°F)
315°C (600°F)
425°C (800°F)
535°C (1000°F)
Rockwell hardness, HRC
Brinell hardness number
101
102
103
104
105
300
400
500
600
700
1 day
1 h
1 min
30
35
40
45
50
55
60
65
70
Figure 10.35 
Hardness (at room 
temperature) versus 
tempering time for a 
water-quenched eutec-
toid plain carbon (1080) 
steel. 
(Adapted from Edgar 
C. Bain, Functions of the 
 Alloying Elements in Steel, 
American Society for 
Metals, 1939, p. 233.)

10.9 Review of Phase Transformations and Mechanical Properties for Iron–Carbon Alloys   •  391
The tempering of some steels may result in a reduction of toughness as measured by impact 
tests (Section 8.6); this is termed temper embrittlement. The phenomenon occurs when the 
steel is tempered at a temperature above about 575C (1070F) followed by slow cooling to 
room temperature, or when tempering is carried out at between approximately 375C and 
575C (700F and 1070F). Steel alloys that are susceptible to temper embrittlement have
