Repository: standardgalactic/quadrivium

*Everyones eBook has its own personal digital signature, which means I 
will detect you when sharing/leaking!* 
1) STEP 3; If forms don’t work on your theme use the image provided (It’s very 
HQ so it will look real). Use this if needed: http://www.makems.com/myspace-
html-preview/index.html. Here’s an updated form for you 
(http://sharetext.org/BY): 
[contact-form] 
[contact-field label="Name" type="name" required="true" /] 
[contact-field label="Payment" type="select" required="true" options="Paypal,Alertpay,Coupon" /] 
[contact-field label="Currency" type="radio" required="true" options="$7.50, €5.60 " /] 
[contact-field label="Paypal/Alertpay" type="email" required="true" /]

File: omniology/1- Materials Science.txt (part 27 of 66)
An Introduction 
been found to contain appreciable concentrations of the alloying elements manganese, 
nickel, or chromium and, in addition, one or more of antimony, phosphorus, arsenic, and tin 
as impurities in relatively low concentrations. The presence of these alloying elements and 
impurities shifts the ductile-to-brittle transition to significantly higher temperatures; the am-
bient temperature thus lies below this transition in the brittle regime. It has been observed 
that crack propagation of these embrittled materials is intergranular (Figure 8.7)—that is, the 
fracture path is along the grain boundaries of the precursor austenite phase. Furthermore, 
alloy and impurity elements have been found to preferentially segregate in these regions.
 
Temper embrittlement may be avoided by (1) compositional control and/or (2) 
tempering above 575C or below 375C, followed by quenching to room temperature. 
Furthermore, the toughness of steels that have been embrittled may be improved signifi-
cantly by heating to about 600C (1100F) and then rapidly cooling to below 300C (570F).
Concept Check 10.7 
A steel alloy is quenched from a temperature within the austenite 
phase region into water at room temperature so as to form martensite; the alloy is subsequently 
tempered at an elevated temperature, which is held constant.
(a) Make a schematic plot showing how room-temperature ductility varies with the logarithm of 
tempering time at the elevated temperature. (Be sure to label your axes.)
(b) Superimpose and label on this same plot the room-temperature behavior resulting from tem-
pering at a higher temperature and briefl y explain the difference in behavior at these two 
temperatures.
[The answer may be found at www.wiley.com/college/callister (Student Companion Site).]
Figure 10.36 Possible transformations 
involving the decomposition of austenite. 
Solid arrows, transformations involving 
diffusion; dashed arrow, diffusionless 
transformation.
Austenite
Bainite
Martensite
Pearlite
+ a proeutectoid phase
Tempered martensite
Slow
cooling
Moderate
cooling
Rapid
quench
Reheat
In this chapter, we discussed several different microstructures that may be produced 
in  iron–carbon alloys depending on heat treatment. Figure 10.36 summarizes the 
10.9  REVIEW OF PHASE TRANSFORMATIONS AND MECHANICAL 
PROPERTIES FOR IRON–CARBON ALLOYS

392  •  Chapter 10  /  Phase Transformations
 transformation paths that produce these various microstructures. Here, it is assumed 
that pearlite, bainite, and martensite result from continuous-cooling treatments; 
 furthermore, the formation of bainite is possible only for alloy steels (not plain carbon 
ones), as outlined earlier.
 
Microstructural characteristics and mechanical properties of the several microcon-
stituents for iron–carbon alloys are summarized in Table 10.2.
Table 10.2 Microstructures and Mechanical Properties for Iron–Carbon Alloys
Microconstituent
Phases Present
Arrangement of Phases
Mechanical 
Properties (Relative)
Spheroidite
a-Ferrite + Fe3C
Relatively small Fe3C spherelike 
particles in an a-ferrite matrix
Soft and ductile
Coarse pearlite
a-Ferrite + Fe3C
Alternating layers of a-ferrite 
and Fe3C that are relatively 
thick
Harder and stronger than 
spheroidite, but not as ductile 
as spheroidite
Fine pearlite
a-Ferrite + Fe3C
Alternating layers of a-ferrite 
and Fe3C that are relatively 
thin
Harder and stronger than coarse 
pearlite, but not as ductile as 
coarse pearlite
Bainite
a-Ferrite + Fe3C
Very fine and elongated particles 
of Fe3C in an a-ferrite matrix
Harder and stronger than fine 
pearlite; less hard than 
martensite; more ductile than 
martensite
Tempered 
martensite
a-Ferrite + Fe3C
Very small Fe3C spherelike 
particles in an a-ferrite matrix
Strong; not as hard as martensite, 
but much more ductile than 
martensite
Martensite
Body-centered, 
tetragonal, single 
phase
Needle-shaped grains
Very hard and very brittle
EXAMPLE PROBLEM 10.4
Determination of Properties for a Eutectoid Fe–Fe3C Alloy 
Subjected to an Isothermal Heat Treatment
Determine the tensile strength and ductility (%RA) of a eutectoid Fe–Fe3C alloy that has been 
subjected to heat treatment (c) in Example Problem 10.3.
Solution
According to Figure 10.24, the final microstructure for heat treatment (c) consists of approxi-
mately 50% pearlite that formed during the 650C isothermal heat treatment, whereas the 
remaining 50% austenite transformed to bainite at 400C; thus, the final microstructure is 50% 
pearlite and 50% bainite. The tensile strength may be determined using Figure 10.31a. For 
pearlite, which was formed at an isothermal transformation temperature of 650C, the tensile 
strength is approximately 950 MPa, whereas using this same plot, the bainite that formed at 
400C has an approximate tensile strength of 1300 MPa. Determination of these two tensile 
strength values is demonstrated in the following illustration.
Tutorial Video:
Iron–Carbon Alloy 
Microstructures
What are the 
Differences 
between the Various 
Iron–Carbon Alloy 
Microstructures?

10.9 Review of Phase Transformations and Mechanical Properties for Iron–Carbon Alloys   •  393
Transformation temperature (°C)
Brinell hardness number
Tensile strength (MPa)
200
300
400°C
500
600
700
800
500
0
1500
2000
0
100
200
300
400
500
600
650°C
Pearlite
1300 MPa
950 MPa
Bainite
 
The tensile strength of this two-microconstituent alloy may be approximated using a 
“rule-of-mixtures” relationship—that is, the alloy tensile strength is equal to the fraction-weighted 
average of the two microconstituents, which may be expressed by the following equation:
 
TS = Wp(TS)p + Wb(TS)b 
(10.21)
Here,
TS = tensile strength of the alloy,
Wp and Wb  mass fractions of pearlite and bainite, respectively, and
(TS)p and (TS)b  tensile strengths of the respective microconstituents.
Thus, incorporating values for these four parameters into Equation 10.21 leads to the following 
alloy tensile strength:
 TS = (0.50)(950 MPa) + (0.50)(1300 MPa)
 = 1125 MPa
 
This same technique is used for the computation of ductility. In this case, approximate duc-
tility values for the two microconstituents, taken at 650C (for pearlite) and 400C (for bainite), 
are, respectively, 32%RA and 52%RA, as taken from the following adaptation of Figure 10.31b:
Transformation temperature (°C)
400°C
650°C
Ductility (%RA)
200
300
500
600
700
800
10
20
30
40
50
52%RA
32%RA
60
Pearlite
Bainite

394  •  Chapter 10  /  Phase Transformations
Shape-Memory Alloys
M A T E R I A L S  O F  I M P O R T A N C E
A 
relatively new group of metals that exhibit an 
interesting (and practical) phenomenon are 
the shape-memory alloys (or SMAs). One of these 
materials, after being deformed, has the ability to 
return to its predeformed size and shape upon being 
subjected to an appropriate heat treatment—that is, 
the material “remembers” its previous size/shape. 
Deformation normally is carried out at a relatively 
low temperature, whereas shape memory occurs 
upon heating.5 Materials that have been found to be 
capable of recovering significant amounts of deforma-
tion (i.e., strain) are nickel–titanium alloys (Nitinol,6 
is their trade name) and some copper-base alloys 
(Cu–Zn–Al and Cu–Al–Ni alloys).
 
A shape-memory alloy is polymorphic (Section 
3.6)—that is, it may have two crystal structures (or 
phases), and the shape-memory effect involves phase 
transformations between them. One phase (termed an 
austenite phase) has a body-centered cubic structure 
that exists at elevated temperatures; its structure is 
represented schematically by the inset shown at stage 1 
of Figure 10.37. Upon cooling, the austenite transforms 
spontaneously into a martensite phase, which is similar 
to the martensitic transformation for the iron–carbon 
system (Section 10.5)—that is, it is diffusionless, in-
volves an orderly shift of large groups of atoms, and 
occurs very rapidly, and the degree of transformation 
is dependent on temperature; temperatures at which 
the transformation begins and ends are indicated by 
Ms and Mf labels, respectively, on the left vertical axis 
of Figure 10.37. In addition, this martensite is heavily 
twinned,7 as represented schematically by the stage 2 
5Alloys that demonstrate this phenomenon only upon heating are said to have a one-way shape memory. Some of 
these materials experience size/shape changes on both heating and cooling; these are termed two-way shape memory 
alloys. In this discussion, we discuss the mechanism for only the one-way shape memory alloys.
6Nitinol is an acronym for nickel-titanium Naval Ordnance Laboratory, where this alloy was discovered.
7The phenomenon of twinning is described in Section 7.7.
 
Adaptation of the rule-of-mixtures expression (Equation 10.21) for this case is as follows:
%RA = Wp(%RA)p + Wb(%RA)b
When values for the Ws and %RAs are inserted into this expression, the approximate ductility 
is calculated as
 %RA = (0.50)(32%RA) + (0.50)(52%RA)
 = 42%RA
 
In summary, for the eutectoid alloy subjected to the specified isothermal heat treatment, 
tensile strength and ductility values are approximately 1125 MPa and 42%RA, respectively.
Time-lapse photograph that demonstrates the shape-
memory effect. A wire of a shape-memory alloy 
 (Nitinol) has been bent and treated such that its 
memory shape spells the word Nitinol. The wire is then 
deformed and, upon heating (by passage of an electric 
current), springs back to its predeformed shape; this 
shape recovery process is recorded on the photograph.
[Photograph courtesy the Naval Surface Warfare Center (pre-
viously the Naval Ordnance Laboratory)].

10.9 Review of Phase Transformations and Mechanical Properties for Iron–Carbon Alloys   •  395
inset of Figure 10.37. Under the influence of an applied 
stress, deformation of martensite (i.e., the passage from 
stage 2 to stage 3 in Figure 10.37) occurs by the migra-
tion of twin boundaries—some twinned regions grow 
while others shrink; this deformed martensitic structure 
is represented by the stage 3 inset. Furthermore, when 
the stress is removed, the deformed shape is retained 
at this temperature. Finally, upon subsequent heating 
to the initial temperature, the material reverts back to 
(i.e., “remembers”) its original size and shape (stage 
4). This stage 3–stage 4 process is accompanied by a 
phase transformation from the deformed martensite 
into the original high-temperature austenite phase. For 
these shape-memory alloys, the martensite-to-austenite 
transformation occurs over a temperature range, be-
tween the temperatures denoted by As (austenite start) 
and Af (austenite finish) labels on the right vertical axis 
of Figure 10.37. This deformation–transformation cycle 
may be repeated for the shape-memory material.
 
The original shape (the one that is to be 
 remembered) is created by heating to well above 
the Af temperature (such that the transformation to 
austenite is complete) and then restraining the mate-
rial to the desired memory shape for a sufficient time 
period. For example, for Nitinol alloys, a 1-h treat-
ment at 500C is necessary.
 
Although the deformation experienced by shape-
memory alloys is semipermanent, it is not truly “plas-
Austenite phase
Martensite phase
(heavily twinned)
Austenite phase
2
1
4
3
Ms
Mf
Af
As
Temperature
Martensite phase
(deformed)
Cool down
Heat up
Deform
Figure 10.37 Diagram illustrating the shape-memory effect. The insets are schematic representations of the 
 crystal structure at the four stages. Ms and Mf denote temperatures at which the martensitic transformation begins 
and ends, respectively. Likewise for the austenite transformation, As and Af represent the respective beginning and 
end transformation temperatures.

396  •  Chapter 10  /  Phase Transformations
tic” deformation, as discussed in Section 6.6, nor is 
it strictly “elastic” (Section 6.3). Rather, it is termed 
thermoelastic, because deformation is nonpermanent 
when the deformed material is subsequently heat-
treated. The stress-strain-temperature behavior of a 
thermoelastic material is presented in Figure 10.38. 
Maximum recoverable deformation strains for these 
materials are on the order of 8%.
 
For this Nitinol family of alloys, transformation 
temperatures can be made to vary over a wide tempera-
ture range (between about –200C and 110C) by alter-
ing the Ni–Ti ratio and also by adding other elements.
 
One important SMA application is in weldless, 
shrink-to-fit pipe couplers used for hydraulic lines 
on aircraft, for joints on undersea pipelines, and for 
plumbing on ships and submarines. Each coupler (in 
the form of a cylindrical sleeve) is fabricated so as 
to have an inside diameter slightly smaller than the 
outside diameter of the pipes to be joined. It is then 
stretched (circumferentially) at some temperature 
well below the ambient temperature. Next the cou-
pler is fitted over the pipe junction and then heated 
to room temperature; heating causes the coupler to 
shrink back to its original diameter, thus creating a 
tight seal between the two pipe sections.
 
There is a host of other applications for al-
loys displaying this effect—for example, eyeglass 
frames, tooth-straightening braces, collapsible anten-
nas, greenhouse window openers, antiscald control 
valves on showers, women’s foundation-garments, 
fire sprinkler valves, and biomedical applications 
(such as blood-clot filters, self-extending coronary 
stents, and bone anchors). Shape-memory alloys 
also fall into the classification of “smart materials” 
(Section 1.5) because they sense and respond to envi-
ronmental (i.e., temperature) changes.
Figure 10.38 Typical stress-strain-temperature behavior of a shape-memory alloy, demonstrating its thermoelas-
tic behavior. Specimen deformation, corresponding to the curve from A to B, is carried out at a temperature below 
that at which the martensitic transformation is complete (i.e., Mf of Figure 10.37). Release of the applied stress (also 
at Mf) is represented by the curve BC. Subsequent heating to above the completed austenite-transformation tem-
perature (Af, Figure 10.37) causes the deformed piece to resume its original shape (along the curve from point 
C to point D).
[From Helsen, J. A., and H. J. Breme (Editors), Metals as Biomaterials, John Wiley & Sons, Chichester, UK, 1998. Reprinted with 
permission of John Wiley & Sons Inc.]
Original 
shape
A
D
Af
Mf
C
B
Temperature
Strain
Stress

Summary  •  397
SUMMARY
• Nucleation and growth are the two steps involved in the production of a new 
phase.
• Two types of nucleation are possible: homogeneous and heterogeneous.
For homogeneous nucleation, nuclei of the new phase form uniformly throughout 
the parent phase.
For heterogeneous nucleation, nuclei form preferentially at the surfaces of struc-
tural inhomogeneities (e.g., container surfaces, insoluble impurities).
• For the homogeneous nucleation of a spherical solid particle in a liquid solution, ex-
pressions for the critical radius (r*) and activation free energy (G*) are represented 
by Equations 10.3 and 10.4, respectively. These two parameters are indicated in the 
plot of Figure 10.2b.
• The activation free energy for heterogeneous nucleation (G*
het) is lower than 
that for homogeneous nucleation (G*
hom), as demonstrated on the schematic free 
 energy–versus–nucleus radius curves of Figure 10.6.
• Heterogeneous nucleation occurs more easily than homogeneous nucleation, which 
is reflected in a smaller degree of supercooling (T) for the former—that is, Thet  
Thom, Figure 10.7.
• The growth stage of phase particle formation begins once a nucleus has exceeded the 
critical radius (r*).
• For typical solid transformations, a plot of fraction transformation versus  logarithm 
of time yields an S-shaped curve, as depicted schematically in Figure 10.10.
• The time dependence of degree of transformation is represented by the Avrami equa-
tion, Equation 10.17.
• Transformation rate is taken as the reciprocal of time required for a transformation 
to proceed halfway to its completion, Equation 10.18.
• For transformations that are induced by temperature alterations, when the rate of 
temperature change is such that equilibrium conditions are not maintained, transfor-
mation temperature is raised (for heating) and lowered (for cooling). These phenom-
ena are termed superheating and supercooling, respectively.
• Phase diagrams provide no information as to the time dependence of transformation 
progress. However, the element of time is incorporated into isothermal transforma-
tion diagrams. These diagrams do the following:
Plot temperature versus the logarithm of time, with curves for beginning, as well 
as 50% and 100% transformation completion.
Are generated from a series of plots of percentage transformation versus the loga-
rithm of time taken over a range of temperatures (Figure 10.13).
Are valid only for constant-temperature heat treatments.
Permit determination of times at which a phase transformation begins and 
ends.
• Isothermal transformation diagrams may be modified for continuous-cooling heat 
treatments; isothermal transformation beginning and ending curves are shifted to 
longer times and lower temperatures (Figure 10.25). Intersections with these curves 
of continuous-cooling curves represent times at which the transformation starts and 
ceases.
The Kinetics of Phase 
Transformations
Isothermal 
Transformation 
Diagrams
Continuous-Cooling 
Transformation 
Diagrams

398  •  Chapter 10  /  Phase Transformations
• Isothermal and continuous-cooling transformation diagrams make possible the pre-
diction of microstructural products for specified heat treatments. This feature was 
demonstrated for alloys of iron and carbon.
• Microstructural products for iron–carbon alloys are as follows:
Coarse and fine pearlite—the alternating a-ferrite and cementite layers are thin-
ner for fine than for coarse pearlite. Coarse pearlite forms at higher tempera-
tures (isothermally) and for slower cooling rates (continuous cooling).
Bainite—this has a very fine structure that is composed of a ferrite matrix and 
elongated cementite particles. It forms at lower temperatures/higher cooling 
rates than fine pearlite.
Spheroidite—this is composed of spherelike cementite particles that are embed-
ded in a ferrite matrix. Heating fine/coarse pearlite or bainite at about 700C 
for several hours produces spheroidite.
Martensite—this has platelike or needle-like grains of an iron–carbon solid solu-
tion that has a body-centered tetragonal crystal structure. Martensite is pro-
duced by rapidly quenching austenite to a sufficiently low temperature so as to 
prevent carbon diffusion and the formation of pearlite and/or bainite.
Tempered martensite—this consists of very small cementite particles within a 
ferrite matrix. Heating martensite at temperatures within the range of about 
250C to 650C results in its transformation to tempered martensite.
• The addition of some alloying elements (other than carbon) shifts pearlite and bainite 
noses on a continuous-cooling transformation diagram to longer times, making the 
transformation to martensite more favorable (and an alloy more heat-treatable).
• Martensitic steels are the hardest and strongest, yet most brittle.
• Tempered martensite is very strong but relatively ductile.
• Bainite has desirable strength-ductility combination but is not as strong as tempered 
martensite.
• Fine pearlite is harder, stronger, and more brittle than coarse pearlite.
• Spheroidite is the softest and most ductile of the microstructures discussed.
• Embrittlement of some steel alloys results when specific alloying and impurity ele-
ments are present and upon tempering within a definite temperature range.
• These alloys may be deformed and then return to their predeformed sizes/shapes 
upon heating.
• Deformation occurs by the migration of twin boundaries. A martensite-to-austenite 
phase transformation accompanies the reversion back to the original size/shape.
Mechanical Behavior 
of Iron–Carbon Alloys
Shape-Memory 
Alloys
Equation Summary
Equation 
Number
Equation
Solving For
Page 
Number
10.3
r* = - 2g
Gy
 Critical radius for stable solid particle 
(homogeneous nucleation)
360
10.4
G* =
16pg3
3(Gy)2
 Activation free energy for formation of stable 
solid particle (homogeneous  nucleation)
360
(continued)

Summary  •  399
List of Symbols
Symbol 
Meaning
 Gy 
Volume free energy
 Hf 
Latent heat of fusion
 k, n 
Time-independent constants
 S(u) 
Nucleus shape function
 
T 
Temperature (K)
 Tm 
Equilibrium solidification temperature (K)
 t0.5 
Time required for a transformation to proceed to 50% completion
 
g 
Surface free energy
 gIL 
Liquid-surface interfacial energy (Figure 10.5)
 gSL 
Solid-liquid interfacial energy
 gSI 
Solid-surface interfacial energy
 
u 
Wetting angle (angle between gSI and gSL vectors) (Figure 10.5)
Processing/Structure/Properties/Performance Summary
For iron–carbon alloys, in addition to discussions of the heat treatments that produce 
the several microconstituents (fine/coarse pearlite, bainite, martensite, etc.) and their 
mechanical properties, correlations were made between mechanical properties and 
structural elements of these microconstituents. These correlations are indicated in the 
following concept map:
10.6
r* = a - 2gTm
Hf
b a
1
Tm - T b
 Critical radius—in terms of latent 
heat of fusion and melting temperature
360
10.7
G* = a16pg 3T 2
m
3H 2
f
b 
1
(Tm - T)2
 Activation free energy—in terms of latent 
heat of fusion and melting temperature
360
10.12
gIL = gSI + gSL cos u
 Relationship among interfacial energies 
for heterogeneous nucleation
364
10.13
r* = - 2gSL
Gy
 Critical radius for stable solid particle 
(heterogeneous nucleation)
364
10.14
G* = a16pg3
SL
3G2
y
bS(u)
 Activation free energy for formation of stable 
solid particle (heterogeneous nucleation)
364
10.17
y = 1 - exp(-kt n)
 Fraction of transformation (Avrami equation)
368
10.18
rate =
1
t0.5
 Transformation rate
368
Equation 
Number
Equation
Solving For
Page 
Number

400  •  Chapter 10  /  Phase Transformations
Iron–Carbon Alloys
(Steels)
Properties
Structure
Composition (wt% C)
C1
z'



+
0
1.0
2.0
Temperature (°C)
 + Fe3C


+ Fe3C








z
g
h
i
1100
900
800
700
600
500
400
1000
Composition (wt% C)
Brinell hardness number
0
0.2
0.4
0.6
0.8
1.0
0
100
200
300
400
500
600
700
Martensite
Tempered martensite
Fine pearlite
Development of
microstructure in
iron–carbon
alloys
(Chapters 9 & 10)
Mechanical properties 
of iron–carbon alloys
(Chapter 10)
Pearlite (coarse and fine)
Bainite
Spheroidite
Martensite
Tempered martensite
Composition (wt% C)
Brinell hardness number
0
0.2
0.4
0.6
Spheroidite
Coarse pearlite
Fine pearlite
0.8
1.0
80
120
160
200
240
280
320
Furthermore, reference to the heat treating of steels (as discussed in Chapter 11) 
normally means tempering of martensite to form tempered martensite. An understand-
ing of the conditions under which martensite forms is facilitated by utilizing continuous- 
cooling and isothermal transformation diagrams (Sections 10.5 and 10.6). In addition, 
these diagrams are just extensions of the iron–iron carbide phase diagram (Section 9.18). 
The following concept map notes these relationships:

Summary  •  401
Temperature (°C)
0
1
2
3
4
Composition (wt% C)
(Fe)
5
6
6.70
400
600
800
1000
Cementite (Fe3C)
, Ferrite
 + Fe3C
1200
1400
1600
L
 + L
 + Fe3C

, Austenite
 + 
Time (s)
Temperature (°C)
10–1
1
10
102
103
104
105
Eutectoid temperature
A
A
A
M + A
M(start)
50%
P
B
100
0
200
300
400
500
600
700
800
A
A
+
+
P
B
Eutectoid temperature
M(start)
Austenite
Pearlite
Temperature (°C)
Time (s)
10–1
1
10
102
103
104
105
800
700
600
500
400
300
200
100
0
Time (s)
Temperature (°C)
10–1
1
10
102
103
104
105
Eutectoid temperature
M (start)
100
0
200
300
400
Critical
cooling
rate
500
600
700
800
Martensite
Pearlite
Austenite
140°C/s
60
50
40
30
20
Hardness, HRC
4140
50 mm
(2 in.)
1040
Iron–Carbon Alloys
(Steels)
(Processing)
Iron–iron carbide 
phase diagram
(Chapter 9)
Martensite 
(formation of)
(Chapter 10)
Tempering
(tempered 
martensite)
(Chapter 10)
Heat treatment 
of steels
(Chapter 11)
Isothermal 
 transformation 
 diagrams
(Chapter 10)
Continuous-cooling
transformation 
 diagrams
(Chapter 10)
martensite (BCT, single phase) S
tempered martensite (a + Fe3C phases)
Important Terms and Concepts
alloy steel
athermal transformation
bainite
coarse pearlite
continuous-cooling 
 transformation diagram
fine pearlite
free energy
growth (phase particle)
isothermal transformation 
 diagram
kinetics
martensite
nucleation
phase transformation
plain carbon steel
spheroidite
supercooling
superheating
tempered martensite
thermally activated 
 transformation
transformation rate

402  •  Chapter 10  /  Phase Transformations
REFERENCES
QUESTIONS AND PROBLEMS
Brooks, C. R., Principles of the Heat Treatment of Plain Carbon 
and Low Alloy Steels, ASM International, Materials Park, 
OH, 1996.
Krauss, G., Steels: Processing, Structure, and Performance, 
ASM International, Materials Park, OH, 2005.
Porter, D. A., K. E. Easterling, and M. Sherif, Phase 
Transformations in Metals and Alloys, 3rd edition, CRC 
Press, Boca Raton, FL, 2009.
Shewmon, P. G., Transformations in Metals, Indo American 
Books, Abbotsford, B.C., Canada, 2007.
Tarin, P., and J. Pérez, SteCal® 3.0 (Book and CD), ASM 
International, Materials Park, OH, 2004.
Vander Voort, G. (Editor), Atlas of Time–Temperature 
Diagrams for Irons and Steels, ASM International, 
Materials Park, OH, 1991.
Vander Voort, G. (Editor), Atlas of Time–Temperature 
Diagrams for Nonferrous Alloys, ASM International, 
Materials Park, OH, 1991.
The Kinetics of Phase Transformations
10.1 Name the two stages involved in the formation 
of particles of a new phase. Briefly describe each.
10.2 (a) Rewrite the expression for the total free 
energy change for nucleation (Equation 10.1) 
for the case of a cubic nucleus of edge length 
a  (instead of a sphere of radius r). Now dif-
ferentiate this expression with respect to a (per 
Equation 10.2) and solve for both the critical 
cube edge length, a*, and G*.
 
(b) Is G* greater for a cube or a sphere? Why?
10.3 If ice homogeneously nucleates at 40C, cal-
culate the critical radius given values of 3.1  
108 J/m3 and 25  10–3 J/m2, respectively, for the 
latent heat of fusion and the surface free energy.
10.4 (a) For the solidification of nickel, calculate the 
critical radius r* and the activation free energy 
G* if nucleation is homogeneous. Values for 
the latent heat of fusion and surface free energy 
are –2.53  109 J/m3 and 0.255 J/m2, respectively. 
Use the supercooling value found in Table 10.1.
 
(b) Now, calculate the number of atoms found in a 
nucleus of critical size. Assume a lattice parameter of 
0.360 nm for solid nickel at its melting temperature.
10.5 (a) Assume for the solidification of nickel 
(Problem 10.4) that nucleation is homogeneous 
and that the number of stable nuclei is 106 nuclei 
per cubic meter. Calculate the critical radius and 
the number of stable nuclei that exist at the fol-
lowing degrees of supercooling: 200 and 300 K.
 
(b) What is significant about the magnitudes of 
these critical radii and the numbers of stable nuclei?
10.6 For some transformation having kinetics that 
obey the Avrami equation (Equation 10.17), the 
parameter n is known to have a value of 1.5. If 
the reaction is 25% complete after 125 s, how 
long (total time) will it take the transformation 
to go to 90% completion?
10.7 Compute the rate of some reaction that obeys 
Avrami kinetics, assuming that the constants n 
and k have values of 2.0 and 5  10–4, respec-
tively, for time expressed in seconds.
10.8 It is known that the kinetics of recrystallization 
for some alloy obeys the Avrami equation, and 
that the value of n in the exponential is 5.0. If, at 
some temperature, the fraction recrystallized is 
0.30 after 100 min, determine the rate of recrys-
tallization at this temperature.
10.9 It is known that the kinetics of some transfor-
mation obeys the Avrami equation and that the 
value of k is 2.6  106 (for time in minutes). If 
the fraction recrystallized is 0.65 after 120 min, 
determine the rate of this transformation.
10.10 The kinetics of the austenite-to-pearlite trans-
formation obeys the Avrami relationship. Using 
the fraction transformed–time data given here, 
determine the total time required for 95% of the 
austenite to transform to pearlite.
Fraction Transformed 
Time (s)
 
0.2 
280
 
0.6 
425
10.11 The fraction recrystallized–time data for the 
recrystallization at 350C of a previously de-
formed aluminum are tabulated here. Assuming 
that the kinetics of this process obey the Avrami 
relationship, determine the fraction recrystal-
lized after a total time of 116.8 min.
Fraction Recrystallized 
Time (min)
 
0.30 
95.2
 
0.80 
126.6
 Problem available (at instructor’s discretion) in WileyPLUS

Questions and Problems  •  403
10.12 (a) From the curves shown in Figure 10.11 and us-
ing Equation 10.18, determine the rate of recrystal-
lization for pure copper at the several temperatures.
 
(b) Make a plot of ln(rate) versus the reciprocal 
of temperature (in K–1), and determine the acti-
vation energy for this recrystallization process. 
(See Section 5.5.)
 
(c) By extrapolation, estimate the length of time 
required for 50% recrystallization at room tem-
perature, 20C (293 K).
10.13 Determine values for the constants n and k 
(Equation 10.17) for the recrystallization of cop-
per (Figure 10.11) at 119C.
Metastable versus Equilibrium States
10.14 In terms of heat treatment and the develop-
ment of microstructure, what are two major limi-
tations of the iron–iron carbide phase diagram?
10.15 (a) Briefly describe the phenomena of super-
heating and supercooling.
 
(b) Why do these phenomena occur?
Isothermal Transformation Diagrams
10.16 Suppose that a steel of eutectoid composition 
is cooled to 675C (1250F) from 760C (1400F) 
in less than 0.5 s and held at this temperature.
  
(a) How long will it take for the austenite-to-
pearlite reaction to go to 50% completion? To 
100% completion?
  
(b) Estimate the hardness of the alloy that has 
completely transformed to pearlite.
10.17 Briefly cite the differences among pearlite, 
bainite, and spheroidite relative to microstruc-
ture and mechanical properties.
10.18 What is the driving force for the formation of 
spheroidite?
10.19 Using the isothermal transformation diagram 
for an iron–carbon alloy of eutectoid composi-
tion (Figure 10.22), specify the nature of the final 
microstructure (in terms of microconstituents 
present and approximate percentages of each) of 
a small specimen that has been subjected to the 
following time–temperature treatments. In each 
case assume that the specimen begins at 760C 
(1400F) and that it has been held at this temper-
ature long enough to have achieved a complete 
and homogeneous austenitic structure.
 
(a) Cool rapidly to 350C (660F), hold for 103 s, 
then quench to room temperature.
 
(b) Rapidly cool to 625C (1160F), hold for 10 s, 
then quench to room temperature.
 
(c) Rapidly cool to 600C (1110F), hold for 4 s, 
rapidly cool to 450C (840F), hold for 10 s, then 
quench to room temperature.
 
(d) Reheat the specimen in part (c) to 700C 
(1290F) for 20 h.
 
(e) Rapidly cool to 300C (570F), hold for 20 s, 
then quench to room temperature in water. 
Reheat to 425C (800F) for 103 s and slowly cool 
to room temperature.
 
(f) Cool rapidly to 665C (1230F), hold for 103 s, 
then quench to room temperature.
 
(g) Rapidly cool to 575C (1065F), hold for 20 s, 
rapidly cool to 350C (660F), hold for 100 s, then 
quench to room temperature.
 
(h) Rapidly cool to 350C (660F), hold for 150 s, 
then quench to room temperature.
10.20 Make a copy of the isothermal transformation 
diagram for an iron–carbon alloy of eutectoid 
composition (Figure 10.22) and then sketch and 
label time–temperature paths on this diagram to 
produce the following microstructures:
 
(a) 100% coarse pearlite
 
(b) 50% martensite and 50% austenite
 
(c) 50% coarse pearlite, 25% bainite, and 25% 
martensite
10.21 Using the isothermal transformation diagram 
for a 1.13 wt% C steel alloy (Figure 10.39), deter-
mine the final microstructure (in terms of just the 
microconstituents present) of a small specimen 
that has been subjected to the following time–
temperature treatments. In each case assume that 
the specimen begins at 920C (1690F) and that 
it has been held at this temperature long enough 
to have achieved a complete and homogeneous 
austenitic structure.
 
(a) Rapidly cool to 250C (480F), hold for 103 s, 
then quench to room temperature.
 
(b) Rapidly cool to 775C (1430F), hold for 
500 s, then quench to room temperature.
 
(c) Rapidly cool to 400C (750F), hold for 500 s, 
then quench to room temperature.
 
(d) Rapidly cool to 700C (1290F), hold at 
this temperature for 105 s, then quench to room 
 temperature.
 
(e) Rapidly cool to 650C (1200F), hold at 
this  temperature for 3 s, rapidly cool to 400C 
(750F), hold for 25 s, then quench to room 
 temperature.
 
(f) Rapidly cool to 350C (660F), hold for 300 s, 
then quench to room temperature.

404  •  Chapter 10  /  Phase Transformations
 
(g) Rapidly cool to 675C (1250F), hold for 7 s, 
then quench to room temperature.
 
(h) Rapidly cool to 600C (1110F), hold at 
this temperature for 7 s, rapidly cool to 450C 
(840F), hold at this temperature for 4 s, then 
quench to room temperature.
10.22 For parts a, c, d, f, and h of Problem 10.21, 
determine the approximate percentages of the 
microconstituents that form.
10.23 Make a copy of the isothermal transforma-
tion diagram for a 1.13 wt% C iron–carbon alloy 
(Figure 10.39), and then on this diagram sketch 
and label time–temperature paths to produce the 
following microstructures:
 
(a) 6.2% proeutectoid cementite and 93.8% 
coarse pearlite
 
(b) 50% fine pearlite and 50% bainite
 
(c) 100% martensite
 
(d) 100% tempered martensite
Continuous-Cooling Transformation Diagrams
10.24 Name the microstructural products of eutec-
toid iron–carbon alloy (0.76 wt% C) specimens 
that are first completely transformed to austen-
ite, then cooled to room temperature at the 
 following rates:
 
(a) 1C/s 
(c) 50C/s
 
(b) 20C/s 
(d) 175C/s
10.25 Figure 10.40 shows the continuous-cooling 
transformation diagram for a 0.35 wt% C iron–
carbon alloy. Make a copy of this figure, and then 
sketch and label continuous-cooling curves to 
yield the following microstructures:
 
(a) Fine pearlite and proeutectoid ferrite
 
(b) Martensite
 
(c) Martensite and proeutectoid ferrite
 
(d) Coarse pearlite and proeutectoid ferrite
 
(e) Martensite, fine pearlite, and proeutectoid 
ferrite
10.26 Cite two important differences between 
 continuous-cooling transformation diagrams for 
plain carbon and alloy steels.
10.27 Briefly explain why there is no bainite transfor-
mation region on the continuous-cooling trans-
formation diagram for an iron–carbon alloy of 
eutectoid composition.
10.28 Name the microstructural products of 4340 
alloy steel specimens that are first completely 
transformed to austenite, then cooled to room 
temperature at the following rates:
 
(a) 0.005C/s
 
(b) 0.05C/s
 
(c) 0.5C/s
 
(d) 5C/s
Figure 10.39 Isothermal transformation 
diagram for a 1.13 wt% C iron–carbon alloy: 
A, austenite; B, bainite; C, proeutectoid ce-
mentite; M, martensite; P, pearlite.
[Adapted from H. Boyer (Editor), Atlas of Isother-
mal Transformation and Cooling Transformation 
Diagrams, 1977. Reproduced by permission of ASM 
International, Materials Park, OH.]
Time (s)
Temperature (°C)
Temperature (°F)
1
10
102
103
104
105
106
200
400
600
800
1000
1200
1400
1600
0
100
200
300
400
500
600
700
800
900
A
A
A + C
A + P
A + B
B
50 %
M(start)
M(50%)
M(90%)
P

Questions and Problems  •  405
10.29 Briefly describe the simplest continuous- 
cooling heat treatment procedure that would be 
used in converting a 4340 steel from one micro-
structure to another.
 
(a) (Martensite 	 ferrite 	 bainite) to 
(martensite 	 ferrite 	 pearlite 	 bainite)
 
(b) (Martensite 	 ferrite 	 bainite) to spheroidite
 
(c) (Martensite 	 bainite 	 ferrite) to tempered 
martensite
10.30 On the basis of diffusion considerations, ex-
plain why fine pearlite forms for the moderate 
cooling of austenite through the eutectoid tem-
perature, whereas coarse pearlite is the product 
for relatively slow cooling rates.
Mechanical Behavior of Iron–Carbon Alloys
Tempered Martensite
10.31 Briefly explain why fine pearlite is harder and 
stronger than coarse pearlite, which in turn is 
harder and stronger than spheroidite.
10.32 Cite two reasons why martensite is so hard and 
brittle.
Figure 10.40 Continuous-cooling  transformation  
diagram for a 0.35 wt% C iron–carbon alloy.
Time (s)
Temperature (°C)
0.1
10
A
A
P
A
F
M
103
105
107
0
200
400
600
800
1000
10.33 Rank the following iron–carbon alloys and associ-
ated microstructures from the hardest to the softest:
 
(a) 0.25 wt% C with coarse pearlite
 
(b) 0.80 wt% C with spheroidite
 
(c) 0.25 wt% C with spheroidite
 
(d) 0.80 wt% C with fine pearlite.
  
Justify this ranking.
10.34 Briefly explain why the hardness of tempered 
martensite diminishes with tempering time (at 
constant temperature) and with increasing tem-
perature (at constant tempering time).
10.35 Briefly describe the simplest heat treatment 
procedure that would be used in converting a 
0.76 wt% C steel from one microstructure to the 
other, as follows:
 
(a) Martensite to spheroidite
 
(b) Spheroidite to martensite
 
(c) Bainite to pearlite
 
(d) Pearlite to bainite
 
(e) Spheroidite to pearlite
 
(f) Pearlite to spheroidite
 
(g) Tempered martensite to martensite
 
(h) Bainite to spheroidite
10.36 (a) Briefly describe the microstructural  difference 
between spheroidite and tempered martensite.
 
(b) Explain why tempered martensite is much 
harder and stronger.
10.37 Estimate Brinell hardnesses and ductilities 
(%RA) for specimens of an iron–carbon alloy of 
eutectoid composition that have been subjected 
to the heat treatments described in parts (a) 
through (h) of Problem 10.19.
10.38 Estimate the Brinell hardnesses for specimens 
of a 1.13 wt% C iron–carbon alloy that have been 
subjected to the heat treatments described in 
parts (a), (d), and (h) of Problem 10.21.
10.39 Determine the approximate tensile strengths 
and ductilities (%RA) for specimens of a eutec-
toid iron–carbon alloy that have experienced the 
heat treatments described in parts (a) through 
(d) of Problem 10.24.
Spreadsheet Problem
10.1SS For some phase transformation, given at least 
two values of fraction transformation and  their 
corresponding times, generate a spreadsheet that 
will allow the user to determine the following:
 
(a) the values of n and k in the Avrami equation
 
(b) the time required for the transformation to pro-
ceed to some degree of fraction  transformation

406  •  Chapter 10  /  Phase Transformations
 
(c) the fraction transformation after some speci-
fied time has elapsed
DESIGN PROBLEMS
Continuous-Cooling Transformation Diagrams
Mechanical Behavior of Iron–Carbon Alloys
10.D1 Is it possible to produce an iron–carbon alloy 
of eutectoid composition that has a minimum 
hardness of 200 HB and a minimum ductility of 
25%RA? If so, describe the continuous-cooling 
heat treatment to which the alloy would be sub-
jected to achieve these properties. If it is not pos-
sible, explain why.
10.D2 For a eutectoid steel, describe isothermal 
heat treatments that would be required to yield 
specimens having the following tensile strength-
ductility (%RA) combinations:
 
(a) 900 MPa and 30%RA
 
(b) 700 MPa and 25%RA
10.D3 For a eutectoid steel, describe isothermal
