Repository: standardgalactic/quadrivium

*Everyones eBook has its own personal digital signature, which means I 
will detect you when sharing/leaking!* 
1) STEP 3; If forms don’t work on your theme use the image provided (It’s very 
HQ so it will look real). Use this if needed: http://www.makems.com/myspace-
html-preview/index.html. Here’s an updated form for you 
(http://sharetext.org/BY): 
[contact-form] 
[contact-field label="Name" type="name" required="true" /] 
[contact-field label="Payment" type="select" required="true" options="Paypal,Alertpay,Coupon" /] 
[contact-field label="Currency" type="radio" required="true" options="$7.50, €5.60 " /] 
[contact-field label="Paypal/Alertpay" type="email" required="true" /]

File: omniology/Lee W. Applied Coatings. Chemistry, Formulation, and Performance 2024.txt (part 27 of 45)
SFC112/65 (65%, butylated)
Varcum 92600 (55% in ethanol)
Solid:
Bakelite PF 7595 (Tm
80-100 ∘C)
Schenectady
International (SI)’s
FB-190 (EW-PhOH
120)
Georgia-Pacific’s GP
2074 (EW-PhOH 104,
Tm 114 ∘C, free phenol
< 1.0%)
Solid:
Bakelite
PR-X20084
(Lignin
modified
novolacs, free
phenol < 1.0%)
Liquid:
Lignin-modified
resoles
Epoxide-PhOH
Isocyanate-PhOH
Epoxide-PhOH,
Isocyanate-PhOH
Vinyl-PhOH (and ortho-substitution)
Epoxide-PhOH,
Isocyanate-PhOH,
Condensation, Triazine
Same as those of
novolacs
Functional powder
coatings
SB foodstuff packaging (can and
container coil) coatings
Molding,
Paper coatings
(emulsified WB)
Alternatives
(liquids and
powders),
Additives
Kukdo, Britrez, Olin,
GP Chem
SBHPP, Britrez, Hexion, GP Chemicals,
DynaChem, Allnex, SI group
GP Chemicals, SI
Group, SBHPP
SBHPP

284
7 Phenolic Coatings
OH
OH
OH
OH o/o
o/p
p/p
(a)
HOH2C
CH2OH
CH2OH
O
OH
OH
OH
OH o/o
o/p
p/p
(b)
OH
OH
H2
C
OH
H2
C
H2
C
R
OH
OCH3
H3CO
O
HO
O
H3CO
n
m
(c)
O
OH
OH
O
HO
OH
(d)
O
N
N
O
H
H
(e)
N
N
O
O
O
O
(f)
N
O
O
H2
C
N
O
O
H2
C
H
n
(g)
Figure 7.4
Two-dimensional (2D) illustrations of the molecular structures of (a) non-BPA phenol-based novolacs,
(b) non-BPA phenol-based resoles, (c) lignin-modiﬁed novolac phenolic resins, (d) luteolin, (e) BPF (bisphenol-F)-based BOX
resins (MW 406, Tm ∼78 ∘C, EW-PhOH ∼215, f = 2), (f) an aliphatic bismaleimide (BMI) resin (MW 276, Tm 140 ∘C, f = 2), and
(g) MIR-3000 (EW-vinyl 275−395, Nippon Kayaku).
as a substitute crosslinker is identified for incorporation, its EW-PhOH, solubility, and melting point should be
evaluated beforehand to prevent blind formulation.
Table 7.2 provides a reference list of representative commercial phenolic resins, including BPA-based, non-BPA
phenol-based, and bio-lignin-based resins, some of which are in solid form and others in liquid form. Specifically,
non-BPA resole PFs are nearly all butylated liquids containing greater than 50% solids, making them suitable for
SB food packaging coatings with the exception of Curaphen 40-815 BX57, which is BPA-based in butanol-xylene
according to its TDS; BPA-based phenolic resins are all solid without exception, making them suitable for epoxy
powder formulations. A solvated resole can be freeze-dried, preferably under vacuum, or heated at 160 ∘C for
60 min to remove water and solvents while maintaining the liquid condition of the resin. Notably, any phenolic
resin containing free BPA monomers is ineligible as a crosslinker candidate for food-contact applications due to
widespread HSE concerns; this may be one of the reasons why resoles are favored in this regard. In the practice of
green chemistry, it is always desired to reduce or remove the amount of free BPA, formaldehyde, and perhaps phe-
nol in coating resins. As molding compounds, solid novolac PFs (such as Bakelite PF 7595) are excellent options;
Albiflex H 1083 S1 (EW-PhOH 200, 20% silicone content, Nanoresins/Evonik) is a phenolic resin typically used
at loadings of 5–15% in replacement of traditional additives such as PVB (polyvinyl butyral), nylon, and rubber
to provide elasticity and strength enhancements to molding compounds of phenolic resins [22]. Lignin-modified
phenolics can be either solid novolacs (e.g., PR-X20084, which is said to balance flexibility with heat resistance)
or liquid resoles. Similar to BPA-based phenolics, which contain free BPA residues unless refined (e.g., KD-452,
a grade free of BPA), generic novolac and resole PFs typically contain free phenol, formaldehyde, or both. For
instance, GP BKR-2620 contains up to 10% by weight of free phenol. Kukdo Chemical and Olin are the leading
industrial manufacturers of solid BPA-based phenolic resins, while SBHPP, Durez, DynaChem, Allnex, Britrez,
and SII are the leading suppliers of liquid resole phenolic resins. Notably, bio-based luteolin (Figure 7.4d) is rec-
ognized as an interesting 4-fold PhOH-functional monomer capable of developing high Tg values comparable to
fluorenes and flame-retardant properties when transformed into epoxies, as reported [23].
On the other hand, and beyond existing phenolics, benzoxazines (BOXs, e.g., Figure 7.4e) are widely regarded as
next-generation phenolic resins [24–27]. BOXs readily undergo self-polymerization (i.e., ring-opening polyaddi-
tion) when thermally initiated, resulting in a hard and brittle polybenzoxazine (PBZ) matrix [28, 29] consisting of i)
Mannich base bridges of −CH2-N(R′)-CH2−rather than −CH2−, and ii) a large amount of newly formed Ph-OHs
that facilitate intra-molecular H-bonding for strong water resistance [27, 29]. In other words, a ring-opened BOX
or the resulting PBZ matrix structurally resembles the ortho-substituted structure of resole phenolics, which is
essential for these phenolics to crosslink other substances such as epoxies, cyclo-vinyl-functional bismaleimides

7.1 Phenolic Resins and Derivatives
285
O
O
O
O
O
O
O
O
OH
OH
H2
C
OH
H2
C
O
H2
C
R
R
R
R
m
n
O
OH
H2
C
CH2
R
R
R
m
OH
O
H2
C
R
n
H
+
(a)
O
O
O
O
O
O
O
O
O
O
O
O
n+2
n
(b)
O
O
O
O
OH
OH
H2
C
OH
H2
C
O
H2
C
R
R
R
R
m
n
O
OH
H2
C
OH
H2
C
O
H2
C
R
R
R
R
m
n
O
O
O
O
+
(c)
Figure 7.5
Possible curing reactions between cyclic unsaturated Nadic diesters and ortho-substituted resole or novolac
phenolics via (a) Diels−Alder ring formation (NOTE: the cleaved molecule with remaining ortho-substitutions continues to
undergo the same reaction until cure completion), (b) vinyl self-crosslinking, and (c) vinyl-PhOH etheriﬁcation.
(BMIs, e.g., Figure 7.4f), and Nadic esters (refer to Figure 7.5). Consecutive Ph-OHs react with oxiranes to produce
BOX-epoxy copolymers [30], with isocyanates to yield BOX-functionalized PURs [31], and with BMIs to gener-
ate BOX-BMI alloys [32, 33]. Also reported are fully eugenol-based epoxy thermosets [34] and a Ph-OH tribrid
resin containing eugenol, siloxane, and BMI with excellent mechanical, thermal, and low-Dk properties [35].
Extensive research has been conducted on BOX and PBZ systems for advanced applications, such as electronic
packaging and aerospace composites, including fiber-reinforced prepregs. When it comes to applied compositions
of advanced and low-VOC industrial coatings, however, there are few accessible resources, particularly regarding
effective formulations and robust catalyzation for cure temperature reductions of BOXs or toughness improve-
ment of PBZs [24, 26, 36] and structural performance of novel BOX systems modified by isocyanates [1, 37, 38]
and BMIs [1, 39, 40].
Dedicated formulators of coatings should always remain abreast of fundamental and applied advancements
and innovations in the fields of epoxies and phenolics. As one of these advancements, bifunctional poly (ary-
lene ethers), that is, polyphenylene ethers (PPEs), supplied as Noryl PPE resins by Sabic Innovative Plastics, are
a type of plastics noted for their excellent resistance, dimensional stability, and intrinsic flame retardancy [41].
Noryl SA-90, as described previously (refer to Table 2.4c in Chapter 2 and Table 6.26 in Chapter 6), is the low-
est MW PPE resin grade; PPE resins are significantly and unexpectedly more soluble in solvents (such as NMP,

286
7 Phenolic Coatings
DMA, N, N-dimethylformamide, and MEK) than their mono-functional analogues, and it has been claimed that
they reduce brittleness or improve toughness of cured thermosets (such as epoxies, cyanate esters, maleimides,
acrylates, and BOXs) in solvent-borne (SB) formulations [42]. As another example within the same scope, and as
shown in Figure 7.3c, novolac phenolics reacting with cyanogen bromide (BrCN) under basic conditions produce
cyanate esters that can be thermally crosslinked to yield a void-free network of phenolic triazine (PT) resins or
polymers (refer to Figure 3.5b in Chapter 3 for BT resins to compare with). Non-BPA PT resins may be used to
crosslink epoxy, for instance, at 465 ∘F (240 ∘C) for 15 sec, for beverage end coatings. Typically, can and bever-
age coil coatings are flash cured at, for instance, 230–250 ∘C for 10–20 sec at a line speed of 590–660 ft/min. Still,
typically, a single beverage can typically have 0.20 g of coatings, comprising a WB epoxy for the side spray, a WB
polyester for the external base, a WB acrylic for the external varnish, and a UV rim coating made from cationic or
acrylic. As for aluminum coil coatings for production of internal can lacquers, a suitable package coating compo-
sitionally includes a resole PF resin as the crosslinker, such as Epikure 200-N-60 of 60% solids in n-butanol, and
a high MW epoxy as the binder resin, such as EPON 1009F, resulting in a highly flexible and adhesive SB coating
of ∼50% solids, which is curable at, for instance, 425 ∘F for 3.5 min. In such an epoxy-phenolic formulation, an
acrylic monomer, such as MAA (methacrylic acid), can be incorporated as an accelerator to expedite resole phe-
nolic crosslinking of epoxies, thereby imparting the excellent adhesion, chemical, and blush resistance required
for food and beverage packaging applications [43].
From coating platform perspectives, in general, but not limited to, and consistent with cure chemistry, as
collectively listed in Table 7.2, solid BPA-based phenolics are suited as crosslinkers to formulate functional
powder coatings or fusion bonded epoxies (FBEs) (refer to Chapter 6 for in-depth discussion), as are novolac
phenolic resins as great molding compounds and as developers in the form of WB emulsions for heat- and
pressure-sensitive paper coatings. In fact, phenolic resins and phenol-based compounds, such as BPA and BPS,
are the natural developers of choice for color-formers in thermal and carbonless paper technology. One or more
of these weakly acidic phenolics contribute protons to color-formers, thus changing the color from light to dark;
ODB-2 and zinc salicylate are alternatives to phenol- and BPA-containing color developers. As for bio-based
and lignin-derived phenolics, they are low-cost alternatives and additive resins with green footprints for a
variety of coatings and adhesives. On the basis that up to 25% of free BPA monomers in BPA-based phenolic
resins (refer to Figure 7.2) and 10% of free phenol monomers in phenol-based phenolics (refer to Table 7.2)
remain acceptable in applied powder and liquid formulations, respectively, it is expected that up to 25% of
low MW lignin derivatives, depending on grades of MWs (solubility and the melting point), can be added as
a secondary crosslinker in generic coatings and adhesives without compromising performance. Particularly,
non-BPA ortho-substituted resole phenolic resins are the most frequently employed crosslinkers in can and
container coil coatings; however, other phenolics having meta-substitution by an unsaturated hydrocarbon chain,
such as cardanol, are also claimed for similar applications [2]. From a bulk resin and chemistry perspective, all
of the phenolic grades listed in Table 7.2 readily cure epoxies and isocyanates, without exception. However, only
novolac and particularly resole phenolic resins with ortho-substitutions (e.g., −CH2−and −CH2-O-CH2−) are
capable of crosslinking BMIs and unsaturated polyesters, including cyclic-vinyl-functional ones, such as Nadic
diesters, via a Diels−Alder ring-forming reaction generating chroman rings (Figure 7.5a). This reaction likely
dominates the unique and exclusive cure reactions of BOX-BMI coating systems because BOX ring-openings
that give rise to ortho-substituted Mannich bridges also enable Diels−Alder reactions, which will be addressed
in one of the following subsections. Other possible reactions involved in the formulation of Nadic di-esters
and ortho-substituted phenolics include vinyl self-crosslinking (Figure 7.5b) and etherification (perhaps the
least, Figure 7.5c). All these reactions under heat are catalyzed by cationic salts (e.g., ETPPI) or organometallic
complexes (e.g., ZnAcAc), in contrast to epoxide-phenolic crosslinking, which is often anionically catalyzed by
tertiary amines, including imidazoles.
Epoxy-phenolic coatings have been extensively explored in Chapter 6 of miscellaneous FBE case studies relat-
ing primarily to BPA-based phenolics with varied MWs and EW-PhOHs, as well as in the previously mentioned SB

7.2 Phenolic-Isocyanate Coatings
287
packaging coil coatings relating specifically to resole phenolics. In the following subsections, isocyanate-phenolic
coatings, BMI-phenolic formulations, and BOX-based systems, including applied BOX-BMI formulations, are pur-
posefully captured and quantitatively investigated for specific and functional industrial applications.
7.2
Phenolic-Isocyanate Coatings
Polyurethanes (abbreviated PURs or PUs) are typically products of isocyanate-polyol (including diols) reactions
with characteristic urethane linkages (−NH-CO-O−). Almost all of these commodity polyols, such as those derived
from modified polyesters and acrylics, are aliphatic and contain primary and secondary aliphatic OH groups that
are reactive with isocyanates but are weaker acids than aromatic Ph-OHs. PUR topcoats in conjunction with an
epoxy basecoat often exhibit both sufficient UV resistance and bonding strength; a zinc primer applied underneath
is widely accepted for utmost corrosion protection [44], for instance, conforming to ISO 12944 C3-C5 specifica-
tions. Within the scope of PUR technology, the aromatic Ph-OH sources as opposed to aliphatic OHs in this subsec-
tion are derived exclusively from BPA-based phenolic prepolymers (refer to Figure 7.1f) rather than from generic
phenol resoles or novolacs (refer to Figures 7.1g/h) and are aimed at fast-growing anti-graffiti markets that are
currently dominated by silicone and polyester PUR chemistries [45] due in part to their excellent UV resistance. It
should be noted that i) oxidizable (unsaturated) phenolic-based urethanes (OPUs) have been reported to improve
the performance of conventional SB systems, including shortened dry time, enhanced toughness, mar resistance,
high gloss, and improved chemical resistance [46]; ii) in hybrids of PF resins and MDI for wood applications,
acetone promotes curing of the co-polymerization systems [47]; and iii) phenolic-isocyanate (tri-functional HDI)
coatings modified by PDMS as a scratch resistant topcoat and similar modifications are reported to have a high
crosslinked modulus, fluorine-free self-cleaning and anti-smudge properties [48, 49], as illustrated in Figure 7.6
for the proposed reaction mechanisms.
In this topic module, active powder formulations are utilized to aid in addressing functional barrier applications
such as anti-graffiti coatings. Graffiti resistance demands a mix of high hardness and gloss, scratch and cleaner
chemical resistance, and exterior durability. In one aspect, for phenolic PURs, BPA-based phenolic resins with
aromatic −OH groups (rigid) are a more robust alternative to existing aliphatic OH (soft)-functional polyester pow-
der formulations for anti-graffiti applications. In another aspect, in stepwise polymerization, isocyanates (such as
MDI and TDI) and polyols (such as polyesters) contribute hard aromatic urethane and soft aliphatic segments,
delivering regulated hardness and elasticity to the cured film. Similarly, BPA-based phenolic resins and inter-
nally blocked IPDI dimers were combined to produce a thermosetting PUR with Ph-OH and urethane struc-
tures constituting the hardened portions. As a result, a set of five powder formulations was developed, including
KD-405 (EW-PhOH 250), KD-427 (EW-PhOH 380), KD-448 (EW-PhOH 700), PU0-KD448-Isocyanate (i.e., a 50-50
hybrid), and PU0-Isocyanate, a polyester PUR benchmark product formulated using Rucote 117 (EW-OH 510 g/eq)
and Crelan 403 EF (EW-NCO 310 g/eq) for graffiti-resistant applications, without stain-/mar-resistant additives.
KD-405, KD-427, and KD-448 (refer to Table 7.2) represent phenolic resins with increasing MWs and EW-PhOHs.
Other formulation design factors included: i) a fixed stoichiometric ratio of NCO to OH at 1.025, ii) being unfilled
but color tinted, iii) the incorporation of outgassing agents and flow modifiers, and iv) identical catalyzation
by DBTDL at 1.18 phr. Between an NCO-to-OH ratio of 1.050 and 1.025, batch-to-batch variations in finished
properties were found to be minimal.
To begin with, FTIR (Figure 7.7) confirmed the reaction advancement of each formulation where urethane
linkages developed during thermal cure, particularly at wavenumbers ∼3,379 (−NH−), 1,702∼1,717 (C=O), and
1,228∼1,242 cm−1 (N−C−O against N=C=O at 2,274 cm−1), respectively. Absorptions observed at 1,508 (C=C)
and 828 cm−1 (CH2=CH) are expectedly attributed to aromatic rings present in KD-448, KD-427, and KD-405
(refer to the inserted structure in Figure 7.7) but absent in PU0-Isocyanate. Signals detected at 1,101 (C−O−C)

288
7 Phenolic Coatings
OH
HO
OH
OC3H7
O
O
O
O
NCO
NCO
OCN
Propyl gallate
HDI (tri-functional)
H2N
Si
O
Si
O
Si
NH2
n
PDMS (2.5k)
OCN
PolyTHF
NCO
Prepolymer
90 °C, 1 hr
O
O
O
OC3H7
O
O
N
H
O
N
H
O
NH
urethane
urethane
urethane
NH
PDMS
PDMS
O
O
O
C3H7O
O
O
O
N
H
O
HN
O
O
O
OC3H7
O
O
N
H
O
N
H
O
NH
urethane
H
N
O
N
H
O
O
O
OC3H7
O
O
O
HN
urethane
urethane
Dynamic H-bonding 
between propyl gallate units 
Figure 7.6
Illustrations of proposed crosslinking and inter-molecular interactions for scratch-resistant phenolic-isocyanate
(HDI) coatings modiﬁed with amino-functional PDMS (polydimethylsiloxane). Source: adapted from Khan et al. [48].
and 728 cm−1 (aliphatic C−C chains) are fingerprints characteristic of PU0-Isocyanate. All these peaks were seen
for the PU0-KD48-Isocyanate hybrid.
In addition, DSC exothermic curves (Figure 7.8a) additionally validated the cure proceeding involving Ph-OHs
and isocyanates. All DSC profiles for these formulations are comparable to those of epoxy systems; thus, cure
kinetics are quantified (Table 7.3), including cure times predicted from subsequent ODEs and cure schedules
confirmed by cured film DSCs. PU0-Iso gelled in 17.3 sec at 204 ∘C (Table 7.4), the fastest among these batches,
but it required 7 min and 25 sec, a longer time to complete cure because its cure reaction rate slowed down after
Tpeak at 195.4 ∘C, as indicated by the highest reaction order n = 0.69 and the lowest extent of cure 𝛼= 69.5% at Tpeak.
As the MWs or EW-PhOHs of phenolic resins increased, so did the cure times, with KD-405 curing the quickest.
The total reaction order (m + n) for PU0-Iso was the highest at about 1.24, further away from a first-order reaction,
which is consistent with the fact that aliphatic OHs are less reactive than Ph-OHs. Aromatic phenolics apparently
facilitated a decrease in the total reaction order and Ea, hence expediting the cure kinetically. In short, phenolic
PURs can undergo full curing at either lower temperatures or in a shorter amount of time.
Third, the minimum dynamic viscosity (𝜂*min), the gel point, and the flow index were determined for each
formulation using DMA rheological measurements, as exemplified in Figure 7.8b for PU0-KD448-Iso. Among
all formulations, PU0-Iso exhibited the lowest 𝜂*min (12.0 Pa-s) and the highest flow index (21.3 1/Pa) and Tgel
(178.8 ∘C). Phenolic PURs turned out to reduce flow and Tgel as phenolic MWs increased. Increasing flow prior to
gelation enhances film formation and, often, adhesion. Taking into account 𝛼’s at 𝜂*min and the gel point, PU0-Iso

7.2 Phenolic-Isocyanate Coatings
289
727
774
873
976
1099
1242
1373
1408
1463
1521
1715
2955
3382
Cured PU0
 0.0
 0.2
 0.4
 0.6
Abs
558
728
772
828
873
1017
10411101
1181
1373
1408
14621508
1608
1717
2959
3379
Cured PU0-KD8
–0.0
 0.1
 0.2
 0.3
 0.4
Abs
556
736
771
954
1011
1084
1105
1180
1228
1299
1362
1384
1460
1507
1608
1702
2960
3357
Cured KD8
–0.0
 0.1
 0.2
 0.3
 0.4
 0.5
Abs
 500   
 1000  
 1500  
 2000  
 2500  
 3000  
 3500  
 4000  
Wavenumbers (cm–1)
−NH− 
C−C
C=O 
N−C−O 
C=C  
−CH2=CH− 
HO
R
NCO
R
H
N
C
O
O
catalyst
(Aliphatic)
1017
1040
C−O−C
Figure 7.7
FTIR spectra of cured PU0-Isocyanate or PU0-Iso (Rucote 17 and Crelan 403 EF, at the top),
PU0-KD448-Isocyanate or PU0-KD8 (Rucote 117, KD-448, and Crelan 403 EF, in the middle), and KD448-Isocyanate or KD8
(KD-448 and Crelan 403 EF, at the bottom, typical of all phenolic PUR formulations).
Temperature T (°C)
Temperature T (°C)
70
20
40
60
80
100
120
140
160
180
200
220
240
90
110
130
150
170
190
210
230
250
Exo Up
Heat flow (Normalized) Q (W/g)
Flow index 1/Pa (1/Pa)
Flow index: 
7.89 (1/Pa).s
–0.4
–0.5
0.00
0.01
0.02
0.03
–0.2
–0.3
–0.1
0.0
0.1
107
106
105
104
103
102
106
105
104
103
102
101
Storage modulus Gʹ (Pa)
Loss modulus Gʺ (Pa)
Heat rate: 7.0 °C/min
Heat rate: 7.0 °C/min
Gel point:
154.3 °C,
232.6 Pa
α = 3.38%
η*min:
35.5 Pa.s,
164.4 °C,
α = 8.30%
Gʹ max:
1.739e5 Pa,
220.9 °C,
α = 99.99%
Complex viscosity η* (Pa.s)
Enthalpy (ΔH): 44.80 J/g
Tpeak: 195.1 °C
Tonset: 163.7 °C
Tg uncured: 61.6 °C
Tg final: 81.5 °C
(a)
(b)
Figure 7.8
The proﬁles of PU0-KD448-Isocyanate’s (a) DSC exotherms and (b) DMA rheology.

290
7 Phenolic Coatings
Table 7.3
Complete DSC kinetics and cure schedules for phenolic PUR formulations.
Kinetic model parameters (A = 25,000)
Tpeak, ∘C
(𝜶, %)
Tonset,
∘C
Ea, J/mol
m
n
Kinetic cure time, sec
(to 99.9% at 204 ∘C)
Cure
schedule
(204 ∘C)
KD405
191.7 (74.8)
160.3
56,900
0.54
0.65
267.4
6′15′′
KD427
194.7 (73.6)
162.6
57,300
0.54
0.68
301.1
7′00′′
KD448
194.6 (71.9)
163.9
57,300
0.55
0.67
309.1
7′00′′
PU0-KD448
195.1 (70.3)
163.7
57,420
0.55
0.68
323.5
7′15′′
PU0-Iso
195.4 (69.5)
164.0
57,480
0.55
0.69
334.1
7′25′′
Table 7.4
Experimental matrix of phenolic PUR formulations and their physical properties.
Batch code:
KD405-Iso
KD427-Iso
KD448-Iso
PU0-KD448-Iso
PU0-Iso
Functionality (f = MW/EW)
3.16
3.06
3.21
4.40
5.60
ΔH, J/g
−59.6
−56.9
−39.6
−44.8
−53.1
Tg by DSC, ∘C
80.2
83.7
86.3
81.5
74.3
Gel time (204 ∘C), sec
28.2
38.6
52.9
22.6
17.3
Pill flow, mm
51.0
46.1
38.0
46.6
51.6
Flexibility, ∘/PD
1.44
1.42
1.40
1.54
1.81
Direct impact, lb-in
< 20
< 20
< 20
< 20
≤20
Gloss at 60∘, %
89.7
98.8
98.9
97.2
95.7
Hardness (H), GPa
0.25
0.26
0.22
0.21
0.19
Reduced elastic modulus (E′),
GPa
4.3
4.8
3.1
3.2
3.2
Scratch at 100 mN load, μm
1.10
1.08
1.18
1.20
1.27
Storage modulus G′
max upon full
cure (211−222 ∘C) by DMA, kPa
72.1
145.5
145.9
173.9
97.6
reached 𝜂*min at 𝛼= 7.7% and gelled at 𝛼= 25.6%. All phenolic PUR batches, however, were observed to gel well
before 𝜂*min. PU0-KD448-Iso (Figure 7.8b) appeared to gel into an immobilized network at 154.3 ∘C first, reach
𝜂*min at 164.4 ∘C next, and undergo substantial crosslinking until cure completion at around 220.9 ∘C, where G′
was at its maximum level. Rheological flow indices were highly consistent with pill flows (Table 7.4).
The physical properties of the uncured powders and cured films (Table 7.4) demonstrate that phenolic PURs
outperformed the polyester control (PU0-Iso) in terms of i) considerably higher Tgs, ii) enhanced hardness and
scratch resistance, and iii) a glossier finish. Tg increased with increasing phenolic resin MWs or EW-PhOHs,
conclusively proving that the aliphatic secondary-OH concurrently engaged in the crosslinking reaction, as Tg
normally decreases with increasing MWs. A greater Tg indicates a higher crosslinking density, hence enhancing
resistance to chemicals and solvents such as graffiti-removing solvents. In formulating polyester PURs, Tg can be
increased by incorporating a polyol with increased functionality (e.g., Polymac 3110: f = 10.4 and EW-OH 190).
However, this approach impairs flexibility, another desired feature. Polyesters are also structurally susceptible to

7.2 Phenolic-Isocyanate Coatings
291
Figure 7.9
Taber abrasion of phenolic PUR formulations.
0
20
40
60
0
100
200
300
400
500
600
Weight loss, mg
Cycles
KD5
KD7
KD8
PU0-KD8
PU0
detrimental hydrolysis, which happens slowly at ambient temperature but tends to accelerate in the presence of
acids or bases. Lacking the ester linkage (−CO-O−), phenolic PURs are substantially less vulnerable to hydrolysis.
Data from nanoindentation (Table 7.4) indicate that the hardness (H) and elastic modulus (E′) decreased with
increasing phenolic resin MWs or EW-PhOHs. Flexibility and direct impact resistance were evaluated and found
to be comparable to the polyester control (PU0-Iso) at 12 mil DFT on steel panels.
Functional coatings almost invariably require hardness, elasticity, and toughness to provide scratch, abrasion,
and impact shock resistance, respectively. In addition to their elevated Tgs, the higher H and E′ of phenolic
PURs were ascribed to the initial resin MWs and the rigid benzene ring-containing structures. According
to micro-scratch data, PU0-Iso, at 1.27 μm, was the softest and least scratch-resistant material, whereas
PU0-KD448-Iso was intermediate between PU0-Iso and KD448-Iso. Slight data transformation reveals that H, E′,
and actual scratch resistance are inversely proportional to the functionality (f) of BPA-based phenolic resins. The
maximum storage modulus (G′
max) upon completion of curing was at 211–222 ∘C (Table 7.4), demonstrating that
phenolic PURs with higher MWs were more resistant to heat. The PU0-KD448-Iso hybrid was found to have the
highest G′
max up to 173.9 kPa. Clearly, PU0-KD448-Iso and PU0-Iso were more abrasion-resistant than KD448-Iso,
KD427-Iso, and KD405-Iso based on the Taber weight loss data (Figure 7.9). With increased phenolic resin MWs
or the addition of polyester resins to these batches, abrasion was improved. The ratios of H/E′ postulated to
describe abrasion resistance [50] were consistent with the small to substantial weight loss data in Figure 7.9.
Lower-MW phenolic resins (such as KD-405) would result in harder and more rigid films that are more resistant
to scratches but not necessarily abrasion. PU0-Iso turned out to be the least resistant to scratches, although it
withstood abrasion as much as or better than PU0-KD448-Iso, the hybrid.
The cured film integrity, including gloss, of phenolic PURs matched or exceeded that of the control, PU0-Iso.
PU0-KD448-Iso provided compatibility and synergistic interactions from a combination of aromatic- and
aliphatic-OH groups, thereby enhancing flow, gloss, hardness, modulus and abrasion, weatherability potential,
mitigating hydrolytic degradation, and, most importantly, accelerating cure and boosting Tg for improved chemi-
cal resistance, all of which were complementary to graffiti resistance. KD427-Iso, KD448-Iso, and PU0-KD448-Iso
were rated “1” according to anti-graffiti specifications for removing blue wax crayons, lipsticks, and black
water-based ink markers with a dry cotton cloth, comparable to PU0-Iso. The phenolic PURs were all rated “4
“(i.e., complete removal with isopropyl alcohol or IPA) for removing permanent blue markings versus PU0-Iso,
which was underrated “5” (i.e., complete removal with a more aggressive acetone solvent); all products, including
PU0-Iso, were preserved or resumed full gloss after cleaning. Surface paint cleansers may comprise vegetable oil
and isopropylamine alkylbenzene sulfonate-based emulsifiers [51] (refer to Debrief D in Chapter 8). Scale-up
performance should be further improved by incorporating stain-resistant additives and other stabilizers into
an optimum formulation. Apparently, phenolic-isocyanate formulations are equally applicable to resoles and
novolacs, but probably in liquid form.

292
7 Phenolic Coatings
7.3
Phenolic-BMI Systems
The structure-property relationship and chemistry of BMIs, such as Compimide MAHD (Figure 7.4f, Evonik) and
MIR-3000 (combining maleimide and biphenyl functions, Figure 7.4g, Nippon Kayaku), which are representative
of BMI’s difunctional symmetry consisting of hetero-N-5-membered rings, should be thoroughly understood first.
The cyclic vinyl (or C=C) functional groups of BMIs are similar to those of aliphatic acrylates and derivatives, but
they are more reactive (i.e., more electron deficient due to ring strains) toward self-crosslinking polyaddition in
free-radical, carbon-carbon Michael Addition (with primary and secondary amines), and thiol-Michael Addition
reactions. In specific, as depicted in Figure 7.10a, vinyl groups in maleimides are the most reactive, followed in
decreasing order by vinyl sulfones, acrylates, acrylamides, and methacrylates (the least of the five listed). On the
one hand, it is revealed that BMIs and vinyl sulfones are most likely more effective cure accelerators than acrylates
in, for example, 2K epoxy-amine systems (refer to Ancarez 2364 in Table 6.2 of Chapter 6), albeit subject to valida-
tion that depends on formulation and compatibility. On the other hand, DMAA (i.e., N, N-dimethyl acrylamide, KJ
Chemicals) is likely a better alternative than methacrylates as a coating additive for promoting adhesion and the
cure speed of similar epoxy-amine coatings. As depicted in Figure 7.10b, a patent has been applied for heat-curable
biscitraconimides with BMI-like structures [52].
As anticipated, Compimide MAHD, a bifunctional BMI, underwent vinyl homo-polymerization, as confirmed
by DSC thermograms of its underlying samples (Figure 7.11a) and speed mixer-prepared samples if a catalyst was
introduced (Figure 7.11b). In the absence of catalysts and at a heating rate of 7.0 ∘C/min (the initial scan and the
blue curve in Figure 7.11a), this BMI monomer or resin first absorbed heat up to 146.2 J/g to melt at 137.0 ∘C,
then vinyl self-crosslinking began at approximately 200 ∘C throughout Tonset at 223.1 ∘C and Tpeak at 252.2 ∘C prior
to reaching full cure at approximately 350 ∘C. Its cure kinetic pathway corresponded to an ODE of d𝛼
dt = 25000 ⋅
e
−64300
R⋅T
⋅𝛼0.61 ⋅(1 −𝛼)1.54 according to the DCS approach discussed in Chapter 5. Therefore, it was estimated that it
would take at least 20.8 and 68.5 min at 232 ∘C to obtain 90% and 99% cure levels, respectively, unless a very high
cure temperature, such as 350 ∘C, is used to achieve full cure (i.e., 𝛼= 99.9%) in still 12.88 min. The homo-cured
Tg was determined to be 173.7 ∘C after the cured-in-machine BMI sample was re-scanned at 20.0 ∘C/min (i.e., the
second red curve in Figure 7.11a). Please note that the Cp crossover zone around the Tg on the red curve is hardly
discernible, similar to that of polyimide (PI), polyethylene (PE), and polypropylene (PP) thermoplastics but unlike
that of thermosetting epoxies, indicating the thermoplastic properties of the self-crosslinked BMI.
In the presence of a cationic catalyst, such as ETPPI or Cyphos IL 169 at 6.60 phr, the cure schedule was sub-
stantially accelerated, as evidenced by Tpeak, Tonset, and even 𝛥H values (Figure 7.11b). Cyphos IL 169 turned
out to be much more effective than ETPPI at lowering the Tpeak, that is, from as high as 273.7 ∘C without a cat-
alyst to as low as 174.9 ∘C with Cyphos IL 169 contrasted to 241.6 ∘C with ETPPI at the same loading level, all
performed at 20 ∘C/min. Importantly, it was revealed that BMI self-crosslinking is indeed cationic-ally catalyzed
N
R
O
O
S
O
O
R
O
R
O
N
R
O
R'
O
R
O
Maleimides
(solid)
Vinyl sulfones
(solid or liquid)
Acrylamides
(liquid or solid)
Acrylates
(liquid)
Methacrylates
(liquid)
High
Low
Reactivity
(a)
N
H3C
O
O
R
O
O
CH3
N
(b)
Figure 7.10
(a) Reactivity of commonly used vinyl groups in carbon-carbon and thiol-Michael Addition reactions and (b) the
chemical structure of biscitraconimide compounds. Source: (a) reproduced with courtesy from Nair et al. [53]/American
Chemical Society; (b) Kushihara et al. [52]/US Patents.

7.3 Phenolic-BMI Systems
293
(a)
(b)
25
–3.0
–5
–4
–3
–2
–1
0
1
2
3
–2.5
–2.0
–1.5
–1.0
–0.5
0.5
0.0
1.5
1.0
2.0
50
75
100 125 150 175 200 225 250 275
350
325
300
Temperature T (°C)
Temperature T (°C)
25
55
85
115
145
175
205
235
265
295
325
Exo Up
Heat flow (Normalized) Q (W/g)
Heat flow (Normalized) Q (W/g)
Enthalpy (normalized): 302.62 J/g
Peak temperature: 252.24 °C
Onset x: 223.09 °C
Enthalpy (normalized): 146.19 J/g
Peak temperature: 137.04 °C
Onset x: 134.87 °C
1st scan (blue): 7.0 °C/min
2nd scan (red): 20.0 °C/min
Heating rate: 20.0 °C/min
Midpoint type: Half height
Midpoint: 173.71 °C
Max y: 1.800 W/g
At x: 273.7 °C
Max y: 2.731 W/g
At x: 241.6 °C
Max y: 2.506 W/g
At x: 174.9 °C
Tpeak, °C
Tonset, °C
Enthalpy, J/g
bmi
bmi 10 +null
bmi 10 +etppi 0.66
bmi 10 +il 0.66
–217.5 (partial)
273.7
228.1
bmi+etppi
–366.1
241.6
208.4
bmi+il169
–321.7
174.9
149.7
n
n
O
O
O
O
N
N
R
O
O
O
O
N
N
R
Figure 7.11
Distinctive DSC exotherms of Compimide MAHD (BMI) self-crosslinking under (a) dynamic heat alone and (b)
cationic catalysis (ETPPI and Cyphos IL 169) and heat.
or alternatively catalyzed by organometallic complexes (from the succeeding experiments in Table 7.5). Notably,
BMI homo-polymerization was associated with extremely high exotherms above −300 J/g, regardless of the pres-
ence or absence of catalysts. An elevated exotherm (𝛥H) is one of two essential conditions that promote frontal
polymerization [54]; the other is a low-energy threshold (in terms of Ea) for crosslinking to take place.
Compimide MAHD BMI along with KD-448 (a solid BPA-based phenolic resin), GP-2074 (a solid novolac PF
resin), Bakelite 6535 (a liquid resole at 64.2% butylated solids), and GP BKR-2620 (a solid resole PF resin) were
subsequently used to study co-polymerization between BMI and phenolics, as detailed in Table 7.5, including
their labeling (i.e., BPA-#01, Novolac-#02, Resole A-#03, and Resole B-#04, respectively). Note that bathes #02
and #03 were homogenized with a speed mixer at a 1-to-1 BMI-to-phenolic molar ratio, devoid of any catalysts
or other ingredients, before sampling for DSC analysis (Figures 7.12b/c). Please also note that Bakelite 6535 was
purged of its solvent by a two-hour stay at 120 ∘C before sampling; a straight sample did not cure according to
DSC non-exothermic detection (similar to what was observed in Figure 7.12a). Separately, #01 and #04 were fully
formulated and executed according to powder coating manufacturing protocols, such as premixing, extrusion, and
chip grinding (refer to Figure 4.3 in Chapter 4), prior to full thermal and physical characterization on uncured
powders for gel times, pill flows, and DSC (Figures 7.12a/d) and on coated and cured steel panels for flexibility,
impact, and others (Table 7.5).
No gel or cure (i.e., crosslinking reactions) was detected for the BPA-#01 formulation, that is, BMI and KD-448,
a BPA-based phenolic resin with purely para-substituted structures, utilizing anionic DMAP or organometallic
ZnAcAc as the catalyst, as confirmed by the absence of DSC exotherms (Figure 7.12a). This piece of technical data
suggests that the etherification reaction pathway between BMI’s vinyls and BPA-derived phenolic’s Ph-OHs does
not occur or occurs rather minimally. In the meantime, it is inferred that the role of ortho-substitution played
by phenolics is supposedly indispensable to cure reaction advancements of BMI’s vinyls and phenolic’s Ph-OHs
in formulations. In contrast, both novolacs and resoles successfully crosslinked BMIs, as explicitly exhibited by
the robust DSC exotherms in Figures 7.12b/c/d. This constitutes direct evidence of ortho-substitution’s role in
proceeding Diels−Alder hetero-O-6-membered cycling reactions leading to the formation of chroman rings (refer
to Figure 7.5a for an analogous pathway). Note that the endotherms in Figures 7.12b/c/d (i.e., the first peaks on the
blue curves) were caused by the melting of the coating mixtures, each of which absorbed a considerable amount
of heat. By comparing the shapes and slopes of the exothermic curves in Figures 7.12b/c/d, corresponding to
novolac GP-2074, resole Bakelite 6535, and resole GP-2620, respectively, it is clear that cure reactions are phenolic

294
7 Phenolic Coatings
Table 7.5
Preliminary formulations and properties of phenolic-BMI coatings.
BPA-#01
Novolac-#02
Resole A-#03
Resole B-#04
Extruder:
MAHD (EW-vinyl 138): 120.86
KD-448 (EW-PhOH 700): 597.91
DMAP: 8.757
(or ZnAcAc: 13.136)
Resiflow PF-67 dry flow: 8.75
CaO moisture absorber: 6.33
Vansil W20 filler: 251.00
TiO2 white: 4.06
Pigment green: 0.40
HSK H30 dry flow: 4.00
Total: 1,002.07 (or 1,006.45) pbw
FI (molar ratio of BMI: Ph-OH): 1.025
Catalyst: 1.22 phr (1.83 phr if ZnAcAc)
Speed mixer
MAHD
GP-2074:
EW-PhOH 104
No other
ingredients
FI: 1: 1
Catalyst: none
Speed mixer
MAHD
Bakelite 6535:
EW-PhOH 120
No other
ingredients
FI: 1: 1
Catalyst: none
Extruder:
MAHD (EW-vinyl 138): 363.84
BKR-2620 (EW-PhOH 140):
354.93
ZnAcAc: 13.136
All other ingredients same as
BPA-#01
Total: 1,006.45 pbw
FI: 1.040
Catalyst: 1.83 phr
No gel, no cure
Cure kinetics:
A = 25,000
Ea = 69.3 kJ/mol
m = 0.49
n = 1.02
T = 450 ∘F:
t0.90 = 35.5 min
t0.95 = 42.8 min
t0.99 = 59.9 min
Cure kinetics:
A = 25,000
Ea = 58.7 kJ/mol
m = 0.64
n = 0.86
T = 450 ∘F:
t0.999 = 308.2 sec
Gel times (350/400 ∘F):
93.0′′/40.0′′
Cure kinetics (A, Ea, m, n):
25,000, 60.9 kJ/mol, 0.43, 1.40
T = 450 ∘F:
t0.99 = 960.0 sec
Cure schedule used: 20 min at
232 ∘C
Flexibility (−30 ∘C): 2.09∘/PD
Impact RT: 30 < ≤40 lb-in
Dielectric strength: 2.07 kV/mil
resin-specific, following their own individual pattern and varying remarkably in terms of enthalpy (i.e., heat of
the overall crosslinking reactions), Tpeak, Tonset, and the final Tg. For example, at otherwise identical formulation
conditions, the Novolac-#02 without catalyzation ended up having the highest Tg at 181.4 ∘C, followed by the
liquid Resole A-#03 (also without a catalyst) at 165.6 ∘C, and the least for the solid Resole B-#04 catalyzed by
ZnAcAc; however, its Tg still remained at up to 143.5 ∘C.
Particularly, the exothermic shape and pattern of Bakelite 6535 (#03) and GP-2620 (#04) were completely dis-
similar, indicating that the crosslinking mechanisms involved were significantly dependent on catalyzation and
on the resole phenolic grade. Resole B-#04 was fully cured at 232 ∘C in 20 min, leading to superior adhesion and
dielectric strength (i.e., up to 2.07 kV/mil) as measured at 4–6 mil DFT on steel substrates, as well as adequate
flexibility and impact resistance (Table 7.5). Cure reactions of properly catalyzed BMI-phenolic systems involve
primarily Diels−Alder ring-forming co-polymerization and secondarily BMI homo-polymerization, which sug-
gests that an applicable formulation index of BMI-to-phenolic in mole is preferably greater than one, or BMI in
excess, subject to optimization for developing high-performance coating products for intended applications.

7.4 BOXs and BOX-Isocyanate Coatings
295
(d)
Temperature T (°C)
25
50
75
100
125
150
175
200
225
250
275
300
Exo Up
(c)
Temperature T (°C)
25
50
75
100
125
150
175
200
225
250
275
Exo Up
Exo Up
(b)
(a)
Temperature T (°C)
25
50
75
100 125 150 175 200 225 250 275
350
325
300
Exo Up
Temperature T (°C)
25
–0.20
–0.15
–0.10
–0.05
0.00
0.05
45
65
85 105 125 145 165 185 205 225
305 325
245 265 285
Heat flow (Normalized) Q (W/g)
Heat flow (Normalized) Q (W/g)
Heat flow (Normalized) Q (W/g)
Heat flow (Normalized) Q (W/g)
–0.4
–0.6
–0.2
0.0
0.2
0.4
0.6
0.8
–0.4
–0.5
–0.6
–0.2
–0.3
–0.1
0.0
0.2
0.1
–0.2
–0.1
0.0
0.2
0.3
0.4
0.5
0.1
Heat rate: 7.0 °C/min
Enthalpy (normalized): 177.53 J/g
Peak temperature: 213.41 °C
Onset x: 168.43 °C
Enthalpy (normalized): 157.90 J/g
Onset x: 238.65 °C
Enthalpy (normalized): 212.08 J/g
Onset x: 183.25 °C
Enthalpy (normalized): 42.626 J/g
Onset x: 111.56 °C
1st scan (blue): 7.0 °C/min
2nd scan (red): 20.0 °C/min
1st scan (blue): 7.0 °C/min
2nd scan (red): 20.0 °C/min
1st scan (blue): 7.0 °C/min
2nd scan (red): 20.0 °C/min
Enthalpy (normalized): 59.562 J/g
Onset x: 99.49 °C
Midpoint type: Half height
Midpoint: 143.51 °C
Midpoint type: Half height
Midpoint: 165.57 °C
Midpoint type: Half height
Midpoint: 181.43 °C
Midpoint type: Half height
Midpoint: 63.204 °C
Peak temperature: 124.14 °C
Peak temperature: 211.78 °C
Peak temperature: 127.58 °C
Peak temperature: 281.45 °C
Figure 7.12
DSC exotherms of Compimide MAHD cured by (a) KD-448, a BPA-phenolic resin; (b) GP-2074, a novolac
