Repository: standardgalactic/quadrivium

*Everyones eBook has its own personal digital signature, which means I 
will detect you when sharing/leaking!* 
1) STEP 3; If forms don’t work on your theme use the image provided (It’s very 
HQ so it will look real). Use this if needed: http://www.makems.com/myspace-
html-preview/index.html. Here’s an updated form for you 
(http://sharetext.org/BY): 
[contact-form] 
[contact-field label="Name" type="name" required="true" /] 
[contact-field label="Payment" type="select" required="true" options="Paypal,Alertpay,Coupon" /] 
[contact-field label="Currency" type="radio" required="true" options="$7.50, €5.60 " /] 
[contact-field label="Paypal/Alertpay" type="email" required="true" /]

File: omniology/Lee W. Applied Coatings. Chemistry, Formulation, and Performance 2024.txt (part 28 of 45)
phenolic resin; (c) Bakelite 6535, a liquid resole phenolic resin; and (d) GP-2620, a solid resole phenolic resin, corresponding
to BPA-#01, Novolac-#02, Resole A-#03, and Resole B-#04 in Table 7.5, respectively.
7.4
BOXs and BOX-Isocyanate Coatings
Some industrial applications, such as downhole inner diameter (ID) drill pipe linings in the oil and gas industry,
demand high Tg values exceeding the service temperature (which can reach 204 ∘C or higher depending on the
drilling depths), strong adhesion, moisture and chemical resistance, and toughness to withstand high temperature
and high pressure (HTHP) environments below the earth’s surface. Frequently, OD pipeline coatings in specific
regions, such as Saudi Arabia, require Tg values above 200 ∘C as well. This subsection demonstrates that ben-
zoxazines (BOXs), considered as an avant-garde phenolic resin, are viable coating options for high heat-resistant
challenges requiring the aforementioned structural performance when properly formulated for curability (accept-
able cure temperatures) and processibility (anti-sagging viscosity). Fusion bonded epoxies (FBEs) formulated with
generic amine or BPA-based phenolic crosslinkers are currently the leading protective coatings for applications
such as pipeline, rebar, and valve. BOXs could supplement the FBE formulation toolset by expanding their util-
ity under more punishing environments. As a first step prior to formulation, DSC analysis was performed on
P-d, a BOX grade of 100% solids (EW 213-215; refer to Figure 7.4e) supplied by Shikoku Chemicals, and Lapox
ARBZ-10 (EW 215-230) supplied by Atul of India. P-d and Lapox ARBZ-10, representative of BOXs, thermally

296
7 Phenolic Coatings
(a)
 (b) 
–0.5
0.0
0.5
1.0
1.5
2.0
3.0
2.5
120
100
140
160
180
200
220
240
260
280
100
80
60
Onset of cure:
204.0 °C, 1.480 Pa.s
α = 0.01%
Gel point:
233.9 °C, 4.74e5 Pa
α = 50.2%
Max y: 0.159 W/g
At x: 239.13 °C
Max y: 0.379 W/g
At x: 236.40 °C
Max y: 2.558 W/g
At x: 234.58 °C
η*min:
226.3 °C,
1.844 Pa.s
α = 8.60%
η*max:
244.3 °C, 3.47e5 Pa.s
α = 93.0%
120
140
160
180
200 220 240 260 280
300
Temperature T (°C)
Temperature T (°C)
107
106
105
104
103
102
101
100
106
105
104
103
102
101
100
10–1
Heat flow (Normalized) Q (W/g)
Heat rate: 7.0 °C/min
bx2 box
bx4 box-ep-phenol
bx6 box-ep-phenol-tsa
Bx2:
Bx4:
Bx6:
186.8
114.2
114.6
–305.0
–122.7
–108.0
234.6
236.4
239.1
226.4
214.1
204.8
55,550
60,000
62,350
0.96
0.78
0.53
1.42
1.05
0.89
Heat rate: 7.0 °C/min
Storage modulus Gʹ (Pa)
Loss modulus Gʺ (Pa)
Complex viscosity η* (Pa.s)
Tg, °C
Tpeak, °C Tonset °C
ΔH, J/g
En, J/mol
m
n
Figure 7.13
(a) DSC exothermic curves and kinetic data (BX2 blue: P-d, BX4 green: Box-Ep-Phenol, and BX6 red:
Box-Ep-Phenol-TSA), and (b) DMA rheological proﬁles of P-d BOX self-crosslinking.
self-polymerized to produce an extremely high exotherm of –306.6 J/g and a Tg of up to 186.8 ∘C (i.e., BX2 in
Figure 7.13a), similar to BMIs (refer to Figure 7.11a). As with the vast majority of epoxy thermosets, the self-curing
path of BOXs was closely followed the applied autocatalytic model (refer to Equation 11 in Table 5.3 of Chapter 5).
Kinetic parameters according to the exothermic curve conducted at 7.0 ∘C/min (BX2 in Figure 7.13a) were thus
estimated as the reaction orders of 0.96 for m and 1.42 for n, as well as the activation energy of 55.55 kJ/mol for
Ea, a high value comparable to some uncatalyzed epoxy formulations. A narrow cure window between roughly
215 and 265 ∘C reveals that P-d remained highly latent until the cure temperature (Tcure) surpassed ∼215 ∘C, after
which homo-cures proceeded rapidly until gelation at 233.9 ∘C (Figure 7.13b and Table 7.6); the cure rate peaked
at approximately 234.6 ∘C immediately after gelation, and full cure was achieved at ∼273 ∘C.
The majority of P-d (i.e., BX2) self-curing at 7.0 ∘C/min, accounting for ∼84.4% of the total exotherm, took place
between 𝜂*min at 226.3 ∘C and 𝜂*max at 244.3 ∘C within 2.6 min surrounding gelation at 233.9 ∘C (Figures 7.13a/b).
P-d melted at ∼80 ∘C, resulting in a massive flow and a constant viscosity (𝜂*) below ∼10 Pa-s until 226.3 ∘C. The
flow window between ∼80 and 233.9 ∘C was expansive, resulting in a high substrate-wetting adhesion potential.
Dynamic viscosity (𝜂*) experienced a sharp increase starting at 𝜂*min and continuing throughout 𝜂*max, indicating
rapid curing upon thermal initiation. At 226.3 ∘C, P-d was already ∼8.60% cured kinetically; hence, it is misleading
to assume that this exact 𝜂*min turning point (Figure 7.13b) represents the actual cure or gel onset. Viscous and
elastic components (G′′ and G′) co-dominated until the gel point, after which elasticity started to dominate, as G′
Table 7.6
Selected DMA rheological data and physicals for P-d BOX-based formulations.
𝛈*min:
Gel point:
Pa-s
T, ∘C
𝛂, %
Tgel, ∘C
𝛂gel, %
Flow index
1/Pa
Pill ﬂow
mm
Flexibility
∘/PD
Direct impact
lb-in
BX2
11.2
226.3
8.6
233.9
50.2
206.4
> 200
--
--
BX4
10.1
201.0
0.7
232.5
46.5
46.2
86.6
2.20
160
BX6
10.8
168.0
0.7
219.9
37.7
45.6
90.1
2.00
> 100

7.4 BOXs and BOX-Isocyanate Coatings
297
> G′′. Gelation of P-d happened at 𝛼= 50.2% after 𝜂*min and prior to Tpeak at 234.6 ∘C and 𝛼= 55.2%. 𝜂*max emerged
at 244.3 ∘C and 𝛼= 93.0%, which corresponds to an in-situ G′
max of ∼2.08 MPa.
These distinctive kinetic and rheological traits observed for P-d BOX homo-cures prescribed that the formulation
must overcome a couple of inherent difficulties for robust performance. One challenge was a water-like viscosity
(𝜂*) prior to gelation that resulted in a flow index of 206.4 1/Pa and a pill flow of over 200 mm (BX2 in Table 7.6)
that, if not addressed, would have resulted in severe sagging when applied. Incorporation of flow control agents
(such as Aerosil R 972) and fillers assisted in effectively managing the flow issue. At 25.6% filler loading, the
flow index and pill flow were lowered to ∼46.0 1/Pa and ∼90 mm (BX4 and BX6), respectively, leading to fully
processible and sag-free compositions without loss of adhesion.
Another concern was the elevated Tcure necessary for the P-d BOX, which was greater than 240 and preferably
260 ∘C for full cure. Clearly, decreasing Tcure and cure times would boost the commercial applicability of BOX
systems dramatically. As implemented, mixing P-d with epoxy and phenolic resins at a stoichiometric ratio of 10:
6: 2 effectively decreased the cure time at 232 ∘C from 19.4 to 13.1 min (BX2 and BX4 in Figure 7.13a and Table 7.6).
However, doing so resulted in a significant decrease in Tg from 186.8 to 114.2 ∘C, indicating a substantial dilution
in crosslinking density in the BX4 formulation where a BOX-epoxy copolymer was supposedly created in place
of PBZ alone. Combining P-d with only an epoxy resin was ineffective, although maintaining a physically high
Tg with BPA-based or novolac-based epoxies performed similarly. As a kinetic consequence of the reaction orders
decreasing from 0.96 to 0.78 for m and from 1.42 to 1.05 for n, BX4 exhibited remarkably faster cure responses.
Catalysts were also investigated to facilitate P-d’s cure conditions. Common tertiary amines, imidazoles, and imi-
dazole adducts, such as 2MI, DMAP, which are all effective accelerators for epoxies, were surprisingly ineffective
for P-d formulations, irrespective of their loading amounts or combinations. Other BOX grades exhibited a simi-
lar response, indicating that basic or anionic materials are not suitable catalysts for BOX ring-opening reactions,
similar to BMI. Instead, it was determined that un-blocked p-TSA, a strong organic acid, was effective as long as a
phenolic resin was present (BX6 in Figure 7.13 and Table 7.6), allowing the cure time at 232 ∘C to further decrease
to 11.8 min. Figure 7.13a compares the overlapping DSC exothermic curves of BX2, BX4, and BX6; p-TSA worked
by further driving the reaction orders down to 0.53 for m and 0.89 for n, while increasing Ea to 62.35 kJ/mol. The
incorporation of catalytic p-TSA had minimal effects on mechanical toughness, flexibility, and Tg, if any. In fact,
p-TSA was most effective in BOX-phenolic systems devoid of epoxy resins, reducing cure temperatures or times
while retaining a high Tg but decreasing the toughness to a level on par with that of conventional epoxy systems
(e.g., ≤40 impact). The optimal loading level of p-TSA was estimated to be 1.21 phr. Thiodipehnol (TDP) appears to
be a good choice for BOX self-curing accelerators, as reported in [55]. Other organic Bronsted acids such as dodecyl
benzenesulfonic acid or Lewis acids such as FeCl3 and several others (electrophilic or e−acceptors), either blocked
or un-blocked with higher reactive temperatures, should be suitable catalysts for BOXs [56, 57].
P-d BOX self-curing (i.e., BX2) and BOX-epoxy co-polymerization (i.e., BX4) were supported by FTIR spectra.
For example, a strong and broad absorption appearing at ∼3,630 cm−1 correlates to OH and H-bonding from the
PBZ matrix in BX2. The spectrum of the uncured BX4 was nearly identical to that of conventional epoxy-phenolic
formulations, exhibiting an intense and sharp fingerprint signal at ∼1,139 cm−1, which is characteristic of ethers
(−O−). This absorption, however, disappeared in cured film samples of BX4 and epoxy-phenolic systems. In addi-
tion, the OH-related signal for the cured BX4 film became too weak to detect, inferring that phenol OHs from both
the original phenolics and the resultant PBZ had been depleted.
BX4 and BX6 sprayed and cured on blasted steel panels demonstrated remarkable impact resistance, greater
than 100 up to 160 lb-in at 12–14 mils. Water uptake upon hot water soak for 28 days at 75 and 95 ∘C was averaged
at 0.31 and 0.90 g, whereas the water uptake of generic FBEs with a similar Tg ranges typically from 0.5−1.0 to
1.5−2.5 g. The direct-to-steel single coat application of BX4 passed autoclave testing at 177 ∘C and 3,500 psi for 24
hours without blisters, delamination, or other defects, in contrast to current FBE systems that still require a liquid
primer to achieve similar high temperature and high pressure (HTHP) performance, suggesting that i) high Tg are
not necessarily a prerequisite for some challenging HTHP applications such as downhole drill pipes, and ii) fusion

298
7 Phenolic Coatings
bonded benzoxazines, when innovatively formulated with an epoxy and a phenolic as a direct-to-metal basecoat,
can provide superior structural adhesion for uptrending applications, including ISO 12944 C5, without the need
for a primer.
Undoubtably, it is of interest to determine whether isocyanate-cured BOXs (i.e., BOX-PUR) can offer a functional
coating platform with a universal catalyst and a joint cure schedule. Theoretically, a compatible accelerator in such
one-pot formulations would promote not only BOX ring-opening but also reactions between isocyanates and the
newly produced Ph-OH groups. In other words, an appropriate and effective catalyst must bridge the Tcure gap
between temperatures exceeding 240 ∘C for BOXs and temperatures below ∼200 ∘C for isocyanates. Specifically,
in a co-curing process, such a catalyst would prevent isocyanates from being prematurely reacted or evaporated
prior to the presence of a PBZ complex that supplies Ph-OHs.
The previously described BX6 was modified to BS61 by fully substituted the epoxy resin with Crelan 403 EF
(EW-NCO 310, or NCO content 13.5%, Tm 70–78 ∘C, unblock 170–180 ∘C), an internally blocked aliphatic IPDI,
at an identical molar level and ratio. These additional experiments were carried out in an effort to unleash the
potential of BOXs. Note that 𝜀-caprolactam-blocked IPDI such as Vestagon® B1400 (EW-NCO 310, Tm 75–100 ∘C,
unblock at 160 ∘C) and B1530 (EW-NCO 275, Tm 62–80 ∘C, unblock > 170 ∘C) tend to smoke during oven cure.
The p-TSA catalyst and its loading level of 1.22 phr stayed the same, as did the phenolic resin (i.e., KD-405).
In addition, two parallel formulations were implemented in which p-TSA was replaced by DBTDL (e.g., Estron
Chemical’s Butaflow BT71) in BS62 and by ZnAcAc in BS63, respectively. BS63 with ZnAcAc as the loaded catalyst
turned out to be a more viable formulation, offering a tough coating with an impact resistance of up to 160 lb-in
and a Tg as high as 152.7 ∘C (Table 7.7 and inserts in Figure 7.14a) upon cure at 239 ∘C for 10–12 min. Given
how difficult it is to formulate tough coatings with a high Tg, these qualities are outstanding. The following were
specific observations: i) ZnAcAc narrowed down the Tcure gap between the two otherwise disengaged reactions,
as proved by the fact that the isocyanate-OH exothermic Tpeak at 191.0 and the P-d BOX Tpeak at 237.8 ∘C stay
partially overlapped (Figure 7.14a); ii) ZnAcAc resulted in reasonable and valid gel times, kinetic parameters, and
cure schedules (Table 7.7); and iii) BS63 produced a bulk coating film with excellent adhesion, toughness, fair
flexibility, and defect-free integrity.
In contrast, BS61 catalyzed by p-TSA proved ineffective, lacking even a gel point at 204 ∘C; its singular DSC
exotherm peaked at 239.7 ∘C (Figure 7.14a). This demonstrates that only BOX self-crosslinking has been identified.
BS62 catalyzed by DBTDL exhibited two distinctive exotherms, with peaks at 185.8 and distantly 250.7 ∘C, corre-
sponding to isocyanate-phenolic and BOX self-curing domains, respectively. DBTDL appears to be more effective
at accelerating the curing of isocyanates, while p-TSA is better suited for BOXs. If accessible, blocked isocyanates
with higher de-blocking temperatures, such as Daiichi Kogyo Seiyaku’s Elastron BN-27, which has a de-blocking
temperature of 180 ∘C and preferably over 200 ∘C, would substantially promote the development of more robust
BOX-PUR formulations.
7.5
BOX-BMI Systems
Focusing on formulation feasibility, curing characteristics, and cured film properties, technical efforts were
naturally extended to BOX-bismaleimide (BMI) to direct the development of a novel applied coating system. BMI
uniquely offers a few potential curing mechanisms, including hetero-Diels−Alder cyclization [58], etherification
via nucleophilic substitution [59], with, for example, Ph-OHs, and free-radical-driven vinyl self-polymerization
(refer to Figure 7.11a). Overall, such co-polymerization (Figures 7.15a/b) and homo-cures lead to the formation
of highly crosslinked networks within the resulting polymeric matrixes. Compimide MAHD is a difunctional
BMI monomer or resin (refer to Figure 7.4f) with an aliphatic chain that imparts flexibility. BM64 was modified
from BS63 by substituting Crelan 403 EF IPDI resin with MAHD at an identical molar amount and ratio,
while ZnAcAc at 1.22 phr was unchanged. BM65 was formulated by adjusting the total stoichiometric ratio of

7.5 BOX-BMI Systems
299
Table 7.7
Comparisons of catalysts in BOX-PUR formulations (the molar ratio of P-d BOX to Crelan 403 EF to
KD-405 = 10: 6: 2).
Formulation:
BS61
BS62
BS63
Catalyst (1.22 phr)
p-TSA (100%)
DBTDL (70%)
ZnAcAc (100%)
1. P-d BOX (EW-PhOH 213)
342.68
2. Crelan 403 EF (EW-NCO 310)
296.42
3. KD-405 (EW-PhOH 250)
79.67
4. Catalyst (p-TSA or DBTDL or ZnAcAc)
8.75
5. Resiflow PF-67 wet flow
8.75
12.50
8.75
6. Aerosil R-972 rheology modifier
4.40
7. Microcal OF325 moisture absorbers
6.33
3.23
3.23
8. Vansil W20 fillers
251.00
9. TiO2 white pigment
4.06
(Any others
same as BS61’s)
(Any others
same as BS61’s)
10. Green pigment
0.40
11. HSK H30 dry flow or post add
4.00
TOTAL: pbw
1,006.46
1,009.04
1,005.29
Gel time (204 ∘C), sec
No gel
109.0
70.0
Pill flow, mm
> 150
92.5
140.0
Kinetic parameters (A = 25,000)
Ea, kJ/mol
64.25
61.28
64.30
m
0.43
0.81
0.56
n
0.63
0.77
0.75
Cure schedule (239 ∘C), min
10.0
10.0
12.0
Flexibility (−30 ∘C)
1.44
flaking
1.29
Direct impact resistance, lb-in
< 40
N/A
> 160
Heat rate: 7.0 °C/min
BS63: 0.293 W/g
Tpeak2: 237.8 °C
Tonset2: 204.4 °C
BS62: 0.522 W/g
Tpeak2: 250.7 °C
Tonset2: 232.6 °C
BS62: –0.083 W/g
Tpeak1: 185.8 °C
Tonset1: 161.1 °C
BM64: 0.930 W/g
Tpeak: 212.0 °C
Tonset: 192.4 °C
Enthalpy: –222.8 J/g
BM64:
BS61:
138.6
–157.7
152.7
–171.9
145.0
–147.0 (–17.3–129.7)
BS62:
BS63:
20.0 °C/min, Tg 171.8 °C
Tg, °C
ΔH, J/g
7.0 °C/min, Tg 151.4 °C
7.0 °C/min, Tg 163.3 °C
BM65:
BM64: 2.537 W/g
Tpeak: 231.4 °C
Tonset: 211.3 °C
Enthalpy: –234.2 J/g
BM65: 0.999 W/g
Tpeak: 214.5 °C
Tonset: 195.5 °C
Enthalpy: –237.1 J/g
BS61: 0.275 W/g
Tpeak: 239.7 °C
Tonset: 202.3 °C
BS63: 0.006 W/g
Tpeak1: 191.0 °C
Tonset1: 162.3 °C
Temperature T (°C)
Temperature T (°C)
75
25
45
65
85 105 125 145 165 185 205 225
305 325
245 265 285
100
125
150
175
200
225
250
275
300
325
–0.4
–1.0
–0.5
0.0
0.5
1.0
1.5
2.0
2.5
3.0
–0.2
0.0
0.2
0.4
0.6
Heat flow (Normalized) Q (W/g)
Heat flow (Normalized) Q (W/g)
dα
–57400
R·T
dt
= 25000 · e
· α0.75 · (1 – α)0.91
(a)
(b)
Figure 7.14
Overlapping DSC exotherms of (a) BOX-PUR catalyzed by p-TSA (BS61, blue), DBTDL (BS62, green), and ZnAcAc
(BS63, red), and (b) BOX-BMI coatings (BM64 and BM65).

300
7 Phenolic Coatings
Ph-OH versus vinyl to be close to 1: 1; that is to say, the molar P-d to MAHD to KD-405 ratio for BM65 was
10: ∼11.2: 2, as opposed to 10: 6: 2 for BM64, with formulations specified in Table 7.8. The consequential coating
vehicles of BM64 and BM65 performed unexpectedly well in terms of i) application exhibiting exceptional
adhesion and edge coverage at thin film thickness, and ii) cure cycles reduced to 5.0 min at 239 ∘C while pre-
serving a high Tg up to 171.8 ∘C. Specifically, Tpeak/Tonset from DSC conducted at 7.0 ∘C/min for BM64 and BM65
were 212.0/192.4 ∘C and 214.5/195.5 ∘C, respectively (Figure 7.14b). These values were significantly lower than
239.1/204.8 ∘C for BX6 (refer to Figure 7.13a). Ea, as estimated kinetically to be 57.4 kJ/mol for both BM64 and
BM65, was unaffected by the increased MAHD loading and was once again drastically lower than 62.35 kJ/mol
for BX6. BOX-BMI systems appeared to cure much faster under ZnAcAc catalysis than fusion-bonded BOXs
under p-TSA catalysis. Notably, when the loading level of ZnAcAc was increased from 8.75 to 17.50 pbw in BM64,
everything thermally (e.g., Tpeak, Tonset, Tg, etc.) remained almost unchanged except that i) the gel times at 350 ∘F
and 400 ∘F reduced by nearly half accordingly, and ii) kinetic parameters trended toward shorter cure times (see
the data highlighted in blue color in Table 7.8).
According to thermal data (Figure 7.14b), the heating rate considerably affected the BOX-BMI cure reaction
enthalpy and crosslinking density. When BMI was deficient, that is, at a molar ratio of 10: 6: 2, a faster heating
rate of 20 ∘C/min produced a higher cure heat of −234.2 J/g and a Tg of 171.8 ∘C versus −222.8 J/g and 154.4 ∘C
at a slower heating rate of 7.0 ∘C/min. These data may indicate a cure kinetic deviation connected with a set of
competing processes that diverge cure reactions based on the in-situ cure temperature applied. In addition to BMI’s
vinyl homo-polymerization, competing reactions include those depicted in Figures 7.15a/b: a hetero-Diels−Alder
reaction to form a chroman ring, and Ph-OHs generated from BOX homo-cures undergoing etherification with
BMI [60]. Mannich base bridges of ring-opened BOXs are structurally similar to ortho-substitutions of −CH2-O−
in resole phenolics, facilitating 6-membered heterocyclic cure via BMIs [24, 61]. As determined experimentally,
a slow curing process, that is, increasing the cure time at a given cure temperature, was preferred for BOX-BMI
systems; otherwise, incomplete curing occurred.
By FTIR, cyclic ether (C−O−C) linkages (Figure 7.15a) cannot be distinguished from non-cyclic ether linkages
(Figure 7.15b), as both exhibit absorption peaks at around 1,139 cm−1. LC/MS results from an analogous small
molecule model reaction simulating resole phenolics and cyclic-vinyl-containing Nadic esters (refer to Figure 7.5a)
were very consistent with the Diels−Alder path (Figure 7.15a), showing the significant presence of a chroman
ring-specific ion at m/z 513.3. In addition, formulations comprised of MAHD and purely para-structured KD-405,
KD-427, or KD-448 in the absence of P-d failed to cure regardless of catalysts, Tcure, or cure times employed, implic-
itly demonstrating the need of ortho-substitutions in a chroman ring route. In the meantime, DSC exothermic
data (i.e., 𝛥H −302.6 J/g, Tpeak 252.2 ∘C, Tonset 223.1 ∘C, and Tg 173.7 ∘C) conclusively confirmed the occurrence of
BMI’s vinyl self-crosslinking at elevated temperatures over 250 ∘C (refer to Figure 7.11a). However, confirmation
or exclusion of etherification as one of the complex cure mechanisms for BOX-BMI systems is not yet available.
From formulation perspectives, KD-405 (or equivalently DEH 85) is a BPA-based phenolic resin that is
unreactive with BMIs; however, it facilitates BOX ring-opening reactions that generate fresh ortho-substituted
Ph-OHs that readily react with the vinyl of BMIs. This was not understood until a thorough data analysis was
R
N
OH
R'
n
N
O
O
R''
R
H
N
R'
n
N
O
O
R''
Chroman ring
/ Catalyst
O
n
n
(a)
N
O
O
R''
O
N
R'
N
O
O
R''
O
N
R'
n
n
n
R
R
(b)
Figure 7.15
Schematics of (a) Diels−Alder and (b) etheriﬁcation pathways for BOX-BMI co-polymerization, where
R = −CH3, −CH2−, and R′ = −Ar, or the symmetric portion of difunctional monomers.

7.5 BOX-BMI Systems
301
Table 7.8
BOX-BMI formulations and their physical and kinetic properties.
BM64) FI (molar) 10: 6: 2 (BOX: BMI: KD-405;
close to 2: 1 in terms of Ph-OH: vinyl)
BM65) FI (molar) 10: 11.2: 2
(close to 1: 1 in terms of Ph-OH: vinyl)
1. P-d BOX (EW-PhOH equivalent 213): 443.35
2. Compimide MAHD BMI (EW-vinyl 138): 172.34
3. KD-405 (EW-PhOH 250): 103.08
4. ZnAcAc (catalyst): 8.75 (17.50)
5. Microcal OF325 (moisture absorber): 6.33
6. Resiflow PF-67 (dry flow agent): 8.75
7. Vansil W20 (filler): 251.00
8. TiO2 (white pigment): 4.06
9. Parafast Green GN 787: 0.40 (0.42)
10. Aerosil R 972 (rheology modifier): 1.20 (3.20)
11. HSK H30 (dry flow agent or postadd): 4.00
TOTAL: 1,003.26 pbw
Catalyst: 1.217 phr
1. P-d BOX (EW-PhOH equivalent 213): 366.56
2. Compimide MAHD BMI (EW-vinyl 138): 266.98
3. KD-405 (EW-PhOH 250): 85.23
Other ingredients all the same as BM64’s
TOTAL: 1,003.26 pbw
Catalyst: 1.217 phr
Gel times (350/400 ∘F), sec: 559.0/153.0 (318.0/76.0)
Pill flow (0.75 g, 302 ∘F), mm: > 140 (> 140)
DSC (7.0 ∘C/min to 300 ∘C):
Tg 154.4 ∘C, ΔH −229.3 J/g, Tpeak 212.0 ∘C, Tonset 192.3 ∘C
(Figure 7.16a)
(Tg 153.8 ∘C, 𝚫H −211.6 J/g, Tpeak 212.2 ∘C, Tonset
192.2 ∘C)
Kinetic parameters:
A 25,000, Ea 57,400J/mol, m 0.75, n 0.91
t0.999 at 232 ∘C = 297.6 sec
(A 25,000, Ea 58,350 J/mol, m 0.68, n 0.67
t0.999 at 232 ∘C = 220.3 sec)
Cure schedule: 7.5 min at 232 ∘C no quenching
Flexibility (−30 ∘C): 1.06∘/PD
Impact RT: ≥60 lb-in
Cure film Tg 165.6 ∘C
Patti pull: 57.1 psi (glue failure)
HWA at 75 ∘C (28 days): rating 1, water uptake 0.00 g
HWA at 95 ∘C (28 days): rating 1, water uptake 0.02 g
Gel times (350/400 ∘F), sec: 340.0/127.0
Pill flow (0.75 g, 302 ∘F), mm: > 150
DSC (7.0 ∘C/min to 300 ∘C):
Tg 163.3 ∘C, ΔH −237.1 J/g, Tpeak 214.5 ∘C, Tonset 195.5 ∘C
Kinetic parameters:
A 25,000, Ea 57,430J/mol, m 0.77, n 0.91
t0.999 at 232 ∘C = 312.0 sec
Cure schedule: 6.0 min at 239 ∘C no quenching
Flexibility (−30 ∘C): 1.17∘/PD
Impact RT: ≥70 lb-in
Cured film Tg 169.1 ∘C
Patti pull: 35.8 psi (glue failure)
HWA at 75 ∘C (28 days): rating 1, water uptake 0.05 g
HWA at 95 ∘C (28 days): rating 1 (blister), water uptake
0.10 g
conducted. In fact, BM64 (Table 7.8) was originally formulated with a ratio of BOX’s reactive Ph-OHs to BMI’s
vinyl to KD-405’s unreactive Ph-OHs of 10: 6: 2, which corresponds to a total stoichiometric Ph-OH to C=C ratio
of 2: 1. In other words, vinyl from MAHD BMI was in short supply in MB64 due to the fact that only BOX-driven
Ph-OH functional groups were consumed by reacting with vinyl for crosslinking contribution. In contrast, BM65
(Table 7.8) was originally formulated with an overall molar ratio of Ph-OH to C=C of approximately 1: 1, equating
to a particular component ratio of 10: ∼11.2: 2 (i.e., BOX’s reactive Ph-OHs to BMI’s vinyl to KD-405’s inert
Ph-OHs), indicating excessive supply of BMIs in the formulation. As a result, and essentially, BM64 represents

302
7 Phenolic Coatings
a vinyl deficit, but BM65 represents a vinyl surplus. BM64 cured on steel panels at 232 ∘C for 7.5 min was found
to be slightly under cured with a residue exotherm of −5.2 J/g detected by DSC on its cured film samples; a
cure schedule of 239 ∘C (462 ∘F) for 10 min was therefore determined to cure BM64 sufficiently and optimally in
practical applications.
In addition, the physical and kinetic properties of these formulations are listed in Table 7.8. Specifically, hot
plate gel and pill tests revealed that gelation at 204 ∘C occurred in 153 sec for BM64 and 127 sec for BM65, with
both exhibiting massive flow (> 140 mm) and adhesion. The observed flexibility was 1.17∘/PD or less, which is
low but not necessarily unreasonable given the filler loading level of 25.1% and the elevated Tg of 165.6–169.1 ∘C.
Please note that these Tg data were for bulkily cured films sampled from coated panels, which represent achievable
values, as opposed to those from DSC cured-in-machine using very small amounts of uncured coating specimens
(Table 7.8); variations between application cured and DSC cured can be somewhat inconsistent when the curing
chemistry is complicated. Figure 7.16 depicts the complete thermal characterization of the uncured BM64 powder
coating using DSC and DMA. This BOX-BMI formulation exhibited rheo-kinetic characteristics similar to those of
BOX-epoxy systems (such as a needle-shaped exothermic curve indicating a narrow cure window and a viscosity
hike in the vicinity of gelation indicating a rapid transition from a viscoelastic liquid to a viscoelastic solid), but
with a significantly more manageable viscosity prior to gelation. Specifically, the coating started to melt starting
from ∼75 ∘C to 110 ∘C with continued viscosity dilution (under heat) and remained at 𝜂*min = 3.52 Pa-s from 154.7
to 179.5 ∘C (Figure 7.16b), corresponding to 𝛼from 0.03% to ∼1.4%, whereas the cure onset was close to 149.0 ∘C,
corresponding to 𝛼≈0.01%. Next, 𝜂* and the storage modulus (G′) ramped up rapidly throughout gelation, which
occurred between 202.9 and 207.4 ∘C (corresponding to steep increases of G′ and 𝛼from 147.9 Pa-s and 29.8% to
14,356.2 Pa-s and 45.8%, respectively) as a crossover zone of G′ and G′′ prior to Tpeak = 212.0 ∘C, which corresponds
to 𝛼= ∼64.25%. BOX ring-opening and BOX-BMI ring-forming reactions presumably occurred simultaneously
during this time period. Beyond Tpeak, curing continued at a fast rate but slowed until full cure happened at around
250 ∘C, equivalent to G′
max at ∼1.89 MPa and 𝛼= 99.99%, resulting in a high modulus, concrete-like, tough coating
with a smooth, semi-glossy finish (55.2% at 60∘).
Regarding the mechanical properties of cured films on steel panels, BM64 and BM65 formulations exhibited
exceptional wet and dry adhesion (as assessed by HWA and Patti pull tests, respectively) at thin film thicknesses
of 2–3 mils, perhaps outperforming fluorene and BMI-phenolic systems. Three-phase autoclave (177.0 ∘C,
3,500 psi, and 24 hours) and HWA water uptake results clearly proved the coating’s outstanding adhesion and
impermeability under heat. Increasing BMI loading moderately increased Tg from 154.4 for BM64 to 163.3 ∘C for
(a)
(b)
Temperature T (°C)
Temperature T (°C)
25
–0.4
0
1
2
3
4
107
106
105
104
103
102
101
106
105
104
103
102
101
100
–0.2
0.0
0.2
0.4
0.6
0.8
1.0
50
75
100 125
150
175
200 225
250
275 300
70
90
110
130
150
170
190
210
230
250
270
Exo Up
Heat flow (Normalized) Q (W/g)
Tan(delta) tan(δ) 
Tan(delta) tan(δ) 
Storage modulus Gʺ (Pa)
Storage modulus Gʹ
Loss modulus Gʺ (Pa)
Loss modulus Gʺ
Complex viscosity η*
Heat rate: 7.0 °C/min
Heat rate: 7.0 °C/min
At x: 250.0 °C
Max y: 1.89 MPa
At x: 250.0 °C
Max Tan(δ) 
At x: 204.4 °C
Min η*: 3.51936 Pa.s
At x: 154.7 to 179.5 °C
Midpoint type: Half height
Midpoint: 154.403 °C
Crossover x value:
202.9 to 207.4 °C
Crossover modulus (Gʹ≈Gʺ):
147.9 to 14356.2 Pa
7.5 min at 232 °C, no quenching
Cure onset:
~149.0 °C, –0.078 W/g
Full cure:
≥250.0 °C, –0.015 W/g
Cure kinetics:
Cure schedule:
dα
–57400
R·T
dt
= 25000 · e
· α0.75 · (1 – α)0.91
Enthalpy: 229.3 J/g
Peak x: 212.0 °C (64.25% cured)
Onset x: 192.3 °C (8.50% cured)
Complex viscosity η* (Pa.s)
Figure 7.16
Thermal characterization of BM64 (i.e., the overall molar ratio of vinyl to Ph-OH = 1: 2) by (a) DSC and (b)
rheological DMA, both performed at 7.0 ∘C/min.

7.6 Quantiﬁcation of Ph-OHs by UV/Visible
303
BM65 (Figure 7.14b); balancing the molar ratio of Ph-OH to vinyl in the formulations did not impact adhesion,
but it did impair compatibility and moisture barrier performance with respect to water uptake (Table 7.8).
In conclusion, BOX-BMI formulations, particularly BM64 with under-loaded or deficient BMIs, tend to offer
unrivaled impermeability of cured films, which is desired for HTHP and ISO 12944 C5 primer-less basecoat
applications.
Historical and statistical impermeability data of as many functional powder coating platforms as possible are
compiled in Table 7.9, where water uptake is all uniformly measured in g/m2 of cured films encapsulated on
steel panels out of HWA immersion at 75 ∘C and 95 ∘C after 28 days, respectively, and the enclosed image rep-
resents BM64 (i.e., a BOX to BMI ratio of 2: 1 or BMIs in deficit) after 28 days of HWA testing. Standard FBEs
(fusion bonded epoxies) are the generic ones formulated with commodity epoxies and cured by amines (such as
DICY) or BPA-based phenolics (such as KD-405); phenolic-cured FBEs are typically roughly twice as resistant to
moisture as amine-cured FBEs. DCPD-modified refers to epoxy resins containing hydrophobic dicyclopentadiene
modifications, such as Mitsubishi Chemical’s XD-1000 (EEW 245-260) and DIC’s Epiclon HP-7200H (EEW 275),
which considerably improve the moisture barrier performance. In terms of impermeability, FBEs based on fluo-
rene monomers, such as OGSOL PG-100 and CG-500, are currently the second best. Evidently, BOX-BMI coatings,
if properly formulated like BM64, are capable of supreme moisture resistance or small molecule impermeability,
that is, amazingly zero water uptake at 75 ∘C and merely 1.51 g/m2 at 95 ∘C after 28 days of HWA immersion,
which is at least 50 times better than standard FBEs. BOX-BMI systems are arguably the most promising thus far
for high-end high-performance interior barrier applications, such as upstream HTHP drill pipe, middle stream
steel pipe transit of hydrogen fuels at, for example, 3,000 psi, and downstream steel tank storage of hydrogen fuels
at, for example, 10,000 psi. In addition, abrasion and blasting tests using black diamond 30/60 grits demonstrated
that BM64 (Tg 154.4 ∘C) and an upgraded FBE (Tg 125.0 ∘C) required 35 and 75 sec, respectively, to remove the
23-mil cured films on profiled steel substrates, proving that BM64 is more than twice tougher than or twice as
resistant to such an erosion as standard FBEs. Please note that BOX and BMI both have color issues, making them
unsuitable for outdoor applications; for example, BM64 and BM65 were originally formulated in a green color, but
after curing, they turned dark brown (refer to the inserted picture in Table 7.9).
Lastly, the BOX-oriented coatings described in this subsection were all produced on a powder coating plat-
form (viewing them as solvent-free reactive hotmelts), although they may be simply reformulated as solvent-based
substitutions.
7.6
Quantiﬁcation of Ph-OHs by UV/Visible
Phenyl hydroxyls (Ph-OHs) are the core concept and function imparting reactivity in all phenolic resins, covering
a vast array of important industrial materials and bioproducts for a variety of industrial liquid and powder appli-
cations (refer to Table 7.2). In one aspect, Ph-OHs readily react with epoxies to produce flexible ether linkages;
in another aspect, similarly to aliphatic primary and secondary hydroxyls, Ph-OHs polymerize with isocyanates,
silanes (condensation), melamine, and derivatives (refer to Chapter 8 of microencapsulation), among others, in
the absence or presence of catalysts.
The content of functional Ph-OHs and the contingent EW-PhOHs are critical quality control (QC) criteria for
phenolic resins and coating formulation design. Specifically, the Ph-OH equivalent weight (EW) and functionality
(f) of phenolic resins are of applied significance in support of the incoming resin QC, iterative formulation pro-
posals, and the outcoming structural performance for specific end-use applications. According to a review of open
resources, there are no established methods for straightforward quantification of the Ph-OH concentration of phe-
nolic resins, although ASTM titrations, NMR, and UV/visible are principally implementable techniques. Several
analytical protocols have been developed to characterize amorphous lignin-associated Ph-OH groups [62–65];
however, they are neither readily applicable nor valid for phenolic resins. Due to the fact that phenols absorb
strongly in the UV region, a simple and effective UV/visible technique has been developed to accurately measure

304
7 Phenolic Coatings
Table 7.9
Impermeability performance of BOX-BMI and FBE powder coatings.
Water uptake (28 days), g/m2
HWA at 75 ∘C
HWA at 95 ∘C
Remarks
Standard FBEs
21.5–43.0
64.6–107.6
Epoxy-amine/-phenolic
Modified FBEs
10.8–21.5
30.1–43.0
DCPD-modified epoxy
Specialty FBEs
4.30–9.50
15.0–19.4
DCPD-modified epoxy-phenolic
Fluorene FBEs
Not determined
8.30–12.90
BOX-BMI (1: 1)
3.78
7.56
BMI surplus
BOX-BMI (2: 1)
0
1.51
BMI deficit
Top: 75°C, Bottom: 95 °C
32.25
16.15
6.9
5
3.78
0
86.1
36.55
17.2
10.6
7.56
1.51
–10
10
30
50
70
90
Standard
Modified
Specialty
Fluorene
BOX/BMI (1: 1)
BOX/BMI (2: 1)
Water uptake, g/m2
@ 75C
@ 95C
Ph-OH contents in solid BPA-based phenolic resins, using the BPA monomer as a model reference compound
for calibration and tetra butyl ammonium hydroxide (TBAH) as a co-solvent. As a result, EW-PhOHs and the
functionality of uncompounded 100% solid phenolic resins can be recouped arithmetically. As compared system-
atically, the UV/visible technique that will be described hereunder is as robust as or outperforms an established
1H-NMR approach or existing titration methods for straight, unformulated resins. The progressive protocol is also
applicable to competitive analysis and reverse engineering of formulated coating products containing, for example,
BPA-derived phenolic resins, exhibiting qualitative and quantitative advantages over 1H-NMR in real-world cir-
cumstances involving extremely low phenolic resin crosslinker concentrations.
From a materials perspective, the following chemicals, products, and sources were utilized in this development
work: i) TBAH (MW 259.48 g/mol) of a 10% aqueous solution was from TCI America; ii) BPA (MW 228.29 g/mol,
EW-OH 114.15 g/eq) and Bisphenol-F (BPF) certified reference standards were purchased from Sigma-Aldrich;
iii) HPLC-grade tetrahydrofuran (THF) and ACS-grade methanol (MeOH, > 99.8%) as solvents were purchased
from Honeywell and Sigma-Aldrich, respectively; iv) BPA-based phenolic resin samples of three MW or EW-PhOH
levels each (Table 7.10) were from two separate vendors, Olin and Kukdo Chemical; and v) two commercial FBE
powder coatings, namely, IF194M with known formulation compositions and SK-206N with unknown formula-
tion, were sourced from the open market.
From a methodological perspective, the following should be noted: i) MWs and MWD of the six (6) resin
samples were analyzed by GPC/SEC (gel permeation chromatography/size-exclusion chromatography) utilizing a

7.6 Quantiﬁcation of Ph-OHs by UV/Visible
305
Table 7.10
Bifunctional BPA-based phenolic resins (refer to Figures 7.1f/7.18 where n
represents the repeating unit number) under evaluation (NOTES: DEH 85 and KD-405
are regarded equal offsets, as are DEH 87 and KD-427, as well as DEH 8X and KD-448;
* DEH 8X was exclusively identical to XU-19653-1 (Lot No. 20160824-JE-TK-Comp)
supplied by Olin).
Resin sample #
Description
EW-PhOH (reported on TDS), g/eq
A1
DEH 85
250.0
A2
DEH 87
377.5
A3
DEH 8X*
700.0
B4
KD-405
250.0
B5
KD-427
380.0
B6
KD-448
710.0
Table 7.11
Molecular weights (MWs) determined for six BPA-based phenolic resin samples.
Lab resource C
Lab resource M
Refractive index (RI)
Light scattering (LS)
Resin sample
Mn
Mw
Mz
Pd
Mn
Mw
Mp
Pd
Mn
Mw
Mp
Pd
DEH 85
837
1754
3057
2.1
954
2084
475
2.2
604
1358
252
2.2
DEH 87
1,243
5684
4515
2.2
1407
3225
1529
2.3
820
1667
807
2.0
DEH 8X
2,231
4814
7921
2.2
2574
5865
4053
2.3
1482
2873
3128
1.9
KD-405
791
1708
3077
2.2
922
2062
477
2.2
604
1934
265
3.2
KD-427
1,224
2841
4953
2.3
1425
3482
1534
2.4
842
1819
793
2.2
KD-448
2,284
5418
9436
2.4
2619
6569
2751
2.5
1568
3702
2811
2.4
Waters Acquity APC Polystyrene Middle MW Calibration Kit with THF mobile phase and 10 μl of filtered sample
solutions at 2 mg/ml (0.25 μm PTFE, Millipore) at a flow rate of 1 ml/min, from which the MW averages (Mn and
Mw) and polydispersity (Pd) were then calculated against the calibration by analyzing the standards (Table 7.11
and Figure 7.17); ii) the hydroxyl content of one contingently selected resin sample was also determined by
acetic anhydride based solvent titration in accordance with a modified protocol of ASTM D1957-63, E222-65T,
and D1683 (Table 7.12); iii) the total hydroxyl number consisting of hydroxyl and acid values, both reported as
mg-KOH/g-sample, were aqueously and potentiometric-ally titrated with TBAH, on three selected resin samples,
respectively, in accordance with ASTM E1899-08 and D4662-93 (Table 7.12); and iv) NMR (nuclear magnetic
resonance) was performed on each of the six solid resins and the two powder coating samples by dissolving them
in DMSO (without filtration) prior to analysis, from which 1H (and 13C, if necessary)-NMR spectral data were
acquired and qualitatively and quantitatively analyzed (refer to Table 7.15).
Still, from a methodological perspective, UV/visible spectra were acquired for each of these eight resin and
coating samples using a PerkinElmer Lambda 950 UV/Vis/NIR Spectrophotometer equipped with an integrating
sphere detector and autozero capability and with a UV/Vis resolution ≤0.05 nm. VWR optical glass spectropho-
tometer cells of 10 x 10 x 45 mm (path length 10 mm) and VWR pipettes with adjustable volume transfer of 50 to 250
μl were utilized for any solution sample preparation. Specifically, i) bulk reference solvents were prepared in the

306
7 Phenolic Coatings
4.20
0.00
0.00
20.00
40.00
60.00
80.00
100.00
0.50
1.00
2.00
3.00
1.50
2.50
4.00
3.80
3.60
3.40
3.20
Slice Log MW
Cumulative %
Cumulative %
dwt/d (logM)
dwt/d (logM)
3.00
2.80
2.60
2.40
2.20
MP = 475
Mn = 954
Mw = 2084
Mz = 3819
Mz+1 = 5651
Figure 7.17
Illustration of the GPC eluting proﬁle for the DEH 85 phenolic resin sample.
Table 7.12
Estimations of EW-PhOHs by aqueous TBAH and SB acetic anhydride titrations.
Resin sample
OH value
Acid value
EW-PhOH = 56,100/
(OH value + acid value), g/eq
OH content by acetic
anhydride
DEH 85
378.77
1.43
147.6
ND
DEH 87
273.19
1.18
204.5
283.6 (197.8 g/eq)
DEH 8X
272.44
0.46
205.6
ND
following manner: THF and MeOH were mixed at a weight ratio of 94: 6, then 1.20 ml of the 10% TBAH was added
to 210 ml of the THF/MeOH solution, serving as the bulk reference solvent. ii) Standard BPA solutions were pre-
pared in the following manner: 20.6, 16.0, and 11.9 mg of the standard BPA solid were randomly weighed up and
fully dissolved into 50 ml of the bulk reference solvent each, respectively, from which the resulting BPA solutions
at 0.412 mg/ml (or 0.003609 meq/ml), 0.320 mg/ml (or 0.002803 meq/ml), and 0.238 mg/ml (or 0.002085 meq/ml)
were further diluted using the bulk reference solvent, randomly and as needed, into multiple sub-standards of
