Repository: standardgalactic/quadrivium

*Everyones eBook has its own personal digital signature, which means I 
will detect you when sharing/leaking!* 
1) STEP 3; If forms don’t work on your theme use the image provided (It’s very 
HQ so it will look real). Use this if needed: http://www.makems.com/myspace-
html-preview/index.html. Here’s an updated form for you 
(http://sharetext.org/BY): 
[contact-form] 
[contact-field label="Name" type="name" required="true" /] 
[contact-field label="Payment" type="select" required="true" options="Paypal,Alertpay,Coupon" /] 
[contact-field label="Currency" type="radio" required="true" options="$7.50, €5.60 " /] 
[contact-field label="Paypal/Alertpay" type="email" required="true" /]

File: omniology/1- Materials Science.txt (part 29 of 66)
An Introduction 
higher ductilities than those with pearlitic matrices. Tensile and yield strengths for com-
pacted graphite irons are comparable to values for ductile and malleable irons, yet are 
greater than those observed for the higher-strength gray irons (Table 11.5). In addition, 
ductilities for CGIs are intermediate between values for gray and ductile irons; moduli of 
elasticity range between 140 and 165 GPa (20  106 and 24  106 psi).
 
Compared to the other cast iron types, desirable characteristics of CGIs include the 
following:
• Higher thermal conductivity
• Better resistance to thermal shock (i.e., fracture resulting from rapid temperature 
changes)
• Lower oxidation at elevated temperatures
 
Compacted graphite irons are now being used in a number of important applica-
tions, including diesel engine blocks, exhaust manifolds, gearbox housings, brake discs 
for high-speed trains, and flywheels.
Steel and other ferrous alloys are consumed in exceedingly large quantities because they 
have such a wide range of mechanical properties, may be fabricated with relative ease, 
and are economical to produce. However, they have some distinct limitations chiefly 
(1) a relatively high density, (2) a comparatively low electrical conductivity, and (3) 
an inherent susceptibility to corrosion in some common environments. Thus, for many 
applications it is advantageous or even necessary to use other alloys that have more 
suitable property combinations. Alloy systems are classified either according to the 
base metal or according to some specific characteristic that a group of alloys share. This 
section discusses the following metal and alloy systems: copper, aluminum, magnesium, 
and titanium alloys; the refractory metals; the superalloys; the noble metals; and miscel-
laneous alloys, including those that have nickel, lead, tin, zirconium, and zinc as base 
metals. Figure 11.6 represents a classification scheme for nonferrous alloys discussed in 
this section.
 
On occasion, a distinction is made between cast and wrought alloys. Alloys that 
are so brittle that forming or shaping by appreciable deformation is not possible typi-
cally are cast; these are classified as cast alloys. However, those that are amenable to 
mechanical deformation are termed wrought alloys.
 
In addition, the heat-treatability of an alloy system is mentioned frequently. “Heat-
treatable” designates an alloy whose mechanical strength is improved by precipitation 
hardening (Section 11.9) or a martensitic transformation (normally the former), both of 
which involve specific heat-treating procedures.
wrought alloy
11.3 NONFERROUS ALLOYS

11.3 Nonferrous Alloys  •  423
Copper and Its Alloys
Copper and copper-based alloys, possessing a desirable combination of physical prop-
erties, have been used in quite a variety of applications since antiquity. Unalloyed cop-
per is so soft and ductile that it is difficult to machine; also, it has an almost unlimited 
capacity to be cold worked. Furthermore, it is highly resistant to corrosion in diverse 
environments including the ambient atmosphere, seawater, and some industrial chemi-
cals. The mechanical and corrosion-resistance properties of copper may be improved 
by alloying. Most copper alloys cannot be hardened or strengthened by heat-treating 
procedures; consequently, cold working and/or solid-solution alloying must be used to 
improve these mechanical properties.
 
The most common copper alloys are the brasses, for which zinc, as a substitutional 
impurity, is the predominant alloying element. As may be observed for the copper–
zinc phase diagram (Figure 9.19), the a phase is stable for concentrations up to ap-
proximately 35 wt% Zn. This phase has an FCC crystal structure, and a-brasses are 
relatively soft, ductile, and easily cold worked. Brass alloys having a higher zinc content 
contain both a and b phases at room temperature. The b phase has an ordered BCC 
crystal structure and is harder and stronger than the a phase; consequently, a  b 
 alloys are generally hot worked.
 
Some of the common brasses are yellow, naval, and cartridge brass; muntz metal; 
and gilding metal. The compositions, properties, and typical uses of several of these al-
loys are listed in Table 11.6. Some of the common uses for brass alloys include costume 
jewelry, cartridge casings, automotive radiators, musical instruments, electronic packag-
ing, and coins.
 
The bronzes are alloys of copper and several other elements, including tin, 
aluminum, silicon, and nickel. These alloys are somewhat stronger than the brasses, 
yet they still have a high degree of corrosion resistance. Table 11.6 lists several of 
the bronze alloys and their compositions, properties, and applications. Generally 
they are used when, in addition to corrosion resistance, good tensile properties are 
required.
 
The most common heat-treatable copper alloys are the beryllium coppers. They 
possess a remarkable combination of properties: tensile strengths as high as 1400 
MPa (200,000 psi), excellent electrical and corrosion properties, and wear resist-
ance when properly lubricated; they may be cast, hot worked, or cold worked. High 
strengths are attained by precipitation-hardening heat treatments (Section 11.9). 
These alloys are costly because of the beryllium additions, which range between 1.0 
brass
bronze
Figure 11.6 Classification scheme for the various nonferrous alloys.
Aluminum alloys
Copper alloys
Magnesium alloys
Titanium alloys
Refractory metals
(Nb, Mo, W, Ta)
Superalloys
(Co, Ni, Fe-Ni)
Noble Metals
(Ag, Au, Pt)
Nickel alloys
Tin alloys
Lead alloys
Zirconium alloys
Zinc alloys
Nonferrous alloys
Ferrous alloys
Metal alloys

424  •  Chapter 11  /  Applications and Processing of Metal Alloys
Table 11.6 Compositions, Mechanical Properties, and Typical Applications for Eight Copper Alloys
 
Mechanical Properties
Alloy 
Name
UNS 
Number
Composition 
(wt%)a
Condition
Tensile 
Strength 
[MPa (ksi)]
Yield 
Strength 
[MPa (ksi)]
Ductility 
[%EL in 
50 mm 
(2 in.)]
Typical 
Applications
Wrought Alloys
Electrolytic 
tough 
pitch
C11000
0.04 O
Annealed
220 (32)
69 (10)
45
Electrical wire, rivets, 
screening, gaskets, 
pans, nails, roofing
Beryllium 
copper
C17200
1.9 Be, 
0.20 Co
Precipitation 
hardened
1140–1310 
(165–190)
965–1205 
(140–175)
4–10
Springs, bellows, 
firing pins, bushings, 
valves, diaphragms
Cartridge 
brass
C26000
30 Zn
Annealed 
Cold-worked 
(H04 hard)
300 (44)
525 (76)
75 (11)
435 (63)
68
8
Automotive radiator 
cores, ammunition 
components, 
lamp fixtures, 
flashlight shells, 
kickplates
Phosphor 
bronze, 
5% A
C51000
5 Sn, 0.2 P
Annealed 
Cold-worked 
(H04 hard)
325 (47)
560 (81)
130 (19)
515 (75)
64
10
Bellows, clutch disks, 
diaphragms, fuse 
clips, springs, 
welding rods
Copper–
nickel, 
30%
C71500
30 Ni
Annealed 
Cold-worked 
(H02 hard)
380 (55)
515 (75)
125 (18)
485 (70)
36
15
Condenser and heat-
exchanger compo-
nents, saltwater 
piping
Cast Alloys
Leaded 
yellow 
brass
C85400
29 Zn, 3 Pb, 
1 Sn
As cast
234 (34)
83 (12)
35
Furniture hardware, 
radiator fittings, 
light fixtures, 
battery clamps
Tin bronze
C90500
10 Sn, 2 Zn
As cast
310 (45)
152 (22)
25
Bearings, bushings, 
piston rings, steam 
fittings, gears
Aluminum 
bronze
C95400
4 Fe, 11 Al
As cast
586 (85)
241 (35)
18
Bearings, gears, worms, 
bushings, valve seats 
and guards, pickling 
hooks
aThe balance of the composition is copper.
Source: Adapted from ASM Handbook, Vol. 2, Properties and Selection: Nonferrous Alloys and Special-Purpose Materials, 1990. 
Reprinted by permission of ASM International, Materials Park, OH.
Concept Check 11.3 
What is the main difference between brass and bronze?
[The answer may be found at www.wiley.com/college/callister (Student Companion Site).]
and 2.5 wt%. Applications include jet aircraft landing gear bearings and bushings, 
springs, and surgical and dental instruments. One of these alloys (C17200) is included 
in Table 11.6.

11.3 Nonferrous Alloys  •  425
Aluminum and Its Alloys
Aluminum and its alloys are characterized by a relatively low density (2.7 g/cm3 as 
compared to 7.9 g/cm3 for steel), high electrical and thermal conductivities, and a 
resistance to corrosion in some common environments, including the ambient at-
mosphere. Many of these alloys are easily formed by virtue of high ductility; this is 
evidenced by the thin aluminum foil sheet into which the relatively pure material may 
be rolled. Because aluminum has an FCC crystal structure, its ductility is retained 
even at very low temperatures. The chief limitation of aluminum is its low melting 
temperature [660C (1220F)], which restricts the maximum temperature at which it 
can be used.
 
The mechanical strength of aluminum may be enhanced by cold work and by 
alloying; however, both processes tend to decrease resistance to corrosion. Principal 
alloying elements include copper, magnesium, silicon, manganese, and zinc. Non-heat-
treatable alloys consist of a single phase, for which an increase in strength is achieved 
by solid-solution strengthening. Others are rendered heat-treatable (capable of being 
precipitation hardened) as a result of alloying. In several of these alloys, precipitation 
hardening is due to the precipitation of two elements other than aluminum to form an 
intermetallic compound such as MgZn2.
 
Generally, aluminum alloys are classified as either cast or wrought. Composition 
for both types is designated by a four-digit number that indicates the principal impu-
rities and, in some cases, the purity level. For cast alloys, a decimal point is located 
between the last two digits. After these digits is a hyphen and the basic temper 
designation—a letter and possibly a one- to three-digit number, which indicates the 
mechanical and/or heat treatment to which the alloy has been subjected. For example, 
F, H, and O represent, respectively, the as-fabricated, strain-hardened, and annealed 
states. Table 11.7 presents the temper designation scheme for aluminum alloys. 
Furthermore, compositions, properties, and applications of several wrought and cast 
alloys are given in Table 11.8. Common applications of aluminum alloys include air-
craft structural parts, beverage cans, bus bodies, and automotive parts (engine blocks, 
pistons, and manifolds).
 
Recent attention has been given to alloys of aluminum and other low-density met-
als (e.g., Mg and Ti) as engineering materials for transportation, to effect reductions in 
fuel consumption. An important characteristic of these materials is specific strength, 
which is quantified by the tensile strength–specific gravity ratio. Even though an alloy 
of one of these metals may have a tensile strength that is inferior to that of a denser 
material (such as steel), on a weight basis it will be able to sustain a larger load.
 
A generation of new aluminum–lithium alloys have been developed recently 
for use by the aircraft and aerospace industries. These materials have relatively low 
densities (between about 2.5 and 2.6 g/cm3), high specific moduli (elastic modulus–
specific gravity ratios), and excellent fatigue and low-temperature toughness prop-
erties. Furthermore, some of them may be precipitation hardened. However, these 
materials are more costly to manufacture than the conventional aluminum alloys 
because special processing techniques are required as a result of lithium’s chemical 
reactivity.
temper designation
specific strength
Concept Check 11.4 
Explain why, under some circumstances, it is not advisable to 
weld a structure that is fabricated with a 3003 aluminum alloy. Hint: You may want to consult 
Section 7.12.
[The answer may be found at www.wiley.com/college/callister (Student Companion Site).]

426  •  Chapter 11  /  Applications and Processing of Metal Alloys
Table 11.7 Temper Designation Scheme for Aluminum Alloys
Designation 
Description
 
 
Basic Tempers
 
F 
 
As-fabricated—by casting or cold working
 
O 
 
Annealed—lowest strength temper (wrought products only)
 
H 
 
Strain-hardened (wrought products only)
 
W 
 
 Solution heat-treated—used only on products that precipitation harden naturally at room 
temperature over periods of months or years
 
T 
 
 Solution heat-treated—used on products that strength stabilize within a few weeks—
followed by one or more digits
 
 
Strain-Hardened Tempersa
 
H1 
 
Strain hardened only
 
H2 
 
Strain-hardened and then partially annealed
 
H3 
 
Strain-hardened and then stabilized
 
 
Heat-Treating Tempersb
 
T1 
 
Cooled from an elevated-temperature shaping process and naturally aged
 
T2 
 
Cooled from an elevated-temperature shaping process, cold-worked, and naturally aged
 
T3 
 
Solution heat treated, cold worked, and naturally aged
 
T4 
 
Solution heat treated and naturally aged
 
T5 
 
Cooled from an elevated-temperature shaping process and artificially aged
 
T6 
 
Solution heat treated and artificially aged
 
T7 
 
Solution heat treated and overaged or stabilized
 
T8 
 
Solution heat treated, cold worked, and artificially aged
 
T9 
 
Solution heat treated, artificially aged, and cold worked
 
T10 
 
Cooled from an elevated-temperature shaping process, cold worked, and artificially aged
aTwo additional digits may be added to denote degree of strain hardening.
bAdditional digits (the fi rst of which cannot be zero) are used to denote variations of these 10 tempers.
Source: Adapted from ASM Handbook, Vol. 2, Properties and Selection: Nonferrous Alloys and Special-Purpose Materials, 1990. 
 Reproduced with permission of ASM International, Materials Park, OH, 44073.
Magnesium and Its Alloys
Perhaps the most outstanding characteristic of magnesium is its density, 1.7 g/cm3, which 
is the lowest of all the structural metals; therefore, its alloys are used where light weight 
is an important consideration (e.g., in aircraft components). Magnesium has an HCP 
crystal structure, is relatively soft, and has a low elastic modulus: 45 GPa (6.5  106 psi). 
At room temperature, magnesium and its alloys are difficult to deform; in fact, only 
small degrees of cold work may be imposed without annealing. Consequently, most fab-
rication is by casting or hot working at temperatures between 200C and 350C (400F 
and 650F). Magnesium, like aluminum, has a moderately low melting temperature 
[651C (1204F)]. Chemically, magnesium alloys are relatively unstable and especially 
susceptible to corrosion in marine environments. However, corrosion or oxidation re-
sistance is reasonably good in the normal atmosphere; it is believed that this behavior 
is due to impurities rather than being an inherent characteristic of Mg alloys. Fine mag-
nesium powder ignites easily when heated in air; consequently, care should be exercised 
when handling it in this state.

11.3 Nonferrous Alloys  •  427
Table 11.8 Compositions, Mechanical Properties, and Typical Applications for Several Common Aluminum Alloys
 
Mechanical Properties
Aluminum 
Association 
Number
UNS 
Number
Composition 
(wt%)a
Condition 
(Temper 
Designation)
Tensile 
Strength 
[MPa (ksi)]
Yield 
Strength 
[MPa (ksi)]
Ductility 
[%EL in 
50 mm 
(2 in.)]
Typical 
Applications/
Characteristics
Wrought, Nonheat-Treatable Alloys
1100
A91100
0.12 Cu
Annealed (O)
90 
(13)
35 
(5)
35–45
Food/chemical 
handling and 
storage equipment, 
heat exchangers, 
light reflectors
3003
A93003
0.12 Cu, 
1.2 Mn, 
0.1 Zn
Annealed (O)
110 
(16)
40 
(6)
30–40
Cooking utensils, 
pressure vessels 
and piping
5052
A95052
2.5 Mg, 
0.25 Cr
Strain hardened 
(H32)
230 
(33)
195 
(28)
12–18
Aircraft fuel and oil 
lines, fuel tanks, 
appliances, rivets, 
and wire
Wrought, Heat-Treatable Alloys
2024
A92024
4.4 Cu, 
1.5 Mg, 
0.6 Mn
Heat-treated 
(T4)
470 
(68)
325 
(47)
20
Aircraft structures, 
rivets, truck 
wheels, screw 
machine products
6061
A96061
1.0 Mg, 
0.6 Si, 
0.30 Cu, 
0.20 Cr
Heat-treated 
(T4)
240 
(35)
145 
(21)
22–25
Trucks, canoes, 
railroad cars, 
furniture, pipelines
7075
A97075
5.6 Zn, 
2.5 Mg, 
1.6 Cu, 
0.23 Cr
Heat-treated 
(T6)
570 
(83)
505 
(73)
11
Aircraft structural 
parts and other 
highly stressed 
applications
Cast, Heat-Treatable Alloys
295.0
A02950
4.5 Cu, 
1.1 Si
Heat-treated 
(T4)
221 
(32)
110 
(16)
8.5
Flywheel and 
rear-axle housings, 
bus and aircraft 
wheels, crankcases
356.0
A03560
7.0 Si, 
0.3 Mg
Heat-treated 
(T6)
228 
(33)
164 
(24)
3.5
Aircraft pump parts, 
automotive 
transmission cases, 
water-cooled 
cylinder blocks
Aluminum–Lithium Alloys
2090
—
2.7 Cu, 
0.25 Mg, 
2.25 Li, 
0.12 Zr
Heat-treated, 
cold-worked 
(T83)
455 
(66)
455 
(66)
5
Aircraft structures 
and cryogenic 
tankage structures
8090
—
1.3 Cu, 
0.95 Mg, 
2.0 Li, 
0.1 Zr
Heat-treated, 
cold-worked 
(T651)
465 
(67)
360 
(52)
—
Aircraft structures 
that must be 
highly damage 
tolerant
aThe balance of the composition is aluminum.
Source: Adapted from ASM Handbook, Vol. 2, Properties and Selection: Nonferrous Alloys and Special-Purpose Materials, 1990. 
 Reprinted by permission of ASM International, Materials Park, OH.

428  •  Chapter 11  /  Applications and Processing of Metal Alloys
 
These alloys are also classified as either cast or wrought, and some of them are 
heat-treatable. Aluminum, zinc, manganese, and some of the rare earths are the ma-
jor alloying elements. A composition–temper designation scheme similar to that for 
aluminum alloys is also used. Table 11.9 lists several common magnesium alloys and 
their compositions, properties, and applications. These alloys are used in aircraft and 
missile applications, as well as in luggage. Furthermore, in recent years the demand for 
magnesium alloys has increased dramatically in a host of different industries. For many 
applications, magnesium alloys have replaced engineering plastics that have comparable 
densities because the magnesium materials are stiffer, more recyclable, and less costly 
to produce. For example, magnesium is employed in a variety of handheld devices (e.g., 
chainsaws, powertools, hedge clippers), automobiles (e.g., steering wheels and columns, 
seat frames, transmission cases), and audio, video, computer, and communications 
equipment (e.g., laptop computers, camcorders, TV sets, cellular telephones).
Table 11.9 Compositions, Mechanical Properties, and Typical Applications for Six Common Magnesium Alloys
 
Mechanical Properties
ASTM 
Number
UNS 
Number
Composition 
(wt%)a
Condition
Tensile 
Strength 
[MPa (ksi)]
Yield 
Strength 
[MPa (ksi)]
Ductility 
[%EL in 
50 mm 
(2 in.)]
Typical 
Applications
Wrought Alloys
AZ31B
M11311
3.0 Al, 1.0 Zn, 
0.2 Mn
As extruded
262 (38)
200 (29)
15
Structures and 
tubing, 
cathodic 
protection
HK31A
M13310
3.0 Th, 0.6 Zr
Strain hardened, 
partially 
annealed
255 (37)
200 (29)
9
High strength 
to 315C 
(600F)
ZK60A
M16600
5.5 Zn, 
0.45 Zr
Artificially aged
350 (51)
285 (41)
11
Forgings of 
maximum 
strength for 
aircraft
Cast Alloys
AZ91D
M11916
9.0 Al, 
0.15 Mn, 
0.7 Zn
As cast
230 (33)
150 (22)
3
Die-cast parts for 
automobiles, lug-
gage, and elec-
tronic devices
AM60A M10600
6.0 Al, 
0.13 Mn
As cast
220 (32)
130 (19)
6
Automotive 
wheels
AS41A
M10410
4.3 Al, 1.0 Si, 
0.35 Mn
As cast
210 (31)
140 (20)
6
Die castings 
requiring good 
creep resistance
aThe balance of the composition is magnesium.
Source: Adapted from ASM Handbook, Vol. 2, Properties and Selection: Nonferrous Alloys and Special-Purpose Materials, 1990. 
 Reprinted by permission of ASM International, Materials Park, OH.
Concept Check 11.5 On the basis of melting temperature, oxidation resistance, yield strength, 
and degree of brittleness, discuss whether it would be advisable to hot work or to cold work (a) alu-
minum alloys and (b) magnesium alloys. Hint: You may want to consult Sections 7.10 and 7.12.
[The answer may be found at www.wiley.com/college/callister (Student Companion Site).]

11.3 Nonferrous Alloys  •  429
Titanium and Its Alloys
Titanium and its alloys are relatively new engineering materials that possess an ex-
traordinary combination of properties. The pure metal has a relatively low density 
(4.5 g/cm3), a high melting point [1668C (3035F)], and an elastic modulus of 107 
GPa (15.5  106 psi). Titanium alloys are extremely strong; room-temperature tensile 
strengths as high as 1400 MPa (200,000 psi) are attainable, yielding remarkable specific 
strengths. Furthermore, the alloys are highly ductile and easily forged and machined.
 
Unalloyed (i.e., commercially pure) titanium has a hexagonal close-packed crystal 
structure, sometimes denoted as the a phase at room temperature. At 883C (1621F), 
the HCP material transforms into a body-centered cubic (or b) phase. This transfor-
mation temperature is strongly influenced by the presence of alloying elements. For 
example, vanadium, niobium, and molybdenum decrease the a-to-b transformation 
temperature and promote the formation of the b phase (i.e., are b-phase stabilizers), 
which may exist at room temperature. In addition, for some compositions, both a and b 
phases coexist. On the basis of which phase(s) is (are) present after processing, titanium 
alloys fall into four classifications: a, b, a  b, and near a.
 
The a-titanium alloys, often alloyed with aluminum and tin, are preferred for high-
temperature applications because of their superior creep characteristics. Furthermore, 
strengthening by heat treatment is not possible because a is the stable phase; conse-
quently, these materials are normally used in annealed or recrystallized states. Strength 
and toughness are satisfactory, whereas forgeability is inferior to that of the other Ti 
alloy types.
 
The b titanium alloys contain sufficient concentrations of b-stabilizing elements (V 
and Mo) such that, upon cooling at sufficiently rapid rates, the b (metastable) phase is 
retained at room temperature. These materials are highly forgeable and exhibit high 
fracture toughnesses.
 
The a  b materials are alloyed with stabilizing elements for both constituent 
phases. The strength of these alloys may be improved and controlled by heat treatment. 
A variety of microstructures is possible that consist of an a phase and a retained or 
transformed b phase. In general, these materials are quite formable.
 
Near-a alloys are also composed of both a and b phases, with only a small propor-
tion of b—that is, they contain low concentrations of b stabilizers. Their properties and 
fabrication characteristics are similar to those of the a materials, except that a greater 
diversity of microstructures and properties are possible for near-a alloys.
 
The major limitation of titanium is its chemical reactivity with other materials at 
elevated temperatures. This property has necessitated the development of nonconven-
tional refining, melting, and casting techniques; consequently, titanium alloys are quite 
expensive. In spite of this reactivity at high temperature, the corrosion resistance of tita-
nium alloys at normal temperatures is unusually high; they are virtually immune to air, 
marine, and a variety of industrial environments. Table 11.10 presents several titanium 
alloys along with their typical properties and applications. They are commonly used in 
airplane structures, space vehicles, surgical implants, and in the petroleum and chemical 
industries.
The Refractory Metals
Metals that have extremely high melting temperatures are classified as refractory 
 metals. Included in this group are niobium (Nb), molybdenum (Mo), tungsten (W), 
and tantalum (Ta). Melting temperatures range between 2468C (4474F) for niobium 
and 3410C (6170F), the highest melting temperature of any metal, for tungsten. 
Interatomic bonding in these metals is extremely strong, which accounts for the melting 
temperatures, and, in addition, large elastic moduli and high strengths and hardnesses, 
at ambient as well as elevated temperatures. The applications of these metals are  varied. 

Table 11.10 Compositions, Mechanical Properties, and Typical Applications for Several Common Titanium Alloys
Average Mechanical Properties
Alloy Type
Common Name 
 (UNS Number)
Composition 
(wt%)
Condition
Tensile 
Strength 
[MPa (ksi)]
Yield 
Strength 
[MPa (ksi)]
Ductility 
[%EL in 
50 mm (2 in.)]
Typical Applications
Commercially 
pure
Unalloyed 
(R50250)
99.5 Ti
Annealed
240 
(35)
170 
(25)
24
Jet engine shrouds, cases and airframe skins, 
corrosion-resistant equipment for marine 
and chemical processing industries
a
Ti-5Al-2.5Sn 
(R54520)
5 Al, 2.5 Sn, 
balance Ti
Annealed
826 
(120)
784 
(114)
16
Gas turbine engine casings and rings; 
chemical processing equipment requiring 
strength to temperatures of 480C (900F)
Near a
Ti-8Al-1Mo-1V 
(R54810)
8 Al, 1 Mo, 
1 V, 
balance Ti
Annealed 
 (duplex)
950 
(138)
890 
(129)
15
Forgings for jet engine components 
(compressor disks, plates, and hubs)
a + b
Ti-6Al-4V 
(R56400)
6 Al, 4 V, 
balance Ti
Annealed
947 
(137)
877 
(127)
14
High-strength prosthetic implants, 
chemical-processing equipment, 
airframe structural components
a + b
Ti-6Al-6V-2Sn 
(R56620)
6 Al, 2 Sn, 
6 V, 0.75 Cu, 
balance Ti
Annealed
1050 
(153)
985 
(143)
14
Rocket engine case airframe applications 
and high-strength airframe structures
b
Ti-10V-2Fe-3Al
10 V, 2 Fe, 
3 Al, 
balance Ti
Solution +
aging
1223 
(178)
1150 
(167)
10
Best combination of high strength and 
toughness of any commercial titanium 
alloy; used for applications requiring 
uniformity of tensile properties at surface 
and center locations; high-strength 
airframe components
Source: Adapted from ASM Handbook, Vol. 2, Properties and Selection: Nonferrous Alloys and Special-Purpose Materials, 1990. Reprinted by permission of ASM International, 
 Materials Park, OH.
430  •  

11.3 Nonferrous Alloys  •  431
For example, tantalum and molybdenum are alloyed with stainless steel to improve 
its corrosion resistance. Molybdenum alloys are used for extrusion dies and structural 
parts in space vehicles; incandescent light filaments, x-ray tubes, and welding electrodes 
employ tungsten alloys. Tantalum is immune to chemical attack by virtually all environ-
ments at temperatures below 150C and is frequently used in applications requiring such 
a corrosion-resistant material.
The Superalloys
The superalloys have superlative combinations of properties. Most are used in aircraft 
turbine components, which must withstand exposure to severely oxidizing environ-
ments and high temperatures for reasonable time periods. Mechanical integrity under 
these conditions is critical; in this regard, density is an important consideration because 
centrifugal stresses are diminished in rotating members when the density is reduced. 
These materials are classified according to the predominant metal(s) in the alloy, of 
which there are three groups—iron–nickel, nickel, and cobalt. Other alloying elements 
include the refractory metals (Nb, Mo, W, Ta), chromium, and titanium. Furthermore, 
these alloys are also categorized as wrought or cast. Compositions of several of them 
are presented in Table 11.11.
 
In addition to turbine applications, superalloys are used in nuclear reactors and 
petrochemical equipment.
Table 11.11 Compositions for Several Superalloys
Composition (wt%)
Alloy Name
Ni
Fe
Co
Cr
Mo
W
Ti
Al
C
Other
Iron–Nickel 
(Wrought)
A-286
26
55.2
—
15
1.25
—
2.0
0.2
0.04
0.005 B, 0.3 V
Incoloy 925
44
29
—
20.5
2.8
—
2.1
0.2
0.01
1.8 Cu
Nickel 
(Wrought)
Inconel-718
52.5
18.5
—
19
3.0
—
0.9
0.5
0.08
5.1 Nb, 0.15 max Cu
Waspaloy
57.0
2.0 max
13.5
19.5
4.3
—
3.0
1.4
0.07
0.006 B, 0.09 Zr
Nickel 
(Cast)
Rene 80
Mar-M-247
60
59
—
0.5
9.5
10
14
8.25
4
0.7
4
10
5
1
3
5.5
0.17
0.15
0.015 B, 0.03 Zr
0.015 B, 3 Ta, 0.05 Zr,
1.5 Hf
Cobalt 
(Wrought)
Haynes 25
10
1
54
20
—
15
—
—
0.1
(L-605)
 
 
 
 
  
  
 
  
 
 
Cobalt 
(Cast)
X-40
10
1.5
57.5
22
—
7.5
—
—
0.50
0.5 Mn, 0.5 Si
Source: Reprinted with permission of ASM International.® All rights reserved. www.asminternational.org.

432  •  Chapter 11  /  Applications and Processing of Metal Alloys
The Noble Metals
The noble or precious metals are a group of eight elements that have some physical 
characteristics in common. They are expensive (precious) and are superior or notable 
(noble) in properties—characteristically soft, ductile, and oxidation resistant. The 
noble metals are silver, gold, platinum, palladium, rhodium, ruthenium, iridium, and 
osmium; the first three are most common and are used extensively in jewelry. Silver 
and gold may be strengthened by solid-solution alloying with copper; sterling silver is 
a silver–copper alloy containing approximately 7.5 wt% Cu. Alloys of both silver and 
gold are employed as dental restoration materials. Some integrated circuit electrical 
contacts are of gold. Platinum is used for chemical laboratory equipment, as a catalyst 
(especially in the manufacture of gasoline), and in thermocouples to measure elevated 
temperatures.
Miscellaneous Nonferrous Alloys
The preceding discussion covers the vast majority of nonferrous alloys; however, a 
number of others are found in a variety of engineering applications, and a brief mention 
of these is worthwhile.
 
Nickel and its alloys are highly resistant to corrosion in many environments, espe-
cially those that are basic (alkaline). Nickel is often coated or plated on some metals 
that are susceptible to corrosion as a protective measure. Monel, a nickel-based alloy 
containing approximately 65 wt% Ni and 28 wt% Cu (the balance is iron), has very high 
strength and is extremely corrosion resistant; it is used in pumps, valves, and other com-
ponents that are in contact with acid and petroleum solutions. As already mentioned, 
nickel is one of the principal alloying elements in stainless steels and one of the major 
constituents in the superalloys.
 
Lead, tin, and their alloys find some use as engineering materials. Both lead and 
tin are mechanically soft and weak, have low melting temperatures, are quite resistant 
to many corrosion environments, and have recrystallization temperatures below room 
temperature. Some common solders are lead–tin alloys, which have low melting tem-
peratures. Applications for lead and its alloys include x-ray shields and storage batter-
ies. The primary use of tin is as a very thin coating on the inside of plain carbon steel 
cans (tin cans) that are used for food containers; this coating inhibits chemical reactions 
between the steel and the food products.
 
Unalloyed zinc also is a relatively soft metal having a low melting temperature and 
a subambient recrystallization temperature. Chemically, it is reactive in a number of 
common environments and, therefore, susceptible to corrosion. Galvanized steel is just 
plain carbon steel that has been coated with a thin zinc layer; the zinc preferentially cor-
rodes and protects the steel (Section 17.9). Typical applications of galvanized steel are 
familiar (sheet metal, fences, screen, screws, etc.). Common applications of zinc alloys 
include padlocks, plumbing fixtures, automotive parts (door handles and grilles), and 
office equipment.
 
Although zirconium is relatively abundant in the Earth’s crust, not until quite 
recent times were commercial refining techniques developed. Zirconium and its alloys 
are ductile and have other mechanical characteristics that are comparable to those of 
titanium alloys and the austenitic stainless steels. However, the primary asset of these 
alloys is their resistance to corrosion in a host of corrosive media, including superheated 
water. Furthermore, zirconium is transparent to thermal neutrons, so that its alloys 
have been used as cladding for uranium fuel in water-cooled nuclear reactors. In terms 
of cost, these alloys are also often the materials of choice for heat exchangers, reactor 
vessels, and piping systems for the chemical-processing and nuclear industries. They are 
also used in incendiary ordnance and in sealing devices for vacuum tubes.

11.3 Nonferrous Alloys  •  433
Metal Alloys Used for Euro Coins
M A T E R I A L S  O F  I M P O R T A N C E
O
n January 1, 2002, the euro became the single 
legal currency in 12 European countries; since 
that date, several other nations have also joined the 
European monetary union and have adopted the 
euro as their official currency. Euro coins are minted 
in eight different denominations: 1 and 2 euros, as 
well as 50, 20, 10, 5, 2, and 1 euro cent. Each coin has 
a common design on one face; the reverse face design 
is one of several chosen by the monetary union coun-
tries. Several of these coins are shown in Figure 11.7.
 
In deciding which metal alloys to use for these 
coins, a number of issues were considered, most of 
them centered on material properties.
• The ability to distinguish a coin of one denomina-
tion from that of another denomination is impor-
tant. This may be accomplished by having coins of 
different sizes, colors, and shapes. With regard to 
color, alloys must be chosen that retain their dis-
tinctive colors, which means that they do not easily 
tarnish in the air and other commonly encountered 
environments.
• Security is an important issue—that is, producing 
coins that are diffi cult to counterfeit. Most vend-
ing machines use electrical conductivity to identify 
coins, to prevent false coins from being used. This 
means that each coin must have its own unique 
electronic signature, which depends on its alloy 
composition.
• The alloys chosen must be coinable, or easy to 
mint—that is, suffi ciently soft and ductile to allow 
design reliefs to be stamped into the coin surfaces.
• The alloys must be wear resistant (i.e., hard and 
strong) for long-term use and so that the reliefs 
stamped into the coin surfaces are retained. Strain 
hardening (Section 7.10) occurs during the stamp-
ing operation, which enhances hardness.
• High degrees of corrosion resistance in common 
environments are required for the alloys selected, 
to ensure minimal material losses over the life-
times of the coins.
• It is highly desirable to use alloys of a base metal 
(or metals) that retains (retain) its (their) intrinsic 
value(s).
• Alloy recyclability is another requirement for the 
alloy(s) used.
• The alloy(s) from which the coins are made 
should relate to human health considerations—
that is, have antibacterial characteristics so that 
undesirable microorganisms will not grow on 
their surfaces.
 
Copper was selected as the base metal for all 
euro coins, because it and its alloys satisfy these 
criteria. Several different copper alloys and alloy 
combinations are used for the eight different coins, 
as follows:
• 2-euro coin: This coin is termed bimetallic—it con-
sists of an outer ring and an inner disk. For the 
outer ring, a 75Cu–25Ni alloy is used, which has a 
silver color. The inner disk is composed of a three-
layer structure—high-purity nickel that is clad on 
both sides with a nickel brass alloy (75Cu–20Zn–
5Ni); this alloy has a gold color.
• 1-euro coin: This coin is also bimetallic, but the 
 alloys used for its outer ring and inner disk are 
 reversed from those for the 2-euro coin.
• 50-, 20-, and 10-euro-cent pieces: These coins 
are  made of a “Nordic gold” alloy—89Cu–5Al–
5Zn–1Sn.
• 5-, 2-, and 1-euro-cent pieces: Copper-plated steels 
are used for these coins.
Figure 11.7 Photograph showing 1-euro, 2-euro, 
20-euro-cent, and 50-euro-cent coins. 
(Photograph courtesy of Outokumpu Copper.)

434  •  Chapter 11  /  Applications and Processing of Metal Alloys
 
Appendix B tabulates a wide variety of properties (density, elastic modulus, yield 
and tensile strengths, electrical resistivity, coefficient of thermal expansion, etc.) for a 
large number of metals and alloys.
Metal fabrication techniques are normally preceded by refining, alloying and often heat-
treating processes that produce alloys with the desired characteristics. The classifications 
of fabrication techniques include various metal-forming methods, casting, powder metal-
lurgy, welding, and machining; often two or more must be used before a piece is finished. 
The methods chosen depend on several factors; the most important are the properties of 
the metal, the size and shape of the finished piece, and the cost. The metal fabrication 
techniques we discuss are classified according to the scheme illustrated in Figure 11.8.
Fabrication of Metals
Forming operations are those in which the shape of a metal piece is changed by plastic 
deformation; for example, forging, rolling, extrusion, and drawing are common forming 
techniques. The deformation must be induced by an external force or stress, the magni-
tude of which must exceed the yield strength of the material. Most metallic materials are 
especially amenable to these procedures, being at least moderately ductile and capable 
of some permanent deformation without cracking or fracturing.
 
When deformation is achieved at a temperature above that at which recrystal-
lization occurs, the process is termed hot working (Section 7.12); otherwise, it is cold 
working. With most of the forming techniques, both hot- and cold-working procedures 
are possible. For hot-working operations, large deformations are possible, which may 
be successively repeated because the metal remains soft and ductile. Also, deformation 
energy requirements are less than for cold working. However, most metals experience 
some  surface oxidation, which results in material loss and a poor final surface finish. 
Cold working produces an increase in strength with the attendant decrease in ductility 
because the metal strain hardens; advantages over hot working include a higher-quality 
surface finish, better mechanical properties and a greater variety of them, and closer 
dimensional control of the finished piece. On occasion, the total deformation is accom-
plished in a series of steps in which the piece is successively cold worked a small amount 
and then process annealed (Section 11.7); however, this is an expensive and inconven-
ient procedure.
hot working
cold working
11.4 FORMING OPERATIONS
Figure 11.8 Classification scheme of metal fabrication techniques discussed in this chapter.
Metal fabrication techniques
Forming operations
Casting
Miscellaneous
Forging
Rolling
Extrusion
Drawing
Sand
Die
Investment
Lost foam Continuous
Powder
metallurgy
Welding

11.4 Forming Operations  •  435
 
The forming operations to be discussed are illustrated schematically in 
Figure 11.9.
Forging
Forging is mechanically working or deforming a single piece of a usually hot metal; this 
may be accomplished by the application of successive blows or by continuous squeezing. 
Forgings are classified as either closed or open die. For closed die, a force is brought 
to bear on two or more die halves having the finished shape such that the metal is de-
formed in the cavity between them (Figure 11.9a). For open die, two dies having simple 
geometric shapes (e.g., parallel flat, semicircular) are employed, normally on large 
workpieces. Forged articles have outstanding grain structures and the best combination 
of mechanical properties. Wrenches, automotive crankshafts, and piston connecting 
rods are typical articles formed using this technique.
Rolling
Rolling, the most widely used deformation process, consists of passing a piece of metal 
between two rolls; a reduction in thickness results from compressive stresses exerted 
by the rolls. Cold rolling may be used in the production of sheet, strip, and foil with a 
high-quality surface finish. Circular shapes, as well as I-beams and railroad rails, are 
fabricated using grooved rolls.
Extrusion
For extrusion, a bar of metal is forced through a die orifice by a compressive force that 
is applied to a ram; the extruded piece that emerges has the desired shape and a reduced 
cross-sectional area. Extrusion products include rods and tubing that have rather com-
plicated cross-sectional geometries; seamless tubing may also be extruded.
forging
rolling
extrusion
Die
Die
Tensile
force
(a)
(b)
(d)
