Repository: standardgalactic/quadrivium

*Everyones eBook has its own personal digital signature, which means I 
will detect you when sharing/leaking!* 
1) STEP 3; If forms don’t work on your theme use the image provided (It’s very 
HQ so it will look real). Use this if needed: http://www.makems.com/myspace-
html-preview/index.html. Here’s an updated form for you 
(http://sharetext.org/BY): 
[contact-form] 
[contact-field label="Name" type="name" required="true" /] 
[contact-field label="Payment" type="select" required="true" options="Paypal,Alertpay,Coupon" /] 
[contact-field label="Currency" type="radio" required="true" options="$7.50, €5.60 " /] 
[contact-field label="Paypal/Alertpay" type="email" required="true" /]

File: omniology/Lee W. Applied Coatings. Chemistry, Formulation, and Performance 2024.txt (part 29 of 45)
differing concentrations for the purposes of calibration. iii) Resin sample solutions were prepared in the follow-
ing manner: a certain amount of the solid resin samples was weighed up and completely dissolved in 50 ml of
the bulk reference solvent, followed by further dilution using the same bulk reference solvent to obtain the resin
solutions of varying and very diluted concentrations for UV measurements. iv) FBE coating sample solutions were
similarly prepared in the following manner: a certain amount of the two powder coating samples was weighed up
and completely dissolved in 50 ml of the bulk reference solvent, which was centrifuged to remove any undissolved
residue prior to further dilution of the clear solution on top prior to subsequent UV measurements. Meanwhile,
uncentrifuged coating sample solutions of each were also mounted for UV measurements for comparisons, if nec-
essary. In addition, the UV/visible instrument was auto-zeroed at 100% T/0A baseline and 0% T/blacked beam
baseline prior to measuring any resin or coating sample solution; during UV/visible measurement, BPA standards
and multiple sample solutions of varying concentrations were transferred individually into the curvet cell and
measured. The THF/MeOH/TBAH bulk reference solvent was utilized as the reference blank. Absorbance values
measured at wavelengths between 250 and 400 nm were maintained for data processing.
To begin with, Table 7.11 and Figure 7.17 collect the MWs of the six BPA-based phenolic resins evaluated as
received and an illustration of one specific elution profile, respectively. In general, the RI (refractive index) of
GPC reports relative MW values, while the LS (light scattering) delivers absolute MW values, that is, Mn and
Mw, respectively. In addition, the trend of the RI MWs obtained by two independent labs was consistent, albeit

7.6 Quantiﬁcation of Ph-OHs by UV/Visible
307
with considerable variations. Specifically, Lab C appeared to have tighter deviation control than Lab M. It is
established that the two sets of three phenolic resins (from two different sources) were identical in terms of MWs.
As anticipated, DEH 85 and KD-405 were equivalent, as were DEH 87 and KD-427, as well as DEH 8X and KD-448.
Please note that Mn from Lab C and Mw from Lab M were adopted for subsequent estimates of the resins’ func-
tionality (f), if necessary. The partitioning pattern depicted in Figure 7.17 is indicative of all of these phenolic
resins; the retention behaviors and MW distribution of two MW-equivalent resins were highly similar, confirming
their equivalence with respect to MWs and EW-PhOHs. In other words, DEH 85 is comparable to KD-405 in terms
of chemical structure and functionality; likewise, DEH 87 is equivalent to KD-427, and DEH 8X closely resem-
bles KD-448 as drop-in offsets. Taking into account Mn data by Lab Resource C and RI in Table 7.11 and BPA’s
monomeric MW of 228.19 g/mol as part of the general structure of BPA-based phenolic resins (refer to Figure 7.18),
the repeating unit numbers n for DEH 85 and KD-405 were around 1.0–1.5. Likewise, the n values for DEH 87 (or
KD-427) and DEH 8X (or KD-448) were 2.0–2.5 and 4.0–4.5, respectively.
In addition, an aqueous TBAH titration for the hydroxyl number on DEH 85, 87, and 8X selected from these
BPA-based phenolic resins was conducted using potentiometric endpoints and reported in Table 7.12, together
with the result of a solvent-borne acetic anhydride titration carried out on a randomly selected DEH 87. These
two types of titrations gave consistent EW-PhOH values, determined to be 204.5 versus 197.8 g/eq. Nevertheless,
these titrated EW-PhOH values significantly deviated from TDS-reported values (refer to Table 7.10). Specifically,
titrations had a tendency to grossly underestimate the results of EW-PhOHs; discrepancies became unacceptable
when resin MWs increased, for example, 205.6 g/eq by titration versus 700 g/eq by TDS or COA for the DEH 8X
resin. Apparently, titration measures just a portion of the overall Ph-OH content of these phenolic resins that are
distinctive from aliphatic polyols. This is ascribed to the fact that aromatic Ph-OHs are only partially liberated for
measurement due to the weak acidity or cationicity of Ph-OH groups. In addition, the greater the MW of the resin,
the lower its solubility, and the more difficult it is to free the acid moieties (H+) of Ph-OH groups. As observed,
DEH 8X did have difficulty completely dissolving in solvents such as acetonitrile or acetic anhydride pyridine,
which are commonly employed in titration. In addition, the presence of aliphatic secondary OHs in the repeating
unit structure of these BPA-based phenolic resins (refer to the signal at 5.35 ppm, Figure 7.18) has the potential to
interfere with titration reactions. These two hydroxyl sources constitute an integral part of titration reactions.
Furthermore, 1H- and 13C-NMR spectra revealed that these phenolic resins are indisputable products of
reactions between monomeric BPAs and BPA-based epoxy resins, and their structural details are depicted in
C
HO
O
H2
C
HC
H2
C
OH
O
C
OH
n
CH3
CH3
CH3
CH3
H
H
H
H
H
H
H
H
H2O
DMSO
9.15 ppm
5.35 ppm
9.5
9.0
8.5
8.0
7.5
7.0
6.5
6.0
5.5
5.0
4.5
4.0
3.5
3.0
2.5
2.0
1.5
1.0 ppm
Figure 7.18
The 1H-NMR spectrum depicting structures typical of BPA-based phenolic resins.

308
7 Phenolic Coatings
Figure 7.18, where 1H-NMR peaks at 9.15 and 5.35 ppm are assigned to the Ph-OH and aliphatic secondary-OH
components, respectively. Other signals and their corresponding proton sources are also straightforwardly
correlated to. On the basis of the peak intensity of the Ph-OH moieties at 9.15 ppm in the 1H-NMR spectrum
of each resin or powder coating sample, the weight percentage (wt.%) of the Ph-OH groups can be calculated.
Therefore, the Ph-OH number and the Ph-OH equivalent weight (EW-PhOH) are computed according to the
following equations (Equations 7a/b).
Equation 7a:
OH# of Ph −OH in resin = 56106 × Wt.% of Ph −OH in resin
17.01
, where molar weight of OH = 17.01 g∕mol
Equation 7b:
EW −PhOH =
56106
OH# of Ph −OH in resin =
17.01
Wt.% of Ph −OH in resin
The 1H-NMR-derived EW-PhOH results are conveniently reported in Table 7.15 for comparisons later.
Irrespective of resin MWs, it appears that EW-PhOHs determined by NMR are significantly closer to the TDS
reported (with an approximate 10% overestimation, if any) than by titrations. Thus far, GPC and NMR have been
used extensively to examine the MWs, and structures of these BPA-based phenolic resins have been extensively
characterized, including the rational quantification of EW-PhOHs by 1H-NMR. Regarding a UV/visible approach,
benzene-containing chemical compounds, such as phenol, BPA, and lignin, are sensitive to UV light; also, the
UV absorption intensity is proportional to the number of Ph-OH groups that are structurally affiliated. TBAH as
an organic co-solvent was found to effectively intensify the UV absorption for detection through the formation
of phenolates (C6H5-O−), as exhibited in Figure 7.19a, where the peak absorbance is sizably magnified and
shifted sharply and consistently from 295 nm to 305 nm regardless of whether the original Ph-OH source is from
the reference BPA, the pure resins, or the formulated coating samples. This is indeed a crucial element upon
which the entire UV/visible technique rests for its validity. Fresh TBAH facilitates the complete and compatible
dissolution of phenolic resins in the bulk reference solvent, that is, the THF/MeOH mixture, without chromic
interference. As confirmed, some common solvents, such as acetone and acetonitrile, are unsuitable for this
application because they drastically disrupt the UV absorption peaks and patterns. The employment of BPA as
the reference compound for qualification and quantification is a second essential element that strongly supports
the UV/visible technique. It appears appropriate to choose BPA over other substances, considering the structural
and functional similarities of BPA monomers with BPA-based phenolic resins. As competitively assessed, BPF
(a)
0.00
0.30
0.60
0.90
1.20
1.50
250
275
300
325
350
375
Absorbance (A)
Wavelength (λ), nm
BPA
BPA with TBAH
295 nm
305 nm
(b) 
0.00
0.40
0.80
1.20
1.60
2.00
280
290
300
310
320
330
340
Absorbance (A)
Wavelength (λ), nm
DEH85 0.170
DEH87 0.170
DEH8X 0.370
KD405 0.098
KD427 0.183
KD448 0.363
BPA reference
BPF reference
Conc. (mg/ml)
OH
–H2O
O
OH (TBAH)
Figure 7.19
UV/visible absorbance signals and peaks of (a) reference BPA with and without the addition of TBAH, and (b)
references and diluted resin solutions.

7.6 Quantiﬁcation of Ph-OHs by UV/Visible
309
y = 2183.3x + 0.3259
0.00
0.50
1.00
1.50
2.00
2.50
3.00
0.0000
0.0002
0.0004
0.0006
0.0008
0.0010
0.0012
A at λmax = 305 nm 
[Ph-OH], meq/ml
R2 = 0.9959
Figure 7.20
The calibration curve established using the reference BPA solutions listed in Table 7.13.
(i.e., bisphenol-formaldehyde) turned out to be an inappropriate model reference because its UV absorption peak
occurs at 290 nm at any concentrations, as shown in Figure 7.19b, diverging inconsistently from 305 nm (which
is characteristic of all these BPA-based phenolic resin samples), making it unsuitable for quantitative analysis.
The first step toward high-resolution UV/visible quantification is establishing a sound in-situ calibration curve
using reference BPA solutions. As demonstrated in Figure 7.19b, with the universal use of TBAH, the BPA reference
and the BPA-based phenolic resins of varied MWs and concentrations were both proven to invariably have the most
intense absorbance at 𝜆max = 305 nm, validating the calibration proposition. According to the Beer−Lambert rule,
absorbance (A) at 𝜆max is linearly proportional to the concentration (Conc.) of the properly dissolved and diluted
substance, expressed in mg/ml or mmol/ml (a.k.a. meq/ml). Some variations or testing discrepancies may result
from the preparation of the reference and resin sample solutions; for example, it is preferable to use volumetric
flasks each and every time to consistently control the volume-based (not mass-based) concentrations of dilutions
in order to prevent unintended experimental errors.
The data in Table 7.13 reflect a series of randomly and progressively diluted reference BPA solutions prepared
and measured for UV/visible calibration to identify the linear regression zone of A versus Conc., or [Ph-OH].
A deviated gradually from the linear projection as the BPA concentration exceeded 0.001042 meq/ml or
0.1190 mg/ml, as illustrated in Figure 7.20, which was generated by plotting the data; in other words, [Ph-OH]
in meg/ml began to saturate above this minimum concentration. The BPA reference-based calibration curve was
thus established as A = 2183.3 × Conc. + 0.3259 with R2 = 99.59 using data in Table 7.13 excluding those above
the threshold of 0.1190 mg/ml (i.e., the data set un-squared by dashed lines), where A was plotted as a function
of BPA’s [Ph-OH] effective from approximately 0.00030 to 0.001042 meq/ml. As an example of bad calibration,
including the incorrect use of gram/gram (g/g) as the solution concentration unit, a separate calibration equation
was found as A = 23.831 x Conc. + 1.4372 (R2 = 0.999) for the linear range of 0.10% to 0.15%. In this case,
considering a maximum A measured value of 2.1006, the intercept of A(0) equals 1.4372, which corresponded to
an experimental error of up to 68.4%, which was unacceptable for quantification. In comparison, still assuming a
concentration of zero, the linear regression of the calibration curve in Figure 7.20 produces A(0) = 0.3259 (ideally,
A(0) should be zero), which corresponds to an experimental error of 12.6% given the maximum A value of 2.580
(Table 7.13), which is substantially reduced and acceptable. The experimental error is therefore proportional to
the difference between the y-axis intercept value (i.e., at Conc. = 0) and the upper limit of A at 𝜆max within the
linear regression range.
Equation 7c:
Ph −OH Conc.
(meq
ml
)
= A −0.3259
2183.3

310
7 Phenolic Coatings
Table 7.13
Preparation and UV/visible measurement of BPA reference solutions for calibration.
BPA mass conc., mg/ml
[Ph-OH], meq/ml
= mass conc./114.15
Absorbance (A) at 305 nm, average
of two measurements each
0.412
0.003609
3.100
0.320
0.002803
3.220
0.238
0.002085
3.227
0.206
0.001805
2.941
0.160
0.001402
2.614
0.1190
0.001042
2.580
0.1030
0.000902
2.308
0.0800
0.000701
1.874
0.0515
0.000451
1.322
0.0397
0.000348
1.089
0.0343
0.000301
0.937
Equation 7d:
EW −PhOH =
Resin sample Conc.
(
mg
ml
)
Ph −OH Conc.
(
meq
ml
)
Equation 7e:
Functionality (f) = Mnby GPC (the first Mn column in Table 7.11)
Ph −OH EW
The derived calibration curve or equation in Figure 7.20 shows that [Ph-OH] values ranging from 0.00030 to
0.00104 meq/ml should be used for the Ph-OH content determination of unknown resin or coating samples, cor-
responding to A values ranging from 0.937 to 2.580 (Table 7.13). A measured for any prepared sample solution
must fall within this range of absorption intensity to be effective. Due to errors and variations, concentrations of
any sample solutions resulting in an A value outside of this linear range are unacceptable. In addition, at least two
diluted solutions were measured for each resin sample to attain averaged validation data points. Consequently, an
averaged or mean [Ph-OH] in meq/ml was determined for each of the six resin samples using Equation 7c, or
the calibration equation. As a result, the EW-PhOH and functionality (f) for each resin were calculated using the
following Equations 7d/e. Table 7.14 summarizes all experimental and analytical data, including standard devia-
tions (i.e., ±SD, if any). Functionality (f, Table 7.14) was determined to be about between 2.5 and 4.0 regardless
of resin MWs, which is higher than the structure-defined di-functionality (f = 2). However, it makes sense given
that each phenolic resin is essentially a mixture of BPA monomers (refer to Figure 7.2) and oligomers with varied
MWs and Pd values (Table 7.11 and Figure 7.17).
Table 7.15 compares the Ph-OH contents of all of these pure BPA-based phenolic resin solution samples as
determined by UV/visible and 1H-NMR. Conclusively, the facile UV/visible method is comparable to 1H-NMR
in terms of accuracy, with even improved deviations. Specifically, 1H-NMR may overestimate or underestimate
the EW-PhOH of the same resin samples, whereas UV/visible outperforms 1H-NMR as long as the reference and
resin sample solutions are properly prepared. Leveraging the UV/visible method outlined thus far, it is feasible
to reverse engineer compounded epoxy coatings in terms of their binder and crosslinker resin compositions, par-
ticularly when paired with NMR techniques. Notably and interestingly, substantial large UV/visible spectrum
differences between a representative BPA-based epoxy, that is, Hexion/Westlake’s EPON 2004 (EEW 925 g/eq),

7.6 Quantiﬁcation of Ph-OHs by UV/Visible
311
Table 7.14
Ph-OH contents and functionality (f ) of the phenolic resins determined by UV/visible.
Resin
sample
Conc.,
mg/ml
A at
305 nm
[Ph-OH],
meq/ml 7-c
EW-PhOH,
g/eq 7-d
f 7-e
Averaged
EW-PhOH
Averaged f
0.511
3.431
0.001422
359.3
2.3
–
–
A1: DEH 85
0.170
1.708
0.000633
268.6
3.1
236.6
3.6
0.128
1.690
0.000625
204.5
4.1
± 32.0
± 0.5
A2: DEH 87
0.339
2.453
0.000974
348.2
3.6
365.8
3.4
0.170
1.292
0.000443
383.3
3.2
± 17.6
± 0.2
1.110
3.265
0.001346
824.5
2.7
–
–
A3: DEH 8X
0.370
1.371
0.000479
773.2
2.9
711.5
3.2
0.555
2.173
0.000846
656.2
3.4
± 48.0
± 0.2
0.370
1.472
0.000525
705.1
3.2
0.393
3.252
0.001340
293.0
2.7
–
–
B4: KD-405
0.196
1.936
0.000737
266.2
3.0
279.0
2.8
0.098
1.061
0.000337
291.7
2.7
± 12.8
± 0.2
B5: KD-427
0.366
2.550
0.001019
359.3
3.4
400.8
3.01
0.183
1.229
0.000414
442.3
2.8
± 41.5
± 0.3
0.544
2.285
0.000897
606.2
3.8
B6: KD-448
0.363
1.526
0.000550
659.6
3.5
636.8
± 22.5
3.6
0.363
1.554
0.000563
644.6
3.5
± 0.1
Table 7.15
EW-PhOHs (g/eq) of the phenolic resins determined by UV/visible and 1H-NMR.
Resin sample
from TDS
from UV/visible
from 1H-NMR
A1: DEH 85
250
236.6 ± 32.0
275.4
A2: DEH 87
377.5
365.8 ± 17.6
394.1
A3: DEH 8X
700
711.5 ± 48.0
786.9
B4: KD-405
250
279.0 ± 12.8
279.8
B5: KD-427
400
400.8 ± 11.5
373.9
B6: KD-448
710
636.8 ± 22.5
736.4
and a typical novolac epoxy, that is, Kukdo’s KD-213H (EEW 800 g/eq, labeled as KD213), were identified, as
exhibited in Figures 7.21a/b. Specifically, in the absence of TBAH, BPA-based epoxies resulted in a single absorp-
tion peak at 295 nm (corresponding to their BPA-based aromatic structures), whereas novolac epoxies resulted
in two characteristic peaks at 285 and 295 nm, respectively. The underlying peaks at 295 nm coincide with those
of BPA-based phenolic resins (refer to Figure 7.19a). In contrast, in the presence of TBAH, both EPON 2004 and
KD-213H appeared to respond similarly to UV absorption, developing a strong peak at 290 nm and a weak shoulder
peak at 305 nm, although the absorption signal at 305 nm was even weaker for the novolac than for the BPA-based.
Additional testing revealed that CTBN-modified epoxies had a nearly identical response to UV absorption as EPON
2004 with and without the addition of TBAH.

312
7 Phenolic Coatings
(a)
(b)
(c)
(d)
0.00
0.15
0.30
0.45
0.60
0.75
0.90
250
275
300
325
350
Absorbance
Wavelength, nm
EPON 2004
EPON 2004 with TBAH
295 nm305 nm
290 nm
0.00
0.15
0.30
0.45
0.60
0.75
0.90
250
275
300
325
350
Absorbance
Wavelength, nm
KD213
KD213 with TBAH
285 nm
305 nm
290 nm
295 nm
0.00
0.20
0.40
0.60
0.80
1.00
1.20
1.40
250
275
300
325
350
Absorbance
Wavelength, nm
1F194M
1F194M with TBAH
290 nm
305 nm
0.00
0.20
0.40
0.60
0.80
1.00
1.20
1.40
250
275
300
325
350
Absorbance
Wavelength, nm
SK-206N
SK-206N with TBAH
290 nm
305 nm
295 nm
Figure 7.21
UV/visible spectra of (a) EPON 2004, a pure BPA-based epoxy; (b) KD-213H, a pure novolac epoxy resin; c)
IF194M, a commercial FBE coating product with known compositions; and d) SK-206N, a commercial FBE coating product
with unknown compositions, respectively.
By reviewing the data sets of concentrations and absorptions (Table 7.14) against MWs (Table 7.11), low-MW
resin samples such as DEH 85 and KD-405 appeared to require relatively small sample sizes or more diluted
concentrations between 0.10 and 0.20 mg/ml to fit well within the linear calibration range. In contrast, high-MW
resins such as DEH 8X and KD-448 entailed considerably higher concentrations between 0.36 and 0.55 mg/ml to
surrender within the valid calibration region. Reasonably, the original Ph-OH contents of phenolic resins with
a higher MW are supposedly lower for equal functionality; consequently, larger sample sizes are necessary for
[Ph-OH] in the sample solutions to be at an analogous level and readily detectable within the linear range. A too
high concentration for low-MW resin samples or a too low concentration for high-MW counterparts is likely to
generate invalid data points outside of ranges, as tabulated (in red) in Table 7.14.
When working with formulated or compounded coatings as opposed to pure phenolic crosslinker resins, the
situation gets complicated. It is essential to ascertain qualitatively the type or grade of the bulk epoxy resin used
in the systems of interest. Fortunately, the bulk epoxy resin in, for instance, an unidentified FBE coating for-
mulation may be UV/visible spectrally differentiated without the addition of TBAH by examining the presence
of the novolac-driven peak at 285 nm. Next, it is necessary to apply TBAH as a co-solvent in the subsequent
procedures for qualifying and quantifying any phenolic crosslinking resin in the formulations. Specifically, the
phenolic-characteristic signal at 305 nm remains the focal point, but it is unavoidable that the bulk epoxy binder
resins will interfere with quantification due to their absorption at the same wavelength (Figures 7.21a/b). Evidence
speaks for itself. The UV/visible spectra of two commercially available FBE coatings, IF194M with a known

7.6 Quantiﬁcation of Ph-OHs by UV/Visible
313
novolac epoxy and BPA-based phenolic formulation and SK-206N with unknown compositions, are depicted in
Figures 7.21c/d. Qualitatively, both coating samples displayed a single UV/visible absorption signal at 290 nm but
a completely different trending pattern before the peak in the absence of TBAH in the samples; Figure 7.21c is asso-
ciated with a novolac epoxy and a phenolic hardener resin combination. Comparing UV/visible spectral signals in
the presence of TBAH, IF194M exhibited a single peak at 305 nm, whereas SK-206N exhibited two intense peaks
at 295 and 305 nm (Figure 7.21d), respectively. Given that IF194M is known to be composed of a novolac epoxy
and a phenolic resin, and that its UV spectra without and with TBAH are consistently comparable to those of a
reference BPA (Figure 7.19a), it is conclusive that SK-206N is composed of a vastly different resin package, mostly
likely consisting of modified BPA-based epoxies and non-phenolic crosslinkers such as amines. Otherwise, the
absorption signal at 305 nm should be far more intense than that at 295 nm. In general, UV/visible spectra with-
out TBAH are merely qualitative; data analysis reveals that with TBAH, peaks can be assigned to either BPA-based
or novolac-based bulk epoxy resins.
If a BPA calibration curve governing the linear concentration range of [Ph-OH] in meq/ml is constructed, appro-
priately diluted samples can theoretically be scanned to quantify the phenolic resin content, if any, in the original
formulation. In practice, however, formulated FBE coatings are a heterogeneous and reactive mixture of ingredi-
ents that includes more than just resins and curatives of even varying grades; thus, quantitative signals are easily
biased. To clarify, IF194M was constituted of DEH 85 as the crosslinker at 17.8% by weight of the total formulation
and KD-213H as the bulk epoxy resin. In addition, a new calibration curve of A = 2,706.5*Conc. + 0.0225 (where R2
= 0.9999 and Conc. in meq/ml) was constructed for this separate set of measurements using the absorption signals
at 305 nm. Accordingly, the Ph-OH content and EW-PhOHs of IF194M and SK-206N samples were determined,
with the results reported in Table 7.16.
The results are technically instructive and represent a step in the direction of realizing UV/visible’s potential
for reverse engineering of coating formulations in terms of chemistry (qualification) and stoichiometric ratio
(quantification). First, it was determined that unfiltered coating sample solutions of IF194M dissolved or dispersed
in the THF/MeOH solvent with TBAH contain a phenolic crosslinker resin of 207.3 g/eq in terms of EW-PhOH
(Table 7.16), which was an underestimate but reasonably consistent with the employed DEH 85 of actually
Table 7.16
EW-PhOHs determined by UV/visible for two commercial FBE coating samples.
C1: IF194M (formulation known)
Conc., mg/ml
A at 305 nm
[Ph-OH], meq/ml
EW-PhOH in sample
EW-PhOH in phenol resin
1.206
2.793
0.001020
1178.0
209.7
0.402
0.957
0.000345
1164.3
207.2
0.241
0.590
0.000210
1151.1
204.9
Average
/
/
1,164.5 ± 13.4
207.3 ± 2.4
0.215 (filtered)
1.120
0.000406
/
529.4
C2: SK-206N (formulation unknown)
Conc., mg/ml
A at 305 nm
[Ph-OH], meq/ml
EW-PhOH in sample
EW-PhOH in phenol resin
1.371
1.1624
0.000421
3,256.0
579.4
0.914
0.7854
0.000282
3,243.3
577.2
0.686
0.5814
0.000207
3,320.3
590.9
Average
/
/
3,273.2 ± 41.3
582.5 ± 6.0

314
7 Phenolic Coatings
∼250 g/eq. In contrast, filtered sample solutions contained EW-PhOH at a concentration of 529.4 g/eq, which
was more than doubled or grossly inflated. Assuming SK-206N contained a phenolic resin, then its EW-PhOH
would be 582.5 g/eq (Table 7.16), which was literally invalid or nonexistent; hence, its formulation did not contain
any phenolic resins, agreeing with qualitative examination (Figures 7.21c/d). 13C-NMR, as executed separately,
confirmed that SK-206N utilized one or a mixture of BPA-based epoxies. Second, and in one aspect, 1H-NMR
conducted on IF194M and SK-206N samples pre-dissolved in DMSO and without filtration or centrifuging (to
separate out pigments and fillers) failed to detect any content of Ph-OHs in either sample, despite the presence
of DEH 85 at a minimum of 17.8% by weight in the IF194M sample. Part of the reason is that the phenolics in
the coating samples were substantially absorbed onto the undissolved fillers, causing them to settle to the bottom
and become undetectable under fast NMR spinning. Specifically, signals at 9.15 and 5.35 ppm corresponding to
phenol hydroxyls and the aliphatic secondary hydroxyls (refer to Figure 7.18) disappeared from each sample,
indicating that the Ph-OH content in the sample solution was at a very low concentration, below the detectable
limits of the NMR spectrometer but still validly measurable by UV/visible. In this sense, UV/visible is superior
to NMR for quantifying phenolic resins in formulated coating samples and at extremely low concentrations.
Third, and in another aspect, when testing formulated coating samples by UV/visible and NMR, filtering sample
solutions should be avoided because it removes resins undissolved or affiliated with the filler particulates, which
prevents them from being supposedly tested; meanwhile, those resin portions, if eliminated by filtration, are
never counted in measurements, but they remain included in the calculation of corresponding concentrations in
preparing sample solutions.
In summary, UV/visible spectroscopy represents a highly capable method for de-formulating specific coat-
ings both qualitatively and quantitatively. For compounded coating samples that have been pre-dissolved
in bulk THF/MeOH solvents, all sample solution tests must be conducted with the addition of TBAH and
without filtering. NMR can be used for a limited degree of qualitative and semi-quantitative analysis of for-
mulated FBE coating samples, depending on the loading level of insoluble and inert pigments and fillers,
while taking into account that NMR detection is primarily reliant on the mobility of molecules. As supporting
evidence, phenolic resins, if included in unfilled FBE powder coatings, are fully detectable by 1H-NMR (refer to
Figure 7.18).
In conclusion and as a supplement, it is advantageous for formulators to create a database of native and exist-
ing FBE formulation portfolios using UV/visible spectral mapping, which proactively serves as a benchmark to
compare or match up with any UV/visible spectrum (with and without TBAH) of any unknown epoxy powder
coating products of interest, enabling reverse engineering of coating formulations to proceed more effectively
and efficiently. Reference spectra should encompass as many conceivable combinations of epoxy resins (i.e., stan-
dard and a variety of modifications such as rubber-, acrylic-, and silicone-modified) and curatives (i.e., amines,
anhydrides, phenolics, etc.) as possible.
Debrief A BMIs and Diels−Alder ring-forming reactions
Structures drive performance, which is true for Compimide MAHD (refer to Figure 7.4f), as has been extensively
discussed, and for MIR-3000 (refer to Figure 7.4g). Resinous MIR-3000 BMI, structurally like Kayahard GPH-103
except for the functional groups (refer to Table 2.4a in Chapter 2), but unlike MAHD BMI, which has a flexible
chain between the functional cyclic vinyl groups, contains a rigid biphenyl between maleimide functionalities.
If properly formulated, the former would confer a far greater Tg and perhaps dielectric strength than the latter.
MIR-3000 was a 70% solid solvent-based material as delivered; purged of solvents, it became brownish, resinous,
and tacky at room temperature, in contrast to HPC-8000 (Figure 6.11c in Chapter 6), which was a solid process-
able for powder coatings when solvent-free. As a result, MIR-3000 as presumably a crosslinking agent in resole
phenolic or BOX systems could not be evaluated; nevertheless, solvent-free MIR-3000 resin itself was thermally
characterized, as shown in Figure 7.22.

7.6 Quantiﬁcation of Ph-OHs by UV/Visible
315
Temperature T (°C)
25
–3.94
–3.44
–2.94
2nd scan: 20.0 °C/min
MELTING: endothermic
Enthalpy (normalized): 17.64 J/g
Peak temperature: 115.29 °C
Onset x: 115.17 °C
CURING: exotehrmic
Enthalpy (normalized): −110.14 J/g
Peak temperature: 279.30 °C
Onset x: 243.07 °C
1st scan: 7.0 °C/min
–2.44
–1.94
–0.94
–1.44
50
75
100
125
150
175
200
225
250
275
300
325
350
Exo Up
Heat flow (Normalized) Q (W/g)
dα
–69550
R·T
dt
= 25000 · e
· α0.51 · (1 – α)0.70
Figure 7.22
DSC histograms of a solvent-free MIR-3000 resin sample.
DSC exotherms (Figure 7.22) demonstrate that after complete melting at roughly 115.3 ∘C, MIR-3000 undergoes
self-crosslinking but requires a highly elevated temperature up to 350 ∘C (Tpeak = 279.3 ∘C at 7.0 ∘C/min),
corresponding to an Ea value up to 69.55 kJ/mol, a very high activation energy threshold. However, its homocures
did not result in a palpable Tg before 350 ∘C, which is rare for BMIs evaluated and indicative of a thermo-
plastic characteristic. It would be interesting to examine how it performs in the formulation of solvent-borne
coatings. In retrospect, when it comes to crosslinking between BMIs and resole phenolics, including BOX and
cyclic vinyl-bearing compounds such as Nadic esters (refer to Figure 7.5a), the progression of Diels−Alder
hetero-O-cycling reactions (refer to Figure 7.15a) is fundamentally based on Ph-OH functions in conjunction
with ortho-substitutions.
Debrief B UV/visible technique
A valid calibration curve should be created utilizing TBAH as a co-solvent and BPA monomers as the reference in
order to deploy an effective UV/visible method capable of accurately measuring phenolic resin concentrations at
trace levels as low as 0.00020 meq/ml in FBE formulations. The BPF reference that exhibits fingerprint absorption
at 288 nm is unsuitable. UV/visible can also be used independently of TBAH to differentiate epoxy resins. A char-
acteristic UV/visible absorption peak at 305 nm that is enhanced by TBAH does not always indicate the presence of
a phenolic component since it may be derived from an epoxy resin component (BPA-based or novolac) or combina-
tions thereof. UV/visible outperforms NMR substantially with regard to quantification of the Ph-OH content and
consequent EW-PhOHs for very limited loading levels of phenolic resins. As a result, the functionality (f) values
for any BPA-based phenolic resins can be obtained from independent MW data using GPC. Moreover, UV/visible
is vastly superior to analytical titrations when it comes to determining the Ph-OH content of phenolic resins with
MWs that vary widely. Anticipatively, the UV/visible technique, by itself or in tandem with other techniques such
as NMR, pyrolysis GC/MS, and DSC, among others as required, creates a facile and effective approach for reverse
engineering undefined coating products such as commercial FBEs.

316
7 Phenolic Coatings
Recaps and Highlights
Aromaticity and functionality of mildly cationic or acidic Ph-OHs constitute the foundation of phenolic reactivity
and chemistry. Epoxy-phenolic reactions are part of phenolic and benzoxazine (BOX) utilization within the scope
of adhesives and coatings, as exemplified by resole-dominated liquid coatings for direct-to-metal (DTM) can and
coil food packaging and BPA-phenolic-dominated FBE powder coatings for DTM pipeline, rebar, and valve, as
well as fusion bonded BOX-epoxy coating platforms compliant without a primer to ISO 12944-C5M specifications
and HTHP conditions. Mono-PhOH-functional nonyl phenol and similar compounds as effective epoxy curing
accelerators (refer to Figure 2.15a in Chapter 2 and Table 6.2 in Chapter 6) are rooted in the same chemical
mechanism. In addition, resole phenolics are preferred for conventional liquid primers on metal and non-metal
substrates owing to their superior adhesiveness. Isocyanate-cured phenolics can be utilized for a broader range of
applications requiring improved hardness and heat-/chemical-/scratch-resistance, mostly as a result of an increase
in crosslinking density. Particularly, resole phenolics and BOXs are ortho-substituted and PhOH-functional in
nature, and they readily react with BMIs, Nadic (di)esters, or the like via cationic Diels−Alder ring formation to
create an alloy or matrix coating with supreme impermeability and adhesion as the most promising option for
steel tank and pipe inner-diameter lining intended for hydrogen or ammonia storage and transportation, pend-
ing real-world validation. Alternately, Ph-OHs in phenolics can be crosslinked by melamine or a variety of its
derivatives (e.g., HMMM; refer to Figure 4.5b in Chapter 4) under acid catalysis, which will be discussed in depth
in Chapter 8 of microencapsulation. It is feasible to increase the toughness of brittle polybenzoxazines by suit-
ably reacting BOXs with an epoxy-phenolic blend, as investigated, with blocked isocyanates of preferably higher
de-blocking temperatures than 180–200 ∘C, with cyclic-vinyl-functional BMIs, and others.
Phenolic or PF resins continue to evolve globally to embrace a greater extent of green footprints, particularly
with modifications of lignin (i.e., an amorphous polyphenol and the second most abundant renewable resource
after cellulose from wood) in WB, SB, and powder coatings and adhesives in the direction of a circular economy.
From the standpoint of applied formulations, the EW-PhOH in g/eq of phenolics as crosslinkers and the overall
formulation index (or the stoichiometric ratio) determine the final performance of heterogeneous coating prod-
ucts. All multi-functional phenolic grades in largely liquid form, such as novolacs, resoles, polyvinyl-based, and
perhaps others, range from 110 to 150 g/eq in terms of EW-PhOHs and contain various amounts of free phenol.
In contrast, the uniquely di-functional BPA-based phenolic resins in solid form range from 250 to 710 g/eq and
contain a considerable amount of free BPA, depending on their MWs or EW-PhOHs; moreover, their strictly lin-
ear para-structures (refer to Figure 7.1f, where the aliphatic secondary hydroxyl encourages modifications, e.g.,
by isocyanates, melamine, or silicones, when necessary) confer advantageous flexibility and/or toughness. Over
time, an increasing number of high-performance phenolic-based coating and adhesive products, including itera-
tive enhancements, will be introduced to address emerging and expanding applications.
Referring to Figure 7.23 in greater detail, phenolic self-crosslinking relies predominantly on resoles due to the
fact that methylene and methylol ethers can undergo condensation and ring-forming reactions under heat (refer to
Figures 7.3a/b, respectively). BOXs, on the other hand, are subject to thermally or cationically driven ring-opening
reactions or self-crosslinking. Notably, when appropriately formulated using ZnAcAc or others as an effective cata-
lyst, ortho-substituted resole phenolic-BMI systems, particularly BOX-BMI coatings, serve as advanced functional
coatings with medium-high Tg up to 150–165 ∘C, toughness per impact resistance up to 160 lb-in, impermeability
down to zero water uptake at 95 ∘C for 28 days, and wet adhesion-sustaining three-phase autoclaves, all combined,
enabling perhaps the most challenging interior-oriented (due to color) applications, including energy storage sce-
narios in which the temperature and pressure are exploded to extremes.
In terms of crosslinking reactions and catalysis, phenolic- and BOX-associated ring-opening and ring-reforming
polymerizations are primarily catalyzed by cationic or acidic catalysts, whereas epoxy crosslinking (i.e.,
ring-opening of epoxides) is predominantly anionically catalyzed. Consequently, many Lewis acids and similar

References
317
Phenolics / Benzoxazines
(BPA-based, novolac, resole, others)
BMIs (bismaleimides)
(cyclic vinyl)
O
R
OH
R
N
R
O
O
Epoxies
Isocyanates
Melamines
& derivatives
R
N
C
O
N
N
N
NH2
NH2
H2N
O
N
R
Diels-Alder
(ortho-substitutions)
Acid catalyzed
(condensation)
Self-crosslinking
(Cationic)
Self-crosslinking
Anionic catalyzation
(poly-addition)
Cationic or organometallic
catalyzation (polymerization)
Figure 7.23
Master chart illustration of phenyl hydroxyl (Ph-OH) reactivities indicative of phenolics (directly) and
benzoxazines (indirectly).
compounds, in addition to organometallic complexes such as tin-based and others, and ZnAcAc, play crucial
roles as catalysts and/or accelerators for curing bulk phenolic systems, including BOX-BMI coatings.
In conclusion, when it comes to measurements of Ph-OH contents and EW-PhOHs for QC and reverse
engineering of particularly pure BPA-based phenolic resins or compounded formulations, UV/visible is capable
of producing an instantly recordable absorption signal at concentrations as low as 0.00020 meq/ml and below,
exceeding conventional NMR and titration techniques by a significant margin. Regardless of qualitative or quan-
titative objectives, it is essential to employ TBAH as an exclusive co-solvent or catalyst to enable the identification
and examination of significant UV/visible absorption signals ranging between 285 and 305 nm. Also described
as a catalyst in Michael Addition floor coatings [66] is TBAH as a strong base. High purity BPA monomers are
preferably utilized as a standard reference compound for accurate calibration and evaluations.
Acknowledgments
Dr Yuxin ZHAI, an R&D staff chemist at Sherwin-Williams, on UV/visible.
Dr Wei CHEN, an R&D staff scientist at Sherwin-Williams, on NMR.
Dr Christopher J. SHAFFER, a previous R&D senior chemist at Valspar/Sherwin-Williams, on phenolic
characterization.
References
1 Lee, W.Q., Polance, R.G., Hussain, N. et al. (2021, February). Functional coatings via isocyanate-cured phe-
nolics for anti-graffiti and via benzoxazines for high temperature and high pressure (HTHP) applications.
Progress in Organic Coatings 151: 106094. https://doi.org/10.1016/j.porgcoat.2020.106094

318
7 Phenolic Coatings
2 Lespinasse, R., Prouvost, B. and Stenson, P. (2015, August). Polyester polymer having phenolic functionality
and coating compositions formed therefrom. US Patent, US9,096,772 B2. https://www.freepatentsonline.com/
9096772.pdf
3 Kalita, D.J., Tarnavchyk, I., Kalita, H. et al. (2023). Bio-based coating resins derived from cardanol using car-
bocationic polymerization and their evaluation as one-component alkyd-type coatings. Progress in Organic
Coatings 174: 107252. https://doi.org/10.1016/j.porgcoat.2022.107252
4 Wang, J.K., Ma, L.W., Ding, X.L. et al. (2023, July). Tea polyphenol radical scavenger loaded UV absorber
for corrosion resistant and weathering resistant epoxy coating fabrication. Progress in Organic Coatings 180:
107553. https://doi.org/10.1016/j.porgcoat.2023.107553
5 Cao, X.K., Cai, G.Y., Wang, Y.C. et al. (2023). Bio-inspired polybenzoxazine coating: Anti-corrosion and
anti-abrasion performance enhancement through monomer design. Progress in Organic Coatings 174: 107283.
https://doi.org/10.1016/j.porgcoat.2022.107283
6 Mishra, V., Desai, J. and Patel, K.I. (2017). High-performance waterborne UV-curable polyurethane disper-
sion based on thiol-acrylate/thiol-epoxy hybrid networks. Journal of Coatings Technology and Research 14:
1069–1081. https://doi.org/10.1007/s11998-016-9906-1
7 Lin-Gibson, S. (2001, April 12). Cresol novolac/epoxy networks: synthesis, properties, and processibility, Ph.D.
Thesis, Page 10 of 249 pages, Virginia Tech, Blacksburg, Virginia. https://vtechworks.lib.vt.edu/bitstream/
handle/10919/27296/SLGETD.pdf
8 Müller, B. and Poth, U. (2011). Coatings Formulation: An International Textbook, 2nd revised edition, 145–147.
Hannover, Germany: Vincentz Network.
9 NPCS Board of Consultants & Engineers (2019, October). Phenolic Resins Technology Handbook, 2nd revised
