Repository: standardgalactic/quadrivium

*Everyones eBook has its own personal digital signature, which means I 
will detect you when sharing/leaking!* 
1) STEP 3; If forms don’t work on your theme use the image provided (It’s very 
HQ so it will look real). Use this if needed: http://www.makems.com/myspace-
html-preview/index.html. Here’s an updated form for you 
(http://sharetext.org/BY): 
[contact-form] 
[contact-field label="Name" type="name" required="true" /] 
[contact-field label="Payment" type="select" required="true" options="Paypal,Alertpay,Coupon" /] 
[contact-field label="Currency" type="radio" required="true" options="$7.50, €5.60 " /] 
[contact-field label="Paypal/Alertpay" type="email" required="true" /]

File: omniology/1- Materials Science.txt (part 30 of 66)
An Introduction 
(c)
Roll
Roll
Die
Die holder
Dummy 
block
Force
Container
Container
Ram
Billet
Extrusion
Metal 
blank
Force
Force
Die
Die
Die
Forged
piece
Die
Figure 11.9 Metal deformation during (a) forging, (b) rolling, (c) extrusion, and (d) drawing.

436  •  Chapter 11  /  Applications and Processing of Metal Alloys
Drawing
Drawing is the pulling of a metal piece through a die having a tapered bore by means of 
a tensile force that is applied on the exit side. A reduction in cross section results, with a 
corresponding increase in length. The total drawing operation may consist of a number 
of dies in a series sequence. Rod, wire, and tubing products are commonly fabricated 
in this way.
drawing
Casting is a fabrication process in which a completely molten metal is poured into a 
mold cavity having the desired shape; upon solidification, the metal assumes the shape 
of the mold but experiences some shrinkage. Casting techniques are employed when (1) 
the finished shape is so large or complicated that any other method would be impracti-
cal; (2) a particular alloy is so low in ductility that forming by either hot or cold work-
ing would be difficult; and (3) in comparison to other fabrication processes, casting is 
the most economical. The final step in the refining of even ductile metals may involve 
a casting process. A number of different casting techniques are commonly employed, 
including sand, die, investment, lost-foam, and continuous casting. Only a cursory treat-
ment of each of these is offered.
Sand Casting
With sand casting, probably the most common method, ordinary sand is used as the mold 
material. A two-piece mold is formed by packing sand around a pattern that has the 
shape of the intended casting. A gating system is usually incorporated into the mold to 
expedite the flow of molten metal into the cavity and to minimize internal casting defects. 
Sand-cast parts include automotive cylinder blocks, fire hydrants, and large pipe fittings.
Die Casting
In die casting, the liquid metal is forced into a mold under pressure and at a relatively 
high velocity and allowed to solidify with the pressure maintained. A two-piece perma-
nent steel mold or die is employed; when clamped together, the two pieces form the de-
sired shape. When the metal has solidified completely, the die pieces are opened and the 
cast piece is ejected. Rapid casting rates are possible, making this an inexpensive method; 
furthermore, a single set of dies may be used for thousands of castings. However, this 
technique lends itself only to relatively small pieces and to alloys of zinc, aluminum, and 
magnesium, which have low melting temperatures.
Investment Casting
For investment (sometimes called lost-wax) casting, the pattern is made from a wax or 
plastic that has a low melting temperature. Around the pattern a fluid slurry is poured that 
sets up to form a solid mold or investment; plaster of paris is usually used. The mold is then 
heated, such that the pattern melts and is burned out, leaving behind a mold cavity having 
the desired shape. This technique is employed when high dimensional accuracy, reproduc-
tion of fine detail, and an excellent finish are required—for example, in jewelry and dental 
crowns and inlays. Also, blades for gas turbines and jet engine impellers are investment cast.
Lost-Foam Casting
A variation of investment casting is lost-foam (or expendable pattern) casting. Here, the 
expendable pattern is a foam that can be formed by compressing polystyrene beads into 
11.5 CASTING

11.6 Miscellaneous Techniques  •  437
the desired shape and then bonding them together by heating. Alternatively, pattern 
shapes can be cut from sheets and assembled with glue. Sand is then packed around the 
pattern to form the mold. As the molten metal is poured into the mold, it replaces the 
pattern, which vaporizes. The compacted sand remains in place, and, upon solidification, 
the metal assumes the shape of the mold.
 
With lost-foam casting, complex geometries and tight tolerances are possible. 
Furthermore, in comparison to sand casting, lost-foam casting is a simpler, quicker, 
and less expensive process and there are fewer environmental wastes. Metal alloys that 
most commonly use this technique are cast irons and aluminum alloys; furthermore, ap-
plications include automobile engine blocks, cylinder heads, crankshafts, marine engine 
blocks, and electric motor frames.
Continuous Casting
At the conclusion of extraction processes, many molten metals are solidified by cast-
ing into large ingot molds. The ingots are normally subjected to a primary hot-rolling 
operation, the product of which is a flat sheet or slab; these are more convenient shapes 
as starting points for subsequent secondary metal-forming operations (forging, extru-
sion, drawing). These casting and rolling steps may be combined by a continuous cast-
ing (sometimes termed strand casting) process. Using this technique, the refined and 
molten metal is cast directly into a continuous strand that may have either a rectangular 
or circular cross section; solidification occurs in a water-cooled die having the desired 
cross-sectional geometry. The chemical composition and mechanical properties are 
more uniform throughout the cross sections for continuous castings than for ingot-cast 
products. Furthermore, continuous casting is highly automated and more efficient.
Powder Metallurgy
Yet another fabrication technique involves the compaction of powdered metal followed 
by a heat treatment to produce a denser piece. The process is appropriately called 
 powder metallurgy, frequently designated as P/M. Powder metallurgy makes it possible 
to produce a virtually nonporous piece having properties almost equivalent to those of 
the fully dense parent material. Diffusional processes during the heat treatment are cen-
tral to the development of these properties. This method is especially suitable for metals 
having low ductilities, because only small plastic deformation of the powder particles 
need occur. Metals with high melting temperatures are difficult to melt and cast, and fab-
rication is expedited using P/M. Furthermore, parts that require very close dimensional 
tolerances (e.g., bushings and gears) may be economically produced using this technique.
powder metallurgy
11.6 MISCELLANEOUS TECHNIQUES
Concept Check 11.6 
(a) Cite two advantages of powder metallurgy over casting. 
(b) Cite two disadvantages.
[The answer may be found at www.wiley.com/college/callister (Student Companion Site).]
Welding
In a sense, welding may be considered to be a fabrication technique. In welding, two 
or more metal parts are joined to form a single piece when one-part fabrication is 
welding

438  •  Chapter 11  /  Applications and Processing of Metal Alloys
 expensive or inconvenient. Both similar and dissimilar metals may be welded. The join-
ing bond is metallurgical (involving some diffusion) rather than just mechanical, as with 
riveting and bolting. A variety of welding methods exist, including arc and gas welding, 
as well as brazing and soldering.
 
During arc and gas welding, the workpieces to be joined and the filler material (i.e., 
welding rod) are heated to a sufficiently high temperature to cause both to melt; upon 
solidification, the filler material forms a fusion joint between the workpieces. Thus, 
there is a region adjacent to the weld that may have experienced microstructural and 
property alterations; this region is termed the heat-affected zone (sometimes abbrevi-
ated HAZ). Possible alterations include the following:
 1. If the workpiece material was previously cold worked, this heat-affected zone 
may have experienced recrystallization and grain growth, and thus a decrease of 
strength, hardness, and toughness. The HAZ for this situation is represented sche-
matically in Figure 11.10.
 2. Upon cooling, residual stresses may form in this region that weaken the joint.
 3. For steels, the material in this zone may have been heated to temperatures suf-
ficiently high so as to form austenite. Upon cooling to room temperature, the 
microstructural products that form depend on cooling rate and alloy composition. 
For plain carbon steels, normally pearlite and a proeutectoid phase will be present. 
However, for alloy steels, one microstructural product may be martensite, which is 
ordinarily undesirable because it is so brittle.
 4. Some stainless steels may be “sensitized” during welding, which renders them sus-
ceptible to intergranular corrosion, as explained in Section 17.7.
 
A relatively modern joining technique is that of laser beam welding, in which a 
highly focused and intense laser beam is used as the heat source. The laser beam melts 
the parent metal, and, upon solidification, a fusion joint is produced; often a filler mate-
rial need not be used. Some of the advantages of this technique are as follows: (1) it is a 
noncontact process, which eliminates mechanical distortion of the workpieces; (2) it can 
be rapid and highly automated; (3) energy input to the workpiece is low, and therefore 
the heat-affected zone size is minimal; (4) welds may be small in size and very precise; 
(5) a large variety of metals and alloys may be joined using this technique; and (6) 
porosity-free welds with strengths equal to or in excess of the base metal are possible. 
Laser beam welding is used extensively in the automotive and electronic industries, 
where high quality and rapid welding rates are required.
Figure 11.10 Schematic 
cross-sectional representation 
showing the zones in the vicin-
ity of a typical fusion weld.
[From Iron Castings Handbook, 
C. F. Walton and T. J. Opar 
(Editors), Iron Castings Society, 
Des Plaines, IL, 1981.]
Weld metal
Portion from 
filler metal
Portion from
base metal
Heat affected
zone
Workpiece 1
Workpiece 2
Fused base
metal

11.7 Annealing Processes  •  439
Concept Check 11.7 
What are the principal differences between welding, brazing, and 
soldering? You may need to consult other references.
[The answer may be found at www.wiley.com/college/callister (Student Companion Site).]
Earlier chapters discussed a number of phenomena that occur in metals and alloys at elevated 
temperatures—for example, recrystallization and the decomposition of austenite. These 
are effective in altering the mechanical characteristics when appropriate heat treatments or 
thermal processes are used. In fact, the use of heat treatments on commercial alloys is an 
exceedingly common practice. Therefore, we consider next the details of some of these proc-
esses, including annealing procedures, the heat treating of steels, and precipitation hardening.
Thermal Processing of Metals
The term annealing refers to a heat treatment in which a material is exposed to an 
elevated temperature for an extended time period and then slowly cooled. Typically, 
annealing is carried out to (1) relieve stresses; (2) increase softness, ductility, and tough-
ness; and/or (3) produce a specific microstructure. A variety of annealing heat treat-
ments are possible; they are characterized by the changes that are induced, which often 
are microstructural and are responsible for the alteration of the mechanical properties.
 
Any annealing process consists of three stages: (1) heating to the desired tem-
perature, (2) holding or “soaking” at that temperature, and (3) cooling, usually to room 
temperature. Time is an important parameter in these procedures. During heating and 
cooling, temperature gradients exist between the outside and interior portions of the 
piece; their magnitudes depend on the size and geometry of the piece. If the rate of 
temperature change is too great, temperature gradients and internal stresses may be 
induced that may lead to warping or even cracking. Also, the actual annealing time must 
be long enough to allow for any necessary transformation reactions. Annealing tem-
perature is also an important consideration; annealing may be accelerated by increasing 
the temperature because diffusional processes are normally involved.
Process Annealing
Process annealing is a heat treatment that is used to negate the effects of cold work—
that is, to soften and increase the ductility of a previously strain-hardened metal. It is 
commonly used during fabrication procedures that require extensive plastic deforma-
tion, to allow a continuation of deformation without fracture or excessive energy con-
sumption. Recovery and recrystallization processes are allowed to occur. Typically, a 
fine-grained microstructure is desired, and therefore, the heat treatment is terminated 
before appreciable grain growth has occurred. Surface oxidation or scaling may be 
prevented or minimized by annealing at a relatively low temperature (but above the 
recrystallization temperature) or in a nonoxidizing atmosphere.
Stress Relief
Internal residual stresses may develop in metal pieces in response to the following: 
(1) plastic deformation processes such as machining and grinding; (2) nonuniform cool-
ing of a piece that was processed or fabricated at an elevated temperature, such as a 
annealing
process annealing
11.7 ANNEALING PROCESSES

440  •  Chapter 11  /  Applications and Processing of Metal Alloys
weld or a casting; and (3) a phase transformation that is induced upon cooling in which 
parent and product phases have different densities. Distortion and warpage may result 
if these residual stresses are not removed. They may be eliminated by a stress relief an-
nealing heat treatment in which the piece is heated to the recommended temperature, 
held there long enough to attain a uniform temperature, and finally cooled to room 
temperature in air. The annealing temperature is typically a relatively low one such that 
effects resulting from cold working and other heat treatments are not affected.
Annealing of Ferrous Alloys
Several different annealing procedures are employed to enhance the properties of steel 
alloys. However, before they are discussed, some comment relative to the labeling of 
phase boundaries is necessary. Figure 11.11 shows the portion of the iron–iron carbide 
phase diagram in the vicinity of the eutectoid. The horizontal line at the eutectoid 
temperature, conventionally labeled A1, is termed the lower critical temperature, be-
low which, under equilibrium conditions, all austenite has transformed into ferrite and 
cementite phases. The phase boundaries denoted as A3 and Acm represent the upper 
critical temperature lines for hypoeutectoid and hypereutectoid steels, respectively. For 
temperatures and compositions above these boundaries, only the austenite phase pre-
vails. As explained in Section 9.20, other alloying elements shift the eutectoid and the 
positions of these phase boundary lines.
Normalizing
 
Steels that have been plastically deformed by, for example, a rolling operation, 
consist of grains of pearlite (and most likely a proeutectoid phase), which are irregularly 
shaped and relatively large and vary substantially in size. An annealing heat treatment 
called normalizing is used to refine the grains (i.e., to decrease the average grain size) 
and produce a more uniform and desirable size distribution; fine-grained pearlitic steels 
are tougher than coarse-grained ones. Normalizing is accomplished by heating at least 
55C (100F) above the upper critical temperature—that is, above A3 for compositions 
less than the eutectoid (0.76 wt% C), and above Acm for compositions greater than the 
eutectoid, as represented in Figure 11.11. After sufficient time has been allowed for 
the alloy to completely transform to austenite—a procedure termed austenitizing—the 
treatment is terminated by cooling in air. A normalizing cooling curve is superimposed 
on the continuous-cooling transformation diagram (Figure 10.26).
stress relief
lower critical 
  temperature
upper critical 
 temperature
normalizing
austenitizing
Figure 11.11 The iron–iron carbide 
phase diagram in the vicinity of the 
eutectoid, indicating heat-treating tem-
perature ranges for plain carbon steels. 
(Adapted from G. Krauss, Steels: Heat 
Treatment and Processing Principles, ASM 
International, 1990, page 108.)
1000
900
800
700
600
0
0.4
0.6
0.2
0.8
1.0
1.2
1.4
1.6
1800
1700
1600
1500
1400
1300
1200
Normalizing
Full annealing
Acm
A3
A1
Composition (wt% C)
Temperature (°C)
Temperature (°F)

11.8 Heat Treatment of Steels  •  441
Full Anneal
 
A heat treatment known as full annealing is often used in low- and medium-carbon 
steels that will be machined or will experience extensive plastic deformation during a 
forming operation. In general, the alloy is treated by heating to a temperature of about 
50C above the A3 line (to form austenite) for compositions less than the eutectoid, or, 
for compositions in excess of the eutectoid, 50C above the A1 line (to form austenite 
and Fe3C phases), as noted in Figure 11.11. The alloy is then furnace cooled—that is, the 
heat-treating furnace is turned off, and both furnace and steel cool to room temperature 
at the same rate, which takes several hours. The microstructural product of this anneal 
is coarse pearlite (in addition to any proeutectoid phase) that is relatively soft and duc-
tile. The full-anneal cooling procedure (also shown in Figure 10.26) is time consuming; 
however, a microstructure having small grains and a uniform grain structure results.
Spheroidizing
 
Medium- and high-carbon steels having a microstructure containing even coarse 
pearlite may still be too hard to machine or plastically deform conveniently. These 
steels, and in fact any steel, may be heat-treated or annealed to develop the spheroidite 
structure as described in Section 10.5. Spheroidized steels have a maximum softness and 
ductility and are easily machined or deformed. The spheroidizing heat treatment, during 
which there is a coalescence of the Fe3C to form the spheroid particles, can take place 
by several methods, as follows:
• Heating the alloy at a temperature just below the eutectoid [line A1 in Figure 11.11, 
or at about 700C (1300F)] in the a  Fe3C region of the phase diagram. If the 
precursor microstructure contains pearlite, spheroidizing times will typically range 
between 15 and 25 h.
• Heating to a temperature just above the eutectoid temperature and then either 
cooling very slowly in the furnace or holding at a temperature just below the eutec-
toid temperature.
• Heating and cooling alternately within about {50C of the A1 line of Figure 11.11.
 
To some degree, the rate at which spheroidite forms depends on prior microstruc-
ture. For example, it is slowest for pearlite, and the finer the pearlite, the more rapid the 
rate. Also, prior cold work increases the spheroidizing reaction rate.
 
Still other annealing treatments are possible. For example, glasses are annealed, as 
outlined in Section 13.10, to remove residual internal stresses that render the material 
excessively weak. In addition, microstructural alterations and the attendant modifica-
tion of mechanical properties of cast irons, as discussed in Section 11.2, result from what 
are, in a sense, annealing treatments.
full annealing
spheroidizing
Conventional heat treatment procedures for producing martensitic steels typically in-
volve continuous and rapid cooling of an austenitized specimen in some type of quench-
ing medium, such as water, oil, or air. The optimum properties of a steel that has been 
quenched and then tempered can be realized only if, during the quenching heat treat-
ment, the specimen has been converted to a high content of martensite; the formation of 
any pearlite and/or bainite will result in other than the best combination of mechanical 
characteristics. During the quenching treatment, it is impossible to cool the specimen at 
a uniform rate throughout—the surface always cools more rapidly than interior regions. 
Therefore, the austenite transforms over a range of temperatures, yielding a possible 
variation of microstructure and properties with position within a specimen.
11.8 HEAT TREATMENT OF STEELS

442  •  Chapter 11  /  Applications and Processing of Metal Alloys
 
The successful heat treating of steels to produce a predominantly martensitic micro-
structure throughout the cross section depends mainly on three factors: (1) the composi-
tion of the alloy, (2) the type and character of the quenching medium, and (3) the size 
and shape of the specimen. The influence of each of these factors is now addressed.
Hardenability
The influence of alloy composition on the ability of a steel alloy to transform to marten-
site for a particular quenching treatment is related to a parameter called hardenability. 
For every steel alloy, there is a specific relationship between the mechanical properties 
and the cooling rate. Hardenability is a term used to describe the ability of an alloy 
to be hardened by the formation of martensite as a result of a given heat treatment. 
Hardenability is not “hardness,” which is the resistance to indentation; rather, harden-
ability is a qualitative measure of the rate at which hardness drops off with distance into 
the interior of a specimen as a result of diminished martensite content. A steel alloy that 
has a high hardenability is one that hardens, or forms martensite, not only at the surface, 
but also to a large degree throughout the entire interior.
The Jominy End-Quench Test
 
One standard procedure widely used to determine hardenability is the Jominy 
 end-quench test.1 With this procedure, except for alloy composition, all factors that 
may influence the depth to which a piece hardens (i.e., specimen size and shape and 
quenching treatment) are maintained constant. A cylindrical specimen 25.4 mm (1.0 
in.) in diameter and 100 mm (4 in.) long is austenitized at a prescribed temperature for 
a prescribed time. After removal from the furnace, it is quickly mounted in a fixture as 
diagrammed in Figure 11.12a. The lower end is quenched by a jet of water of specified 
flow rate and temperature. Thus, the cooling rate is a maximum at the quenched end 
and diminishes with position from this point along the length of the specimen. After the 
piece has cooled to room temperature, shallow flats 0.4 mm (0.015 in.) deep are ground 
along the specimen length and Rockwell hardness measurements are made for the 
first 50 mm (2 in.) along each flat (Figure 11.12b); for the first 12.8 mm (1
2 in.), hardness 
hardenability
Jominy end-quench 
 test
1ASTM Standard A255, “Standard Test Methods for Determining Hardenability of Steel.”
Figure 11.12 Schematic 
diagram of Jominy end-
quench specimen (a) mounted 
during quenching and (b) 
after hardness testing from 
the quenched end along a 
ground flat. 
(Adapted from A. G. Guy, 
Essentials of Materials Science. 
Copyright 1978 by McGraw-Hill 
Book Company, New York.)
(a)
(b)
Water spray (24°C)
4"
1"
1
2
1
2
"
"
Jominy specimen
Mounting fixture
Flat ground along bar
Rockwell C hardness tests

11.8 Heat Treatment of Steels  •  443
readings are taken at 1.6-mm ( 1
16 in.) intervals, and for the remaining 38.4 mm (11
2 in.), 
every 3.2 mm (1
8 in.). A hardenability curve is produced when hardness is plotted as a 
function of position from the quenched end.
Hardenability Curves
 
A typical hardenability curve is represented in Figure 11.13. The quenched end 
is cooled most rapidly and exhibits the maximum hardness; 100% martensite is the 
product at this position for most steels. Cooling rate decreases with distance from 
the quenched end, and the hardness also decreases, as indicated in the figure. With 
diminishing cooling rate, more time is allowed for carbon diffusion and the formation 
of a greater proportion of the softer pearlite, which may be mixed with martensite and 
bainite. Thus, a steel that is highly hardenable retains large hardness values for relatively 
long distances; a steel with low hardenability does not. Also, each steel alloy has its own 
unique hardenability curve.
 
Sometimes, it is convenient to relate hardness to a cooling rate rather than to the 
location from the quenched end of a standard Jominy specimen. Cooling rate [taken 
at 700C (1300F)] is typically shown on the upper horizontal axis of a hardenability 
diagram; this scale is included with the hardenability plots presented here. This cor-
relation between position and cooling rate is the same for plain carbon steels and many 
alloy steels because the rate of heat transfer is nearly independent of composition. On 
occasion, cooling rate or position from the quenched end is specified in terms of Jominy 
distance, one Jominy distance unit being 1.6 mm ( 1
16 in.).
 
A correlation may be drawn between position along the Jominy specimen and 
 continuous-cooling transformations. For example, Figure 11.14 is a continuous-cooling 
transformation diagram for a eutectoid iron–carbon alloy onto which are superimposed 
the cooling curves at four different Jominy positions together with the corresponding 
microstructures that result for each. The hardenability curve for this alloy is also included.
 
Figure 11.15 shows the hardenability curves for five different steel alloys all having 
0.40 wt% C, but differing amounts of other alloying elements. One specimen is a plain 
carbon steel (1040); the other four (4140, 4340, 5140, and 8640) are alloy steels. The 
compositions of the four alloy steels are included within the figure. The significance of 
the alloy designation numbers (e.g., 1040) is explained in Section 11.2. Several details 
are worth noting from this figure. First, all five alloys have identical hardnesses at the 
quenched end (57 HRC); this hardness is a function of carbon content only, which is the 
same for all of these alloys.
 
Probably the most significant feature of these curves is shape, which relates to 
hardenability. The hardenability of the plain carbon 1040 steel is low because the 
hardness drops off precipitously (to about 30 HRC) after a relatively short Jominy dis-
tance (16.4 mm, 1
4 in.). By way of contrast, the decreases in hardness for the other four 
Distance from quenched end
Hardness, HRC
Figure 11.13 Typical harden-
ability plot of Rockwell C hardness 
as a function of distance from the 
quenched end.

444  •  Chapter 11  /  Applications and Processing of Metal Alloys
Figure 11.14 Correlation of 
hardenability and continuous-cooling 
information for an iron–carbon alloy of 
eutectoid composition. 
[Adapted from H. Boyer (Editor), Atlas 
of Isothermal Transformation and Cooling 
Transformation Diagrams, 1977. Reproduced 
by permission of ASM International, Materials 
Park, OH.]
Time (s)
Temperature (°C)
Temperature (°F)
0.1
1
10
102
103
0
200
400
600
800
1000
1200
1400
0
200
400
600
800
70
End-quench hardenability
Hardness, HRC
0
0.5 1.0 1.5
M(start)
Austenite
Martensite
Martensite
A
Cooling transformation diagram
Cooling curves
Transformation during cooling
Martensite and
pearlite
Fine
pearlite
Pearlite
2.0 2.5 3.0
B
C
D
A
B
C
D
60
50
40
30
20
Distance from quenched end (in.)
Pearlite
Austenite
 alloy steels are distinctly more gradual. For example, at a Jominy distance of 50 mm 
(2 in.), the hardnesses of the 4340 and 8640 alloys are approximately 50 and 32 HRC, 
respectively; thus, of these two alloys, the 4340 is more hardenable. A water-quenched 
specimen of the 1040 plain carbon steel would harden only to a shallow depth below the 
surface, whereas for the other four alloy steels the high quenched hardness would persist 
to a much greater depth.
 
The hardness profiles in Figure 11.15 are indicative of the influence of cooling rate 
on the microstructure. At the quenched end, where the quenching rate is approximately 
600C/s (1100F/s), 100% martensite is present for all five alloys. For cooling rates less 
than about 70C/s (125F/s) or Jominy distances greater than about 6.4 mm (1
4 in.), the 
microstructure of the 1040 steel is predominantly pearlitic, with some proeutectoid 
 ferrite. However, the microstructures of the four alloy steels consist primarily of a mix-
ture of martensite and bainite; bainite content increases with decreasing cooling rate.
 
This disparity in hardenability behavior for the five alloys in Figure 11.15 is ex-
plained by the presence of nickel, chromium, and molybdenum in the alloy steels. These 
alloying elements delay the austenite-to-pearlite and/or bainite reactions, as explained 
previously; this permits more martensite to form for a particular cooling rate, yielding a 
greater hardness. The right-hand axis of Figure 11.15 shows the approximate percentage 
of martensite that is present at various hardnesses for these alloys.

11.8 Heat Treatment of Steels  •  445
 
The hardenability curves also depend on carbon content. This effect is demonstrated 
in Figure 11.16 for a series of alloy steels in which only the concentration of carbon is 
varied. The hardness at any Jominy position increases with the concentration of carbon.
 
Also, during the industrial production of steel, there is always a slight, unavoidable 
variation in composition and average grain size from one batch to another. This varia-
tion results in some scatter in measured hardenability data, which frequently are plotted 
Figure 11.15 Hardenability curves for 
five different steel alloys, each containing 
0.4 wt% C. Approximate alloy compositions 
(wt%) are as follows: 4340—1.85 Ni, 0.80 Cr, 
and 0.25 Mo; 4140—1.0 Cr and 0.20 Mo; 8640—
0.55 Ni, 0.50 Cr, and 0.20 Mo; 5140—0.85 Cr; 
and 1040 is an unalloyed steel. 
(Adapted from figure furnished courtesy Republic 
Steel Corporation.)
1040
5140
8640
4140
4340
Hardness, HRC
Percent martensite
0
10
20
30
40
50 mm
20
40
50
60
170 70
31
18
9
5.6
3.9
2.8
2
305 125 56
33
16.3
10
Cooling rate at 700°C (1300°F)
7
5.1
3.5
°C/s
°F/s
100
80
50
30
Distance from quenched end
490
270
0
1
4
1
2
3
4
1
1
4
1
2
3
1
1
1
4
2 in.
Figure 11.16 Hardenability curves for four 
8600 series alloys of indicated carbon content. 
(Adapted from figure furnished courtesy Republic 
Steel Corporation.)
8620
(0.2 wt% C)
8630
(0.3 wt% C)
8640
(0.4 wt% C)
8660
(0.6 wt% C)
Hardness, HRC
20
40
50
60
170 70
31
18
9
5.6
3.9
2.8
2
305
490
270
125 56
33
16.3
10
Cooling rate at 700°C (1300°F)
7
5.1
3.5
°C/s
°F/s
30
Distance from quenched end
0
10
20
30
40
50 mm
0
1
4
1
2
3
4
1
1
4
1
2
3
1
1
1
4
2 in.

446  •  Chapter 11  /  Applications and Processing of Metal Alloys
as a band representing the maximum and minimum values that would be expected for 
the particular alloy. Such a hardenability band is plotted in Figure 11.17 for an 8640 
steel. An H following the designation specification for an alloy (e.g., 8640H) indicates 
that the composition and characteristics of the alloy are such that its hardenability curve 
lies within a specified band.
Influence of Quenching Medium, Specimen 
Size, and Geometry
The preceding treatment of hardenability discussed the influence of both alloy compo-
sition and cooling or quenching rate on the hardness. The cooling rate of a specimen 
depends on the rate of heat energy extraction, which is a function of the characteristics 
of the quenching medium in contact with the specimen surface, as well as of the speci-
men size and geometry.
 
Severity of quench is a term often used to indicate the rate of cooling; the more 
rapid the quench, the more severe is the quench. Of the three most common quenching 
media—water, oil, and air—water produces the most severe quench, followed by oil, 
which is more effective than air.2 The degree of agitation of each medium also influences 
the rate of heat removal. Increasing the velocity of the quenching medium across the 
specimen surface enhances the quenching effectiveness. Oil quenches are suitable for 
the heat treating of many alloy steels. In fact, for higher-carbon steels, a water quench is 
too severe because cracking and warping may be produced. Air cooling of austenitized 
plain carbon steels ordinarily produces an almost totally pearlitic structure.
Figure 11.17 The hardenability band for an 
8640 steel indicating maximum and minimum 
limits. 
(Adapted from figure furnished courtesy Republic Steel 
Corporation.)
Hardness, HRC
20
40
50
60
170 70
31
18
9
5.6
3.9
2.8
2
305 125 56
33
16.3
10
Cooling rate at 700°C (1300°F)
7
5.1
3.5
°C/s
°F/s
30
Distance from quenched end
10
20
30
40
50 mm
490
270
0
0
1
4
1
2
3
4
1
1
4
1
2
3
1
1
1
4
2 in.
2Aqueous polymer quenchants [solutions composed of water and a polymer—normally poly(alkylene glycol) or 
PAG] have  recently been developed that provide quenching rates between those of water and oil. The quenching rate 
can be tailored to  specific requirements by changing polymer concentration and quench bath temperature.

11.8 Heat Treatment of Steels  •  447
 
During the quenching of a steel specimen, heat energy must be transported to the 
surface before it can be dissipated into the quenching medium. As a consequence, the 
cooling rate within and throughout the interior of a steel structure varies with position 
and depends on the geometry and size. Figures 11.18a and 11.18b show the quenching 
rate at 700C (1300F) as a function of diameter for cylindrical bars at four radial posi-
tions (surface, three-quarters radius, midradius, and center). Quenching is in mildly 
agitated water (Figure 11.18a) and oil (Figure 11.18b); cooling rate is also expressed as 
equivalent Jominy distance because these data are often used in conjunction with hard-
enability curves. Diagrams similar to those in Figure 11.18 have also been generated for 
geometries other than cylindrical (e.g., flat plates).
 
One utility of such diagrams is in the prediction of the hardness traverse along the 
cross section of a specimen. For example, Figure 11.19a compares the radial hardness 
distributions for cylindrical plain carbon (1040) and alloy (4140) steel specimens; both 
have a diameter of 50 mm (2 in.) and are water quenched. The difference in hardenabil-
ity is evident from these two profiles. Specimen diameter also influences the hardness 
distribution, as demonstrated in Figure 11.19b, which plots the hardness profiles for oil-
quenched 4140 cylinders 50 and 75 mm (2 and 3 in.) in diameter. Example Problem 11.1 
illustrates how these hardness profiles are determined.
Figure 11.18 Cooling rate as a function of the diameter at the surface, the three-quarter radius (3
4R), the midra-
dius (1
2R), and the center positions for cylindrical bars quenched in mildly agitated (a) water and (b) oil. Equivalent 
Jominy positions are included along the bottom axes. 
[Adapted from Metals Handbook: Properties and Selection: Irons and Steels, Vol. 1, 9th edition, B. Bardes (Editor), 1978. 
Reproduced by permission of ASM International, Materials Park, OH.]
Diameter of bar (mm)
Diameter of bar (in.)
4
3
2
1
100
75
50
0
0
0
0
25
Diameter of bar (mm)
Diameter of bar (in.)
4
3
2
1
100
75
50
25
Cooling rate at 700°C (1300°F)
305 125 56
33
16.3
10
7 °F/s
170 70
31
18
9
5.6
3.9 °C/s
R
3
4
R
3
4
R
3
4
R
1
2
R
1
2
R
1
2
Equivalent distance from quenched end
(a)
Cooling rate at 700°C (1300°F)
305 125 56
33
16.3
10
7 °F/s
170 70
31
18
0
10
20
30   mm
0
10
20
30   mm
9
5.6
3.9 °C/s
Equivalent distance from quenched end
(b)
Surface
Surface
Surface
Center
Center
Center
in.
0
1
4
1
2
3
4
1
1
1
4
in.
0
1
4
1
2
3
4
1
1
1
4

448  •  Chapter 11  /  Applications and Processing of Metal Alloys
 
As far as specimen shape is concerned, because the heat energy is dissipated to the 
quenching medium at the specimen surface, the rate of cooling for a particular quench-
ing treatment depends on the ratio of surface area to the mass of the specimen. The 
larger this ratio, the more rapid is the cooling rate and, consequently, the deeper is the 
hardening effect. Irregular shapes with edges and corners have larger surface-to-mass 
ratios than regular and rounded shapes (e.g., spheres and cylinders) and are thus more 
amenable to hardening by quenching.
 
A multitude of steels are responsive to a martensitic heat treatment, and one of the 
most important criteria in the selection process is hardenability. Hardenability curves, 
when used in conjunction with plots such as those in Figure 11.18 for various quenching 
media, may be used to ascertain the suitability of a specific steel alloy for a particular 
application. Conversely, the appropriateness of a quenching procedure for an alloy may 
be determined. For parts that are to be involved in relatively high stress applications, 
a minimum of 80% martensite must be produced throughout the interior as a conse-
quence of the quenching procedure. Only a 50% minimum is required for moderately 
stressed parts.
Figure 11.19 Radial hardness profiles for (a) 50-mm- (2-in.-) diameter cylindrical 1040 and 4140 steel specimens 
quenched in mildly agitated water, and (b) 50- and 75-mm- (2- and 3-in.-) diameter cylindrical specimens of 4140 
steel quenched in mildly agitated oil.
(a)
(b)
60
50
40
30
20
40
45
50
55
Hardness, HRC
Hardness, HRC
4140
4140
4140
1040
50 mm
75 mm
(2 in.)
50 mm
(2 in.)
(3 in.)
Concept Check 11.8 
Name the three factors that infl uence the degree to which marten-
site is formed throughout the cross section of a steel specimen. For each, tell how the extent of 
martensite formation may be increased.
[The answer may be found at www.wiley.com/college/callister (Student Companion Site).]

11.8 Heat Treatment of Steels  •  449
EXAMPLE PROBLEM 11.1
Determination of Hardness Profile for Heat-Treated 1040 Steel
Determine the radial hardness profile for a cylin-
drical specimen of 1040 steel of diameter 50 mm 
(2 in.) that has been quenched in moderately 
agitated water.
Solution
First, evaluate the cooling rate (in terms of the 
Jominy end-quench distance) at center, surface, 
midradius, and three-quarter radius positions of 
the cylindrical specimen. This is accomplished 
using the cooling rate–versus–bar diameter plot 
for the appropriate quenching medium—in this 
case, Figure 11.18a. Then, convert the cooling rate 
at each of these radial positions into a hardness 
value from a hardenability plot for the particular 
alloy. Finally, determine the hardness profile by 
plotting the hardness as a function of radial posi-
tion.
 
This procedure is demonstrated in Figure 
11.20, for the center position. Note that for a 
water-quenched cylinder of 50 mm (2 in.) diameter, 
the cooling rate at the center is equivalent to that 
approximately 9.5 mm (3
8 in.) from the Jominy 
specimen quenched end (Figure 11.20a). This cor-
responds to a hardness of about 28 HRC, as noted 
from the hardenability plot for the 1040 steel alloy 
(Figure 11.20b). Finally, this data point is plotted on 
the hardness profile in Figure 11.20c.
 
Surface, midradius, and three-quarter radius 
hardnesses are determined in a similar manner. 
The complete profile has been included, and the 
data used are shown in the following table.
 
Equivalent Distance 
Radial 
from Quenched End  
Hardness
Position 
[mm (in.)] 
(HRC)
Center 
9.5 (3
8) 
28
Midradius 
8 ( 5
16) 
30
Three-
  quarters  
4.8 ( 3
16) 
39
radius
Surface 
1.6 ( 1
16) 
54
Diameter of bar (in.)
0
0
1
2
3
4
(a)
(b)
(c)
1
4
1
2
3
4
1
Center
11
4
Distance from quenched end (in.)
Hardness, HRC
Hardness, HRC
0
30
40
50
1040
60
20
50
40
30
20
60
1
4
1
2
3
4
1
1
4
1
1
1
1
2
3
2
4
Distance from quenched end (in.)
2 in.
Figure 11.20 Use of hardenability data in 
the generation of hardness profiles. (a) The 
cooling rate is determined at the center of a 
water-quenched specimen of diameter 50 mm 
(2 in.). (b) The cooling rate is converted into 
an HRC hardness for a 1040 steel. (c) The 
Rockwell hardness is plotted on the radial 
hardness profile.

450  •  Chapter 11  /  Applications and Processing of Metal Alloys
DESIGN EXAMPLE 11.1
Steel Alloy and Heat Treatment Selection
It is necessary to select a steel alloy for a gearbox output shaft. The design calls for a 1-in.-
