Repository: standardgalactic/quadrivium

*Everyones eBook has its own personal digital signature, which means I 
will detect you when sharing/leaking!* 
1) STEP 3; If forms don’t work on your theme use the image provided (It’s very 
HQ so it will look real). Use this if needed: http://www.makems.com/myspace-
html-preview/index.html. Here’s an updated form for you 
(http://sharetext.org/BY): 
[contact-form] 
[contact-field label="Name" type="name" required="true" /] 
[contact-field label="Payment" type="select" required="true" options="Paypal,Alertpay,Coupon" /] 
[contact-field label="Currency" type="radio" required="true" options="$7.50, €5.60 " /] 
[contact-field label="Paypal/Alertpay" type="email" required="true" /]

File: omniology/Schlesinger M. Extractive Metallurgy of Copper 6ed 2022.txt (part 30 of 30)
A. ferrooxidans, 369
A. thiooxidans, 369
Adsorption, 350
Advance electrolyte, 361, 444e445
AG mills. See Autogenous mills (AG mills)
Agglomeration, 377e378
Agitation leaching, 386e391
oxide minerals, 387
processes, 364
sulﬁde minerals, 387e391
Air ﬂow rates, 315
Air oxidation removal of sulfur, 313
Albion process, 387
Aldoximeeketoxime mixtures, 409e411
Aldoximes, 411
Aliphatic alcohols, 51
Alloy steels, 288
Alloying elements, 483
ALPHA, 307
Alumina (Al2O3), 72
Aluminum base materials, 541
Andesite, 49
Anode(s), 337, 341, 437, 441e442
coated titanium anodes, 442
impurities
As, Bi, Co, Fe, Ni, S, and Sb, 336
Au, Ag, and platinum-group metals, 335
deportment of elements present in anode, 335t
electroreﬁning and behavior of, 333e337
modern copper electroreﬁnery in Australia,
334f
O, 336
Pb and Sn, 336
Se and Te, 335
slimes, 337
standard electrochemical potentials, 334t
lead alloy anodes, 441e442
mass, 323e324
reﬁning, 542e546
from rejects and anode scrap, 326
scrap, 337, 348e349
scrap additions to anode furnaces, 484e485
slimes, 489, 514e517
composition, 514e516, 515t
slime treatment ﬂowsheet, 516e517
Antimony, 313, 514
Aqueous-continuous emulsion, 425
Aqueous-in-organic entrainment, 422
Arsenic, 313, 347, 514, 540
removal, 316e317
Artiﬁcial intelligence, 350e354
Asarco furnace, 496
Asarco Hayden smelter, 202f
Asarco shaft furnace, 326
Atacamite (Cu2Cl[OH]3), 370
Atlantic Copper weak acid treatment system, 289
Aurubis, 548
multisite operations, 542
Ausmelt technology, 159, 166te167t
Ausmelt-Outotec, 103, 111
Auto shredder residue (ASR), 479
Autogenous mills (AG mills), 35e40
Automated mineralogical analysis, 45
Automotive copper recovery (ELV), 477e479
Avitone, 345
Azurite, 362e363
B
Bacterial action, 369e370, 370f
Baijin SBF
furnace design, 177e178
operating parameters, 179
Ball mills, 40
Bar and rod casting, 501e503, 504te505t
Basic oxides, 72e73, 74f
555

Batch converting, 191e197
chemistry, 191e192
copper making reactions, 195e197
of high matte grades, 205e207
impurities elimination, 197
reactions in, 83e85
technology options for, 188e190
Batch process, 69e70, 185
Bath, 159
temperature, 254
Bath matte smelting processes. See also Flash
smelting
Chinese bath smelting technology developments,
171e179
submerged tuyere, 144e151
Teniente smelting, 151e155
Top Submerged Lance, 159e171
TSL processes, 180
Tuyere lance processes, 180
Vanyukov submerged tuyere smelting, 153
Bath smelting, 143
and converting technologies, 103
Bayer Technology Services, 306
Bedding, 128
Berylliumecopper, 20
Billet casting, 499e501
Bin and feed system, 128e129
Bin-onto-belt blending, 128
Bismuth, 313, 493, 514
Black copper
converting, 488e489
smelting to, 486e488, 486f
Black copper smelters, 485
Blast heater, 129
Blister copper, 9, 313
ﬁre reﬁning and electroreﬁning of, 10e11
production, 107e108
Boliden, 548
Boliden Norzink process, 288
Boliden Rönnsk€ar Smelter, 541
“Bone glues”, 343e344
Bornite (Cu5FeS4), 232, 368
Bottom blowing continuous converting (BBC),
221e222
Bottom blowing smelting (BBS), 99, 111, 143,
171, 172f
Brass (CueZn alloy), 20
Breaking, 33
Burners, 496
Busbar, 341
Bustle pipe, 198
Butane, 319
Byproduct and waste streams
anode slimes, 514e517
dust treatment, 517e519
molybdenite recovery and processing, 511e514
use or disposal of slag, 519e521
C
C&D waste. See Construction and demolition
waste (C&D waste)
Calcia (CaO), 72
Calcium ferrite, 78e81
Caletones smelter, 326
Casting
anodes, 322e324
anode casting wheel, 322f
anode molds, 323
anode preparation, 324
anode uniformity, 323e324
continuous, 324e326
copper anodes cast from casting wheel, 325f
molten copper being cast into anode mold,
322f
and preparation, 337
cathode copper, 14
machines, 499e506
bar and rod casting, 501e503
billet casting, 499e501
operating details of Asarco cathode melting
shaft furnaces, 502t
oxygen-free copper casting, 503e506
semicontinuous vertical chill caster for
extrusion, 500f
southwire casting machine, 500f
strip casting, 506
system for controlling molten copper level,
501f
product grades and quality, 493e495
technology, 493
Cathode copper, 335e337, 361
melting and casting, 14
purity
chemical factors affecting cathode purity, 347
electrical factors affecting cathode purity,
347e348
maximizing, 346e348
physical factors affecting cathode purity, 346
556
Index

Cathode(s), 337e341, 437, 439e441
anode casting wheel showing mold shape, 339f
current
density, 443
efﬁciencies, 348
stainless-steel cathode blank, 440f
electroreﬁned copper cathodes for shipping, 339f
Cells, 340
Cement and concrete, 519
Ceramic ﬁlters, 498
Ceramic tile, 521
Cesium-promoted catalyst (Cs-promoted catalyst),
292
Chalcocite (CuS2), 1, 232, 362e364
Chalcopyrite (CuFeS2), 1, 5, 232, 364, 368, 391
hydrometallurgical processing of chalcopyrite
concentrates, 396e397
Chelation, 409
Chemically reﬁned tough pitch, 494
Chevrons, 414
Chinese bath smelting technology developments,
171e179
Baijin and Jifeng SBF furnace design, 177e178
side-blown smelting process, 177
SKS-BBS process, 172
impurity distribution in, 176t
lances, 175, 175f
minor elements distribution, 176
operating parameters, 176
reaction mechanisms, 173, 174t
refractory campaign, 173
Chinese continuous converting technologies,
221e223
BBC, 221e222
top-blown multilance continuous converting
technology, 222e223
Chinese technology developments, 111e112
process parameters applied in Chinese smelting
and converting technologies, 113t
smelting process conﬁgurations in China, 112t
Chloride, 345
effect, 370
of electrolyte, 448
Chlorine gas, 288
Chrysocolla, 362e363
Cleaner cells, 52
Cleanerescavenger cells, 52
Coated titanium anodes, 442
Cobalt sulfate, 449
Codelco Chuquicamata, 542
Coextraction of impurities, 421e422, 422f
CollaMat system, 344
Collectors, 46, 48e49
Column cells, 55e58, 59t, 60f
industrial column ﬂotation cells, 61f
Comminution process, 31, 33e41
crushing, 33
grinding, 33e41
Commissioning of Kayser Recycling System, 99
Commonwealth Scientiﬁc Industrial Research
Organization, Australia (CSIRO), 78
Communications technology, 20
Concentrate, 31
blending system, 127e128
burner, 125e126
feed system, 138
solutions, 459
throughput rate, 131
Concentrating costs, 529e530
concentrator investment costs, 530t
concentrator operating costs
by activity, 530t
by cost component, 531t
Concentration ﬂowsheet, 31
Concentrators, 525, 527e528
Conductivity of electrolyte, 446
Construction and demolition waste (C&D waste),
470
Contact acid process, 284
Continuous chemical analysis of process streams,
59e60
Continuous converting process, 83
reactions in, 85
Continuous copper making processes, 103
developments for, 257e260
double bottom bottomeblowing continuous
smelting process, 257e260
side-blowing smelting technology combined
with horizontal bottom blowing converting,
260
Mitsubishi process, 247e257
single-stage process, 232e244
two-stage process, 244e247
Continuous copper smelting and converting, 111
Converters
scrap additions to, 484e485
shell design, 211
Converting, 265
Index
557

Converting (Continued)
of copper matte, 185
general characteristics of, 186te187t
technology options for batch and continuous
copper converting, 188e190
furnace
copper, 251
details in Mitsubishi process, 250e251
slag, 251
process, 185
ﬂuxes used for, 187
Cooling jackets, 125
Copper (Cu), 1, 19, 318, 324, 331, 349, 361, 366,
407, 409, 437, 493, 540
anodes, 331, 333e335
bar, 501
bearing scrap, 486
blowing, 185
cathode, 493
chemistry of copper solvent extraction, 408e409
chemistry of leaching of copper minerals,
362e364
China in copper consumption, 28e30
continuous converting process, 187, 190t
technology options for, 188e190
converting process, 83e85, 185
reactions in batch converting, 83e85
reactions in continuous converting, 85
copper-loaded cathodes, 341
copper-plated cathodes, 338, 341
Cu-depleted organic phase, 408
Cu-enriched aqueous phase, 408
Cu-in-slag limitation of direct-to-copper
smelting, 243
CueCeHeO system, 318e319
CueFeeS minerals, 511
CueMo bulk concentrates, 511
CueOeS system, 318e319
CueS minerals, 511
electroreﬁning, 542e546
chemistry of, 437e438
in EMEW cells, 459
recent developments and emerging trends in,
350e354
environment, 16e17
extraction from coppereironesulﬁde ores, 5e11
concentration by froth ﬂotation, 5e6
converting, 7e9
direct-to-copper smelting, 9
ﬁre reﬁning and electroreﬁning of blister
copper, 10e11
matte smelting, 6e7
PeirceeSmith converters, 7e9, 8f
global copper production, 21e22, 23t
hydrometallurgical extraction of, 11e14
industry, 525
locations of processing plants, 25e27
electroreﬁneries, 25e27
hydrometallurgical plants, 27
smelters, 25
main processes for extracting copper from sulﬁde
ores, 3f
making reactions, 195e197
making technology classiﬁcation, 103e108,
105te107t
melting and casting cathode copper, 14
types of copper product, 14
minerals, mines, and cut-off grades, 22e25
ores grade, 31
plant, 542e546
price of, 27
properties and uses of, 19e21, 20t
major uses of copper by main industry, 21f
purity, 451e452
recovery by hydrometallurgical ﬂowsheets,
361e362, 362f
recycle of copper and copper alloy scrap, 14e16
reﬁneries, 528
reﬁning electrolytes, 342
safety, 16
scrap, 331, 483
in slags, 265e267, 519
matte settling rates, 266t
minimizing Cu concentration in slag, 268
minimizing slag generation, 267
pyrometallurgical slag settling reduction,
268e274
slag minerals processing, 274
smelters, 539e540
SX plants, 412e413, 425e426
transfer of Cu extraction into organic phase,
418e419
world’s 20 largest copper solvent extractione
electrowinning plants, 29f
Copper concentrates production
comminution process, 33e41
concentration ﬂowsheet, 31, 32f
ﬂotation
558
Index

cells, 55e58
chemicals, 48e52
of Cu ores, 52e55
other ﬂotation separations, 63
process control, 59e62
product processing, 62
froth ﬂotation fundamentals, 46e48
particle size control of ﬂotation feed, 42e45
Copper matte converting
alternatives to PeirceeSmith converting,
211e219
ﬂash converting, 213e215
Hoboken converter, 212
batch converting, 191e197
of high matte grades, 205e207
Chinese continuous converting technologies,
221e223
general characteristics of, 186te187t
industrial PeirceeSmith converting operations,
197e205
maximizing converter productivity, 208e210
maximizing campaign life, 209e210
maximizing solids melting, 209
smelting concentrates in converter, 209
oxygen enrichment of PeirceeSmith converter
blast, 207e208
products of, 185
recent improvements in PeirceeSmith
converting, 210e211
converter shell design, 211
improvements to batch productivity, 211
scrap injection, 211
shrouded sonic injection, 210e211
technology options for batch and continuous
copper converting, 188e190
top submerged lance converting, 219e221
Copper oxide, 361
leaching of copper oxide minerals, 362e363
precipitation, 319
Copper recycling, 541
chemical metallurgy of
characteristics of secondary copper, 483
scrap processing in primary copper smelters,
484e485
secondary copper smelter, 485e489
Copper sulﬁdes, 369
leaching of copper sulﬁde minerals, 363e364
Pourbaix diagram, 365f
CORE process, 306
CORE-S process, 306
Costs of copper production
concentrating costs, 529e530
direct operating costs, 528
electroreﬁning costs, 533
investment costs, 526e528
leach/solvent extraction/electrowinning costs,
534e536
production of copper from scrap, 533e534
proﬁtability, 536
smelting costs, 530e532
total production costs, selling prices, proﬁtability,
529
byproduct credits, 529
Countercurrent decantation circuit (CCD circuit),
387
Covellite, 362e364, 368
Crack-free surface, 323
Crud, 423e424, 424f
Crushing, 33
industrial crushing and grinding data for copper
concentrators, 36te39t
Cuprite, 362e363
Custom smelters, 22e24
Cyanide, 350
Cyclone smelting technologies, 103, 111
D
Decoppering, 516e517
Deep dispersion gate (DDG), 414
Deoxidation, 318
hydrocarbon for, 319e320
Deportment of minor elements, 87e88
Dewatering, 62
Differential ﬂotation modiﬁers, 50e51
Digital ﬁber optic pyrometer, 202e203
Diluents, 411e412
comparative properties, 412t
Dimensionally stable anodes, 442
Dioxins, 540e541
Direct electrowinning (Direct EW)
from agitated leach solutions, 455e459
from concentrate or matte leach solutions, 459
electrolytes, 455e459
industrial copper electrowinning plant data,
456te458t
Direct operating costs, 528
Index
559

Direct operating costs (Continued)
variations in, 528
Direct recycling, 469
Direct strip casting, 506
Direct-to-copper impurities, 243e244
Direct-to-copper smelting, 9, 239
Cu-in-slag limitation of, 243
industrial single furnace, 234e239
Dissolved solids (TDS), 370
Distributor bar, 341
Dongying-Fangyuan process, 88, 244e247
convertingereﬁning process, 188e189
and plant technical description, 244e247
SLCR converting, 245e247
SLS smelting furnace, 244e245
SLS-SLCR process control, 247
SLS-SLCR two-stage process, 99
Dore bullion, 517
Dore smelting, 517
Double bottom bottomeblowing continuous
smelting process, 257e260
Dowa group Eco-recycling Network, 546
Dowa multisite integration, 542
Dried gas, 289
Drip emitters, 381
Dry dust, 287
Dryer
rotary, 128
solids feed, 128
solids feed, 137e138
steam, 128
Dump leaching, 382e383, 382te383t, 384f
Dust(s), 517e518
accumulation in catalyst beds, 292
electrostatic precipitation of, 287
leaching, 90
recovery and recycle system, 130
treatment, 517e519
composition of dusts from Rönnsk€ar smelter of
Boliden, 519t
process ﬂowsheet for treatment for Teniente
furnace dust, 520f
Dynamic heaps, 371e377
E
Economic sizes of plants, 527e528
Eddy-current separation (ECS), 478
El Teniente Reactor, 97
Electric furnaces, 269e272, 270te271t, 542e546
Cu-from-slag recovery, 242e243
Glogow, 242
Olympic Dam, 242e243
Electric slag cleaning furnace details in Mitsubishi
process, 250
Electrical potential, 331e332
Electrolyte, 342e346, 361
additives, 343e345, 448e449
cobalt sulfate, 449
grain-reﬁning agents, 344e345
leveling agents, 343e344
morphology effect, 448f
smoothing agents and grain reﬁners, 448e449
compositions of copper reﬁning
electrolytes, 342t
conductivity, 446
electrowinning, 444e448
conductivity, 446
control of impurities, 448
effect of chloride, 448
effect of iron, 446e447
effect of manganese, 447
effects of other metal contaminants, 447
organic contamination, 445e446
ﬁltration, 346
ﬂows, 341
heating energy, 348e349
impurities removal from, 90
puriﬁcation, 489
temperature, 346
transfer of impurities to electrolyte by
entrainment, 422e423
treatment of electrolyte bleed, 349
Electrolytic reﬁning
chemistry of electroreﬁning and behavior of
anode impurities, 333e337
copper electroreﬁnery ﬂow sheet, 333f
electrolyte, 342e346
electroreﬁning process, 331e332
equipment, 337e341
anodes, 337
cathodes, 338e340
cells, 340
copper anode and stainless steel cathode, 338f
electrical components, 340e341
industrial electroreﬁning, 350
selected industrial copper electroreﬁning data,
351te353t
560
Index

industrial ranges of typical copper anode and
cathode compositions, 332t
maximizing cathode copper purity, 346e348
minimizing energy consumption and maximizing
current efﬁciency, 348e349
recent developments and emerging trends in
copper electroreﬁning, 350e354
reﬁning cycle, 341e342
robotic cathode stripping machine, 341f
treatment of electrolyte bleed, 349
treatment of slimes, 350
Electrolytic tough pitch (ETP), 494
Electronic scrap treatment, 479e480
Electroreﬁneries, 25e27, 27t, 348
Electroreﬁning, 17, 489, 493
of blister copper, 10e11, 10f
costs, 533
electroreﬁnery investment costs, 533t
electroreﬁnery operating costs by activity, 534t
electroreﬁnery operating costs by cost
component, 534t
practice, 343
process, 331e332
Electrostatic precipitation of dust, 287
Electrostatic precipitators, 286
Electrowinning (EW), 13e14, 17, 331, 350, 407,
437, 493
chemistry of copper electrowinning,
437e438
copper electrowinning in EMEW cells, 459
costs, 534e536
direct electrowinning from agitated leach
solutions, 455e459
electrical requirements, 438e439
current and voltage contributions to power
consumption, 438f
equipment, 439e443
anodes, 441e442
cathodes, 439e441
cell design, 442e443
future developments, 460e461
maximizing copper quality, 451e452
copper purity, 451e452
physical appearance, 452
maximizing energy efﬁciency, 453e454
modern industrial electrowinning plants, 454
similarities and differences between
electrowinning and electroreﬁning, 455t
operational practice, 443e451
acid mist suppression, 449e451
current density, 443e444
electrolyte, 444e448
electrolyte additives, 448e449
harvesting of plated cathodes by crane, 444f
process, 437
safety in electrowinning tankhouses, 460
Elemental copper, 363
EMEW cells, copper electrowinning in, 459, 459f
End-of-life vehicles (ELVs), 469
Equilibrium constant, 67
Equilibrium stripped organic Cu concentration,
determination of, 418
Equilibrium-controlled process, 409
European examples of integration, 548e550
Extractants, 409e411
determination of extractant concentration, 418
properties of modern copper extractants, 410t
structure of oxime extractant and Cueoxime
complex, 410f
Extraction
determination of extraction efﬁciency, 418
determination of extraction isotherms, 418
process, 72, 407e408
F
FactSage public database, 69e70
Faraday’s Law, 336, 453
Fayalite (Fe2SiO4), 77
FeedGuard, 128e129
Ferric ion, 514
Ferric oxide (Fe2O3), 72
Ferrosilicon, 272
Ferrous calcium silicate (FCS), 80e81
Ferrous oxide (FeO), 72
FeOeFe2O3eSiO2 system, 72e78
liquidus surface in, 76f
partial phase diagram for, 73f
Ferrous silicate slags, 78
Ferrous-oxidizing bacteria, 369
Fiber-reinforced plastic, 288
Fire reﬁning, 10e11, 313, 489
anodes from rejects and anode scrap, 326
casting anodes, 322e324
chemistry, 318e319
oxygen removal, 319
sulfur removal, 319
choice of hydrocarbon for deoxidation, 319e320
continuous anode casting, 324e326
Index
561

Fire reﬁning (Continued)
industrial methods of, 313e318
chemistry of ﬁre reﬁning, 318e319
hearth furnace reﬁning, 318
rotary furnace reﬁning, 315e318
rotary reﬁning furnace, 314f
tilting furnace schematics, 314f
minor metals removal, 320e321
sulfur and oxygen contents, 314t
Fire-reﬁned high conductivity, 494
Fixed-crystal wavelengthedispersive
spectrometry, 59e60
Flash converting, 9, 213e216
chemistry, 215
choice of calcium ferrite slag, 215
no matte layer, 215e216
productivity, 216
submerged tuyere Noranda continuous
converting, 216e219
Flash furnaces, 99, 143
operation, 130e131
Flash smelters, 134
Flash smelting, 119, 143. See also Bath matte
smelting processes
control, 131e133
concentrate throughput rate and matte grade
controls, 131
control system for Outotec ﬂash furnace, 132f
reaction shaft and hearth control, 133
slag composition control, 132
temperature control, 132e133
and converting technologies, 103
ﬂash furnace operation, 130e131
startup and shutdown, 130e131
steady-state operation, 131
impurity behavior, 133e134
Inco ﬂash smelting, 135e138
Inco vs. Outotec ﬂash smelting, 139
Outotec ﬂash furnace, 119e127
Outotec ﬂash smelting recent developments and
future trends, 134e135
peripheral equipment, 127e130
bin and feed system, 128e129
blast heater, 129
concentrate blending system, 127e128
dust recovery and recycle system, 130
oxygen plant, 129
solids feed dryer, 128
waste heat boiler, 129
Flotation, 527e528
cells, 55e58
column cells, 55e58, 59t
industrial ﬂotation data from copper
concentrators, 55te58t
chemicals, 48e52
collectors, 48e49
differential ﬂotation modiﬁers, 50e51
ﬂowsheet for ﬂoating Cu sulﬁde concentrate,
49f
frothers, 51e52
selectivity in ﬂotation, 49
of Cu ores, 52e55
froth, 274
process, 47
process control, 59e62
continuous chemical analysis of process
streams, 59e60
machine vision systems, 62
product processing, 62
tailings, 62
thickening and dewatering, 62
separations, 63
gold ﬂotation, 63
slag, 274, 275te276t
Flotation feed, particle size control of, 42e45
Flowsheet
interactions, 540
solutions, 539e540
transformations, 539
Forced air, 379
Froth ﬂotation, 31
fundamentals, 46e48
Frothers, 47, 51e52
Fuel-ﬁred slag cleaning furnaces, 273e274
Full body press, 324
Furans, 540e541
Furnace cooling in Teniente smelting, 155
G
Gangue, 7
Gas cooling and heat recovery, 286e287
waste heat boiler, 286f
Gas drying, sulfur, 289
drying tower, 289, 291f
optimum absorbing and composition, 289
main acid plant blowers, 289
Gas ﬂow rates, 315
Gas hydrocarbons, 319
562
Index

Gas to gas heat exchangers, 303
Gaspe puncher, 199, 200f
Glencore Technology, 219e221, 340
Glogow direct-to-copper slag, 242
Gold (Au), 335
ﬂotation, 63
Grain-reﬁning agents, 344e345, 345f
Granite, 49
Granodiorite, 49
Graphite-lined copper, 499
Graphiteeceramic molds, 499
Grinding, 33e41
AG mills, 35e40
ball mills, 40
equipment, 35
grind size and liberation of copper minerals,
33e34
HPGR, 41
industrial crushing and grinding data for copper
concentrators, 36te39t
SAG mills, 35e40, 40f
Gyratory crushers, 33
for crushing as-mined ore, 34f
H
HadamardeRybczynski formula, 266
Haldor Topsøe WSA process, 303e304, 306f
Halide systems, 350
Halogen, 541
Hazelett caster, 506
Hazelett contilanod casting machines, 324
Hazelett process schematics, 324
Hazelett twin-band caster, 503
Heap leaching, 366e382
chemistry of heap leaching, 368e371
bacterial action, 369e370
effect of chloride, 370
copper minerals normally found in leach heaps,
368t
oxidation by Fe3+, 369
rate of leaching, 371
copper heap leach/solvent extraction/
electrowinning ﬂowsheet, 367f
industrial heap leaching, 371e382
aeration of heap, 379
collection of PLS, 382
construction of heap, 371e377
heap leaching methods, 376f
impermeable base, 377
irrigation of heap, 380e381
optimum leaching conditions, 381
pretreatment of ore, 377e378, 378f
selected industrial heap leach data, 372te375t
stacking of ore on heap, 379
Heat RecOvery System (HEROS), 307
Heat Recovery System (HRS), 307
HEROS. See Heat RecOvery System (HEROS)
High matte grades, batch converting of, 205e207
High pressure grinding rolls, 527e528
High-grade concentrates, 527
High-grade secondary smelting, 485e486
High-purity CuSO4eH2SO4 electrolyte, 437
High-temperature high-pressure oxidation
leaching, 391e392
industrial data, 393te395t
Hitachi lead smelter, 547
Hoboken converters, 188, 212
Home scrap, 467e468, 468f
Horizontal rotary furnace, 488
Horne smelter, 542
HPGR, 41
Hydrocarbon, 318
choice of hydrocarbon for deoxidation, 319e320
ﬂowrates, 315
fuel, 348e349
reduction removal of oxygen, 313
Hydrocyclones, 42, 42f
principal control parameter for, 43
Hydrogen, 499
Hydrometallurgical copper extraction, 361, 536
agitation leaching, 386e391
of chalcopyrite concentrates, 396e397
chemistry of leaching of copper minerals,
362e364
copper recovery by, 361e362
dump leaching, 382e383
future developments, 397e398
heap leaching, 366e382
leaching methods, 364e366
relationship between copper grade and particle
size, 366f
pressure oxidation leaching, 391e396
in situ leaching, 396
vat leaching, 383e386
Hydrometallurgical extraction of copper, 11e14
electrowinning, 13e14
solvent extraction, 12e13
Hydrometallurgical plants, 27, 542e546
Index
563

Hydrometallurgical process, 517, 519
Hydrophilic reagent, 46
Hydrophobic reagent, 46
I
Ideal direct-to-copper process, 233e234
Immiscibility of matte and slag, 81
Impurity/impurities
behavior, 133e134
nonrecycle of impurities in dust, 134
of Noranda smelting, 149
other industrial methods of controlling
impurities, 134
distribution in Teniente smelting, 155
elimination
during converting, 197
in TSL, 170
removal from electrolyte, 90
In situ leaching (ISL), 365, 396
Inco Flash Furnace Hayden Smelter
commissioning, 97
Inco ﬂash smelting, 135e138
auxiliary equipment, 137
concentrate burner, 135e136
concentrate burner feed system, 138
furnace details, 135
gas uptake, 137
Inco ﬂash furnace, 136f, 138
matte and slag tapholes, 137
off-gas cooling and dust recovery systems, 138
Outotec ﬂash smelting vs., 139
solids feed dryer, 137e138
water cooling, 136e137
Inco process, 119
Industrial electrical equipment waste (IEW), 470
Industrial electroreﬁning, 337
Industrial nonelectrical equipment waste (INEW),
470
Industrial PeirceeSmith converting operations,
197e205
choice of temperature, 202
end point determinations
copper blow, 204e205
slag blow, 204
offgas collection, 200e201, 201f
slag and ﬂux control, 203
slag formation rate, 203e204
temperature
control, 202
measurement, 202e203
tuyeres, 198e199
Industrial reﬁning cells, 340
Industrial single furnace direct-to-copper smelting,
234e239
Industrial solvent extraction plants, 427,
428te431t
Industrial sulfuric acid manufacture, 294e303
absorption towers, 302
catalyst bed showing steel support, catalyst, and
silica rock, 301f
catalytic converter, 300
equilibrium curve and catalyst bed reaction
heat-up paths, 302f
ﬂowsheet for, 295f
gas to gas heat exchangers and acid coolers, 303
grades of product acid, 303
operating details, 296te299t
physical and operating of two single absorption
sulfuric acid manufacturing plants,
299te300t
reaction path characteristics, 301e302
SO2/SO3 conversion reaction paths, 301
Institute of Scrap Recycling Industries (ISRI), 470
Intermediate leach solution system (ILS system),
366
Investment costs, 526e528
copper extraction investment costs, 526t
economic sizes of plants, 527e528
variation in, 527
Ion exchange, 350
Iron, 391e392
effect of electrolyte, 446e447
iron-containing minerals in, 369
ore, 521
ISACONVERT continuous converting,
219e221
ISASMELT, 97, 103, 111
continuous converting, 219e221
copper smelting, 159
cutaway view of Isasmelt furnace, 168f
Isasmelt lance tip, 169f
operating data for ISASMELT primary copper
smelting furnaces, 164te165t
J
Japanese nonferrous industry, 546
Jifeng SBF
furnace design, 177e178
564
Index

operating parameters, 179
JX Nippon mining multisite integration, 541, 546
K
Kaldo furnace, 488, 517
Kayser Recycling System, 548e549
Kazzinc Ust-Kamenogorsk metallurgical complex
(UKMC), 541e546
Kennecott-Outokumpu Flash Converting plant,
97
KennecotteOutotec ﬂash converting, 213
Kerosene, 411
Ketoximes, 411
KGHM Direct to Blister, 97
Korea Zinc operations, 542
Kupferglimmer, 336
L
La Caridad smelter, 542
Land reclamation, 519
Leach, 534e536
direct operating costs of heap leach/solvent
extraction/electrowinning system, 535t
ﬁxed investment costs for heap leach/solvent
extraction/electrowinning plant, 535t
heaps, 371, 377
Leaching, 12, 361
of copper minerals, 362e364
leaching of copper oxide minerals, 362e363
leaching of copper sulﬁde minerals, 363e364
Pourbaix diagram, 363f
dust, 90
Lead (Pb), 288, 313, 326, 336, 441, 514, 540
alloy anodes, 441e442, 441f
circuit, 542e546
lead-based anodes, 449
leadesilver alloys, 542e546
Leptospirillum ferriphilumooxidans, 369
Leveling agents, 343e344
poor quality of electroreﬁned cathode, 344f
structure of glue molecules, 343f
Liberator cells, 455e459
Lime (CaO), 50
Liquid hydrocarbons, 319
Liquid petroleum gas, 319
Lixiviant, 361
addition rate, 381
London Metal Exchange (LME), 437
LUREC process, 305
M
Machine learning, 350e354
Machine vision systems, 62
Mag-chrome refractories (MgOeCr2O3), 80e81
Magnesia (MgO), 72
Malachite, 362e363
Manganese effect of electrolyte, 447
Matte, 72, 81e82, 127
composition control in Teniente smelting, 154
droplets, 266
grade controls, 131
leach solutions, 459
matteeslag separation, 72
and slag
depth control in Teniente smelting, 154
tapholes in Inco ﬂash smelting, 137
smelting, 6e7, 72
temperature, 219
McCabeeThiele construction, 418
Mechanical ﬂotation cell, 55
Medium-temperature medium-pressure oxidation
leaching, 395e396
Melting
cathode copper, 14
product grades and quality, 493e495
upper impurity limit speciﬁcations for tough
pitch copper, 495t
upper impurity limits for copper cathodes, 494t
technology, 493, 496e499
furnace types, 496e498, 497f
hydrogen and oxygen measurement/control,
499
Mercuric chloride (HgCl2), 288
Mercury removal, 288
Metal contaminants effects of electrolyte, 447,
447t
Metal smelters, 485
Metallic copper, 19, 363
Metallosphaera spp., 369
Mine, 525
copper, 22
investment costs, 527
oreerock differentiation in, 2
Ministro Hales Roaster commissioning, 99
Minor elements, 87e90, 321
deportment of, 87e88
recovery of, 89e90
dust leaching, 90
Index
565

Minor elements (Continued)
neutralization of efﬂuents of acid plant, 90
removal and recovery from copper anode
slimes, 90
removal of impurities from electrolyte, 90
Minor metals removal, ﬁre reﬁning, 320e321
fundamentals of minor element removal,
320e321
estimated oxidizing reﬁning ability index, 321f
Mitsubishi converter development, 79e80
Mitsubishi Naoshima, 542
Mitsubishi process, 88, 97, 107e108, 189e190,
232, 247e257
converting furnace details, 250e251
converting furnace copper, 251
converting furnace slag, 251
electric slag cleaning furnace details, 250
optimum matte grade, 251
process control in Mitsubishi smelting/
converting, 254e256
qualitative process parameters, 255t
quantitative process parameters, 255t
smelting furnace details, 249e250
Mitsubishi smelting process, 484
Mixed metal oxide, 442
Mixer designs, 413, 413f
Modiﬁed aldoximeeketoxime mixtures,
409e411
Modiﬁed aldoximes, 409e411
Modiﬁer, 49
Molecular recognition technology (MRT), 349
Molten blister copper, 185
Molten converter slag, 274
Molten copper, 14, 192, 318
Molten matte, 150
and slag in Outotec ﬂash furnace, 127
Molten slag, 185
Molybdenite, 511
ﬂoats, 511
recovery and processing, 511e514
ﬂotation reagents, 511, 512t
operation, 513
optimization, 513e514
ore, tailings, and concentrate compositions,
512t
simpliﬁed molybdenite ﬂotation, 513f
Molybdenum, 514
Monel tube, 125
Mount Isa Smelter, 97
MPE CSIRO package, 88
Mufulira smelter, 99
Multichamber induction furnaces, 498
Multilift heaps, 371
Multimetal ﬂowsheet integration, 540e550
European examples of integration, 548e550
integrated multimetal recovery concept, 541f
primary and urban mining integration, 546e547
primary base metal integration, 542e546
Multimetal recovery approach, 232, 540
Multiphase Equlibrium (MPE), 78
Municipal solid waste (MSW), 470
N
Native copper, 368
Natural gas, 319
Neutral oxides, 72e74
Neutralization of efﬂuents of acid plant, 90
New scrap, 468e469
Nickel, 514, 540
Nitration-resistant extractant formulations, 432
Nitrogen, 370
Nonferrous metals recycling, 540
Nonrecycle of impurities in dust, 134
Noranda Converting process, 99
Noranda process, 145e147, 189e190
control, 150e151
impurity behavior, 149
Noranda smelting process, 144f
operation and control, 150
production rate enhancement, 151
reaction mechanisms, 147e148
Noranda Altonorte reactor, 149f
scrap and residue smelting, 150
smelting furnaces, 145te147t
at Horne Smelter, 148f
Noranda Reactor development, 96
Noranda smelting process, 484
Noranda Technology Centre, 316e317
O
Obsolete copper products, 467
Obsolete scrap, 469
Off-gas, 82e83
cooling and dust recovery systems, 138
handling, 540
heat recovery in Teniente smelting, 155
from smelting and converting processes, 281e284
characteristics of, 282te283t
566
Index

Old scrap, 469e470
Olivine slags systems, 78e81
Olympic Dam, 242e243
Onahama smelters, 542
Operating costs, 525e526
Optimum absorbing acid composition, 294
Optimum matte grade, 251
Ore
grade, 527
oreerock differentiation in mine, 2
extracting copper from coppereironesulﬁde
ores, 5e11
ﬂowsheet for leaching oxide and Cu2S ores, 4f
main processes for extracting copper from
sulﬁde ores, 3f
throughput control, 44
Organic phase, 407
composition of, 409e412
diluents, 411e412
extractants, 409e411
Organic-in-aqueous entrainment, 422
Organic-continuous emulsion, 425e426
Outokumpu process. See Outotec process
Outotec Ausmelt converting, 219e220
Outotec ﬂash furnace, 119e127, 120f
concentrate burner, 125e126
construction, 120
cooling jackets, 125
dimensions and production details of, 121te124t
matte and slag tapholes, 127
supplementary hydrocarbon fuel burners, 126
Outotec ﬂash smelting
Inco ﬂash smelting vs., 139
recent developments and future trends, 134e135
Outotec process, 119
Oxidation reaction of SO2 to SO3, 290e294
absorption of SO3 into H2SO4eH2O solution,
293e294
catalyst ignition and degradation temperatures,
292
catalyst reactions, 291
Cs-promoted catalyst, 292
dust accumulation in catalyst beds, 292
industrial V2O5eK2SO4 catalysts, 291e292
optimum absorbing acid composition, 294
typical sulfuric acid design irrigation rates and
irrigation densities, 303t
SO2/SO3 conversion equilibrium curve, 293
Oxide minerals, 371, 387, 396
Oxygen (O), 313, 326, 336, 348, 379
bubbles, 449e450
enrichment, 496
enrichment of PeirceeSmith converter blast,
207e208
oxygen-enriched air, 107e108
oxygen-enriched blast, 129
oxygen-free copper, 14
oxygenesulfur potential diagram, 69
plant, 129
sensor, 499
Oxygen-free copper (OFC), 495
casting, 503e506
conticast vertical casting machine, 505f
Oxygen-free electronic (OFE), 495
Oxygen-free high conductivity copper (OFHC),
495
P
Parallel circuits, 416e417
Parkes crust, 542e546
Particle size control, 43
automated mineralogical analysis, 45
of ﬂotation feed, 42e45
instrumentation and control, 43e44
ore throughput control, 44
PeirceeSmith converters, 7e9, 8f, 151, 153, 188,
188f, 313, 488e489, 542e546
dimensions and production details of, 192te195t
distribution of impurity elements during, 197t
gases, 281
off-gases, 287
oxygen enrichment of PeirceeSmith converter
blast, 207e208
positions for charging, blowing, and skimming,
192f
tuyere, 189f
PeirceeSmith converting
alternatives to, 211e219
ﬂash converting, 213e215
Hoboken converter, 212
recent improvements in, 210e211
converter shell design, 211
improvements to batch productivity, 211
scrap injection, 211
shrouded sonic injection, 210e211
Percolation leaching processes, 364
Permanent cathode technology, 340, 439e440
Picket fences, 414
Plastic edge strips, 441
Plated copper, 341
Index
567

Platinum-group metals (PGMs), 335
Polyglycols, 51
Polypropylene beads, 450e451
Postconsumer scrap, 469
Postemine-life landscape rehabilitation, 17
Pour pot, 503
Precious metals, 90, 313, 350
Pregnant leach solution (PLS), 361, 407
collection of, 382
Pressure oxidation (POx), 365
leaching, 391e396
four-compartment horizontal autoclave, 392f
high-temperature high-pressure oxidation
leaching, 391e392
medium-temperature medium-pressure
oxidation leaching, 395e396
Price of copper, 27
Primary and urban mining integration, 546e547
base metal smelters, 547f
example of integrated industrial metal
production, 548f
Primary base metal integration, 542e546
integrated primary multimetal processing, 545f
Primary copper, 17. See also Secondary copper
processing industry, 539
smelters
scrap additions to converters and anode
furnaces, 484e485
scrap processing in, 484e485
scrap use in smelting furnaces, 484
Printed circuit boards (PCBs), 474
Process control in Mitsubishi smelting/converting,
254e256
Process streams, continuous chemical analysis of,
59e60
Proﬁtability, 536
Propane, 319
Properzi/Luxi furnace, 496
“Pulse cyclone” burner, 126
Punching, 198e199
Pyrite (FeS2), 232, 369
Pyrometallurgical copper extraction, 536
Pyrometallurgical copper processing
calculated predominance diagram for CueSeO
and FeeSeO, 68f
copper converting process, 83e85
fundamental thermodynamic aspects with, 67e69
minor elements, 87e90
reﬁning process, 86
smelting, 71e83
Yazawa diagram and, 69e70
Pyrometallurgical industrial processes
Chinese technology developments, 111e112
copper making technology classiﬁcation,
103e108
evolution to large-scale smelting, 108e110
selection of operating parameters, 95
technology evolution, 96e99
Pyrometallurgical lead reﬁning plant, 542e546
Pyrometallurgical process, 486, 519
Pyrometallurgical production of molten copper,
265
Pyrometallurgical slag settling reduction, 268e274
electric slag cleaning furnace, 269f, 270te271t
teniente rotary hydrocarbon-ﬁred slag settling
furnace, 273t
Q
Quantitative scanning electron microscopy, 45
Quenching liquid, 288e289, 290f
Quillaja saponaria, 451
R
Rafﬁnate, 407
from SX, 385e386
Raoultian activity coefﬁcient, 321
Rapid Oxidative Leach process, 398
Reaction shaft and hearth control, 133
Reatrol system, 344
Recirculating electrolyte, 444e445
Recleaner cells, 52
Recovery of minor elements, 89e90
Rectiﬁer, 437
Recycle of copper and copper alloy scrap, 14e16,
15f
Recycled copper, collection and processing of
materials cycle, 467e470
home scrap, 467e468
new scrap, 468e469
old scrap, 469e470
scrap processing and beneﬁciation, 474e480
secondary copper grades and deﬁnitions,
470e474
Recycling strategy, 483
Reﬁneries, 349
costs, 525
Reﬁning process, 86
Refractory life, 256
568
Index

Refractory sulﬁdes, 362
Regional eco-system approach, 547
Resource complexity, 539e540
Reverberatory furnace technology, 96
Reverse-ﬂow settlers, 414
Rönnsk€ar smelter, 518
Rotary dryers, 128
Rotary furnace reﬁning, 315e318
detail of anode furnace tuyere, 315f
details of Hazelett continuous anode casting plant,
317t
details of two rotary anode furnaces, 316t
“Rotationesuspension” smelting, 126
Rough copper, 489
Rougherescavenger cells, 52
Rule of thumb, 418
Run-around scrap, 467
Run-of-mine (ROM), 377, 383
S
Safety, 16
in electrowinning tankhouses, 460
in solvent extraction plants, 427
Saganoseki copper smelter, 547
Scavenger cells, 446
Scrap
anodes, 326
beneﬁciation, 474e480
automotive copper recovery, 477e479
electronic scrap treatment, 479e480
wire and cable processing, 474e477
condition of, 483
grades, 470, 471te474t
injection, 211
processing, 474e480
automotive copper recovery, 477e479
electronic scrap treatment, 479e480
wire and cable processing, 474e477
Secondary copper, 484. See also Primary copper
characteristics of, 483
grades, 470e474
processing industry, 539
production, 17
smelter, 485e489
converting black copper, 488e489
ﬁre reﬁning and electroreﬁning, 489
high-grade secondary smelting, 485e486
smelting to black copper, 486e488
Secondary materials, 483
Secondary smelters, 483
Selectivity in ﬂotation, 49
Selenium, 90, 335, 493
Semiautogenous grinding mill, 527e528
Semiautogenous mills (SAG mills), 35e40, 40f
Series circuit, 414e415
modern settler designs, 415f
plan views, 416f
Serieseparallel circuits, 416e417
Settler
burners, 126
designs, 414
Settling, 265e266
matte settling rates, 266t
Shaft-top burners, 126
Short circuits, 342
Short-circuiting, 348
Shroud, 161e162
Shrouded sonic injection, 210e211
Side Blowing Furnace (SBF), 143, 177
Baijin and Jifeng SBF
furnace design, 177e178
typical operating parameters, 179
Side blowing smelting, 99
process, 171, 177
side-blown smelting + top-blown multilance
continuous converting technology, 112
technology, 112
combined with horizontal bottom blowing
converting, 260
Silica (SiO2), 72, 232
Silicate slag, 218
Silicon-controlled rectiﬁers, 341
Silver (Ag), 335
Single absorption acid plants, 295
Single-stage process, 232e244
advantages and disadvantages, 233
chemistry, 239e240
control, 241
copper production, 260e261
Cu-in-slag limitation of direct-to-copper
smelting, 243
direct-to-copper impurities, 243e244
electric furnace Cu-from-slag recovery, 242e243
ideal direct-to-copper process, 233e234
simpliﬁed Olympic Dam direct-to-copper
smelter ﬂowsheet, 234f
industrial details, 240e241
Index
569

Single-stage process (Continued)
industrial single furnace direct-to-copper
smelting, 234e239
slag composition effect on Cu in slag, 240
Sirosmelt technology, 159
SKS-BBS process, 171e172
impurity distribution in, 176t
lances, 175, 175f
minor elements distribution, 176
operating parameters, 176
reaction mechanisms, 173, 174t
refractory campaign, 173
SKS-BCC, 257e260, 259te260t
Slag(s), 320
blowing, 185
cleaning process, 232
composition control, 132
in Teniente smelting, 154
disposal of, 519e521
ﬂotation, 274
plants, 275te276t
and ﬂux control in PeirceeSmith converter, 203
formation rate, 203e204
generation, 539e540
minerals processing, 274
phase, 72e78
basic oxides impact on structure of silica
polyions, 74f
compositions of industrial concentrates, ﬂuxes,
mattes, slags, and dusts, 75t
liquidus surface in, 76f
simpliﬁed partial phase diagram for
FeOeFe2O3eSiO2 system, 73f
processing, 265
slagematte separation, 69
tapholes, 127
use of, 519e521
viscosity, 77e78
Slime treatment ﬂowsheet, 516e517, 516f, 518f
Smelters, 25, 26t, 525, 540
investment costs, 527
off-gas treatment, 284e289
electrostatic precipitation of dust, 287
gas cooling and heat recovery, 286e287
mercury removal, 288
quenching liquid, acid plant blowdown,
288e289
water quenching, scrubbing, and cooling,
287e288
Smelting, 71e83, 265
calcium ferrite and olivine slags systems, 78e81
concentrates in converter, 209
costs, 530e532
smelter investment costs, 531t
smelter operating costs by activity, 532t
smelter operating costs by cost component,
532t
furnaces
details in Mitsubishi process, 249e250
scrap use in, 484
slag, 265
matte, 81e82
mechanisms in TSL, 170
off-gas, 82e83
process, 540, 548e549
slag phase, 72e78
Sodium carbonate (Na2CO3), 50
Sodium hydrosulﬁde (NaHS), 511
Solideliquid separation, 387
Solids feed dryer, 128, 137e138
Solution mining, 396
Solvent extraction (SX), 12e13, 331, 350, 361,
407, 437, 534e536
chemistry of copper solvent extraction, 408e409
circuit conﬁgurations, 414e417
inclusion of wash stage, 417
parallel and serieseparallel circuits, 416e417
series circuit, 414e415
composition of organic phase, 409e412
current and future developments, 432
equipment, 432
extractants, 432
VSFX modular mixer-settler units, 432f
equipment, 412e414
mixer designs, 413
settler designs, 414
ﬂowsheets, 407e408
industrial solvent extraction plants, 427
minimizing impurity transfer and maximizing
electrolyte purity, 421e424
coextraction of impurities, 421e422
crud, 423e424
transfer of impurities to electrolyte by
entrainment, 422e423
operational considerations, 424e427
organic health, losses, and recovery, 426e427
phase continuity, 425e426, 426f
stability of operation, 424
570
Index

SX circuit, 425f
process, 407e408
copper SX process, 408f
quantitative comparison of series and
series-parallel circuits, 420e421
comparison of performance, 421t
quantitative design of series circuit, 417e420
alternative approach, 420
determination of equilibrium stripped organic
Cu concentration, 418
determination of extractant concentration, 418
determination of extraction and stripping
isotherms, 418
determination of extraction efﬁciency, 418
preliminary speciﬁcations, 417t
transfer of Cu extraction into organic phase,
418e419
safety in solvent extraction plants, 427
Southwire furnaces, 496
Spent electrolyte, 362, 444e445
Sprinklers, 381
Stacking of ore on heap, 379
Stainless steel, 338
Stainless-steel cathode blanks, 439e440
Starter sheet cathodes, 340
Steam dryers, 128
Steel, 541
Strip casting, 506
Stripping isotherms, determination of, 418
Stripping process, 407e408
Submerged Lance Converting Reﬁning process
(SLCR), 111, 221
converting, 245e247
Submerged Lance Smelting (SLS), 111
SLS-SLCR process control, 247
smelting furnace, 244e245
Submerged tuyere, 144e151
Submerged tuyere Noranda continuous
converting, 216e219
chemical reactions, 218
control, 218e219
reaction mechanisms, 218
silicate slag, 218
Sulfacid, 284, 304e305
plants, 305
Sulfate-based processes, 397
Sulﬁde(s), 362, 383, 395
minerals, 46, 387e391
industrial data for selected copper agitation
leach plants, 388te390t
ores, 274
Sulfolobus metallicus, 369
Sulfur, 313, 318, 326, 364
acid plant chemical reactions, 290e294
alternative sulfur products, 307
alternative sulfuric acid manufacturing methods,
303e305
capture and ﬁxation of, 281
future improvements in sulfur capture, 308
gas drying, 289
industrial sulfuric acid manufacture, 294e303
off-gases from smelting and converting processes,
281e284
recent and future developments in sulfuric acid
manufacture, 305e307
smelter off-gas treatment, 284e289
standards for maximum SO2 concentration, 282t
sulfur capture efﬁciencies, 284
typical copper smelter sulfur distribution, 284t
sulfuric acid manufacture, 284
Sulfur dioxide (SO2), 281
SO2/SO3 conversion equilibrium curve, 293
SO2/SO3 conversion reaction paths, 301
Sulfur trioxide, 293
Sulfur-oxidizing bacteria, 369
Sulfuric acid, 289, 303, 362, 396, 529
alternative methods, 303e305
Haldor Topsøe WSA, 303e304
sulfacid, 304e305
ﬂowsheet for producing sulfuric acid, 285f
manufacture, 284
recent and future developments in, 305e307
comparison of methods, 307
maximizing feed gas SO2 concentrations,
305e306
maximizing heat recovery, 306e307
stand-alone CORE unit, 307f
Sulfureoxygen potential management principle,
95
Sumitomo-type concentrate burner, 125
Supplementary hydrocarbon fuel burners, 126
Surfactants, 395
Sustainable copper processing
multimetal ﬂowsheet integration, 540e550
resource complexity and ﬂowsheet solutions,
539e540
Index
571

T
Tailings, 62
Tapping, 127
Technology evolution, 96e99
comparison of smelting and converting
technologies, 104t
of main smelting and converting technologies and
milestone, 98f
smelter modernization projects executed between
2000 and 2020, 100te102t
smelting technologies distribution, 103f
Tellurium, 90, 335, 493
Temperature control, 132e133
in PeirceeSmith converter, 202
in Teniente smelting, 154
Teniente process, 144e151
separation of matte and slag, 148e149
smelting furnaces, 145t
Teniente smelting furnace, 145f
Teniente slag cleaning furnace, 273e274
Teniente smelting, 151e155. See also Vanyukov
submerged tuyere smelting
campaign life and hot tuyere repairing, 155
furnace cooling, 155
impurity distribution, 155
mechanical and operating details of, 152te153t
off-gas heat recovery, 155
process description, 153
steady operation and process control, 154
matte and slag depth control, 154
slag and matte composition control, 154
temperature control, 154
Tenorite, 362e363
Thermochemical modeling approach, 205
Thermodynamic aspects with pyrometallurgical
copper processing, 67e69
Thermodynamic packages, 88
Thickening, 62
Thiosulfate, 350
Thiourea, 350
Thiourea ([NH2]2C¼S), 344
Three-stage copper production, 261e262
Timmins smelter, 326
Tin (Sn), 336, 514
precipitate, 90
Titanium-based anodes, 442
Top blowing converting, 189e190
Top Submerged Lance (TSL), 159e171, 180
basic operations, 159e162
converting, 219e221
Glencore Technology, 220e221
Outotec Ausmelt converting, 219e220
feed materials, 163
furnace and lances, 163e170
impurity elimination, 170
plants, 143
reference list of TSL Outotec-Ausmelt and
ISASMELT operating plants, 160te161t
smelting mechanisms, 170
startup and shutdown, 171
technology, 189e190
Top-blown multilance continuous converting
technology, 221e223, 224t
Top-blown rotary converter (TBRC), 488
Tough pitch copper (ETP), 493e494
Tuyeres, 198e199, 316e317
lance processes, 180
pyrometer, 202e203, 203f
Two ball mills, 527e528
Two-stage copper smelting process, 111
Two-stage process, 244e247
copper production, 261
Dongying-Fangyuan process and plant technical
description, 244e247
general process description, 244
U
UKMC. See Kazzinc Ust-Kamenogorsk
metallurgical complex (UKMC)
Umicore, 542
Umicore Hoboken plant, 548
Umicore Precious Metals Complex Metallurgy
Process, 97
Unalloyed coppers, 493e494
Uniﬁed Numbering System, 493
Upcast Oy, 503e505
Urban mining resources, 540
V
V2O5eK2SO4 catalyst, 291e292, 293f
Vanyukov process, 97
Vanyukov submerged tuyere smelting, 153.
See also Teniente smelting
in-tuyere optical pyrometer, 156f
operating details of Vanyukov furnaces,
157te158t
operational challenges at Balkhash smelter, 159
572
Index

stationary furnace, 158
Vanyukov matte smelting furnace, 158f
Vat leaching, 383e386, 384te385t, 386f
Vertical Smooth Flow (VSFX), 414
Viscosity ratio (VR), 78
W
Waelz kilns plant, 542e546
Wash stage, inclusion of, 417
Waste electrical and electronic, equipment
(WEEE), 470, 546
Waste heat boilers (WHB), 129, 155, 286e287
Water, 349
cooling, 136e137, 287e288
quenching, 287e288
scrubbing, 287e288
water-repellent mineral particles, 46, 47f
Wet chlorination process, 517
Wet gas Sulfuric Acid process (WSA process),
303e304
Wet gas Sulfuric Acid-Double Conversion process
(WSAeDC process), 304
Wet grinding, 33
Wire
and cable processing, 474e477
rod, 495
Wobblers, 381
X
X-ray ﬂuorescence analysis, 59e60
Xanthate, 48
Y
Yanggu Xiangguang Copper smelter acid plant,
305
Yazawa diagram and pyrometallurgical copper
processing, 69e70
Index
573
