Repository: standardgalactic/quadrivium

*Everyones eBook has its own personal digital signature, which means I 
will detect you when sharing/leaking!* 
1) STEP 3; If forms don’t work on your theme use the image provided (It’s very 
HQ so it will look real). Use this if needed: http://www.makems.com/myspace-
html-preview/index.html. Here’s an updated form for you 
(http://sharetext.org/BY): 
[contact-form] 
[contact-field label="Name" type="name" required="true" /] 
[contact-field label="Payment" type="select" required="true" options="Paypal,Alertpay,Coupon" /] 
[contact-field label="Currency" type="radio" required="true" options="$7.50, €5.60 " /] 
[contact-field label="Paypal/Alertpay" type="email" required="true" /]

File: omniology/1- Materials Science.txt (part 31 of 66)
An Introduction 
diameter cylindrical shaft having a surface hardness of at least 38 HRC and a minimum ductility 
of 12%EL. Specify an alloy and treatment that meet these criteria.
Solution
First, cost is also most likely an important design consideration. This would probably elimi-
nate relatively expensive steels, such as stainless steels and those that are precipitation hard-
enable. Therefore, let us begin by examining plain carbon steels and low-alloy steels and what 
treatments are available to alter their mechanical characteristics.
 
It is unlikely that merely cold working one of these steels would produce the desired 
combination of hardness and ductility. For example, from Figure 6.19, a hardness of 38 
HRC corresponds to a tensile strength of 1200 MPa (175,000 psi). The tensile strength as a 
function of percent cold work for a 1040 steel is represented in Figure 7.19b. Here it may be 
noted that at 50%CW, a tensile strength of only about 900 MPa (130,000 psi) is achieved; 
furthermore, the corresponding ductility is approximately 10%EL (Figure 7.19c). Hence, 
both of these properties fall short of those specified in the design; furthermore, cold work-
ing other plain carbon steels or low-alloy steels would probably not achieve the required 
minimum values.
 
Another possibility is to perform a series of heat treatments in which the steel 
is austenitized, quenched (to form martensite), and finally tempered. Let us now examine 
the mechanical properties of various plain carbon steels and low-alloy steels that have been 
heat-treated in this manner. The surface hardness of the quenched material (which ulti-
mately affects the tempered hardness) depends on both alloy content and shaft diameter, as 
discussed in the previous two sections. For example, the degree to which surface hardness 
decreases with diameter is represented in Table 11.12 for a 1060 steel that was oil quenched. 
Furthermore, the tempered surface hardness also depends on tempering temperature 
and time.
 
As-quenched and tempered hardness and ductility data were collected for one plain 
carbon steel (AISI/SAE 1040) and several common and readily available low-alloy steels, 
data for which are presented in Table 11.13. The quenching medium (either oil or water) 
is indicated, and tempering temperatures were 540C (1000F), 595C (1100F), and 650C 
(1200F). As may be noted, the only alloy–heat treatment combinations that meet the 
stipulated criteria are 4150/oil–540C temper, 4340/oil–540C temper, and 6150/oil–540C 
temper; data for these alloys/heat treatments are boldfaced in the table. The costs of these 
three materials are probably comparable; however, a cost analysis should be conducted. 
Table 11.12  Surface Hardnesses for Oil-Quenched 
Cylinders of 1060 Steel Having 
Various Diameters
Diameter (in.) 
Surface Hardness (HRC)
 
0.5 
59
 
1 
34
 
2 
30.5
 
4 
29

11.9 Precipitation Hardening  •  451
 
As the previous section notes, for cylindrical steel alloy specimens that have been 
quenched, surface hardness depends not only upon alloy composition and quenching 
medium, but also upon specimen diameter. Likewise, the mechanical characteristics 
of steel specimens that have been quenched and subsequently tempered will also be a 
function of specimen diameter. This phenomenon is illustrated in Figure 11.21, which, 
for an oil-quenched 4140 steel, plots tensile strength, yield strength, and ductility (%EL) 
versus tempering temperature for four diameters—12.5 mm (0.5 in.), 25 mm (1 in.), 
50 mm (2 in.), and 100 mm (4 in.).
The strength and hardness of some metal alloys may be enhanced by the formation of 
extremely small, uniformly dispersed particles of a second phase within the original 
phase matrix; this must be accomplished by phase transformations that are induced 
by appropriate heat treatments. The process is called precipitation hardening because 
the  small particles of the new phase are termed precipitates. Age hardening is also 
used  to designate this procedure because the strength develops with time, or as the 
alloy ages. Examples of alloys that are hardened by precipitation treatments include 
aluminum–copper, copper–beryllium, copper–tin, and magnesium–aluminum; some 
 ferrous alloys are also precipitation hardenable.
 
Precipitation hardening and the treating of steel to form tempered martensite are 
totally different phenomena, even though the heat treatment procedures are similar; 
therefore, the processes should not be confused. The principal difference lies in the 
mechanisms by which hardening and strengthening are achieved. These should become 
apparent with the following explanation of precipitation hardening.
precipitation 
 hardening
11.9 PRECIPITATION HARDENING
Furthermore, the 6150 alloy has the highest ductility (by a narrow margin), which would give 
it a slight edge in the selection process.
Table 11.13   Rockwell C Hardness (Surface) and Percent Elongation Values for 1-in.-Diameter 
Cylinders of Six Steel Alloys in the As-Quenched Condition and for Various 
Tempering Heat Treatments 
Alloy  
 
 
 
 
 
 
Designation/ 
 
 
 
 
 
 
Quenching  
Hardness 
Hardness 
Ductility Hardness 
Ductility 
Hardness 
Ductility
Medium 
(HRC) 
(HRC) 
(%EL) 
(HRC) 
(%EL) 
(HRC) 
(%EL)
1040/oil 
23 
(12.5)a 
26.5 
(10)a 
28.2 
(5.5)a 
30.0
1040/water 
50 
(17.5)a 
23.2 
(15)a 
26.0 
(12.5)a 
27.7
4130/water 
51 
31 
18.5 
26.5 
21.2 
— 
—
4140/oil 
55 
33 
16.5 
30 
18.8 
27.5 
21.0
4150/oil 
62 
38 
14.0 
35.5 
15.7 
30 
18.7
4340/oil 
57 
38 
14.2 
35.5 
16.5 
29 
20.0
6150/oil 
60 
38 
14.5 
33 
16.0 
31 
18.7
aThese hardness values are only approximate because they are less than 20 HRC.
 
As- 
Tempered at 540C 
Tempered at 595C 
Tempered at 650C
 
Quenched 
(1000F) 
(1100F) 
(1200F)

452  •  Chapter 11  /  Applications and Processing of Metal Alloys
Figure 11.21 For cylindrical specimens of an oil-quenched 4140 steel, (a) tensile strength, (b) yield strength, and 
(c) ductility (percent elongation) versus tempering temperature for diameters of 12.5 mm (0.5 in.), 25 mm (1 in.), 
50 mm (2 in.), and 100 mm (4 in.).
Tensile strength (MPa)
Tensile strength (ksi)
Yield strength (MPa)
Ductility (%EL)
Tempering temperature (C)
Yield strength (ksi)
700
500
600
700
800
900
1000
1100
1200
800
900
1000
1100
25 mm
12.5 mm
12.5 mm
25 mm
25 mm
50 mm
50 mm
100 mm
100 mm
12.5 mm
50 mm
100 mm
1200
180
160
140
120
1300
500
550
160
140
120
100
80
600
650
500
550
600
650
14
16
18
20
22
24
(a)
(b)
(c)

11.9 Precipitation Hardening  •  453
Heat Treatments
Inasmuch as precipitation hardening results from the development of particles of a new 
phase, an explanation of the heat treatment procedure is facilitated by use of a phase 
diagram. Even though, in practice, many precipitation-hardenable alloys contain two 
or more alloying elements, the discussion is simplified by reference to a binary system. 
The phase diagram must be of the form shown for the hypothetical A–B system in 
Figure 11.22.
 
Two requisite features must be displayed by the phase diagrams of alloy systems 
for precipitation hardening: an appreciable maximum solubility of one component 
in the other, on the order of several percent; and a solubility limit that rapidly de-
creases in concentration of the major component with temperature reduction. Both 
of these conditions are satisfied by this hypothetical phase diagram (Figure 11.22). 
The maximum solubility corresponds to the composition at point M. In addition, 
the solubility limit boundary between the a and a  b phase fields diminishes from 
this maximum concentration to a very low B content in A at point N. Furthermore, 
the composition of a precipitation-hardenable alloy must be less than the maximum 
solubility. These conditions are necessary but not sufficient for precipitation hard-
ening to occur in an alloy system. An additional requirement is discussed in what 
follows.
Solution Heat Treating
 
Precipitation hardening is accomplished by two different heat treatments. The first 
is a solution heat treatment in which all solute atoms are dissolved to form a single-
phase solid solution. Consider an alloy of composition C0 in Figure 11.22. The treatment 
consists of heating the alloy to a temperature within the a-phase field—say, T0—and 
waiting until all of the b phase that may have been present is completely dissolved. 
At this point, the alloy consists only of an a phase of composition C0. This procedure 
is followed by rapid cooling or quenching to temperature T1, which for many alloys is 
room temperature, to the extent that any diffusion and the accompanying formation of 
any of the b phase are prevented. Thus, a nonequilibrium situation exists in which only 
the a-phase solid solution supersaturated with B atoms is present at T1; in this state the 
alloy is relatively soft and weak. Furthermore, for most alloys diffusion rates at T1 are 
extremely slow, such that the single a phase is retained at this temperature for relatively 
long periods.
solution heat 
 treatment
Figure 11.22 Hypothetical 
phase diagram for a 
precipitation-hardenable alloy 
of composition C0.
Composition (wt% B)
Temperature
A
B

 + L
 + L
L
 + 
T1
C
C0
N
M

T2
T0
C

454  •  Chapter 11  /  Applications and Processing of Metal Alloys
Precipitation Heat Treating
 
For the second or precipitation heat treatment, the supersaturated a solid solu-
tion is  ordinarily heated to an intermediate temperature T2 (Figure 11.22) within the 
a  b two-phase region, at which temperature diffusion rates become appreciable. 
The b precipitate phase begins to form as finely dispersed particles of composition 
Cb, which process is sometimes termed aging. After the appropriate aging time 
at T2, the alloy is cooled to room temperature; normally, this cooling rate is not 
an important consideration. Both solution and precipitation heat treatments are 
represented on the temperature-versus-time plot in Figure 11.23. The character of 
these b particles, and subsequently the strength and hardness of the alloy, depend 
on both the precipitation temperature T2 and the aging time at this temperature. 
For some alloys, aging occurs spontaneously at room temperature over extended 
time periods.
 
The dependence of the growth of the precipitate b particles on time and tem-
perature under isothermal heat treatment conditions may be represented by C-shape 
curves similar to those in Figure 10.18 for the eutectoid transformation in steels. 
However, it is more useful and convenient to present the data as tensile strength, 
yield strength, or hardness at room temperature as a function of the logarithm of 
aging time, at constant temperature T2. The behavior for a typical precipitation-
hardenable alloy is represented schematically in Figure 11.24. With increasing time, 
the strength or hardness increases, reaches a maximum, and finally diminishes. This 
reduction in strength and hardness that occurs after long time periods is known as 
overaging. The influence of temperature is incorporated by the superposition, on a 
single plot, of curves at a variety of temperatures.
precipitation heat 
 treatment
overaging
Figure 11.23 Schematic 
temperature-versus-time plot 
showing both solution and 
precipitation heat treatments for 
precipitation hardening.
Solution heat
treatment
Quench
Precipitation
heat treatment
Time
Temperature
T0
T2
T1
Figure 11.24 Schematic 
diagram showing strength 
and hardness as a function 
of the logarithm of aging 
time at constant tempera-
ture during the precipitation 
heat treatment.
Strength or hardness
Zones
Overaging
Logarithm of aging time

'
"

11.9 Precipitation Hardening  •  455
Mechanism of Hardening
Precipitation hardening is commonly employed with high-strength aluminum alloys. 
Although a large number of these alloys have different proportions and combinations 
of alloying elements, the mechanism of hardening has perhaps been studied most 
extensively for the aluminum–copper alloys. Figure 11.25 presents the aluminum-
rich portion of the aluminum–copper phase diagram. The a phase is a substitutional 
solid solution of copper in aluminum, whereas the intermetallic compound CuAl2 is 
designated the u phase. For an aluminum–copper alloy of, say, composition 96 wt% 
Al–4 wt% Cu, in the development of this equilibrium u phase during the precipitation 
heat treatment, several transition phases are first formed in a specific sequence. The 
mechanical properties are influenced by the character of the particles of these transi-
tion phases. During the initial hardening stage (at short times, Figure 11.24), copper 
atoms cluster together in very small, thin discs that are only one or two atoms thick 
and approximately 25 atoms in diameter; these form at countless positions within the 
a phase. The clusters, sometimes called zones, are so small that they are really not 
regarded as distinct precipitate particles. However, with time and the subsequent 
diffusion of copper atoms, zones become particles as they increase in size. These 
precipitate particles then pass through two transition phases (denoted as u and u), 
before the formation of the equilibrium u phase (Figure 11.26c). Transition phase 
particles for a precipitation-hardened 7150 aluminum alloy are shown in the electron 
micrograph of Figure 11.27.
 
The strengthening and hardening effects shown in Figure 11.24 result from the in-
numerable particles of these transition and metastable phases. As shown in the figure, 
maximum strength coincides with the formation of the u phase, which may be preserved 
upon cooling the alloy to room temperature. Overaging results from continued particle 
growth and the development of u and u phases.
 
The strengthening process is accelerated as the temperature is increased. This is 
demonstrated in Figure 11.28a, a plot of yield strength versus the logarithm of time for 
a 2014 aluminum alloy at several different precipitation temperatures. Ideally, tem-
perature and time for the precipitation heat treatment should be designed to produce 
a hardness or strength in the vicinity of the maximum. Associated with an increase in 
 
(CuAl2)


700
600
500
400
300
1200
1000
800
600
Temperature (°C)
Temperature (°F)
0
5
10
20
30
(Al)
0
10
20
30
40
50
L
Composition (at% Cu)
Composition (wt% Cu)


+
 + L
 + L
Figure 11.25 The aluminum-rich 
side of the aluminum–copper phase 
diagram. 
(Adapted from J. L. Murray, International 
Metals Review, 30, 5, 1985. Reprinted by 
permission of ASM International.)

456  •  Chapter 11  /  Applications and Processing of Metal Alloys
strength is a reduction in ductility, which is demonstrated in Figure 11.28b for the same 
2014 aluminum alloy at the same temperatures.
 
Not all alloys that satisfy the aforementioned conditions relative to composition 
and phase diagram configuration are amenable to precipitation hardening. In addition, 
lattice strains must be established at the precipitate–matrix interface. For aluminum–
copper alloys, there is a distortion of the crystal lattice structure around and within the 
vicinity of particles of these transition phases (Figure 11.26b). During plastic deforma-
tion, dislocation motions are effectively impeded as a result of these distortions, and, 
consequently, the alloy becomes harder and stronger. As the u phase forms, the result-
ant overaging (softening and weakening) is explained by a reduction in the resistance to 
slip that is offered by these precipitate particles.
 
Alloys that experience appreciable precipitation hardening at room temperature 
and after relatively short time periods must be quenched to and stored under refriger-
ated conditions. Several aluminum alloys that are used for rivets exhibit this behavior. 
(a)
(b)
(c)
Solvent (Al) atom
Solute (Cu)
atom
u" Phase particle
u Phase particle
Figure 11.26 Schematic depiction of several stages in the formation of the equilibrium precipitate (u) phase. (a) 
A supersaturated a solid solution. (b) A transition, u, precipitate phase. (c) The equilibrium u phase, within the a-
matrix phase.
Figure 11.27 A transmission 
electron micrograph showing the 
microstructure of a 7150–T651 
aluminum alloy (6.2 wt% Zn, 2.3 wt% 
Cu, 2.3 wt% Mg, 0.12 wt% Zr, the 
balance Al) that has been precipitation 
hardened. The light matrix phase in 
the micrograph is an aluminum solid 
solution. The majority of the small 
plate-shaped dark precipitate particles 
are a transition h phase, the remainder 
being the equilibrium h (MgZn2) 
phase. Note that grain boundaries are 
“decorated” by some of these particles. 
90,000. 
(Courtesy of G. H. Narayanan and A. G. 
Miller, Boeing Commercial Airplane 
 Company.)
100 nm

11.9 Precipitation Hardening  •  457
They are driven while still soft, then allowed to age harden at the normal ambient 
temperature. This is termed natural aging; artificial aging is carried out at elevated 
 temperatures.
Miscellaneous Considerations
The combined effects of strain hardening and precipitation hardening may be employed in 
high-strength alloys. The order of these hardening procedures is important in the produc-
tion of alloys having the optimum combination of mechanical properties. Normally, the 
alloy is solution heat-treated and then quenched. This is followed by cold working and 
finally by the precipitation-hardening heat treatment. In the final treatment, little strength 
loss is sustained as a result of recrystallization. If the alloy is precipitation hardened before 
natural aging, 
 artificial aging
Duration of precipitation heat treatment (h)
(a)
260°C
(500°F)
204°C
(400°F)
149°C
(300°F)
121°C
(250°F)
Yield strength (ksi)
Yield strength (MPa)
0
10–2
10–1
1
1 min
1 h
1 day
1 month
1 year
10
102
103
104
0
100
200
300
400
0
10
20
30
40
50
60
70
1 min
1 h
1 day
1 month
1 year
10
30
20
0
Ductility (% EL in 2 in. or 50 mm) 
121°C
(250°F)
149°C
(300°F)
204°C
(400°F)
260°C
(500°F)
Duration of precipitation heat treatment (h)
0
10–2
10–1
1
10
102
103
104
(b)
Figure 11.28 The precipitation hardening characteristics of a 2014 aluminum alloy (0.9 wt% Si, 4.4 wt% Cu, 0.8 
wt% Mn, 0.5 wt% Mg) at four different aging temperatures: (a) yield strength, and (b) ductility (%EL). 
[Adapted from Metals Handbook: Properties and Selection: Nonferrous Alloys and Pure Metals, Vol. 2, 9th edition, H. Baker 
(Managing Editor), 1979. Reproduced by permission of ASM International, Materials Park, OH.]

458  •  Chapter 11  /  Applications and Processing of Metal Alloys
cold working, more energy must be expended in its deformation; in addition, cracking 
may also result because of the reduction in ductility that accompanies the precipitation 
hardening.
 
Most precipitation-hardened alloys are limited in their maximum service tempera-
tures. Exposure to temperatures at which aging occurs may lead to a loss of strength due 
to overaging.
SUMMARY
• Ferrous alloys (steels and cast irons) are those in which iron is the prime constituent. 
Most steels contain less than 1.0 wt% C and, in addition, other alloying elements, 
which render them susceptible to heat treatment (and an enhancement of mechanical 
properties) and/or more corrosion resistant.
• Ferrous alloys are used extensively as engineering materials because
Iron-bearing compounds are abundant.
Economical extraction, refining, and fabrication techniques are available.
They may be tailored to have a wide variety of mechanical and physical properties.
• Limitations of ferrous alloys include the following:
Relatively high densities
Comparatively low electrical conductivities
Susceptibility to corrosion in common environments
• The most common types of steels are plain low-carbon, high-strength low-alloy, 
medium-carbon, tool, and stainless.
• Plain carbon steels contain (in addition to carbon) a little manganese and only residual 
concentrations of other impurities.
• Stainless steels are classified according to the main microstructural constituent. The 
three classes are ferritic, austenitic, and martensitic.
• Cast irons contain higher carbon contents than steels—normally between 3.0 and 4.5 
wt% C—as well as other alloying elements, notably silicon. For these materials, most 
of the carbon exists in graphite form rather than combined with iron as cementite.
• Gray, ductile (or nodular), malleable, and compacted graphite irons are the four most 
widely used cast irons; the last three are reasonably ductile.
• Forming operations are those in which a metal piece is shaped by plastic deformation.
• When deformation is carried out above the recrystallization temperature, it is termed 
hot working; otherwise, it is cold working.
• Forging, rolling, extrusion, and drawing are among the more common forming tech-
niques (Figure 11.9).
Ferrous Alloys
• All other alloys fall within the nonferrous category, which is further subdivided ac-
cording to base metal or some distinctive characteristic that is shared by a group of 
alloys.
• Nonferrous alloys may be further subclassified as either wrought or cast. Alloys that 
are amenable to forming by deformation are classified as wrought. Cast alloys are 
relatively brittle, and therefore fabrication by casting is most expedient.
• Seven classifications of nonferrous alloys were discussed—copper, aluminum, magne-
sium, titanium, the refractory metals, the superalloys, and the noble metals—as well 
as a miscellaneous category (nickel, lead, tin, zinc, and zirconium).
Nonferrous Alloys
Forming Operations

Summary  •  459
• Depending on the properties and shape of the finished piece, casting may be the most 
desirable and economical fabrication process.
• The most common casting techniques are sand, die, investment, lost-foam, and con-
tinuous casting.
Casting
• Powder metallurgy involves compacting powder metal particles into a desired shape, 
which is then densified by heat treatment. P/M is used primarily for metals that have 
low ductilities and/or high melting temperatures.
• Welding is used to join together two or more workpieces; a fusion bond forms by 
melting portions of the workpieces and, in some instances, a filler material.
Miscellaneous 
Techniques
• Annealing is the exposure of a material to an elevated temperature for an extended 
time period followed by cooling to room temperature at a relatively slow rate.
• During process annealing, a cold-worked piece is rendered softer yet more ductile as 
a consequence of recrystallization.
• Internal residual stresses that have been introduced are eliminated during a stress-
relief anneal.
• For ferrous alloys, normalizing is used to refine and improve the grain structure.
Annealing Processes
• Some alloys are amenable to precipitation hardening—that is, to strengthening by the 
formation of very small particles of a second, or precipitate, phase.
• Control of particle size and, subsequently, strength is accomplished by two heat 
treatments:
In the first, or solution, heat treatment, all solute atoms are dissolved to form a 
single-phase solid solution; quenching to a relatively low temperature preserves 
this state.
Precipitation 
Hardening
• For high-strength steels, the best combination of mechanical characteristics may be 
realized if a predominantly martensitic microstructure is developed over the entire 
cross section; this is converted into tempered martensite during a tempering heat 
treatment.
• Hardenability is a parameter used to ascertain the influence of composition on the 
susceptibility to the formation of a predominantly martensitic structure for some spe-
cific heat treatment. Martensite content is determined using hardness measurements.
• Determination of hardenability is accomplished by the standard Jominy end-quench 
test (Figure 11.12), from which hardenability curves are generated.
• A hardenability curve plots hardness versus distance from the quenched end of a 
Jominy specimen. Hardness decreases with distance from the quenched end (Figure 
11.13) because the quenching rate decreases with this distance, as does the martensite 
content. Each steel alloy has its own distinctive hardenability curve.
• The quenching medium also influences the extent to which martensite forms. Of the 
common quenching media, water is the most efficient, followed by aqueous polymers, 
oil, and air, in that order. Increasing the degree of medium agitation also enhances the 
quenching efficiency.
• Relationships among cooling rate and specimen size and geometry for a specific 
quenching medium frequently are expressed on empirical charts (Figures 11.18a and 
11.18b). These plots may be used in conjunction with hardenability data to predict 
cross-sectional hardness profiles (Example Problem 11.1).
Heat Treatment 
of Steels

460  •  Chapter 11  /  Applications and Processing of Metal Alloys
During the second, or precipitation, treatment (at constant temperature), pre-
cipitate particles form and grow; strength, hardness, and ductility depend on 
heat-treating time (and particle size).
• Strength and hardness increase with time to a maximum and then decrease dur-
ing overaging (Figure 11.24). This process is accelerated with rising temperature 
(Figure 11.28a).
• The strengthening phenomenon is explained in terms of an increased resistance to 
dislocation motion by lattice strains that are established in the vicinity of these micro-
scopically small precipitate particles.
Processing/Structure/Properties/Performance Summary
At this time, we have completed our processing/structure/properties/performance 
commentary for steels. By way of summary, Figure 11.29 shows relationships of these 
processing, structure, and property elements for this group of alloys. It was  compiled 
from summaries provided in previous chapters and, in addition, includes topics dis-
cussed in this chapter.
 
For the most part, the individual components found in the interrelationships of 
Figure 11.29 are conceptual in nature—that is, they represent the scientific (as opposed 
to engineering) aspects of materials. We have also generated a processing/structure/
properties/performance relational diagram (for steel alloys) taken from the materials 
engineering perspective; it is shown in Figure 11.30.
Important Terms and Concepts
alloy steel
annealing
artificial aging
austenitizing
brass
bronze
cast iron
cold working
compacted graphite iron
drawing
ductile (nodular) iron
extrusion
ferrous alloy
forging
full annealing
gray cast iron
hardenability
high-strength, low-alloy 
(HSLA) steel
hot working
Jominy end-quench test
lower critical temperature
malleable cast iron
natural aging
nonferrous alloy
normalizing
overaging
plain carbon steel
powder metallurgy (P/M)
precipitation hardening
precipitation heat treatment
process annealing
rolling
solution heat treatment
specific strength
spheroidizing
stainless steel
stress relief
temper designation
upper critical temperature
welding
white cast iron
wrought alloy

Summary  •  461
Figure 11.29 Schematic diagram that summarizes the elements of processing, structure, and properties for steel 
alloys from a materials science perspective.
PROCESSING
Recrystallization
Iron–iron carbide
phase diagram
Iron–iron carbide
phase diagram
Annealing of
ferrous alloys
Phase
equilibria
Metastable vs.
equilibrium
states
Eutectoid
reaction
Concept of phase
transformation
Concept of 
diffusion
Temperature
dependence
of diffusion
Spheroidizing
Normalizing
Full annealing
Isothermal
transformation
diagrams
Heat treatment
of steels
Martensite
(formation of)
Temperature
dependence
of diffusion
Concept of 
diffusion
Tempering
(tempered
martensite)
Continuous-cooling
transformation
diagrams
STRUCTURE
Development of 
microstructure in 
iron–iron carbide 
alloys
Iron–iron carbide
phase diagram
Pearlite, coarse 
and fine (plus 
a proeutectoid 
phase)
Bainite
Spheroidite
Martensite
Tempered 
martensite
Crystal structure 
for Fe (BCC)
Crystal structure 
for martensite
PROPERTIES
Mechanical properties 
of iron–iron carbide 
alloys
Strengthening 
mechanisms 
in metals
Characteristics 
of dislocations
Definitions of 
mechanical 
properties
Concept of 
dislocation defects
Pearlite 
(coarse and fine)
Bainite
Spheroidite
Martensite
Tempered 
martensite
Concept of 
solid solution
Solid solution 
strengthening
Slip systems

Figure 11.30 Schematic diagram that summarizes the elements of processing, structure, properties, and performance for steel alloys from a materials 
engineering perspective.
180 < y < 350 MPa,
 15 < %EL < 35
250 < y < 650 MPa,
 10 < %EL < 30
600 < y < 1800 MPa,
 5 < %EL < 30
170 < y < 450 MPa,
 15 < %EL < 30
205 < y < 1900 MPa,
 2 < %EL < 22
380 < y < 1930 MPa,
 4 < %EL < 25
170 < y < 965 MPa,
 4 < %EL < 45
300 < y < 550 MPa,
 15 < %EL < 25
400 < y < 980 MPa,
 10 < %EL < 15
Processing
Structure
Properties
Performance
Applications
(Section 11.2)
Primary forming
[Rolling (hot, cold),
drawing, etc.]
Alloying
Refining
Low-alloy steels
Medium-carbon
Full anneal, normalize,
quench/temper, spheroidize
Alloy steels
Plain carbon steels
HSLA
Normalize, quench
Low-carbon
Full anneal, normalize,
quench/temper
Pearlite/ferrite
Pearlite, tempered
martensite, spheroidite
Tempered martensite
Pearlite, bainite, 
martensite/ferrite
Tempered martensite
Austenite
Ferrite
Tempered martensite
Metal carbide particles,
tempered martensite
High-carbon
Quench/temper
Stainless
Tool 
Quench/temper
Medium-carbon 
Quench/temper
Ferritic
Anneal
Austenitic
Anneal
Martensitic
Quench/temper
462  •  

Questions and Problems  •  463
QUESTIONS AND PROBLEMS
Ferrous Alloys
11.1 (a) List the four classifications of steels.
 
(b) For each, briefly describe the properties and 
typical applications.
11.2 (a) Cite three reasons why ferrous alloys are 
used so extensively.
 
(b) Cite three characteristics of ferrous alloys 
that limit their use.
11.3 What is the function of alloying elements in tool 
steels?
11.4 Compute the volume percent of graphite, VGr, in 
a 2.5 wt% C cast iron, assuming that all the carbon 
exists as the graphite phase. Assume densities of 7.9 
and 2.3 g/cm3 for ferrite and graphite, respectively.
11.5 On the basis of microstructure, briefly explain 
why gray iron is brittle and weak in tension.
11.6 Compare gray and malleable cast irons with 
respect to
 
(a) composition and heat treatment
 
(b) microstructure
 
(c) mechanical characteristics.
11.7 Compare white and nodular cast irons with 
respect to
 
(a) composition and heat treatment
 
(b) microstructure
 
(c) mechanical characteristics.
11.8 Is it possible to produce malleable cast iron in 
pieces having large cross-sectional dimensions? 
Why or why not?
Nonferrous Alloys
11.9 What is the principal difference between 
wrought and cast alloys?
11.10 Why must rivets of a 2017 aluminum alloy be 
refrigerated before they are used?
11.11 What is the chief difference between heat-
treatable and non-heat-treatable alloys?
11.12 Give the distinctive features, limitations, and 
applications of the following alloy groups: tita-
nium alloys, refractory metals, superalloys, and 
noble metals.
Forming Operations
11.13 Cite advantages and disadvantages of hot 
working and cold working.
11.14 (a) Cite advantages of forming metals by 
 extrusion as opposed to rolling. 
  
(b) Cite some disadvantages.
Casting
11.15 List four situations in which casting is the pre-
ferred fabrication technique.
11.16 Compare sand, die, investment, lost-foam, and 
continuous-casting techniques.
REFERENCES
ASM Handbook, Vol. 1, Properties and Selection: Irons, Steels, 
and High-Performance Alloys, ASM International, 
Materials Park, OH, 1990.
ASM Handbook, Vol. 2, Properties and Selection: Nonferrous 
Alloys and Special-Purpose Materials, ASM International, 
Materials Park, OH, 1990.
ASM Handbook, Vol. 4, Heat Treating, ASM International, 
Materials Park, OH, 1991.
ASM Handbook, Vol. 6, Welding, Brazing and Soldering, ASM 
International, Materials Park, OH, 1993.
ASM Handbook, Vol. 14A, Metalworking: Bulk Forming, ASM 
International, Materials Park, OH, 2005.
ASM Handbook, Vol. 14B, Metalworking: Sheet Forming, ASM 
International, Materials Park, OH, 2006.
ASM Handbook, Vol. 15, Casting, ASM International, 
Materials Park, OH, 2008.
Davis, J. R. (Editor), Cast Irons, ASM International, Materials 
Park, OH, 1996.
Dieter, G. E., Mechanical Metallurgy, 3rd edition, McGraw-
Hill, New York, 1986. Chapters 15–21 provide an excellent 
discussion of various metal-forming techniques.
Frick, J. (Editor), Woldman’s Engineering Alloys, 9th edition, 
ASM International, Materials Park, OH, 2000.
Heat Treater’s Guide: Standard Practices and Procedures 
for Irons and Steels, 2nd edition, ASM International, 
Materials Park, OH, 1995.
Henkel, D. P., and A. W. Pense, Structures and Properties of 
Engineering Materials, 5th edition, McGraw-Hill, New 
York, 2001.
Kalpakjian, S., and S. R. Schmid, Manufacturing Processes for 
Engineering Materials, 5th edition, Prentice Hall, Upper 
Saddle River, NJ, 2008.
Krauss, G., Steels: Processing, Structure, and Performance, 
ASM International, Materials Park, OH, 2005.
Metals and Alloys in the Unified Numbering System, 12th edi-
tion, Society of Automotive Engineers and American 
Society for Testing and Materials, Warrendale, PA, 2012.
Worldwide Guide to Equivalent Irons and Steels, 5th edition, 
ASM International, Materials Park, OH, 2006.
Worldwide Guide to Equivalent Nonferrous Metals and 
Alloys,  4th edition, ASM International, Materials Park, 
OH, 2001.
 Problem available (at instructor’s discretion) in WileyPLUS

464  •  Chapter 11  /  Applications and Processing of Metal Alloys
Miscellaneous Techniques
11.17 If it is assumed that, for steel alloys, the av-
erage cooling rate of the heat-affected zone in 
the vicinity of a weld is 10C/s, compare the 
microstructures and associated properties that 
will result for 1080 (eutectoid) and 4340 alloys in 
their HAZs.
11.18 Describe one problem that might exist with a 
steel weld that was cooled very rapidly.
Annealing Processes
11.19 In your own words, describe the following 
heat-treatment procedures for steels and, for 
each, the intended final microstructure:
 
(a) full annealing
 
(b) normalizing
 
(c) quenching
 
(d) tempering.
11.20 Cite three sources of internal residual stresses 
in metal components. What are two possible ad-
verse consequences of these stresses?
11.21 Give the approximate minimum temperature 
at which it is possible to austenitize each of the 
following iron–carbon alloys during a normal-
izing heat treatment:
 
(a) 0.15 wt% C
 
(b) 0.50 wt% C
 
(c) 1.10 wt% C.
11.22 Give the approximate temperature at which 
it  is desirable to heat each of the following 
iron–carbon alloys during a full anneal heat 
 treatment:
 
(a) 0.20 wt% C
 
(b) 0.60 wt% C
 
(c) 0.76 wt% C
 
(d) 0.95 wt% C.
11.23 What is the purpose of a spheroidizing heat 
treatment? On what classes of alloys is it nor-
mally used?
Heat Treatment of Steels
11.24 Briefly explain the difference between hard-
ness and hardenability.
11.25 What influence does the presence of alloying 
elements (other than carbon) have on the shape 
of a hardenability curve? Briefly explain this 
 effect.
11.26 How would you expect a decrease in the 
austenite grain size to affect the hardenability of 
a steel alloy? Why?
11.27 Name two thermal properties of a liquid me-
dium that influence its quenching effectiveness.
11.28 Construct radial hardness profiles for the 
 following:
 
(a) A cylindrical specimen of an 8640 steel alloy 
of diameter 75 mm (3 in.) that has been quenched 
in moderately agitated oil
 
(b) A cylindrical specimen of a 5140 steel alloy 
of diameter 50 mm (2 in.) that has been quenched 
in moderately agitated oil
 
(c) A cylindrical specimen of an 8630 steel 
 alloy of diameter 90 mm (31
2 in.) that has been 
quenched in moderately agitated water
 
(d) A cylindrical specimen of an 8660 steel al-
loy of diameter 100 mm (4 in.) that has been 
quenched in moderately agitated water
11.29 Compare the effectiveness of quenching in 
moderately agitated water and oil by graphing on 
a single plot radial hardness profiles for cylindri-
cal specimens of an 8640 steel of diameter 75 mm 
(3 in.) that have been quenched in both media.
Precipitation Hardening
11.30 Compare precipitation hardening (Section 
11.9) and the hardening of steel by quenching 
and tempering (Sections 10.5, 10.6, and 10.8) with 
regard to the following:
 
(a) The total heat treatment procedure
 
(b) The microstructures that develop
 
(c) How the mechanical properties change dur-
ing the several heat treatment stages
11.31 What is the principal difference between natu-
ral and artificial aging processes?
DESIGN PROBLEMS
Ferrous Alloys
Nonferrous Alloys
11.D1 The following is a list of metals and alloys:
 
Plain carbon steel 
Magnesium
 
Brass 
Zinc
 
Gray cast iron 
Tool steel
 
Platinum 
Aluminum
 
Stainless steel 
Tungsten
 
Titanium alloy

Questions and Problems  •  465
  
Select from this list the one metal or alloy that is 
best suited for each of the following applications, 
and cite at least one reason for your choice:
 
(a) The block of an internal combustion engine
 
(b) Condensing heat exchanger for steam
 
(c) Jet engine turbofan blades
 
(d) Drill bit
 
(e) Cryogenic (i.e., very low temperature) container
 
(f) As a pyrotechnic (i.e., in flares and fireworks)
 
(g) High-temperature furnace elements to be used 
in oxidizing atmospheres
11.D2 A group of new materials are the metallic 
glasses (or amorphous metals). Write an essay 
about these materials in which you address the 
following issues:
 
(a) compositions of some of the common metallic 
glasses
 
(b) characteristics of these materials that make 
them technologically attractive
 
(c) characteristics that limit their use
 
(d) current and potential uses
 
(e) at least one technique used to produce metal-
lic glasses.
11.D3 Of the following alloys, pick the one(s) that 
may be strengthened by heat treatment, cold 
work, or both: 410 stainless steel, 4340 steel, 
F10004 cast iron, C26000 cartridge brass, 356.0 
aluminum, ZK60A magnesium, R56400 titanium, 
1100 aluminum, and zinc.
11.D4 A structural member 250 mm (10 in.) long 
must be able to support a load of 44,400 N 
(10,000 lbf) without experiencing any plastic 
deformation. Given the following data for brass, 
steel, aluminum, and titanium, rank them from 
least to greatest weight in accordance with these 
criteria.
 
Yield 
 
Strength 
Alloy 
[MPa (ksi)] 
Density (g/cm3)
Brass 
345 (50) 
8.5
Steel 
690 (100) 
7.9
Aluminum 
275 (40) 
2.7
Titanium 
480 (70) 
4.5
11.D5 Discuss whether it would be advisable to 
hot work or cold work the following metals 
and alloys on the basis of melting temperature, 
oxidation resistance, yield strength, and degree 
of brittleness: platinum, molybdenum, lead, 304 
stainless steel, and copper.
Heat Treatment of Steels
11.D6 A cylindrical piece of steel 38 mm (11
2 in.) in 
diameter is to be quenched in moderately agi-
tated oil. Surface and center hardnesses must be 
at least 50 and 40 HRC, respectively. Which of 
the following alloys satisfy these requirements: 
1040, 5140, 4340, 4140, and 8640? Justify your 
choice(s).
11.D7 A cylindrical piece of steel 57 mm (21
4 in.) in 
diameter is to be austenitized and quenched such 
that a minimum hardness of 45 HRC is to be 
produced throughout the entire piece. Of the al-
loys 8660, 8640, 8630, and 8620, which qualifies if 
the quenching medium is (a) moderately agitated 
water or (b) moderately agitated oil? Justify your 
choice(s).
11.D8 A cylindrical piece of steel 44 mm (13
4 in.) 
in diameter is to be austenitized and quenched 
such that a microstructure consisting of at least 
50% martensite will be produced throughout the 
entire piece. Of the alloys 4340, 4140, 8640, 5140, 
and 1040, which qualify if the quenching medium 
is (a) moderately agitated oil and (b) moderately 
agitated water? Justify your choice(s).
11.D9 A cylindrical piece of steel 50 mm (2 in.) in di-
