Repository: standardgalactic/quadrivium

*Everyones eBook has its own personal digital signature, which means I 
will detect you when sharing/leaking!* 
1) STEP 3; If forms don’t work on your theme use the image provided (It’s very 
HQ so it will look real). Use this if needed: http://www.makems.com/myspace-
html-preview/index.html. Here’s an updated form for you 
(http://sharetext.org/BY): 
[contact-form] 
[contact-field label="Name" type="name" required="true" /] 
[contact-field label="Payment" type="select" required="true" options="Paypal,Alertpay,Coupon" /] 
[contact-field label="Currency" type="radio" required="true" options="$7.50, €5.60 " /] 
[contact-field label="Paypal/Alertpay" type="email" required="true" /]

File: omniology/Lee W. Applied Coatings. Chemistry, Formulation, and Performance 2024.txt (part 31 of 45)
mean particle size of 12 μm (the smaller the capsule particle size, the larger the overall surface area is formed).
During in-situ polymerization, oil droplets or pre-cured microcapsules phase separate in a continuous water phase
in which highly water-soluble urea and HCHO as the intended capsule wall or shell reactants migrate and con-
dense onto oil droplets as individual substrate vehicles as soon as the pH condition under 2.0, preferably 1.6 to
1.9, is sustained by the controlled addition of the liquid hydrogen chloride (HCl) as the acid catalyst. Salt (NaCl)
charged prior to the loading of the “FILL” in the encapsulation stage is intended to adjust the density of the con-
tinuous water phase to be close to that of the oil phase so that it better prevents the discontinuous oil phase (i.e.,
oil droplets) from re-consolidating with each other, thereby allowing for sustainable dispersion or suspension of
the entire liquid mixture containing microcapsules.

8.3 Chemical Encapsulation
333
Quantitatively, there is a minor deficiency in HCHO or an excess of urea in the aqueous phase formulation used
to eliminate HCHO residues. The capsule core or payload consists of the entire oil phase; the capsule wall content,
which consists of HCHO and equivalent urea fully polymerized during polymerization, is not exactly known but
is supposedly less than 41.6% since the condensation reaction releases water; the total wall content should be
optimized by running DOEs while taking capsule particle sizes into account. The agitating shear regulates capsule
particle sizes; in general, the larger the capsule size, the thicker the capsule wall or shell. However, a thicker
shell resists premature breakages more effectively, whereas a larger size is more susceptible to cracking; there
is a balance between these two universal parameters. Other microcapsule parameters, such as the payload, and
processing variables, such as the cure schedule, are provided in Figure 8.4, which is a technically informative
showcase of both laboratory and industrial microencapsulation operations.
Using the formulation and processing of UF microcapsules as a model, robust MF and UMF microcapsules
with optional active ingredients (rather than color-formers) are readily developed by adhering to a similar wall
content and a molar ratio of urea/melamine from zero (i.e., melamine-free) to 100% of melamine (i.e., urea-free)
to formaldehyde at, for example, 1.012. For such 1K systems (reactive components, excluding the catalyst, are all
in a single phase), melamine derivatives such as HMMM are applicable alternatives; nevertheless, all is subject
to adjustments according to experimental verification, the feasible capsule size, and the release requirements of
actual applications.
8.3.2
Core/shell microcapsules via interfacial polymerization
Interfacial polymerization still entails emulsification, in which, if present, surfactants play an important role in
creating a dynamic interface between the oil and water phases. Specifically, unlike in-situ UF microencapsulation
and more similar to 2K liquid coatings, the capsule shell or wall components in interfacial polymerization are
selectively and separately dissolved in both the oil and water phases prior to emulsification (via mixing of the
two phases followed by immediate homogenization), which forms interfaces where polymerization develops the
capsule wall wrapping on the payload liquid emulsified as oil droplets (infant capsules).
As shown in Figure 8.6, microcapsules based on hybrid epoxy-acrylate chemistry were effectively developed
for the production of pressure-sensitive papers decades ago. As depicted in Figure 8.5a, primary and secondary
amines serve a crucial bridging role in the related curing mechanisms, in which Michael Addition reactions (i.e.,
Steps 1 and 2) drive co-polymerization. Crosslinking of epoxies by primary and secondary amines, including Steps
3 and 2′ in Figure 8.5a, also contributes to the overall cure reactions. In a hybrid system composed of epoxies and
acrylates as the bulk co-resins, the readily reactive amine co-crosslinker is required, as previously reported (refer
to Subsection 2.2.2.2 in Chapter 2 and Table 6.2 in Chapter 6). In addition, the highly water-soluble DETA is
perfectly incorporated in the water phase, whereas only oil- or solvent-soluble TMPTA and epoxy resins are applied
in the oil phase along with the active ingredients (color-formers in this case) to be encapsulated, preferably and
appropriately applying heat where necessary.
Given the chemistry fundamentals as described (Figure 8.5a), robust batchwise- and industrial scale (e.g.,
26,000 lbs per batch)-capable microencapsulation as outlined in Figure 8.6 explains the formulation and pro-
cessing details for producing viable microcapsules, which are aimed at 8.5% color-former loading, 12.0% wall
content, and 5 μm capsule size with uniform distribution via a homogenizer. In one aspect, pre-emulsification
is comparable to in-situ polymerization in that the pre-prepared oil and water phases are blended; however, the
bulk co-resins dissolved in the oil phase, along with BPA monomers as co-crosslinkers are not reactive until
DETA as the primary crosslinker and 2MI as the catalyst loaded in the water phase are diffused to the interfaces.
In another aspect, and in a different manner, the blended oil and water phases are emulsified at 30 ∘C using a
high-shear homogenizer following pre-mixing and agitation but prior to the post-curing step. Specifically, acrylate
(i.e., TMPTA or trimethylolpropane triacrylate) and epoxy (i.e., DEN 438) resins are dissolved in solvents (i.e.,
composed of benzyl benzoate/butyl diglyme/hydrocarbon at a ratio of 65/10/25 by weight) along with a package

334
8 Microencapsulation
H2C
C
H
C
O
CH2
+
H2N
NH
NH2
CH2
C
H
C
O
CH2
C
H
C
O
C
CH2
CH3
H2C
H2C
R
H2
C
H2
C
C
O
R
H
N
R'
O
O
Trimethylolpropane Triacrylate (TMPTA)
Diethylene triamine
(DETA)
Michael
Addition
O
O
CH2
CH
C
O
O
R
H2
C
H2
C
C
O
R
N
R'
O
R''
Secondary amine-acrylate adduct
Tertiary amine-acrylate adduct/polymer
R''
R'
1
2
O
H2C
CH
R'''
H2
C
H2
C
C
O
R
N
H2
C
O
R'
C
H
R'''
OH
Cross-linked polymer
R''
2'
O
H2C
HC
R'''
H
N
NH
N
H
R'''
OH
R'''
OH
etc...
3
(a)
S
O
O
O
*
H
C
O
H
Mod
Na+
(b)
Figure 8.5
(a) DETA, a primary amine, as a co-crosslinker in a hybrid epoxy-acrylate (e.g., TMPTA) system involving regular
epoxy-amine co-polymerization and acrylate-amine Michael Addition reactions (also refer to Figure 3.9 in Chapter 3), both
base or anionically catalyzed, wherein the NH2 groups react twice (instead of once in polyurea’s isocyanate-amine reactions);
and (b) the chemical structure of Tamol SN (a.k.a., sodium polynaphthalenesulfonate, MW 261.25), an anionic surfactant.
of color-formers as the active ingredients in the oil phase. In addition, BPA monomers (refer to Figure 7.1b in
Chapter 7) are added as a co-crosslinker at 17.8% by weight of the epoxy resin in order to toughen the capsule
wall and accelerate the epoxy/amine cure speed; BPA reactions with primary or secondary amines are not a
concerned issue unless they are transition-metal catalyzed [18].
The oil phase is heated to approximately 93 ∘C for dissolving color-formers and then cooled to 60 ∘C before
loading BPA and the epoxy resin under mixing for 30 min and TMPTA for another 30 min, followed by charging
the temperature-sensitive hydrocarbon diluent when the phase temperature falls below 40 ∘C. Still specifically, in
the separate water phase, additives, that is, polyvinyl alcohol as a dispersing agent at ∼0.6% by weight and Tamol
SN (Figure 8.5b) as an anionic surfactant emulsifier at 4.0% of the total water phase, are loaded first, followed by
charging the 2MI catalyst into the aqueous phase at 82 ∘C under agitation for 30 min prior to loading the amine
crosslinker (i.e., DETA or diethylenetriamine) at 40 ∘C and admixing for another 30 min.
Following the independent preparation of the water and oil phases, a bulk oil-in-water (O/W) mixture is formed
by blending these two phases in a larger transition tank for a brief period of time (e.g., within 5 min) at a low
shear and temperature, for example, 500 rpm and 30 ∘C, respectively, prior to immediate emulsification using a
high-shear homogenizer or pump at, for example, 6,500–7,000 rpm for a capsule size objective of ∼5.0 μm. Due to
the introduction of amino protons into the color-formers from pending shell chemicals that are not yet building
the capsule shell layer, a color change is immediately visible upon blending. Due to minimized liquid/liquid inter-
facial tension, normal microcapsules are invariably spherical; the capsule size is determined by variables such as
the emulsification speed, solvent blend, oil-to-water phase ratio, mixed viscosity, temperature, and perhaps others.

8.4 DOE Example of Microcapsule Formulation and Processing Optimization
335
Mixing and agitating for 5 min at 500 rpm
↓
Emulsifying at 6,500 rpm and 30 °C (typically 5,500 to 7,500 rpm for capsule sizes from 7.0 to 4.5 μm)
↓
Post Cure: 6 hours at 88 °C under consistent but mild agitation (adjust viscosity by adding some water if
needed)
Oil Phase (~93 °C):
Benzyl benzoate: 213.0
Butyl diglyme: 32.8
Color-former mixture: 30.6 
BPA (EW-PhOH 114.15): 4.8
DEN 438 (EEW 178): 27.0
TMPTA (EW-acrylate 98.8): 12.2
Exxsol D80: 81.9
Total: 402.3 pbw
Viscosity: 38–40 cPs
Water Phase (~82 °C):
DI water: 465.0
Celvol 502 PVA: 2.9
Tamol SN: 20.0
2-MI catalyst (30.0% solids): 6.8
DETA (EW-NH 20.64): 4.0
Total: 498.7 pbw
Viscosity: ~20 cPs
Formulation index (FI) =
bulk resins
bulk crosslinkers = epoxy moles+ TMPTA moles
DETA moles + BPA moles
=
27.0
178.0 + 12.2
98.8
4.0
20.64 +
4.8
114.15
= 1.166
Catalyst loading level =
2MI
epoxy+ acrylate = 6.8 ∗ 30.0%
27.0 + 12.2 = 5.20 phr
Active ingredient (color-former or dye) loading = 8.5%
dye
solvents + dye × 100%
Capsule wall content ≈ 12.2%
wall_materials (BPA + epoxy + TMPTA + DETA + 2MI)
wall_materials + solvents + dye
× 100%
Capsule payload = 1 − Capsule wall content = 87.8%
Total capsule slurry solids = 48.4%
everything − water
everything
× 100%
Active solids = 45.8%
everything − water − Tamol SN − Celvol 502
everything
× 100%
Figure 8.6
Formulation (2K) and interfacial polymerization of hybrid epoxy-acrylate microcapsules.
The bulk blend is kept under constant and appropriate agitation until it is all emulsified into microcapsules for
conveniently undergoing interfacial polymerization while released into a post-cure hold tank where the micro-
capsule slurry (with an off-white color or colorless) is thermally cured by heating it up to 88 ∘C and being held for
at least six hours at this temperature before being discharged as a finished batch of a hybrid microcapsule product.
The pH of the completed capsule slurry is typically over 8.5 (i.e., anionic-ally charged) or can be adjusted by the
addition of ammonia (a Lewis base) to prevent settling during storage and transport.
8.4
DOE Example of Microcapsule Formulation and Processing Optimization
Color-former-containing microcapsules developed by companies such as 3M for the production of carbonless
(pressure-sensitive) paper were the single largest industrial application of microcapsules until the early 2000s.
Regardless of micro-emulsification by in-situ polymerization or interfacial polymerization, the capsule size, the
capsule wall content, and the active ingredient-containing payload were the most important and controllable fac-
tors (inputs) that affect the intended functional properties (outputs) of microcapsules (imaging properties in the

336
8 Microencapsulation
case of carbonless), which were subject to optimization for cost-effectiveness and the best possible performance.
Using the hybrid epoxy-acrylate microcapsule of color-formers (such as proton-accepting dyes supplied by Fukui
Yamada Chemical/Nagase) for carbonless applications as an example (refer to Figure 8.6), four formulation and
processing variables at two levels each were defined of interest, including the capsule wall content, the capsule
size (determined by the emulsifying shear rate), the dye ratio, and the dye loading, which were experimentally
designed into a total of nine batches.
The design of experiments (DOEs) is re-summarized in Table 8.3, where the dye “C” represents the “Current” dye
or color-former package with a high level of black dyes and “O” represents the “Original” package with a low level
of black dyes. Summarily, a fractional factorial DOE comprising four variables at two levels each was considered
and executed to evaluate the effects of such parameters, once again, the wall content, the capsule size, the dye ratio,
and the dye loading as specified, on the imaging performance and manufacturability of carbonless-oriented micro-
capsules. Batch #9 is included in Table 8.3 to represent the arithmetic mean of all variables (except the “Current”
dye ratio). Specifically, it was of interest to investigate which variables, if any, cause spotting (i.e., fisheyes) and/or
backgrounding defects on commercial CBs (coated backs; refer to Figure 8.7) of multi-part forms. The formulation
Table 8.3
DOEs with four parameters (wall content, capsule size, dye ratio, and dye loading)
at two levels each (4 × 2) plus the central point (Inputs).
wall content, %
capsule size, 𝛍m
dye ratio
dye loading, %
Variables:
+
10.0
4.0
Original
7.5
Levels:
−
14.0
6.0
Current
10.2
DOE batch #’s
NOTE: “o” means the central point (12.0%, 5.0 μm, Current, and 9.2%)
1
−
+
+
−
2
+
+
−
−
3
+
+
+
+
4
+
−
+
−
5
−
−
+
+
6
−
−
−
−
7
−
+
−
+
8
+
−
−
+
9
o
o
o
o
(a)
(b)
(c)
Microcapsules | Stilt starch particles
Figure 8.7
Assembly of three-part carbonless paper forms (white on the top—CB, yellow in the middle—CFB, and pink at
the bottom—CF), and SEMs (magnitude 500X) of CBs produced using WB coatings of (b) larger and (c) smaller microcapsules,
respectively, where stilt starches are incorporated to prevent unintended capsule breakages.

8.4 DOE Example of Microcapsule Formulation and Processing Optimization
337
Table 8.4
Formulation breakdowns for ﬁve of the DOEs and the “std” implemented using interfacial polymerization to
evaluate the effects of four factors on the performance of color-former microcapsules.
std
#1
#2
#3
#4
#5
(pbw unless speciﬁed)
12/5/O/8.5
−/+/+/−
+/+/−/−
+/+/+/+
+/−/+/−
−/−/+/+
Oil phase:
Solvent package:
Benzyl benzoate
213.0
213.0
213.0
213.0
213.0
213.0
Butyl diglyme
32.8
32.8
32.8
32.8
32.8
32.8
Exxsol D80
81.9
81.9
81.9
81.9
81.9
81.9
Color-former package:
Black-1R/-2R
9.2/9.2
8.1/8.1
6.1/6.1
11.3/11.3
8.1/8.1
11.3/11.3
Red/Blue
5.5/5.5
4.7/4.7
3.2/4.3
6.7/6.7
4.7/4.7
6.7/6.7
Orange/Green
0.6/0.6
0.5/0.5
3.2/3.7
0.7/0.7
0.5/0.5
0.7/0.7
Capsule wall components:
BPA (Ph-OH monomer)
4.8
3.8
5.8
5.8
5.8
3.8
DEN 438 (epoxy)
27.0
21.7
32.7
32.7
32.7
21.7
TMPTA (acrylate)
12.2
9.7
14.7
14.7
14.7
9.7
Water phase:
DI water
465.0
449.0
472.0
484.0
472.0
460.0
PVA 502 (dispersing)
2.9
2.9
2.9
2.9
2.9
2.9
Tamol SN (surfactant)
20.0
20.0
20.0
20.0
20.0
20.0
2MI (30%, catalyst)
6.8
5.5
8.2
8.2
8.2
5.5
DETA (crosslinker)
4.0
3.2
4.9
4.9
4.9
3.2
Bulk O/W (blend) phase:
Formulation index (FI)
1.166
1.168
1.153
1.153
1.153
1.168
Catalyst, phr
5.20
5.25
5.19
5.19
5.19
5.25
Solvent weight
327.7
327.7
327.7
327.7
327.7
327.7
Color-former weight
30.6
26.6
26.6
37.4
26.6
37.4
Total blend weight
901.0
870.1
915.5
938.3
915.5
891.9
Dye load, %
8.54
7.51
7.51
10.24
7.51
10.24
Capsule wall weight
50.0
40.0
60.6
60.6
60.6
40.0
breakdowns of the first five batches in Table 8.3 are presented in Table 8.4, where the “std,” which is exactly the
formulation detailed in Figure 8.6, is included as a benchmark or reference, with a dye load of 8.5%, a wall content
of 12.2%, total solids of 48.4%, and active solids of 45.8%, respectively, differing slightly from the central point (or
Batch #9) in terms of the dye ratio and loading.
Two primary factors, capsule wall content and capsule size, constitute the performance metrics of color-forming
microcapsules. First, there was the characterization of microcapsules individually and as a bulk dispersion in terms
of the capsule size, the capsule slurry viscosity and solids content, the SRT (solvent-resistant test) indicated by the

338
8 Microencapsulation
Table 8.5
Qualiﬁcation of color-former microcapsules and their capsule slurries (Output 1).
Batches
Size (𝛍m)
Viscosity (cPs)
Solids (%)
SRT-L* (spots)
Sieve (%)
SCT-b*
1
6.5
70
46.9
77 (No)
2.87
−6.00
2
6.4
270
44.7
91 (Yes)
1.75
1.18
3
7.0
340
46.4
91 (Yes)
3.12
0.93
4
3.9
110
47.6
90 (Yes)
0.14
0.18
5
3.7
460
48.3
81 (No)
0.31
−6.70
6
3.6
620
49.5
85 (Yes)
0.10
−4.93
7
6.5
70
48.3
75 (No)
1.47
−3.83
8
3.9
220
47.9
72 (Yes)
0.57
−2.36
9
4.6
200
49.5
87 (Yes)
0.69
−1.10
L* value of a CIE color system, the sieving residue retained on a 25 μm screen, and the SCT (self-contained test)
indicated by the L* and/or b* value of the same CIE color system, respectively, as reported in Table 8.5, all with
greater or lesser variations based on actual formulation and processing. In general, the larger the SRT-L* value,
the greater the capsule’s resistance to solvents; similarly, the closer the SCT-b* is to zero, the better the capsule’s
resistance to solvents. However, data reveal that there was no association between SRT-L* or SCT-b* and spotting
or fisheye defects. According to a linear regression, SRT-L* = 29.8 + 3.62 x wall content indicates that increasing the
capsule wall content increased the SRT-L* value, which was indicative of more robust capsules for a given capsule
size. The regression equation sieve% = −3.83 + 1.01 x capsule size established a strong correlation of sieve results
to capsule size, revealing that larger capsule sizes gave rise to a greater population of capsules bigger than 25 μm.
It is believed that large capsules are to blame for spotting and backgrounding issues on commercial developer CF
(coated front) and CFB (coated front with a developer and back with microcapsules) sheets (Figure 8.7) because
they are more susceptible to breakage upon inadvertent abrasion or pressure.
In addition, there was the qualification of end-user-defined imaging attributes such as speed, ultimate density,
sensitivity, and scuff (resistant to capsule breakage) as performance metrics. These imaging properties as out-
puts were fully assessed and reported in Table 8.6, where each capsule slurry was converted into CBs at the same
active solids content using laboratory drawdowns. Conclusively, within the DOE’s scope, Batch #5 with a small
capsule size (3.7 μm), a low wall content (10%), but a high dye ratio and loading (10.2%) appeared to outperform
others in terms of overall imaging performance as opposed to commercial specifications. As anticipated, larger
capsule sizes (e.g., Batches #1/#2/#3/#7) resulted in faster imaging speed, denser ultimate, and more sensitive
to break, all corresponding to lower measured values. Degradation or stability of microcapsules over time was
primarily attributed to the capsule wall’s mechanical strength, not thickness. There exists a balance or crossover
point between the capsule size and the wall content for a particular microcapsule system to exhibit the greatest
performance and stability. Data were further analyzed using statistical ANOVA and MATLAB to generate corre-
lations between imaging qualities (Output 2) and designing variables (Inputs) with regression equations listed in
Table 8.6. Clearly, color-former ratios almost had little or no effect on the final image performance. Imaging speed,
ultimate sensitivity, and scuff were all affected, to a lesser or greater extent, by the dye loading, capsule size, and
wall content, as well as their interactions, in one way or another.
If applied, color-former microcapsules were nearly solely responsible for sporadic or patterned discoloration
defects of pressure-sensitive and thermal paper. It was defined as the presence of image specks or background-
ing on the front side of CFs and CFBs off coaters or during rewinding or storage prior to printing. In either case,

8.4 DOE Example of Microcapsule Formulation and Processing Optimization
339
Table 8.6
Imaging performance of color-former microcapsules on zinc-salicylate CFs (Output 2).
Image properties
Batches
Active
solids, %
Capsule slurry
load, g/65g
Na-alginate
Speed
Ultimate
Sensitivity
Scuff
1
44.6
5.92
31.9
21.9
32.2
56.8
2
42.4
6.23
33.1
22.9
39.2
60.4
3
44.1
5.99
31.3
21.1
35.8
57.2
4
45.3
5.83
36.0
25.2
48.0
69.3
5
46.0
5.74
31.2
20.9
40.7
66.6
6
47.2
5.59
35.6
24.5
43.3
67.2
7
46.0
5.74
30.6
19.7
32.6
56.8
8
45.6
5.79
33.5
22.5
45.8
66.9
9
47.2
5.59
32.4
22.3
40.8
63.7
Commercial imaging specifications:
27–38
17–22
42–50
–
* Speed = 59.0 – 2.69 × dye load – 4.29 × size + 0.288 × wall + 0.352 × load*size
* Ultimate = 47.8 – 2.74 × dye load – 0.239 × wall – 2.82 × size + 0.213 × load*size + 0.06 × load*wall
* Sensitivity = 55.0 – 0.722 × dye load −4.75 × size + 1.25 × wall
* Scuff = 62.6 + 2.2 × dye load + 2.45 × wall – 4.85 × size – 0.231 × load*wall
y = –0.8072x + 32.703
R2 = 0.9175
20.5
21.5
22.5
23.5
24.5
25.5
26.5
9.0
10.0
11.0
12.0
13.0
14.0
15.0
Δ(scuff-sensitivity)
Capsule wall content, %
microcapsules break prematurely, and the free dye or color-forming solution migrates onto CF sheets, establish-
ing close contact with the color-developing agents, resulting in an imaged color. Large variations in microcapsule
sizes were assumingly one of the causes, as was the capsule wall (basically a cured coating film) with weak sol-
vent retention or poor impermeability. For instance, vegetable oils (predominantly triglycerides, categorized as
fatty acid esters, typically exhibiting a small FTIR peak at 3,050 cm−1) with poor dye solubility were more likely
to induce post-coating and/or pre-printing discoloration if used as solvents for the same color-former microcap-
sules. Particularly, as a user-defined parameter, 𝛥(scuff-sensitivity) was determined to be linearly inverse to the
wall content, as illustrated by the graph in Table 8.6. The greater the 𝛥(scuff-sensitivity), the less likely it was for
backgrounding to occur. It was surprising but evident that a higher wall content was more likely to cause spotting,
as spots appeared anytime the wall content was at a high level (except for #6, which was straight at the low levels
of all variables) (Tables 8.3/8.4). As previously mentioned, backgrounding was an imaging defect that was largely
independent of spotting; SCT-b* turned out to be a robust indicator of backgrounding. If the wall content was
appropriately optimized, both backgrounding and spots almost always disappeared.

340
8 Microencapsulation
For clarification on Figure 8.7, the top CBs are C1S (coated one side) with microcapsules coated on the backside
using a roll coater, the middle CFBs are C2S (coated two sides) with developer coated on the front side using a
blade coater and microcapsules coated on the back, and the bottom CFs are C1S with also developer coated on
the front. Activated clay such as Copisil N210, phenolic resins such as Durez 33446, and zinc salicylate (ZS) resins
such as HRJ-14508 (supplied by SI Group) are the three major types of color developers, which are typically acidic
compounds in nature. All CFs will display a permanent color change or imaging upon application of an active
pressure that ruptures microcapsules to release color-formers in oil/solvents. Typically, color-formers are non-
ionic chromogenic materials (e.g., phthalide, fluoran, and triphenylmethane) that readily react with developers to
generate images via ring-opening reactions. Referring to Appendix for coating formulations, stilt particles of an
averaged particle size of 25–30 μm, that is, 2–5 times larger than microcapsules, are preferably uncooked starches
(e.g., Accu-GelTM) incorporated into the CB coating at about 30% (by weight) of the microcapsules of 100% solids
along with latex (e.g., CP 620NA) and cooked starch as the co-binders under an anionic condition (e.g., pH ∼8.5,
adjusted by ammonia).
Microencapsulation, comprising active intermediates or constituents, is a microscopic and precise coating tech-
nique dynamically implemented on conformal and soft “substrates.” Referring back to the hybrid epoxy-acrylate
formulation (Figure 8.6 and Table 8.4), microcapsules based on the polyurea chemistry of isocyanates reacting
with amines at a much faster cure speed can also be readily developed if a properly selected or suited isocyanate
precursor, either MDI monomers or prepolymers, is added to the oil phase in place of the resin package of epox-
ies and acrylates. For example, there is a publication on polyurea-microencapsulated latent catalysts [19]. Several
technical considerations should be made when implementing polyurea microcapsules or the like, including: i)
the molar ratio of isocyanates (in the oil phase) to amines or alternatively polyamines (in the aqueous phase) is
still preferably greater than one, subject to optimization, ii) isocyanate monomers or prepolymers should be cho-
sen to be as tolerable and water-compatible as possible, iii) amines and polyamines and amine chain extenders
(if present) or combinations in the water phase should be chosen to be responsive to the intended isocyanates,
but not necessarily the same as those employed in epoxy systems, and iv) the presence of surfactant emulsifiers
is optional. In addition, polyurea chemistry provides the advantages of a faster cure or a low-temperature cure;
processing parameters, such as emulsifying shear speed, and post-cure duration, should be tweaked accordingly.
Debrief A Melamine and amino derivative crosslinkers
Amino resins and their derivatives are extensively used to crosslink epoxy, polyester, acrylic, and alkyd resins in
order to achieve the required balance of flexibility, durability, chemical resistance, and film toughness. As summa-
rized in Table 8.7, a wide range of commercial amino-resin crosslinkers, such as melamine, urea, and derivatives,
are currently available for applications in thermoset coatings, adhesives, and inks, such as for OEMs (original
equipment manufacturers), automotive, kitchen cabinets, general metals, including food and beverage packag-
ing, coils, and electronics. HMMM and its derivatives are effective crosslinking agents for −SH, −OH, −CO-NH−,
−COOH, and −O-CO-NH2 (carbamates), typically exhibiting EW values between 130 g/eq and 180 g/eq under
strong acid catalysts and being bakeable at temperatures between 125 ∘C and 150 ∘C. Amino crosslinkers are
chosen based on their end-use applications, whereas acid catalysts are chosen based on their compatibility with
crosslinkers; both of these steps are crucial to obtaining robust formulation and final performance specifications.
On the one hand, as shown in Table 8.7, fully methylated (i.e., generally HS) amino resins, including HMMM,
require strong acid catalysts, as do fully alkylated (i.e., HS mixed ethers), highly butylated (i.e., low-to-medium
solids), benzoganamines, UF resins, and glycolurils. On the other hand, highly methylated (i.e., high imino) amino
resins, partially methylated (i.e., polymeric), and phenolic grades require only weak acids such as phosphates as
a catalyst. A general acid mechanism and a specific acid mechanism are responsible for the catalysis of various
amino resins [20]. Understanding the catalytic mechanism of amino resins is necessary for predicting the behavior
of a crosslinker in complex paint or coating systems. The most notable advantages and disadvantages of UF resins

8.4 DOE Example of Microcapsule Formulation and Processing Optimization
341
Table 8.7
Typical amino-resin crosslinkers, catalysts, characteristics, and selections.
Types:
Main
functional
groups or
polymeric
chains
(bridges):
High solids (HS) methylated
(fully, highly or high imino,
and partially or polymeric)
HS mixed ethers (alkylated)
Low-med solids butylated
Benzoguanamines,
urea formaldehyde
(UF), glycolurils
N
H2C
O
H2C
O
CH3
CH3
N
H2C
O
H2C
OH
CH3
N
ROH2C
N
CH2OR
N
ROH2C
N
CH2OR
H2
C
O
H2
C
N
H2C
O
H2C
O
R
R 2°
N
H2C
O
H
R
N
CH2
OH
R
1°
N
H2C
O
C
H2
O
H2
C
R
O
CH3
N
H2C
O
C
H2
O
C
C
N
H2C
O
C
H2
O
C
CH3
N
N
N
NH2
NH2
HOH2CHN
NHCH2OH
NHCH2OH
O
N
H
H
N
N
H
H
N
O
O
Catalysts:
Strong acids (p-TSA, DDBSA, DNNDSA, DNNSA), Weak acids (phosphates, maleic acids, citric acids)
p-TSA 
DDBSA 
DNNDSA 
DNNSA
Hydrophobic
Hydrophilic
Sub-types:
Fully and highly methylated
include HMMM: practical
EW 130–180, low VOCs,
high film flexibility, and
toughness, good stability,
mar resistance and
inter-coat adhesion,
excellent durability, good
heat, and exterior resistance
Fully methylated: strong
acids
Highly methylated: weak
acids
Highly alkylated: similar to
HMMM, EW 140–200,
contain blends of methoxy
sites and longer chain
length alkoxy sites (ethoxy,
n-butoxy or iso-butoxy), also
differ from each other in
their degree of alkylation
and monomer content, low
VOCs, high film flexibility
and toughness, excellent
formulation stability
(especially in WB), baked at
125–150 ∘C Strong acids
Highly n-butylated: similar to
HMMM except n-butylated,
butylation or butoxy sites
impart improved flow,
leveling, and inter-coat
adhesion, slow cure but
efficient crosslinkers, EW
160–220, high flexibility,
toughness, stability, and mar
resistance, require a strong
acid for cure response at
125–150 ∘C, strong acids
Benzoguanamine
resins: triazine
based but with
benzene group
substitution, less
functional and less
UV resistant,
typically primers,
containers,
appliance, require
high acids, EW
160–220 (highly
alkylated), EW
200–260 (less
alkylated
polymeric)
Strong acids
High imino (partially
methylolated and highly
alkylated): contain a
significant concentration of
alkoxy/imino or high NH
functionality, EW 180–240,
fast cure response at
120–150 ∘C without strong
acid catalysts, fast cure
response in WB
formulations, high film
hardness and low HCHO
release on cure, readily
self-condense, stabilized by
3∘amines and 1∘alcohol.
Weak acids
High imino (partially
methylated and highly
alkylated): contain n-butoxy
that imparts flow and
leveling, fast cure responses
at 120—150 ∘C w/o need of
strong acids, EW 200–250,
high film hardness and low
HCHO release on cure,
readily self-condense,
stabilized by 3∘amines and
1∘alcohol.
Strong or weak acids
n-butylated: EW 220–280,
very polymeric, high extents
of methylolation and
butylation (hydrophobic, low
viscosity, but slow cure) or
high extents of
polymerization (high
viscosity, high VOC),
adequate cure at 120–150 ∘C
without need of strong acid
catalysts, higher flim
hardness and exterior
durability, readily
self-condense, 3∘amine and
1∘alcohol stabilization
Need no strong acids
UF: fast cure, high
strength, and cost
effectiveness
HS urea: EW
180–260,
self-condense
Methylated
Butylated
(n-butylated,
iso-butylated)
Strong acids
(Continued)

342
8 Microencapsulation
Table 8.7
(Continued)
Partially methylated (highly
methylolated but partially
alkylated): cure well at
125–150 ∘C w/o strong acid
catalysts, film similar to
those of high imino resins,
self-condense in addition to
reacting with OH, amide,
and COOH, EW (practical)
180–240, higher
formaldehyde release,
stabilized by 3∘amines and
alcohol (like all melamine
resins) Weak acids
N/A
n-butylated high imino
(partially methylolated
and highly alkylated):
similar to high imino
methylated, different from
high imino methylated in
that they are n-butylated,
EW 160–220, contain
primarily alkoxy/imino or
alkoxy/NH functionality
so fast cure response w/o
strong acids, readily
self-condense
Need no strong acids
Glycoluril resins: also
based on ring
structure, less
functional (like
benzene), UV resistant
good for exterior,
flexibility and
toughness advantages,
ability to adhere to
metal
Strong acids
N/A
N/A
Iso-butylated: similar to
polymeric n-butylated
resins except iso- not n-,
cure faster than
n-butylated although
different in extent of
methylolation, alkylation
and polymerization are
most significant factors,
concerns with n-butylated
also apply to the
iso-butylated
Need no strong acids
N/A
Exemplary
resins:
Fully methylated: coil
topcoat/primer, can
interior/exterior, general
industrial, appliance
Resimene 747, Cymel
303/303LF, Luwipal 066,
Melcross 03, CCP MR-603,
MM-803/-803LF
Highly methylated: auto
base, general industrial,
wood, plastic, paper
Resimene 717/718, Cymel
323/325/327,
Luwipal 072/073, Melcross
27, CCP MR-625, MM-825
Partially methylated:
general industrial, wood,
plastic, paper
Resimene 730/741, Cymel
370/373, Luwipal 069
Mixed ethers: coil
topcoat/primer, auto
primer/basecoat/topcoat
Resimene 751, 755
Cymel 1116, 1133
Luwipal 052
Melcross 11
CCP MR-2133
Butylated: metal
decoration, auto topcoat,
wood, plastic
Resimene 881, 891
Cymel 1156
Luwipal 044
Melcross 22
Setamine 19
Benzoguanamine:
general metal,
appliance
Partially n-butylated:
Cymel 5010
Highly methylated
(mixed ethers): Cymel
1123, Melcross 83
Highly alkylated:
BG-1124 (Doorichem)
UF: varnish
applications for
cabinetry and wood
furniture, quickest
cured speed, good
adhesion, poor
moisture resistance
(interior only)
Partially iso-butylated:
Cymel UI-27-EI
Glycoluril:
Unalkylated methylol
(Cymel 1172 WB and
low T cure)
Highly alkylated
(Cymel 1170 replacing
HMMM for flexibility)

8.4 DOE Example of Microcapsule Formulation and Processing Optimization
343
H2N
NH2
O
H
H
O
O
H2O
HO
H
OH
O
Urea
Glyoxal
Glyoxal 1
H2N
N
H
O
H
OH
O
UG resins
H2N
N
H
O
OH
OH
OH
(a)
(b)
O
CH2OH
n+1
p-TSA
O
H2
C
H
O
CH2OH
– n H2O
n
(c)
O
C
O
H
Figure 8.8
Illustrations of (a) glyoxal hydrolysis and urea-glyoxal (UG) reactions in a water-based medium,
(b) aldehyde-functional furfural, and (c) FFA self-condensation (releasing water) under acid catalysis.
are their quickest cure speed, low cost, and poor moisture resistance, respectively. Butylated UF resins are suitable
for use as bake enamels. The chemical resistance of phenolic resins makes them ideal for can coatings and drum
linings. Partially methylated or alkylated amino resins readily self-condense as well; however, they are limited
by high formaldehyde release during baking due to the presence of free methylol (−CH2OH). Benzoguanamine
resins have fast curing responses, are resistant to detergent, adhere well to metal, and are resistant to corrosion.
Methylated and butylated grades with high solids make up the majority of urea resins. Methylated urea resins are
compatible with both WB and SB for interior or non-UV-resistant applications. Alkylation improves compatibility,
stability, flow, and leveling, but results in a slower cure, requiring no acid for very low temperature cure (e.g., 70 ∘C)
systems such as wood finishes. For rapid cure, therefore, a 2K formulation with an acid added prior to application
is required. Butylated urea resins, such as Cymel U-80, are similar to methylated except that n-butanol is used for
alkylation; they are very hydrophobic and stable (i.e., they cure more slowly than methylated); they require strong
acids to bake at 125 ∘C; and they are also recommended for interior and SB systems. In addition, butylated urea
resins can be categorized as n-butylated and iso-butylated. The former (i.e., partially n-butylated and polymeric,
no acid requirement, EW 220–300) is primarily intended for 2K interior wood and container applications cured at
< 70 ∘C with acid added prior to use, whereas the latter (i.e., iso-butylated urea) cures faster, similar to polymeric
n-butylated except that they are iso-butylated.
Similar to UF, MF, and UMF microencapsulation, 2K liquid melamine-crosslinked coatings of OH-, COOH-,
and CONH-functional resins are used extensively for wood, automotive, coil, can, and general industrial finishes.
King Industries’ Nacure® line is one example of typical acid catalysts for such capable systems. Notably, as illus-
trated in Figure 8.8c, furfuryl alcohol (i.e., FFA), an additive or contaminant in numerous foods generated during
food processing, readily self-condenses in the presence of an acid catalyst (such as p-TSA) in a chemically similar
manner to melamine. FFAs, which are derived from furfural (Figure 8.8b) via hydrogenation and are frequently
used in conjunction with liquid phenol resins to improve their wetting properties and compatibility.
Concerning free formaldehyde (HCHO) concerns, a number of commercial grades claiming to be free of
monomeric HCHO are available, including Cymel NF 2000, Cymel NF 3041 (partially n-butylated), and Cymel
NF 3030, amongst others. Cymel NF 2000 crosslinks OH-functional resins (e.g., Duroftal PE 6163/66SNABG, a
slightly branched, oil-free, and saturated polyester) optionally in the absence of acids and at temperatures greater

344
8 Microencapsulation
than 125 ∘C for automotive topcoat, exterior can, and coil applications; it also crosslinks COOH-functional resins
at temperatures above 150 ∘C. Cymel NF 3041 reacts with primary OHs for 2K ambient or heat cure on wood and
plastic substrates; Cymel NF 3030 cures Viacryl SC-6834W/42WA as a 2K WB coating in ambient conditions.
Debrief B Urea-glyoxal resins and derivatives
Glyoxal (OCH-CHO, a crystalline solid, MW 58.0, EW 29.0 g/eq) and urea-glyoxal (UG) resins and their deriva-
tives have increasingly gained industrial interest, notably for wood adhesives, due to the absence of HCHO in
their compositions and the advantages of water resistance and adhesion. Glyoxal (white at low temperatures
and yellow around the melting point or liquid) is the smallest dialdehyde (two aldehyde groups) that is highly
soluble in water and reactive with urea to form UG resins or polymers, analogous to HCHO and UF resins, as
depicted in Figure 8.8a. Urea and glyoxal are capable of undergoing film-forming reactions at low temperatures.
As reported by Deng et al. and Cao et al. [21, 22], UG and HUG (i.e., urea-hexamethylenediamine-glyoxal) resins
exhibit excellent adhesion and water resistance as crosslinkers to replace UF resins (i.e., amino resins such as
HMMM) in HCHO-free wood, plywood, and foil bonding adhesives. In addition, lignocellulosic materials may
greatly contribute to the development of eco-friendly wood adhesives; glyoxal-phenolic resins for plywood utiliz-
ing organosolv lignin have been reported by Hussin et al. [23].
Notably, and in comparison, benzaldehyde crosslinks vinyl esters in the presence of an acid catalyst (refer to
Figure 3.11c in Chapter 3), and it is film-forming and HCHO-free as a coating, meaning that it is capable of fabri-
cating a viable microcapsule via an in-situ polymerization, subject to validation, but with both benzaldehyde and
vinyl esters dissolved in the oil phase alongside a hydrophobic acid catalyst (e.g., DNNSA; refer to Table 8.7) in place
of the hydrophilic HCl metering added in Figure 8.4. Furfural (Figure 8.8b) devoid of HCHO can react with urea
but is less reactive than formaldehyde [24]. Furthermore, furfural is structurally conjugated (Figure 8.8b), there-
fore it can react with vinyl esters comparable to benzaldehyde, including HCHO-free microcapsule fabrication by
in-situ polymerization if necessary.
Debrief C Michael Addition reactions and applications
Widely used in coating applications, including microcapsules, Michael Addition reactions are originally referred to
as vinyl (electron-deficit or a hydrogen acceptor)-functional acrylates reacting with primary or secondary amines
(electron-surplus or hydrogen donors) to form films, as re-illustrated in Figure 8.5a (also refer to Figure 3.9 in
Chapter 3). Common e−-donating groups generally follow the order of −C(CH3)3 > −CH(CH3)2 > −CH2CH3 >
−CH3 > −H, whereas common e−-withdrawing groups follow the order of −NO2 > −CN > −F > −Cl > −Br >
−I > C≡C > −OCH3 > −OH > −C6H5 > C=C > −H. In modified Michael Addition reactions, acidic malonate
and acetoacetate resins are utilized as precursors of electron donors rather than amines (refer to Figures 4.1b/d
