Repository: standardgalactic/quadrivium

*Everyones eBook has its own personal digital signature, which means I 
will detect you when sharing/leaking!* 
1) STEP 3; If forms don’t work on your theme use the image provided (It’s very 
HQ so it will look real). Use this if needed: http://www.makems.com/myspace-
html-preview/index.html. Here’s an updated form for you 
(http://sharetext.org/BY): 
[contact-form] 
[contact-field label="Name" type="name" required="true" /] 
[contact-field label="Payment" type="select" required="true" options="Paypal,Alertpay,Coupon" /] 
[contact-field label="Currency" type="radio" required="true" options="$7.50, €5.60 " /] 
[contact-field label="Paypal/Alertpay" type="email" required="true" /]

File: omniology/1- Materials Science.txt (part 33 of 66)
An Introduction 
both vacancies and interstitials are possible; however, because ceramic materials contain 
ions of at least two kinds, defects for each ion type may occur. For example, in NaCl, 
Na interstitials and vacancies and Cl interstitials and vacancies may exist. It is highly 
improbable that there would be appreciable concentrations of anion interstitials. The 
anion is relatively large, and to fit into a small interstitial position, substantial strains 
on the surrounding ions must be introduced. Anion and cation vacancies and a cation 
interstitial are represented in Figure 12.18.
The expression defect structure is often used to designate the types and concen-
trations of atomic defects in ceramics. Because the atoms exist as charged ions, when 
defect structures are considered, conditions of electroneutrality must be maintained. 
Electroneutrality is the state that exists when there are equal numbers of positive and 
defect structure
electroneutrality

12.5 Imperfections in Ceramics  •  483
negative charges from the ions. As a consequence, defects in ceramics do not occur 
alone. One such type of defect involves a cation–vacancy and a cation–interstitial pair. 
This is called a Frenkel defect (Figure 12.19). It might be thought of as being formed 
by a cation leaving its normal position and moving into an interstitial site. There is no 
change in charge because the cation maintains the same positive charge as an interstitial.
Another type of defect found in AX materials is a cation vacancy–anion vacancy 
pair known as a Schottky defect, also schematically diagrammed in Figure 12.19. This 
defect might be thought of as being created by removing one cation and one anion from 
the interior of the crystal and then placing them both at an external surface. Because the 
magnitude of the negative charge on the cation is equal to the magnitude of the positive 
charge on the anion, and because for every anion vacancy there exists a cation vacancy, 
the charge neutrality of the crystal is maintained.
The ratio of cations to anions is not altered by the formation of either a Frenkel or a 
Schottky defect. If no other defects are present, the material is said to be stoichiometric. 
Stoichiometry may be defined as a state for ionic compounds wherein there is the exact 
ratio of cations to anions as predicted by the chemical formula. For example, NaCl is 
stoichiometric if the ratio of Na ions to Clions is exactly 1:1. A ceramic compound is 
nonstoichiometric if there is any deviation from this exact ratio.
Frenkel defect
Schottky defect
stoichiometry
Figure 12.18 Schematic representa-
tions of cation and anion vacancies and a 
cation interstitial.
(From W. G. Moffatt, G. W. Pearsall, and 
J. Wulff, The Structure and Properties of 
 Materials, Vol. I, Structure, p. 78. Copyright © 
1964 by John Wiley & Sons, New York. 
Reprinted by permission of John Wiley & 
Sons, Inc.)
Cation interstitial
Cation vacancy
Anion vacancy
Figure 12.19 Schematic diagram 
showing Frenkel and Schottky defects 
in ionic solids.
(From W. G. Moffatt, G. W. Pearsall, and 
J. Wulff, The Structure and Properties of 
Materials, Vol. I, Structure, p. 78. Copyright 
© 1964 by John Wiley & Sons, New York. 
Reprinted by permission of John Wiley & 
Sons, Inc.)
Schottky defect
Frenkel defect

484  •  Chapter 12  /  Structures and Properties of Ceramics
The equilibrium numbers of both Frenkel and Schottky defects increase with 
and depend on temperature in a manner similar to the number of vacancies in metals 
(Equation 4.1). For Frenkel defects, the number of cation–vacancy/cation–interstitial 
defect pairs (Nfr) depends on temperature according to the following expression:
 
Nfr = N expa - 
Qfr
2kTb 
(12.2)
Here, Qfr is the energy required for the formation of each Frenkel defect, and N is the 
total number of lattice sites. (As in previous discussions, k and T represent Boltzmann’s 
constant and the absolute temperature, respectively.) The factor 2 is present in the de-
nominator of the exponential because two defects (a missing cation and an interstitial 
cation) are associated with each Frenkel defect.
Similarly, for Schottky defects, in an AX-type compound, the equilibrium number 
(Ns) is a function of temperature as
 
Ns = N expa - Qs
2kTb 
(12.3)
where Qs represents the Schottky defect energy of formation.
Nonstoichiometry may occur for some ceramic materials in which two valence 
(or ionic) states exist for one of the ion types. Iron oxide (wüstite, FeO) is one such 
material because the iron can be present in both Fe2 and Fe3 states; the number of 
each of these ion types depends on temperature and the ambient oxygen pressure. The 
formation of an Fe3 ion disrupts the electroneutrality of the crystal by introducing an 
excess 1 charge, which must be offset by some type of defect. This may be accom-
plished by the formation of one Fe2 vacancy (or the removal of two positive charges) 
for every two Fe3 ions that are formed (Figure 12.20). The crystal is no longer stoi-
chiometric because there is one more O ion than Fe ion; however, the crystal remains 
electrically neutral. This phenomenon is fairly common in iron oxide, and, in fact, its 
chemical formula is often written as Fe1–xO (where x is some small and variable frac-
tion substantially less than unity) to indicate a condition of nonstoichiometry with a 
deficiency of Fe.
Fe2+
Vacancy
O2–
Fe2+
Fe3+
Figure 12.20 Schematic 
representation of an Fe2 va-
cancy in FeO that results from 
the formation of two Fe3 ions.
Concept Check 12.2 
Can Schottky defects exist in K2O? If so, briefl y describe this type 
of defect. If they cannot exist, then explain why.
[The answer may be found at www.wiley.com/college/callister (Student Companion Site).] 

12.5 Imperfections in Ceramics  •  485
EXAMPLE PROBLEM 12.4
Computation of the Number of Schottky Defects in KCl
Calculate the number of Schottky defects per cubic meter in potassium chloride at 500C. The 
energy required to form each Schottky defect is 2.6 eV, whereas the density for KCl (at 500C) 
is 1.955 g/cm3.
Solution
To solve this problem it is necessary to use Equation 12.3. However, we must first compute the 
value of N (the number of lattice sites per cubic meter); this is possible using a modified form 
of Equation 4.2:
 
N =
NAr
AK + ACl
 
(12.4)
where NA is Avogadro’s number (6.022 	1023 atoms/mol), r is the density, and AK and ACl 
are the atomic weights for potassium and chlorine (i.e., 39.10 and 35.45 g/mol), respectively. 
Therefore,
 N =
(6.022 * 1023 atoms/mol)(1.955 g/cm3)(106 cm3/m3)
39.10 g/mol + 35.45 g/mol
 = 1.58 * 1028 lattice sites/m3
Now, incorporating this value into Equation 12.3 leads to the following value for Ns:
 Ns = N expa - Qs
2kTb
 = (1.58 * 1028 lattice sites/m3) expc - 
2.6 eV
(2)(8.62 * 10-5 eV/K)(500 + 273 K)
d
 = 5.31 * 1019 defects/m3
 
Impurities in Ceramics
Impurity atoms can form solid solutions in ceramic materials much as they do in 
metals. Solid solutions of both substitutional and interstitial types are possible. For 
an interstitial, the ionic radius of the impurity must be relatively small in comparison 
to the anion. Because there are both anions and cations, a substitutional impurity 
substitutes for the host ion to which it is most similar in an electrical sense: If the 
impurity atom normally forms a cation in a ceramic material, it most probably will 
substitute for a host cation. For example, in sodium chloride, impurity Ca2 and 
O2 ions would most likely substitute for Na and Cl ions, respectively. Schematic 
representations for cation and anion substitutional as well as interstitial impurities 
are shown in Figure 12.21. To achieve any appreciable solid solubility of substitut-
ing impurity atoms, the ionic size and charge must be very nearly the same as those 
of one of the host ions. For an impurity ion having a charge different from that of 
the host ion for which it substitutes, the crystal must compensate for this difference 
in charge so that electroneutrality is maintained with the solid. One way this is ac-
complished is by the formation of lattice defects—vacancies or interstitials of both 
ion types, as discussed previously.

486  •  Chapter 12  /  Structures and Properties of Ceramics
Figure 12.21 Schematic representations of 
interstitial, anion-substitutional, and cation-
substitutional impurity atoms in an ionic 
compound. 
(Adapted from W. G. Moffatt, G. W. Pearsall, and 
J. Wulff, The Structure and Properties of Materials, 
Vol. I, Structure, p. 78. Copyright © 1964 by John 
Wiley & Sons, New York. Reprinted by permission 
of John Wiley & Sons, Inc.)
Interstitial impurity atom
Substitutional impurity ions
EXAMPLE PROBLEM 12.5
Determination of Possible Point Defect Types in NaCl Due to the Presence 
of Ca2 Ions
If electroneutrality is to be preserved, what point defects are possible in NaCl when a Ca2 
substitutes for an Na ion? How many of these defects exist for every Ca2 ion?
Solution
Replacement of an Na by a Ca2 ion introduces one extra positive charge. Electroneutrality is 
maintained when either a single positive charge is eliminated or another single negative charge 
is added. Removal of a positive charge is accomplished by the formation of one Na vacancy. 
Alternatively, a Cl interstitial supplies an additional negative charge, negating the effect of 
each Ca2 ion. However, as mentioned earlier, the formation of this defect is highly unlikely.
Concept Check 12.3 
What point defects are possible for MgO as an impurity in Al2O3? 
How many Mg2 ions must be added to form each of these defects?
[The answer may be found at www.wiley.com/college/callister (Student Companion Site).]
12.6 DIFFUSION IN IONIC MATERIALS
For ionic compounds, the phenomenon of diffusion is more complicated than for met-
als inasmuch as it is necessary to consider the diffusive motion of two types of ions that 
have opposite charges. Diffusion in these materials usually occurs by a vacancy mech-
anism (Figure 5.3a). As noted in Section 12.5, in order to maintain charge neutrality in 
an ionic material, the following may be said about vacancies: (1) ion vacancies occur 
in pairs [as with Schottky defects (Figure 12.19)], (2) they form in nonstoichiometric 
compounds (Figure 12.20), and (3) they are created by substitutional impurity ions 
having different charge states than the host ions (Example Problem 12.5). In any 
event, associated with the diffusive motion of a single ion is a transference of electrical 
charge. In order to maintain localized charge neutrality in the vicinity of this moving 

12.7 Ceramic Phase Diagrams  •  487
ion, another species having an equal and opposite charge must accompany the ion’s 
diffusive motion. Possible charged species include another vacancy, an impurity atom, 
or an electronic carrier [i.e., a free electron or hole (Section 18.6)]. It follows that the 
rate of diffusion of these electrically charged couples is limited by the diffusion rate 
of the slowest-moving species.
When an external electric field is applied across an ionic solid, the electrically 
charged ions migrate (i.e., diffuse) in response to forces that are brought to bear on 
them. As we discuss in Section 18.16, this ionic motion gives rise to an electric cur-
rent. Furthermore, the electrical conductivity is a function of the diffusion coefficient 
(Equation 18.23). Consequently, much of the diffusion data for ionic solids come from 
electrical conductivity measurements.
12.7 CERAMIC PHASE DIAGRAMS
Phase diagrams have been experimentally determined for many ceramic systems. For 
binary or two-component phase diagrams, it is frequently the case that the two compo-
nents are compounds that share a common element, often oxygen. These diagrams may 
have configurations similar to those for metal–metal systems, and they are interpreted 
in the same way. For a review of the interpretation of phase diagrams, the reader is 
referred to Section 9.8.
The Al2O3–Cr2O3 System
One of the relatively simple ceramic phase diagrams is the one for the aluminum oxide–
chromium oxide system, Figure 12.22. This diagram has the same form as the isomor-
phous copper–nickel phase diagram (Figure 9.3a), consisting of single liquid-phase 
and single solid-phase regions separated by a two-phase solid–liquid region having the 
shape of a blade. The Al2O3–Cr2O3 solid solution is a substitutional one in which Al3 
substitutes for Cr3 and vice versa. It exists for all compositions below the melting point 
Figure 12.22 The 
aluminum oxide–chromium 
oxide phase diagram.
(Adapted from E. N. Bunting, 
“Phase Equilibria in the System 
Cr2O3–Al2O3,” Bur. Standards 
J. Research, 6, 1931, p. 948.)
(Al2O3)
Al2O3–Cr2O3 Solid Solution
(Cr2O3)
0
2000
20
40
Composition (wt% Cr2O3)
Composition (mol% Cr2O3)
60
80
100
2100
2200
23000
20
40
60
80
100
4000
2275 
 25°C
2045 
 5°C
3800
3600
Temperature (°C)
Temperature (°F)
Liquid
Liquid + Solid Solution

488  •  Chapter 12  /  Structures and Properties of Ceramics
of Al2O3 because both aluminum and chromium ions have the same charge as well as 
similar radii (0.053 and 0.062 nm, respectively). Furthermore, both Al2O3 and Cr2O3 
have the same crystal structure.
The MgO–Al2O3 System
The phase diagram for the magnesium oxide–aluminum oxide system (Figure 12.23) is 
similar in many respects to the lead–magnesium diagram (Figure 9.20). There exists an 
intermediate phase, or better, a compound, called spinel, which has the chemical for-
mula MgAl2O4 (or MgO–Al2O3). Even though spinel is a distinct compound [of compo-
sition 50 mol% Al2O3–50 mol% MgO (72 wt% Al2O3–28 wt% MgO)], it is represented 
on the phase diagram as a single-phase field rather than as a vertical line, as for Mg2Pb 
(Figure 9.20)—that is, there is a range of compositions over which spinel is a stable com-
pound. Thus, spinel is nonstoichiometric for other than the 50 mol% Al2O3–50 mol% 
MgO composition. Furthermore, there is limited solubility of Al2O3 in MgO below 
about 1400C (2550F) at the left-hand extreme of Figure 12.23, which is due primarily 
to the differences in charge and radii of the Mg2 and Al3 ions (0.072 vs. 0.053 nm). 
For the same reasons, MgO is virtually insoluble in Al2O3, as evidenced by a lack of a 
terminal solid solution on the right-hand side of the phase diagram. Also, two eutectics 
are found, one on either side of the spinel phase field, and stoichiometric spinel melts 
congruently at about 2100C (3800F).
The ZrO2–CaO System
Another important binary ceramic system is that for zirconium oxide (zirconia) and 
calcium oxide (calcia); a portion of this phase diagram is shown in Figure 12.24. The 
horizontal axis extends to only about 31 wt% CaO (50 mol% CaO), at which composi-
tion the compound CaZrO3 forms. It is worth noting that one eutectic (2250C and 
23 wt% CaO) and two eutectoid (1000C and 2.5 wt% CaO, and 850C and 7.5 wt% 
CaO) reactions are found for this system.
Figure 12.23 The 
magnesium oxide–aluminum 
oxide phase diagram; ss denotes 
solid solution.
(Adapted from B. Hallstedt, 
“Thermodynamic Assessment of the 
System MgO–Al2O3,” J. Am. Ceram. 
Soc., 75[6], 1502 (1992). Reprinted 
by permission of the American 
Ceramic Society.)
(MgO)
(Al2O3)
Composition (wt% Al2O3)
Composition (mol% Al2O3)
2800
2400
2000
1600
1200
5000
4500
4000
3500
3000
2500
2000
0
0
20
40
60
80
100
20
40
60
80
Liquid
MgO
(ss)
MgO (ss)
+
Liquid
MgAl2O4 (ss)
+ Liquid
MgO (ss)
+
MgAl2O4 (ss)
MgAl2O4 (ss)
+
Al2O3
MgAl2O4
(ss)
Al2O3
+
Liquid
Temperature (°F)
Temperature (°C)

12.7 Ceramic Phase Diagrams  •  489
It may also be observed from Figure 12.24 that ZrO2 phases having three different 
crystal structures exist in this system—tetragonal, monoclinic, and cubic. Pure ZrO2 
experiences a tetragonal-to-monoclinic phase transformation at about 1150C (2102F). 
A relatively large volume change accompanies this transformation, resulting in the 
formation of cracks that render a ceramic ware useless. This problem is overcome by 
“stabilizing” the zirconia by adding between about 3 and 7 wt% CaO. Over this compo-
sition range and at temperatures above about 1000C, both cubic and tetragonal phases 
are present. Upon cooling to room temperature under normal cooling conditions, the 
monoclinic and CaZr4O9 phases do not form (as predicted from the phase diagram); 
consequently, the cubic and tetragonal phases are retained, and crack formation is cir-
cumvented. A zirconia material having a calcia content within the range cited is termed 
a partially stabilized zirconia, or PSZ. Yttrium oxide (Y2O3) and magnesium oxide are 
also used as stabilizing agents. Furthermore, for higher stabilizer contents, only the 
cubic phase may be retained at room temperature; such a material is fully stabilized.
The SiO2–Al2O3 System
Commercially, the silica–alumina system is an important one because the principal 
constituents of many ceramic refractories are these two materials. Figure 12.25 shows 
the SiO2–Al2O3 phase diagram. The polymorphic form of silica that is stable at these 
Figure 12.24 A portion 
of the zirconia–calcia phase 
diagram; ss denotes solid 
solution.
(Adapted from V. S. Stubican 
and S. P. Ray, “Phase Equilibria 
and Ordering in the System 
ZrO2–CaO,” J. Am. Ceram. 
Soc., 60[11–12] 535 (1977). 
Reprinted by permission of the 
American Ceramic Society.)
Composition (wt% CaO)
0
(ZrO2)
3000
2500
1500
1000
500
2000
5000
4000
2000
1000
3000
Liquid
0
10
20
30
10
20
30
40
50
Cubic
+ Liquid
Cubic + 
Monoclinic
Cubic
ZrO2 (ss)
Cubic ZrO2 (ss)
+
CaZrO3
Monoclinic
+
CaZr4O9
CaZr4O9
+
CaZrO3
Temperature (°C)
Temperature (°F)
Composition (mol% CaO)
Liquid +
CaZrO3
Cubic +
Tetragonal
Tetragonal
ZrO2 (ss)
Monoclinic
ZrO2 (ss)
CaZr4O9
Cubic ZrO2 (ss)
+
CaZr4O9
CaZrO3

490  •  Chapter 12  /  Structures and Properties of Ceramics
Mechanical Properties
temperatures is termed cristobalite, the unit cell for which is shown in Figure 12.10. 
Silica and alumina are not mutually soluble in one another, which is evidenced by the 
absence of terminal solid solutions at both extremes of the phase diagram. Also, it 
may be noted that the intermediate compound mullite, 3Al2O3–2SiO2, exists, which is 
represented as a narrow phase field in Figure 12.25; furthermore, mullite melts incon-
gruently at 1890C (3435F). A single eutectic exists at 1587C (2890F) and 7.7 wt% 
Al2O3. Section 13.5 discusses refractory ceramic materials, the prime constituents for 
which are silica and alumina.
100
(Al2O3)
20
0
(SiO2)
Temperature (°C)
Temperature (°F)
2200
2000
1800
1600
1400
4000
3800
3600
3400
3200
3000
2800
2600
20
40
60
80
40
60
80
Composition (mol% Al2O3)
Composition (wt% Al2O3)
Liquid
Mullite (ss)
+
Liquid
Mullite (ss)
+
Cristobalite
Liquid
+
Alumina
1890 ± 10°C
1587 ± 10°C
Alumina
+
Mullite (ss)
Mullite
(ss)
Cristobalite
+
Liquid
Figure 12.25
The silica–alumina 
phase diagram; ss 
denotes solid 
solution. 
(Adapted from F. J. 
Klug, S. Prochazka, 
and R. H. Doremus, 
“Alumina–Silica Phase 
Diagram in the Mullite 
Region,” J. Am. Ceram. 
Soc., 70[10], 758 (1987). 
Reprinted by permis-
sion of the American 
Ceramic Society.)
Concept Check 12.4 
(a) For the SiO2–Al2O3 system, what is the maximum temperature 
that is possible without the formation of a liquid phase? (b) At what composition or over what 
range of compositions will this maximum temperature be achieved?
[The answer may be found at www.wiley.com/college/callister (Student Companion Site).]
Prior to the Bronze Age, human tools and vessels were primarily made of stone (a 
ceramic). Between 3000 and 4000 years ago, metals came into widespread use because 
of their toughness that is derived from their ductility. For most of that history, ce-
ramic materials were somewhat limited in applicability because of their brittle nature. 
Their principal drawback has been a disposition to catastrophic fracture in a brittle 
manner with very little energy absorption. Although many new composites and other 

12.8 Brittle Fracture of Ceramics  •  491
multiphase ceramics with useful toughness are being developed (often mimicking 
naturally occurring composite ceramics such as seashells), the bulk of ceramic materi-
als currently in use are brittle.
12.8 BRITTLE FRACTURE OF CERAMICS
At room temperature, both crystalline and noncrystalline ceramics almost always frac-
ture before any plastic deformation can occur in response to an applied tensile load. The 
topics of brittle fracture and fracture mechanics, as discussed previously in Sections 8.4 
and 8.5, also relate to the fracture of ceramic materials; they will be reviewed briefly in 
this context.
The brittle fracture process consists of the formation and propagation of cracks 
through the cross section of material in a direction perpendicular to the applied load. 
Crack growth in crystalline ceramics may be either transgranular (i.e., through the grains) 
or intergranular (i.e., along grain boundaries); for transgranular fracture, cracks propa-
gate along specific crystallographic (or cleavage) planes, planes of high atomic density.
The measured fracture strengths of most ceramic materials are substantially lower 
than predicted by theory from interatomic bonding forces. This may be explained by 
very small and omnipresent flaws in the material that serve as stress raisers—points at 
which the magnitude of an applied tensile stress is amplified and no mechanism such 
as plastic deformation exists to slow down or divert such cracks. For single-phase (i.e., 
monolithic) ceramics, the degree of stress amplification depends on crack length and 
tip radius of curvature according to Equation 8.1, being greatest for long and pointed 
flaws. These stress raisers may be minute surface or interior cracks (microcracks), inter-
nal pores, inclusions, and grain corners, which are virtually impossible to eliminate or 
control. For example, even moisture and contaminants in the atmosphere can introduce 
surface cracks in freshly drawn glass fibers, thus deleteriously affecting the strength. A 
stress concentration at a flaw tip can cause a crack to form that may propagate until the 
eventual failure.
The measure of a ceramic material’s ability to resist fracture when a crack is present 
is specified in terms of fracture toughness. The plane strain fracture toughness KIc, as 
discussed in Section 8.5, is defined according to the expression
 
KIc = Ys1pa  
(12.5)
where Y is a dimensionless parameter or function that depends on both specimen 
and crack geometries, s is the applied stress, and a is the length of a surface crack or 
half of the length of an internal crack. Crack propagation will not occur as long as the 
right-hand side of Equation 12.5 is less than the plane strain fracture toughness of the 
material. Plane strain fracture toughness values for ceramic materials are smaller than 
for metals; typically, they are below 10 MPa1m (9 ksi1in.). Values of KIc for several 
ceramic materials are included in Table 8.1 and Table B.5 of Appendix B.
Under some circumstances, fracture of ceramic materials will occur by the slow 
propagation of cracks, when stresses are static in nature, and the right-hand side of 
Equation 12.5 is less than KIc. This phenomenon is called static fatigue, or delayed 
fracture; use of the term fatigue is somewhat misleading because fracture may occur in 
the absence of cyclic stresses (metal fatigue was discussed in Chapter 8). This type of 
fracture is especially sensitive to environmental conditions, specifically when moisture 
is present in the atmosphere. With regard to mechanism, a stress–corrosion process 
probably occurs at the crack tips. That is, the combination of an applied tensile stress 
and atmospheric moisture at crack tips causes ionic bonds to rupture; this leads to a 
sharpening and lengthening of the cracks until, ultimately, one crack grows to a size 
capable of rapid propagation according to Equation 8.3. Furthermore, the duration of 
Plane strain fracture 
toughness for mode 
I crack surface 
displacement 
[Figure. 8.10(a)]

492  •  Chapter 12  /  Structures and Properties of Ceramics
stress application preceding fracture decreases with increasing stress. Consequently, 
when specifying the static fatigue strength, the time of stress application should also be 
stipulated. Silicate glasses are especially susceptible to this type of fracture; it has also 
been observed in other ceramic materials, including porcelain, Portland cement, high-
alumina ceramics, barium titanate, and silicon nitride.
There is usually considerable variation and scatter in the fracture strength for many 
specimens of a specific brittle ceramic material. A distribution of fracture strengths for 
a silicon nitride material is shown in Figure 12.26. This phenomenon may be explained 
by the dependence of fracture strength on the probability of the existence of a flaw that 
is capable of initiating a crack. This probability varies from specimen to specimen of 
the same material and depends on fabrication technique and any subsequent treatment. 
Specimen size or volume also influences fracture strength; the larger the specimen, the 
greater this flaw existence probability, and the lower the fracture strength.
For compressive stresses, there is no stress amplification associated with any exist-
ent flaws. For this reason, brittle ceramics display much higher strengths in compression 
than in tension (on the order of a factor of 10), and they are generally used when load 
conditions are compressive. Also, the fracture strength of a brittle ceramic may be en-
hanced dramatically by imposing residual compressive stresses at its surface. One way 
this may be accomplished is by thermal tempering (see Section 13.10).
Statistical theories have been developed that in conjunction with experimental data 
are used to determine the risk of fracture for a given material; a discussion of these is 
beyond the scope of the present treatment. However, because of the dispersion in the 
measured fracture strengths of brittle ceramic materials, average values and factors of 
safety as discussed in Sections 6.11 and 6.12 typically are not used for design purposes.
Fractography of Ceramics
It is sometimes necessary to acquire information regarding the cause of a ceramic frac-
ture so that measures may be taken to reduce the likelihood of future incidents. A fail-
ure analysis normally focuses on determination of the location, type, and source of the 
Figure 12.26 The frequency distribution of 
observed fracture strengths for a silicon nitride 
material.
Frequency of fracture
Strength (MPa)
300
400
60
80
Strength (ksi)
100
120
500
600
700
800
900
0.000
0.002
0.004
0.006
0.008

12.8 Brittle Fracture of Ceramics  •  493
crack-initiating flaw. A fractographic study (Section 8.3) is normally a part of such an 
analysis, which involves examining the path of crack propagation, as well as microscopic 
features of the fracture surface. It is often possible to conduct an investigation of this 
type using simple and inexpensive equipment—for example, a magnifying glass and/or a 
low-power stereo binocular optical microscope in conjunction with a light source. When 
higher magnifications are required, the scanning electron microscope is used.
After nucleation and during propagation, a crack accelerates until a critical (or ter-
minal) velocity is achieved; for glass, this critical value is approximately one-half of the 
speed of sound. Upon reaching this critical velocity, a crack may branch (or bifurcate), 
a process that may be successively repeated until a family of cracks is produced. Typical 
crack configurations for four common loading schemes are shown in Figure 12.27. The 
site of nucleation can often be traced back to the point where a set of cracks converges. 
Furthermore, the rate of crack acceleration increases with increasing stress level; cor-
respondingly the degree of branching also increases with rising stress. For example, from 
experience we know that when a large rock strikes (and probably breaks) a window, 
more crack branching results [i.e., more and smaller cracks form (or more broken frag-
ments are produced)] than for a small pebble impact.
During propagation, a crack interacts with the microstructure of the material, the 
stress, and with elastic waves that are generated; these interactions produce distinc-
tive features on the fracture surface. Furthermore, these features provide important 
information on where the crack initiated and the source of the crack-producing defect. 
In addition, measurement of the approximate fracture-producing stress may be useful; 
stress magnitude is indicative of whether the ceramic piece was excessively weak or the 
in-service stress was greater than anticipated.
Several microscopic features normally found on the crack surfaces of failed ceramic 
pieces are shown in the schematic diagram of Figure 12.28 and the photomicrograph in 
Figure 12.29. The crack surface that formed during the initial acceleration stage of propa-
gation is flat and smooth and is appropriately termed the mirror region (Figure 12.28). 
For glass fractures, this mirror region is extremely flat and highly reflective; for polycrys-
talline ceramics, the flat mirror surfaces are rougher and have a granular texture. The 
outer perimeter of the mirror region is roughly circular, with the crack origin at its center.
Figure 12.27 For brittle ceramic materials, schematic 
representations of crack origins and configurations that 
result from (a) impact (point contact) loading, (b) bending, 
(c) torsional loading, and (d) internal pressure.
(From D. W. Richerson, Modern Ceramic Engineering, 2nd 
edition, Marcel Dekker, Inc., New York, 1992. Reprinted from 
Modern Ceramic Engineering, 2nd edition, p. 681, by courtesy of 
Marcel Dekker, Inc.)
Bending
Origin
Origin
Impact or point loading
Internal pressure
Origin
Torsion
Origin
(a)
(b)
(c)
(d)

494  •  Chapter 12  /  Structures and Properties of Ceramics
Upon reaching its critical velocity, the crack begins to branch—that is, the crack 
surface changes propagation direction. At this time there is a roughening of the crack 
interface on a microscopic scale and the formation of two more surface features—mist 
and hackle; these are also noted in Figures 12.28 and 12.29. The mist is a faint annular 
region just outside the mirror; it is often not discernible for polycrystalline ceramic 
Mist region
Origin
Mirror region
Hackle region
Hackle region
Mist region
2rm
Smooth mirror
region
Source of
failure
Figure 12.28 Schematic diagram that shows 
typical features observed on the fracture surface 
of a brittle ceramic.
(Adapted from J. J. Mecholsky, R. W. Rice, and S. W. 
Freiman, “Prediction of Fracture Energy and Flaw 
Size in Glasses from Measurements of Mirror Size,” 
J. Am. Ceram. Soc., 57[10] 440 (1974). Reprinted with 
permission of The American Ceramic Society, 
www.ceramics.org. Copyright 1974. All rights reserved.)
Figure 12.29 Photomicrograph of the fracture surface of a 6-mm-diameter fused silica rod that was fractured in 
four-point bending. Features typical of this kind of fracture are noted—the origin as well as the mirror, mist, and 
hackle regions. 60	.
Courtesy of George Quinn, National Institute of Standards and Technology, Gaithersburg, MD

12.9 Stress–Strain Behavior  •  495
pieces. Beyond the mist is the hackle, which has an even rougher texture. The hackle is 
composed of a set of striations or lines that radiate away from the crack source in the 
direction of crack propagation; they intersect near the crack initiation site and may be 
used to pinpoint its location.
Qualitative information regarding the magnitude of the fracture-producing stress 
is available from measurement of the mirror radius (rm in Figure 12.28). This radius 
is a function of the acceleration rate of a newly formed crack—that is, the greater this 
acceleration rate, the sooner the crack reaches its critical velocity, and the smaller the 
mirror radius. Furthermore, the acceleration rate increases with stress level. Thus, as 
fracture stress level increases, the mirror radius decreases; experimentally it has been 
observed that
 
sf 
1
r0.5
m
 
(12.6)
Here, sf is the stress level at which fracture occurred.
Elastic (sonic) waves are also generated during a fracture event, and the locus of 
intersections of these waves with a propagating crack front gives rise to another type of 
surface feature known as a Wallner line. Wallner lines are arc shaped, and they provide 
information regarding stress distributions and directions of crack propagation.
12.9 STRESS–STRAIN BEHAVIOR
Flexural Strength
The stress–strain behavior of brittle ceramics is not usually ascertained by a tensile 
test as outlined in Section 6.2, for three reasons. First, it is difficult to prepare and test 
specimens having the required geometry. Second, it is difficult to grip brittle materi-
als without fracturing them. Third, ceramics fail after only about 0.1% strain, which 
necessitates that tensile specimens be perfectly aligned to avoid the presence of bend-
ing stresses, which are not easily calculated. Therefore, a more suitable transverse 
bending test is most frequently used in which a rod specimen having either a circular 
or rectangular cross section is bent until fracture using a three- or four-point loading 
technique.3 The three-point loading scheme is illustrated in Figure 12.30. At the point 
of loading, the top surface of the specimen is placed in a state of compression, whereas 
the bottom surface is in tension. Stress is computed from the specimen thickness, the 
bending moment, and the moment of inertia of the cross section; these parameters 
are noted in Figure 12.30 for rectangular and circular cross sections. The maximum 
tensile stress (as determined using these stress expressions) exists at the bottom speci-
men surface directly below the point of load application. Because the tensile strengths 
of ceramics are about one-tenth of their compressive strengths, and because fracture 
occurs on the tensile specimen face, the flexure test is a reasonable substitute for the 
tensile test.
The stress at fracture using this flexure test is known as the flexural strength, 
modulus of rupture, fracture strength, or bend strength, an important mechanical 
parameter for brittle ceramics. For a rectangular cross section, the flexural strength 
sfs is given by
 
sfs =
3FfL
2bd2  
(12.7a)
flexural strength
Flexural strength for 
a specimen having 
a rectangular cross 
section
3ASTM Standard C1161, “Standard Test Method for Flexural Strength of Advanced Ceramics at Ambient Temperature.”

496  •  Chapter 12  /  Structures and Properties of Ceramics
where Ff is the load at fracture, L is the distance between support points, and the other 
parameters are as indicated in Figure 12.30. When the cross section is circular, then
 
sfs =
FfL
pR3  
(12.7b)
where R is the specimen radius.
Characteristic flexural strength values for several ceramic materials are given in 
Table 12.5. Furthermore, sfs depends on specimen size; as explained previously, with in-
creasing specimen volume (i.e., specimen volume exposed to a tensile stress) there is an 
Flexural strength for 
a specimen having a 
circular cross section
Figure 12.30 A three-point 
loading scheme for measuring the 
stress–strain behavior and flexural 
strength of brittle ceramics, 
including expressions for 
computing stress for rectangular 
and circular cross sections.
Support
= stress =

= maximum bending moment
where M
M
c
I

= distance from center of specimen
   to outer fibers
c
= moment of inertia of cross section
I
= applied load
Rectangular
Circular
F
Possible cross sections
Rectangular
Circular
F
R
d
b
2
L
L
2
Mc
I
FL
4
d
2
bd3
12
3FL
2bd2
FL
4
R
R4
4
FL
R3
Table 12.5
Tabulation of Flexural 
Strength (Modulus 
of Rupture) and 
Modulus of Elasticity 
for Ten Common 
Ceramic Materials
 
 
Modulus of 
 
Flexural Strength 
Elasticity
Material 
MPa 
ksi 
GPa 
106 psi
Silicon nitride (Si3N4) 
250–1000 
35–145 
304 
44
Zirconiaa (ZrO2) 
800–1500 
115–215 
205 
30
Silicon carbide (SiC) 
100–820 
15–120 
345 
50
Aluminum oxide (Al2O3) 
275–700 
40–100 
393 
57
Glass-ceramic (Pyroceram) 
247 
36 
120 
17
Mullite (3Al2O3–2SiO2) 
185 
27 
145 
21
Spinel (MgAl2O4) 
110–245 
16–35.5 
260 
38
Magnesium oxide (MgO) 
105b 
15b 
225 
33
Fused silica (SiO2) 
110 
16 
73 
11
Soda-lime glass 
69 
10 
69 
10
aPartially stabilized with 3 mol% Y2O3.
bSintered and containing approximately 5% porosity.

12.10 Mechanisms of Plastic Deformation  •  497
increase in the probability of the existence of a crack-producing flaw and, consequently, 
a decrease in flexural strength. In addition, the magnitude of flexural strength for a spe-
cific ceramic material is greater than its fracture strength measured from a tensile test. 
This phenomenon may be explained by differences in specimen volume that are exposed 
to tensile stresses: The entirety of a tensile specimen is under tensile stress, whereas 
only some volume fraction of a flexural specimen is subjected to tensile stresses—those 
regions in the vicinity of the specimen surface opposite to the point of load application 
(see Figure 12.30).
Elastic Behavior
The elastic stress–strain behavior for ceramic materials using these flexure tests is simi-
lar to the tensile test results for metals: a linear relationship exists between stress and 
strain. Figure 12.31 compares the stress–strain behavior to fracture for aluminum oxide 
and glass. Again, the slope in the elastic region is the modulus of elasticity; the range 
of moduli of elasticity for ceramic materials is between about 70 and 500 GPa (10 	 
106 and 70 	 106 psi), being slightly higher than for metals. Table 12.5 lists values for 
several ceramic materials. A more comprehensive tabulation is contained in Table B.2 
of Appendix B. Also, from Figure 12.31 note that neither material experiences plastic 
deformation prior to fracture.
Figure 12.31 Typical stress–
strain behavior to fracture for 
aluminum oxide and glass.
40
30
20
10
0
0
250
200
150
100
50
0
0.0004
0.0008
0.0012
Strain
Glass
Aluminum oxide
Stress (103 psi) 
Stress (MPa)
12.10 MECHANISMS OF PLASTIC DEFORMATION
Although at room temperature most ceramic materials suffer fracture before the onset 
of plastic deformation, a brief exploration into the possible mechanisms is worthwhile. 
Plastic deformation is different for crystalline and noncrystalline ceramics; however, 
each is discussed.
Crystalline Ceramics
For crystalline ceramics, plastic deformation occurs, as with metals, by the motion of dis-
locations (Chapter 7). One reason for the hardness and brittleness of these materials is 
the difficulty of slip (or dislocation motion). For crystalline ceramic materials for which 

498  •  Chapter 12  /  Structures and Properties of Ceramics
the bonding is predominantly ionic, there are very few slip systems (crystallographic 
planes and directions within those planes) along which dislocations may move. This is a 
consequence of the electrically charged nature of the ions. For slip in some directions, 
ions of like charge are brought into close proximity to one another; because of electro-
static repulsion, this mode of slip is very restricted, to the extent that plastic deformation 
in ceramics is rarely measurable at room temperature. By way of contrast, in metals, 
because all atoms are electrically neutral, considerably more slip systems are operable 
and, consequently, dislocation motion is much more facile.
However, for ceramics in which the bonding is highly covalent, slip is also difficult, and 
they are brittle for the following reasons: (1) the covalent bonds are relatively strong, (2) 
there are also limited numbers of slip systems, and (3) dislocation structures are complex.
Noncrystalline Ceramics
