Repository: standardgalactic/quadrivium

*Everyones eBook has its own personal digital signature, which means I 
will detect you when sharing/leaking!* 
1) STEP 3; If forms don’t work on your theme use the image provided (It’s very 
HQ so it will look real). Use this if needed: http://www.makems.com/myspace-
html-preview/index.html. Here’s an updated form for you 
(http://sharetext.org/BY): 
[contact-form] 
[contact-field label="Name" type="name" required="true" /] 
[contact-field label="Payment" type="select" required="true" options="Paypal,Alertpay,Coupon" /] 
[contact-field label="Currency" type="radio" required="true" options="$7.50, €5.60 " /] 
[contact-field label="Paypal/Alertpay" type="email" required="true" /]

File: omniology/Lee W. Applied Coatings. Chemistry, Formulation, and Performance 2024.txt (part 33 of 45)
bromide, Tm 103 ∘C, Actylis) or Butaflow BT-71 (70% active free-flowing powder, Estron Chemical) at 2.93 pbw

9.1 Epoxy Hybrids
357
(parts by weight) for improved homogenization, subject to validation; and vi) to optimize the formulation index
of 2.183 in terms of desired gel and cure times in the presence of a tin catalyst and an imidazole co-catalyst.
9.1.2
Epoxy-urethane/urea systems
Epoxy-urethane/urea hybrid or epoxy-urethane systems with high flexibility (serving as, for example, molding
compounds) can be formulated by combining a linear or branched urethane polymer with an epoxy resin to
be co-cured by a cycloaliphatic diamine for an application period of four hours and a drying cycle of approxi-
mately 17 hours at room temperature. A suitable urethane polymer is, for instance, Covestro’s branched Desmocap
11A (∼2.4% blocked NCO content, 100% solids), which is devoid of free isocyanate groups and inert to water
or OH-containing compounds. Figure 9.1 depicts the curing mechanisms, which involve polyaddition reactions
between epoxies and amines and polycondensation reactions between the urethane polymer and amines that
generate elastomeric segments with both urea and urethane linkages (resulting in a Tg of about −35 ∘C if 100%
Desmocap 11A is cured with 3, 3’-dimethyl-4, 4’-diaminodicycohexyl methane, i.e., Baxxodur® EC 331); the urea
and urethane functions reduce the high elastic modulus and brittleness of epoxy-amine linkages. Laromin® C 260,
a substitute for Baxxodur® EC 331, is a suitable amine, and Levepox K10 or Desmorapid T.P.L-2318 (i.e., DMP-30)
is a suitable catalyst for greatly accelerating condensation reactions; polyaddition can be accelerated by heating.
The optimum balance between mechanical properties (shear modulus, abrasion, tensile strength, and elongation)
and chemical resistance is attained with an epoxy-to-Desmocap 11A weight ratio ranging from 35/65 to 50/50.
Still advantageously, adhesion on sand-blasted iron according to ASTM D4541 can be increased by up to 2.5 times
by introducing Desmocap 11A at 40–50% of total resin parts by weight in addition to cold cure and subsequent
ambient aging [5].
9.1.3
Epoxy-acrylate/BMI systems
Epoxy-acrylate hybrids are increasingly utilized in coating formulations and applications for enhanced adhe-
sion, cure responses, and other advantageous returns. For instance, in prior discussion regarding food packaging-
oriented can and coil coatings, epoxies and acrylates are purposefully consolidated into a synergic formulation in
which epoxide-functional resins are directly crosslinked by COOH-functional acrylic acids on the one hand and
O
O
C
CH3
CH3
CH3
CH3
C
O
O
C
H2
C
H2
C
H
Epoxy resin
Oxirane
Polyamine
R
Addition and
condensation
Urethane-urea modified epoxy resin/polymer
Urea
Urethane
PPG
H3C
H3C
Urethane
PPG
R
Urethane polymer
H2
C
H
C
CH2
HN
HN
C
O
O
O
O
H2N
NH2
H
N
H
N
O
C
H
HN
C
O
O
N
OH
OH
O
C
Figure 9.1
Curing reactions of 2K liquid epoxy-urethane hybrid systems of 100% solids at ambient temperature, where the
low-volatile alkyl phenol freed from reactions persists in the coating ﬁlm as an external plasticizer.

358
9 Hybrids and Non-Epoxy Platforms
the remaining vinyl-functional groups are activated, for example, via free-radicals or UV radiation [6] (also refer
to Subsection 2.2.2.2 of acrylates in Chapter 2), for film formation on the other hand. FTIR can qualitatively
identify the participation of acrylic acids in cure reactions, with C=O-associated signals moving from 1,707 cm−1
in the initial acrylic acid to 1,730–1,750 cm−1 in the resultant acrylic polymers. Hybrids of epoxies and acrylates
can be alternatively achieved by combining epoxy-amine co-polymerization and acrylate-amine Michael Addition
reactions in one-pot (such as powder coatings using high-melting-temperature amines) and 2K systems (such as
liquid coatings with acrylate co-binder resins and low-melting-temperature amines in Parts A and B, respectively;
refer to Table 6.2 in Chapter 6). Similar hybrids of epoxies and BMIs are achievable. Notably, primary and/or sec-
ondary amines are required as co-crosslinkers in the validation of such hybrid epoxy-acrylate/BMI formulations
(refer to Figure 8.5a in Chapter 8).
Interfacial microencapsulation has already highlighted an effective hybrid formulation of epoxies and acrylates
(refer to Figure 8.6 in Chapter 8). Therefore, the author proposes to proceed directly to epoxy-BMI hybrids using
applied FBE formulation examples (which are, of course, universally relevant to epoxy-acrylate systems), with
a focus on crosslinking pathways and structural performance of practical significance. These may be noticeably
analogous to or different from systems comprising two independent crosslinking reactions of epoxies cured by, for
example, an active ester and acrylates/BMIs cured by, for example, dicumyl peroxide in a blended formulation, as
patented for dielectric coatings with low dielectric constant and loss tangent properties [7]. Regardless, it is highly
beneficial to review complete BMI chemistry prior to case studies.
BMIs are typically mono- or bi-functional (or multi-functional if pre-polymerized) in terms of cyclic vinyl, which
is more reactive than the aliphatic vinyl found in the majority of acrylates (refer to Figure 7.10 in Chapter 7).
In one aspect, BMIs readily self-polymerize via free-radicals or alternatively via suitable catalysts, as depicted in
Tables 9.2a/b (also refer to Figure 7.11a in Chapter 7), respectively. In another aspect, BMIs rapidly co-polymerize
with amines (particularly aromatic amines such as 4,4-DDS), excluding tertiary amines, by Michael Addition or
with another vinyl-functional molecule giving a new C=C bond via ene-reactions, as reviewed by Chandran et al.
[8] and illustrated in Tables 9.2c/d, respectively. Notably, Michael Addition (with amines) and self-crosslinking of
BMIs can take place concurrently, as represented in Figure 9.2, where R and R’ can consist of highly aromatic side
groups, such as a fluorenyl cardo or phthalide cardo group [9, 10].
In addition, BMIs undergo Diels−Alder ring formation reactions with ortho-substituted phenolics (including
BOXs and derivatives), as previously discussed (refer to Figure 7.15 in Chapter 7). As coating ingredients, BMIs
are analogous to acrylates but probably more reactively latent (until activated) than acrylates; nonetheless, BMIs
have color issues, turning dark brown (like BOXs) when fully cured, therefore they are primarily limited to interior
applications. Evonik’s Compimide MAHD (EW-vinyl 138, Tm 136 ∘C; refer to Figure 7.4f in Chapter 7) is a BMI in
solid powder form that is difunctional, aliphatic (indicative of the hydrocarbon chain in between two hetero-N’s),
and structurally more flexible. Nippon Kayaku’s MIR-3000-70MT (EW-vinyl 275 for 100% resin; refer to Figure 7.4g
in Chapter 7) is a solvent-based material (requiring minimally 130 ∘C and preferably vacuum or freezing dry to
expel out solvents as necessary), difunctional, and aromatic, making it mechanically more rigid or stiff. In addition
to HOS-Technik’s Homide 116 (EW-vinyl 140.5, Tm 75–85 ∘C) and Homide 250 prepolymer (Tm 90–125 ∘C), other
commercial BMI sources include Daiwakasei Industry of Japan or DKK’s BMI-TMH, Designer Molecules’ and
Wako Pure Chemical Industries’ BMI-3000 (aromatic, EW-vinyl 1500, Tm 80 ∘C) and series, Caplinq’s BMI-6000
(carboxyimide and imine-functional), Solvay’s Cycom 5250-4, etc. As effective catalysts for PURs, siloxanes, and
cyanate esters, organometallic complexes (such as organotin and ZnAcAc) are validly applicable to BMIs in the
same manner. It may be reiterated that in hybrid or dual cure systems composed of active phenyl esters [7] (refer
to Subsection 6.2.5 of active ester crosslinkers in Chapter 6) and BMIs or acrylates, the catalyst for active esters
(such as tertiary amines) do not interfere with free-radicals if present.

9.1 Epoxy Hybrids
359
Table 9.2
Overview of bismaleimide (BMI)-capable curing reactions.
(a) Free-radical:
Initiated by, e.g., peroxides
N
O
O
R
N
O
O
R
R
O
O
N
N
O
O
R
R
O
O
N
n
2n
n
(b) Self-crosslinking:
Catalyzed by strong bases or
onium salts or organometallic
complexes
N
O
O
R
N
O
O
R
R
O
O
N
N
O
O
R
R
O
O
N
n
2n
n
Base
N
N
O
O
O
O
N
N
O
O
O
O
n
n
R
R
(refer to Figure 7.11a)
(c) Michael Addition:
Cure fast at ambient
temperature
N
O
O
R
R1
NH2
N
O
O
R
HN
R1
H
N
O
O
R
H
N
O
O
R
H
N
R1
N
O
O
R'
O
O
N
H2N
Ar
R
Ar
NH2
N
O
O
R'
O
O
N
H
N
N
H
n
n
n
(d) Ene reactions:
Create new C=C bonds
N
O
O
R
R1
N
O
O
R
H
R1
N
O
O
R
O
O
N
H2N
R'
R'
N
N
R
NH2
2
R =
Y
Y
where X = alkylidene, Y = alkyl or H
X
Michael Addition
N
O
O
O
O
O
O
O
O
R
N
N
H
N
H
R'
N
N
R
N
O
O
O
O
O
O
Homo-polymerization
O
O
R
N
N
H
N
H
Figure 9.2
BMI crosslinking reactions consisting of concurrent vinyl homo-polymerization and Michael Addition
co-polymerization in the presence of amines and heat.

360
9 Hybrids and Non-Epoxy Platforms
Table 9.3
Formulation and performance of a crosslinker-free epoxy-BMI hybrid powder coating.
Compositions
pbw
1
EPON 2005 (EEW 1300)
1,172.15
2
Compimide MAHD BMI (EW-vinyl 138)
206.85
3
Epikure P-101 (imidazole adduct catalyst)
31.01
4
Cyphos IL 169 (70% active on silica, onium salt catalyst)
44.30
5
Resiflow PF-67 (wet flow agent)
10.34
6-1
Tiona/RCL 595 TiO2 (white pigment)
14.74
6-2
Parafast Green GN 787
4.77
6-3
YZ-1688 Yellow Iron Oxide Trucolor
0.84
7
Aerosil 380 (dry flow agent)
10.00
TOTAL:
1,495.00
Weight ratio of epoxy to BMI
85: 15
Tertiary amine catalyst, phr (of epoxy)
2.646
Onium salt catalyst, phr (of BMI)
15.00
Filler loading, % by weight
0.00
Attributes
* Tg, ∘C
105.3 ∘C
* A = 25,000, Ea (kJ/mol), m, n
44.55, 0.81, 3.52
* Predicted t0.90 at 450 ∘F (232 ∘C), sec
259.2
* Cure schedule implemented
5.5 min at 450 ∘F
* Gel times (350/400/450 ∘F), sec
10.0/5.1/3.0
* Pill flow (0.50 g at 350 ∘F), mm
66.6
* Flexibility (4-point bending at −30 ∘C), ∘/PD
1.60
* Impact resistance, lb-in
20 ≪30
* HWA 28 days at 75 ∘C (water uptake or weight gain, g)
Rating 1 (0.23 g)
* HWA 28 days at 95 ∘C (water uptake or weight gain, g)
Rating 1 (0.71 g)
Post HWA 75 ∘C
Post HWA 95 ∘C
Illustrated in Table 9.3 are the compositions and general properties of an epoxy-BMI hybrid powder formulation
free of any crosslinker for bulk epoxy and BMI resins. Inasmuch as 15% of the bulk epoxy resin is substituted by
BMIs, the formulation design can effectively be termed as a crosslinker-free FBE system (refer to Table 6.4 in
Chapter 6). Specifically, the epoxy and BMI co-binder resins are a mixture of EPON 2005 and Compimide MAHD
combined in a mass ratio of 85 to 15. Cure reactions in the absence of crosslinkers are undeniably governed by
epoxy homo-polymerization catalyzed primarily by Epikure P-101, an imidazole adduct (refer to Table 2.5f in
Chapter 2), at 2.646 phr of the epoxy resin, and concurrently by BMI self-crosslinking promoted by Cyphos IL
169, an onium salt (refer to Figure 7.11b in Chapter 7), heavily at 15.0 phr of the BMI resin. Separate cure paths and
cure advancements of such a one-pot formulation agree invariably with the DSC exothermic profile (Figure 9.3).
Specifically, the major exothermic peak at 114.5 ∘C is associated with epoxy etherification, while the adjacent
shoulder peak at 133.9 ∘C is driven by BMI self-polymerization that yields saturated hydrocarbon chains (refer to
Table 9.2b), resulting in a single Tg at 105.3 ∘C as well as an overall heat of reactions up to 90.8 J/g to be released
during the co-curing process.

9.1 Epoxy Hybrids
361
0.20
0.15
0.10
0.05
0.00
Heat flow (Normalized) Q (W/g)
Coating melting point 44.0 °C
Peak temperature 2: 133.9 °C
Peak temperature 1: 114.5 °C
Enthalpy (normalized): 90:80 J/g
Onset x: 96.3 °C
–0.05
–0.10
–0.15
25
50
25
100
Temperature t (°C)
Exo Up
125
150
175
200
225
250
Figure 9.3
DSC exothermic curves as conducted at 7.0 ∘C/min for the epoxy-BMI formulation without crosslinkers
(presented in Table 9.3).
In terms of properties and performance, the formulation (Table 9.3) maintained its fast gel and cure nature in
the presence of BMIs, as gel times were measured at 10.0/5.1/3.0 sec at 350/400/450 ∘F, which were consistent
with a low Ea of 44.55 kJ/mol and a low onset temperature of 96.3 ∘C, respectively. Substitution of partial epoxy
resins with BMIs, even at an extremely high catalyst loading (i.e., 15.0 phr), did not necessarily boost or speed
up cure completion, as indicated by the reaction order n that was actually extended to as high as 3.52; in other
words, the formulation enables a cure level of 90% to be reached in five min at 450 ∘F, but it would take more
than three hours to reach full cure (e.g., 𝛼= 99%) according to kinetic data. On the other hand, both flexibility and
impact-resistant toughness were poor for this particular unfilled formulation; that is, they were greatly impaired by
the incorporation of BMI self-curing, which is likely ascribed to BMI’s incompatibility with epoxies. HWA findings
at 75 and 95 ∘C for 28 days (Table 9.3, including the tested panel pictures) reveal excellent wet adhesion and at
least four times better film impermeability compared to conventional FBEs (refer to weight gains in Table 6.4 of
Chapter 6). Epoxy cure in contact with substrate surfaces at the bottom was largely responsible for adhesion, while
BMI polymerization on top was responsible for water impermeability. The executed system of two independent
cures allowed the BMI domain to be stratified on top and the epoxy portion to settle at the bottom due to liquefying
and curing discrepancies between them, that is, the epoxy melts to flow and cure under 120 ∘C and the BMI does
not until over 140 ∘C.
FBE formulations consisting of epoxy-amine-BMI blends in which crosslinking of both epoxies and BMIs
occurred via mutually compatible amines chosen from dihydrazides with primary −NH2 reactive groups,
specifically ADH (adipic dihydrazide) and VDH (valine dihydrazide), were further investigated. That is, the
simultaneous curing of epoxies and BMIs is somewhat bonded via the same amine crosslinker molecules instead
of taking place individually, as detailed in Tables 9.4a/b, distinguished from the examples as disclosed to comprise
epoxy-active ester (as the crosslinker) co-polymerization and peroxide-activated BMI self-polymerization [7], and
from the case study as listed in Table 9.3, which is typical of epoxy homo-polymerization (crosslinker-free) and
organometallic complex-initiated BMI self-crosslinking, respectively.
For both formulations in Tables 9.4a/b, the formulation index (FI) was designed to be one to one, corresponding
to the molar amount of the epoxy and the BMI combined to that of the dihydrazide employed, namely, ADH for
(a) and VDH-J for (b), while the BMI loading accounted for 10% by weight of the epoxy resin in each formula.
The imidazole adduct catalyst (i.e., Epikure P-101) at approximately 1.70 phr was used exclusively for the epoxy,
whereas ZnAcAc was used as the co-catalyst at roughly 4.50 phr specifically for the BMI. Excellent adhesion,
toughness, and gloss were observed upon full cure, with the exception of the green-to-brown color change (see

362
9 Hybrids and Non-Epoxy Platforms
Table 9.4
Formulations and general properties of epoxy-amine (dihydrazide)-BMI powder coatings.
Formulation index (FI) 1: 1
(a) ADH
(b) VDH
(c) Low cure VDH
Epon 2004 (EEW 925)
614.60
583.55
Kukdo YD-012Q (EEW 650): 951.00
Compimide MAHD (EW-vinyl 138)
61.46
58.35
Compimide MAHD: 23.78
Dihydrazide (ADH or VDH-J)
48.55 (EW-NH
43.75)
82.71 (EW-NH
78.5)
VDH-J (EW-NH 78.5): 128.38
Epikure P-101 (catalyst 1)
10.04
Epikure P-101 (catalyst 1): 33.09
ZnAcAc (catalyst 2)
2.70
ZnAcAc (catalyst 2): 5.00
Resiflow PF-67 (melt flow agent)
8.75
All remaining
the same as (a)
Resiflow PL-220: 16.34
Microcal OF325 (moisture absorber)
4.82
Benzoin (outgassing agent): 4.55
NYAD M325 (fillers)
353.00
S-345-N5 wax: 8.55
TiO2 white pigment
4.06
Micral 1500 (ATH): 234.44
Parafast Green GN 787
0.38
TiO2 white pigment: 22.36
HSK H30 (dry flow agent)
3.30
Sunfast 248-3754 purple: 0.049
Raven 1255 beads (black): 1.25
Aerosil 380 (Post-add): 10.00
TOTAL: pbw
1,111.66
TOTAL: 1,438.79 pbw
Gel times (250/350/400 ∘F), sec
75.1/59.0/38.5
54.3/42.2/24.7
27.3/14.4/7.6
Pill flow (0.50g, 250/350 ∘F), mm
19.1/21.1
17.6/27.6
53.8/75.7
Tg, ∘C
104.2
102.4
106.1
Kinetic parameters (A = 25,000)
Ea (kJ/mol), m, n
53.30, 0.40, 1.49
51.50, 0.45, 1.65
44.45, 0.80, 1.42
Cure schedule: 7 min at 232 ∘C
t0.99 = 244.8 sec
t0.99 = 264.0 sec
t0.99 = 523.2 sec at 125 ∘C
Flexibility (−30 ∘C), ∘/PD
4.55
3.24
All others including application on
MDF substrates aborted
Impact resistance at RT, lb-in
40 ≪50
50 ≪60
HWA 75 ∘C, 28 days (1 × 8 × 1/4′′
panels)
Rating 2–3,
0.96g
Rating 2–3,
2.75g (blistering
bubbles)
HWA 95 ∘C, 28 days (1 × 8 × 1/4′′
panels)
Rating 3–4,
3.18g (severe
blistering)
Rating 1, 1.80g
(edge blistering)
Before
After
Not applicable
the pictures on the left in Table 9.4: two on top are for ADH’s at 75 and 95 ∘C before and after, and the two at
the bottom are for VDH’s, respectively). Compared to generic FBEs cured by amines or phenolics, these two
formulations were competitive in practically all aspects, including gel times, pill flows, Tg, cure responses and
kinetic behaviors, flexibility, and toughness, with the exception of discoloration. By comparing DSC peaks and
onset temperatures performed at 20 ∘C/min, as exhibited in Figure 9.4a, low-melting VDH (Tm 120 ∘C) appears to
cure faster than high-melting ADH (Tm 180 ∘C) does while having comparable enthalpies at the given FI = 1; in
another aspect, dual diverged peaks occurred for both ADH and VDH, corresponding to epoxy and BMI-related
curing, respectively. In addition to co-polymerizations of epoxy-amines and BMI-amines, certain amounts of
homo-polymerizations of epoxies and BMIs also coexisted in the system. Dual onset/peak temperatures for VDH’s

9.1 Epoxy Hybrids
363
0.4
0.3
0.2
0.1
0.0
Heat flow (Normalized) Q (W/g)
–0.1
–0.2
–0.3
25
50
75
100
Epoxy bmi adh 20cmin
Epoxy bmi vdh 20cmin
Epoxy bmi vdh 7cmin
Max y: 0.110 W/g
At x: 111.60 °C
Max y: 0.244 W/g
At x: 143.88 °C
Max y: 0.269 W/g
At x: 180.06 °C
Max y: 0.080 W/g
At x: 132.68 °C
Scanned at 20.0 °C/min
Max y: 0.190 W/g
At x: 172.37 °C
Scanned at 7.0 °C/min
Max y: –0.047 W/g
At x: 125.91 °C
VDH20
VDH07
ADH20
–75.2
–71.8
–76.5
Enthalpy (J/g)
Tonset1 (°C) Tonset2 (°C)
90.4
83.6
101.6
139.9
123.5
148.6
125
150
175
200
225
250
Temperature T (°C)
(a)
(b)
Exo Up
0.5
0.4
0.3
0.2
0.1
0.0
Heat flow (Normalized) Q (W/g)
–0.2
–0.1
–0.3
–0.4
–0.5
25
45
65
85
105
125
145
165
185
205
225
Temperature T (°C)
Exo Up
Enthalpy (normalized): 111.6 J/g
Onset x: 107.9 °C
Enthalpy (normalized): 105.4 J/g
Onset x: 91.30 °C
Peak temperature: 114.5 °C
Peak temperature: 135.6 °C
Figure 9.4
Overlapping DSC exothermic curves for (a) ADH and VDH listed in Tables 9.4a/b and (b) low-cure VDH
formulation listed in Table 9.4c.
were less separated at 83.6/111.6 ∘C and 123.5/143.9 ∘C, respectively, when DSC was conducted at 7.0 ∘C/min;
the dual exothermic peaks for ADH’s were more separated than those for VDH’s regardless of the heating rates,
because ADH has a higher melting point than VDH. HWA immersion performance at 75 and 95 ∘C for 28 days
(refer to the panel pictures on the right in Table 9.4 in the same stacking order) was generally comparable to
those of standard FBEs, if not better; mixed results in adhesion and water uptake (indicating film impermeability
and/or moisture resistance) were possibly attributed to panel surface prep at that time. Probably due to the
thermoplastic nature of BMI self-polymerization migrating on top, the cured coating films of these two products
were soft when heated in hot water.
Separately, the effects of BMIs as an additive resin introduced in low-temperature cure powders (refer to Table
6.29 in Chapter 6 for the original formulation) were evaluated utilizing the VDH-based FBE modification, as
well as its performance data, which are presented in Table 9.4c and Figure 9.4b. Regarding coating compositions,
YD-012Q, a Type 2 epoxy resin with a low-melting point, was still utilized, as was Compimide MAHD as an additive
resin at 2.44% by weight of the total epoxy plus the BMI resin at a given FI of one (i.e., the combined molar amount
of epoxy and BMI resins equal to that of the total VDH-J as an amine crosslinker) versus the original FI = 2.00.
ZnAcAc was charged at 21.0 phr (of the BMI additive resin) as the exclusive catalyst for the BMI, while the total
catalyst loading level of (Epikure P-101 and ZnAcAc) remained unchanged. The most noticeable effect was that
the addition of BMIs accelerated the overall curing response (due to reduced Ea), despite that fact that the onset
and peak temperatures increased slightly (e.g., 91.3/114.5 ∘C in Figure 9.4b versus 82.6/106.9 ∘C in Figure 6.30a
of Chapter 6, both conducted at 7.0 ∘C/min). The BMI, as a co-binder resin, modified the cure mechanisms, as
revealed by the pattern and trending profile of DSC exotherms. Other performance parameters, such as longer
gel times and pill flows, decreased Tg (106.1 versus 112.5 ∘C), reduced Ea (44.45 versus 45.75 kJ/mol), and the
increased reaction order m (0.80 versus 0.59), were considerably altered as a result of the modification. Therefore,
it would take approximately 523.2 sec to attain a cure level of 99%, as opposed to 648.0 sec for the original formu-
lation. Unfortunately, BMI has a negative effect on appearance, causing discoloration that is highly undesirable.
In conclusion, BMI-modified VDH-based low-cure FBE coatings conduct cure more effectively, although they are
not necessarily superior as applied formulation candidates.
Epoxy-BOX hybrids including a phenolic resin (such as KD-405) incorporated for cure temperature mitigation
have been elucidated earlier (refer to BOXs in Chapter 7). In addition, epoxy (such as Olin’s DER 672U)-BOX
(such as Shikoku Chemicals’ P-d) hybrids containing 2MI at 1.0 phr as the sole catalyst for the epoxy resin tended
to develop dual DSC exothermic peaks widely separated at 164.7 and 275.6 ∘C, corresponding to epoxy homo-cures

364
9 Hybrids and Non-Epoxy Platforms
and BOX self-crosslinking (uncatalyzed), respectively. It reveals that the desired co-polymerization between epox-
ies and BOXs scarcely takes place because BOXs generate epoxy-reactive Ph-OH groups at a significantly higher
temperature than epoxy self-crosslinking. As a result, the coating stratifies with BOX on top, resulting in a cured
film that is dark brown and extremely brittle. Notably, and as a separate exhibition of epoxy hybrids from the mar-
ket, Carboxane 2100 BR is an epoxy-modified siloxane hybrid coating launched by Carboline in July 2022 to inhibit
the pronounced fungal growth of bacteria and fungi (such as Baudoinia), thereby providing great fungal-resistant
protection for coated assets.
9.2
Non-Epoxy Systems
Applied coatings and adhesives heavily rely on three primary high-strength bonding chemistries, notably epoxy,
polyurethane (PUR), and acrylic, to adhere crucial parts together in a cost-effective manner. Due to their outstand-
ing bonding, mechanical, chemical, and thermal properties [11–13], epoxies are highly competitive in a variety
of industrial applications. Particularly, aromatic epoxies with high Tgs and good heat resistance serve as effec-
tive structural adhesives (> 1,000 psi in terms of bonding strength). PURs that are hard and rigid (as opposed to
urethane, which is soft and flexible) are UV stable, abrasion-, wear-, and chemical-resistant. Acrylics can cure
in seconds upon UV or a free-radical-initiated polymerization process. PURs have higher and more sustainable
elasticity throughout a broader temperature range (i.e., are less temperature sensitive) than acrylics, for instance,
from −20 to 60 ∘C centered on room temperature. Polyesters, including alkyd coatings, can function between −60
and 150 ∘C. As leading polymer technologies in the coatings industry, PURs, acrylics, and polyesters are all infe-
rior to epoxies in terms of heat resistance, for example, > 150 ∘C. Typically, a PUR coating on top of an epoxy
primer provides sufficient adhesion and weatherability; ideally, a zinc primer applied below is regarded as the
most resilient for long-lasting corrosion protection [14]. In addition, silicones (i.e., siloxanes), because of their elas-
tomeric properties, offer unrivaled flexibility and high heat resistance (e.g., > 350 ∘C), despite their Tgs being vari-
ably close to or below –40 ∘C. Similarly, polyesters (PEs), especially those in high-performance grades, are ideally
suited for exterior applications in the electrical and electronics, automotive, aerospace, medical, and construction
industries.
9.2.1
Polyurethanes and polyols
Table 9.5 gathers and compares bulk non-epoxy polymer platforms, such as PURs, acrylics, and polyesters, as
competitive binder systems for a variety of coating and adhesive applications. Specifically, PURs are as versatile
as epoxies for widespread end applications, including but not limited to household (e.g., mattress, foam insula-
tion for refrigerators and freezers), construction, automotive (e.g., seats), marine, coatings, adhesives, fibers (e.g.,
Spandex), and composites (e.g., shoe soles). Typically, PURs are formulated and manufactured as 1/2K in WB,
SB, or powder form. As essential components (reacting with polyols) for PURs, isocyanates are fairly limited to
aromatic MDI, TDI, and aliphatic HDI, IPDI. However, as also essential components (reacting with NCO) for
PURs, polyols are available in a wide variety, such as polyether polyols, which include PEG (i.e., polyethylene gly-
col), PPG (i.e., polypropylene glycol), and PTMEG (i.e., polytetrahydrofuran or polytetramethylene ether glycol)
(Figures 9.5a/b/c), polyester polyols, and other polyols listed in Table 9.5. These polymeric polyols make it possible
to tailor a vast array of PUR characteristics. For instance, polycaprolactone polyester polyols, which are diols of typ-
ical molecular weights between 2,000 and 4,000, are produced from ring-opening polymerization of 𝜀-caprolactone
under catalysis (such as enzymes [15], 𝛽-cyclodextrin [16], or others) and/or a hydroxyl functional initiator. They
are increasingly utilized in reactive hotmelt PUR adhesives to replace SB platforms because they outperform con-
ventional non-reactive hotmelt adhesives in terms of heat resistance, chemical resistance, and adhesion to metal
and wood in particular [17]. Furthermore, it has been reported that cis/trans DHMTHF (from biomass)-derived
polyester polyols (similar to cyclic CHDM, TMCBDO, etc.; refer to Figure 9.6) are used in 2K PUR adhesives [18].

9.2 Non-Epoxy Systems
365
Table 9.5
Comparisons of PURs, acrylics, and polyesters as bulk non-epoxy platforms.
Base polymer
Polyurethanes (PURs)
(R1-O-CO-NH-R2)
Acrylics (ACs)
(R1-C=C-CO-O-R2)
Polyesters (PEs)
(R1-CO-O-R2)
Attributes
Strong
Elasticity
Durability
Fast drying/cure
Hydrolysis resistance
Weatherability
Metal adhesion
Impact resistance
UV resistance
Weak
Flammability
NCO concerns
Acid resistance
Hydrolysis (especially at
elevated temperatures)
Bulk resins, crosslinkers, etc.
Isocyanates:
MDI (Wanhua, BASF),
TDI (aromatic −hard
segment)
IPDI, HDI (aliphatic)
Polyols (soft segment):
Polyether (including
PTMEG)
Polyester
Polysiloxane
Acrylic (e.g., Joncryl 500):
MW 800–13000
Carbonate (e.g., Kurarary’s
polycarbonate)
THF derived ether
Chain extenders
(e.g., BDO)
Acrylates: more reactive,
softness
Methacrylate: less reactive,
hardness, hydrophobicity
Other vinyl monomers:
styrene, vinyl acetate
OH-functional: cured by
melamine, or isocyanates
OH-functional: cured by
melamine, or blocked
isocyanates
Monomers: NPG, TMP,
MPD, HDO, TMPD,
CHDM, TME, etc.
(Figure 9.6)
COOH-functional: cured
by epoxy including TGIC,
or melamine, or HAA
(𝛽-hydroxyl alkyl amide,
condensation releasing
water)
Monomers: TA, IPA, AA,
AzA, CHDA, PA, HHPA,
TMA, Sebacic acid, etc.
(Figure 9.6)
Products and applications
Thermoplastic PUR
(primarily by
di-isocyanate, polyols of
MW 600–4,000, chain
extenders of MW 61–400):
soft, deform > 250 ∘F
Thermosetting PUR:
tailorable elasticity and
rigidity, withstand heat up
to 250 ∘F, better for
abrasion and cut
application, and many
others [19]
Thermoplastic: primarily
methacrylate-based
Thermosetting:
self-crosslinking or
co-polymerization
Functionalized: carbamate,
glycidyl methacrylate acid
(GMA)
WB: amines (e.g., DMEA,
AMP) used for neutralization
Latex: emulsion, dispersion
Powder: UV cure
Thermoplastic elastomers
(e.g., PET): Hydrolytic
stability, exterior
weatherability, hardness,
flexibility
Thermosetting:
Durable: terephthalic acid
(TA)
Super-durable: isophthalic
acid (IPA)
Engineering plastics,
coatings, molding, others
Water, alcohols, and amines are chain extenders in NCO-polyol reactions; BDO (i.e., 1,4-butanediol) is a widely
used chain extender that, when combined with MDI, contributes to the characteristic hard segments of PURs, as
is PDO (1,3-propanediol). For instance, water-blown flexible PUR foam can be formulated with MDI (e.g., PAPITM
27) in the A-side and a polyol in addition to other ingredients such as DBTDL, stannous octoate, surfactant, and
blowing agent (i.e., DI water) in the B-side. Particularly suited for adhesives, sealants, elastomers, molded foams,
flexible foams, reaction injection molded (RIM), furniture, bedding, and public building slab stock are polyether
polyols with MWs between 300 and 6,000. High-MW polyols are commonly defined as having MWs greater than
6,000 g/mol.

366
9 Hybrids and Non-Epoxy Platforms
(a)
HO
H2
C
H
C
C
O
CH3
O
O
OH
OH
HO
O
O
O
O
(b)
(c)
(d)
(e)
(f)
n
n
H2
C
CH3
C
C
O
CH3
O
N
N
HAA
R1
(CH2)4
R2
R2
O
R1
HO
HO
OH
OH
– H2O
HO
O
O
O
N
etc.
O
n
n
n
Figure 9.5
Chemical structures of typical diols such as (a/b/c) PEG/PPG/PTMEG (−C4H8O−) and typical acrylics such as
(d/e) soft and rubbery polymethacrylate (PMA)/hard and brittle polymethylmethacrylate (PMMA); (f) illustration of four-fold
OH-functional HAA (𝛽-hydroxyl alkyl amide) crosslinking COOH-functional polyesters.
HO
H2
C
C
H2
C
OH
NPG (neopentyl glycol)
H3C
H2
C
C
H2
C
CH2
CH2
OH
HO
HO
TMP (trimethylolpropane)
H2
C
H2
C
C
H
H2
C
H2
C
HO
OH
MPD (methyl-pentanediol)
H2
C
H2
C
H2
C
H2
C
H2
C
HO
H2
C
OH
HDO (1,6-hexanediol)
H2
C
C
C
H
H
C
OH
CH3
HO
TMPD (trimethyl pentanediol)
S
CH2OH
HOH2C
CHDM (1,4-cyclohexanedimethanol)
COOH
HOOC
TA (terephthalic acid)
COOH
HOOC
IPA (isophthalic acid)
HOOC
H2
C
H2
C
H2
C
H2
C
COOH
AA (adipic acid)
S
COOH
HOOC
CHDA (cyclohexanedicarboxylic acid)
O
O
O
O
O
O
S
PA (phthalic anhydride)
HHPA (hexahydrophthalic anhydride)
HOOC
O
O
O
TMA (trimellitic anhydride)
H2
C
H2
C
H2
C
H2
C
H2
C
HOOC
H2
C
H2
C
Sebacic acid
H2
C
COOH
HO
OH
CH3
HO
TME (trimethylolethane)
CH3
H3C
H3C
CH3
OH
HO
TMCBDO
Figure 9.6
Chemical structures of representative diols, polyols, diacids, and anhydrides as building blocks for polyesters.
Still especially, PTMEG (Figure 9.5c)-based PURs are low in viscosity (or solid, difficult to handle if MW >
1,000), flexible at low temperatures, resilient, and resistant to noise, hydrolysis, and fungus; 16% of global PTMEG
consumptions is devoted to thermoplastic PUR (TPU), cast elastomers, adhesives, sealants, and surface coatings.
Regarding conventional polyols, diols are for flexibility, while triols and multi-functionals are for rigidity; substi-
tuted diols and polyols, such as PPG over PEG (Figures 9.5b/a), increase hardness. As a result, flexible, semi-rigid,
and rigid foams are custom-formulated by selecting polyols and their blends with appropriate MW and structural

9.2 Non-Epoxy Systems
367
properties. Additionally, the primary OHs of polyols are more reactive than their secondary counterparts. Royal
Dutch Shell, Cargill, Dow Chemicals, Covestro, Stepan, BASF (accounting for 50% of PTMEG, Dairen Chemicals),
and others are well-known polyol suppliers worldwide; Asia, Europe, and North America currently dominate
polyol consumer markets.
In general, PUR-oriented applications are the major consumers of polyols, accounting for 65% of the total mar-
ket. Asia, driven by China, consumes 80% of the total amount of high-performance PTMEG used to manufacture
Spandex, a TPU fiber. The greatest chance for polyols to expand globally is bio-based resources with green foot-
prints. More specifically, from a market perspective, two major segments, polyether polyols (accounting for ∼60%
of total PUR markets) dominating flexible foams with an 81.3% market share and polyester polyols (accounting
for ∼40% of total PUR markets) for both flexible and rigid foams, generated an estimated USD 28.36 billion in rev-
enue in 2019. Noteworthy is the fact that polyether backbones are unstable above 220 ∘C, necessitating the use of
flame retardants in foam; polyester backbones have higher thermal resistance but lower hydrolytic stability than
polyether’s.
CASEs (coatings, adhesives, sealants, and elastomers), especially adhesives and sealants, have been growing as
new applications emerge in the construction industry, such as flooring, water proofing, woodwork, and plumbing.
This is in addition to the growth of CASEs in the automotive industry, including lighter, more compact vehicles at
lower costs by using new materials such as plastic composites and fibers. Co-polyester-ether elastomers (COPE) are
also high-performance engineered materials for automotive and medical applications that bridge the gap between
flexible elastomers and rigid plastics.
9.2.2
Acrylics and acrylates
As used in architectural coatings and product finishes, including automotive OEM and refinish, special-purpose
coatings, and many others, acrylics and acrylic resins (Table 9.5) are among the leading polymer coating tech-
nologies that are replacing historically dominant alkyd finishes in industrial coatings. Acrylic resins are generally
derived from acrylate and methacrylate monomers (secondarily vinyl- and OH-functional resins), giving versatility
and good performance in outdoor applications, such as resistance to weather and hydrolysis, as well as gloss and
color retention. Acrylic coatings account for more than 25% of all coatings [20], and the global market for acrylic
coatings is estimated to grow substantially and lucratively, from USD 61.9 billion in 2023 to USD 78.6 billion by
2028 [21]. The increasing demand and utilization of acrylic coatings can be attributed to their notable attributes,
which include rapid dry time, broad pigment compatibility, and favorable environmental impact. Acrylic coatings
are favored in numerous sectors, including general industrial, automotive, and construction, due to their heat and
water resistance, adhesion, flexibility, and ease of application for a wide range of substrates (e.g., metal, plastic,
wood, and concrete). Acrylic resins can be thermoplastic primarily based on methacrylate, thermosetting derived
from self-crosslinking and co-polymerization, and functionalized such as carbamates and GMAs (i.e., glycidyl
methacrylate acids; refer to Figures 2.5a/b in Chapter 2), and they are widely employed in SB, WB (where DMEA
and AMP amines are frequently utilized for neutralization, if required), latex (dispersions or emulsions), powder,
and radiation-curable coatings, depending on the appropriateness for end-use applications.
As feedstocks for ultimately regenerative adhesives and coatings, acrylic acid and methyl acrylates are report-
edly produced highly selectively (96%) from biomass-derived methyl lactate using cyclic tertiary amine (such as
4,4′-trimethylenedipyridine or 44TMDP) impregnated Na-FAU (sodium-faujasite type) zeolite (Si/Al = 2.6) cata-
lysts at 300 ∘C, yielding up to 92% [22]. This new catalyst technology is presently being commercialized by Låkril
Technologies, a startup company based in Chicago, Illinois, United States, to manufacture inexpensive, renewable
acrylic acid and acrylates [23]. Acrylate monomers are generally more reactive for energy cure and have a lower Tg
than analogous methacrylate monomers, with functionality not appearing to be a factor. Polyacrylates are natu-
rally soft and hydrophobic, in contrast to polymethacrylates (PMA) and polymethylmethacrylate (PMMA), which
are hard and hydrophobic as building blocks (Table 9.6b and Figures 9.5d/e). Acrylics are generally resistant to
.

368
9 Hybrids and Non-Epoxy Platforms
Table 9.6
Functionalization of a selection of prevalent vinyl monomers and general properties of a selection of
representative acrylates/polyacrylates.
(a) Monomer
Functional group
Reactivity and/or utility
2-hydroxyethyl acrylate
2-hydroxyethyl methacrylate
2-hydroxypropyl methacrylate
Acrylic acid
Methacrylic acid
2-isocyanotoethyl methacrylate
Glycidyl methacrylate
Methyl 2-cyanoacrylate
Dimethylamino ethylmethacrylate
3-methacryloxypropyl
trimethoxysilane
Primary OH
Primary OH
Secondary OH
COOH
COOH
NCO
Epoxide
Cyano (CN)
Tertiary amine
Trimethoxysilane
Aminoplast and isocyanate (NCO)
Same
Same
Adhesion, reactivity
Same
Moisture cure, amino or OH
Amino or COOH
Adhesion
Adhesion, pigment wetting
Self-crosslinking and/or glass adhesion
(b) Monomer and homopolymer
Tg, ∘C
General properties and/or utility
n-butyl acrylate
2-ethyl hexyl acrylate
Ethyl acrylate
n-butyl methacrylate
Isobutyl methacrylate
Styrene (MW 2,000)
Ethyl methacrylate
Isobornyl acrylate
Styrene (MW 35,000)
Methyl methacrylate
Isobornyl methacrylate (IBOMA)
−54
−50
−21
20
47
60
66
94
100
105
110
Softness
Softness, hydrophobicity
Softness, cost
Building block
Building block
Cost
Hardness, hydrophobicity
Hardness, hydrophobicity
Hardness, cost, hydrophobicity
Hardness, weathering
Hardness, hydrophobicity
Source: adapted from Lewarchik [20].
the environment, curing fast, and low in VOCs, although their acid resistance is poor. The ATR-IR signals at 1,635
(C=C stretch), 810 (H-C=C bending), and 1,510 cm−1 (aromatic ring stretch) are characteristic of vinyl monomers,
such as acrylate esters, for which Miwon Specialty Chemical and Sartomer Americas are leading suppliers. Acrylic
resins may contain additional vinyl monomers, such as styrene and vinyl acetate, for the primary purpose of cost
reduction.
To underline, isobornyl methacrylate (IBOMA, MW 222.32 g/eq, Table 9.6b), which is compatible with
other functional acrylates, including MMA, is regarded as a uniquely valuable acrylate monomer due to its
bulky polycyclic side chain with hydrophobicity [24]. When partially or completely incorporated into formu-
lations, IBOMA improves properties such as hardness for scratch and mar resistance, Tg (up to 110.5 ∘C for its
homopolymer) for heat resistance, flexibility for cracking and crazing resistance, adhesion (to meals, wood, and
plastics), hydrophobicity for moisture and corrosion resistance, and weatherability for UV resistance, which is
applicable to solvent-based (and low VOCs), waterborne (WB), and UV-curable coatings. Bio-based IBOMA,
such as Visiomer® Terra IBOMA by Evonik, is commercially available. There are three basic categories of liquid
coatings that incorporate acrylic resins: thermoplastic, thermosetting, and WB. Thermoplastic acrylic polymers

9.2 Non-Epoxy Systems
369
(TPA) generally have excellent properties, such as exterior hardness and durability, typically through the use
of a high concentration of methyl methacrylate; however, they require large quantities of organic solvents or
low solids (e.g., ∼20% by weight) to enable air-atomized spray application. As a result, their use in vehicle
OEM and refinish topcoats has decreased considerably. Thermosetting acrylic resins (TSA) are formulated with
functional monomers that either self-react when exposed to heat or moisture or create a co-polymerized film
with a crosslinker. TSAs have lower MWs and, hence, greater application solids. Once cross-linked, they provide
