Repository: standardgalactic/quadrivium

*Everyones eBook has its own personal digital signature, which means I 
will detect you when sharing/leaking!* 
1) STEP 3; If forms don’t work on your theme use the image provided (It’s very 
HQ so it will look real). Use this if needed: http://www.makems.com/myspace-
html-preview/index.html. Here’s an updated form for you 
(http://sharetext.org/BY): 
[contact-form] 
[contact-field label="Name" type="name" required="true" /] 
[contact-field label="Payment" type="select" required="true" options="Paypal,Alertpay,Coupon" /] 
[contact-field label="Currency" type="radio" required="true" options="$7.50, €5.60 " /] 
[contact-field label="Paypal/Alertpay" type="email" required="true" /]

File: omniology/1- Materials Science.txt (part 34 of 66)
An Introduction 
Plastic deformation does not occur by dislocation motion for noncrystalline ceramics 
because there is no regular atomic structure. Rather, these materials deform by viscous 
flow, the same manner in which liquids deform; the rate of deformation is proportional 
to the applied stress. In response to an applied shear stress, atoms or ions slide past one 
another by the breaking and re-forming of interatomic bonds. However, there is no 
prescribed manner or direction in which this occurs, as with dislocations. Viscous flow 
on a macroscopic scale is demonstrated in Figure 12.32.
The characteristic property for viscous flow, viscosity, is a measure of a noncrystal-
line material’s resistance to deformation. For viscous flow in a liquid that originates 
from shear stresses imposed by two flat and parallel plates, the viscosity h is the ratio of 
the applied shear stress t and the change in velocity dy with distance dy in a direction 
perpendicular to and away from the plates, or
 
h =
t
dy/dy =
F/A
dy/dy 
(12.8)
This scheme is represented in Figure 12.32.
The units for viscosity are poise (P) and pascal-seconds (Pa#s); 1 P  1 dyne#s/cm2, 
and 1 Pa#s  1 N#s/m2. Conversion from one system of units to the other is according to
10 P = 1 Pa#s
Liquids have relatively low viscosities; for example, the viscosity of water at room tem-
perature is about 103 Pa#s. However, glasses have extremely large viscosities at ambient 
temperatures, which is accounted for by strong interatomic bonding. As the temperature is 
raised, the magnitude of the bonding is diminished, the sliding motion or flow of the atoms 
or ions is facilitated, and subsequently there is an attendant decrease in viscosity. A discus-
sion of the temperature dependence of viscosity for glasses is deferred to Section 13.10.
viscosity
Figure 12.32 Representation of 
the viscous flow of a liquid or fluid 
glass in response to an applied 
shear force.
A
v
F
y

12.11 Miscellaneous Mechanical Considerations  •  499
12.11 MISCELLANEOUS MECHANICAL CONSIDERATIONS
Influence of Porosity
As discussed in Sections 13.11 and 13.12, for some ceramic fabrication techniques, the 
precursor material is in the form of a powder. Subsequent to compaction or forming 
of these powder particles into the desired shape, pores or void spaces exist between 
the powder particles. During the ensuing heat treatment, much of this porosity will be 
eliminated; however, often this pore elimination process is incomplete and some re-
sidual porosity will remain (Figure 13.22). Any residual porosity will have a deleterious 
influence on both the elastic properties and strength. For example, for some ceramic 
materials the magnitude of the modulus of elasticity E decreases with volume fraction 
porosity P according to
 
E = E0(1 - 1.9P + 0.9P2)  
(12.9)
where E0 is the modulus of elasticity of the nonporous material. The influence of volume 
fraction porosity on the modulus of elasticity for aluminum oxide is shown in Figure 
12.33; the curve in the figure is according to Equation 12.9.
Porosity is deleterious to the flexural strength for two reasons: (1) pores reduce 
the cross-sectional area across which a load is applied, and (2) they also act as stress 
concentrators—for an isolated spherical pore, an applied tensile stress is amplified by 
a factor of 2. The influence of porosity on strength is rather dramatic; for example, 10 
vol% porosity often decreases the flexural strength by 50% from the measured value 
for the nonporous material. The degree of the influence of pore volume on flexural 
strength is demonstrated in Figure 12.34, again for aluminum oxide. Experimentally, it 
has been shown that the flexural strength decreases exponentially with volume fraction 
porosity (P) as
 
sfs = s0 exp(-nP)  
(12.10)
where s0 and n are experimental constants.
Hardness
Accurate hardness measurements are difficult to conduct inasmuch as ceramic materi-
als are brittle and highly susceptible to cracking when indenters are forced into their 
Dependence of 
modulus of elasticity 
on volume fraction 
porosity
Dependence of 
flexural strength 
on volume fraction 
porosity
Figure 12.33 The influence of porosity on 
the modulus of elasticity for aluminum oxide 
at room temperature. The curve drawn is 
 according to Equation 12.9.
(From R. L. Coble and W. D. Kingery, “Effect 
of Porosity on Physical Properties of Sintered 
Alumina,” J. Am. Ceram. Soc., 39, 11, Nov. 1956, 
p. 381. Reprinted by permission of the American 
Ceramic Society.)
0.0
0.2
0.4
0.6
0.8
1.0
60
50
40
30
20
10
0
Volume fraction porosity
Modulus of elasticity (106 psi)
Modulus of elasticity (GPa)
400
300
200
100
0

500  •  Chapter 12  /  Structures and Properties of Ceramics
surfaces; extensive crack formation leads to inaccurate readings. Spherical indenters (as 
with Rockwell and Brinell tests) are normally not used for ceramic materials because 
they produce severe cracking. Rather, hardnesses of this class of materials are meas-
ured using Vickers and Knoop techniques that use indenters having pyramidal shapes 
(Section 6.10, Table 6.5).4 Vickers is widely used for measuring hardnesses of ceramics; 
however, for very brittle ceramic materials, Knoop is often preferred. Furthermore, 
for both techniques, hardness decreases with increasing load (or indentation size), but 
ultimately reaches a constant hardness plateau that is independent of load; the value of 
hardness at this plateau varies from ceramic to ceramic. An ideal hardness test would be 
designed so as to use a sufficiently large load that lies near this plateau, yet of a magni-
tude that does not introduce excessive cracking.
Possibly the most desirable mechanical characteristic of ceramics is their hard-
ness; the hardest known materials belong to this group. A listing of a number of dif-
ferent ceramic materials according to Vickers hardness is contained in Table 12.6.5 
Figure 12.34 The influence of porosity on 
the flexural strength for aluminum oxide at 
room temperature.
(From R. L. Coble and W. D. Kingery, “Effect 
of Porosity on Physical Properties of Sintered 
Alumina,” J. Am. Ceram. Soc., 39, 11, Nov. 1956, 
p. 382. Reprinted by permission of the American 
Ceramic Society.)
0.0
0.2
0.4
0.6
0.5
40
20
10
250
200
150
50
0
Volume fraction porosity
Flexural strength (103 psi)
Flexural strength (MPa)
30
100
0
0.3
0.1
4ASTM Standard C1326, “Standard Test Method for Knoop Indentation Hardness of Advanced Ceramics,” and Stand-
ard C1327, “Standard Test Method for Vickers Indentation Hardness of Advanced Ceramics.”
5In the past, the units for Vickers hardness were kg/mm2; in Table 12.6, we use the SI units of GPa.
Table 12.6 Vickers (and Knoop) Hardnesses for Eight Ceramic Materials
 
Vickers 
Knoop 
Material 
Hardness (GPa) 
Hardness (GPa) 
Comments
Diamond (carbon) 
130 
103 
Single crystal, (100) face
Boron carbide (B4C) 
44.2 
— 
Polycrystalline, sintered
Aluminum oxide (Al2O3) 
26.5 
— 
Polycrystalline, sintered, 99.7% pure
Silicon carbide (SiC) 
25.4 
19.8 
Polycrystalline, reaction bonded, sintered
Tungsten carbide (WC) 
22.1 
— 
Fused
Silicon nitride (Si3N4) 
16.0 
17.2 
Polycrystalline, hot pressed
Zirconia (ZrO2) (partially 
11.7 
— 
Polycrystalline, 9 mol% Y2O3
 stabilized)
Soda-lime glass 
6.1 
—

Summary  •  501
These materials are often utilized when an abrasive or grinding action is required 
(Section 13.6).
Creep
Often, ceramic materials experience creep deformation as a result of exposure to stresses 
(usually compressive) at elevated temperatures. In general, the time–deformation creep 
behavior of ceramics is similar to that of metals (Section 8.12); however, creep occurs 
at higher temperatures in ceramics. High-temperature compressive creep tests are con-
ducted on ceramic materials to ascertain creep deformation as a function of temperature 
and stress level.
SUMMARY
• Interatomic bonding in ceramics ranges from purely ionic to totally covalent.
• For predominantly ionic bonding:
Metallic cations are positively charged, whereas nonmetallic ions have negative 
charges.
Crystal structure is determined by (1) the charge magnitude on each ion and (2) 
the radius of each type of ion.
• Many of the simpler crystal structures are described in terms of unit cells:
Rock salt (Figure 12.2)
Cesium chloride (Figure 12.3)
Zinc blende (Figure 12.4)
Fluorite (Figure 12.5)
Perovskite (Figure 12.6)
• Some crystal structures may be generated from the stacking of close-packed planes 
of anions; cations fill interstitial tetrahedral and/or octahedral positions that exist 
between adjacent planes.
• The theoretical density of a ceramic material may be computed using Equation 12.1.
• For the silicates, structure is more conveniently represented in terms of interconnect-
ing SiO4-
4  tetrahedra (Figure 12.9). Relatively complex structures may result when 
other cations (e.g., Ca2, Mg2, Al3) and anions (e.g., OH) are added.
• Silicate ceramics include the following:
Crystalline silica (SiO2) (as cristobalite, Figure 12.10)
Layered silicates (Figures 12.13 and 12.14)
Noncrystalline silica glasses (Figure 12.11)
• Carbon (sometimes also considered a ceramic) may exist in several polymorphic 
forms, to include:
Diamond (Figure 12.16)
Graphite (Figure 12.17)
• With regard to atomic point defects, interstitials and vacancies for each anion and 
cation type are possible (Figure 12.18).
• Inasmuch as electrical charges are associated with atomic point defects in ceramic 
materials, defects sometimes occur in pairs (e.g., Frenkel and Schottky) in order to 
maintain charge neutrality.
Crystal Structures
Silicate Ceramics
Carbon
Imperfections in 
Ceramics

502  •  Chapter 12  /  Structures and Properties of Ceramics
• A stoichiometric ceramic is one in which the ratio of cations to anions is exactly the 
same as predicted by the chemical formula.
• Nonstoichiometric materials are possible in cases where one of the ions may exist in 
more than one ionic state (e.g., Fe(1x)O for Fe2 and Fe3).
• Addition of impurity atoms may result in the formation of substitutional or interstitial 
solid solutions. For substitutional, an impurity atom substitutes for that host atom to 
which it is most similar in an electrical sense.
• Diffusion in ionic materials normally occurs by a vacancy mechanism; localized 
charge neutrality is maintained by the coupled diffusive motion of a charged vacancy 
and some other charged entity.
• The general characteristics of ceramic phase diagrams are similar to those for metallic 
systems.
• Diagrams for Al2O3–Cr2O3 (Figure 12.22), MgO–Al2O3 (Figure 12.23), ZrO2–CaO 
(Figure 12.24), and SiO2–Al2O3 (Figure 12.25) systems were discussed.
• These diagrams are especially useful in assessing the high-temperature performance 
of ceramic materials.
• For ceramic materials, microcracks, the presence of which is very difficult to control, 
result in amplification of applied tensile stresses and account for relatively low frac-
ture strengths (flexural strengths).
• Considerable variation in fracture strength for specimens of a specific material 
results inasmuch as the size of a crack-initiating flaw varies from specimen to 
specimen.
• This stress amplification does not occur with compressive loads; consequently, ceram-
ics are stronger in compression.
• Fractographic analysis of the fracture surface of a ceramic material may reveal the 
location and source of the crack-producing flaw (Figure 12.29).
• The stress–strain behaviors and fracture strengths of ceramic materials are deter-
mined using transverse bending tests.
• Flexural strengths as measured from three-point transverse bending tests may be 
determined for rectangular and circular cross-sections using, respectively, Equations 
12.7a and 12.7b.
• Any plastic deformation of crystalline ceramics is a result of dislocation motion; the 
brittleness of these materials is explained, in part, by the limited number of operable 
slip systems.
• The mode of plastic deformation for noncrystalline materials is by viscous flow; a 
material’s resistance to deformation is expressed as viscosity (in units of Pa#s). At 
room temperature, the viscosities of many noncrystalline ceramics are extremely 
high.
• Many ceramic bodies contain residual porosity, which is deleterious to both their 
moduli of elasticity and fracture strengths.
Modulus of elasticity depends on and decreases with volume fraction porosity 
according to Equation 12.9.
The diminishment of flexural strength with volume fraction porosity is described 
by Equation 12.10.
Diffusion in Ionic 
Materials
Ceramic Phase 
Diagrams
Brittle Fracture of 
Ceramics
Stress–Strain 
Behavior
Mechanisms of 
Plastic Deformation
Influence of Porosity

Summary  •  503
Equation Summary
Equation 
 
 
Page
Number 
Equation 
Solving For 
Number
   12.1 
r =
n(AC + AA)
VCNA
 
Density of a ceramic material 
476
   12.7a 
sfs =
3FfL
2bd2 
Flexural strength for a bar specimen having a 
495
 
 
 rectangular cross section
   12.7b 
sfs =
FfL
pR3 
Flexural strength for a bar specimen having a 
496
 
 
 circular cross section
   12.9 
E = E0 (1 - 1.9P + 0.9P2) 
Elastic modulus of a porous ceramic 
499
   12.10 
sfs = s0 exp(-nP) 
Flexural strength of a porous ceramic 
499
List of Symbols
Symbol 
Meaning
 AA 
Sum of the atomic weights of all anions in a formula unit
 AC 
Sum of the atomic weights of all cations in a formula unit
 b, d 
Width and height of flexural specimen having a rectangular cross section
 
E0 
Modulus of elasticity of a nonporous ceramic
 
Ff 
Applied load at fracture
 
L 
Distance between support points for flexural specimen
 
n 
Experimental constant
 
n 
Number of formula units in a unit cell
 NA 
Avogadro’s number (6.022 	 1023 formula units/mol)
 
P 
Volume fraction porosity
 
R 
Radius of a cylindrical flexural specimen
 VC 
Unit cell volume
 
s0 
Flexural strength of a nonporous ceramic
Processing/Structure/Properties/Performance Summary
One stage in the fabrication of glass-ceramics involves the formation of a silica glass, 
to which other ingredients have been added that facilitate forming and heat treating 
procedures. The notion of noncrystallinity was introduced in Chapter 3, whereas in this 
chapter we discussed silica glasses and their structures (Figure 12.11). Furthermore, 
• Hardness of ceramic materials is difficult to measure because of their brittleness and 
susceptibility to cracking when indented.
• Microindentation Knoop and Vickers techniques are normally used, which employ 
pyramidal-shaped indenters.
• The hardest known materials are ceramics, which characteristic makes them espe-
cially attractive for use as abrasives (Section 13.6).
Hardness

504  •  Chapter 12  /  Structures and Properties of Ceramics
Chapter 13 details the conversion of this glassy material into one that is polycrystalline. 
The following diagram indicates relationships in the development of these concepts.
Glass–Ceramics 
(Structure)
 Structure of 
 noncrystalline solids 
 (Chapter 3)
 Structure of 
 silica glasses 
 (Chapter 12)
 Structure of glass–ceramics 
 (fine-grained, 
 polycrystalline) 
 (Chapter 13)
The ability of a glass to be melted and processed is a function of its viscosity, which 
was defined and explained in this chapter. In Chapter 13, we discuss how viscosity 
depends on composition as well as temperature. This relationship is depicted in the fol-
lowing concept map:
Glass–Ceramics 
(Processing)
A
v
F
y
200
400
600
800
1000 1200 1400 1600 1800
1016
1014
1012
1010
108
106
104
102
1
Borosilicate
glass
96% silica
glass
Fused
silica
Strain point
Annealing point
Softening point
Working point
Melting point
Soda–lime glass
Working range
Viscosity (Pa.s)
Temperature (°C)
Concept/definition 
 of viscosity 
 (Chapter 12)
Temperature and 
 composition dependence 
 of viscosity 
 (Chapter 13)
Important Terms and Concepts
anion
cation
defect structure
electroneutrality
flexural strength
Frenkel defect
octahedral position
Schottky defect
stoichiometry
tetrahedral position
viscosity

Questions and Problems  •  505
REFERENCES
Barsoum, M. W., Fundamentals of Ceramics, Institute of 
Physics Publishing, Bristol, UK, 2003.
Bergeron, C. G., and S. H. Risbud, Introduction to Phase 
Equilibria in Ceramics, American Ceramic Society, 
Columbus, OH, 1984.
Carter, C. B., and M. G. Norton, Ceramic Materials Science and 
Engineering, Springer, New York, 2007.
Chiang, Y. M., D. P. Birnie, III, and W. D. Kingery, Physical 
Ceramics: Principles for Ceramic Science and Engineering, 
Wiley, New York, 1997.
Engineered Materials Handbook, Vol. 4, Ceramics and Glasses, 
ASM International, Materials Park, OH, 1991.
Green, D. J., An Introduction to the Mechanical Properties of 
Ceramics, Cambridge University Press, Cambridge, 1998.
Hauth, W. E., “Crystal Chemistry in Ceramics,” American 
Ceramic Society Bulletin, Vol. 30, 1951: No. 1, pp. 5–7; 
No. 2, pp. 47–49; No. 3, pp. 76–77; No. 4, pp. 137–142; No. 
5, pp. 165–167; No. 6, pp. 203–205. A good overview of 
silicate structures.
Hummel, F. A., Introduction to Phase Equilibria in Ceramic 
Systems, Marcel Dekker, New York, 1984.
Kingery, W. D., H. K. Bowen, and D. R. Uhlmann, Introduction 
to Ceramics, 2nd edition, Wiley, New York, 1976. Chapters 
1–4, 14, and 15.
Phase Equilibria Diagrams (for Ceramists), American Ceramic 
Society, Westerville, OH. In fourteen volumes, published 
between 1964 and 2005. Also on CD-ROM.
Richerson, D. W., The Magic of Ceramics, 2nd edition, 
American Ceramic Society, Westerville, OH, 2012.
Richerson, D. W., Modern Ceramic Engineering, 3rd edition, 
CRC Press, Boca Raton, FL, 2006.
Riedel, R., and I. W. Chen (Editors), Ceramics Science and 
Technology: Structures, Wiley-VCH Verlag, Weinheim, 
Germany, 2008.
Wachtman, J. B., W. R. Cannon, and M. J. Matthewson, 
Mechanical Properties of Ceramics, 2nd edition, Wiley, 
Hoboken, NJ, 2009.
QUESTIONS AND PROBLEMS
Crystal Structures
12.1 For a ceramic compound, what are the two char-
acteristics of the component ions that determine 
the crystal structure?
12.2 Show that the minimum cation-to-anion radius 
ratio for a coordination number of 4 is 0.225.
12.3 Show that the minimum cation-to-anion radius 
ratio for a coordination number of 6 is 0.414. (Hint: 
Use the NaCl crystal structure in Figure 12.2, and 
assume that anions and cations are just touching 
along cube edges and across face diagonals.)
12.4 Demonstrate that the minimum cation-to-anion 
radius ratio for a coordination number of 8 is 0.732.
12.5 On the basis of ionic charge and ionic radii given 
in Table 12.3, predict crystal structures for the fol-
lowing materials:
 
(a) CaO
 
(b) MnS
 
(c) KBr
 
(d) CsBr
  
Justify your selections.
12.6 Which of the cations in Table 12.3 would you 
predict to form fluorides having the cesium chlo-
ride crystal structure? Justify your choices.
12.7 Using the Molecule Definition Utility found 
in both “Metallic Crystal Structures and 
Crystallography” 
and 
“Ceramic 
Crystal 
Structures” modules of VMSE, located on the 
book’s website [www.wiley.com/college/callister 
(Student Companion Site)], generate (and print 
out) a three-dimensional unit cell for lead oxide, 
PbO, given the following: (1) The unit cell is 
tetragonal with a  0.397 nm and c  0.502 nm, 
(2) oxygen atoms are located at the following 
point coordinates:
 
0 0 0 
0 0 1
 
1 0 0 
1 0 1
 
0 1 0 
0 1 1
 
1
2 1
2 0 
1
2 1
2 1
  
and (3) Pb atoms are located at the following point 
coordinates:
 
1
2 0 0.763 
0 1
2 0.237
 
1
2 1 0.763 
1 1
2 0.237
12.8 The zinc blende crystal structure is one that 
may be generated from close-packed planes of 
anions.
 
(a) Will the stacking sequence for this structure 
be FCC or HCP? Why?
 
(b) Will cations fill tetrahedral or octahedral po-
sitions? Why?
 
(c) What fraction of the positions will be 
 occupied?
 Problem available (at instructor’s discretion) in WileyPLUS

506  •  Chapter 12  /  Structures and Properties of Ceramics
12.16 Calculate the theoretical density of NiO, given 
that it has the rock salt crystal structure.
12.17 Iron oxide (FeO) has the rock salt crystal struc-
ture and a density of 5.70 g/cm3.
 
(a) Determine the unit cell edge length.
 
(b) How does this result compare with the edge 
length as determined from the radii in Table 12.3, 
assuming that the Fe2 and O2 ions just touch 
each other along the edges?
12.18 One crystalline form of silica (SiO2) has a cu-
bic unit cell, and from x-ray diffraction data it is 
known that the cell edge length is 0.700 nm. If the 
measured density is 2.32 g/cm3, how many Si4 
and O2 ions are there per unit cell?
12.19 (a) Using the ionic radii in Table 12.3, compute 
the theoretical density of CsCl. (Hint: Use a modi-
fication of the result of Problem 3.3.)
 
(b) The measured density is 3.99 g/cm3. How do 
you explain the slight discrepancy between your 
calculated value and the measured value?
12.20 From the data in Table 12.3, compute the 
theoretical density of CaF2, which has the fluorite 
structure.
12.21 A hypothetical AX type of ceramic material is 
known to have a density of 2.10 g/cm3 and a unit 
cell of cubic symmetry with a cell edge length 
of 0.57 nm. The atomic weights of the A and X 
elements are 28.5 and 30.0 g/mol, respectively. 
On the basis of this information, which of the 
following crystal structures is (are) possible for 
this material: sodium chloride, cesium chloride, or 
zinc blende? Justify your choice(s).
12.22 The unit cell for Fe3O4 (FeO–Fe2O3) has cubic 
symmetry with a unit cell edge length of 0.839 nm. 
If the density of this material is 5.24 g/cm3, compute 
its atomic packing factor. For this computation, you 
will need to use the ionic radii listed in Table 12.3.
Silicate Ceramics
12.23 In terms of bonding, explain why silicate mate-
rials have relatively low densities.
12.24 Determine the angle between covalent bonds in 
an SiO4-
4  tetrahedron.
Carbon
12.25 Compute the theoretical density of diamond, 
given that the C—C distance and bond angle are 
0.154 nm and 109.5, respectively. How does this 
value compare with the measured density?
12.26 Compute the theoretical density of ZnS, given that 
the Zn—S distance and bond angle are 0.234 nm and 
12.9 The corundum crystal structure, found for Al2O3, 
consists of an HCP arrangement of O2 ions; the 
Al3 ions occupy octahedral positions.
 
(a) What fraction of the available octahedral posi-
tions are filled with Al3 ions?
 
(b) Sketch two close-packed O2 planes stacked 
in an AB sequence, and note octahedral positions 
that will be filled with the Al3 ions.
12.10 Beryllium oxide (BeO) may form a crystal struc-
ture that consists of an HCP arrangement of O2 
ions. If the ionic radius of Be2 is 0.035 nm, then
 
(a) Which type of interstitial site will the Be2 
ions occupy?
 
(b) What fraction of these available interstitial 
sites will be occupied by Be2 ions?
12.11 Iron titanate, FeTiO3, forms in the ilmenite 
crystal structure that consists of an HCP arrange-
ment of O2 ions.
 
(a) Which type of interstitial site will the Fe2 
ions occupy? Why?
 
(b) Which type of interstitial site will the Ti4 
ions occupy? Why?
 
(c) What fraction of the total tetrahedral sites will 
be occupied?
 
(d) What fraction of the total octahedral sites will 
be occupied?
12.12 For each of the following crystal structures, 
represent the indicated plane in the manner of 
Figures 3.12 and 3.13, showing both anions and 
cations:
 
(a) (100) plane for the cesium chloride crystal 
structure
 
(b) (200) plane for the cesium chloride crystal 
structure
 
(c) (111) plane for the diamond cubic crystal 
structure
 
(d) (110) plane for the fluorite crystal structure
Ceramic Density Computations
12.13 Compute the atomic packing factor for the rock 
salt crystal structure in which rC/rA  0.414.
12.14 The unit cell for Al2O3 has hexagonal symmetry 
with lattice parameters a  0.4759 nm and c  
1.2989 nm. If the density of this material is 3.99 g/cm3, 
calculate its atomic packing factor. For this compu-
tation, use ionic radii listed in Table 12.3.
12.15 Compute the atomic packing factor for cesium 
chloride using the ionic radii in Table 12.3 and as-
suming that the ions touch along the cube diagonals.

Questions and Problems  •  507
109.5, respectively. How does this value compare 
with the measured density?
12.27 Compute the atomic packing factor for the 
diamond cubic crystal structure (Figure 12.16). 
Assume that bonding atoms touch one another, 
that the angle between adjacent bonds is 109.5, 
and that each atom internal to the unit cell is 
positioned a/4 of the distance away from the 
two nearest cell faces (a is the unit cell edge 
length).
Imperfections in Ceramics
12.28 Would you expect Frenkel defects for anions to 
exist in ionic ceramics in relatively large concen-
trations? Why or why not?
12.29 Calculate the fraction of lattice sites that are 
Schottky defects for cesium chloride at its melt-
ing temperature (645C). Assume an energy for 
defect formation of 1.86 eV.
12.30 Calculate the number of Frenkel defects per 
cubic meter in silver chloride at 350C. The energy 
for defect formation is 1.1 eV, whereas the density 
for AgCl is 5.50 g/cm3 at 350C.
12.31 Using the following data that relate to the for-
mation of Schottky defects in some oxide ceramic 
(having the chemical formula MO), determine the 
following:
 
(a) The energy for defect formation (in eV)
 
(b) The equilibrium number of Schottky defects 
per cubic meter at 1000C
 
(c) The identity of the oxide (i.e., what is the 
metal M?)
T(C) 
R(g/cm3) 
Ns(m3)
 750 
3.50 
5.7 	 109
1000 
3.45 
?
1500 
3.40 
5.8 	 1017
12.32 In your own words, briefly define the term stoi-
chiometric.
12.33 If cupric oxide (CuO) is exposed to reducing at-
mospheres at elevated temperatures, some of the 
Cu2 ions will become Cu.
 
(a) Under these conditions, name one crystalline 
defect that you would expect to form in order to 
maintain charge neutrality.
 
(b) How many Cu ions are required for the crea-
tion of each defect?
 
(c) How would you express the chemical formula 
for this nonstoichiometric material?
12.34 Do the Hume–Rothery rules (Section 4.3) also 
apply to ceramic systems? Explain your answer.
12.35 Which of the following oxides would you ex-
pect to form substitutional solid solutions that 
have complete (i.e., 100%) solubility with MgO? 
Explain your answers.
 
(a) FeO
 
(b) BaO
 
(c) PbO
 
(d) CoO
12.36 (a) Suppose that CaO is added as an impurity to 
Li2O. If the Ca2 substitutes for Li, what kind of 
vacancies would you expect to form? How many of 
these vacancies are created for every Ca2 added?
 
(b) Suppose that CaO is added as an impurity to 
CaCl2. If the O2substitutes for Cl, what kind of 
vacancies would you expect to form? How many of 
these vacancies are created for every O2 added?
12.37 What point defects are possible for Al2O3 as an 
impurity in MgO? How many Al3 ions must be 
added to form each of these defects?
Ceramic Phase Diagrams
12.38 For the ZrO2–CaO system (Figure 12.24), write 
all eutectic and eutectoid reactions for cooling.
12.39 From Figure 12.23, the phase diagram for the 
MgO–Al2O3 system, it may be noted that the spinel 
solid solution exists over a range of compositions, 
which means that it is nonstoichiometric at compo-
sitions other than 50 mol% MgO–50 mol% Al2O3.
 
(a) The maximum nonstoichiometry on the Al2O3-
rich side of the spinel phase field exists at about 
2000C (3630F), corresponding to approximately 
82 mol% (92 wt%) Al2O3. Determine the type of 
vacancy defect that is produced and the percentage 
of vacancies that exist at this composition.
 
(b) The maximum nonstoichiometry on the MgO-
rich side of the spinel phase field exists at about 
2000C (3630F), corresponding to approximately 
39 mol% (62 wt%) Al2O3. Determine the type of 
vacancy defect that is produced and the percent-
age of vacancies that exist at this composition.
12.40 When kaolinite clay [Al2(Si2O5)(OH)4] is 
heated to a sufficiently high temperature, chemi-
cal water is driven off.
 
(a) Under these circumstances, what is the com-
position of the remaining product (in weight per-
cent Al2O3)?
 
(b) What are the liquidus and solidus tempera-
tures of this material?

508  •  Chapter 12  /  Structures and Properties of Ceramics
Brittle Fracture of Ceramics
12.41 Briefly answer the following:
 
(a) Why may there be significant scatter in the 
fracture strength for some given ceramic material?
 
(b) Why does fracture strength increase with de-
creasing specimen size?
12.42 The tensile strength of brittle materials may be de-
termined using a variation of Equation 8.1. Compute 
the critical crack tip radius for a glass specimen that 
experiences tensile fracture at an applied stress of 
70 MPa (10,000 psi). Assume a critical surface crack 
length of 102 mm and a theoretical fracture strength 
of E/10, where E is the modulus of elasticity.
12.43 The fracture strength of glass may be increased 
by etching away a thin surface layer. It is believed 
that the etching may alter surface crack geometry 
(i.e., reduce the crack length and increase the tip 
radius). Compute the ratio of the etched and origi-
nal crack-tip radii for a fourfold increase in frac-
ture strength if half of the crack length is removed.
Stress–Strain Behavior
12.44 A three-point bending test is performed on a 
spinel (MgAl2O4) specimen having a rectangular 
cross section of height d  3.8 mm (0.15 in.) and 
width b  9 mm (0.35 in.); the distance between 
support points is 25 mm (1.0 in.).
 
(a) Compute the flexural strength if the load at 
fracture is 350 N (80 lbf).
 
(b) The point of maximum deflection y occurs 
at the center of the specimen and is described by
 
y = FL3
48EI 
(12.11)
  
where E is the modulus of elasticity and I is the 
cross-sectional moment of inertia. Compute y at 
a load of 310 N (70 lbf).
12.45 A circular specimen of MgO is loaded using a 
three-point bending mode. Compute the minimum 
possible radius of the specimen without fracture, 
given that the applied load is 5560 N (1250 lbf), the 
flexural strength is 105 MPa (15,000 psi), and the 
separation between load points is 45 mm (1.75 in.).
12.46 A three-point bending test was performed on 
an aluminum oxide specimen having a circular 
cross section of radius 5.0 mm (0.20 in.); the speci-
men fractured at a load of 3000 N (675 lbf) when 
the distance between the support points was 40 
mm (1.6 in.). Another test is to be performed on 
a specimen of this same material, but one that has 
a square cross section of 15 mm (0.6 in.) length 
on each edge. At what load would you expect this 
specimen to fracture if the support point separa-
tion is maintained at 40 mm (1.6 in.)?
12.47 (a) A three-point transverse bending test is 
conducted on a cylindrical specimen of aluminum 
oxide having a reported flexural strength of 300 
MPa (43,500 psi). If the specimen radius is 5.0 
mm (0.20 in.) and the support point separation 
distance is 15.0 mm (0.61 in.), would you expect 
the specimen to fracture when a load of 7500 N 
(1690 lbf) is applied? Justify your answer.
 
(b) Would you be 100% certain of the answer in 
part (a)? Why or why not?
Mechanisms of Plastic Deformation
12.48 Cite one reason why ceramic materials are, in 
general, harder yet more brittle than metals.
Miscellaneous Mechanical Considerations
12.49 The modulus of elasticity for spinel (MgAl2O4) 
having 5 vol% porosity is 240 GPa (35 	 106 psi).
 
(a) Compute the modulus of elasticity for the 
nonporous material.
 
(b) Compute the modulus of elasticity for 15 
vol% porosity.
12.50 The modulus of elasticity for titanium carbide 
(TiC) having 5 vol% porosity is 310 GPa (45 	 
106 psi).
 
(a) Compute the modulus of elasticity for the 
nonporous material.
 
(b) At what volume percent porosity will the 
modulus of elasticity be 240 GPa (35 	 106 psi)?
12.51 Using the data in Table 12.5, do the following:
 
(a) Determine the flexural strength for non-
porous MgO, assuming a value of 3.75 for n in 
Equation 12.10.
 
(b) Compute the volume fraction porosity at 
which the flexural strength for MgO is 74 MPa 
(10,700 psi).
12.52 The flexural strength and associated volume 
fraction porosity for two specimens of the same 
ceramic material are as follows:
Sfs(MPa) 
P
 
70 
0.10
 
60 
0.15
 
(a) Compute the flexural strength for a com-
pletely nonporous specimen of this material.
 
(b) Compute the flexural strength for a 0.20 vol-
ume fraction porosity.

Questions and Problems  •  509
DESIGN PROBLEMS
Crystal Structures
12.D1 Gallium arsenide (GaAs) and indium arsenide 
(InAs) both have the zinc blende crystal structure 
and are soluble in each other at all concentrations. 
Determine the concentration in weight percent 
of InAs that must be added to GaAs to yield a 
unit cell edge length of 0.5820 nm. The densities 
of GaAs and InAs are 5.316 and 5.668 g/cm3, 
 respectively.
Stress–Strain Behavior
12.D2 It is necessary to select a ceramic material to 
be stressed using a three-point loading scheme 
(Figure 12.30). The specimen must have a cir-
cular cross section, a radius of 3.8 mm (0.15 in.) 
and must not experience fracture or a deflec-
tion of more than 0.021 mm (8.5 	 104 in.) at 
its center when a load of 445 N (100 lbf) is ap-
plied. If the distance between support points is 
50.8 mm (2 in.), which of the materials in Table 
12.5 are candidates? The magnitude of the 
centerpoint deflection may be computed using 
Equation 12.11.
FUNDAMENTALS OF ENGINEERING 
QUESTIONS AND PROBLEMS
12.1FE Which of the following are the most common 
coordination numbers for ceramic materials?
 
(A) 2 and 3 
(C) 6, 8, and 12
 
(B) 6 and 12 
(D) 4, 6, and 8
12.2FE An AX ceramic compound has the rock salt 
crystal structure. If the radii of the A and X ions 
are 0.137 and 0.241 nm, respectively, and the re-
spective atomic weights are 22.7 and 91.4 g/mol, 
what is the density (in g/cm3) of this material?
 
(A) 0.438 g/cm3 
(C) 1.75 g/cm3
 
(B) 0.571 g/cm3 
(D) 3.50 g/cm3

C h a p t e r 13   Applications and 
Processing of Ceramics
510  •  
Micrographs showing particles of (a) quartz, (b) clay, and (c) feldspar—the primary constituents 
of porcelain. In order to produce a porcelain object, these three ingredients are mixed in the proper 
proportions, water is added, and an object having the desired shape is formed (either by slip  casting 
or hydroplastic forming). Next, most of the water is removed during a drying operation, and the 
 object is fired at an elevated temperature in order to improve its strength and impart other desirable 
properties. Decoration of this porcelain body is possible by applying a glaze to its surface.
(d) Scanning electron micrograph of a fired porcelain.
(e) and (f) Fired and glazed porcelain objets d’art.
[Figure (a) Courtesy Gregory C. Finn, Brock University; (b) courtesy of Hefa Cheng and Martin Reinhard, Stanford 
University; (c) courtesy of Martin Lee, University of Glasgow; (d) courtesy of H. G. Brinkies, Swinburne University of 
Technology, Hawthorn Campus, Hawthorn, Victoria, Australia; (e) © Maria Natalia Morales/iStockphoto and 
(f) © arturoli/iStockphoto.]
(a)
a
(b)
b
(c)
c
(d)
d
(e)
e
(f)
f

It is important for the engineer to realize how the 
 applications and processing of ceramic materials are 
influenced by their mechanical and thermal properties, 
such as hardness, brittleness, and high melting tempera-
tures. For example, ceramic pieces normally cannot be 
fabricated using conventional metal-forming techniques 
(Chapter 11). As we discuss in this chapter, they are 
often formed using powder compaction methods, and 
subsequently fired (i.e., heat-treated).
WHY STUDY Applications and Processing of Ceramics?
The preceding discussions of the properties of materials have demonstrated that 
there is a significant disparity between the physical characteristics of metals and 
 ceramics. Consequently, these materials are used in completely different kinds of ap-
plications and, in this regard, tend to complement each other and also the polymers. 
Most ceramic materials fall into an application–classification scheme that includes 
the following groups: glasses, structural clay products, whitewares,  refractories, 
abrasives, cements, carbons, and the newly developed advanced  ceramics. Figure 13.1 
 presents a taxonomy of these several types; some discussion is devoted to each in 
this chapter.
13.1 INTRODUCTION
•
511
Learning Objectives
After studying this chapter, you should be able to do the following:
1.  Describe the process that is used to produce 
glass–ceramics.
2.  Name the two types of clay products, and give 
two examples of each.
3.  Cite three important requirements that normally 
must be met by refractory ceramics and abrasive 
ceramics.
4.  Describe the mechanism by which cement 
hardens when water is added.
5.  Name three forms of carbon discussed in this 
chapter and, for each, note at least two 
distinctive characteristics.
6.  Name and briefly describe four forming 
 methods that are used to fabricate glass 
pieces.
7.  Briefly describe and explain the  procedure 
by which glass pieces are thermally  
tempered.
8.  Briefly describe processes that occur during 
the drying and firing of clay-based ceramic 
ware.
9.  Briefly describe/diagram the sintering process 
of powder particle aggregates.
Figure 13.1 Classification of ceramic materials on the basis of application.
Glasses
Glasses
Glass–
ceramics
Structural
clay products
Whitewares
Fireclay
Silica
Basic
Special
Clay products
Refractories
Abrasives
Cements
Carbons
Advanced
ceramics
Ceramic materials
Diamond
Graphite
Fibers

512  •  Chapter 13  /  Applications and Processing of Ceramics
The glasses are a familiar group of ceramics; containers, lenses, and fiberglass represent 
typical applications. As already mentioned, they are noncrystalline silicates containing 
other oxides, notably CaO, Na2O, K2O, and Al2O3, which influence the glass properties. 
A typical soda-lime glass consists of approximately 70 wt% SiO2, the balance being 
mainly Na2O (soda) and CaO (lime). The compositions of several common glass materials 
are given in Table 13.1. Possibly the two prime assets of these materials are their optical 
transparency and the relative ease with which they may be fabricated.
Types and Applications of Ceramics
13.2 GLASSES
Table 13.1 Compositions and Characteristics of Some Common Commercial Glasses
 
Composition (wt%)
Glass Type 
SiO2 
Na2O 
CaO 
Al2O3 
B2O3 
Other 
Characteristics and Applications
Fused silica 
99.5 
 
 
 
 
 
High melting temperature, very low
 
 
 
 
 
 
 
 coefficient of expansion (thermally
 
 
 
 
 
 
 
 shock resistant)
96% Silica 
96 
 
 
 
4 
 
Thermally shock and chemically 
 (Vycor) 
 
 
 
 
 
 
 resistant—laboratory ware
Borosilicate 
81 
3.5 
 
2.5 
13 
 
Thermally shock and chemically 
 (Pyrex) 
 
 
 
 
 
 
 resistant—ovenware
Container 
74 
16 
5 
1 
 
4 MgO 
Low melting temperature, easily
 (soda-lime) 
 
 
 
 
 
 
 worked, also durable
Fiberglass 
55 
 
16 
15 
10 
4 MgO 
Easily drawn into fibers—glass–resin 
 
 
 
 
 
 
 
 composites
Optical flint 
54 
1 
 
  
 
37 PbO, 
High density and high index of 
 
 
 
 
 
 
8 K2O 
 refraction—optical lenses
Glass–ceramic 
 43.5 
14 
 
30 
5.5 
6.5 TiO2, 
Easily fabricated; strong; resists 
 (Pyroceram) 
 
 
 
 
 
0.5 As2O3  thermal shock—ovenware
13.3 GLASS–CERAMICS
Most inorganic glasses can be made to transform from a noncrystalline state into 
one that is crystalline by the proper high-temperature heat treatment. This process is 
called crystallization, and the product is a fine-grained polycrystalline material that is 
often called a glass–ceramic. The formation of these small glass–ceramic grains is, in 
a sense, a phase transformation, which involves nucleation and growth stages. As a 
 consequence, the kinetics (i.e., the rate) of crystallization may be described using the same
