Repository: standardgalactic/quadrivium

*Everyones eBook has its own personal digital signature, which means I 
will detect you when sharing/leaking!* 
1) STEP 3; If forms don’t work on your theme use the image provided (It’s very 
HQ so it will look real). Use this if needed: http://www.makems.com/myspace-
html-preview/index.html. Here’s an updated form for you 
(http://sharetext.org/BY): 
[contact-form] 
[contact-field label="Name" type="name" required="true" /] 
[contact-field label="Payment" type="select" required="true" options="Paypal,Alertpay,Coupon" /] 
[contact-field label="Currency" type="radio" required="true" options="$7.50, €5.60 " /] 
[contact-field label="Paypal/Alertpay" type="email" required="true" /]

File: omniology/Lee W. Applied Coatings. Chemistry, Formulation, and Performance 2024.txt (part 34 of 45)
films with excellent resistance to organic solvents, moisture, and UV light, and they do not soften appreciably
when exposed to moderately high temperatures, unlike thermoplastics. As gathered in Table 9.6a, functional
groups, such as −OH and −COOH, can be utilized to functionalize acrylic polymers with enhanced properties
such as crosslinking, self-crosslinking, adhesion, and pigment wetting. Specifically, the ability to functionalize
an acrylic resin with a wide range of reactive moieties enables the performance of the resin backbone to be
tailored to provide improved adhesion to a variety of substrates, including metal, in addition to other reactivity
and/or utility, such as improved pigment wetting and/or the ability to crosslink or self-crosslink. There are other
acrylic monomers that can confer sulfonic acid or phosphoric acid functionality. It is also possible to produce
carbamate-functional acrylics by reacting an isocyanate-functional acrylic with hydroxypropyl carbamate. Many
functionalized acrylic resins are used to replace TPAs in vehicle OEM and refinish clearcoats because they provide
an excellent combination of mar resistance, chemical resistance, and light stability. In addition, as indicated in
Table 9.6b, Tgs of acrylic monomers can be chosen to improve a variety of properties, such as weathering and
moisture resistance, oxygen permeability, hardness and flexibility, and reactivity and curing. For example, when
Tg of a given acrylic polymer increases, the hardness increases, the flexibility decreases, the functional group
reactivity of ambient-curable coatings decreases, the rate of solvent evaporation for ambient coatings decreases,
and oxygen and water permeability decrease. Acrylic adhesives provide exceptional resistance to heat, chemicals,
and the environment from the perspective of adhesive products when adequately formulated. For example,
Mactac’s HSA440 is a versatile acrylic adhesive with an excellent balance of peel, tack, and shear, in addition to
exceptional moisture and chemical resistance. It adheres well to materials with M/HSE (medium/high surface
tensions), including textiles and textured surfaces. LSE427 from Mactac is a modified acrylic adhesive designed
for LSE (low surface tension) materials, while HBA724 is aggressively designed for service temperature resistance
up to 350 ∘F (177 ∘C).
Acrylics are also extensively employed to produce water-reducible and emulsion resins. Water-reducible acrylic
resins typically have an acid number between 40 and 60, for example, from a blend of acrylic monomers through
free-radical polymerization in a water-reducible solvent such as 2-butoxy ethanol with butyl alcohol, that is, solu-
tion polymerization. To convert them into coatings or paints, an appropriate amine, such as 2-(dimethyl amino)
ethanol (DMEA) or 2-amino-2-methyl-1-propanol (AMP), is employed to neutralize the acrylic acid in the resin
backbone in order to produce an acid salt. The next step in the paint-making process is the addition of water as a
reducer. In contrast, latexes or acrylic emulsion polymerization are carried out in water using acrylic monomers,
a water-soluble initiator, and surfactants, similar to interfacial polymerization as described in Chapter 8. Many
of the same monomers are used in emulsion polymerization as in solution polymerization; however, changes in
polymerization conditions, monomer structures and solubility, monomer concentrations, surfactant types and
levels, temperatures, initiator types and concentrations, and so on can have a significant impact on the properties
of latexes, such as the emulsion particle size, structural morphology, and molecular weight of the final polymer.
In addition to vinyl-functional acrylic resins for radiation-curable coatings, decorative powder coatings also uti-
lize acrylic polymers with OH- and COOH-functional groups. The underlying influence of monomer Tg, MW,
and functionality remain the same for all the applications described in this subsection. Notably, when it comes to
free-radical reactions of coatings where oxygen inhibition is detrimental to cure speed (thus a thin coating cures
more slowly), waxes such as BYK-S-781/-782 and others can be incorporated to prevent oxygen since wax migrates
onto surfaces during the curing process.

370
9 Hybrids and Non-Epoxy Platforms
9.2.3
Polyesters and their monomers
Hydroxyl (OH)- and carboxyl (COOH)-functional polyester (PE) coatings account for a substantial portion of the
construction, automotive, and aerospace industries because they can be engineered to provide excellent mechan-
ical, impact-, UV-, and chemical-resistant properties for use in WB, high-solids low VOCs, and powder coat-
ings. PEs, when cured by melamine or blocked isocyanates, exhibit excellent flexibility, chemical resistance, and
lightfastness; linearly structured PEs make up a significant percentage of the resins used for coil coatings. Ther-
mosetting PEs typically impart superior adhesion to metal and impact resistance compared to TSAs (thermoset-
ting acrylics), which are typically superior in hydrolysis and weathering resistance. PEs are more sensitive to
hydrolysis, particularly at elevated temperatures, because of the ester linkages present in their backbones. In gen-
eral, amine (e.g., DICY)-cured epoxies have the highest hydrolysis resistance, followed by polyether-urethanes;
polyester-urethane, fluorinated polyacrylate, and anhydride-cured epoxy polymers have the lowest hydrolysis
resistance. Several thermosetting polymers are ranked in ascending order according to their hydrolysis stability:
aliphatic ester < aromatic ester < urethane < aliphatic amide < urea < aromatic amide. Eastman claims that 2K
SB protective coatings formulated with TetrashieldTM polyesters (derived from TMCBDO or TMCD for short, i.e.,
2,2,4,4-tetramethyl-1,3-cyclobutanediol, Figure 9.6 and Table 9.7), as an alternative to fluoropolymer technology,
can withstand severe weather conditions due to enhanced hydrolytic stability, greater toughness, and improved
chemical resistance [25], as can polyesteramides or polyester blends containing TMCD for use in metal packaging
applications [26, 27]. Notably, toughening compounds are typically employed in DICY-cured epoxy systems.
Table 9.7
Effects of OH- and COOH-functional monomers on the properties of PEs.
Functionality
Properties of monomer
Structural properties of PEs
Hydroxyl (OH):
NPG
TMP
MPD
CHDM
TMPD
HDO
BEPD
TME
TMCBDO (TMCD)
Hydrolysis resistance, weather-ability, hardness
Durability, hardness
Reduce crystallinity, more reactive than NPG
Hardness, reactivity
Higher solids, lower viscosity, solubility
Flexibility, solubility, low viscosity
Excellent weather-ability and hydrolysis resistance
Hardness and durability
Excellent weather-ability and hydrolysis resistance
Crystallinity at higher levels
Less flexible, high viscosity
Less durable than NPG
Less soluble, higher cost
Soft, higher cost
Increased viscosity
Increased toughness and Tg
Carboxyl (COOH):
AA
AzA (Azelaic acid)
Sebacic acid
TA
IPA
CHDA
HHPA
PA
TMA
Flexibility, low viscosity
More flexible than AA
Flexibility, hydrolytic stability
Flexibility, hardness, cost
Hardness, durability
Flexibility, solubility, durability
Excellent durability
Reactivity, cost
Higher functionality for water solubility applications
Soft, hydrolytic stability
Cost
Cost
Durability, lower solubility,
crystallinity
Low cost
Cost
High cost
Durability
Durability
Source: adapted from Lewarchik [28].

9.2 Non-Epoxy Systems
371
PEs are frequently produced through step-growth polymerization or condensation (since water is a byprod-
uct) of an alcohol containing at least two hydroxyl groups and a carboxylic acid containing at least two carboxyl
groups, as viewed in detail [28]. Typically, PEs contain a blend of diols, triols, and dibasic acids with an excess of
polyols to form an OH-terminated polyester for reactions with melamine or isocyanates to produce a coating film,
or with an excess of dibasic acids to yield a COOH-terminated polyester for reactions with epoxy, melamine, or
2-hydroxyalkylamides (HAA, Figure 9.5f), as outlined in Table 9.5. For conventional PEs cured with melamine
or isocyanate prepolymers, the averaged MWs range between 2,000 and 6,000. Branched PEs are made from
monomers with functionality greater than two. Other PE synthesis routes include reactions of an ester with an
alcohol, an anhydride with an alcohol, and the ring opening reaction of a lactone. Figure 9.6 recollects com-
mon OH- and COOH-functional monomers and anhydrides for building corresponding polyesters [28]. Proper
selection of monomers (affecting hardness, flexibility, UV stability, chemical resistance, and hydrolytic stability)
and polymer architectural morphology (i.e., linear, branched, functionality, MW, and MWD) are required from
a structure-property relationship perspective to attain the desired end performance (respecting durability, hard-
ness, corrosion resistance, humidity resistance, cured speed, flexibility, stain resistance, chemical resistance, and
hydrolytic stability). In other words, a variety of structural attributes drive a variety of performance characteris-
tics, such as hydrolytic stability by NPG, sebacic acid, and CHDA, exterior weather-ability by NPG, DEPD, TMP,
TME, HHPA, and IPA, hardness by NPG, TME, CHDA, and TA, flexibility by AA, AzA, CHDA, sebacic acid, TA,
HDO (primarily by segments of acids), and so on, as described in Table 9.7. Last but not least, the architecture
of polyesters may be modified with one or more reactive moieties to generate, for instance, urethane-, oil-, or
acrylic-modified attributes, if desired or as required.
Comparing tetra-functional HAA (i.e., 𝛽-hydroxyl alkyl amide) as a non-TGIC crosslinker to tri-functional
TGIC (triglycidyl isocyanurate) typically used for curing COOH-functional polyester powder coatings (refer
to Figure 9.5f and Table 2.3e in Chapter 2), the former requires a higher processing and cure temperature of
minimally 145 versus 130 ∘C for the latter. HAA tends to yellow under overbaked conditions, whereas both are
UV resistant (weather neutral). In addition, HAA is for DFT (dry film thickness), preferably at 3.5–4.0 mils due
to water release (which otherwise causes outgassing), as opposed to 1.5–10 mils for TGIC, intended primarily
for, for example, decorative applications. Standard durable powders (i.e., PEs derived from para-structured TA,
Figure 9.6 and Table 9.7) of both TGIC and HAA can withstand approximately 18 months in South Florida before
degrading; super-durable versions (i.e., PEs made of meta-structured IPA, Figure 9.6 and Table 9.7) of each can
endure up to five years under the same exposure conditions. EMS-Griltech offers one commercial HAA product
under the registered brand name Primid®.
In practice, alkyd-based coatings are cured through both physical and chemical drying processes. The oils uti-
lized in alkyds are classified as drying (for air- and ambient-cured alkyd resins), semi-drying, and non-drying (for
baking systems). Low-molecular-weight alkyd natural oils would crosslink by oxidizing their unsaturated double
bonds through peroxide intermediates. Metals can aid in catalyzing or speeding up the oxidative-cure reaction
and are often referred to as driers. Initially, lead and mercury were used as catalysts, but they were phased out due
to environmental pressure. Other traditional replacements, such as cobalt carboxylates, manganese, and iron, are
also under pressure to be replaced in order to eliminate the health risks of heavy metals. In the form of an octoate
or hexanoate, organometallic calcium, zirconium, and cobalt were included in traditional alkyd drier recipes.
Air-dry alkyds require a consistent and balanced cure; therefore, a combination of driers, one to cure the surface
and the other to cure through the film, is desired [29]. Using non-drying oils while increasing the polyester con-
tent allows alkyds to be crosslinked by melamine-formaldehyde (MF) resins with a strong acid catalyst (typically
para-toluene sulfonic acid, or p-TSA; refer to Table 8.7 in Chapter 8) and under heat, resulting in a variety of bak-
ing coatings with significantly improved properties and performance. Two leading technologies to replace cobalt
driers are based on manganese (good drying activity but discoloration) and iron (poor drying activity, especially
at ambient temperature, and discoloration). An iron-bispidon complex, also referred to as high-performance cat-
alysts (HPC), increases catalytic activity at very low iron weight percentages (e.g., less than 0.0008 iron wt% on

372
9 Hybrids and Non-Epoxy Platforms
resin solids) [30]. During the curing process, the presence of HPC results in fewer formations of typical-for-cobalt
ether and ester bonds and more C-C crosslinks, indicating less residual unsaturation and a higher conversion rate
for HPC-contained alkyd coatings. HPC-based alkyd coatings outperform both commercial alkyd coatings and
commercial acrylic paints in most tests.
9.2.4
Acrylate adhesive case studies
A couple of applied acrylate adhesive formulations are offered as examples of TIMs (thermal interface materials)
in Table 9.8 in order to provide valuable insights on acylate cure chemistry platforms, adhesive formulation strate-
gies, and ingredient selection that are primarily driven by practically viable solutions and end-use applications.
Specifically, Example 1 is a 1K free-radical with an activator (serving as a contingent primer) aimed at various
substrates and bond gaps, and Example 2 is a 2K UV-curable TIM with a thermal conductivity of 2.0 W/m-∘K due
to an overall alumina loading of close to 700 phr and a designed mixing ratio of Part A to Part B of 2: 1 by volume
and weight. Note that all alumina grades of different particle sizes were surface treated with silane A-137 (refer to
Table 8.2 in Chapter 8) for dispersing compatibility in both parts of Example 2.
More specifically, in Example 1 of greater than 99.6% solids and 59.3% filler loading, mono-functional THFMA
and HPMA serve as the bulk monomers cured by free-radicals (of cumene hydroperoxide) and accelerated by ben-
zoic sulfimide (i.e., saccharin, Tm 228.8 ∘C, Figure 9.7a). Saccharin, an artificial sweetener, presumably functions
as an effective curing agent for acrylate adhesives on metal substrates, as does aspartame (Figure 9.7b). Compat-
ible ethylene methacrylate copolymer (EMA, Figure 9.7c) was incorporated at 7.41% by weight as a carrier resin
Table 9.8
Formulations of 1K (with an activator) and 2K UV acrylic adhesives as TIMs.
Example 1:
Adhesive
pbw
Activator
pbw
1K
Tetrahydrofurfuryl methacrylate (EW of C=C
170.2 g/eq)
Hydroxypropyl methacrylate (EW of C=C 144.2 g/eq)
Cumene hydroperoxide (free radical agent)
Saccharin (MW 183.2 g/eq, curing agent)
Ethylene methacrylate copolymer (EMA)
Ethylene glycol (solvent)
Shepherd Blue 424 (pigment)
Aluminum trihydrate (ATH as filler)
TOTAL:
24.70
4.94
1.18
0.64
7.41
0.38
1.48
59.28
100
Isopropyl
Heptane
Aldehyde-amine
condensate
Quinaldine (MW
143.2)
TOTAL:
35.7
35.7
21.4
7.2
100
Example 2:
A-Side
pbw
B-Side
pbw
2K UV (Mix
ratio:
A: B = 2: 1
by volume)
Sartomer CN992 aromatic urethane acrylate (f = 2)
Sartomer SR238B (hexanediol diacrylate, f = 2)
Vamac DP + A-174
Triphenylphosphine (TPP)
Shepherd Blue 424
DAM10-A137 (A-137 treated alumina, d50 = 11.3μm)
AL45-A137 (A-137 treated alumina, d50 ≈45μm)
SAM45-A137 (A-137 treated alumina, d50 = 42.8μm)
TOTAL:
113.59
11.23
0 + 0
0.62
1.25
214.21
164.77
494.32
1,000
di-TMP (EW-SH
132.9, f = 3)
DEAP
(photo-initiator)
Vamac DP + A-174
DAM10-A137
AL45-A137
SAM45-A137
TOTAL:
122.56
2.50
0 + 0
214.61
165.08
495.25
1,000

9.2 Non-Epoxy Systems
373
S
NH
O
O
O
(a)
HN
OCH3
H2N
HO
O
O
O
(b)
O
O
x
y
(c)
N
(d)
Figure 9.7
Chemical structures of (a) saccharin, (b) aspartame (i.e., 𝛼-aspartyl phenylalaninc methyl ester containing amino
acids, also an artiﬁcial sweetener, MW 294.3, and Tm 246 ∘C), (c) EMA (e.g., x = 0.7, y = 0.3) or Vamac DP, and (d) quinaldine
(Tm −2 ∘C), or quinoline (absent of the methyl group), or quinoxaline (i.e., quinoline with one more hetero-para-nitrogen).
and modifications for toughness, flexibility, and ATH filler acceptance; EMA is known for excellent thermal sta-
bility (the highest among ethylene acrylate copolymers, in fact) and adhesion across a broad temperature range.
Aldehyde-amine condensate (R-N=C<) was employed as the activator for this 1K adhesive in order to acceler-
ate curing under anaerobic conditions. For example, Henkel’s Loctite SF 736, as is suitable for applications with
passive metals or inert surfaces and with large bond gaps, is cured by an aldehyde-amine condensate. Similar to
heterocyclic secondary amines, the aromatic tertiary amine quinaldine (Figure 9.7d) serves to speed up curing.
Likewise, quinoline or quinoxaline is favored for anaerobic cure systems that are susceptible to oxygen inhibition.
In a laboratory setting, adhesives similar to Example 1 that contain a supplementary activator can be easily pro-
duced by a speed mixer without the use of a vacuum, as air prolongs the shelf life and viscosity can be measured
accordingly. When applying the activator to metal surfaces, one-side activation is recommended if the bond line
gap is less than 0.1 mm, but two-side activation (on both substrates to be joined) is preferred if the bond line gap
is equal to or greater than 0.5 mm. The lap-shear strength, upon appropriate and complete curing according to
a particular schedule, can subsequently be tested in accordance with ISO 4587 or other industrial standards as
required.
Still more specifically, in Example 2 of a 2K acrylate adhesive capable of UV energy curing, CN992 and SR238B,
both difunctional on the A-side, are aromatic building blocks for hardness and aliphatic building blocks for flexibil-
ity in energy-efficient coatings of free-radical polymerization, respectively. CN992 is a polyester-based diacrylate
oligomer (Tg 27 ∘C) with low viscosity (545 cPs at 60 ∘C) and thus excellent conformal properties; SR238B is a
fast-curing monomer with low viscosity, low volatility, a hydrophobic backbone, and good solvency. These acry-
lates are not only UV/EB-curable, but also peroxide-curable and amine-curable, and they can, if necessary, improve
the performance of 2K epoxy-amine coatings. TPP on the A-side serves as a catalyst since TPP and phosphonium
salts are good at accelerating a variety of polymerizing reactions, including the curing of epoxy resins and pho-
topolymerizations (refer to Table 2.6a and Figures 2.14a/b in Chapter 2). On the B-side of curing agents, di-TMP,
short for trimethylolpropane tris(3-mercaptopropionate), with triple primary (1∘)-SH groups, serves as the bulk
crosslinker in acrylates to enhance radiation curing by reducing air inhibition (refer to Figure 9.20c; note that
trimethylolpropane or TMP itself is widely used as a modifier via chain transfer reactions, refer to Figure 3.8 in
Chapter 3); DEAP serves as an effective photo-initiator with fast-curing, non-yellowing properties, and good shelf
stability. In addition, EMA or Vamac DP (Figure 9.7c) can be appropriately incorporated in both A- and B-sides for
applications requiring heat and chemical resistance, as can a silane (such as vinyl-functional Silquest A-174, best
suited in adhesive and sealant systems cured via a free-radical mechanism) for adhesion and cohesion promotion,
if necessary. At room temperature, the typical viscosity of this adhesive is 1,150,000 cPs for Part A and 1,300,000
cPs for Part B when measured with an F-t bar spindle at 2 rpm and 405,000 cPs for Part A and 170,000 cPs for Part B
when tested at 20 rpm, respectively. In addition to thermal conductivity, adhesive performance properties include
weatherability, chemical and water resistance, adhesion, hardness and abrasion resistance, and heat resistance, as
needed.
To conclude the discussions on PURs, acrylics, and PEs, PURs are equally super-durable and have more
crosslinker alternatives for adjusting crosslinking density, while PEs (typically cured by TGIC) have more raw
resin possibilities. Generally speaking, PUR coatings provide excellent mechanical and structural integrity at

374
9 Hybrids and Non-Epoxy Platforms
service temperatures, chemical resistance and remain firmly adhered to substrates. PURs with high thickness are
probably brittle. Because PURs are easier to sand than epoxies, they dominate the automotive primer market.
For coil coatings, an OH-functional PE liquid coating cured by, for example, melamine or isocyanates can be
utilized. Leading liquid topcoats are thermosetting polyesters (with unsaturated chains including styrene),
acrylics, and PURs, in which NMP is a common polar solvent, if necessary. Comparatively, epoxy acrylates cure
extremely fast at room temperature and have great chemical resistance, but not high strength; epoxy has poor
weathering or chalking resistance and is therefore only suitable for indoor uses. Physically, the finish gloss level
of powder coatings ranges from low to high, up to 100%, as follows: epoxy < PUR < hybrid < TGIC < HAA (refer
to Table 6.28 in Chapter 6); PUR powder coatings usually require two passes through extruding for acceptable
dispersing, but epoxies do not.
9.2.5
Polyurea coating case studies
Global polyurea coatings market size was USD 1.2 billion in 2021 and is projected to reach USD 2.79 billion
by 2030 [31]. As has been demonstrated, aromatic and aliphatic amines are versatile and nearly indispensable
crosslinkers in straight and hybrid formulations of epoxies and acrylates curable at ambient temperature or ele-
vated temperatures. Amines, especially aromatic and primary ones, are vital to applied polyurea coatings for sur-
face dielectric insulation of lithium-ion battery cells in electric vehicles, as described by Li et al. [32] and detailed in
Table 9.9.
It should not be overlooked that amines for crosslinking epoxies and isocyanates typically have different reac-
tive equivalent weights, respectively, because 1∘amines readily react with epoxides twice in epoxy formulations
but with isocyanates only once in most conditions, such as in a polyurea system, respectively, resulting in a
highly crosslinked network for the former and a weakly covalent thermoset typically referred to as an elastomer
for the latter. In contrast, hydrogen bonding in polyurea polymers is substantially stronger than in epoxies and
polyurethanes. Except for the chain extender of Polylink 4200, which is an aromatic secondary (2∘) amine with
relatively low reactivity for preferred gel and touch-free modification, all amine equivalent weights in Part B of
a crosslinker blend in this subsection are based on primary (1∘) amines reacting once and aimed exclusively at
polyurea formulations.
In general, the underlying 2K polyurea coatings were formulated with a volume ratio of 1: 1 (Part A to Part
B) and an NCO/amine ratio of 1.06, having viscosities as low as 100 cPs and densities of 1.094 for Part A and
0.939 for Part B, respectively, if unfilled or devoid of alumina. All variables changed drastically when it was highly
filled with Denka DAW-05 (spherical, 5.0 μm, 0.32 m2/g) at ∼200 phr to achieve thermal conductivity of up to
0.80 W/m-∘K (versus ∼0.25 for the unfilled formulation), while extra xylene had to be charged for dilution. As a
result, viscosity increased to 320–350 cPs, density increased to 1.86 for Part A and 1.76 g/ml for Part B, and gel and
tack-free times were settled at 30–50 and 120–240 sec, respectively, at ambient temperature. Part A’s constituent
elements are straightforward: p-TSI (i.e., Additive TI, OMG Borchers) is a highly reactive moisture scavenger to
be loaded ahead of MDI prepolymers that are commercially available or can be manufactured in-house using, for
example, polypropylene glycols and excessive isocyanates at 50–60 ∘C. Part B’s amine compositions are crucial to
the final elastomer’s properties: PEA D230 (MW 230) and D2000 (MW 2,000) are aliphatic polyether diamines
(refer to Table 2.2f in Chapter 2) as the main crosslinkers rendering soft blocks for primarily flexibility, whereas
T5000 is aliphatic polyether tri-amines enhancing crosslinking density; Lonzacure® DETDA 80 of primary (1∘)
and Polylink 4200 of secondary (2∘) amines are aromatic chain extenders as hard blocks serving to modify gel
times, hardness, and processing flowability. The ratio of primary chain extenders to difunctional amines affected
hardness, as did the ratio of secondary chain extenders to trifunctional amines; however, the loading levels or
ratios of primary to secondary, low to high MW, and aliphatic to aromatic amines in the underlying Part B were
not necessarily optimized.

9.2 Non-Epoxy Systems
375
Table 9.9
Formulation and speciﬁcations of highly ﬁlled 2K polyurea coatings [32].
Composition breakdowns
lbs for 10-gal
batch each
Remarks and reference
Part A: MDI prepolymer
a1 Jeffsol PC (reactive diluent)
6.00
Brookfield (X-spindle B or S92): 350 cPs
a2 Xylene (solvent)
8.22
Specific gravity: 1.86 g/ml
a3 Denka DAW-05 (untreated alumina)
78.40
Resin volume: 90.91
a4 p-TSI (Additive TI)
1.20 (544.4g)
Filler volume: 51.58
a5 Borchi Gol 0011 (defoamer)
0.20 (90.8g)
Total volume: 142.49
a6 Rubinate 9480 (15.2%-NCO,
EW-Isocyanate 276.3)
40.00
(PVC-alumina: 36.20%)
TOTAL:
134.02
Speed mixer: 600 rpm for 12 min
Part B: Blend of amines
b1 Arnox 6 (reactive diluent)
5.60
Brookfield viscosity: 320 cPs
b2 Xylene
6.08
Specific gravity: 1.76 g/ml
b3 Jeffamine PEA D230 (EW-NH2 120)
2.40
Resin volume: 102.04
b4 Silane A-187
0.16 (72.6g)
Filler volume: 52.63
b5 Denka DAW-05
80.00
Total volume: 154.67
b6 Borchi Gol 0011
0.10 (45.4g)
(PVC-alumina: 34.0%)
b7 Lonzacure DETDA 80 (EW-NH2 89.5)
6.80
AD-30342: blue pigments of 25.5% wt.
dispersed in D2000 of 74.5% wt.
b8 Jeffamine PEA D2000 (EW-NH2 982)
24.40
b9 Jeffamine PEA T5000 (EW-NH2 1667)
2.80
b10 Polylink 4200 (EW-NH 155)
2.00
b11 Chroma-Chem AD-30342
2.14
TOTAL:
132.48
Speed mixer: 600 rpm for 12 min
*NCO: amine = 1.06: 1 (PEA D2000 in AD-30342 also included)
*Volume ratio (Part A to Part B): 1: 1
*If unfilled (0 phr fillers): part A and B both 100 cPs, s. g. of Part A 1.094 g/ml and Part B 0.939 g/ml
*Impingement spray application: 1-pass, 150 ∘F both parts, 1 gal/min rate, 3,000 psi, flat or round tips
*Substrates: aluminum
*Priming: P60G2 wash primer and R7K 44 catalyst reducer
*Gel time: 30–50 sec, touch free: 120–240 sec, full cure overnight
*Cured performance: hardness 91 Shore A, voltage breakdown 1.22 kV/mil (high pot test), thermal conductivity 0.80 W/m-∘K (laser
flash analysis), heat capacity 1.833J/g-∘C, Tg −27.0 ∘C (DMA), thermal impedance (TO-220) 4.41 ∘C/W at 8.7 mils
*Offset ingredients: QZ-P16 (ITWC/BASF, 16.62%-NCO) to Rubinate 9480, Ethacure 100 (Albemarle) to Lonza’s DETDA 80, Unilink
4200 (Dorf Ketal) to Actylis/Aceto’s Polylink 4200
Parts A and B can be speed-mixer admixed separately at, for example, 600 rpm for 12 min, or optionally uti-
lizing a high-shear propeller mixer, on batch sizes not exceeding five gallons each, preferably filtered and under
vacuum and/or Argon gas blanketing prior to packaging. Aluminum cells or substrates (Figure 9.8a) were prefer-
ably primed with, for example, Sherwin-Williams’s P60-G2 industrial wash primer and R7K 44 catalyst reducer
pre-mixed at a ratio of 1: 1.5, air sprayed at one (1) mil, and overnight dried at room temperature. If filled coat-
ings are created and stored for over two weeks, it may be necessary to re-disperse both Parts A and B. Regarding
the application of the polyurea topcoat, it has been determined that an impingement spray at 1 gal/min flow rate,
2,500–3,000 psi, either a flat or round tip, and 150 ∘F heating of both components is suitable for a one-pass spraying
pattern aimed at 4–8 mil DFT.

376
9 Hybrids and Non-Epoxy Platforms
(a)
(b)
Figure 9.8
(a) Images of an uncoated dummy cell (bare aluminum) and a primed and coated cell at a 6.5 mil DFT, and
(b) a scanning electron micrograph (SEM) of the outer surface of the coating on aluminum cells with visible ﬁller particles at
500X magniﬁcation.
10000
8000
6000
6760MPa
864.2MPa
52.54MPa
14.03MPa
–43.47 °C
532.6MPa
–36.55 °C
618.5MPa
800
600
400
Loss modulus (MPa)
200
0
Storage modulus (MPa)
4000
2000
0
–100
–50
–26.99 °C
Universe V4.5A TA instruments
Sample: Spray Coat DMA - 3.20130918
Size: 10.3372 × 5.6200 × 0.2000 mm
Method: Temperature Ramp
Comment: Thicker Material
File: C:...\Spray Coat DMA - 3,20130918.001
Operator: NJD
Run Date: 18-Sep-2018 08:04
Instrument: DMA Q800 V20.24 Build 43
0
50
Temperature (°C)
Tg
Glassy
Rubbery
At 1.0Hz, 0.5% strain, 3 °C/min
DMA
Flowable
Tan Delta
0.2
0.4
100
150
200
Figure 9.9
DMA temperature ramp proﬁles of cured polyurea coating ﬁlms with a glassy-to-rubbery transition between
approximately −50 and 25 ∘C.
At 200 phr filler loading in each part, cured film tensile strength and elongation at RT averaged at 1,942 psi and
24.1%, respectively; Taber abrasion weight loss under CS-17 and 1,000 cycles was ∼58.0 mg; a smooth surface fin-
ish, including a SEM image, is shown in Figure 9.8b. Cohesion hardness reached 91 Shore A (equivalent to storage
modulus G′ ≈864 MPa, Figure 9.9), voltage breakdowns were up to 1.22 kV/mil, and thermal conductivity was
around 0.80 W/m-∘K, resulting in a thermal impedance of 4.41 ∘C/W at 8.7 mils. The modulus profiles of DMA
performed on free films employing a temperature ramp at a constant frequency of 1.0 Hz are comparable to those
of silicone elastomers. Specifically (Figure 9.9), the cured Tg was determined to be approximately −27 to −36.6 ∘C
based on the Tan𝛿and G′′ peaks, the coating system had a low crosslinking density and was predominantly amor-
phous, the cured polyurea demonstrated cold flexibility down to approximately −37 ∘C, the polymer began to
soften at approximately 110–125 ∘C, and its heat resistance beyond 125 ∘C became possibly unsustainable. In gen-
eral, the sprayed and cured coating should perform robustly without integrity failure at temperatures between −40
and 110 ∘C or possibly up to 125 ∘C (i.e., the end of the G′ plateau before the second Tan𝛿peak), consistent with

9.2 Non-Epoxy Systems
377
the results of thermal cycling tests carried out between −40 and 125 ∘C without voltage breakdown degradation
issues. In addition, deformation behaviors at low frequency via frequency sweep DMA revealed that the coating
maintains good cohesion to resist creep, as the elastic modulus (G′) remains approximately six times higher than
the viscous modulus (G′′ ≈125 MPa) at room temperature across all tested frequencies (from 0 to 20 Hz). The
use of reactive diluents, namely propylene carbonate in Part A of isocyanate prepolymers and aldimine (Arnox
6, Arnette Polymers) in Part B of amine blends, is the key to formulating highly fillable and sprayable polyurea
coatings. The important aspect of the dispersion of functional fillers is the application of vacuum.
Polyurea (PUA) coatings that undergo continuous and iterative development are revealed to be more durable,
resistant to stains, and emit fewer VOCs when modified with silicone and appropriately formulated [33]. Addi-
tionally, Everest Systems has introduced EverMax Polyurea, a flexible and tough coating for commercial roofing
applications, which is highly resistant to mechanical damage [34].
9.2.6
Silicones: silanes, TEOS, PDMS, elastomers
Silicone monomers, resins, and polymers as a unique non-epoxy platform besides PUR, acrylic, or polyester com-
plement epoxy systems in heat- and chemical-resistance (primarily associated with inorganic Si-O-Si polymers)
and in flexibility (primarily associated with elastomers), thereby diversifying and enriching industrial coating for-
mulation and applications. For clarification on definitions, silicon (Si) refers to an element, silanes (SiH4R4-x) of
hydrides (i.e., Si-H with a bond energy of 393 less than 413 kJ/mol for C-H) are silicon monomers with organic and
inorganic substituents, and silanols (Si-OH) and siloxanes of Si-O-Si linkages are functional groups, respectively.
The Si-O bond energy is 452 kJ/mol, which is significantly higher than the C-O bond’s 358 kJ/mol; this is one of
the reasons why silicones are stronger in thermal resistance. Siloxanes that are equal to silicones are referred to as
Si-O lattice-based polymers; silicates are reaction products of inorganic silanes (e.g., tetraethoxysilane or TEOS,
tetramethoxysilane or TMOS, etc.) with metal hydroxides. TEOS or similar compounds, and ethyl polysilicates
or similar compounds are representative of unhydrolyzed and partially hydrolyzed silane or silicate monomers,
respectively, as described in Figure 9.10.
There are a number of TEOS grades of increasing purity (i.e., minimally hydrolyzed levels), such as Evonik’s
Silbond® condensed (96.5%), pure (99.0%), electronic (e)-grade (99.8%), low boron e-grade (99.8%), and UHP
(ultra-high purity, 99.99%), which are all categorized as containing ≥28% silica. TEOS can be utilized to formulate
sol-gel systems for a variety of high-performance applications, including highly reflective coatings for LEDs (for
brighter and more efficient lighting) and solar (for cooling) reflection. On the other hand, for partially hydrolyzed
ethyl polysilicate grades or silicates (Figure 9.10), they are categorized in terms of VOC from free to high, which
corresponds to the silica content from minimal to maximal; accordingly, Evonik’s Dynasylan SIVO 140 is a
VOC-free variant with 15% SiO2, Silbond H-6C is a low-VOC with 18% SiO2, Silbond HT-33 is a high-VOC with
33% SiO2, and Silbond 40/50 is a higher VOC with 40/50% SiO2, respectively. Partially hydrolyzed silicates and
combinations can be employed to formulate zinc-rich primers and paints.
In addition, substituted and/or functionalized silanes and/or silicates (such as numerous PDMSs or poly-
dimethylsiloxanes) can be utilized to create organo-functional silanes as coupling agents and/or adhesion
promoters (such as for primers) and elastomeric coatings and adhesives, which will be discussed following
sol-gel and zinc-rich. Specifically, non-organo-reactive alkoxysilanes are those that can impart modifications
to inorganic surfaces, such as hydrophobicity, organic compatibility, and reduced surface energy. Moreover,
functionalized or substituted silanes, as organo-reactive types, are readily used as coupling agents in adhesives for
adhesion. Still specifically, and as outlined in Figure 9.10, organo-functional silanes (including amino-, epoxide-,
mercapto-reactivities, etc.) are also readily employed as crosslinking agents in coatings and elastomers. In
general, polymeric siloxanes and silanes with both carbinol (C-OH) and amine functionalities have a broad and
compatible application in bulk coating resin chemistry. After discussing zinc primer, a silane primer formulation
is described. This subsection concludes with chemistry and case studies on silicone adhesives and thermal

378
9 Hybrids and Non-Epoxy Platforms
Ethyl polysilicates
(Partially hydrolyzed)
Sol-gel
Zinc rich primers/paints
Primers
Elastomers, adhesives
TEOS
(Unhydrolyzed)
(silica content ~28%)
RT curing
or
Hydrolysis
+
Condensation
Substituted/functionalized
Silane, silicate monomer
Organofunctional
silanes
Coupling agents: adhesives,
sealants, adhesion promoters,
pigment & filler wetting
Crosslinkers: coatings, adhesives,
elastomers, etc., including moisture
curable
Hydride (SiH) and/or
vinyl (C=C) functional PDMS
monomers, resins, prepolymers
VOC free
VOC
Silica content:
15%
18%
Low
High
Higher
33%
40%, 46%
Si
O
Si
Si
Si
O
O
Si
O
Figure 9.10
Chemistry and applications of applied silicone coatings (with the silica content speciﬁed as SiO2% by weight).
interface materials (TIMs) based on peroxide condensation between methylsilyol groups and hydrosilylation
addition reactions between silicon hydrides (SiH) and vinyl-functional (C=C) PDMS resins. TEOS and similar
compounds act as crosslinking agents for silicone polymers when SiH hydrides are present in the chemical
structure. Butyl carbitol, xylol, and others (e.g., PGMA, hexane) are typical solvents for silicone monomers,
resins, and prepolymers. Notably, Silikopon EF (100% solids, ∼1,500 cPs) with epoxide and hydrolysable Si-OR
groups is a siloxane-epoxy resin developed for 2K solvent-free silicone-epoxy hybrid topcoats, which are NISO,
to be cured by a dual functional amino alkoxy silane, such as AMEO (i.e., APTEOS; refer to Figure 9.15-d2), on
substrate surfaces, including DTM (direct-to-metal) in particular.
Since the 1980s, sol-gel technology has been attracting significant industrial attention and applications world-
wide. Sol-gel ceramic coatings are also referred to as silicon esters or alkyl silicates [35, 36] with or without the
addition of fillers; they involve the conversion of organic silica gels into an inorganic silica network full of Si-O-Si
linkages (i.e., siloxanes) under intended or controlled conditions. In other words, silicate sol-gels are a method for
preparing specialty metal oxide glasses and ceramics by hydrolyzing a chemical precursor (such as TEOS, TMOS,
and so on) or a mixture of these chemical precursors [37] that sequentially pass through a solution state and a gel
state before dehydrating to a solid state. End uses include protective coatings such as zinc dust paints for corrosion
resistance, dielectric and insulating materials such as UV reflective coatings for LED lighting and solar cooling,
high-heat resistance, and high-strength ceramics, among others.
TEOS (tetraethyl silicate) with the formula Si(OC2H5)4 and similar compounds are excellent and easy precur-
sors for sol-gel coatings, which involve three major steps: i) partial hydrolysis of TEOS that generates reactive
monomers, ii) polycondensation of the monomers that generates colloid-like silicate oligomers (sol formation),
and iii) additional hydrolysis that promotes polymerization and crosslinking, resulting in a three-dimensional
matrix (gel formation). According to the quantitative relationships summarized in Figure 9.11, and assuming

9.2 Non-Epoxy Systems
379
Si(OC2H5)4 + 2X.H2O
[Si(OC2H5)4(1–x)(O)2x] + 4X.C2H5OH
H
or
OH
T.E.O.S.
Water
Silicate Polymer
Ethanol
Hydrolysis+
Condensation 
X = 1.0 representing 100% hydrolytsis that produces silica (SiO2), then
1 mole
1 mole
1 mole
1 mole
2 mole
2 mole
1 mole
4 mole
208.33lbs 
36.02lbs 
(208.33 + 36.02 – 184.28) 
184.28lbs
= 60.07lbs
VOC 75.4%
X = 0.5 representing 50% hydrolytsis that produces pre-polymeric silicates, then 
208.33lbs 
18.01lbs 
(208.33 + 18.01 – 92.14) 
92.14lbs
= 134.2lbs 
VOC 40.7%
Figure 9.11
Mechanisms and molar/mass stoichiometries consolidated of TEOS hydrolysis, namely Si(OR)4 + 4H2O →
Si(OH)4 + 4ROH (R = −C2H5), where water is preferably used under an acid catalyst (such as HCl), and condensation, namely
Si(OH)4 →SiO2 + 2H2O, which produces a silicate prepolymer at 100% and 50% hydrolysis, respectively.
100% solids or purity of the TEOS precursor, it is theoretically possible to calculate the amount of pure water in
moles, or pbw required to produce a silicate prepolymer at any given degree of hydrolysis (DH) from 0 to 100%,
including VOCs due to ethanol release from the entire process. However, it is more prudent to measure (as opposed
to calculate) actual VOCs at application in the field, given that mass changes of volatiles occur during the curing
process.
Table 9.10 showcases a real-world formulation in which the quantities of each and every ingredient necessary
for the effective manufacture of a sol-gel prepolymer are experimentally determined due to variations in purity,
solids, and conditions. Since water and TEOS are otherwise mutually immiscible, a volatile alcohol co-solvent
such as ethanol (which is also the byproduct) is commonly used in a sol-gel prepolymer system. The following
