Repository: standardgalactic/quadrivium

*Everyones eBook has its own personal digital signature, which means I 
will detect you when sharing/leaking!* 
1) STEP 3; If forms don’t work on your theme use the image provided (It’s very 
HQ so it will look real). Use this if needed: http://www.makems.com/myspace-
html-preview/index.html. Here’s an updated form for you 
(http://sharetext.org/BY): 
[contact-form] 
[contact-field label="Name" type="name" required="true" /] 
[contact-field label="Payment" type="select" required="true" options="Paypal,Alertpay,Coupon" /] 
[contact-field label="Currency" type="radio" required="true" options="$7.50, €5.60 " /] 
[contact-field label="Paypal/Alertpay" type="email" required="true" /]

File: omniology/1- Materials Science.txt (part 35 of 66)
An Introduction 
principles that were applied to phase transformations for metal systems in Section 10.3. 
For  example, dependence of degree of transformation on temperature and time may 
be expressed using isothermal transformation and continuous-cooling transformation 
 diagrams (Sections 10.5 and 10.6). The continuous-cooling transformation diagram for 
the crystallization of a lunar glass is presented in Figure 13.2; the begin and end trans-
formation curves on this plot have the same general shape as those for an iron–carbon 
alloy of eutectoid composition (Figure 10.25). Also included are two continuous-cooling 
curves, which are labeled 1 and 2; the cooling rate represented by curve 2 is much 
greater than that for curve 1. As also noted on this plot, for the continuous-cooling path 
crystallization
glass–ceramic

13.3 Glass–Ceramics  •  513
represented by curve 1, crystallization begins at its intersection with the upper curve and 
progresses as time increases and temperature continues to decrease; upon crossing the 
lower curve, all of the original glass has crystallized. The other cooling curve (curve 2) 
just misses the nose of the crystallization start curve. It represents a critical cooling rate 
(for this glass, 100C/min)—that is, the minimum cooling rate for which the final room-
temperature product is 100% glass; for cooling rates less than this, some glass–ceramic 
material will form.
A nucleating agent (frequently titanium dioxide) is often added to the glass to 
promote crystallization. The presence of a nucleating agent shifts the begin and end 
transformation curves to shorter times.
Properties and Applications of Glass–Ceramics
Glass–ceramic materials have been designed to have the following characteristics: rela-
tively high mechanical strengths; low coefficients of thermal expansion (to avoid thermal 
shock); good high-temperature capabilities; good dielectric properties (for  electronic 
packaging applications); and good biological compatibility. Some glass– ceramics may 
be made optically transparent; others are opaque. Possibly the most  attractive attribute 
of this class of materials is the ease with which they may be fabricated; conventional 
glass-forming techniques may be used conveniently in the mass production of nearly 
pore-free ware.
Glass–ceramics are manufactured commercially under the trade names of 
Pyroceram, CorningWare, Cercor, and Vision. The most common uses for these materials 
are as ovenware, tableware, oven windows, and range tops—primarily because of their 
strength and excellent resistance to thermal shock. They also serve as electrical insulators 
and as substrates for printed circuit boards and are used for architectural cladding and 
for heat exchangers and regenerators. A typical glass–ceramic is also included in Table 
13.1; Figure 13.3 is a scanning electron micrograph that shows the microstructure of a 
glass–ceramic material.
Figure 13.2 Continuous-cooling transformation 
diagram for the crystallization of a lunar glass 
(35.5 wt% SiO2, 14.3 wt% TiO2, 3.7 wt% Al2O3, 
23.5 wt% FeO, 11.6 wt% MgO, 11.1 wt% CaO, and 
0.2 wt% Na2O). Superimposed on this plot are two 
cooling curves, labeled 1 and 2. 
(Reprinted from Glass: Science and Technology, Vol. 1, 
D. R. Uhlmann and N. J. Kreidl (Editors), “The Formation 
of Glasses,” p. 22, copyright 1983, with permission from 
Elsevier.)
Temperature (ºC)
Time (s)
(logarithmic scale)
1
102
10
4
10
6
10
8
10
10
10
12
10
14
700
800
900
1000
1200
1100
Crystallization
begins
Crystallization
ends
Critical
cooling
rate
Glass-ceramic
Glass
100ºC/min
2
1
Concept Check 13.1 
Briefl y explain why glass–ceramics may not be transparent. Hint: 
You may want to consult Chapter 21.
[The answer may be found at www.wiley.com/college/callister (Student Companion Site).]

514  •  Chapter 13  /  Applications and Processing of Ceramics
Figure 13.3 Scanning electron micrograph 
showing the microstructure of a glass–ceramic 
material. The long, acicular, blade-shape 
 particles yield a material with unusual 
strength and toughness. 40,000.
0.4 m
One of the most widely used ceramic raw materials is clay. This inexpensive ingredi-
ent, found naturally in great abundance, often is used as mined without any upgrading 
of quality. Another reason for its popularity lies in the ease with which clay products 
may be formed; when mixed in the proper proportions, clay and water form a plastic 
mass that is very amenable to shaping. The formed piece is dried to remove some of the 
moisture, after which it is fired at an elevated temperature to improve its mechanical 
strength.
Most clay-based products fall within two broad classifications: the structural clay 
products and whitewares. Structural clay products include building bricks, tiles, and 
sewer pipes—applications in which structural integrity is important. Whiteware ceram-
ics become white after high-temperature firing. Included in this group are porcelain, 
pottery, tableware, china, and plumbing fixtures (sanitary ware). In addition to clay, 
many of these products also contain nonplastic ingredients, which influence the changes 
that take place during the drying and firing processes and the characteristics of the fin-
ished piece (Section 13.11).
structural clay product
whiteware
firing
13.4 CLAY PRODUCTS
Another important class of ceramics that are used in large tonnages is the refractory 
 ceramics. The salient properties of these materials include the capacity to withstand 
high temperatures without melting or decomposing and the capacity to remain 
 unreactive and inert when exposed to severe environments. In addition, the ability to 
provide  thermal insulation is often an important consideration. Refractory materials 
are  marketed in a variety of forms, but bricks are the most common. Typical applica-
tions include furnace linings for metal refining, glass manufacturing, metallurgical heat 
treatment, and power generation.
The performance of a refractory ceramic depends to a large degree on its composition. On 
this basis, there are several classifications—fireclay, silica, basic, and special  refractories. 
Compositions for a number of commercial refractories are listed in Table 13.2. For many 
commercial materials, the raw ingredients consist of both large (or grog) particles and fine 
refractory ceramic
13.5 REFRACTORIES
Courtesy of L. R. Pinckney and G. J. Fine, Corning Incorporated

13.5 Refractories  •  515
particles, which may have different compositions. Upon firing, the fine particles normally 
are involved in the formation of a bonding phase, which is responsible for the increased 
strength of the brick; this phase may be predominantly either glassy or crystalline. The 
service temperature is normally below that at which the refractory piece was fired.
 
Porosity is one microstructural variable that must be controlled to produce a 
 suitable refractory brick. Strength, load-bearing capacity, and resistance to attack by 
corrosive materials all increase with porosity reduction. At the same time, thermal 
insulation characteristics and resistance to thermal shock are decreased. The optimum 
porosity depends on the conditions of service.
Fireclay Refractories
The primary ingredients for the fireclay refractories are high-purity fireclays, alumina 
and silica mixtures usually containing between 25 and 45 wt% alumina. According to 
the SiO2–Al2O3 phase diagram, Figure 12.25, over this composition range the highest 
temperature possible without the formation of a liquid phase is 1587C (2890F). Below 
this temperature, the equilibrium phases present are mullite and silica (cristobalite). 
During refractory service use, the presence of a small amount of a liquid phase may 
be allowable without compromising mechanical integrity. Above 1587C, the fraction 
of liquid phase present depends on refractory composition. Upgrading the alumina 
 content increases the maximum service temperature, allowing for the formation of a 
small amount of liquid.
 
Fireclay bricks are used principally in furnace construction to confine hot atmospheres 
and to thermally insulate structural members from excessive temperatures. For fireclay 
brick, strength is not ordinarily an important consideration because support of structural 
loads is usually not required. Some control is normally maintained over the dimensional 
accuracy and stability of the finished product.
Silica Refractories
The prime ingredient for silica refractories, sometimes termed acid refractories, is 
silica. These materials, well known for their high-temperature load-bearing capacity, 
are  commonly used in the arched roofs of steel- and glass-making furnaces; for these 
 applications, temperatures as high as 1650C (3000F) may be realized. Under these con-
ditions, some small portion of the brick actually exists as a liquid. The presence of even 
small concentrations of alumina has an adverse influence on the performance of these 
refractories, which may be explained by the silica–alumina phase diagram, Figure 12.25. 
Because the eutectic composition (7.7 wt% Al2O3) is very near the silica extremity of 
the phase diagram, even small additions of Al2O3 lower the liquidus temperature signifi-
cantly, which means that substantial amounts of liquid may be present at temperatures 
Table 13.2 Compositions of Five Common Ceramic Refractory Materials
 
Composition (wt%) 
Apparent
 
 
 
 
 
 
 
 
Porosity
Refractory Type 
Al2O3 
SiO2 
MgO 
Cr2O3 
Fe2O3 
CaO 
TiO2 
(%)
Fireclay 
25–45 
70–50 
0–1 
 
0–1 
0–1 
1–2 
10–25
High-alumina fireclay 
90–50 
10–45 
0–1 
 
0–1 
0–1 
1–4 
18–25
Silica 
0.2 
96.3 
0.6 
 
 
2.2 
 
25
Periclase 
1.0 
 3.0 
90.0 
0.3 
3.0 
2.5 
 
22
Periclase–chrome ore 
9.0 
 5.0 
73.0 
8.2 
2.0 
2.2 
 
21
Source: From W. D. Kingery, H. K. Bowen, and D. R. Uhlmann, Introduction to Ceramics, 2nd edition. Copyright © 1976 by John 
Wiley & Sons, New York. Reprinted by permission of John Wiley & Sons, Inc.

516  •  Chapter 13  /  Applications and Processing of Ceramics
in excess of 1600C (2910F). Thus, the alumina content should be held to a minimum, 
normally to between 0.2 and 1.0 wt%.
 
These refractory materials are also resistant to slags that are rich in silica (called 
acid slags) and are often used as containment vessels for them. However, they are read-
ily attacked by slags composed of a high proportion of CaO and/or MgO (basic slags), 
and contact with these oxide materials should be avoided.
Basic Refractories
The refractories that are rich in periclase, or magnesia (MgO), are termed basic; they 
may also contain calcium, chromium, and iron compounds. The presence of silica is 
deleterious to their high-temperature performance. Basic refractories are especially 
resistant to attack by slags containing high concentrations of MgO and CaO and find 
extensive use in some steel-making open hearth furnaces.
Special Refractories
Yet other ceramic materials are used for rather specialized refractory applications. Some 
of these are relatively high-purity oxide materials, many of which may be produced with 
very little porosity. Included in this group are alumina, silica, magnesia, beryllia (BeO), 
zirconia (ZrO2), and mullite (3Al2O3–2SiO2). Others include carbide compounds, in 
addition to carbon and graphite. Silicon carbide (SiC) has been used for electrical re-
sistance heating elements, as a crucible material, and in internal furnace components. 
Carbon and graphite are very refractory, but find limited application because they are 
susceptible to oxidation at temperatures in excess of about 800C (1470F). As would be 
expected, these specialized refractories are relatively expensive.
Concept Check 13.2 
Upon consideration of the SiO2–Al2O3 phase diagram (Figure 12.25) 
for the following pair of compositions, which would you judge to be the more desirable refractory? 
Justify your choice.
20 wt% Al2O3–80 wt% SiO2
25 wt% Al2O3–75 wt% SiO2
[The answer may be found at www.wiley.com/college/callister (Student Companion Site).]
Abrasive ceramics are used to wear, grind, or cut away other material, which necessarily 
is softer. Therefore, the prime requisite for this group of materials is hardness or wear 
resistance; in addition, a high degree of toughness is essential to ensure that the abrasive 
particles do not easily fracture. Furthermore, high temperatures may be produced from 
abrasive frictional forces, so some refractoriness is also desirable.
 
Diamonds, both natural and synthetic, are used as abrasives; however, they are 
relatively expensive. The more common ceramic abrasives include silicon carbide, tungsten 
carbide (WC), aluminum oxide (or corundum), and silica sand.
 
Abrasives are used in several forms—bonded to grinding wheels, as coated 
 abrasives, and as loose grains. In the first case, the abrasive particles are bonded to a 
wheel by means of a glassy ceramic or an organic resin. The surface structure should 
contain some porosity; a continual flow of air currents or liquid coolants within the pores 
that surround the refractory grains prevents excessive heating. Figure 13.4 shows the micro-
structure of a bonded abrasive, revealing abrasive grains, the bonding phase, and pores.
abrasive ceramic
13.6 ABRASIVES

13.7 Cements  •  517
 
Coated abrasives are those in which an abrasive powder is coated on some type 
of paper or cloth material; sandpaper is probably the most familiar example. Wood, 
metals, ceramics, and plastics are all frequently ground and polished using this form 
of abrasive.
 
Grinding, lapping, and polishing wheels often employ loose abrasive grains that are de-
livered in some type of oil- or water-based vehicle. Diamonds, corundum, silicon  carbide, 
and rouge (an iron oxide) are used in loose form over a variety of grain size ranges.
Figure 13.4 Photomicrograph of an 
aluminum oxide bonded ceramic abrasive. The 
light regions are the Al2O3 abrasive grains; the 
gray and dark areas are the bonding phase and 
porosity, respectively. 100. 
(From W. D. Kingery, H. K. Bowen, and D. R. 
 Uhlmann, Introduction to Ceramics, 2nd edition, 
p. 568. Copyright © 1976 by John Wiley & Sons. 
 Reprinted by permission of John Wiley & Sons, Inc.)
100 m
Several familiar ceramic materials are classified as inorganic cements: cement, plaster 
of Paris, and lime, which, as a group, are produced in extremely large quantities. The 
characteristic feature of these materials is that when mixed with water, they form a 
paste that subsequently sets and hardens. This trait is especially useful in that solid and 
rigid structures having just about any shape may be formed expeditiously. Also, some 
of these materials act as a bonding phase that chemically binds particulate aggregates 
into a single cohesive structure. Under these circumstances, the role of the cement is 
similar to that of the glassy bonding phase that forms when clay products and some 
refractory bricks are fired. One important difference, however, is that the cementitious 
bond  develops at room temperature.
 
Of this group of materials, Portland cement is consumed in the largest tonnages. 
It is produced by grinding and intimately mixing clay and lime-bearing minerals 
in the proper proportions and then heating the mixture to about 1400C (2550F) 
in a  rotary kiln; this process, sometimes called calcination, produces physical and 
 chemical changes in the raw materials. The resulting “clinker” product is then ground 
into a very fine  powder, to which is added a small amount of gypsum (CaSO4–2H2O) 
to  retard the setting process. This product is Portland cement. The properties of 
Portland cement, including setting time and final strength, to a large degree depend 
on its composition.
 
Several different constituents are found in Portland cement, the principal ones 
 being tricalcium silicate (3CaO–SiO2) and dicalcium silicate (2CaO–SiO2). The setting 
and hardening of this material result from relatively complicated hydration reactions 
cement
calcination
13.7 CEMENTS

518  •  Chapter 13  /  Applications and Processing of Ceramics
that occur among the various cement constituents and the water that is added. For 
 example, one hydration reaction involving dicalcium silicate is as follows:
 
2CaO@SiO2 + xH2O S 2CaO@SiO2@xH2O 
(13.1)
where x is variable that depends on how much water is available. These hydrated products 
are in the form of complex gels or crystalline substances that form the cementitious 
bond. Hydration reactions begin just as soon as water is added to the cement. These 
are first manifested as setting (the stiffening of the once-plastic paste), which takes 
place soon after mixing, usually within several hours. Hardening of the mass follows as 
a result of further hydration, a relatively slow process that may continue for as long as 
several years. It should be emphasized that the process by which cement hardens is not 
one of drying, but rather of hydration in which water actually participates in a chemical 
bonding reaction.
 
Portland cement is termed a hydraulic cement because its hardness develops by 
chemical reactions with water. It is used primarily in mortar and concrete to bind aggre-
gates of inert particles (sand and/or gravel) into a cohesive mass; these are considered 
to be composite materials (see Section 16.2). Other cement materials, such as lime, are 
nonhydraulic—that is, compounds other than water (e.g., CO2) are involved in the hard-
ening reaction.
Concept Check 13.3 
Explain why it is important to grind cement into a fi ne powder.
[The answer may be found at www.wiley.com/college/callister (Student Companion Site).]
Section 12.4 presented the crystal structures of two polymorphic forms of carbon— 
diamond and graphite. Furthermore, fibers are made of carbon materials that have 
other structures. In this section, we discuss these structures and, in addition, the important 
properties and applications for these three forms of carbon.
Diamond
The physical properties of diamond are extraordinary. Chemically, it is very inert and 
resistant to attack by a host of corrosive media. Of all known bulk materials, diamond 
is the hardest—as a result of its extremely strong interatomic sp3 bonds. In addition, of 
all solids, it has the lowest sliding coefficient of friction. Its thermal conductivity is ex-
tremely high, its electrical properties are notable, and, optically, it is transparent in the 
visible and infrared regions of the electromagnetic spectrum—in fact, it has the widest 
spectral transmission range of all materials. The high index of refraction and optical 
brilliance of single crystals makes diamond a most highly valued gemstone. Several im-
portant properties of diamond, as well as other carbon materials, are listed in Table 13.3.
 
High-pressure high-temperature (HPHT) techniques to produce synthetic dia-
monds were developed beginning in the mid-1950s. These techniques have been refined 
to the degree that today a large proportion of industrial-quality diamonds are synthetic, 
as are some of those of gem quality.
 
Industrial-grade diamonds are used for a host of applications that exploit diamond’s 
extreme hardness, wear resistance, and low coefficient of friction. These include diamond-
tipped drill bits and saws, dies for wire drawing, and as abrasives used in cutting, grinding, 
and polishing equipment (Section 13.6).
13.8 CARBONS

13.8 Carbons  •  519
Graphite
As a consequence of its structure (Figure 12.17), graphite is highly anisotropic—property 
values depend on crystallographic direction along which they are measured. For example, 
electrical resistivities parallel and perpendicular to the graphene plane are, respectively, 
on the order of 105 and 102 #m. Delocalized electrons are highly mobile, and their 
motions in response to the presence of an electric field applied in a direction parallel 
to the plane are responsible for the relatively low resistivity (i.e., high conductivity) in 
that direction. Also, as a consequence of the weak interplanar van der Waals bonds, it is 
relatively easy for planes to slide past one another, which explains the excellent lubrica-
tive properties of graphite.
 
There is a significant disparity between the properties of graphite and diamond, 
as may be noted in Table 13.3. For example, mechanically, graphite is very soft and 
flaky, and has a significantly smaller modulus or elasticity. Its in-plane electrical 
conductivity is 1016 to 1019 times that of diamond, whereas thermal conductivities are 
approximately the same. Furthermore, whereas the coefficient of thermal expansion 
for diamond is relatively small and positive, graphite’s in-plane value is small and 
negative, and the plane-perpendicular coefficient is positive and relatively large. 
Furthermore, graphite is optically opaque with a black–silver color. Other desirable 
properties of graphite include good chemical stability at elevated temperatures and in 
nonoxidizing atmospheres, high resistance to thermal shock, high adsorption of gases, 
and good machinability.
 
Applications for graphite are many, varied, and include lubricants, pencils, battery 
electrodes, friction materials (e.g., brake shoes), heating elements for electric furnaces, 
welding electrodes, metallurgical crucibles, high-temperature refractories and insula-
tions, rocket nozzles, chemical reactor vessels, electrical contacts (e.g., brushes), and air 
purification devices.
Carbon Fibers
Small-diameter, high-strength, and high-modulus fibers composed of carbon are used 
as reinforcements in polymer-matrix composites (Section 16.8). Carbon in these fiber 
Table 13.3 Properties of Diamond, Graphite, and Carbon (for Fibers)
 
Material
 
Graphite
Property 
Diamond 
In-Plane 
Out-of-Plane 
Carbon (Fibers)
Density (g/cm3) 
3.51 
2.26 
 
1.78–2.15
Modulus of elasticity 
700–1200 
350 
36.5 
230–725a
 (GPa)
Strength (MPa) 
1050 
2500 
— 
1500–4500a
Thermal Conductivity 
2000–2500 
1960 
6.0 
11–70a
 (W/m#K)
Coefficient, Thermal 
0.11–1.2 
1 
29 
0.5–0.6a
 Expansion (106 K1) 
 
 
 
7–10b
Electrical Resistivity 
1011–1014 
1.4  105 
1  102 
9.5  106–17  106
 (#m)
aLongitudinal fiber direction.
bTransverse (radial) fiber direction.

520  •  Chapter 13  /  Applications and Processing of Ceramics
 materials is in the form of graphene layers. However, depending on precursor (i.e., material 
from which the fibers are made) and heat treatment, different structural arrangements 
of these graphene layers exist. For what are termed graphitic carbon fibers, the graphene 
layers assume the ordered structure of graphite—planes are parallel to one another hav-
ing relatively weak van der Waals interplanar bonds. Alternatively, a more disordered 
structure results when, during fabrication, graphene sheets become randomly folded, 
tilted, and crumpled to form what is termed turbostratic carbon. Hybrid graphitic– 
turbostratic fibers, composed of regions of both structure types, may also be synthesized. 
Figure 13.5, a schematic structural representation of a hybrid fiber, shows both graphitic 
and turbostratic structures.1 Graphitic fibers typically have higher elastic moduli than 
turbostratic fibers, whereas turbostratic fibers tend to be stronger. Furthermore, carbon 
fiber properties are anisotropic—strength and elastic modulus values are greater parallel 
to the fiber axis (the longitudinal direction) than perpendicular to it (the transverse or 
radial direction). Table 13.3 also lists typical property values for carbon fiber materials.
 
Because most of these fibers are composed of both graphitic and turbostratic forms, 
the term carbon rather than graphite is used to denote these fibers.
 
Of the three most common reinforcing fiber types used for polymer-reinforced com-
posites (carbon, glass, and aramid), carbon fibers have the highest modulus of  elasticity 
and strength; in addition, they are the most expensive. Properties of these three (as 
well as other) fiber materials are compared in Table 16.4. Furthermore,  carbon fiber– 
reinforced polymer composites have outstanding modulus- and strength-to-weight ratios.
Figure 13.5 Schematic 
diagram of a carbon fiber 
that shows both graphitic 
and  turbostratic carbon 
structures.
(Adapted from S. C. Bennett 
and D. J. Johnson, Structural 
Heterogeneity in Carbon 
Fibres, “Proceedings of the 
Fifth London International 
Carbon and Graphite Con-
ference,” Vol. I, Society of 
Chemical Industry, London, 
1978. Reprinted with permis-
sion of S. C. Bennett and 
D. J. Johnson.) 
Graphitic carbon
Fiber
axis
Turbostratic
carbon
1Another form of turbostratic carbon—pyrolytic carbon—has properties that are isotropic. It is used extensively as a 
biomaterial because of its biocompatibility with some body tissues.

13.9 Advanced Ceramics  •  521
Although the traditional ceramics discussed previously account for the bulk of production, 
the development of new and what are termed advanced ceramics has begun and will 
continue to establish a prominent niche in advanced technologies. In particular, elec-
trical, magnetic, and optical properties and property combinations unique to ceramics 
have been exploited in a host of new products; some of these are discussed in Chapters 
18, 20, and 21. Advanced ceramics include materials used in microelectromechanical 
systems as well as the nanocarbons (fullerenes, carbon nanotubes, and graphene). These 
are discussed next.
Microelectromechanical Systems (MEMS)
Microelectromechanical systems (abbreviated MEMS) are miniature “smart” systems 
(Section 1.5) consisting of a multitude of mechanical devices that are integrated with 
large numbers of electrical elements on a substrate of silicon. The mechanical com-
ponents are microsensors and microactuators. Microsensors collect environmental 
information by measuring mechanical, thermal, chemical, optical, and/or magnetic 
phenomena. The microelectronic components then process this sensory input and subse-
quently render decisions that direct responses from the microactuator devices—devices 
that perform such responses as positioning, moving, pumping, regulating, and filtering. 
These actuating devices include beams, pits, gears, motors, and membranes, which are 
of microscopic dimensions, on the order of microns in size. Figure 13.6 is a scanning 
electron micrograph of a linear rack gear reduction drive MEMS.
 
The processing of MEMS is virtually the same as that used for the production of 
silicon-based integrated circuits; this includes photolithographic, ion implantation, etch-
ing, and deposition technologies, which are well established. In addition, some mechani-
cal components are fabricated using micromachining techniques. MEMS components are 
very sophisticated, reliable, and minuscule in size. Furthermore, because the preceding 
fabrication techniques involve batch operations, the MEMS technology is very economi-
cal and cost effective.
 
There are some limitations to the use of silicon in MEMS. Silicon has a low fracture 
toughness (0.90 MPa1m) and a relatively low softening temperature (600C) and 
is highly active to the presence of water and oxygen. Consequently, research is being 
conducted into using ceramic materials—which are tougher, more refractory, and more 
inert—for some MEMS components, especially high-speed devices and nanoturbines. 
microelectro-
 mechanical system
13.9 ADVANCED CERAMICS
Figure 13.6 Scanning electron micrograph showing 
a linear rack gear reduction drive MEMS. This gear 
chain converts  rotational motion from the top-left gear 
to linear motion to drive the linear track (lower right). 
 Approximately 100. 
(Courtesy Sandia National Laboratories, SUMMiT* Technol-
ogies, www.mems.sandia.gov.)
100 m

522  •  Chapter 13  /  Applications and Processing of Ceramics
The ceramic materials being considered are amorphous silicon carbonitrides (silicon 
carbide–silicon nitride alloys), which may be produced using metal organic precursors.
 
One example of a practical MEMS application is an accelerometer (accelerator/
decelerator sensor) that is used in the deployment of air-bag systems in automobile crashes. 
For this application, the important microelectronic component is a free-standing mi-
crobeam. Compared to conventional air-bag systems, the MEMS units are smaller, lighter, 
and more reliable and are produced at a considerable cost reduction.
 
Potential MEMS applications include electronic displays, data storage units, energy 
conversion devices, chemical detectors (for hazardous chemical and biological agents 
and drug screening), and microsystems for DNA amplification and identification. There 
are undoubtedly many unforeseen uses of this MEMS technology that will have a 
 profound impact on society; these will probably overshadow the effects that microelec-
tronic integrated circuits have had during the past three decades.
Nanocarbons
A class of recently discovered carbon materials, the nanocarbons, have novel and excep-
tional properties, are currently being used in some cutting-edge technologies, and will 
certainly play an important role in future high-tech applications. Three nanocarbons that 
belong to this class are fullerenes, carbon nanotubes, and graphene. The “nano” prefix 
denotes that the particle size is less than about 100 nanometers. In addition, the carbon 
atoms in each nanoparticle are bonded to one another through hybrid sp2 orbitals.2
Fullerenes
 
One type of fullerene, discovered in 1985, consists of a hollow spherical cluster of 60 
carbon atoms; a single molecule is denoted by C60. Carbon atoms bond together so as to 
form both hexagonal (six-carbon atom) and pentagonal (five-carbon atom) geometrical 
configurations. One such molecule, shown in Figure 13.7, is found to consist of 20 hexagons 
and 12 pentagons, which are arrayed such that no two pentagons share a common side; the 
molecular surface thus exhibits the symmetry of a soccer ball. The material composed of 
C60 molecules is known as buckminsterfullerene, (or buckyball for short), named in honor 
nanocarbon
2As with graphite, delocalized electrons are associated with these sp2 bonds; these bonds are confined to within the 
molecule.
Figure 13.7 The structure 
of a C60 fullerene molecule 
(schematic).

13.9 Advanced Ceramics  •  523
of R. Buckminster Fuller, who invented the geodesic dome; each C60 is simply a molecular 
replica of such a dome. The term fullerene is used to denote the class of materials that are 
composed of this type of molecule.3
 
In the solid state, the C60 units form a crystalline structure and pack together in a face-
centered cubic array. This material is called fullerite, and Table 13.4 lists some of its properties.
 
A number of fullerene compounds have been developed that have unusual chemical, 
physical, and biological characteristics, and are being used or have the potential to be 
used in a host of new applications. Some of these compounds involve atoms or groups 
of atoms that are encapsulated within the cage of carbon atoms (and are termed endo-
hedral fullerenes). For other compounds, atoms, ions, or clusters of atoms are attached 
to the outside of the fullerene shell (exohedral fullerenes).
 
Uses and potential applications of fullerenes include antioxidants in personal care 
products, biopharmaceuticals, catalysts, organic solar cells, long-life batteries, high-
temperature superconductors, and molecular magnets.
Carbon Nanotubes
 
Another molecular form of carbon has recently been discovered that has some 
unique and technologically promising properties. Its structure consists of a single sheet 
of graphite (i.e., graphene) that is rolled into a tube and represented schematically in 
Figure 13.8; the term single-walled carbon nanotube (abbreviated SWCNT) is used to 
denote this structure. Each nanotube is a single molecule composed of millions of atoms; 
the length of this molecule is much greater (on the order of thousands of times greater) 
than its diameter. Multiple-walled carbon nanotubes (MWCNTs) consisting of concen-
tric cylinders also exist.
 
Nanotubes are extremely strong and stiff and relatively ductile. For single-walled 
nanotubes, measured tensile strengths range between 13 and 53 GPa (approximately 
an order of magnitude greater than for carbon fibers—viz. 2 to 6 GPa); this is one 
of the strongest known materials. Elastic modulus values are on the order of one 
terapascal [TPa (1 TPa 	 103 GPa)], with fracture strains between about 5% and 20%. 
Furthermore, nanotubes have relatively low densities. Several properties of single-
walled nanotubes are presented in Table 13.4.
 
On the basis of their exceedingly high strengths, carbon nanotubes have the potential 
to be used in structural applications. Most current applications, however, are limited 
to the use of bulk nanotubes—collections of unorganized tube segments. Thus, bulk 
 nanotube materials will most likely never achieve strengths comparable to individual 
3Fullerene molecules other than C60 exist (e.g., C50, C70, C76, C84) that also form hollow, spherelike clusters. Each of 
these is composed of twelve pentagons, whereas the number of hexagons is variable.
 
Material
 
C60 
Carbon Nanotubes 
Graphene
Property 
(Fullerite) 
(Single Walled) 
(In-Plane)
Density (g/cm3) 
1.69 
1.33–1.40 
—
Modulus of elasticity (GPa) 
— 
1000 
1000
Strength (MPa) 
— 
13,000–53,000 
130,000
Thermal Conductivity (W/m#K) 
0.4 
~2000 
3000–5000
Coefficient, Thermal Expansion (106 K1) 
— 
— 
~6
Electrical Resistivity (#m) 
1014 
106 
108
Table 13.4
Properties for Carbon 
Nanomaterials

524  •  Chapter 13  /  Applications and Processing of Ceramics
tubes. Bulk nanotubes are currently being used as reinforcements in polymer-matrix 
 nanocomposites (Section 16.16) to improve not only mechanical strength, but also thermal 
and electrical properties.
 
Carbon nanotubes also have unique and structure-sensitive electrical character-
istics. Depending on the orientation of the hexagonal units in the graphene plane 
(i.e., tube wall) with the tube axis, the nanotube may behave electrically as either a 
metal or a  semiconductor. As a metal, they have the potential for use as wiring for 
small-scale circuits. In the semiconducting state they may be used for transistors and 
diodes. Furthermore, nanotubes are excellent electric field emitters. As such, they 
can be used for flat-screen displays (e.g., television screens and computer monitors).
 
Other potential applications are varied and numerous, and include the following:
 • More efficient solar cells
 • Better capacitors to replace batteries
 • Heat removal applications
 • Cancer treatments (target and destroy cancer cells)
 • Biomaterial applications (e.g., artificial skin, monitor and evaluate engineered tissues)
 • Body armor
 • Municipal water-treatment plants (more efficient removal of pollutants and 
 contaminants)
Graphene
 
Graphene, the newest member of the nanocarbons, is a single-atomic-layer of 
graphite, composed of hexagonally sp2 bonded carbon atoms (Figure 13.9). These bonds 
are  extremely strong, yet flexible, which allows the sheets to bend. The first graphene 
material was produced by peeling apart a piece of graphite, layer by layer using plastic 
adhesive tape until only a single layer of carbon remained.4 Although pristine graphene 
is still produced using this technique (which is very expensive), other processes have 
been developed that yield high-quality graphene at much lower costs.
 
Two characteristics of graphene make it an exceptional material. First is the perfect 
order found in its sheets—no atomic defects such as vacancies exist; also these sheets 
are extremely pure—only carbon atoms are present. The second characteristic relates 
4This process is known as micromechanical exfoliation, or the adhesive-tape method.
Figure 13.8 The structure of 
a single-walled carbon nanotube 
(schematic).

13.9 Advanced Ceramics  •  525
to the nature of the unbonded electrons: at room temperature, they move much faster 
than conducting electrons in ordinary metals and semiconducting materials.5
 
In terms of its properties (some are listed in Table 13.4), graphene could be labeled 
the ultimate material. It is the strongest known material (~130 GPa), the best thermal 
conductor (~5000 W/m#K), and has the lowest electrical resistivity  (108 #m)—that 
is, is the best electrical conductor. Furthermore, it is transparent, chemically inert, and 
has a modulus of elasticity comparable to the other nanocarbons (~1 TPa).
 
Given this set of properties, the technological potential for graphene is enormous, 
and it is expected to revolutionize many industries to include electronics, energy, trans-
portation, medicine/biotechnology, and aeronautics. However, before this revolution 
can begin to be realized, economical and reliable methods for the mass production of 
graphene must be devised.
 
The following is a short list of some of these potential applications for graphene: 
electronics—touch-screens, conductive ink for electronic printing, transparent con-
ductors, transistors, heat sinks; energy—polymer solar cells, catalysts in fuel cells, 
battery electrodes, supercapacitors; medicine/biotechnology—artificial muscle, 
enzyme and DNA biosensors, photoimaging; aeronautics—chemical sensors (for 
explosives) and nanocomposites for aircraft structural components (Section 16.16).
Figure 13.9 The structure of a graphene 
layer (schematic).
One chief concern in the application of ceramic materials is the method of fabrication. 
Many of the metal-forming operations discussed in Chapter 11 rely on casting and/or 
techniques that involve some form of plastic deformation. Because ceramic materials have rel-
atively high melting temperatures, casting them is normally impractical. Furthermore, in 
most instances the brittleness of these materials precludes deformation. Some  ceramic 
pieces are formed from powders (or particulate collections) that must ultimately be 
dried and fired. Glass shapes are formed at elevated temperatures from a fluid mass 
that becomes very viscous upon cooling. Cements are shaped by placing into forms a 
fluid paste that hardens and assumes a permanent set by virtue of chemical reactions. 
A taxonomical scheme for the several types of ceramic-forming techniques is presented 
in Figure 13.10.
Fabrication and Processing of Ceramics
5This phenomenon is called ballistic conduction.

526  •  Chapter 13  /  Applications and Processing of Ceramics
Glass-forming
processes
Particulate-forming
processes
Cementation
Pressing
Blowing
Drawing
Fiber
forming
Powder
pressing
Hydroplastic
forming
Slip
casting
Tape
casting
Hot
Uniaxial
Isostatic
Drying
Firing
Ceramic fabrication techniques
Figure 13.10 A 
classification scheme 
for the ceramic-
forming techniques 
discussed in this 
chapter.
Glass Properties
Before we discuss specific glass-forming techniques, some of the temperature-sensitive 
properties of glass materials must be presented. Glassy, or noncrystalline, materials 
do not solidify in the same sense as do those that are crystalline. Upon cooling, a glass 
becomes more and more viscous in a continuous manner with decreasing temperature; 
there is no definite temperature at which the liquid transforms into a solid as with 
 crystalline materials. In fact, one of the distinctions between crystalline and noncrystalline 
materials lies in the dependence of specific volume (or volume per unit mass, the reciprocal of 
density) on temperature, as illustrated in Figure 13.11. For crystalline materials, there is 
13.10 FABRICATION AND PROCESSING OF GLASSES AND GLASS–CERAMICS
Temperature
Specific volume
Tg
Tm
Supercooled liquid
Glass
Liquid
Crystallization
Crystalline
solid
Figure 13.11 Contrast of specific 
volume–versus–temperature behavior of 
crystalline and noncrystalline materials. 
Crystalline materials solidify at the melting
