Repository: standardgalactic/quadrivium

*Everyones eBook has its own personal digital signature, which means I 
will detect you when sharing/leaking!* 
1) STEP 3; If forms don’t work on your theme use the image provided (It’s very 
HQ so it will look real). Use this if needed: http://www.makems.com/myspace-
html-preview/index.html. Here’s an updated form for you 
(http://sharetext.org/BY): 
[contact-form] 
[contact-field label="Name" type="name" required="true" /] 
[contact-field label="Payment" type="select" required="true" options="Paypal,Alertpay,Coupon" /] 
[contact-field label="Currency" type="radio" required="true" options="$7.50, €5.60 " /] 
[contact-field label="Paypal/Alertpay" type="email" required="true" /]

File: omniology/Lee W. Applied Coatings. Chemistry, Formulation, and Performance 2024.txt (part 35 of 45)
processing sequences and parameters are preferred: first, combine ethanol and water, then add acid; then, place
TEOS in a reactor (such as a beaker) and stir; last, add the acidified ethanol and water mixture and stir for 60 min.
Lastly, heat to 55 ∘C and stir gently with the top open until completion (which can take days depending on the
volume) in an air-circulating hood, that is, water- and ethanol-free at 100% solids. Hydrolysis must be properly
and quantitatively controlled, that is, by precise water loading and pH adjustment (e.g., a molar ratio of TEOS
to DI water to concentrated HCl at 1.00: 1.05: 0.05 is effective, Table 9.10) to yield a working prepolymer that is
Table 9.10
Sol-gel prepolymer (PP) produced from TEOS and its formulation of reﬂective coatings.
Ingredients for prepolymers:
MW, g/mol
pbw
Parts by mole*
Molar ratio
1. T.E.O.S. (Gelest’s SIT7110.0, 98%)
208.33
1,041.65
5.00
1.00:
2. Distilled H2O
18.02
94.58
5.25
1.05:
3. Ethanol (anhydrous or 200 proof)
46.07
460.68
10.00
2.00:
4. 22 Baume HCl (37%)
36.46
9.115
0.25
0.05
Ingredients for 1K reflective coatings:
Remarks
5. Prepolymer (PP) obtained from the above
250.00
(Silica content 45.0% wt. by TGA)
6. Ti-Pure® R960 TiO2 (0.50 μm)
848.10 (3.39 phr)
(Silica: TiO2 = 0.13265 by wt.)
7. DGBE or butyl carbitol solvent
87.85
(8.0% of PP and TiO2 total)
TOTAL:
1,185.95
*NOTE: Each ingredient is assumed to be 100% solids.

380
9 Hybrids and Non-Epoxy Platforms
typically viscous and transparent, readily used as a binder to make coatings by addition of solvents, pigments,
and additives, as required (also detailed in Table 9.10). Such prepolymers are often stable at room temperature for
a specific period of time if maintained in an airtight container; however, they are preferably stowed in a freezer
and transported in cold containers. If properly formulated, other substituted silanes and PDMSs can be utilized as
modifiers to improve the structural properties of sol-gel prepolymers.
Viscosity and stability (i.e., viscosity rise against temperature over time) of resultant sol-gel prepolymers (PPs)
can be evaluated in situ, for example, using an ARES G2 rheometer, isothermally, or according to a tempera-
ture ramp, if necessary, to simulate end-application circumstances. Viscosity is linearly proportional to the degree
of hydrolysis. KR® TTS from Kenrich Petrochemicals was discovered to stabilize the viscosity of PPs at ambient
temperature, but it slightly degraded reflectivity if overloaded, such as at more than 0.40% by weight of the final
coating. Additionally, the silica content of PPs can be readily determined by TGA analysis, which is then used to
specify the loading amount of the TiO2 white pigment at an optimal ratio of the silica content to TiO2 (Table 9.10)
for reflectivity greater than 91% of UV/visible light at 420–780 nm (Figure 9.12a). DGBE (i.e., diethylene glycol
butyl ether) is incrementally introduced at 7–10% depending on the coating viscosity desired for screen printing
(such as 180 mesh) onto panels. The final coating containing the PPs can be homogenized in small quantities
(such as one kilogram) using a speed mixer (such as at 800 rpm for 30 sec). In the event of a highly filled sol-gel
coating, a viscosity equal to or greater than 10,000 cPs is optimal for screenability (3–6 mils). Curing at 150 ∘C for
20
30
40
50
60
70
80
90
100
380
480
580
680
(a)
(b)
(c)
780
Reflectance (%)
Wavelength (nm)
Figure 9.12
(a) Reﬂectance proﬁles measured on two randomly coated panels with an SP-50 Spectrometer in accordance
with MET-5.4-01-4100-Test (wavelength from 380 to 780 nm), and (b/c) SEM photos of the same 1K TEOS-derived ceramic
inks/paints cured on aluminum panels (600X and 1000X magniﬁcations for b and c, respectively).

9.2 Non-Epoxy Systems
381
30–60 min in a ventilated oven is sufficient. It should be noted that the HCl acid is no longer a concern retained
in the uncured or cured systems because water and moisture are no longer present.
In this situation, hydrolysis is a precondition for application; however, actual hydrolysis may not be straightfor-
ward due to the fact that silica in the form of SiO2 is never created and various intermediate species of polysilicates
are synthesized instead. As the reaction proceeds, the MW and chain length of polysilicates increase until the
majority of ethyl groups are driven off and a non-linear network of Si-O-Si remains. This phenomenon can be
witnessed when the liquid silicate/water mixture becomes more viscous, gels, and transforms into white silica
flakes upon exposure to heat. Several parameters control hydrolysis, condensation, and polymerization, includ-
ing the molar ratio of water to alkoxides, choice of solvents, temperature, and pH (or the concentration of an
acid or base catalyst). Depending on these variables, either a linear polymeric gel or a branched polymeric gel
with greater crosslinking can be generated; as the polymerization reaction progresses, a homogeneous network is
developed. In the majority of instances, condensation commences before hydrolysis is complete; however, condi-
tions such as pH, the H2O/Si molar ratio (R), and catalysts can force hydrolysis to complete prior to condensation.
For example, at a pH = 7, the hydrolysis rate is typically the lowest (refer to Figure 10.11b in Chapter 10). An
increase in the R value encourages hydrolysis; moreover, under-stoichiometric addition of water (R ≪2) favors
the alcohol-producing hydrolysis, whereas R > 2.28 favors the water-forming condensation. The nature and con-
centration of the applied catalyst drive different reaction mechanisms. An acid catalyst (e.g., concentrated HCl)
involves a protonated silanol species at an e-donating group stabilized transition state, resulting in a primarily
linear and randomly branched polymer (flexible); on the other hand, a basic catalyst (e.g., ammonia) promotes
the attack of a nucleophilic deprotonated silanol on a neutral silicic acid, leading to highly branched clutter (very
brittle). In an acid-catalyzed hydrolysis, (RO)3SiOH condenses more quickly than (RO)2Si(OH)2, which condenses
more quickly than (RO)Si(OH)3.
LED application testing demonstrated that these ceramic inks are superior to standard white solder masks,
which yellowed unfavorably when subjected to O2 plasma cleaning of wafers. Micro-morphology or surface pat-
terns were evident under SEM (Figures 9.12b/c), exhibiting excellent reflectance performance over a wide wave-
length range (Figure 9.12a). The direct-to-aluminum coating film was tough, developed excellent adhesion and
insulation, and was capable of maintaining thermal stability up to 600 ∘C and passing the 85/85 test of 1,000
hours. Nisdom/TSMC (Taiwan Semiconductor Manufacturing Co.) Lighting was one of the leading customers;
in addition to DuPont’s products, Furokawa’s RG-12-6 (2K, mixing ratio 50: 1) and Asahi Rubber’s PR-2903-7N
(4K, mixing ratio 125: 60: 15: 0.4) were also competitive products of a similar chemistry on the market. These
TEOS-derived sol-gel paints are alternatives for white solar reflecting coatings (consisting, from bottom to top, of
substrate, exterior hydrophilic putty, exterior primer, solar reflecting paint, and photocatalytic varnish) that have
the common problem of marginal adhesion. Notably, the worldwide solar energy market was estimated to be USD
52.5 billion in 2018 and was projected to reach USD 223.3 billion by 2026. In the United States alone, in 2020,
about 78 GW (gigawatts) of solar capacity have been installed, enough to power 14.5 million households.
Sol-gel coatings and moisture-curable siloxane coatings, such as zinc-rich primers and paints, share the same
fundamental chemistry. Following the initial processing state, hydrolysis and condensation proceed simultane-
ously under the catalysis of preferably acids or other substances such as borates. However, their reaction rates
can be affected independently. By decreasing the pH, condensation is inhibited, allowing hydrolysates to remain
stable for relatively extended periods (6–12 months) without gelling. The gelling time is dependent on a range of
factors, the most important of which are the SiO2 concentration, the DH, the kind of solvent(s), and the storage
temperature. The equilibrium can be maintained or disturbed by, for example, a change in pH or the evaporation
of solvent(s), causing condensation and the solution to solidify after a brief period of time. The optimal balance
between the highest possible hydrolysis rate and the lowest possible condensation rate range for the synthesis of
prepolymers is between pH values 4 and 5 [38]. Such mechanisms are utilized for 2K zinc dust paints, the simplest
instance in which the binder is a hydrolysate in an alcoholic solution. In accordance with this, zinc dust and, if

382
9 Hybrids and Non-Epoxy Platforms
Zn
particle 
Silicate
matrix 
Si
O
O
Si
O
Zn
Si
O
Si
O
O
Si
O
O
Si
O
Si
O
Zn
O
Zn
Zn
Zn
Figure 9.13
2D structural schematics of zinc-silicate matrixes in ambient-cured zinc-rich primers and paints. Source:
adapted from Luu [39]/Evonik.
necessary, extenders, anti-settling agents, colorants, etc. are added. The pH increases as a result of the consump-
tion of acids by zinc (Zn + HCl →ZnCl2 + H2↑). As depicted in Figure 9.13, condensation occurs, and the mixture
solidifies into a silicate matrix containing Zn particles in covalently bonded and physically dispersed forms. Zinc
dust paints are particularly suited for applications involving high atmospheric humidity and high temperatures
since these conditions facilitate hardening, which explains their widespread use in maritime tropical locations for
corrosion protection.
Continuous efforts have been dedicated to the development and improvement of silicate binders for 1/2K paints
(1K is rare and challenging), which must be completely compatible with active pigments/fillers such as zinc dust
(e.g., supplied by US Zinc or Meadowbrook Co.) so that a 1/2K mixture of ethyl silicate or others and zinc can be
stored indefinitely without water. By employing partially hydrolyzed TEOS under controlled mixing conditions,
a robust 1/2K polysilicate coating can be produced; there are a few potential variations or variables when formu-
lating 1K batch systems (to be made on demand if possible) as opposed to 2K batch systems. The formulation
and manufacture of 1/2K zinc dust paints are exemplified in Table 9.11, where ingredients, including a trimethyl
borate (weak Lewis acid) curing agent, are loaded in the specified part. QC data and paint characteristics, includ-
ing solids, VOCs, PVC, and zinc dust in the cured film, are estimated for reference purposes, taking into account
alcohol-releasing silicate hydrolysis and condensation. Micronized silica quartz as part of the inert fillers might
be substituted by offsets such as Minusil 40 or Msil 1240. Step-by-step alkyl silicates, including Silbond® HT-28A
(or alternatively HT-33) and Silbond® 40, catalysts or hardeners, and solvents, are blended to the appropriate con-
centration. The resultant dispersions are sensitive to moisture; that is, the quantity of water present or exposed
impacts the DH of −OR groups, thus influencing reactivity and storage stability. Under steady stirring, zinc dust
is added slowly to the binder blend at a volumetric ratio of 4–5: 1 or as formulated to make a ready-to-use zinc
dust paint. Such self-curing inorganic zinc paints based on ethyl-silicates have been extensively used for many
years and, over time, have proven to be the most effective form of corrosion protection for large steel structures,
ship-building, and other large scale commercial applications in marine and other corrosive environments. These
properties and advantages include, but are not limited to, curing effectively over a wide range of temperatures and
humidity; providing excellent adhesion as the binder reacts chemically with the clean base steel; withstanding heat
up to 400 ∘C as a result of the inorganic zinc; resisting weather, UV, IR, rain, and nearly all organic solvents; being
simple to top coat with epoxy, alkyd, or acrylic as the coating is alkali free; continuing to provide protection even
after topcoats are abraded; and welding easily, even at lower film thickness. Overall, ethyl-silicate-based zinc-rich
primers and paints find widespread use in marine and industrial coatings, high-temperature applications, and the
lining of containers and tankers. Zinc dust paints can also be used as UV-resistant topcoats.
Organo-functional silanes and silicates are dual reactive (refer to Figure 10.9a in Chapter 10): in one regard,
Si-OR groups hydrolyze into silanols that form stable condensation products by reacting or coupling slowly with

9.2 Non-Epoxy Systems
383
Table 9.11
Formulation of 1/2K moisture-curable inorganic zinc dust primers and paints.
Composition
(pbw):
a) Prepolymer premix part:
Sub-total: 241.5
1-1
Aromatic 150 (solvent)
10.0
2-1
Silbond HT-28A alkyl silicate (33.0% SiO2)
127.0
2-2
Silbond 40 (or Dynasil 40, ethyl silicate)
26.0
3
Clay rheology modifier
6.5
4
Iron oxide (black, red, or yellow)
6.5
5
Mica powder/dust
14.5
6
Micronized quartz
53.0
7
b) Zinc dust (e.g., #2 zinc dust of US Zinc)
742.5
c) Curing agent part:
Sub-total: 14.0
1-2
Aliphatic 2-heptanone (solvent)
11.5
8
Trimethoxyborane (e.g., TMB of Fujifilm Wako)
2.5
TOTAL:
1000.0
QC and properties:
* Density: 3.2 g/ml (26.9 lbs/gal)
* PVC (pigment volume concentration): estimated 81.7%
* Pigment and filler loading: 81.6% by weight and 42.1% by volume
* Non-volatile mass (NVM): 87.8% by weight
* Non-volatile volume (NVV): 51.0% by volume
* VOCs: estimated < 420 g/l or 3.5 lbs/gal (refer to Figure 9.11)
* Zinc dust in dry film: 84.6% by weight
NOTE: Zinc dust is optionally admixed before application; watertight for 1K
hydroxyls from water, moisture, and metal surfaces; in another regard, the organo-functional groups modify the
wetting and adhesion characteristics of bulk coatings by reacting with resins and other ingredients if added as an
additive, or with substrates if formulated and applied as a primer, or with both. In other words, organo-functional
silanes are extensively employed as additives and primers for interfacial adhesion and bulky cohesion to bind
biomaterials, immobilize catalysts, provide crosslinking, and enhance polymer and particle dispersion. Several
formulation case studies, regardless of crosslinking chemistry, as described earlier incorporate the use of silanes as
additives, such as A-187 in 2K epoxy (refer to Table 6.2 in Chapter 6), A-137 in 2K acrylate (refer to Table 9.8), and
A-187 in 2K polyurea (refer to Table 9.9), to name a few, as an integrally accepted formulation technique. Table 9.12
outlines a liquid primer made of silane and titanate blends at 10% active (by weight) for priming substrate surfaces
prior to bonding. Most white metals, glass, cured silicone rubber, silicone resin laminates, phenolics, and polyester
are applicable substrates.
For metal substrates such as steel and aluminum, this silane-mixed primer (Table 9.12) can be easily and effec-
tively applied using Kimwipe, a brush, spray, or dip, as needed, to the cleaned substrate surfaces (such as lap-shear
adherents) at room temperature for 90 min prior to the application of a topcoat or an adhesive. Specifically, ATMOS
is a vinyl functional silane or orthosilicate as an adhesion promoter best suited for vinyl polyaddition silicones
(which will be discussed next), TPOS is tetrapropyl orthosilicate, and Tyzor TBT is titanium (IV) butoxide, one of
the most versatile and highly reactive organic titanates, used synergically to promote adhesion and crosslinking
of polymers and/or to form a polymeric titanium dioxide layer on substrates and/or to function as a Lewis acid
catalyst in polymerization processes (if any).
The last topic of silicones as a non-epoxy platform in this subsection is silicone elastomers or rubber based pri-
marily on polycondensation of oxime-cured and peroxide-induced siloxanes as well as hydrosilylation reactions of

384
9 Hybrids and Non-Epoxy Platforms
Table 9.12
Composition of a SB silane primer enhanced by titanates.
Compositions
Structures and Comments
1. Allyltrimethoxysilane (ATMOS): 3.33
2. Tetrapropyl orthosilicate (TPOS): 3.33
3. Tetra-n-butyl titanate (Tyzor TBT): 3.33
4-1. MEK (solvent): 30
4-2. Naphtha (solvent): 30
4-3. Xylene (solvent): 30
Si
OCH3
OCH3
OCH3
ATMOS
O
Si
O
O
O
TPOS
O
Ti
O
O
O
Tyzor TBT
TOTAL: 100 (pbw)
Apply with Kimwipe, dry on cleaned metal surface at RT for
90 min before topcoat.
vinyl-functional siloxanes and silicon hydrides (SiH, as the crosslinker), as depicted in Figures 9.14a/b/c, respec-
tively. Oxime silane-based crosslinkers are commonly employed for producing neutral moisture-curing silicone
sealants, in which OH-functionalized (i.e., silanol-functional) silicone resins are crosslinked to obtain a silicone
elastomer under the effect of a catalyst or moisture (Figure 9.14a). Oxime crosslinking releases no acetic acid or
amines, but 2-butanone oxime; as a result, oximino crosslinkers can be utilized even on sensitive substrates such
as marble. Silicone elastomers can also be produced through condensations between Si-CH3 groups (with a strong
and sharp FTIR signal at around 1,260 cm−1) that are often initiated by organic peroxides and release the neces-
sary alcohol (Figure 9.14b). However, catalyzed (e.g., by Karstedt catalysts; refer to Figure 9.21m) poly-addition
hydrosilylation reactions (Figure 9.14c) gradually overtake peroxide-based formulation method. Because they are
often made by crosslinking linear PDMS precursors, SiH (such as the one depicted in Figure 9.14e)- vulcanized
elastomers are often highly flexible and soft. If multifunctional vinyl PDMS resins or prepolymers (such as the one
depicted in Figure 9.14d) are combined with the proper hydride-to-vinyl ratio in formulation, it is also possible
to create elastomeric materials with high hardness. Silicone elastomer chemistry is versatile, allowing thermal
interface materials (TIMs) of different softness or hardness to be formulated as 1/2K systems, if required, based
on specific compositional designs. Silicone elastomers are advantageously heat-stable and highly resistant to the
majority of chemicals, heat, ozone, UV light, and other aging processes; downsides include possibly low tensile
strength, being sensitive to fatigue from cycling loads, and incompatibility with organic polymers.
HCR (i.e., high-consistency silicone rubber) and FSR (i.e., fluorosilicone rubber) have emerged to withstand
temperatures up to 220 ∘C in order to keep up with changes in the automotive, aviation, and aerospace industries,
where high temperature and chemical resistance are required. As engineered FVMQ precursors (Figure 9.14f)
are thermally crosslinked, recent advancements in FSR technology have increased the upper service temperature
performance to 240 ∘C, with a peak temperature of 250 ∘C [41]. HCR is resistant to solvents and resilient after elon-
gation or compression; FSR is highly resistant to fuel, oil, and other chemicals and has excellent high-temperature
stability. HCR and FSR can be viably produced utilizing vinyl-specific peroxides (such as dicumyl peroxide) that
are O2 sensitive, hot air-curing peroxides that are O2 insensitive, or hydrosilylation of 1K (using encapsulated

9.2 Non-Epoxy Systems
385
Si
OH
R2C
R2C
NOSi
NOH
Si
O
Si
(a)
(b)
(d)
(c)
(e)
(f)
H3C
H3C
H2C
H2C
Si
O
CH3
CH3
CH3
CH3
CH3
CH3
CH3
CH3
CH3
CH3
CH3
CH3
CH3
CH3
CH2
CH3
CH3
CH3
CH3
Si
O
Si
Si
Si
Si
Si
Si
Si
m
ROOR
2RO
O
O
m
m
O
O
2
Si
C
H
CH2
H
Si
Si
C
H2
H2
C
Hydride
Vinyl
Elastomer
Catalyst
O
O
O
HC
n
m
Si
O
Si
O
Si
O
Si
H
n
m
Si
O
Si
O
CH3
HC
CH2
n
H2C
CF3
m
2 ROH
CH3
CH3
CH3
CH3
CH3
CH3
CH3
CH2
CH2
C
H
C
H
Si
Si
Si
Si
H2C
Si
CH3
CH3
CH3
CH3
CH3
CH3
CH3
CH3
CH2
CH3
H3C
Figure 9.14
Condensation reactions of siloxanes crosslinked by (a) oxime and (b) organic peroxide;hydrosilylation addition
reactions of siloxanes involving (c) vinyl and hydride; and chemical structures of (d) a triple vinyl-functional PDMS,
(e) a silicon hydride crosslinker, and (f) FVMQ (ﬂuorovinylmethylsiloxane) or FSR with triﬂuoropropyl side groups.
Sources: (a)–(c) adapted from Karlsson [40]/Semantic Scholar; (e)−(f) adapted from [41, 42].
Pt) and 2K cure. As for the most prevalent liquid silicone rubber (abbreviated LSR), the use of SiH crosslinkers
and incorporation of inhibitors (optional if 2K and required if 1K) via hydrosilylation is nearly the only formula-
tion chemistry implemented industrially, although peroxides are a possibility. 1-ethynylcyclohexanol (ETCH) is
representative of many effective inhibitors containing C≡C groups. Part A (or the A-side) of a 2K LSR formula-
tion typically consists of silicone prepolymers, Pt catalysts, and optionally inhibitors, while Part B (or the B-side)
consists of SiH crosslinkers and inhibitors, respectively.
Silicone materials, especially elastomers, have been widely accepted for use in automotive, food handling, elec-
tronics, medical (such as dentistry), and construction applications, among others, for a very long time. This is
because silicone rubber or elastomers with temperature-resilient siloxane linkages (Si-O-Si) have a broad working
temperature range (e.g., −75 to 260 ∘C), allowing them to withstand high and low temperatures. Silicone products
also exhibit weathering and chemical resistance comparable to or exceeding that of PURs and acrylics, mak-
ing them appropriate for a variety of outdoor and industrial applications; nevertheless, silicone adhesives and
sealants lack the tensile strength of epoxy and acrylic resins in general. Silicone resins are primarily supplied
by Shin-Etsu Silicone, AB Specialty Silicones, Nusil of Avantor, Dow Corning, and many more. Gelest Exsil-100
silica nanoparticle-reinforced elastomer without crosslinking is capable of being stretched fifty times its origi-
nal size before breaking. In addition, DC 2405 resins are regarded as room-temperature curable silicones for
high-temperature applications, for example, curing at 20 ∘C for 60 min when catalyzed by 0.5% TnBT (i.e., Tyzor
TBT; refer to Table 9.12), as is DC US-CF-2403, with the exception of inferior impact resistance. As previously
discussed, DowsilTM 3055 resins (refer to Table 2.2i and Figure 2.4 in Chapter 2) deliver amine functionality that
readily reacts with urethane, epoxy, polyester, or other organic resins. In addition, UBE America’s polytitanocar-
bosilanes are intended for super-high temperature (HT) resistance up to 800 ∘C (for instance, the liquid/xylene
Tyranno Coat is subjected to 5 min of air drying followed by 10 min of curing at a minimum temperature of 250 ∘C).
DowsilTM EG-4000, −4100, and −4120 are designed for 2K heat-resistant dielectric gels that are cured at 150 ∘C

386
9 Hybrids and Non-Epoxy Platforms
for one hour and exhibit no cracking or delamination at 215 ∘C for up to 3,000 hours. Likewise, Bluestar Sili-
cones’ BluesilTM RES 6405 and 6405X are HT silicone resins (solvent-based, ∼52% solids) that can be formulated
as coatings curable at 200–300 ∘C for 1–2 hours in order to withstand temperatures up to 600 ∘C.
Silicone rubber adhesives and sealants that cure at room temperature (1K is referred to as RTV-1, and 2K as
RTV-2) are frequently used for electrical insulation, marine applications, sealing, and waterproofing. The tight,
flexible seal of silicone adhesives has made them a popular solution for a vast array of end-uses. For example,
aquarium silicone adhesives prevent tanks from leaking and attach rocks, curing in around seven days while
maintaining their barrier while tacky. One-component (1K) systems cure when exposed to air at a rate dependent
on DFT and retain their elasticity across a broad temperature range; two-component (2K) systems cure instantly
when mixed (though requiring good mixing and flow before gelling). FSR adhesives (1/2K) adhere well to all
substrate types, and their cure responses are comparable to those of standard silicone adhesives. Fast cure silicones
are usually 2K platinum systems that are vinyl-functional, requiring no air or moisture and curing for nearly
24 hours; the fastest silicone curing time is approximately 10 min. UV-curing silicone adhesives are solvent-free
systems with photo-initiators that activate the curing process in a matter of seconds; LED curing (with UV and
visible light ranges of 365 to 395 nm and 405 to 460 nm, respectively) offers uniform lighting throughout the process
and energy efficiency, similar to a UV process.
A 1K formulation of LSR adhesives as thermal interface materials (TIMs) is exemplified in Table 9.13, wherein
thermally conductive alumina was highly filled at 800 phr to provide a thermal conductivity of 2.0 W/m-∘K
(4.0 W/m-∘K expected if 1,200 phr), and DAM (i.e., diallyl maleate) was loaded at 0.20 phr as a cure inhibitor.
Notably, this formulation is comparable to Dow Corning 1-4173, which is also a 1K, solvent-free, thermally
conductive adhesive. In general, crosslinking will not commence until DAM flashes off under specified curing
conditions, such as being molded at 5 mil thickness and cured at 150 ∘C for 15 min. In other words, inhibitors of
choice are added in sufficient quantities to determine the desired pot life and cure times of LSR adhesives. MBO
(i.e., 2-methyl-3-butyn-2-ol), DEM (i.e., diethyl maleate), and TMVCTS (i.e., tetramethylvinylcyclotetrasiloxane)
[43] are all effective inhibitors in addition to ETCH and DAM (Table 9.13). It should be emphasized that silane
adhesion promoters can always be used optionally in formulations, subject to validation if required. Regarding
the other compositions in Table 9.13, low-viscosity Andisil VS 100 at 70 pbw functioned as the vinyl-functional
polymeric silicone precursor, and Andisil XL-1B at 30 pbw served as the hydride crosslinker, resulting in a
SiH to C=C ratio of 1.10: 1 and a cured Shore-oo hardness of 80. Hardness is determined by the hydride/vinyl
index, which ranges from 2.0–5.0: 1 and is always subject to optimization based on the intended hardness for
end uses. Andisil 172 is a silane that contains 25 ppm Pt as the catalyst, which is also a compositional variable
Table 9.13
Exemplary formulation of 1K silicone adhesives (with an inhibitor).
Ingredients (based on per 100 resin total)
pbw
1. Inhibitor:
1. Diallyl maleate (DAM)
0.20
2. Solvent:
2. Naphtha + xylene (or toluene + MEK)
As needed
3. Polymer:
3. Andisil VS100 (0.37 mmol C=C/g)
70.00
4. Catalyst:
4. Cat-172 (Andisil 172 Silane)
0.125 (25 ppm Pt)
5. Filler:
5. Alumina (functional and reinforcing)
800.00
6. Crosslinker:
6. Andisil XL-1B (0.95 mmol SiH/g)
SiH to C=C ratio: 1.10: 1
30.00
Alternative pair of
polymers and
crosslinkers
3′. Andisil VS1000 (0.11 mmol C=C/g)
95.00
6′. Andisil XL-120 (1.1 mmol SiH/g)
5.00
SiH to C=C ratio: 0.53: 1

9.2 Non-Epoxy Systems
387
that determines the cure schedules of the formulation. The corresponding makeup process is as follows: the
DAM inhibitor is added into the solvents (if any are used depending on final viscosity for moldability), then
the vinyl-functional PDMS is loaded, followed by the Pt catalyst and the alumina filler (e.g., Almatis’ A 3500
SG of classified particle sizes ranging 1–10 μm), and the hydride crosslinker is loaded last, in the listed order.
The produced adhesive resembles a high-viscosity dough suitable for being pressed and molded. In addition
to Pt and tin catalysts, there are adhesives that are cured by peroxides (i.e., undergo free-radical reactions of
vinyl-functional groups), but they must be implemented as 2K systems. Dow Corning 3-6060, for instance, is a
2K silicone adhesive cured by a peroxide solution that boasts great adhesion on a range of substrates. Notably,
an offset resin package is included in Table 9.13 for reference; a 2K alternative can be reconstructed without
the addition of inhibitors using Andisil VS1000 at 90 pbw in Part A and Andisil XL-120 at 10 pbw in Part B,
respectively, with the basis of per 100 resin total staying unchanged.
Table 9.14 illustrates a 2K formulation of a thermally conductive silicone adhesive that may also be used as a
TIM or a potting compound utilizing the same hydride (SiH) and vinyl (C=C) cure chemistry. It was formulated
to have an overall mixing ratio of Part A to Part B of 1: 1 by volume (such as via 2-part tubes), to use alumina
(such as A 3000 FL of particle size/D50 = 2.7 μm) at 700 phr in each part to achieve a thermal conductivity of
up to 2.0 W/m-∘K, and to include O9818.3 as an adhesion promoter at 6.0 phr in each part. Prior to loading, the
surface of Almatis’ A 3000 FL alumina (i.e., the composition of a7) was treated with Silquest A-137 (refer to Table
8.2 in Chapter 8) to ensure compatibility. In place of A-137, a vinyl-functional silane (such as Silquest A-172),
simply O9818.3, or another appropriate silane can be utilized for alumina surface treatment. O9818.3 (i.e., the
compositions of a2/b1) refers to United Chemical Technologies’ (UCT) PETRARCH O9818.3, an octenyl functional
Table 9.14
Exemplary formulation of 2K silicone adhesives or potting compounds.
Mix ratio 1: 1
Part A
pbw
Part B
pbw
Compositions:
a1. VEB-100D (0.4 meq C=C/g)
93.55
b1. O9818.3
6.00
a2. O9818.3 (4.3 meq C=C/g)
6.00
b2. XL-1 (3.6 meqSiH/g)
65.80
a3. PC-075
0.25
b3. SF-305 (0.15 meq SiH/g)
28.20
a4. PS-925 (11.6 meq C=C/g)
0.20
b4. 5 mil glass beads
12.00
a5. Pigment
4.00
b5. A3000FL-O9818.3
700
a6. 5 mil glass beads
12.00
a7. A3000FL-O9818.3
700
TOTAL:
816.00
TOTAL:
812.00
Descriptions:
(a1) VEB silicone resin: 100 cSt vinyl terminated silicone fluid (linear) (Gelest’s DMS-V21)
(a2/b1) O9818.3: octenyl-functional silane (wetting surface 336 m2/g, MW 232.4)
(a3) PC-075 catalyst: Pt-divinyltetramethyldisiloxane complex, Pt of 2% by wt. (SIP6831.2)
(a4) PS-925 inhibitor: cyclic-vinylmethylsiloxane (VMS-005)
(b2) XL-1 crosslinker: hydromethyl-dimethylsiloxane copolymer (HMS-HM271)
(b3) SF-305 (chain extender resin): 500 cSt hydride terminated silicone fluid (DMS-H25)
(a6/b4) 5 mil glass beads: control of bond line at 5 mils (particle size per bond line
thickness)
(a7) A3000FL-A137: A137 treated alumina (A 3000 FL surface area: 2.6 m2/g)
SilquestTM A-137: monomeric octyl-functional silane
QC and
parameters:
* Hydride (SiH) to vinyl (C=C) ratio: 1.75 (mixed)
* Mix ratio (Part A to Part B): 1: 1
* Density: app. 2.80 g/ml (mixed)
* Pot life (open time): 15 min at RT
* t0.90 (time to 90% cure) at RT: 60 min
* Oven cure schedule (optional): 100 ∘C for 30 min

388
9 Hybrids and Non-Epoxy Platforms
silane with a vinyl functionality of 4.3 meq/g that reacts with hydrides to contribute to the crosslinked structure.
In Part A, the catalyst (i.e., a3 PC-075) and the inhibitor (i.e., a4 PS-925) were combined with the vinyl-functional
silicone precursor (i.e., a1 VEB-100D), while in Part B, the crosslinker (i.e., b2 XL-1) and the chain extender (i.e.,
b3 SF-305) were loaded. Extra Pt catalyst can be added to accelerate the curing process (i.e., reduce the cure time
at a given cure temperature); however, this reduces the material’s hardness. Optionally, or if desired, the inhibitor
may be introduced concurrently with the crosslinker in Part B. Gelest’s DMS-V21 is an equivalent to VEB-100D, for
example, and all other ingredients are listed with commercial alternatives (in brackets of Table 9.14). Glass beads
with a diameter of 5 mils were used to ensure a bond line or a thickness of 5 mils under the molding pressure.
The hydride-to-vinyl ratio for this 2K formulation (Table 9.14) is determined to be 1.75 when Parts A and B are
combined at the intended mixing ratio of 1: 1, including 5.39 g of O9818.3 (corresponding to 23.177 meq C=C)
used to treat 700 phr of alumina in each part. The final adhesive density was approximately 2.80 g/ml. Defined by
time to gel (i.e., tgel), the pot life at room temperature was approximately 15 min, as dictated by the loading level of
the inhibitor at 0.20 phr, which corresponds to 1,000 ppm. The pot life can be correspondingly increased to 60 min
at 2,000 ppm, 90 min at 3,000 ppm, and 110 min at 4,000 ppm (equivalent to 0.80 phr of the PS-925 inhibitor),
respectively. Gel times were measured using Brookfield viscosity using an F-t bar spindle at 2 rpm or 20 rpm,
and tgel was recorded once the viscosity doubled. Alternately, tgel’s were determined by isothermal rheology DMA
conducted at 25 ∘C, 1.0 Hz, 1.0% strain, and 4-cm plates; the gap of 1,000 to 1,500 μm between plates was filled
without overflowing, and the tgel to reach Tan𝛿= 1 (i.e., G′ = G′′) or for the storage modulus (G′) to reach 90% of
its final (i.e., G′
max) was determined. Typically, adhesive samples were dispensed into the rheometer using 2-part
tubes produced in advance of Parts A and B. Notably, the addition of fumed silica would render the adhesive
rheologically thixotropic.
As coating binder resins, polysilazanes and polysiloxazanes are an additional class of silicone materials that
should be included under the topic of this subsection. These polymers have Si-NH-Si bonds in their backbone struc-
tures, as opposed to Si-O-Si linkages that are typical of polysiloxanes. Considering bonding strength and stability,
the recorded Si-N bond energy is 355 kJ/mol, which is lower than the evaluated Si-O bond energy of 452 kJ/mol.
Notably, there are two types of polysilazanes: inorganic PHPS (i.e., perhydropolysilazanes containing −SiH2-NH−,
such as IOTA-PHPS in Figure 9.15a) and organic polysilazanes (i.e., abbreviated OPSZ that are structurally dis-
tinguished by −SiR2-NH−, where pendent R groups are typically hydrogen, alkyl, aryl, and/or vinyl substitutions,
such as Durazane 1800 in Figure 9.15b). As depicted in Figure 9.15c, hydrophilic PHPS undergoes cure reactions
in air even at room temperature, including hydrolysis of Si-NH-Si with H2O releasing NH3 and oxidation of Si-H
with O2 releasing H2, which solidify into a hard and dense SiO2 network. In contrast, OPSZ can be cured in a
similar manner (when SiH is at least partially available), in addition to the fact that compositional APTEOS (i.e.,
3-aminopropyl triethoxysilane) simultaneously undergoes hydrolysis and condensation (as TEOS does; refer to
Figure 9.11) to produce a siloxane matrix as well, as illustrated in Figure 9.15d. Utilization of appropriate cata-
lysts aids in the promotion of supplemental curing reactions; for example, Pt or Pd salts or their complexes can be
employed to catalyze the hydrosilylation of SiH and Si-CH=CH2 groups in OPSZ (Figures 9.14c/9.15b).
Both PHPS or OPSZ grades are anticipated to shrink in their cured volume; however, polysilazanes tend to form
a hard, heat-stable, scratch- and weather-resistant coating layer with excellent adhesion to a variety of substrates,
including metals, glasses, ceramics, and plastics, when crosslinked at ambient (10–40 ∘C) or elevated temperatures
(100–200 ∘C and preferably 120–180 ∘C). Notably, PHPS are effective at filling gaps, and OPSZ provides long-lasting
surface protection; both are easy to clean and possess greater heat resistance and hardness than polysiloxanes
and fluoropolymers. In addition to free-radical initiators such as peroxides or azo compounds, polysilazanes can
be cured by irradiation with IR ideally in the range of 7–15 μm (i.e., the lower end of far-IR) or 1–3 μm (i.e.,
mid-IR) for substrate absorption or UV preferably in the range of 300–500 nm. Noteworthily, NIR (near-IR)-curable
(free-radically) aqueous coatings have been recently disclosed using cyanin and iodonium salts [44]. In many
aspects of performance, polysilazane-based coatings are comparable or superior to polysiloxane-based coatings.
Polysilazanes as a coating binder and polymeric ceramic precursor have been extensively studied and reported for

9.3 Non-Epoxy Hybrids
389
Si
N
H
H
H
n
(a)
(b)
(c)
(d-1)
(d-2)
Si
N
CH3
HC
H
0.2n
CH2
Si
N
CH3
H
H
0.8n
*
H2O, O2
− NH3, − H2
Si
O
Si
O
Si
O
Si
O
O
Si
O
O
O
Si
N
H
H
H
n
Si
N
HC
H
0.2n
Si
N
H
H
0.8n
*
− 
− 
Si
O
HC
0.2n
CH2
CH2
Si
O
CH3
CH3
CH3
CH3
O
0.8n
*
Si
C2H5O
OC2H5
OC2H5
NH2
H2O
− C2H5OH
Si
O
O
O
NH2
APTEOS
NH3, H2
H2O, O2
Figure 9.15
Simpliﬁed chemical structures and/or reactions of (a) PHPS (inorganic polysilazanes), (b) Durazane® 1800, an
OPSZ resin, (c) PHPS hydrolysis and oxidation, and (d) Durazane® 1500-rc hydrolysis and oxidation (where “rc” denotes
“rapid cure” containing a higher fraction of APTEOS in the resin; d-1 is for the bulk resin, and d-2 is for the APTEOS fraction).
a variety of high-performing barrier applications, such as non-yellowing extreme high-temperature resistance over
300 ∘C up to 800 ∘C [45, 46], mold release or nonstick PTFE coatings [47], corrosion protection and anti-graffiti
properties [48], hydrophobicity and repellency derived particularly from OPSZ [49], hybrids with polybutadiene
for addressing brittleness to allow DFT up to 50 μm [50] (DFT is otherwise limited to 5–10 μm due to cracking),
etc., if formulation (alone or in combination), application, and curing are appropriately executed for desired end
uses. Novel resins, formulations (including hybrids), and applications of polysilazanes are expected to continue
to emerge; a comprehensive product portfolio of polysilazanes is commercially available, such as Merck KGaA’s
Durazane® series, durXtreme’s TPdur®, and IOTA Silicone Oil’s offsets, among others.
In conclusion, it is important to note that silanol-functional (Si-OH) silicones, such as DowsilTM Z-6018, readily
self-condensate during storage or baking, resulting in the formation of an insoluble haze. Those having methoxy
(Si-OCH3) functionality, such as DowsilTM 3037 and 3074, however, do not undergo direct self-condensation; they
only react with hydroxyl groups (i.e., hydrolysis), thereby generating co-polymers with more consistent quality.
9.3
Non-Epoxy Hybrids
Three factors are required for a coating formula to be practically effective, at least for its intended applica-
tions: competitive performance, reasonable cost, and simple manufacturability at production scales. With

390
9 Hybrids and Non-Epoxy Platforms
formulation-driven performance in mind, the strategy of hybrid coatings on major non-epoxy platforms, that
is, isocyanates/PURs, acrylics/acrylates, polyesters/alkyds, silicones, BMIs, and possibly others, remains vital to
seek synergies out of dissimilar cure reactions. The synergies are improved or most durable possible physical and
chemical properties, such as adhesion, extreme high Tg and thermal stability, cohesive toughening, bulk flexibility,
fast cure responses, low-temperature cure capability, moisture and weathering resistance, reduced or eliminated
VOC concerns, and so forth. There are situations when it is not necessarily impossible to attain exceptional
or unmatched characteristics. For instance, hybrid BOX-BMI fusion-bonded powder coatings, especially when
formulated at a 2: 1 molar ratio and devoid of any epoxy constituents, have been unexpectedly uncovered to have
superior impermeability and wet adhesion (refer to Table 7.9 in Chapter 7 of phenolic coatings). In many hybrid
cases, incompatibility is a situational challenge that must be carefully addressed throughout the entire processing
cycle, from mixing/compounding to application through curing/baking; otherwise, phase separation and other
detrimental effects on eventual performance are likely to occur. There are a variety of epoxy-free value-added
hybrid formulations, but in this subsection, only a few refreshing examples from the author’s hands-on experience
are offered to highlight inspirational ideas and techniques and the integrity of critical thinking in this aspect.
9.3.1
Phthalonitrile (PN) and BOX-PN hybrids
Similar to the attainability of epoxy-urethane (refer to Figure 9.1) and epoxy-acrylate/BMI hybrids (refer to Figure
