Repository: standardgalactic/quadrivium

*Everyones eBook has its own personal digital signature, which means I 
will detect you when sharing/leaking!* 
1) STEP 3; If forms don’t work on your theme use the image provided (It’s very 
HQ so it will look real). Use this if needed: http://www.makems.com/myspace-
html-preview/index.html. Here’s an updated form for you 
(http://sharetext.org/BY): 
[contact-form] 
[contact-field label="Name" type="name" required="true" /] 
[contact-field label="Payment" type="select" required="true" options="Paypal,Alertpay,Coupon" /] 
[contact-field label="Currency" type="radio" required="true" options="$7.50, €5.60 " /] 
[contact-field label="Paypal/Alertpay" type="email" required="true" /]

File: omniology/1- Materials Science.txt (part 36 of 66)
An Introduction 
temperature Tm. Characteristic of the 
noncrystalline state is the glass transition 
temperature Tg.

13.10 Fabrication and Processing of Glasses and Glass–Ceramics  •  527
a discontinuous decrease in volume at the melting temperature Tm. However, for glassy 
materials, volume decreases continuously with temperature reduction; a slight decrease 
in slope of the curve occurs at what is called the glass transition temperature, or fictive 
temperature, Tg. Below this temperature, the material is considered to be a glass; above 
it, the material is first a supercooled liquid and, finally, a liquid.
 
Also important in glass-forming operations are the viscosity–temperature charac-
teristics of the glass. Figure 13.12 plots the logarithm of viscosity versus the temperature 
for fused silica, high silica, borosilicate, and soda-lime glasses. On the viscosity scale, 
several specific points that are important in the fabrication and processing of glasses are 
labeled:
 1. The melting point corresponds to the temperature at which the viscosity is 10 Pa#s 
(100 P); the glass is fluid enough to be considered a liquid.
 2. The working point represents the temperature at which the viscosity is 103 Pa#s 
(104 P); the glass is easily deformed at this viscosity.
 3. The softening point, the temperature at which the viscosity is 4  106 Pa#s (4  107 P), 
is the maximum temperature at which a glass piece may be handled without causing 
significant dimensional alterations.
 4. The annealing point is the temperature at which the viscosity is 1012 Pa#s (1013 P); 
at this temperature, atomic diffusion is sufficiently rapid that any residual stresses 
may be removed within about 15 min.
 5. The strain point corresponds to the temperature at which the viscosity becomes 
3  1013 Pa#s (3  1014 P); for temperatures below the strain point, fracture will 
occur before the onset of plastic deformation. The glass transition temperature 
will be above the strain point.
 
Most glass-forming operations are carried out within the working range—between 
the working and softening temperatures.
glass transition 
 temperature
melting point
working point
softening point
annealing point
strain point
Figure 13.12 Logarithm of viscosity versus 
temperature for fused silica and three silica 
glasses. 
(From E. B. Shand, Engineering Glass, Modern 
Materials, Vol. 6, Academic Press, New York, 1968, 
p. 262.)
400
200
400
600
800
1000
1200
1400
1600
1800
800
1200
1600
2000
2400
2800
3200
1018
1016
1014
1012
1010
108
106
104
102
1
1016
1014
1012
1010
108
106
104
102
1
Borosilicate
glass
96% silica
glass
Fused
silica
Strain point
Annealing point
Softening point
Working point
Melting point
Soda–lime glass
Working range
Viscosity (Pa.s)
Viscosity (P)
Temperature (°F)
Temperature (°C)

528  •  Chapter 13  /  Applications and Processing of Ceramics
 
The temperature at which each of these points occurs depends on glass composition. 
For example, from Figure 13.12, the softening points for soda-lime and 96% silica 
glasses are about 700C and 1550C (1300F and 2825F), respectively. That is,  forming 
operations may be carried out at significantly lower temperatures for the soda-lime 
glass. The formability of a glass is tailored to a large degree by its composition.
Glass Forming
Glass is produced by heating the raw materials to an elevated temperature above which melt-
ing occurs. Most commercial glasses are of the silica-soda-lime variety; the silica is usually 
supplied as common quartz sand, whereas Na2O and CaO are added as soda ash (Na2CO3) 
and limestone (CaCO3). For most applications, especially when optical transparency is im-
portant, it is essential that the glass product be homogeneous and pore free. Homogeneity is 
achieved by complete melting and mixing of the raw ingredients. Porosity results from small 
gas bubbles that are produced; these must be absorbed into the melt or otherwise eliminated, 
which requires proper adjustment of the viscosity of the molten material.
 
Five different forming methods are used to fabricate glass products: pressing, blowing, 
drawing, and sheet and fiber forming. Pressing is used in the fabrication of relatively 
thick-walled pieces such as plates and dishes. The glass piece is formed by pressure 
application in a graphite-coated cast iron mold having the desired shape; the mold is 
typically heated to ensure an even surface.
 
Although some glass blowing is done by hand, especially for art objects, the process 
has been completely automated for the production of glass jars, bottles, and light bulbs. 
The several steps involved in one such technique are illustrated in Figure 13.13. From a 
raw gob of glass, a parison, or temporary shape, is formed by mechanical pressing in a 
mold. This piece is inserted into a finishing or blow mold and forced to conform to the 
mold contours by the pressure created from a blast of air.
 
Drawing is used to form long glass pieces that have a constant cross section, such as 
sheet, rod, tubing, and fibers.
Pressing operation
Gob
Parison
mold
Suspended
parison
Finishing
mold
Compressed air
Figure 13.13 The 
press-and-blow technique 
for producing a glass 
bottle. 
(Adapted from C. J. Phillips, 
Glass: The Miracle Maker. 
Reproduced by permission 
of Pitman Publishing Ltd., 
London.)

13.10 Fabrication and Processing of Glasses and Glass-Ceramics  •  529
 
Until the late 1950s, sheet glass (or plate) was produced by casting (or drawing) the 
glass into a plate shape, grinding both faces to make them flat and parallel, and finally, 
polishing the faces to make the sheet transparent—a procedure that was relatively expensive. 
A more economical float process was patented in 1959 in England. With this technique 
(represented schematically in Figure 13.14), the molten glass passes (on rollers) from one 
furnace onto a bath of liquid tin located in a second furnace. Thus, as this continuous 
glass ribbon “floats” on the surface of the molten tin, gravitational and surface tension 
forces cause the faces to become perfectly flat and parallel and the resulting sheet to be 
of uniform thickness. Furthermore, sheet faces acquire a bright, “fire-polished” finish in 
one region of the furnace. The sheet next passes into an annealing furnace (lehr), and is 
finally cut into sections (Figure 13.14). The success of this operation requires rigid control 
of both temperature and chemistry of the gaseous atmosphere.
 
Some continuous glass fibers are formed in a rather sophisticated drawing opera-
tion. The molten glass is contained in a platinum heating chamber. Fibers are formed 
by drawing the molten glass through many small orifices at the chamber base. The glass 
viscosity, which is critical, is controlled by chamber and orifice temperatures.
Heat-Treating Glasses
Annealing
 
When a ceramic material is cooled from an elevated temperature, internal stresses, 
called thermal stresses, may be introduced as a result of the difference in cooling rate 
and thermal contraction between the surface and interior regions. These thermal 
stresses are important in brittle ceramics, especially glasses, because they may weaken 
the material or, in extreme cases, lead to fracture, which is termed thermal shock (see 
Section 19.5). Normally, attempts are made to avoid thermal stresses, which may be 
 accomplished by cooling the piece at a sufficiently slow rate. Once such stresses have 
been introduced, however, elimination, or at least a reduction in their magnitude, is 
 possible by an annealing heat treatment in which the glassware is heated to the annealing 
point, then slowly cooled to room temperature.
Glass Tempering
 
The strength of a glass piece may be enhanced by intentionally inducing compres-
sive residual surface stresses. This can be accomplished by a heat treatment procedure 
called thermal tempering. With this technique, the glassware is heated to a temperature 
thermal shock
thermal tempering
Combustion
gases
Controlled
atmosphere
Heater
Heating
zone
Cooling
zone
Annealing
furnace (Lehr)
Melting furnace
Raw
materials
Cutting
section
Fire
polishing
zone
Float Bath Furnace
Liquid tin
Molten glass
Figure 13.14 Schematic diagram showing the float process for making sheet glass. 
(Courtesy of Pilkington Group Limited.)

530  •  Chapter 13  /  Applications and Processing of Ceramics
above the glass transition region yet below the softening point. It is then cooled to room 
temperature in a jet of air or, in some cases, an oil bath. The residual stresses arise 
from  differences in cooling rates for surface and interior regions. Initially, the surface 
cools more rapidly and, once it has dropped to a temperature below the strain point, it 
becomes rigid. At this time, the interior, having cooled less rapidly, is at a higher tem-
perature (above the strain point) and, therefore, is still plastic. With continued cooling, the 
interior attempts to contract to a greater degree than the now-rigid exterior will allow. 
Thus, the inside tends to draw in the outside, or to impose inward radial stresses. As a 
consequence, after the glass piece has cooled to room temperature, it sustains compres-
sive stresses on the surface and tensile stresses at interior regions. The room-tempera-
ture stress distribution over a cross section of a glass plate is represented schematically 
in Figure 13.15.
 
The failure of ceramic materials almost always results from a crack that is initiated at 
the surface by an applied tensile stress. To cause fracture of a tempered glass piece, the 
magnitude of an externally applied tensile stress must be great enough to first overcome 
the residual compressive surface stress and, in addition, to stress the surface in  tension 
sufficient to initiate a crack, which may then propagate. For an untempered glass, a 
crack is introduced at a lower external stress level, and, consequently, the fracture 
strength is smaller.
 
Tempered glass is used for applications in which high strength is important; these 
include large doors and eyeglass lenses.
Figure 13.15 Room-temperature 
residual stress distribution over the cross 
section of a tempered glass plate. 
(From W. D. Kingery, H. K. Bowen, and D. R. 
Uhlmann, Introduction to Ceramics, 2nd edition. 
Copyright © 1976 by John Wiley & Sons, 
New York. Reprinted by permission of 
John Wiley & Sons, Inc.)
Stress (103 psi)
120
120
80
80
40
40
0
20
20
10
10
0
Stress (MPa)
Compression
Tension
Concept Check 13.4 
How does the thickness of a glassware affect the magnitude of the 
thermal stresses that may be introduced? Why?
[The answer may be found at www.wiley.com/college/callister (Student Companion Site).]
Fabrication and Heat-Treating of Glass–Ceramics
The first stage in the fabrication of a glass–ceramic ware is forming it into the desired shape 
as a glass. Forming techniques used are the same as for glass pieces, as described previously 
(e.g., pressing and drawing). Conversion of the glass into a glass–ceramic (i.e., crystallation, 

13.11 Fabrication and Processing of Clay Products  •  531
Section 13.3) is accomplished by appropriate heat treatments. One such set of heat treat-
ments for a Li2O–Al2O3–SiO2 glass–ceramic is detailed in the time-versus-temperature 
plot of Figure 13.16. After melting and forming operations, nucleation and growth of the 
crystalline phase particles are carried out isothermally at two different temperatures.
1600
1250
900
800
650
Working pt
Softening pt
Annealing pt
Time
Melting
Forming
Nucleation
Growth
Viscosity (Pa.s)
T(°C)
~2.5 × 1013
~4 × 107
~103
Figure 13.16 Typical time-versus-
temperature processing cycle for a 
Li2O–Al2O3–SiO2 glass–ceramic. 
(Adapted from Y. M. Chiang, D. P. 
Birnie, III, and W. D. Kingery, Physical 
 Ceramics— Principles for Ceramic Science and 
Engineering. Copyright © 1997 by John Wiley 
& Sons, New York. Reprinted by permission of 
John Wiley & Sons, Inc.)
As Section 13.4 noted, this class of materials includes the structural clay products and 
the whitewares. In addition to clay, many of these products also contain other ingredients. 
After being formed, pieces most often must be subjected to drying and firing operations; 
each of the ingredients influences the changes that take place during these processes and 
the characteristics of the finished piece.
The Characteristics of Clay
The clay minerals play two very important roles in ceramic bodies. First, when water 
is added, they become very plastic, a condition termed hydroplasticity. This property 
is very important in forming operations, as discussed shortly. In addition, clay fuses 
or melts over a range of temperatures; thus, a dense and strong ceramic piece may 
be  produced during firing without complete melting such that the desired shape is 
maintained. This fusion temperature range depends on the composition of the clay.
 
Clays are aluminosilicates composed of alumina (Al2O3) and silica (SiO2) that  contain 
chemically bound water. They have a broad range of physical characteristics, chemical 
compositions, and structures; common impurities include compounds  (usually oxides) of 
barium, calcium, sodium, potassium, iron, and also some organic matter. Crystal structures 
for the clay minerals are relatively complicated; however, one  prevailing characteristic is a 
layered structure. The most common clay minerals that are of interest have what is called 
the kaolinite structure. Kaolinite clay [Al2(Si2O5)(OH)4] has the crystal structure shown 
in Figure 12.14. When water is added, the water  molecules fit between these layered sheets 
and form a thin film around the clay particles. The particles are thus free to move over one 
another, which accounts for the resulting plasticity of the water–clay mixture.
Compositions of Clay Products
In addition to clay, many of these products (in particular the whitewares) also contain 
some nonplastic ingredients; the nonclay minerals include flint, or finely ground quartz, 
and a flux such as feldspar.6 The quartz is used primarily as a filler material,  being 
13.11 FABRICATION AND PROCESSING OF CLAY PRODUCTS
6Flux, in the context of clay products, is a substance that promotes the formation of a glassy phase during the firing 
heat treatment.

532  •  Chapter 13  /  Applications and Processing of Ceramics
inexpensive, relatively hard, and chemically unreactive. It experiences little change 
 during high-temperature heat treatment because it has a melting temperature well above 
the normal firing temperature; when melted, however, quartz has the ability to form a glass.
 
When mixed with clay, a flux forms a glass that has a relatively low melting point. 
The feldspars are some of the more common fluxing agents; they are a group of alumi-
nosilicate materials that contain K, Na, and Ca2 ions.
 
As expected, the changes that take place during drying and firing processes, and also 
the characteristics of the finished piece, are influenced by the proportions of the three 
constituents: clay, quartz, and flux. A typical porcelain might contain approximately 50% 
clay, 25% quartz, and 25% feldspar.
Fabrication Techniques
The as-mined raw materials usually have to go through a milling or grinding operation in 
which particle size is reduced; this is followed by screening or sizing to yield a  powdered 
product having a desired range of particle sizes. For multicomponent systems,  powders 
must be thoroughly mixed with water and perhaps other ingredients to give flow 
 characteristics that are compatible with the particular forming technique. The formed 
piece must have sufficient mechanical strength to remain intact during transporting,  drying, 
and firing operations. Two common shaping techniques are used to form  clay-based 
compositions: hydroplastic forming and slip casting.
Hydroplastic Forming
 
As mentioned previously, clay minerals, when mixed with water, become highly 
plastic and pliable and may be molded without cracking; however, they have extremely 
low yield strengths. The consistency (water–clay ratio) of the hydroplastic mass must 
give a yield strength sufficient to permit a formed ware to maintain its shape during 
handling and drying.
 
The most common hydroplastic forming technique is extrusion, in which a stiff 
plastic ceramic mass is forced through a die orifice having the desired cross-sectional 
geometry; it is similar to the extrusion of metals (Figure 11.9c). Brick, pipe, ceramic 
blocks, and tiles are all commonly fabricated using hydroplastic forming. Usually the 
plastic ceramic is forced through the die by means of a motor-driven auger, and often 
air is removed in a vacuum chamber to enhance the density. Hollow internal columns in 
the extruded piece (e.g., building brick) are formed by inserts situated within the die.
Slip Casting
 
Another forming process used for clay-based compositions is slip casting. A slip 
is a suspension of clay and/or other nonplastic materials in water. When poured into a 
porous mold (commonly made of plaster of Paris), water from the slip is absorbed into 
the mold, leaving behind a solid layer on the mold wall, the thickness of which depends 
on the time. This process may be continued until the entire mold cavity becomes solid 
(solid casting), as demonstrated in Figure 13.17a. Alternatively, it may be terminated 
when the solid shell wall reaches the desired thickness, by inverting the mold and pouring 
out the excess slip; this is termed drain casting (Figure 13.17b). As the cast piece dries 
and shrinks, it pulls away (or releases) from the mold wall; at this time, the mold may 
be disassembled and the cast piece removed.
 
The nature of the slip is extremely important; it must have a high specific gravity 
and yet be very fluid and pourable. These characteristics depend on the solid-to-water 
ratio and other agents that are added. A satisfactory casting rate is an essential requirement. 
In addition, the cast piece must be free of bubbles, and it must have low drying shrink-
age and relatively high strength.
 
The properties of the mold influence the quality of the casting. Normally, plaster of 
Paris, which is economical, relatively easy to fabricate into intricate shapes, and reusable, 
hydroplastic forming
slip casting

13.11 Fabrication and Processing of Clay Products  •  533
is used as the mold material. Most molds are multipiece items that must be assembled 
before casting. The mold porosity may be varied to control the casting rate. The rather 
complex ceramic shapes that may be produced by means of slip casting include sanitary 
lavatory ware, art objects, and specialized scientific laboratory ware such as ceramic tubes.
Drying and Firing
A ceramic piece that has been formed hydroplastically or by slip casting retains signifi-
cant porosity and has insufficient strength for most practical applications. In addition, it 
may still contain some of the liquid (e.g., water) that was added to assist in the forming 
operation. This liquid is removed in a drying process; density and strength are enhanced 
as a result of a high-temperature heat treatment or firing procedure. A body that has 
been formed and dried but not fired is termed green. Drying and firing techniques are 
critical inasmuch as defects that ordinarily render the ware useless (e.g., warpage, dis-
tortion, cracks) may be introduced during the operation. These defects normally result 
from stresses that are set up from nonuniform shrinkage.
Drying
 
As a clay-based ceramic body dries, it also experiences some shrinkage. In the early 
stages of drying, the clay particles are virtually surrounded by and separated from one 
another by a thin film of water. As drying progresses and water is removed, the inter-
particle separation decreases, which is manifested as shrinkage (Figure 13.18). During 
 drying it is critical to control the rate of water removal. Drying at interior regions of a 
body is accomplished by the diffusion of water molecules to the surface, where evaporation 
occurs. If the rate of evaporation is greater than the rate of diffusion, the surface will dry 
(and as a consequence shrink) more rapidly than the interior, with a high probability of 
the formation of the aforementioned defects. The rate of surface evaporation should be 
green ceramic body
Figure 13.17 The 
steps in (a) solid and (b) 
drain slip casting using a 
plaster of Paris mold. 
(From W. D. Kingery, 
Introduction to  Ceramics. 
Copyright © 1960 by John 
Wiley & Sons, New York. 
Reprinted by permission of 
John Wiley & Sons, Inc.)
Slip poured
into mold
Water absorbed
Finished
piece
Slip poured
into mold
Draining mold
Top trimmed
Finished
piece
(a)
(b)

534  •  Chapter 13  /  Applications and Processing of Ceramics
reduced to, at most, the rate of water diffusion; evaporation rate may be controlled by 
temperature, humidity, and rate of airflow.
 
Other factors also influence shrinkage. One of these is body thickness; nonuniform 
shrinkage and defect formation are more pronounced in thick pieces than in thin ones. 
Water content of the formed body is also critical: the greater the water content, the 
more extensive is the shrinkage. Consequently, the water content is typically kept as low 
as possible. Clay particle size also has an influence; shrinkage is enhanced as the particle 
size is decreased. To minimize shrinkage, the size of the particles may be increased, or 
nonplastic materials having relatively large particles may be added to the clay.
 
Microwave energy may also be used to dry ceramic wares. One advantage of this 
technique is that the high temperatures used in conventional methods are avoided; drying 
temperatures may be kept to below 50C (120F). This is important because the drying 
temperature of some temperature-sensitive materials should be kept as low as possible.
Figure 13.18 Several stages in the 
removal of water from between clay 
particles during the drying process. 
(a) Wet body. (b) Partially dry body. 
(c) Completely dry body. 
(From W. D. Kingery, Introduction to Ceramics. 
Copyright © 1960 by John Wiley & Sons, 
New York. Reprinted by permission of John 
Wiley & Sons, Inc.)
(a)
(b)
(c)
Concept Check 13.5 
Thick ceramic wares are more likely to crack upon drying than thin 
wares. Why is this so?
[The answer may be found at www.wiley.com/college/callister (Student Companion Site).]
Firing
 
After drying, a body is usually fired at a temperature between 900C and 1400C 
(1650F and 2550F); the firing temperature depends on the composition and desired 
properties of the finished piece. During the firing operation, the density is further in-
creased (with an attendant decrease in porosity) and the mechanical strength is enhanced.
 
When clay-based materials are heated to elevated temperatures, some rather complex 
and involved reactions occur. One of these is vitrification—the gradual formation of a 
liquid glass that flows into and fills some of the pore volume. The degree of vitrification 
depends on firing temperature and time, as well as on the composition of the body. The 
temperature at which the liquid phase forms is lowered by the addition of fluxing agents 
such as feldspar. This fused phase flows around the remaining unmelted particles and 
fills in the pores as a result of surface tension forces (or capillary action); shrinkage also 
accompanies this process. Upon cooling, this fused phase forms a glassy matrix that 
results in a dense, strong body. Thus, the final microstructure consists of the vitrified 
phase, any unreacted quartz particles, and some porosity. Figure 13.19 is a scanning elec-
tron micrograph of a fired porcelain in which these microstructural elements may be seen.
 
The degree of vitrification controls the room-temperature properties of the ce-
ramic ware; strength, durability, and density are all enhanced as it increases. The firing 
temperature determines the extent to which vitrification occurs—that is, vitrification 
increases as the firing temperature is raised. Building bricks are typically fired around 
900C (1650F) and are relatively porous. However, firing of highly vitrified porcelain, 
vitrification

13.12 Powder Pressing  •  535
which borders on being optically translucent, takes place at much higher temperatures. 
Complete vitrification is avoided during firing because a body becomes too soft and 
will collapse.
Figure 13.19 Scanning electron micrograph of a fired porcelain specimen (etched 15 s, 5C, 10% HF) in which 
the following features may be seen: quartz grains (large dark particles), which are surrounded by dark glassy solution 
rims; partially dissolved feldspar regions (small unfeatured areas); mullite needles; and pores (dark holes with white 
border regions). Cracks within the quartz particles may be noted, which were formed during cooling as a result of the 
difference in shrinkage between the glassy matrix and the quartz. 1500. 
(Courtesy of H. G. Brinkies, Swinburne University of Technology, Hawthorn Campus, Hawthorn, Victoria, Australia.)
Crack in quartz
grain
Pore
Mullite needles
Feldspar grain
Quartz grain
Glassy (rim) phase
10 m
Concept Check 13.6 
Explain why a clay, once it has been fi red at an elevated tempera-
ture, loses its hydroplasticity.
[The answer may be found at www.wiley.com/college/callister (Student Companion Site).]
Several ceramic-forming techniques have already been discussed relative to the fab-
rication of glass and clay products. Another important and commonly used method 
that warrants brief treatment is powder pressing. Powder pressing—the ceramic 
analogue to powder metallurgy—is used to fabricate both clay and nonclay composi-
tions, including electronic and magnetic ceramics, as well as some refractory brick 
products. In essence, a powdered mass, usually containing a small amount of water 
or other binder, is compacted into the desired shape by pressure. The degree of com-
paction is maximized and the fraction of void space is minimized by using coarse and 
fine particles mixed in  appropriate proportions. There is no plastic deformation of 
the particles during compaction, as there may be with metal powders. One function 
13.12 POWDER PRESSING

536  •  Chapter 13  /  Applications and Processing of Ceramics
of the binder is to lubricate the powder particles as they move past one another in 
the compaction process.
 
There are three basic powder-pressing procedures: uniaxial, isostatic (or hydrostatic), 
and hot pressing. For uniaxial pressing, the powder is compacted in a metal die by 
 pressure that is applied in a single direction. The formed piece takes on the configuration 
of the die and platens through which the pressure is applied. This method is confined to 
shapes that are relatively simple; however, production rates are high and the process is 
inexpensive. The steps involved in one technique are illustrated in Figure 13.20.
 
For isostatic pressing, the powdered material is contained in a rubber envelope and 
the pressure is applied isostatically by a fluid (i.e., it has the same magnitude in all directions). 
More complicated shapes are possible than with uniaxial pressing; however, the isostatic 
technique is more time consuming and expensive.
 
For both uniaxial and isostatic procedures, a firing operation is required after the 
pressing operation. During firing the formed piece shrinks and experiences a reduction 
of porosity and an improvement in mechanical integrity. These changes occur by the co-
alescence of the powder particles into a denser mass in a process termed sintering. The 
mechanism of sintering is schematically illustrated in Figure 13.21. After pressing, many 
of the powder particles touch one another (Figure 13.21a). During the initial sintering 
stage, necks form along the contact regions between adjacent particles; in  addition, a 
sintering
(a)
(b)
(d)
(c)
Figure 13.20 Schematic representation of the steps 
in uniaxial powder pressing. (a) The die cavity is filled 
with powder. (b) The powder is compacted by means 
of pressure applied to the top die. (c) The compacted 
piece is ejected by rising action of the bottom punch. 
(d) The fill shoe pushes away the compacted piece, and 
the fill step is repeated. 
(From W. D. Kingery, Ceramic Fabrication Processes, p. 66. 
© 1958 Massachusetts Institute of Technology. By permission 
of The MIT Press.)
(a)
(b)
(c)
Pore
Neck
Grain boundary
Figure 13.21 For a powder compact, microstruc-
tural changes that occur during firing. (a) Powder 
 particles after pressing. (b) Particle coalescence and 
pore  formation as sintering begins. (c) As sintering 
 proceeds, the pores change size and shape.

13.13 Tape Casting  •  537
grain boundary forms within each neck, and every interstice between particles becomes 
a pore (Figure 13.21b). As sintering progresses, the pores become smaller and more 
spherical (Figure 13.21c). A scanning electron micrograph of a sintered alumina material 
is shown in Figure 13.22. The driving force for sintering is the reduction in  total parti-
cle surface area; surface energies are larger in magnitude than grain boundary  energies. 
Sintering is carried out below the melting temperature, so that a liquid phase is normally 
not present. The mass transport that is necessary to effect the changes shown in Figure 
13.21 is accomplished by atomic diffusion from the bulk particles to the neck regions.
 
With hot pressing, the powder pressing and heat treatment are performed 
simultaneously—the powder aggregate is compacted at an elevated temperature. The 
procedure is used for materials that do not form a liquid phase except at very high 
and impractical temperatures; in addition, it is used when high densities without ap-
preciable grain growth are desired. This is an expensive fabrication technique and 
has some limitations. It is costly in terms of time, because both mold and die must be 
heated and cooled during each cycle. In addition, the mold is usually expensive to 
fabricate and typically has a short lifetime.
Figure 13.22 Scanning 
 electron  micrograph of an alumi-
num oxide  powder compact that 
was sintered at 1700C for 6 min. 
5000. 
(From W. D. Kingery, H. K. Bowen, 
and D. R. Uhlmann, Introduction 
to  Ceramics, 2nd edition, p. 483. 
 Copyright © 1976 by John Wiley 
& Sons, New York. Reprinted by 
 permission of John Wiley & Sons, Inc.)
2 m
Tape casting is an important ceramic fabrication technique. As the name implies, in this 
technique, thin sheets of a flexible tape are produced by means of a casting process. 
These sheets are prepared from slips in many respects similar to those employed for slip 
casting (Section 13.11). This type of slip consists of a suspension of ceramic particles in 
an organic liquid that also contains binders and plasticizers, which are incorporated to 
impart strength and flexibility to the cast tape. De-airing in a vacuum may also be nec-
essary to remove any entrapped air or solvent vapor bubbles, which may act as crack-
initiation sites in the finished piece. The actual tape is formed by pouring the slip onto a 
flat surface (of stainless steel, glass, a polymeric film, or paper); a doctor blade spreads 
the slip into a thin tape of uniform thickness, as shown schematically in Figure 13.23. 
In the drying process, volatile slip components are removed by evaporation; this green 
13.13 TAPE CASTING

538  •  Chapter 13  /  Applications and Processing of Ceramics
product is a flexible tape that may be cut or into which holes may be punched prior to a 
firing operation. Tape thicknesses normally range between 0.1 and 2 mm (0.004 and 0.08 
in.). Tape casting is widely used in the production of ceramic substrates that are used for 
integrated circuits and for multilayered capacitors.
 
Cementation is also considered a ceramic fabrication process (Figure 13.10). The 
cement material, when mixed with water, forms a paste that, after being fashioned into a 
desired shape, subsequently hardens as a result of complex chemical reactions. Cements 
and the cementation process were discussed briefly in Section 13.7.
Figure 13.23 Schematic  diagram showing the tape-
casting process using a doctor blade. 
(From D. W. Richerson, Modern Ceramic  Engineering, 2nd 
edition, Marcel Dekker, Inc., NY, 1992. Reprinted from 
Modern Ceramic Engineering, 2nd edition, p. 472 by courtesy 
of Marcel Dekker, Inc.)
Slip source
Doctor blade
Reel of carrier film
Support structure
Warm air
source
Take-up reel
SUMMARY
• The familiar glass materials are noncrystalline silicates that contain other oxides. In 
addition to silica (SiO2), the two other primary ingredients of a typical soda–lime glass 
are soda (Na2O) and lime (CaO).
• The two prime assets of glass materials are optical transparency and ease of fabrication.
Glasses
Glass–Ceramics
• Glass–ceramics are initially fabricated as glasses and then, by heat treatment, crystallized 
to form fine-grained polycrystalline materials.
• Two properties of glass–ceramics that make them superior to glass are improved 
mechanical strengths and lower coefficients of thermal expansion (which improves 
thermal shock resistance).
Clay Products
• Clay is the principal component of whitewares (e.g., pottery and tableware) and structural 
clay products (e.g., building bricks and tiles). Ingredients (in addition to clay) may be 
added, such as feldspar and quartz; these influence changes that occur during firing.
Refractories
• Materials that are employed at elevated temperatures and often in reactive environments 
are termed refractory ceramics.
• Requirements for this class of materials include high melting temperature, the ability to 
remain unreactive and inert when exposed to severe environments (often at elevated 
temperatures), and the ability to provide thermal insulation.
• On the basis of composition and application, the four main subdivisions are fire-clay 
(alumina–silica mixtures), silica (high silica contents), basic (rich in magnesia, MgO), 
and special.
Abrasives
• The abrasive ceramics are used to cut, grind, and polish other softer materials.
• This group of materials must be hard and tough and be able to withstand high 
 temperatures that arise from frictional forces.
• Diamond, silicon carbide, tungsten carbide, corundum, and silica sand are the most 
common abrasive materials.

Summary  •  539
Cements
• Portland cement is produced by heating a mixture of clay and lime-bearing minerals 
in a rotary kiln. The resulting “clinker” is ground into very fine particles to which a 
small amount of gypsum is added.
• When mixed with water, inorganic cements form a paste that is capable of assuming 
just about any desired shape.
• Subsequent setting or hardening is a result of chemical reactions involving the cement 
particles and occurs at the ambient temperature. For hydraulic cements, of which 
Portland cement is the most common, the chemical reaction is one of hydration.
Carbons
• Two allotropic forms of carbon, diamond and graphite, have distinctively different 
sets of physical and chemical properties.
• Diamond is extremely hard, chemically inert, has a high thermal conductivity, a low 
electrical conductivity, and is transparent with a high index of refraction.
• Graphite is soft and flaky (i.e., has good lubricative properties), is optically opaque, 
and chemically stable at high temperatures and in nonoxidizing atmospheres. Some 
of its properties are highly isotropic, to include electrical conductivity.
• A form of carbon used as a fiber reinforcement was also discussed.
Two structural arrangements of graphene layers may be found in carbon fibers—
graphitic and turbostratic (Figure 13.5).
High strengths and moduli of elasticity develop in the direction parallel to the fiber axis.
Advanced Ceramics
• Many modern technologies use and will continue to use advanced ceramics because 
of their unique mechanical, chemical, electrical, magnetic, and optical properties and 
property combinations.
• Microelectromechanical systems (MEMS)—these are smart systems that consist of miniatur-
ized mechanical devices integrated with electrical elements on a substrate (normally silicon).
• Nanocarbons—carbon materials that have particle sizes less than about 100 nm. 
Three types of nanocarbons that can exist are as follows:
Fullerenes (e.g., C60, Figure 13.7)
Carbon nanotubes (Figure 13.8)
Graphene (Figure 13.9)
• Current and potential applications for the nanocarbons include the following:
Fullerenes—high-temperature superconductors antioxidants (personal care 
products), organic solar cells
Carbon nanotubes—electric field emitters, cancer treatments, photovoltaics 
 (solar cells), better capacitors (to replace batteries)
Graphene—transistors, supercapacitors, transparent electrical conductors,  biosensors
Fabrication and 
Processing of Glasses 
and Glass–Ceramics
• Because glasses are formed at elevated temperatures, the temperature–viscosity 
behavior is an important consideration. Melting, working, softening, annealing, and 
strain points represent temperatures that correspond to specific viscosity values.
• Among the more common glass-forming techniques are pressing, blowing (Figure 13.13), 
drawing (Figure 13.14), and fiber forming.
• When glass pieces are cooled, internal thermal stresses may be generated because of 
differences in cooling rate (and degrees of thermal contraction) between interior and 
surfaces regions.
• After fabrication, glasses may be annealed and/or tempered to improve mechanical 
characteristics.
Fabrication and 
Processing of Clay 
Products
• Clay minerals assume two roles in the fabrication of ceramic bodies:
When water is added to clay, it becomes pliable and amenable to forming.
Clay minerals melt over a range of temperatures; thus, during firing, a dense and 
strong piece is produced without complete melting.

540  •  Chapter 13  /  Applications and Processing of Ceramics
• For clay products, two common fabrication techniques are hydroplastic forming and 
slip casting.
For hydroplastic forming, a plastic and pliable mass is formed into a desired 
shape by forcing the mass through a die orifice.
With slip casting, a slip (suspension of clay and other minerals in water) is poured 
into a porous mold. As water is absorbed into the mold, a solid layer is deposited 
on the inside of the mold wall.
• After forming, a clay-based body must be first dried and then fired at an elevated 
temperature to reduce porosity and enhance strength.
Powder Pressing
• Some ceramic pieces are formed by powder compaction; uniaxial, isostatic, and hot 
pressing techniques are possible.
• Densification of pressed pieces takes place by a sintering mechanism (Figure 13.21) 
during a high-temperature firing procedure.
Tape Casting
• With tape casting, a thin sheet of ceramic of uniform thickness is formed from a slip 
that is spread onto a flat surface using a doctor blade (Figure 13.23). This tape is then 
subjected to drying and firing operations.
Processing/Structure/Properties/Performance Summary
In this chapter, we discussed the manner in which the viscosity of a glass is influenced 
by both composition and temperature (Figure 13.12). This information is important 
 because the ability of a glass to melt and be formed is a function of its viscosity. The 
 relationships among these concepts relative to the processing of glass–ceramics are 
 depicted in the following concept map:
A
v
F
y
Temperature
Specific volume
Liquid
Melting
Crystalline
solid
Tm
200
400
600
800
1000 1200 1400 1600 1800
1016
1014
1012
1010
108
106
104
102
1
Borosilicate
glass
96% silica
glass
Fused
silica
Soda–lime glass
Viscosity (Pa.s)
Temperature (°C)
Glass–Ceramics
(Processing)
Concept/definition
of viscosity
(Chapter 12)
Temperature dependence
of viscosity
(Chapter 13)
Melting
(Chapter 13)
Form glass piece
(Chapter 13)

Summary  •  541
 
The role of continuous-cooling transformation diagrams in the heat treatment and
