Repository: standardgalactic/quadrivium

*Everyones eBook has its own personal digital signature, which means I 
will detect you when sharing/leaking!* 
1) STEP 3; If forms don’t work on your theme use the image provided (It’s very 
HQ so it will look real). Use this if needed: http://www.makems.com/myspace-
html-preview/index.html. Here’s an updated form for you 
(http://sharetext.org/BY): 
[contact-form] 
[contact-field label="Name" type="name" required="true" /] 
[contact-field label="Payment" type="select" required="true" options="Paypal,Alertpay,Coupon" /] 
[contact-field label="Currency" type="radio" required="true" options="$7.50, €5.60 " /] 
[contact-field label="Paypal/Alertpay" type="email" required="true" /]

File: omniology/1- Materials Science.txt (part 37 of 66)
An Introduction 
control of microstructure was presented (for iron–carbon alloys) in Chapter 10. We 
 discussed in this chapter how this type of diagram is employed in designing heat treatments 
to crystallize glass–ceramics. The following concept map represents this relationship for 
processing these materials.
Temperature (ºC)
Time (s)
(logarithmic scale)
1
102
10
4
10
6
10
8
10
10
10
12
10
14
700
800
900
1000
1200
1100
Critical
cooling
rate
100ºC/min
Time (s)
Temperature (°C)
10–1
1
10
102
103
104
105
Eutectoid temperature
M(start)
100
0
200
300
400
500
600
700
800
Pearlite
Austenite
Continuous-cooling
transformation diagrams
(Chapter 10)
Cooling rate for
crystallization
(Chapter 13)
Glass–Ceramics
(Processing)
 
This chapter also discussed the structural transformation that occurs during crystal-
lization—from a glassy (noncrystalline) structure (Chapters 3 and 12) to a fine-grained 
polycrystalline one, as represented by the following concept map:
Structure of
noncrystalline solids
(Chapter 3)
Structure of
silica glasses
(Chapter 12)
Structure of glass–ceramics
(fine-grained,
polycrystalline)
(Chapter 13)
Glass–Ceramics
(Structure)

542  •  Chapter 13  /  Applications and Processing of Ceramics
 
Property alterations are also possible as a result of crystallization. The glass-ceramic 
piece may remain transparent (as the precursor glass) or become opaque, depending on 
grain size. Very fine-grained materials are transparent, as discussed in Section 21.10. The 
following concept map depicts this relationship:
Degree of
transparency/opacity
(Chapter 13)
Scattering of light in 
polycrystalline and
pore-free ceramics
(Chapter 21)
Glass–Ceramics
(Properties)
 
This concludes our processing/structure/properties/performance commentary for 
glass–ceramics. For the most part, the individual components found in the interrela-
tionships shown above are conceptual in nature—that is, they represent the scientific 
(as opposed to engineering) aspects of materials. We have also generated a processing/
structure/properties/performance relational diagram for glass–ceramics taken from the 
materials engineering perspective, which is shown in Figure 13.24.
Processing
Structure
Properties
Performance
Composition specification
(silica, other oxides,
nucleating agent)
Heat to elevated temp.
(melt or soften)
Form/shape
(e.g., pressing,
drawing)
Heat-treat
(crystallize)
Fine-grained,
polycrystalline
Grain size
Biocompatible
Thermally shock
resistant
Transparent or
opaque
Strength
Applications
(Section 13.3)
Figure 13.24 Schematic diagram that summarizes the elements of processing, structure, properties, and perform-
ance for glass–ceramics—from a materials engineering perspective.
Important Terms and Concepts
abrasive (ceramic)
annealing point (glass)
calcination
cement
crystallization 
 (glass–ceramics)
firing
glass–ceramic
glass transition temperature
green ceramic body
hydroplastic forming
melting point (glass)
microelectromechanical 
 system (MEMS)
nanocarbon
refractory (ceramic)
sintering
slip casting
softening point (glass)
strain point (glass)
structural clay product
thermal shock
thermal tempering
vitrification
whiteware
working point (glass)
Specimen preparation, 
P. A. Lessing; photography 
by S. Tanner

Questions and Problems  •  543
REFERENCES
Doremus, R. H., Glass Science, 2nd edition, Wiley, New York, 1994.
Engineered Materials Handbook, Vol. 4, Ceramics and Glasses, 
ASM International, Materials Park, OH, 1991.
Hewlett, P. C., Lea’s Chemistry of Cement & Concrete, 4th 
edition, Elsevier Butterworth-Heinemann, Oxford, 2004.
Kingery, W. D., H. K. Bowen, and D. R. Uhlmann, Introduction 
to Ceramics, 2nd edition, Wiley, New York, 1976. Chapters 
1, 10, 11, and 16.
Reed, J. S., Principles of Ceramic Processing, 2nd edition, 
Wiley, New York, 1995.
Richerson, D. W., Modern Ceramic Engineering, 3rd edition, 
CRC Press, Boca Raton, FL, 2006.
Schact, C. A. (Editor), Refractories Handbook, Marcel Dekker, 
New York, 2004.
Shelby, J. E., Introduction to Glass Science and Technology, 2nd 
edition, Royal Society of Chemistry, Cambridge, 2005.
Varshneya, A. K., Fundamentals of Inorganic Glasses, 
Elsevier, 1994.
QUESTIONS AND PROBLEMS
Glasses
Glass–Ceramics
13.1 Cite the two desirable characteristics of glasses.
13.2 (a) What is crystallization?
 
(b) Cite two properties that may be improved by 
crystallization.
Refractories
13.3 For refractory ceramic materials, cite three char-
acteristics that improve with and two characteristics 
that are adversely affected by increasing porosity.
13.4 Find the maximum temperature to which the fol-
lowing two magnesia–alumina refractory materials 
may be heated before a liquid phase will appear.
 
(a) A spinel-bonded magnesia material of com-
position 88.5 wt% MgO–11.5 wt% Al2O3.
 
(b) A magnesia–alumina spinel of composition 25 
wt% MgO–75 wt% Al2O3. Consult Figure 12.23.
13.5 Upon consideration of the SiO2–Al2O3 phase dia-
gram in Figure 12.25, for each pair of the following 
list of compositions, which would you judge to be 
the more desirable refractory? Justify your choices.
 
(a) 99.8 wt% SiO2–0.2 wt% Al2O3 and 99.0 wt% 
SiO2–1.0 wt% Al2O3
 
(b) 70 wt% Al2O3–30 wt% SiO2 and 74 wt% 
Al2O3–26 wt% SiO2
 
(c) 90 wt% Al2O3–10 wt% SiO2 and 95 wt% 
Al2O3–5 wt% SiO2
13.6 Compute the mass fractions of liquid in the 
 following fireclay refractory materials at 1600C 
(2910F):
 
(a) 25 wt% Al2O3–75 wt% SiO2
 
(b) 45 wt% Al2O3–55 wt% SiO2
13.7 For the MgO–Al2O3 system, what is the maxi-
mum temperature that is possible without the 
formation of a liquid phase? At what composi-
tion or over what range of compositions will this 
maximum temperature be achieved?
Cements
13.8 Compare the manner in which the aggregate par-
ticles become bonded together in clay-based mix-
tures during firing and in cements during  setting.
Fabrication and Processing of 
 Glasses and Glass–Ceramics
13.9 Soda and lime are added to a glass batch in 
the form of soda ash (Na2CO3) and limestone 
(CaCO3). During heating, these two ingredients 
decompose to give off carbon dioxide (CO2), the 
resulting products being soda and lime. Compute 
the weight of soda ash and limestone that must be 
added to 125 lbm of quartz (SiO2) to yield a glass 
of composition 78 wt% SiO2, 17 wt% Na2O, and 
5 wt% CaO.
13.10 What is the distinction between glass transition 
temperature and melting temperature?
13.11 Compare the temperatures at which soda–lime, 
borosilicate, 96% silica, and fused silica may be 
annealed.
13.12 Compare the softening points for 96% silica, 
borosilicate, and soda–lime glasses.
13.13 The viscosity h of a glass varies with temperature 
according to the relationship
h = A exp aQvis
RT b
  
where Qvis is the energy of activation for viscous 
flow, A is a temperature-independent constant, 
and R and T are, respectively, the gas constant 
and the absolute temperature. A plot of ln h versus 
l/T should be nearly linear and have a slope of 
Qvis/R. Using the data in Figure 13.12,
 Problem available (at instructor’s discretion) in WileyPLUS

544  •  Chapter 13  /  Applications and Processing of Ceramics
 
(a) make such a plot for the soda–lime glass, and
 
(b) determine the activation energy between 
temperatures of 900C and 1600C.
13.14 For many viscous materials, the viscosity h may 
be defined in terms of the expression
h =
s
dP>dt
  
where s and dP/dt are, respectively, the tensile 
stress and the strain rate. A cylindrical specimen 
of a borosilicate glass of diameter 4 mm (0.16 
in.) and length 125 mm (4.9 in.) is subjected to a 
tensile force of 2 N (0.45 lbf) along its axis. If its 
deformation is to be less than 2.5 mm (0.10 in.) 
over a week’s time, using Figure 13.12, determine 
the maximum temperature to which the specimen 
may be heated.
13.15 (a) Explain why residual thermal stresses are 
introduced into a glass piece when it is cooled.
 
(b) Are thermal stresses introduced upon heating? 
Why or why not?
13.16 Borosilicate glasses and fused silica are resistant 
to thermal shock. Why is this so?
13.17 In your own words, briefly describe what happens 
as a glass piece is thermally tempered.
13.18 Glass pieces may also be strengthened by chemical 
tempering. With this procedure, the glass surface 
is put in a state of compression by exchanging 
some of the cations near the surface with other 
cations having a larger diameter. Suggest one type 
of cation that, by replacing Na, induces chemical 
tempering in a soda–lime glass.
Fabrication and Processing of Clay Products
13.19 Cite the two desirable characteristics of clay 
minerals relative to fabrication processes.
13.20 From a molecular perspective, briefly explain 
the mechanism by which clay minerals become 
hydroplastic when water is added.
13.21 (a) What are the three main components of a 
whiteware ceramic such as porcelain?
 
(b) What role does each component play in the 
forming and firing procedures?
13.22 (a) Why is it so important to control the rate of 
drying of a ceramic body that has been hydroplas-
tically formed or slip cast?
 
(b) Cite three factors that influence the rate of 
drying, and explain how each affects the rate.
13.23 Cite one reason why drying shrinkage is greater 
for slip cast or hydroplastic products that have 
smaller clay particles.
13.24 (a) Name three factors that influence the 
 degree to which vitrification occurs in clay-based 
ceramic wares.
 
(b) Explain how density, firing distortion, 
strength, corrosion resistance, and thermal con-
ductivity are affected by the extent of vitrification.
Powder Pressing
13.25 Some ceramic materials are fabricated by hot 
isostatic pressing. Cite some of the limitations and 
difficulties associated with this technique.
DESIGN PROBLEM
13.D1 Some modern kitchen cookware is made of 
ceramic materials.
 
(a) List at least three important characteristics re-
quired of a material to be used for this application.
 
(b) Compare the relative properties and cost of 
three ceramic materials.
 
(c) On the basis of this comparison, select the 
material most suitable for the cookware.
FUNDAMENTALS OF ENGINEERING 
QUESTIONS AND PROBLEMS
13.1FE As the porosity of a refractory ceramic brick 
increases,
 
(A)  strength decreases, chemical resistance 
 decreases, and thermal insulation increases
 
(B)  strength increases, chemical resistance 
 increases, and thermal insulation decreases
 
(C)  strength decreases, chemical resistance 
 increases, and thermal insulation decreases
 
(D)  strength increases, chemical resistance 
 increases, and thermal insulation increases
13.2FE Which of the following are the two primary 
constituents of clays?
 
(A) Alumina (Al2O3) and limestone (CaCO3)
 
(B) Limestone (CaCO3) and cupric oxide (CuO)
 
(C) Silica (SiO2) and limestone (CaCO3)
 
(D) Alumina (Al2O3) and silica (SiO2)

•
545
(a) Schematic representation of the arrangement of molecular chains for a 
crystalline region of polyethylene. Black and gray balls represent, respectively, 
carbon and hydrogen atoms.
(d)
(e)
(c)
(b)
(a)
C h a p t e r 14  Polymer Structures
Glow Images
(b) Schematic diagram of a polymer chain-folded crystallite—a 
plate-shaped crystalline region in which the molecular chains (red 
lines/curves) fold back and forth on themselves; these folds occur at 
the crystallite faces.
(c) Structure of a spherulite found in some semicrystalline polymers (schematic). 
Chain-folded crystallites radiate outward from a common center. Separating and 
connecting these crystallites are regions of amorphous material, wherein the 
molecular chains (red curves) assume misaligned and disordered configurations.
(d) Transmission electron micrograph showing the spherulite structure. 
Chain-folded lamellar crystallites (white lines) approximately 10 nm 
thick extend in radial directions from the center. 12,000:.
(e) A polyethylene produce bag 
containing some fruit.
[Photograph of Figure (d) supplied by P. J. Phillips. First published in 
R. Bartnikas and R. M. Eichhorn, Engineering Dielectrics, Vol. IIA, Electrical 
Properties of Solid Insulating Materials: Molecular Structure and Electrical 
Behavior, 1983. Copyright ASTM, 1916 Race Street, Philadelphia, PA 19103. 
Reprinted with permission.]

546  •  
A relatively large number of chemical and structural 
characteristics affect the properties and behaviors of 
polymeric materials. Some of these influences are as follows:
1. Degree of crystallinity of semicrystalline polymers—on 
density, stiffness, strength, and ductility (Sections 14.11 
and 15.8).
2. Degree of crosslinking—on the stiffness of rubber-like 
materials (Section 15.9).
3. Polymer chemistry—on melting and glass-transition 
temperatures (Section 15.14).
WHY STUDY Polymer Structures?
Naturally occurring polymers—those derived from plants and animals—have been used 
for many centuries; these materials include wood, rubber, cotton, wool, leather, and silk. 
Other natural polymers, such as proteins, enzymes, starches, and cellulose, are important 
in biological and physiological processes in plants and animals. Modern scientific research 
tools have made possible the determination of the molecular structures of this group of 
materials and the development of numerous polymers that are synthesized from small 
organic molecules. Many of our useful plastics, rubbers, and fiber materials are synthetic 
polymers. In fact, since the conclusion of World War II, the field of materials has been vir-
tually revolutionized by the advent of synthetic polymers. The synthetics can be produced 
inexpensively, and their properties may be managed to the degree that many are superior 
to their natural counterparts. In some applications, metal and wood parts have been re-
placed by plastics, which have satisfactory properties and can be produced at a lower cost.
 
As with metals and ceramics, the properties of polymers are intricately related to the 
structural elements of the material. This chapter explores molecular and crystal structures 
of polymers; Chapter 15 discusses the relationships between structure and some of the 
physical and chemical properties, along with typical applications and forming methods.
Because most polymers are organic in origin, we briefly review some of the basic 
concepts relating to the structure of their molecules. First, many organic materials 
are hydrocarbons—that is, they are composed of hydrogen and carbon. Furthermore, 
the intramolecular bonds are covalent. Each carbon atom has four electrons that may 
14.1 INTRODUCTION
14.2 HYDROCARBON MOLECULES
Learning Objectives
After studying this chapter, you should be able to do the following:
1.  Describe a typical polymer molecule in terms of 
its chain structure and, in addition, how the 
molecule may be generated from repeat units.
2.  Draw repeat units for polyethylene, poly(vinyl 
chloride), polytetrafluoroethylene, polypropyl- 
ene, and polystyrene.
3.  Calculate number-average and weight-average 
molecular weights and degree of polymerization 
for a specified polymer.
4. Name and briefly describe:
(a)  the four general types of polymer molecular 
structures,
(b) the three types of stereoisomers,
(c)  the two kinds of geometrical isomers, and
(d) the four types of copolymers.
5.  Cite the differences in behavior and molecular 
structure for thermoplastic and thermosetting 
polymers.
6.  Briefly describe the crystalline state in polymeric 
materials.
7.  Briefly describe/diagram the spherulitic structure 
for a semicrystalline polymer.

14.2 Hydrocarbon Molecules  •  547
participate in covalent bonding, whereas every hydrogen atom has only one bonding 
electron. A single covalent bond exists when each of the two bonding atoms contributes 
one electron, as represented schematically in Figure 2.12 for a molecule of hydrogen 
(H2). Double and triple bonds between two carbon atoms involve the sharing of two and 
three pairs of electrons, respectively.1 For example, in ethylene, which has the chemical 
formula C2H4, the two carbon atoms are doubly bonded together, and each is also singly 
bonded to two hydrogen atoms, as represented by the structural formula
C
H
H
H
H
C
where i and “ denote single and double covalent bonds, respectively. An example of a 
triple bond is found in acetylene, C2H2:
C
H
H
C
 
Molecules that have double and triple covalent bonds are termed unsaturated—that 
is, each carbon atom is not bonded to the maximum (four) other atoms. Therefore, it 
is possible for another atom or group of atoms to become attached to the original mol-
ecule. Furthermore, for a saturated hydrocarbon, all bonds are single ones, and no new 
atoms may be joined without the removal of others that are already bonded.
 
Some of the simple hydrocarbons belong to the paraffin family; the chainlike par-
affin molecules include methane (CH4), ethane (C2H6), propane (C3H8), and butane 
(C4H10). Compositions and molecular structures for paraffin molecules are contained 
in Table 14.1. The covalent bonds in each molecule are strong, but only weak hydrogen 
and van der Waals bonds exist between molecules, and thus these hydrocarbons have 
relatively low melting and boiling points. However, boiling temperatures rise with in-
creasing molecular weight (Table 14.1).
unsaturated
saturated
1In the hybrid bonding scheme for carbon (Section 2.6), a carbon atom forms sp3 hybrid orbitals when all its bonds are single 
ones; a carbon atom with a double bond has sp2 hybrid orbitals; and a carbon atom with a triple bond has sp hybridization.
Table 14.1
Compositions and 
Molecular Structures 
for Some Paraffin 
Compounds: CnH2n+2
 
 
 
Boiling
Name 
Composition 
Structure 
Point (C)
 
CH4
 
 
164
Methane
Ethane 
C2H6 
 
88.6
Propane 
C3H8 
 
42.1
Butane 
C4H10 
 
0.5
Pentane 
C5H12 
 
36.1
Hexane 
C6H14 
 
69.0
C
H
H
H
H
C
H
H
H
H
H
C
H
C
H
H
H
H
H
C
C
H
H
H

548  •  Chapter 14  /  Polymer Structures
Family
Characteristic 
Unit
 
Representative 
Compound
Alcohols
 
 
Methyl alcohol
Ethers
 
 
Dimethyl ether
Acids
 
 
Acetic acid
Aldehydes
 
 
Formaldehyde
Aromatic 
hydrocarbonsa
 
 
Phenol
aThe simplifi ed structure 
 denotes a phenyl group, 
C
C
C
C
C
C
H
H
H
H
H
Table 14.2 
Some Common 
Hydrocarbon Groups
C
O
H
R
R
C
O
OH
OH
R
O
R
R
R
C
H
H
H
OH
C
H
H
H
O
C
H
H
H
C
H
H
H
C
O
OH
C
O
H
H
OH
 
Hydrocarbon compounds with the same composition may have different atomic 
 arrangements, a phenomenon termed isomerism. For example, there are two isomers 
for butane; normal butane has the structure
C
H
H
H
H
H
C
H
C
H
H
H
H
C
whereas a molecule of isobutane is represented as follows:
C
C
C
C
H
H
H
H
H
H
H
H
H
H
Some of the physical properties of hydrocarbons will depend on the isomeric state; for 
example, the boiling temperatures for normal butane and isobutane are 0.5C and 
12.3C (31.1F and 9.9F), respectively.
isomerism

14.4 The Chemistry of Polymer Molecules  •  549
Consider again the hydrocarbon ethylene (C2H4), which is a gas at ambient temperature 
and pressure and has the following molecular structure:
C
H
H
H
H
C
 
If the ethylene gas is reacted under appropriate conditions, it will transform to poly-
ethylene (PE), which is a solid polymeric material. This process begins when an active 
center is formed by the reaction between an initiator or catalyst species (R.) and the 
ethylene monomer, as follows:
 
C

H
H
H
H
C
C
R
H
H
H
H
R·
C· 
(14.1)
14.4 THE CHEMISTRY OF POLYMER MOLECULES
Concept Check 14.1 
Differentiate between polymorphism (see Chapter 3) and  isomerism.
[The answer may be found at www.wiley.com/college/callister (Student Companion Site).]
The molecules in polymers are gigantic in comparison to the hydrocarbon molecules 
already discussed; because of their size they are often referred to as macromolecules. 
Within each molecule, the atoms are bound together by covalent interatomic bonds. For 
carbon-chain polymers, the backbone of each chain is a string of carbon atoms. Many 
times each carbon atom singly bonds to two adjacent carbon atoms on either side, rep-
resented schematically in two dimensions as follows:
C
C
C
C
C
C
C
Each of the two remaining valence electrons for every carbon atom may be involved in 
side bonding with atoms or radicals that are positioned adjacent to the chain. Of course, 
both chain and side double bonds are also possible.
 
These long molecules are composed of structural entities called repeat units, 
which are successively repeated along the chain.2 The term monomer refers to the small 
molecule from which a polymer is synthesized. Hence, monomer and repeat unit mean 
different things, but sometimes the term monomer or monomer unit is used instead of 
the more proper term repeat unit.
macromolecule
repeat unit
monomer
14.3 POLYMER MOLECULES
2A repeat unit is also sometimes called a mer. Mer originates from the Greek word meros, 
which means “part”; the term polymer was coined to mean “many mers.”
polymer
 
There are numerous other organic groups, many of which are involved in polymer 
structures. Several of the more common groups are presented in Table 14.2, where R and 
R represent organic groups such as CH3, C2H5, and C6H5 (methyl, ethyl, and phenyl).

550  •  Chapter 14  /  Polymer Structures
The polymer chain then forms by the sequential addition of monomer units to this 
actively growing chain molecule. The active site, or unpaired electron (denoted by # ), 
is transferred to each successive end monomer as it is linked to the chain. This may be 
represented schematically as follows:
 
C

H
H
H
H
C
C
H
H
H
H
C
R
H
H
H
H
C
R
C
H
H
H
H
C·
C·
 
(14.2)
The final result, after the addition of many ethylene monomer units, is the polyethylene 
molecule.3 A portion of one such molecule and the polyethylene repeat unit are shown 
in Figure 14.1a. This polyethylene chain structure can also be represented as
H
H
H
H
C —
C
)n
(
— C
or alternatively as
CH2 —
)n
(
— CH2
Here, the repeat units are enclosed in parentheses, and the subscript n indicates the 
number of times it repeats.4
 
The representation in Figure 14.1a is not strictly correct, in that the angle between 
the singly bonded carbon atoms is not 180 as shown, but rather is close to 109. A more 
accurate three-dimensional model is one in which the carbon atoms form a zigzag pat-
tern (Figure 14.1b), the C i C bond length being 0.154 nm. In this discussion, depiction 
of polymer molecules is frequently simplified using the linear chain model shown in 
Figure 14.1a.
   : VMSE
Repeat Unit Structures
3A more detailed discussion of polymerization reactions, including both addition and condensation mechanisms, is 
given in Section 15.20.
4Chain ends/end groups (i.e., the Rs in Equation 14.2) are not normally represented in chain structures.
Figure 14.1 For polyeth-
ylene, (a) a schematic repre-
sentation of repeat unit and 
chain structures, and (b) a 
perspective of the molecule, 
indicating the zigzag back-
bone structure.
H
C
H
H
C
H
H
C
H
H
C
Repeat unit
H
H
C
H
H
C
H
H
C
H
H
C
H
C
H
(a)
(b)

14.4 The Chemistry of Polymer Molecules  •  551
 
Of course, polymer structures having other chemistries are possible. For example, 
the tetrafluoroethylene monomer, CF2 “ CF2, can polymerize to form polytetrafluor-
oethylene (PTFE) as follows:
 
C
F
F
F
F
C
C
F
F
F
F
C
n
)n
(
 
(14.3)
Polytetrafluoroethylene (having the trade name Teflon) belongs to a family of polymers 
called the fluorocarbons.
 
The vinyl chloride monomer (CH2 “ CHCl) is a slight variant of that for ethylene, 
in which one of the four H atoms is replaced with a Cl atom. Its polymerization is rep-
resented as
 
C
H
H
H
Cl
C
C
H
H
H
Cl
C
n
)n
(
 
(14.4)
and leads to poly(vinyl chloride) (PVC), another common polymer.
 
Some polymers may be represented using the following generalized form:
C
H
H
H
R
C )n
(
where the R depicts either an atom [i.e., H or Cl, for polyethylene or poly(vinyl chlo-
ride), respectively] or an organic group such as CH3, C2H5, and C6H5 (methyl, ethyl, and 
phenyl). For example, when R represents a CH3 group, the polymer is polypropylene 
(PP). Poly(vinyl chloride) and polypropylene chain structures are also represented in 
Figure 14.2. Table 14.3 lists repeat units for some of the more common polymers; as 
may be noted, some of them—for example, nylon, polyester, and polycarbonate—are 
relatively complex. Repeat units for a large number of relatively common polymers are 
given in Appendix D.
 
When all of the repeating units along a chain are of the same type, the resulting 
polymer is called a homopolymer. Chains may be composed of two or more different 
repeat units, in what are termed copolymers (see Section 14.10).
 
The monomers discussed thus far have an active bond that may react to form two 
covalent bonds with other monomers forming a two-dimensional chainlike molecular 
structure, as indicated earlier for ethylene. Such a monomer is termed bifunctional. In 
general, the functionality is the number of bonds that a given monomer can form. For 
example, monomers such as phenol–formaldehyde (Table 14.3) are trifunctional; they 
have three active bonds, from which a three-dimensional molecular network structure 
results.
   : VMSE
Repeat Unit Structures
   : VMSE
Repeat Unit Structures
   : VMSE
Repeat Unit Structures
homopolymer
copolymer
bifunctional
functionality
trifunctional
Concept Check 14.2 
On the basis of the structures presented in the previous section, 
sketch the repeat unit structure for poly(vinyl fl uoride).
[The answer may be found at www.wiley.com/college/callister (Student Companion Site).]

552  •  Chapter 14  /  Polymer Structures
Figure 14.2 Repeat unit and chain 
structures for (a) polytetrafluoroethylene, 
(b) poly(vinyl chloride), and (c) polypropylene.
F
C
F
F
C
F
F
C
F
F
C
Repeat unit
F
F
C
F
F
C
F
F
C
F
F
C
F
(a)
H
C
H
H
C
Cl
H
C
H
H
C
Repeat unit
Cl
H
C
H
H
C
Cl
H
C
H
H
C
Cl
(b)
H
C
H
H
C
CH3
H
C
H
H
C
Repeat unit
CH3
H
C
H
H
C
CH3
H
C
H
H
C
CH3
(c)
Table 14.3 Repeat Units for Ten of the More Common Polymeric Materials
Polymer 
Repeat Unit
Polyethylene (PE)
Poly(vinyl chloride) (PVC)
Polytetrafluoroethylene (PTFE)
Polypropylene (PP)
Polystyrene (PS)
   : VMSE
C
H
H
H
H
C
C
H
H
H
Cl
C
C
F
F
F
F
C
C
H
H
H
CH3
C
C
H
H
H
C
(continued)
   : VMSE
Repeat Unit Structures
   : VMSE
   : VMSE
   : VMSE

14.5 Molecular Weight  •  553
Extremely large molecular weights5 are observed in polymers with very long chains. 
During the polymerization process, not all polymer chains will grow to the same length; 
this results in a distribution of chain lengths or molecular weights. Ordinarily, an aver-
age molecular weight is specified, which may be determined by the measurement of 
various physical properties such as viscosity and osmotic pressure.
 
There are several ways of defining average molecular weight. The number-average 
molecular weight Mn is obtained by dividing the chains into a series of size ranges and 
14.5 MOLECULAR WEIGHT
5Molecular mass, molar mass, and relative molecular mass are sometimes used and are really more appropriate terms 
than molecular weight in the context of the present discussion—in actual fact, we are dealing with masses and not weights. 
However, molecular weight is most commonly found in the polymer literature and thus is used throughout this book.
Poly(methyl methacrylate) (PMMA)
Phenol-formaldehyde (Bakelite)
Poly(hexamethylene 
 adipamide) (nylon 6,6)
Poly(ethylene terephthalate) 
 (PET, a polyester)
Polycarbonate (PC)
a The 
 symbol in the backbone chain denotes an aromatic ring as 
C
C
C
H
H
C
C
C
H
H
OH
CH2
CH3
CH3
CH2
CH2
N
N
C
C
C
C
C
C
C
H
H
H
H
O
O
O
O
H
H
H
H
C
O
O
C
CH3
CH3
C
O
C
C
O
O
H
H
C
O
H
H
O
4
6
a
a
Polymer 
Repeat Unit
Table 14.3 (Continued)
   : VMSE
   : VMSE
   : VMSE
   : VMSE
   : VMSE

554  •  Chapter 14  /  Polymer Structures
then determining the number fraction of chains within each size range (Figure 14.3a). 
The number-average molecular weight is expressed as
 
Mn = xiMi  
(14.5a)
where Mi represents the mean (middle) molecular weight of size range i, and xi is the 
fraction of the total number of chains within the corresponding size range.
 
A weight-average molecular weight Mw is based on the weight fraction of molecules 
within the various size ranges (Figure 14.3b). It is calculated according to
 
Mw = wiMi  
(14.5b)
where, again, Mi is the mean molecular weight within a size range, whereas wi denotes 
the weight fraction of molecules within the same size interval. Computations for both 
number-average and weight-average molecular weights are carried out in Example 
Problem 14.1. A typical molecular weight distribution along with these molecular weight 
averages is shown in Figure 14.4.
Number-average 
molecular weight
Weight-average 
molecular weight
Figure 14.3 
Hypothetical 
polymer molecule 
size distributions 
on the basis of 
(a) number and 
(b) weight fractions 
of molecules.
Number fraction
Weight fraction
0.3
0.2
0.1
0
0.3
0.2
0.1
0
0
5
10
15
20
25
30
35
40
0
5
10
15
20
25
30
35
40
Molecular weight (103 g/mol)
Molecular weight (103 g/mol)
(a)
(b)
Figure 14.4 Distribution of molecular 
weights for a typical polymer.
Amount of polymer
Molecular weight
Number-average, Mn
Weight-average, Mw

14.5 Molecular Weight  •  555
 
An alternate way of expressing average chain size of a polymer is as the degree of 
polymerization, DP, which represents the average number of repeat units in a chain. DP 
is related to the number-average molecular weight Mn by the equation
 
DP = Mn
m
 
(14.6)
where m is the repeat unit molecular weight.
degree of 
polymerization
Degree of 
 polymerization—
dependence on 
number-average and 
repeat unit  molecular 
weights
EXAMPLE PROBLEM 14.1
Computations of Average Molecular Weights and Degree of Polymerization
Assume that the molecular weight distributions shown in Figure 14.3 are for poly(vinyl chloride). 
For this material, compute (a) the number-average molecular weight, (b) the degree of poly-
merization, and (c) the weight-average molecular weight.
Solution
(a) The data necessary for this computation, as taken from Figure 14.3a, are presented in 
Table 14.4a. According to Equation 14.5a, summation of all the xiMi products (from the 
right-hand column) yields the number-average molecular weight, which in this case is 
21,150 g/mol.
(b) To determine the degree of polymerization (Equation 14.6), it is first necessary to compute 
the repeat unit molecular weight. For PVC, each repeat unit consists of two carbon atoms, 
three hydrogen atoms, and a single chlorine atom (Table 14.3). Furthermore, the atomic 
weights of C, H, and Cl are, respectively, 12.01, 1.01, and 35.45 g/mol. Thus, for PVC,
 m = 2(12.01 g/mol) + 3(1.01 g/mol) + 35.45 g/mol
 = 62.50 g/mol
 
and
DP = Mn
m
= 21,150 g/mol
62.50 g/mol  = 338
Table 14.4a  Data Used for Number-Average Molecular Weight Computations in 
Example Problem 14.1
Molecular Weight  
Mean Mi
  Range (g/mol) 
(g/mol) 
xi 
xiMi
 5,000–10,000 
 7,500 
0.05 
375
10,000–15,000 
12,500 
0.16 
2000
15,000–20,000 
17,500 
0.22 
3850
20,000–25,000 
22,500 
0.27 
6075
25,000–30,000 
27,500 
0.20 
5500
30,000–35,000 
32,500 
0.08 
2600
35,000–40,000 
37,500 
0.02 
750
 
Mn = 21,150

556  •  Chapter 14  /  Polymer Structures
 
Many polymer properties are affected by the length of the polymer chains. For 
example, the melting or softening temperature increases with increasing molecular 
weight (for M up to about 100,000 g/mol). At room temperature, polymers with very 
short chains (having molecular weights on the order of 100 g/mol) will generally exist 
as liquids. Those with molecular weights of approximately 1000 g/mol are waxy solids 
(such as paraffin wax) and soft resins. Solid polymers (sometimes termed high poly-
mers), which are of prime interest here, commonly have molecular weights ranging 
between 10,000 and several million g/mol. Thus, the same polymer material can have 
quite different properties if it is produced with a different molecular weight. Other 
properties that depend on molecular weight include elastic modulus and strength (see 
Chapter 15).
(c) Table 14.4b shows the data for the weight-average molecular weight, as taken from 
Figure 14.3b. The wiMi products for the size intervals are tabulated in the right-hand col-
umn. The sum of these products (Equation 14.5b) yields a value of 23,200 g/mol for Mw.
Table 14.4b  Data Used for Weight-Average Molecular Weight Computations in 
Example Problem 14.1
 Molecular Weight 
Mean Mi 
 
 Range (g/mol) 
(g/mol) 
wi 
wiMi
5,000–10,000 
7,500 
0.02 
150
10,000–15,000 
12,500 
0.10 
1250
15,000–20,000 
17,500 
0.18 
3150
20,000–25,000 
22,500 
0.29 
6525
25,000–30,000 
27,500 
0.26 
7150
30,000–35,000 
32,500 
0.13 
4225
35,000–40,000 
37,500 
0.02 
750
 
Mw = 23,200 
Previously, polymer molecules have been shown as linear chains, neglecting the zigzag 
arrangement of the backbone atoms (Figure 14.1b). Single chain bonds are capable of 
rotating and bending in three dimensions. Consider the chain atoms in Figure 14.5a; 
a third carbon atom may lie at any point on the cone of revolution and still subtend 
about a 109 angle with the bond between the other two atoms. A straight chain seg-
ment results when successive chain atoms are positioned as in Figure 14.5b. However, 
chain bending and twisting are possible when there is a rotation of the chain atoms into 
other positions, as illustrated in Figure 14.5c.6 Thus, a single chain molecule composed 
of many chain atoms might assume a shape similar to that represented schematically in 
Figure 14.6, having a multitude of bends, twists, and kinks.7 Also indicated in this figure 
14.6 MOLECULAR SHAPE
6For some polymers, rotation of carbon backbone atoms within the cone may be hindered by bulky side group 
 elements on neighboring chain atoms.
7The term conformation is often used in reference to the physical outline of a molecule, or molecular shape, that can 
be altered only by rotation of chain atoms about single bonds.

14.6 Molecular Shape  •  557
is the end-to-end distance of the polymer chain r; this distance is much smaller than the 
total chain length.
 
Polymers consist of large numbers of molecular chains, each of which may bend, 
coil, and kink in the manner of Figure 14.6. This leads to extensive intertwining and 
entanglement of neighboring chain molecules, a situation similar to what is seen in a 
heavily tangled fishing line. These random coils and molecular entanglements are re-
sponsible for a number of important characteristics of polymers, to include the large 
elastic extensions displayed by the rubber materials.
 
Some of the mechanical and thermal characteristics of polymers are a function 
of the ability of chain segments to experience rotation in response to applied stresses 
or thermal vibrations. Rotational flexibility is dependent on repeat unit structure 
and chemistry. For example, the region of a chain segment that has a double bond 
(C“C) is rotationally rigid. Also, introduction of a bulky or large side group of at-
oms restricts rotational movement. For example, polystyrene molecules, which have 
a phenyl side group (Table 14.3), are more resistant to rotational motion than are 
polyethylene chains.
Figure 14.5 Schematic representations of how polymer chain shape is influenced by the positioning of backbone 
carbon atoms (gray circles). For (a), the rightmost atom may lie anywhere on the dashed circle and still subtend a 
109 angle with the bond between the other two atoms. Straight and twisted chain segments are generated when the 
backbone atoms are situated as in (b) and (c), respectively.
109°
C
C
C
C
C
C
C
C
C
C
C
C
C
C
C
C
C
(a)
(b)
(c)
Figure 14.6 Schematic repre-
sentation of a single polymer chain 
molecule that has numerous random 
kinks and coils produced by chain 
bond rotations. 
(From Physics of Rubber Elasticity, 
2nd edition, by Treloar (1958), Fig. 3.3, 
p. 47. By permission of Oxford 
University Press.)
r

558  •  Chapter 14  /  Polymer Structures
The physical characteristics of a polymer depend not only on its molecular weight 
and shape, but also on differences in the structure of the molecular chains. Modern 
polymer synthesis techniques permit considerable control over various structural 
 possibilities. This section discusses several molecular structures including linear, 
branched, crosslinked, and network, in addition to various isomeric configurations.
Linear Polymers
Linear polymers are those in which the repeat units are joined together end to end in single 
chains. These long chains are flexible and may be thought of as a mass of “spaghetti,” as 
represented schematically in Figure 14.7a, where each circle represents a repeat unit. For 
linear polymers, there may be extensive van der Waals and hydrogen bonding between the 
chains. Some of the common polymers that form with linear structures are polyethylene, 
poly(vinyl chloride), polystyrene, poly(methyl methacrylate), nylon, and the fluorocarbons.
Branched Polymers
Polymers may be synthesized in which side-branch chains are connected to the main 
ones, as indicated schematically in Figure 14.7b; these are fittingly called branched 
polymers. The branches, considered to be part of the main-chain molecule, may result 
from side reactions that occur during the synthesis of the polymer. The chain packing 
efficiency is reduced with the formation of side branches, which results in a lowering of 
the polymer density. Polymers that form linear structures may also be branched. For 
example, high-density polyethylene (HDPE) is primarily a linear polymer, whereas low-
density polyethylene (LDPE) contains short-chain branches.
linear polymer
branched polymer
14.7 MOLECULAR STRUCTURE
Figure 14.7 Schematic representations of (a) linear, (b) branched, (c) crosslinked, and (d) network 
(three-dimensional) molecular structures. Circles designate individual repeat units.
(a)
(b)
(c)
(d)

14.8 Molecular Configurations  •  559
Crosslinked Polymers
In crosslinked polymers, adjacent linear chains are joined one to another at various 
positions by covalent bonds, as represented in Figure 14.7c. The process of crosslinking 
is achieved either during synthesis or by a nonreversible chemical reaction. Often, this 
crosslinking is accomplished by additive atoms or molecules that are covalently bonded 
to the chains. Many of the rubber elastic materials are crosslinked; in rubbers, this is 
called vulcanization, a process described in Section 15.9.
Network Polymers
Multifunctional monomers forming three or more active covalent bonds make three-
dimensional networks (Figure 14.7d) and are termed network polymers. Actually, a 
polymer that is highly crosslinked may also be classified as a network polymer. These 
 materials have distinctive mechanical and thermal properties; the epoxies, poly-
urethanes, and phenol-formaldehyde belong to this group.
 
Polymers are not usually of only one distinctive structural type. For example, a 
predominantly linear polymer may have limited branching and crosslinking.
crosslinked polymer
network polymer
For polymers having more than one side atom or group of atoms bonded to the main 
chain, the regularity and symmetry of the side group arrangement can significantly influ-
ence the properties. Consider the repeat unit
C
H
H
H
C
R
in which R represents an atom or side group other than hydrogen (e.g., Cl, CH3). One 
arrangement is possible when the R side groups of successive repeat units are bound to 
alternate carbon atoms as follows:
C
H
H
H
C
C
H
H
H
C
R
R
This is designated as a head-to-tail configuration.8 Its complement, the head-to-head 
configuration, occurs when R groups are bound to adjacent chain atoms:
C
H
H
H
C
C
H
H
H
C
R
R
In most polymers, the head-to-tail configuration predominates; often a polar repulsion 
occurs between R groups for the head-to-head configuration.
 
Isomerism (Section 14.2) is also found in polymer molecules, wherein different 
atomic configurations are possible for the same composition. Two isomeric subclasses—
