Repository: standardgalactic/quadrivium

*Everyones eBook has its own personal digital signature, which means I 
will detect you when sharing/leaking!* 
1) STEP 3; If forms don’t work on your theme use the image provided (It’s very 
HQ so it will look real). Use this if needed: http://www.makems.com/myspace-
html-preview/index.html. Here’s an updated form for you 
(http://sharetext.org/BY): 
[contact-form] 
[contact-field label="Name" type="name" required="true" /] 
[contact-field label="Payment" type="select" required="true" options="Paypal,Alertpay,Coupon" /] 
[contact-field label="Currency" type="radio" required="true" options="$7.50, €5.60 " /] 
[contact-field label="Paypal/Alertpay" type="email" required="true" /]

File: omniology/Lee W. Applied Coatings. Chemistry, Formulation, and Performance 2024.txt (part 38 of 45)
Exemplary 2K reactive formulations of epoxy, acrylic, and PUR structural adhesives.
a) Epoxy (mixing ratio 2: 1) [3]
b) Acrylic (mixing 10: 1) [4]
c) PUR (mixing ratio 1.19: 1) [5]
Part A
Kane Ace MX-257 (EEW 297): 34.2
AER 4152 (EEW 300): 16.7
ED-509S (EEW 206, f = 1): 16.7
K-Flex XM B301 (EW-AcAc 220): 13.2
MCURE 201 (EW-acrylate 100): 13.2
DOWSIL Z-6040 (epoxy silane): 1.0
ASP 600 Kaolin: 3.5
Sylothix 52 (PE fiber/silica): 1.5
TOTAL: 100 pbw
Part A
MMA: 582.02
Nanostrength E21: 249.44
Sipomer Pam-200: 15.80
Cu-Nap: 1.25
BTBAC: 1.58
HMEA: 27.10
SR 541: 35.09
Hypro 1300X33LC: 52.63
STUFF ESS50F: 35.09
TOTAL: 1,000 pbw
Part A
Isonate M 143 (NCO 29.4%, EW-NCO
142.9): 34.8
Prepolymer 1* (NCO 2.1%, EW-NCO
2,001.0): 49.7
Fumed silica (hydrophobic): 3.5
TOTAL: 100 pbw
Prepolymer 1 (pbw): 80 ∘C for 4 hours
Acclaim 4200 N (EW-OH 1,968.4): 1,300
Caradol MD34-02 (EW-OH 1,602.8): 2,600
Desmodur 44 MC L (NCO 33.6%, EW-NCO
125.0): 600
Diisodecyl phthalate (DIDP): 500
Part B
Ancamine 1922A (EW-NH 55): 49.1
Ancamine 2678 (EW-NH 30): 7.3
Epon 828 (EEW 189): 5.6
Epotuf G293-100 (EEW 340): 17.0
Ca(OTf)2: 2.3
Ancamine K54: 5.7
ASP 600 Kaolin: 11.4
Sylothix 52: 1.6
TOTAL: 100 pbw
Part B
Benzoflex 9-88: 82.7
Benzyl phenyl barbituric
acid: 13.5
Peroxybenzoate: 1.9
Cab-O-Sil TS-720: 1.9
TOTAL: 100 pbw
Part B
Voranol CP 4755 (EW-OH 1,616.7, f = 3):
50.5
1,4-butanediol (EW-OH 45.06, f = 2): 7.1
Simusol BPIP/P (EW-OH 200.4, f = 2): 4.0
MXDA (EW-NH 34.05): 1.7
DABCO 33 LV: 0.3
Calcined kaolin: 32.9
Molecular sieve: 3.5
TOTAL: 100 pbw
micro-fibrillated HDPE physically. Consequently, upon full cure under weights placed on panels for 24 hours
at 25 ∘C, the overlap shear strength can exceed 25.4 MPa at 0.5-inch overlap and 0.069 mm bond line thickness
(controlled by spacer beads) according to ASTM D1002 until cohesive failure occurs, as well as the peel strength
exceeding 4.46 kN/m according to ASTM D2651. In addition to a cationic catalyst, such as BTBACl (benzyl tributyl
ammonium chloride), and a metal complex catalyst, such as Cu-Nap (copper naphthenate, also a fungicide), Part A
is also loaded with a methacrylated phosphate adhesion promoter, such as Sipomer’s PAM-200, at 1.58% by weight.
Part B, or the free-radical polymerization accelerator, is formulated as a redox initiator system consisting of perox-
ides such as barbituric acid (equal to malonyl sulfamide) and peroxybenzoate in a plasticizer (such as Benzoflex
9-88). Notably similar to the epoxy adhesive containing Sylothix 52 with a high aspect ratio, a micro-fibrillated
(highly branched) HDPE powder is employed as a synergic filler in this acrylic adhesive, which is MiniFibers’
STUFF ESS50F (an aspect ratio of 20, hydrophobic), equivalent to Enhance/Fluoro-Seal’s INHANCE PEF. Addi-
tionally, optionally supportive ingredients such as Cabot’s Cab-O-Sil TS 720 and KaMin’s Polyfil WC (density 2.5
times that of HDPE) are surface-treated with vinyl silanes for bulk compatibility. Using 2-part syringe dispensers
with a static mixing tip, the mixing ratio of Part A to Part B is set at 10: 1. Commercially, Scott Bader has recently
introduced Crestabond M1-04 SL (SL stands for self-leveling), a new 2K 10: 1 acrylic structural adhesive used for
primer-less potting and bonding in EV (electric vehicle) batteries and suitable for applications including com-
posites (e.g., the most commonly used carbon fiber-reinforced plastics (CFRPs) or glass fiber-reinforced plastics

10.1 Bulk Adhesives
415
(GFRPs), thermoplastics, and metals in all market segments where self-leveling properties (such as gap-filling up
to 5 mm) are required, in addition to high strength and resistance to difficult environmental conditions.
Competitively, 2K PUR adhesives, including the one exhibited in Table 10.1c, should solidify rapidly upon mix-
ing their two components to establish a handling bond strength in a short period of time and to be easily de-bonded
later, if necessary, without damaging substrates such as metal, glass fiber, CFRPs, and so on. Part A of this iso-
cyanate adhesive [7] consists of two MDI components with radically varying NCO contents and MWs, one being
a modified MDI monomer containing 29.4% NCO and the other being an internally synthesized prepolymer with
2.1% NCO (refer to Table 10.1c for compositions). In addition to DABCO (refer to Table 2.5a in Chapter 2) at
0.3% by weight as the highly effective catalyst and a molecular sieve such as Sylosiv A3 from Grace at 3.5% as the
moisture scavenger, Part B comprises a triol (i.e., tri-functional and EO-end capped Voranol CP 4755, MW 4,700)
at 50.5%, two diols (i.e., low MW butanediol and relatively high MW Simusol BPIP/P) at 11.1% total, and a pri-
mary amine (i.e., MXDA) at 1.7% as an additional curing agent to boost up gel and cure, respectively. The specific
triol-to-diol and diol-to-diol ratios affect the bonding performance. Triols may be used in conjunction with Poly-
THF 2000 (EW-OH 75, f = 2), or Cerenol H2400 (EW-OH 100, f = 2), and Simusol BPIP/P, or propoxylated BPA
(EW-OH 200.4, f = 2). Such an adhesive formulation using exclusively ratioed polyols is designed to create adhe-
sion and bonding strength on a wide variety of substrates, sufficient to serve in a broader temperature range. The
mixing ratio of components A and B is 1.19, which corresponds to approximately a 19% surplus of isocyanate. Cure
schedules were recommended for 24 hours at 25 ∘C, followed by a post cure at 80 ∘C for three hours; debonding was
carried out at 150 ∘C for 20 min. The tensile strength and elongation at break for this PUR adhesive tested using
dumbbells according to ISO 527 were determined to be 41.0 MPa and 216% at −35 ∘C, 15.0 MPa and 249% at 23 ∘C,
and 7.0 MPa and 127% at 85 ∘C, respectively. In accordance with DIN EN 1465, the tensile shear strength on steel
panels after three hours at 80 ∘C was up to 7.1 MPa, depending on the polyol ratio. Substates may be extended to
include, but not limited to, glass, metal (aluminum, iron, steel, etc.), coated substrates, plastics (PVC, ABS, PC, PA,
PMMA, PO, PE, PP, etc.), and fiber-reinforced plastics, subject to experimental validation; plastics are preferably
oxygen plasma cleaned prior to bonding. In a commercial embodiment, SikaForce-840 L07, a flexible, structural
2K PUR adhesive that cures at room temperature and a CPI (the Center for the Polyurethanes Industry) finalist for
the 2023 Polyurethane Innovation Award [8], is suited for structural elastic bonding of composites (e.g., C/GFRPs)
or coated metals in transportation and general industry.
10.1.3
One-component (1K) moisture curable PUR and silicone adhesives
When properly formulated, 1K moisture-curing PURs as adhesives, coatings, and sealants are also structural,
providing adequate physical properties and commercially convenient bonding requirements for, for example, auto-
motive windshield glass. Technically, these single-composition adhesives must achieve rapid tack-free time and
fast physical property development (e.g., tensile, shear, weathering, flexibility, etc.) while maintaining a long shelf
life. 1K PURs tend to bond to damp substrates (such as wood) more quickly than to dry ones (such as glass).
Tabulated in Table 10.2a is a 1K moisture-curing PUR adhesive [9] for safety glass binding in the conventional
automotive industry. Importantly, one prepolymer and two stock solutions are optionally prefabricated in-house
as crucial components of the final adhesive. To produce the prepolymer, MDI monomers and selected polyols are
loaded in the sequence specified, and their complete reactions are ensured by constant mixing at 60 ∘C for four
hours under a stream of N2. Alternately, Isonate 125M (33.5% NCO, EW-NCO 125.5) or Multrathane M or ana-
logues may be used in place of Mondur M, as may Arcol 31-28 instead of LHT 28 as a triol with secondary (2∘) OH
groups and Teracol 2000 or analogues as an offset to originally Quaker Oats’ Polymeg 2000, that is, a diol with pri-
mary (1∘) OH functionality. The overall molar ratio of NCO to OH is 2: 1, resulting in NCO-terminated prepolymers
that are readily cured by water via chain transfer reactions upon contact with moisture. Measured by mixing it with
Niax A-99 at 0.26% by weight under controlled conditions, the tack-free and full cure times of the unfilled prepoly-
mer alone were roughly 2 min and less than one hour, respectively. Niax A-99, that is, bis(2-(N-N-dialkylamino)

416
10 Adhesion and Adhesion Promotion
Table 10.2
Exemplary formulations of 1K moisture-curable PUR structural and silicone HM adhesives.
a) PUR [7]
Prepolymer
Stock solutions
1K PUR adhesive
p1. Mondur M (MDI,
EW-NCO ∼130.4): 119.3
p2. LHT 28 (2∘triol, MW
6000, EW-OH 2,000,
f = 3): 152.9
p3. Polymeg 2000 (1∘diol,
MW 2,000, EW-OH 1,000,
f = 2): 382.3
p4. Toluene: 95.5
NCO: OH ≈2.0: 1 (molar)
TOTAL: 750 pbw
Catalyst mixture:
c1. HB-40 plasticizer: 100
c2. Niax* A-99 catalyst: 2.0
c3. DBTDL: 0.25
c4. Toluene: 50
TOTAL: 152.25 pbw
Silane solution:
s1. Desmodur N-75
(EW-NCO 255): 27.646
s2. Silane A-189: 7.332
s3. Dimethylpiperazine:
0.022
TOTAL: 35.0 pbw
a1. Prepolymer: 750
a2. Cab-O-Sil M5: 50.0
a3. Zinc oxide: 25.0
a4. Talc: 250
a5. Carbon black: 40
a6. Catalyst mixture: 152.25
a7. Coal tar: 30
a8. Silane solution: 35.0
TOTAL: 1,332.25 pbw
b) Silicone [8]
ViMQ resin
MQ reactive resin
1K silicone adhesive
r1. DC MQ 6-3444: 46.23
r2. Xylene: 5.78
r3. Trifluoroacetic acid:
0.02
r4. Hexamethyldisilazane:
5.77
TOTAL: 57.8 pbw
NOTE: 70% solids in
xylene, Mw 17,000–22,000,
vinyl 2.0% wt., silanol
0.8% wt.
a1. ViMQ resin: 57.8
a2. DC XCF 3-6105
(SiH-functional ETM):
3.60
a3. DC 2-0707 catalyst
(0.52% wt. Pt): 0.10
TOTAL: 61.5 pbw
NOTE: SiH/Vinyl: 0.30
(ETM to resin)
a4. MQ reactive resin: 61.5
a5. DC 3-0116 (alkoxy
PDMS): 38.4
NOTE: Extruded at 160 ∘C to
homogenize then
cooled down
a6. DC OFS-2306 silane
(crosslinker): 1.34
a7. Tyzor TnBT: 0.10
TOTAL: 101.34 pbw
alkyl) ethers (Figure 10.2a), as a catalyst stock was prepared as a mixture of its concentration at 1.314% by weight or
0.15% in the finished adhesive, as was the silane solution of mercapto-functional Silane A-189 at 20.95% by weight
or 0.55% in the final adhesive as an adhesion and filler mixing additive. Desmodur N-75 is an aliphatic HDI biuret.
When the bonding thickness was maintained at 0.74 mm (or under 30 mils), the tack-free and full cure times of
the final adhesive product were 7 min and nearly 2.5 hours at 25 ∘C and 50% RH. Filler loadings, accordingly,
slow or delay the tack-free and cure times. At the time of the patent filing, the industrial standard acceptable to
automotive companies like Ford Motors for full bulk strength development was less than six hours. According
to the disclosure, this adhesive on GFRPs was tested in accordance with ASTM D-412 to achieve tensile strength
of up to 7.6 kg/cm2 in three hours, 18.3 kg/cm2 in 24 hours, and 27.2 kg/cm2 in 48 hours, respectively, until sub-
strate (glass) failure was observed. Delamination due to a glass substrate failure or a cohesive one typically takes
place between 21.0 and 31.6 kg/cm2 for these 1K PURs. If formulated to address primed or unprimed adhesion,
1K moisture-curable PUR structural adhesives are applicable not only to broader substrates such as metal, plas-
tic, wood, leather, concrete, and textiles, but also to non-structural bonding as hotmelts (HMs) for assembly and
manufacturing applications in which external heat may be applied.
Notably, formulations of 1K moisture-curable silicones as HM adhesives are also achievable, as exemplified
in Table 10.2b [10], where a ViMQ resin, a MQ reactive resin, and an alkoxy PDMS polymer may optionally be

10.1 Bulk Adhesives
417
N
N
O
H
S
S
S
S
S
S
H2C
C
O
O
O
Si
Si
Bi
Si
COOR
R: Alkyl (C1-C16), cyclohexyl, or phenyl
2-Methoxyethyl cyanoacrylate (MECA)
N-oxydiethylene benzothiazole 2-sulphenamide
O
O
CN
CN
O
N
N
N
O
(a)
(d)
(e)
(f)
(b)
(c)
S
S
N
N
Figure 10.2
Chemical structures of (a) tertiary amine-functional bis(2-(dimethylamino) ethyl ether, such as Niax A-99, a
clear or yellowish liquid; (b) silicon hydride- and silane-functional ETM, such as trimethoxysilylethyl-1, 1, 3,
3-tetramethyldisoxane, for example, DC XCF 3-6105; (c) cyanoacrylate monomers; (d) N-oxydiethylene benzothiazole
2-sulfenamide (accelerator); (e) bismuth dimethyl dithio-carbamate (accelerator); and (f) MECA as a cyanoacrylate adhesive
monomer.
pre-synthesized. Vi stands for vinyl-functional, while M and Q stand for the M and Q units, that is, the degree of
organic substitution at three for M and zero for Q per silicon, respectively, in the resin; according to the patent
disclosure, the preferred molar ratio of M to Q is 0.60 to one. Specifically, a ViMQ resin with 70% solids in xylene,
high vinyl at 2.0%, and low silanol at 0.8% by weight was produced from DC MQ 6-3444 (70% solids in xylene, Mw
17,000–22,000, high vinyl at 2.0% wt., and high silanol at 1.8% wt.) under stirring at 80 ∘C for four hours, and then
quenched by one part of IPA and five parts of water prior to the removal of volatiles via hot reflux. Subsequently,
an MQ reactive resin was prepared from the ViMQ resin that reacts with SiH-functional ETM (Figure 10.2b),
such as DC XCF 3-6105, as an alkoxy oxidizing agent, at a SiH to vinyl ratio of 0.30 (or preferably between 0.1
and 1.0 as recommended) via hydrosilylation (refer to Figure 9.13c in Chapter 9) under a Pt catalyst, such as
DC 2-0707, all combined at 100 ∘C for 60 min. Pt catalysts can also be substituted by DBTDL, zinc naphthenate,
dibutyltin diacetate, stannous octanoate, or similar compounds. The final moisture-curable adhesive is prepared
in the following manner: the resultant MQ resin of 61.5 pbw is homogenized with a linear alkoxy PDMS, such
as DC 3-0116, of 38.4 pbw by extruding at, for example, 160 ∘C; the mixture is then cooled to room temperature
and a crosslinker, such as DC OFS-2306 silane, at 1.34 pbw, is added; and lastly, 0.10 pbw of a hydrolysis and
condensation catalyst, such as Tyzor TnBT, is added. The weight ratio of the OFS silane to Tyzor TnBT is 93: 7,
and it functions as an adhesion promoter and moisture scavenger in addition to a crosslinker for hydrolysis and
condensation (refer to Figure 9.10 in Chapter 9).
Note that additional ingredients, such as tackifiers, rheological aids, diluents, thermal stabilizers, fillers, col-
orants, and corrosion inhibitors, can be added to the HM adhesive formulation as desired. A curing schedule of
120 ∘C for 24 hours enables the HM adhesive to transform into a non-tacky elastomer, achieving a 72.6% cure as
measured by IR peak signals at 2,173/2,550 cm−1 (corresponding to SiH/SiCH3, respectively) with stronger han-
dling (green) strength, enhanced creep resistance, and less extractable molecules, all of which are important for
automotive applications. As it turns out, under-curing silicone elastomers to achieve the desired hardness is not
an uncommon practice.
10.1.4
Anaerobic and instant adhesives
Notably, the world’s strongest adhesive is DELO Monopox VE403728, a high-temperature-resistant epoxy that
lifted 17.5 tons of loads with only three grams of mass on July 12, 2019, establishing a Guinness world record [11].

418
10 Adhesion and Adhesion Promotion
Other reactive systems, such as anaerobic and instant (refer to Figure 10.1), are important additions to structural
adhesives; 1K acrylates predominate among anaerobic and instant structural bonding adhesives. In a first aspect,
1K anaerobic adhesives are stable at room temperature for an extended period of time, and they polymerize only
when oxygen is excluded following the assembly of an article with such an adhesive. Anaerobic adhesives are
often formulated using a blend of monofunctional and multifunctional (meth)acrylate ester monomers or resins,
a redox radical initiator package, stabilizers or inhibitors, and modifiers. primarily for bonding materials such as
metals and glass and, to a lesser extent, wood and plastic (thermosets and some thermoplastics). For example, an
activator is typically applied to one or both joint surfaces before an anaerobic adhesive is applied to begin curing.
Their curing speeds are determined by their activators of choice; cure times range from less than 30 sec to greater
than 30 min. Advantages of anaerobic adhesives include single-part room temperature curing, cure-on-demand
capability, and high levels of durability; downsides include obviously restricted gap cure, unsuitability for porous
surfaces, and poor performance with certain thermoplastics.
In a further aspect, cyanoacrylate ester monomer (Figure 10.2c)-based 1K instant adhesives have excellent adhe-
sion and bonding strength on a wide variety of substrates and under forgiving application conditions (such as
requiring no heat or pressure), making them well-suited for all general purposes and instant bonding. Cyanoacry-
late adhesives are solvent-free, rapid-curing, and are used to affix components or panels together and retain them
permanently. The curing reactions of instant adhesives are driven by anionic polymerization that is readily initi-
ated by traces of alkaline material present on most substrates in conjunction with low surface moisture levels. In
addition to the original invention of superglues, that is, alkyl 2-cyanoacrylate polymers [14], 1K instant adhesives
are mostly composed of pure monomers with relatively small amounts of property-modifying additives and, prefer-
ably, an activator as well. As disclosed in Table 10.3a, an activator may comprise stabilizers such as propane sulfone
and hydroquinone at 0.5% and an accelerator such as N-oxydiethylene benzothiazole 2-sulfenamide (Figure 10.2d)
or alternatively bismuth dimethyl dithio-carbamate (Figure 10.2e) at 0.1%.
Table 10.3
Exemplary formulations of an instant adhesive activator and a 1K gel adhesive.
a) Instant adhesive activator:
pbw
1) 2-cyanoacrylate (adhesive monomer)
Bulk
2) Propane sulfone (stabilizer)
0.50
3) Hydroquinone (stabilizer)
0.01
4) N-oxydiethylene benzothiazole 2-sulfenamide (accelerator, Figure 10.2d)
(Or bismuth dimethyl dithio-carbamate, Figure 10.2e)
0.10 in 50/50 vol. of
1,1,1-trichloroethane/chloroform
TOTAL:
100.00
b) Instant gel adhesive:
pbw
1) 2-methoxyethyl cyanoacrylate (MECA) (adhesive monomer, Figure 10.2f)
71.3445
2) Polymethylmethyacrylate (Degacryl M449, Evonik) (thickener)
8.0
3) Glycerine triacetate (plasticizer)
14.0 (or 17.0)
4) Modified hydrogenated castor oil (RM1920, BASF) (thixotropic agent)
6.0 (or 3.0)
5) Dibenzo-18-crown-6 ether (accelerator)
0.10
6) 2-methoxyhydroquinone (MEHQ) (radical stabilizer)
0.05
7) 2, 2′-methylene bis(6-tert-butyl-4-methylphenol) (MBETBP) (radical stabilizer)
0.50
8) Boron trifluoride diethyl etherate (≥46.3% BF3) (acid stabilizer)
0.001
9) Sulphur dioxide (vapor phase stabilizer)
0.002
10) Trimellitic acid (metal adhesion promoter)
0.0025
TOTAL:
100.00
Sources: adapted from Delahunty [12] and Ciaran [13].

10.1 Bulk Adhesives
419
Cyanoacrylate adhesives have evolved to include a gel form containing alkoxy-alkyl ester monomers such as
MECA (Figure 10.2f), which bond virtually instantaneously to varied substrates, whether smooth or porous, and
can be applied both horizontally and vertically without sagging. Toagosei America represents a manufacturer and
supplier of cyanoacrylate adhesive products, in addition to urethane acrylates, polyester acrylate monomers and
oligomers, and thermally shrinking fillers. As exhibited in Table 10.3b as an exemplary formulation [13], instant
adhesives are typically formulated with appropriate thickeners, shear-thinning agents, stabilizers for production
and storage, adhesion promoters, plasticizers as needed, and other additives. Likewise, solid cyanoacrylate adhe-
sives have been created for solid application to a substrate, which polymerize into an adhesive polymer when
liquefied by mild heat, particularly at temperatures slightly above room temperature. As disclosed by Kotzey [15],
𝜀-caprolactones are utilized as a solidifying polymer along with cyanoacrylate monomers and other additives to
generate a solid adhesive composition that is especially stable, easy to apply, and usable in a wide variety of indus-
trial, consumer, and medical applications.
10.1.5
Titanate catalysts and formulation tips
Notably, Tyzor® TnBT (or TBT) is a tetra-n-butyl titanate liquid that is 100% active, extremely sensitive to moisture,
and rapidly decomposes in water. In addition to its use as a Ziegler-Natta catalyst in olefin polymerization, TnBT
is most frequently employed as a metal catalyst in the synthesis of polyester polyols, polybutylene terephthalate,
and polytrimethylene terephthalate, where it improves yield and eliminates undesirable byproducts. Tyzor® TnBT
is a non-toxic alternative to organo-stannanes, tin, and other hazardous metals used in organic synthesis and
adhesives. In addition, Tyzor® TnBT can be used to treat glass and metal surfaces in order to improve adhesion,
increase scratch resistance, and enhance light reflection. When applied directly to metal, it forms a continuous
metal oxide film layer that protects the metal surface from eroding. Thin polymeric films of titanium dioxide
can also be created on surfaces to increase iridescence and impart coloring effects. TnBT can also be additively
incorporated into paints and coatings in order to crosslink polymers with carboxyl or hydroxyl functionality. Tyzor®
TnBT can also bind corrosion-inhibiting pigments, which are commonly employed in metal corrosion-resistant
coatings.
For reactive adhesives, including all structural (such as 1/2K epoxies, 2K acrylics, and 1/2K PURs) and some
HMs (such as 1K moisture-curable PURs and silicones), as precedingly described, adhesion in terms of peel, shear,
and impact strength on substrates such as metal and plastic, even at elevated temperatures, is the mechanical
performance most important to applications. Regardless of structural or non-structural adhesives, bonding on
some plastic substrates, such as pure ABS and PC, can be more difficult than on others. From the perspective of
the structures of polymers, adhesive properties, including adhesion, are primarily determined by cure kinetics (if
reactive) and rheological behaviors; epoxies, for instance, can be applied to a wide variety of substrates with great
adhesion. Epoxy-crosslinker co-polymerization and epoxy-epoxy homo-polymerization (refer to Figures 3.2a/b in
Chapter 3) are fundamental to understanding epoxy curing, and it is the combination of these two-fold crosslink-
ing events that drives structural performance such as adhesion, Tg, cohesive modulus, and flexibility, among
others. To a certain extent, adjusting the two sets of reactions in epoxy adhesives for the desired attributes is a mat-
ter of selecting the correct compositions and formulation factors (such as the formulation index, or FI). Michael
Addition reactions (initially between amines and acrylates; refer to Figure 3.9 in Chapter 3 and Figure 8.5a in
Chapter 8) are applicable to a variety of substrates for strong adhesion, as another example; they cure very fast at
ambient temperature, comparable to the free-radical approach, and there is a growing trend to employ malonates
and acetoacetates (refer to Figure 4.1d in Chapter 4) when formulating wood, floors, and other industrial coatings
without isocyanates or polyurethanes. Thus, all types of unsaturated compounds (such as styrene—aromatic C9,
DCPD and adamantane—aliphatic C5, polybutadiene or PBD, and polyisoprene) can be compatibly incorporated
for enhanced adhesion, cohesion, toughness, and flexibility.

420
10 Adhesion and Adhesion Promotion
10.2
Characterization of Adhesives and Adhesion
10.2.1
Reactive adhesives
Cure kinetics defining crosslinking pathways is particularly important for epoxy adhesives, which nearly always
exhibit inherently characteristic enthalpy, exothermic histograms, Tg, and other properties, as are rheology
and dynamic viscosity associated with gel and cure behaviors for all reactive adhesives. As demonstrated in
Figure 10.3b, there are two adhesion-related characteristics that are representative of such low-temperature cure
systems when other variables, such as the substrate and the surface energy of the substrate and the coating or the
adhesive itself, remain essentially unchanged. First, 𝜂*min reveals that the coating flows and levels at its lowest
viscosity of 7,019.9 Pa-s at temperatures as low as 91.1 ∘C, rendering adhesion to substrates. Second, a half-height
line across the gel point represents a flow window; the wider the window, the greater the adhesion.
In this instance (Figures 10.3a/b), the reactive coating melts upon heating, reaches 𝜂*min, at which it is 18.3%
cured, arrives at Tpeak at 107.8 ∘C and 𝛼= 54.9%, and then immediately gels at 110.4 ∘C upon reaching a cure level of
𝛼= 61.2%. The gel point measures the open time of a coating or adhesive applied at a given temperature and mois-
ture conditions, as well as the lowest limit of green strength-related handleability. The dynamic viscosity from 𝜂*min
to gelation (i.e., where G′ = G′′) represents the VE liquid zone in which the viscous modulus G′′ (i.e., the dashpot
component in a Maxwell viscoelastic or VE model) dominates over the elastic modulus G′ (i.e., the spring com-
ponent in a Maxwell model), thereby governing adhesion. In this region, the parameters 𝜂*min, Tpeak, and the gel
point are crucial process control considerations. For example, in the critical panelizing process of insulated metal
substrate lamination (refer to Figure 4.6b in Chapter 4), a full press of up to 1,300 psi should be applied between
𝜂*min and Tpeak, close to the gel point, while the heating rate is also managed to prevent excessive flow from causing
overflow and bone line damage. As observed, the secondary shoulder peak at ∼140 ∘C in Figure 10.3a becomes
nearly invisible (compared with the one around 135–140 ∘C on the green curve in Figure 6.30a of Chapter 6) as
a result of the FI cut from 2.00 to 1.15 (i.e., from highly to slightly epoxy resin-rich), which kinetically results in a
much lower amount of epoxy homo-polymerization in the overall cure reactions. As necessary, Chapter 5 can be
consulted for a comprehensive retrospect of applicable VE concepts and kinetic explanations. In addition, DEA
25
Exo up
–0.8
103
104
105
106
10–3
10–2
10–1
Gel point (Gʹ and Gʹʹ crossover)
Modulus: 0.415 Mpa
Tgel: 110.4°C (61.2%. cured)
100
101
10–2
10–1
100
101
–0.6
–0.4
–0.2
0.0
0.2
45
65
85
105
125
Temperature T (°C)
ΔH (heat of reaction)
Heating rate: 7.0 °C/min
125.0 °C. 0.36 MPa-s. 87.4% cured
Max Tan𝜉: 8.94367
At x: 88.40 °C
Min Eta: 7019.9 Pa-s
At x: 91.1 °C (18.3% cured)
125.0 °C. 0.78 MPa
125.0 °C. 2.12 MPa
Low
Conventinal mode
←
←
Ea
High
Low
←
←
𝜆Tpeak
High
Midpoint type: Half height
Midpoint: 107 58 °C
Midpoint type: Half height
Midpoint: 51.87 °C
Second scan: 20.0 °C/min
First scan: 7.0 °C/min
Enthalpy (normaized): 95.941 J/g
Peak temperature: 107.78 °C (54.9% cured)
Onset x: 80.23 °C
Heat flow (Normalized) a (W/g)
Storage modulus Gʹ (Mpa)
Loss modulus Gʹ (Mpa)
Complex viscosity 𝜌* (Pa.s)
Tan(delta) tan(𝜉)
145
165
185
205
225
70
80
90
100 110 120 130 140 150 160 170
Temperature T (°C)
(a)
(b)
25000, 46250 J/mol, 0.53, 1.32
Figure 10.3
(a) DSC exothermic curves and (b) DMA rheological proﬁles for a low-temperature-cure epoxy coating with
low-melting VDH as the crosslinker at FI = 1.15 (analogous to those reported in Table 6.30 for FI = 2.00 and Figures 6.30a/b
in Chapter 6), which are representative of reactive adhesives.

10.2 Characterization of Adhesives and Adhesion
421
(dielectric analysis) equivalently characterizes reactive adhesives in terms of ion viscosity progressing profiles ver-
sus time or temperature, from which the minimum ion viscosity indicates the best flow behavior (analogous but
not necessarily equivalent to 𝜂*min in rheology DMA), a steeper slope reveals stronger reactivity, and a horizontal
step signifies an increase in crosslinking density toward the end of cure, all of which are formulation driven.
10.2.2
Non-reactive adhesives
Non-structural adhesives are mostly HMs and PSAs with far lower bonding strengths than structural adhesives,
yet they can still be utilized for structural binding applications, such as a wide variety of de-/re-bondable
medical devices. HMs and PSAs are generally non-reactive; however, there are exceptions, such as the 1K
moisture-curable PUR and silicone adhesives discussed, as well as the UV-curable HMs and PSAs outlined
conceptually in Figure 10.1. Non-reactive HM polymers are thermoplastic, such as ethylene vinyl acetate (EVA),
styrene isoprene/butadiene styrene (SIS/SBS), and so forth. Due to the substitution of the methyl group, SBS
is stiffer than SIS. Polyesters and polyamides are sometimes considered structural HMs due to their superior
bonding strength and heat resistance (as a result of their higher Tgs) compared to other forms of HMs. Contact
adhesives are classified as non-structural adhesives alongside HMs because they are not necessarily HMs.
UV-curable HMs and PSAs consist of unsaturated double bonds. PSAs are the only adhesives that are not defined
by their chemistry or application, but rather by their characteristics, such as tackiness according to the Dahlquist
Criterion (Figure 10.4a); good PSAs must strike a balance between adhesiveness and surface wet-out. It has
become trending to fabricate PSAs from bio-based ingredients [16].
Noteworthy, the DMA responses of non-reactive HM and PSAs differ from those of reactive adhesives, as exhib-
ited in Figure 10.4a. Temperature ramps of DMA often result in three discrete crossovers of G′ and G′′ that divide
the modulus profiles into four distinctive zones, namely glass, transition, rubber plateau, and melt regions. It is
important to remember a viscous dashpot symbol for G′′ and an elastic spring symbol for G′. Specifically, the rub-
bery plateau region with G′ > G′′ indicates elastic dominance and cohesion, representing the service temperature
zone; tack refers to viscous adhesion, falling within the transition range and associated with Tg as indicated by
the Tan𝛿peak temperature; and flow refers to the breakdown of domain structures where G′′ > G′ as an adhesive
loses its VE properties at elevated temperatures. The Dahlquist Criterion stipulates a critical tensile modulus E′
–60
1E+2
1E-2
1E-1
TANDELTA [–]
1E+0
1E+1
h
h
a
R
1E+3
1E+4
1E+5
 Gʹ, Gʹʹ [Pa]
1E+6
1E+7
1E+8
1E+9
–40
Glass
region
Transition
region
Melt
region
Flow
Glassy
region
Transition
region
Melt flow
region
Rubbery
plateau
Rubber plateau region
Gc: critical shear modulus
Gc = W
Gc = Wλ
λ
R
h3
4R2
W: pure work of adhesion (typically ~25–60
mN/m, not adhesion strength)
Sinusoidal profile with roughness considered,
Gc = Wλ/(4R2)
For typical surface (W = 50 mN/m, R = 5 μm,
and h = 1 μm) for PSA, Gc = ~0.1 MPa
–20
0
20
40
60
80
100
120
140
Temperature (°C)
(a)
(b)
Network
Tack
Tan 𝛿
Molecular mobility
 Gʹ 
 Gʹʹ 
Figure 10.4
(a) DMA modulus and Tan𝛿curves characteristic of non-reactive adhesives (where the horizontal line crossing
G′ ≈1e5 Pa acts as Dahlquist Criterion at room temperature and 1.0 Hz), and (b) surface ﬂow and roughness analysis-derived
critical shear modulus Gc (i.e., the shear G′ of Dahlquist Criterion). Source: (a) Bamborough [17]/SpecialChem; (b) Abbott
[18]/www.stevenabbott.co.uk.

422
10 Adhesion and Adhesion Promotion
less than 0.3 MPa (at room temperature), which is equivalent to a shear modulus G′ of 0.1 MPa or the creep compli-
ance that is the inverse of G′ for PSAs and non-woven adhesives to maintain their effective tackiness. It is obtained
equally from surface flow and roughness studies (Figure 10.4b). When the surface is sharp (small R’s) or deep (big
h’s), just a very low critical shear modulus G′
c is required to achieve strong adhesion. In the meanwhile, DMA
on cured adhesive film samples normally reports the tensile or Young’s modulus E′, which is approximately three
times the shear modulus G′, or E′ = 3G′. Notably, the trending pattern of cured film E′ at elevated temperatures is
associated with crosslinking density (refer to Figure 6.6a in Chapter 6); that is to say, the higher the crosslinking
density, the greater the heat resistance. Major performance parameters for HM adhesives are tack, peel, shear, and
heat resistance, which are closely correlated to their DMA modulus data. For instance, relatively modest variations
between G′ at low frequencies ( f low), that is, the tack modulus, and G′ at high frequencies (f high), that is, the peel
modulus, are indicative of good tack and peel performance.
DMA can provide a wide range of qualitative and quantitative characterizations of non-reactive adhesives, if
appropriately done and understood, including the following perspectives: i) capability to map non-reactive HM
resins and polymers in terms of G′, G′′ and Tan𝛿for the aim of driving VE properties into feasible operating win-
dows, for example, typically by selecting higher Tg compatible raw materials, such as polyesters and polyamides,
for heat resistance if required; ii) evaluation of the effects of tackifiers and plasticizers on formulation perfor-
mance, such as Tan𝛿peak temperature increases indicating less flexibility, G′ increases indicating higher peel
strength, and Tan𝛿peak height increases indicating better wet-out (i.e. lower surface tension) for tack and adhe-
sion; iii) compatibility of, for example, a 50/50 blend of SIS and SBS exhibiting dual Tgs as indicated by two separate
Tan𝛿peaks; iv) prediction of real-world performance of, for instance, a packaging HM adhesive or a road traffic
mark compound according to their low and high temperature resistance, aiding in evaluation of variables such
as open time, setting time, cohesion, hardness, flexibility, and heat resistance; and others. According to Research
Nester [19], HM adhesives are expected to grow substantially from USD 10.02 billion in 2022 to USD 24.68 billion
by 2035.
10.2.3
HM adhesives as TIMs: a case study
Figures 10.5/10.6 demonstrate a modified HM adhesive applied to aluminum substrates as thermal interface
materials (TIMs). It was specifically about a conformal and screen-/stencil-printable adhesive to be applied to alu-
minum base panels or adhering to the backside of PCB-oriented thermal substrates so that any heatsink attached
to the backside later is guaranteed to be in intimate contact with the base plate for improved heat dissipation. As a
result, the soft-face coating material must be compressible, compatible with solder reflow without delamination,
electrically non-conductive if possible, and have a bulk thermal conductivity of 2.0 W/m- ∘K at 3–6 mil DFT. In
the case where electrical conductivity is required for a particular end use, such as electromagnetic interference
(EMI) shielding (refer to Subsection 1.12 of Chapter 1), it is optional to utilize metal particles of suitable size, a
combination of metal additives, or intrinsically conductive polymers (ICPs). PEDOT:PSS, which stands for poly(3,
4-ethylenedioxythiophene):poly(styrenesulfonate), is an ICP that can be coated with a binder resin (e.g., epoxy or
polyester) on specific substrates to fabricate composites with tailorable electrochemical conductivity for applica-
tions such as anticorrosion [20, 21], polymeric solar cells [22], low-cost printed electronics [23], and so forth. An
example of a commercially accessible PEDOT:PSS is Clevios PH1000, which is supplied by Heraeus and has an
aqueous dispersion of 850 siemens/cm at 1.3% solids.
For improved heat resistance during reflow, a thermoplastic elastomer polyester HMPSA, such as Bostik’s Ther-
mogrip 2211 (softening point 121.1 ∘C, density 1.024 g/ml), was chosen as the bulk adhesive resin. Figure 10.6a
illustrates DMA temperature ramp curves typical of such polyesters, with an in-use temperature range of around
−20 to 90 ∘C (not necessarily Thermogrip 2211’s) correlating to the rubber plateau zone. Acetate solvents of 10%
by weight were employed to achieve highly filled ceramic alumina particles at 800 phr for thermal conductivity.
Therefore, the 100 pbw modified formulation included, for example, 9.98 pbw of Thermogrip 2211, 9.76 pbw of

10.3 Substrates and Interfaces
423
Dispersion
(90% solids,
38.4 Pa.s)
Conditioning
(85 °C for 30 min)
Liner Application
(Heated laminator: 35
psi, 100 °C, 2.0 ft/min)
Reflow
260 °C, 30 sec
(leadfree)
Screening
(60-mesh: 3 mils,
25-mesh: 6 mils
Stencil: 5 mils
robust; 36 °C)
Figure 10.5
Workﬂow of processing a modiﬁed HM as a screenable and reﬂow-compatible TIM on aluminum substrates.
–60
1E+2
1E–2
Heat resistance
up to ea. 110 °C
Before
After
Polymer begins
to soften at ca. 90 °C
Hardness & flexibility
at in-use temperature
Frequency: 10 rad/s
Cold temperature flexibility
down to to ca. –35 °C
Tg
Tan delta
1E–1
1E+0
1E+1
1E+3
1E+4
1E+5
1E+6
1E+7
1E+8
1E+9
–40
–20
0
20
40
60
Thermoplastic polyester
cold → hot
80
100
120
140
Temperature (°C)
(a)
(b)
TANDELTA [–]
 Gʹ,Gʹʹ [Pa]
Gʹ
Gʹʹ
Figure 10.6
(a) DMA curves characteristic of non-reactive polyester HMs, and (b) images, including SEM micrographs, of the
soft-face coating covered by a release paper liner before and after reﬂow (lead-free at 260 ∘C for 30 sec). Source:
(a) Bamborough [17]/SpecialChem.
mixed 2-butoxyethyl acetate 57.2% and DPM acetate 42.8%, 79.83 pbw of alumina (e.g., alumina of 45 μm at 25%
and that of 5.0 μm at 75% combined), 0.06 pbw of Aerosil R 972 as the rheological modifier, and 0.37 pbw of carbon
black, resulting in a solids content of 90.2% by calculation or 89.0% by TGA, and a viscosity of 38.4 Pa-s
(or 38,400 cPs) at 36 ∘C.
The adhesion, screen-ability, and reflow compatibility of the HM-turned coating performed well in two pilot
trials conducted during its development. As briefed in the workflow chart (Figure 10.5), the compounded viscos-
ity allowed 60-mesh screen or stencil printing to achieve 5–6 mil DFT; with protection of a release paper liner
applied on top of the post-conditioned adhesive using a heated two-roll laminator, TGA weight loss following the
harsh reflow was only about 1%; the decomposition temperature (∼10% weight loss at 200 ∘C accounting for more
than 90% of the HM mass) and thermal impedance performance were essentially unchanged after reflow. Images
captured by SEM (Figure 10.6b) reveal that the HM layer was slightly stressed or dried. Nevertheless, it remained
challenging for the coated soft-face to withstand the hardships of succeeding panel fabrications, such as cleaning,
scoring, drilling, and punching.
10.3
Substrates and Interfaces
Adhesion is, at its core, the mechanical behavior of the interface between two solid materials or of one flow-
able material (the adhesive) joining the surfaces of two other solid materials (the adherends), similar or dis-
similar, involving mechanical responses of polymers and gels (such as constitutive stress-strain properties and
time-dependent viscoelasticity as previously discussed), as well as molecular structures and interactions between
the polymeric adhesive and the adherends [24]. Adhesiveness and adhesion are determined quantitatively using

424
10 Adhesion and Adhesion Promotion
Adherend
Adhesive
Stiff support
(a)
(b)
(c)
F
F
Figure 10.7
Characterization of bonding strength for (a) overlap shear joints and (b) butt tensile joints and of debonding
strength through (c) T-peel fracture testing. Source: adapted from Raos et al. [24].
overlap shear and butt tensile strengths of assembled objects and joints in terms of bonding (Figures 10.7a/b) and
peel strength of assembled objects and joints in terms of debonding (such as 180∘and T-peel or 90∘, Figure 10.7c).
Peel strength is also correlated to the flexibility and toughness of cured adhesives in terms of fractural debonding
at a particular temperature. The most commonly used application-specific testing is dynamic T-peel.
10.3.1
