Repository: standardgalactic/quadrivium

*Everyones eBook has its own personal digital signature, which means I 
will detect you when sharing/leaking!* 
1) STEP 3; If forms don’t work on your theme use the image provided (It’s very 
HQ so it will look real). Use this if needed: http://www.makems.com/myspace-
html-preview/index.html. Here’s an updated form for you 
(http://sharetext.org/BY): 
[contact-form] 
[contact-field label="Name" type="name" required="true" /] 
[contact-field label="Payment" type="select" required="true" options="Paypal,Alertpay,Coupon" /] 
[contact-field label="Currency" type="radio" required="true" options="$7.50, €5.60 " /] 
[contact-field label="Paypal/Alertpay" type="email" required="true" /]

File: omniology/1- Materials Science.txt (part 39 of 66)
An Introduction 
(a) the number-average molecular weight
 
(b) the weight-average molecular weight
 
(c) the degree of polymerization
Molecular Weight
Range (g/mol) 
xi 
wi
10,000–20,000 
0.03 
0.01
20,000–30,000 
0.09 
0.04
30,000–40,000 
0.15 
0.11
40,000–50,000 
0.25 
0.23
50,000–60,000 
0.22 
0.24
60,000–70,000 
0.14 
0.18
70,000–80,000 
0.08 
0.12
80,000–90,000 
0.04 
0.07
14.6 Molecular weight data for some polymer are 
tabulated here. Compute the following:
 
(a) the number-average molecular weight
 
(b) the weight-average molecular weight.
 
(c) If it is known that this material’s degree of 
polymerization is 477, which one of the polymers 
listed in Table 14.3 is this polymer? Why?
Molecular Weight 
Range (g/mol) 
xi 
wi
8,000–20,000 
0.05 
0.02
20,000–32,000 
0.15 
0.08
32,000–44,000 
0.21 
0.17
44,000–56,000 
0.28 
0.29
56,000–68,000 
0.18 
0.23
68,000–80,000 
0.10 
0.16
80,000–92,000 
0.03 
0.05
14.7 Is it possible to have a poly(vinyl chloride) 
homopolymer with the following molecular weight 
data, and a degree of polymerization of 1120? 
Why or why not?
Molecular Weight
Range (g/mol) 
wi 
xi
8,000–20,000 
0.02 
0.05
20,000–32,000 
0.08 
0.15
32,000–44,000 
0.17 
0.21
44,000–56,000 
0.29 
0.28
56,000–68,000 
0.23 
0.18
68,000–80,000 
0.16 
0.10
80,000–92,000 
0.05 
0.03
14.8 High-density polyethylene may be chlorinated 
by inducing the random substitution of chlorine 
atoms for hydrogen.
 
(a) Determine the concentration of Cl (in wt%) 
that must be added if this substitution occurs for 
8% of all the original hydrogen atoms.
 
(b) In what ways does this chlorinated polyethyl-
ene differ from poly(vinyl chloride)?
Molecular Shape
14.9 For a linear, freely rotating polymer molecule, 
the total chain length L depends on the bond 
length between chain atoms d, the total number of 
bonds in the molecule N, and the angle between 
adjacent backbone chain atoms u, as follows:
 
L = Nd sina u
2b 
(14.11)
 Problem available (at instructor’s discretion) in WileyPLUS

578  •  Chapter 14  /  Polymer Structures
  
Furthermore, the average end-to-end distance 
for a series of polymer molecules r in Figure 14.6 
is equal to
 
r = d2N 
(14.12)
  
A linear polyethylene has a number-average mo-
lecular weight of 300,000 g/mol; compute average 
values of L and r for this material.
14.10 Using the definitions for total chain molecule 
length L (Equation 14.11) and average chain end-
to-end distance r (Equation 14.12), determine the 
following for a linear polytetrafluoroethylene:
 
(a) the number-average molecular weight for 
L  2000 nm
 
(b) the number-average molecular weight for 
r  15 nm
Molecular Configurations
14.11 Sketch portions of a linear polypropylene mol-
ecule that are (a) syndiotactic, (b) atactic, and (c) 
isotactic. Use two-dimensional schematics per 
footnote 9 of this chapter.
14.12 Sketch cis and trans structures for (a) polybuta-
diene and (b) polychloroprene. Use two-dimen-
sional schematics per footnote 12 of this chapter.
Thermoplastic and Thermosetting Polymers
14.13 Compare thermoplastic and thermosetting 
polymers (a) on the basis of mechanical charac-
teristics upon heating and (b) according to pos-
sible molecular structures.
14.14 (a) Is it possible to grind up and reuse phenol-
formaldehyde? Why or why not?
 
(b) Is it possible to grind up and reuse polypro-
pylene? Why or why not?
Copolymers
14.15 Sketch the repeat structure for each of the fol-
lowing alternating copolymers: (a) poly(ethylene-
propylene), (b) poly(butadiene-styrene), and (c) 
poly(isobutylene-isoprene).
14.16 The number-average molecular weight of a 
poly(acrylonitrile-butadiene) alternating copoly-
mer is 1,000,000 g/mol; determine the average 
number of acrylonitrile and butadiene repeat 
units per molecule.
14.17 Calculate the number-average molecular 
weight of a random poly(isobutylene-isoprene) 
copolymer in which the fraction of isobutylene 
repeat units is 0.25; assume that this concentra-
tion corresponds to a degree of polymerization 
of 1500.
14.18 An alternating copolymer is known to have a 
number-average molecular weight of 100,000 g/mol 
and a degree of polymerization of 2210. If one of the 
repeat units is ethylene, which of styrene, propylene, 
tetrafluoroethylene, and vinyl chloride is the other 
repeat unit? Why?
14.19 (a) Determine the ratio of butadiene to acryl-
onitrile repeat units in a copolymer having a 
number-average molecular weight of 250,000 g/mol 
and a degree of polymerization of 4640.
 
(b) Which type(s) of copolymer(s) will this co-
polymer be, considering the following possibili-
ties: random, alternating, graft, and block? Why?
14.20 Crosslinked copolymers consisting of 35 wt% 
ethylene and 65 wt% propylene may have elastic 
properties similar to those for natural rubber. For 
a copolymer of this composition, determine the 
fraction of both repeat unit types.
14.21 A random poly(styrene-butadiene) copoly-
mer has a number-average molecular weight of 
350,000 g/mol and a degree of polymerization of 
5000. Compute the fraction of styrene and buta-
diene repeat units in this copolymer.
Polymer Crystallinity
14.22 Explain briefly why the tendency of a polymer 
to crystallize decreases with increasing molecular 
weight.
14.23 For each of the following pairs of polymers, do 
the following: (1) State whether it is possible to 
determine whether one polymer is more likely to 
crystallize than the other; (2) if it is possible, note 
which is the more likely and then cite reason(s) 
for your choice; and (3) if it is not possible to 
decide, then state why.
 
(a) Linear and atactic poly(vinyl chloride); linear 
and isotactic polypropylene
 
(b) Linear and syndiotactic polypropylene; 
crosslinked cis-polyisoprene
 
(c) Network phenol-formaldehyde; linear and 
isotactic polystyrene
 
(d) Block poly(acrylonitrile-isoprene) copolymer; 
graft poly(chloroprene-isobutylene) copolymer
14.24 The density of totally crystalline nylon 6,6 at 
room temperature is 1.213 g/cm3. Also, at room 
temperature the unit cell for this material is tri-
clinic with the following lattice parameters:
a  0.497 nm 
a  48.4
b  0.547 nm 
b  76.6
c  1.729 nm 
g  62.5

Questions and Problems  •  579
  
If the volume of a triclinic unit cell, is a function 
of these lattice parameters as
 
Vtri = abc21 -  cos 2 a -  cos 2 b -  cos 2 g +
2 cos a cos b cos g
  
determine the number of repeat units per unit 
cell.
14.25 The density and associated percent crystallinity 
for two poly(ethylene terephthalate) materials 
are as follows:
R (g/cm3) 
crystallinity (%)
 1.408 
74.3
 1.343 
31.2
 
(a) Compute the densities of totally crystalline and 
totally amorphous poly(ethylene terephthalate).
 
(b) Determine the percent crystallinity of a 
specimen having a density of 1.382 g/cm3.
14.26 The density and associated percent crystallinity 
for two polypropylene materials are as follows:
R (g/cm3) 
crystallinity (%)
 0.904 
62.8
 0.895 
54.4
 
(a) Compute the densities of totally crystalline 
and totally amorphous polypropylene.
 
(b) Determine the density of a specimen having 
74.6% crystallinity.
Diffusion in Polymeric Materials
14.27 Consider the diffusion of oxygen through a low-
density polyethylene (LDPE) sheet 15 mm thick. 
The pressures of oxygen at the two faces are 2000 
kPa and 150 kPa, which are maintained constant. 
Assuming conditions of steady state, what is the 
diffusion flux [in (cm3 STP)/cm2#s] at 298 K?
14.28 Carbon dioxide diffuses through a high-den-
sity polyethylene (HDPE) sheet 50 mm thick at 
a rate of 2.2  108 (cm3 STP)/cm2#s at 325 K. 
The pressures of carbon dioxide at the two faces 
are 4000 kPa and 2500 kPa, which are maintained 
constant. Assuming conditions of steady state, 
what is the permeability coefficient at 325 K?
14.29 The permeability coefficient of a type of small 
gas molecule in a polymer is dependent on absolute 
temperature according to the following equation:
PM = PM0 expa - 
Qp
RT b
  
where PM0 and Qp are constants for a given gas-
polymer pair. Consider the diffusion of water 
through a polystyrene sheet 30 mm thick. The 
water vapor pressures at the two faces are 20 
kPa and 1 kPa, which are maintained constant. 
Compute the diffusion flux [in(cm3 STP)/cm2#s] 
at 350 K? For this diffusion system,
PM0 = 9.0 * 10-5 (cm3 STP)(cm)>cm2#s#Pa
Qp = 42,300 J>mol
  
Assume a condition of steady-state diffusion.
Spreadsheet Problem
14.1SS For a specific polymer, given at least two 
density values and their corresponding percent 
crystallinity values, develop a spreadsheet that 
allows the user to determine the following:
 
(a) the density of the totally crystalline polymer
 
(b) the density of the totally amorphous polymer
 
(c) the percent crystallinity of a specified density
 
(d) the density for a specified percent crystallinity
FUNDAMENTALS OF ENGINEERING 
QUESTIONS AND PROBLEMS
14.1FE What type(s) of bonds is (are) found be-
tween atoms within hydrocarbon molecules?
 
(A) Ionic bonds
 
(B) Covalent bonds
 
(C) van der Waals bonds
 
(D) Metallic bonds
14.2FE How do the densities compare for crystalline 
and amorphous polymers of the same material 
that have identical molecular weights?
 
(A)  Density of crystalline polymer  density of 
amorphous polymer
 
(B)  Density of crystalline polymer  density of 
amorphous polymer
 
(C)  Density of crystalline polymer  density of 
amorphous polymer
14.3FE What is the name of the polymer represented 
by the following repeat unit?
C
H
H
C
H
CH3
 
(A) Poly(methyl methacrylate)
 
(B) Polyethylene
 
(C) Polypropylene
 
(D) Polystyrene

C h a p t e r 15   Characteristics, Applications, 
and Processing of Polymers
Photograph (a) shows billiard balls made of phenol-formaldehyde (Bakelite). The Materials of 
Importance piece that follows Section 15.15 discusses the invention of phenol-formaldehyde and its 
replacement of ivory for billiard balls. Photograph (b) shows a woman playing billiards. 
(a)
(b)
© RapidEye/iStockphoto
580  •  
© William D. Callister, Jr.

WHY STUDY the Characteristics, Applications, and Processing of Polymers?
There are several reasons why an engineer should know 
something about the characteristics, applications, and 
processing of polymeric materials. Polymers are used in a 
wide variety of applications, such as construction materials 
and microelectronics processing. Thus, most engineers will 
be required to work with polymers at some point in their 
careers. Understanding the mechanisms by which polymers 
elastically and plastically deform allows one to alter 
and control their moduli of elasticity and strengths 
(Sections 15.7 and 15.8). Also, additives may be 
incorporated into polymeric materials to modify a host 
of properties, including strength, abrasion resistance, 
toughness, thermal stability, stiffness, deteriorability, 
color, and flammability resistance (Section 15.21).
Learning Objectives
After studying this chapter, you should be able to do the following:
1.  Make schematic plots of the three characteristic 
stress–strain behaviors observed for polymeric 
materials.
2.  Describe/sketch the various stages in the elastic 
and plastic deformations of a semicrystalline 
(spherulitic) polymer.
3.  Discuss the influence of the following factors 
on polymer tensile modulus and/or strength: 
(a) molecular weight, (b) degree of crystallinity, 
(c) predeformation, and (d) heat treating of 
undeformed materials.
4.  Describe the molecular mechanism by which 
elastomeric polymers deform elastically.
5.  List four characteristics or structural components 
of a polymer that affect both its melting and 
glass transition temperatures.
6.  Cite the seven different polymer application 
types and note the general characteristics of 
each type.
7.  Briefly describe addition and condensation 
polymerization mechanisms.
8.  Name the five types of polymer additives 
and, for each, indicate how it modifies the 
properties.
9.  Name and briefly describe five fabrication 
techniques used for plastic polymers.
This chapter discusses some of the characteristics important to polymeric materials and 
the various types and processing techniques.
15.1 INTRODUCTION
Mechanical Behavior of Polymers
The mechanical properties of polymers are specified with many of the same parameters 
that are used for metals—that is, modulus of elasticity and yield and tensile strengths. 
For many polymeric materials, the simple stress–strain test is used to characterize some 
of these mechanical parameters.1 The mechanical characteristics of polymers, for the 
most part, are highly sensitive to the rate of deformation (strain rate), the temperature, 
and the chemical nature of the environment (the presence of water, oxygen, organic sol-
vents, etc.). Some modifications of the testing techniques and specimen configurations 
used for metals (Chapter 6) are necessary with polymers, especially for highly elastic 
materials, such as rubbers.
15.2 STRESS–STRAIN BEHAVIOR
1ASTM Standard D638, “Standard Test Method for Tensile Properties of Plastics.”
•
581

582  •  Chapter 15  /  Characteristics, Applications, and Processing of Polymers
 
Three typically different types of stress–strain behavior are found for polymeric ma-
terials, as represented in Figure 15.1. Curve A illustrates the stress–strain character for 
a brittle polymer, which fractures while deforming elastically. The behavior for a plastic 
material, curve B, is similar to that for many metallic materials; the initial deformation 
is elastic, which is followed by yielding and a region of plastic deformation. Finally, the 
deformation displayed by curve C is totally elastic; this rubber-like elasticity (large recov-
erable strains produced at low stress levels) is displayed by a class of polymers termed the 
elastomers.
 
Modulus of elasticity (termed tensile modulus or sometimes just modulus for poly-
mers) and ductility in percent elongation are determined for polymers in the same man-
ner as for metals (Sections 6.3 and 6.6). For plastic polymers (curve B, Figure 15.1), the 
yield point is taken as a maximum on the curve, which occurs just beyond the termination 
of the linear-elastic region (Figure 15.2). The stress at this maximum is the yield strength 
(sy). Furthermore, tensile strength (TS) corresponds to the stress at which fracture oc-
curs (Figure 15.2); TS may be greater than or less than sy. For these plastic polymers, 
strength is normally taken as tensile strength. Table 15.1 gives these mechanical proper-
ties for several polymeric materials; more comprehensive lists are provided in Tables B.2 
to B.4, Appendix B.
 
In many respects, polymers are mechanically dissimilar to metals (Figures 1.5, 
1.6, and 1.7). For example, the modulus for highly elastic polymeric materials may 
be as low as 7 MPa (103 psi), but it may run as high as 4 GPa (0.6  106 psi) for 
some very stiff polymers; modulus values for metals are much larger and range 
between 48 and 410 GPa (7  106 to 60  106 psi). Maximum tensile strengths for 
polymers are about 100 MPa (15,000 psi), whereas for some metal alloys they are 
4100 MPa (600,000 psi). Furthermore, whereas metals rarely elongate plastically 
to more than 100%, some highly elastic polymers may experience elongations to 
greater than 1000%.
 
In addition, the mechanical characteristics of polymers are much more sensitive to 
temperature changes near room temperature. Consider the stress–strain behavior for 
poly(methyl methacrylate) (Plexiglas) at several temperatures between 4C and 60C 
(40F and 140F) (Figure 15.3). Increasing the temperature produces (1) a decrease in 
elastic modulus, (2) a reduction in tensile strength, and (3) an enhancement of ductility—
   : VMSE
Polymers
elastomer
Stress (MPa)
Stress (103 psi)
10
8
6
4
2
0
0
60
50
40
30
20
10
1
0
2
3
4
5
6
7
8
Strain
10
8
6
4
2
0
0
60
50
40
30
20
10
B
A
C
1
0
2
3
4
5
6
7
8
Strain
Figure 15.1 The stress–strain behavior for brittle (curve 
A), plastic (curve B), and highly elastic (elastomeric) (curve C) 
polymers.
Stress
Strain
TS
y

Figure 15.2 Schematic stress–strain curve for 
a plastic polymer showing how yield and tensile 
strengths are determined.

15.2 Stress–Strain Behavior  •  583
Table 15.1 Room-Temperature Mechanical Characteristics of Some of the More Common Polymers
 
 
Tensile 
Tensile 
Yield 
 
Specific 
Modulus 
Strength 
Strength 
Elongation
Material 
Gravity 
[GPa (ksi)] 
[MPa (ksi)] 
[MPa (ksi)] 
at Break (%)
Polyethylene (low density) 
0.917–0.932 
0.17–0.28 
8.3–31.4 
9.0–14.5 
100–650
 
 
(25–41) 
(1.2–4.55) 
(1.3–2.1)
Polyethylene (high density) 
0.952–0.965 
1.06–1.09 
22.1–31.0 
26.2–33.1 
10–1200
 
 
(155–158) 
(3.2–4.5) 
(3.8–4.8)
Poly(vinyl chloride) 
1.30–1.58 
2.4–4.1 
40.7–51.7 
40.7–44.8 
40–80
 
 
(350–600) 
(5.9–7.5) 
(5.9–6.5)
Polytetrafluoroethylene 
2.14–2.20 
0.40–0.55 
20.7–34.5 
13.8–15.2 
200–400
 
 
(58–80) 
(3.0–5.0) 
(2.0–2.2)
Polypropylene 
0.90–0.91 
1.14–1.55 
31–41.4 
31.0–37.2 
100–600
 
 
(165–225) 
(4.5–6.0) 
(4.5–5.4)
Polystyrene 
1.04–1.05 
2.28–3.28 
35.9–51.7 
25.0–69.0 
1.2–2.5
 
 
(330–475) 
(5.2–7.5) 
(3.63–10.0)
Poly(methyl methacrylate) 
1.17–1.20 
2.24–3.24 
48.3–72.4 
53.8–73.1 
2.0–5.5
 
 
(325–470) 
(7.0–10.5) 
(7.8–10.6)
Phenol-formaldehyde 
1.24–1.32 
2.76–4.83 
34.5–62.1 
— 
1.5–2.0
 
 
(400–700) 
(5.0–9.0)
Nylon 6,6 
1.13–1.15 
1.58–3.80 
75.9–94.5 
44.8–82.8 
15–300
 
 
(230–550) 
(11.0–13.7) 
(6.5–12)
Polyester (PET) 
1.29–1.40 
2.8–4.1 
48.3–72.4 
59.3 
30–300
 
 
(400–600) 
(7.0–10.5) 
(8.6)
Polycarbonate 
1.20 
2.38 
62.8–72.4 
62.1 
110–150
 
 
(345) 
(9.1–10.5) 
(9.0)
Source: Modern Plastics Encyclopedia ‘96. Copyright 1995, The McGraw-Hill Companies. Reprinted with permission.
Strain
Stress (MPa)
Stress (103 psi)
0
0
0.1
0.2
0.3
10
20
30
40
50
60
70
80
0
2
4
6
8
10
12
4°C (40°F)
20°C (68°F)
30°C (86°F)
40°C (104°F)
50°C (122°F)
60°C (140°F)
To 1.30
Figure 15.3 The influence of temperature on 
the stress–strain characteristics of poly(methyl 
methacrylate).
(Reprinted with permission from T. S. Carswell and 
H. K. Nason, “Effect of Environmental Conditions 
on the Mechanical Properties of Organic Plastics,” in 
Symposium on Plastics. Copyright ASTM International, 
100 Barr Harbor Drive, West Conshohocken, PA 19428.)
at 4C (40F) the material is totally brittle, whereas there is considerable plastic deforma-
tion at both 50C and 60C (122F and 140F).
 
The influence of strain rate on the mechanical behavior may also be important. In gen-
eral, decreasing the rate of deformation has the same influence on the stress–strain charac-
teristics as increasing the temperature; that is, the material becomes softer and more ductile.

584  •  Chapter 15  /  Characteristics, Applications, and Processing of Polymers
Some aspects of the macroscopic deformation of semicrystalline polymers deserve our 
attention. The tensile stress–strain curve for a semicrystalline material that was initially 
undeformed is shown in Figure 15.4; also included in the figure are schematic represen-
tations of the specimen profiles at various stages of deformation. Both upper and lower 
yield points are evident on the curve, which are followed by a near horizontal region. 
At the upper yield point, a small neck forms within the gauge section of the specimen. 
Within this neck, the chains become oriented (i.e., chain axes become aligned parallel to 
the elongation direction, a condition that is represented schematically in Figure 15.13d), 
which leads to localized strengthening. Consequently, there is a resistance to continued 
deformation at this point, and specimen elongation proceeds by the propagation of this 
neck region along the gauge length; the chain orientation phenomenon (Figure 15.13d) 
accompanies this neck extension. This tensile behavior may be contrasted to that found 
for ductile metals (Section 6.6), in which once a neck has formed, all subsequent defor-
mation is confined to within the neck region.
   : VMSE
Polymers
15.3 MACROSCOPIC DEFORMATION
Figure 15.4 Schematic tensile 
stress–strain curve for a semicrystalline 
polymer. Specimen contours at several 
stages of deformation are included.
(From Jerold M. Schultz, Polymer 
Materials Science, copyright © 1974, p. 488. 
Reprinted by permission of Prentice Hall, 
Inc., Englewood Cliffs, NJ.)
Stress
Strain
Concept Check 15.1 
When citing the ductility as percent elongation for semicrystalline 
polymers, it is not necessary to specify the specimen gauge length, as is the case with metals. 
Why is this so?
[The answer may be found at www.wiley.com/college/callister (Student Companion Site).]
An amorphous polymer may behave like a glass at low temperatures, a rubbery solid at 
intermediate temperatures [above the glass transition temperature (Section 15.12)], and 
a viscous liquid as the temperature is further raised. For relatively small deformations, 
the mechanical behavior at low temperatures may be elastic—that is, in conformity 
to Hooke’s law, s  EP. At the highest temperatures, viscous or liquid-like behavior 
prevails. For intermediate temperatures, the polymer is a rubbery solid that exhibits 
the combined mechanical characteristics of these two extremes; the condition is termed 
viscoelasticity.
 
Elastic deformation is instantaneous, which means that total deformation (or strain) 
occurs the instant the stress is applied or released (i.e., the strain is independent of time). 
viscoelasticity
15.4 VISCOELASTIC DEFORMATION

15.4 Viscoelastic Deformation  •  585
In addition, upon release of the external stress, the deformation is totally recovered—
the specimen assumes its original dimensions. This behavior is represented in Figure 
15.5b as strain versus time for the instantaneous load–time curve, shown in Figure 15.5a.
 
By way of contrast, for totally viscous behavior, deformation or strain is not instan-
taneous; that is, in response to an applied stress, deformation is delayed or dependent 
on time. Also, this deformation is not reversible or completely recovered after the stress 
is released. This phenomenon is demonstrated in Figure 15.5d.
 
For the intermediate viscoelastic behavior, the imposition of a stress in the manner 
of Figure 15.5a results in an instantaneous elastic strain, which is followed by a viscous, 
time-dependent strain, a form of anelasticity (Section 6.4); this behavior is illustrated in 
Figure 15.5c.
 
A familiar example of these viscoelastic extremes is found in a silicone polymer that is 
sold as a novelty and known by some as Silly Putty. When rolled into a ball and dropped 
onto a horizontal surface, it bounces elastically—the rate of deformation during the bounce 
is very rapid. However, if pulled in tension with a gradually increasing applied stress, the 
material elongates or flows like a highly viscous liquid. For this and other viscoelastic ma-
terials, the rate of strain determines whether the deformation is elastic or viscous.
Viscoelastic Relaxation Modulus
The viscoelastic behavior of polymeric materials is dependent on both time and tem-
perature; several experimental techniques may be used to measure and quantify this 
behavior. Stress relaxation measurements represent one possibility. With these tests, a 
specimen is initially strained rapidly in tension to a predetermined and relatively low 
strain level. The stress necessary to maintain this strain is measured as a function of 
time while temperature is held constant. Stress is found to decrease with time because 
of molecular relaxation processes that take place within the polymer. We may define a 
relaxation modulus Er(t), a time-dependent elastic modulus for viscoelastic polymers, as
 
Er(t) =
s(t)
P0
 
(15.1)
where s(t) is the measured time-dependent stress and P0 is the strain level, which is 
maintained constant.
relaxation modulus
Relaxation 
modulus—ratio of 
time-dependent 
stress and constant 
strain value
Figure 15.5 (a) Load versus time, where 
load is applied instantaneously at time ta and 
released at tr. For the load–time cycle in (a), 
the strain-versus-time responses are for totally 
elastic (b), viscoelastic (c), and viscous 
(d) behaviors.
Load
ta
Time
(a)
tr
Strain
ta
Time
(b)
tr
Strain
ta
Time
(c)
tr
Strain
ta
Time
(d)
tr

586  •  Chapter 15  /  Characteristics, Applications, and Processing of Polymers
 
Furthermore, the magnitude of the relaxation modulus is a function of temperature; to 
more fully characterize the viscoelastic behavior of a polymer, isothermal stress relaxation 
measurements must be conducted over a range of temperatures. Figure 15.6 is a schematic 
log Er(t)-versus-log time plot for a polymer that exhibits viscoelastic behavior. Curves gen-
erated at a variety of temperatures are included. Key features of this plot are that (1) the 
magnitude of Er(t) decreases with time (corresponding to the decay of stress, Equation 15.1), 
and (2) the curves are displaced to lower Er(t) levels with increasing temperature.
 
To represent the influence of temperature, data points are taken at a specific time from 
the log Er(t)-versus-log time plot—for example, t1 in Figure 15.6—and then cross-plotted 
as log Er(t1) versus temperature. Figure 15.7 is such a plot for an amorphous (atactic) poly-
styrene; in this case, t1 was arbitrarily taken 10 s after the load application. Several distinct 
regions may be noted on the curve shown in this figure. At the lowest temperatures, in the 
glassy region, the material is rigid and brittle, and the value of Er(10) is that of the elastic 
modulus, which initially is virtually independent of temperature. Over this temperature 
range, the strain–time characteristics are as represented in Figure 15.5b. On a molecular 
level, the long molecular chains are essentially frozen in position at these temperatures.
 
As the temperature is increased, Er(10) drops abruptly by about a factor of 103 
within a 20C (35F) temperature span; this is sometimes called the leathery, or glass 
Figure 15.6 Schematic plot of logarithm 
of relaxation modulus versus logarithm of 
time for a viscoelastic polymer; isothermal 
curves are generated at temperatures T1 
through T7. The temperature dependence 
of the relaxation modulus is represented as 
log Er(t1) versus temperature.
Log relaxation modulus, Er(t)
Log time, t
t1
T1
T2
T3
T6
T4
T5
T7
T7 > T6 > . . . > T1
Figure 15.7 Logarithm of the relaxation modulus versus 
temperature for amorphous polystyrene, showing the five 
 different regions of viscoelastic behavior.
(From A. V. Tobolsky, Properties and Structures of Polymers. 
Copyright © 1960 by John Wiley & Sons, New York. Reprinted by 
permission of John Wiley & Sons, Inc.)
Temperature (°C)
Relaxation modulus, Er(10) (MPa)
Relaxation modulus (psi)
60
10–1
10–3
10–4
80
100
Tg
Tm
120
140
Glassy
Leathery
Rubbery
Rubbery flow
Viscous flow (liquid)
160
180
200
10–2
10–1
1
10
102
103
104
105
160
200
240
Temperature (°F)
280
320
360
1
10
102
103
104
105
106
107

15.4 Viscoelastic Deformation  •  587
transition region, and the glass transition temperature (Tg, Section 15.13) lies near the 
upper temperature extremity; for polystyrene (Figure 15.7), Tg  100C (212F). Within 
this temperature region, a polymer specimen will be leathery; that is, deformation will 
be time dependent and not totally recoverable on release of an applied load, character-
istics that are depicted in Figure 15.5c.
 
Within the rubbery plateau temperature region (Figure 15.7), the material deforms 
in a rubbery manner; here, both elastic and viscous components are present, and defor-
mation is easy to produce because the relaxation modulus is relatively low.
 
The final two high-temperature regions are rubbery flow and viscous flow. Upon heat-
ing through these temperatures, the material experiences a gradual transition to a soft, rub-
bery state, and finally to a viscous liquid. In the rubbery flow region, the polymer is a very 
viscous liquid that exhibits both elastic and viscous flow components. Within the viscous 
flow region, the modulus decreases dramatically with increasing temperature; again, the 
strain–time behavior is as represented in Figure 15.5d. From a molecular standpoint, chain 
motion intensifies so greatly that for viscous flow, the chain segments experience vibration 
and rotational motion largely independent of one another. At these temperatures, any 
deformation is entirely viscous and essentially no elastic behavior occurs.
 
Normally, the deformation behavior of a viscous polymer is specified in terms of vis-
cosity, a measure of a material’s resistance to flow by shear forces. Viscosity is discussed 
for the inorganic glasses in Section 12.10.
 
The rate of stress application also influences the viscoelastic characteristics. Increasing 
the loading rate has the same influence as lowering the temperature.
 
The log Er(10)-versus-temperature behavior for polystyrene materials having several 
molecular configurations is plotted in Figure 15.8. The curve for the amorphous material 
(curve C) is the same as in Figure 15.7. For a lightly crosslinked atactic polystyrene (curve 
B), the rubbery region forms a plateau that extends to the temperature at which the polymer 
decomposes; this material will not experience melting. For increased crosslinking, the mag-
nitude of the plateau Er(10) value will also increase. Rubber or elastomeric materials display 
this type of behavior and are ordinarily used at temperatures within this plateau range.
 
Also shown in Figure 15.8 is the temperature dependence for an almost totally 
crystalline isotactic polystyrene (curve A). The decrease in Er(10) at Tg is much less 
Figure 15.8 Logarithm of the relaxation 
modulus versus temperature for crystalline iso-
tactic (curve A), lightly crosslinked atactic (curve 
B), and amorphous (curve C) polystyrene.
(From A. V. Tobolsky, Properties and Structures of 
Polymers. Copyright © 1960 by John Wiley & Sons, 
New York. Reprinted by permission of John Wiley & 
Sons, Inc.)
Temperature (°C)
Temperature (°F)
Relaxation modulus, Er(10) (MPa)
Relaxation modulus (psi)
1
50
100
150
200
250
10
102
103
104
105
106
150
200
250
300
350
400
450
104
103
102
10
1
10–1
10–2
10–3
Tg
A
B
C

588  •  Chapter 15  /  Characteristics, Applications, and Processing of Polymers
pronounced than for the other polystyrene materials because only a small volume frac-
tion of this material is amorphous and experiences the glass transition. Furthermore, the 
relaxation modulus is maintained at a relatively high value with increasing temperature 
until its melting temperature Tm is approached. From Figure 15.8, the melting tempera-
ture of this isotactic polystyrene is about 240C (460F).
Viscoelastic Creep
Many polymeric materials are susceptible to time-dependent deformation when the 
stress level is maintained constant; such deformation is termed viscoelastic creep. This 
type of deformation may be significant even at room temperature and under modest 
stresses that lie below the yield strength of the material. For example, automobile tires 
may develop flat spots on their contact surfaces when the automobile is parked for 
prolonged time periods. Creep tests on polymers are conducted in the same manner 
as for metals (Chapter 8); that is, a stress (normally tensile) is applied instantaneously 
and is maintained at a constant level while strain is measured as a function of time. 
Furthermore, the tests are performed under isothermal conditions. Creep results are 
represented as a time-dependent creep modulus Ec(t), defined by2
 
Ec(t) = s0
P(t) 
(15.2)
where s0 is the constant applied stress and P(t) is the time-dependent strain. The creep 
modulus is also temperature sensitive and decreases with increasing temperature.
 
With regard to the influence of molecular structure on the creep characteristics, as 
a general rule the susceptibility to creep decreases [i.e., Ec(t) increases] as the degree of 
crystallinity increases.
2Creep compliance, Jc(t), the reciprocal of the creep modulus, is also sometimes used in this context.
Concept Check 15.2 
An amorphous polystyrene that is deformed at 120C will exhibit 
which of the behaviors shown in Figure 15.5?
[The answer may be found at www.wiley.com/college/callister (Student Companion Site).]
The fracture strengths of polymeric materials are low relative to those of metals and 
ceramics. As a general rule, the mode of fracture in thermosetting polymers (heavily 
crosslinked networks) is brittle. In simple terms, during the fracture process, cracks 
form at regions where there is a localized stress concentration (i.e., scratches, notches, 
and sharp flaws). As with metals (Section 8.5), the stress is amplified at the tips of these 
cracks, leading to crack propagation and fracture. Covalent bonds in the network or 
crosslinked structure are severed during fracture.
 
For thermoplastic polymers, both ductile and brittle modes are possible, and many 
of these materials are capable of experiencing a ductile-to-brittle transition. Factors that 
favor brittle fracture are a reduction in temperature, an increase in strain rate, the pres-
ence of a sharp notch, an increase in specimen thickness, and any modification of the 
polymer structure that raises the glass transition temperature (Tg) (see Section 15.14). 
Glassy thermoplastics are brittle below their glass transition temperatures. However, 
as the temperature is raised, they become ductile in the vicinity of their Tgs and experi-
ence plastic yielding prior to fracture. This behavior is demonstrated by the stress–strain 
characteristics of poly(methyl methacrylate) (PMMA) in Figure 15.3. At 4C, PMMA is 
totally brittle, whereas at 60C it becomes extremely ductile.
15.5 FRACTURE OF POLYMERS

15.5 Fracture of Polymers  •  589
 
One phenomenon that frequently precedes fracture in some thermoplastic polymers is 
crazing. Associated with crazes are regions of very localized plastic deformation, which lead 
to the formation of small and interconnected microvoids (Figure 15.9a). Fibrillar bridges 
form between these microvoids wherein molecular chains become oriented as in Figure 
15.13d. If the applied tensile load is sufficient, these bridges elongate and break, causing the 
microvoids to grow and coalesce. As the microvoids coalesce, cracks begin to form, as dem-
onstrated in Figure 15.9b. A craze is different from a crack in that it can support a load across 
its face. Furthermore, this process of craze growth prior to cracking absorbs fracture energy 
and effectively increases the fracture toughness of the polymer. In glassy polymers, the 
cracks propagate with little craze formation, resulting in low fracture toughnesses. Crazes 
form at highly stressed regions associated with scratches, flaws, and molecular inhomogenei-
ties; in addition, they propagate perpendicular to the applied tensile stress and typically are 
5 m or less thick. The photomicrograph in Figure 15.10 shows a craze.
Figure 15.9 Schematic drawings of (a) a craze showing microvoids and fibrillar bridges and (b) a craze followed 
by a crack.
(From J. W. S. Hearle, Polymers and Their Properties, Vol. 1, Fundamentals of Structure and Mechanics, Ellis Horwood, Ltd., 
Chichester, West Sussex, England, 1982.)
Fibrillar bridges
Microvoids
Crack
(a)
(b)
Figure 15.10 Photomicrograph of 
a craze in poly(phenylene oxide).
(From R. P. Kambour and R. E. Robertson, 
“The Mechanical Properties of Plastics,” 
in Polymer Science, A Materials Science 
Handbook, A. D. Jenkins, Editor. 
Reprinted with permission of Elsevier 
 Science Publishers.)

590  •  Chapter 15  /  Characteristics, Applications, and Processing of Polymers
 
Principles of fracture mechanics developed in Section 8.5 also apply to brittle and 
quasi-brittle polymers; the susceptibility of these materials to fracture when a crack is 
present may be expressed in terms of the plane strain fracture toughness. The mag-
nitude of KIc depends on characteristics of the polymer (molecular weight, percent 
crystallinity, etc.), as well as on temperature, strain rate, and the external environment. 
Representative values of KIc for several polymers are given in Table 8.1 and Table B.5, 
Appendix B.
Impact Strength
The degree of resistance of a polymeric material to impact loading may be of concern in 
some applications. Izod or Charpy tests are ordinarily used to assess impact strength (Section 
8.6). As with metals, polymers may exhibit ductile or brittle fracture under impact loading 
conditions, depending on the temperature, specimen size, strain rate, and mode of loading, 
as discussed in the preceding section. Both semicrystalline and amorphous polymers are 
brittle at low temperatures, and both have relatively low impact strengths. However, they 
experience a ductile-to-brittle transition over a relatively narrow temperature range, similar 
to that shown for a steel in Figure 8.13. Of course, impact strength undergoes a gradual 
decrease at still higher temperatures as the polymer begins to soften. Ordinarily, the two im-
pact characteristics most sought after are a high impact strength at the ambient temperature 
and a ductile-to-brittle transition temperature that lies below room temperature.
Fatigue
Polymers may experience fatigue failure under conditions of cyclic loading. As with 
metals, fatigue occurs at stress levels that are low relative to the yield strength. Fatigue 
testing in polymers has not been nearly as extensive as with metals; however, fatigue 
data are plotted in the same manner for both types of material, and the resulting curves 
have the same general shape. Fatigue curves for several common polymers are shown 
in Figure 15.11 as stress versus the number of cycles to failure (on a logarithmic scale). 
Some polymers have a fatigue limit (a stress level at which the stress at failure becomes 
independent of the number of cycles); others do not appear to have such a limit. As 
15.6 MISCELLANEOUS MECHANICAL CHARACTERISTICS
Figure 15.11 Fatigue curves 
(stress amplitude versus the number 
of cycles to failure) for poly(ethylene 
terephthalate) (PET), nylon, 
polystyrene (PS), poly(methyl 
methacrylate) (PMMA), 
polypropylene (PP), polyethylene 
(PE), and polytetrafluoroethylene 
(PTFE). The testing frequency was 
30 Hz.
(From M. N. Riddell, “A Guide to Better 
Testing of Plastics,” Plastics Engineering, 
Vol. 30, No. 4, p. 78, 1974. © Society of 
Plastics Engineers.)
Stress amplitude (MPa)
Stress amplitude (ksi)
25
20
15
10
5
0
0
2
3
1
PET
PS
PMMA
PP
PE
PTFE
Nylon
(dry)
Number of cycles to failure
103
104
105
106
107

15.7 Deformation of Semicrystalline Polymers  •  591
Mechanisms of Deformation 
and for Strengthening of Polymers
would be expected, fatigue strengths and fatigue limits for polymeric materials are much 
lower than for metals.
 
The fatigue behavior of polymers is much more sensitive to loading frequency than 
for metals. Cycling polymers at high frequencies and/or relatively large stresses can 
cause localized heating; consequently, failure may be due to a softening of the material 
rather than a result of typical fatigue processes.
Tear Strength and Hardness
Other mechanical properties that are sometimes influential in the suitability of a poly-
mer for some particular application include tear resistance and hardness. The ability to 
resist tearing is an important property of some plastics, especially those used for thin 
films in packaging. Tear strength, the mechanical parameter measured, is the energy 
required to tear apart a cut specimen that has a standard geometry. The magnitude of 
tensile and tear strengths are related.
 
As with metals, hardness represents a material’s resistance to scratching, penetra-
tion, marring, and so on. Polymers are softer than metals and ceramics, and most hard-
ness tests are conducted by penetration techniques similar to those described for metals 
in Section 6.10. Rockwell tests are frequently used for polymers.3 Other indentation
