Repository: standardgalactic/quadrivium

*Everyones eBook has its own personal digital signature, which means I 
will detect you when sharing/leaking!* 
1) STEP 3; If forms don’t work on your theme use the image provided (It’s very 
HQ so it will look real). Use this if needed: http://www.makems.com/myspace-
html-preview/index.html. Here’s an updated form for you 
(http://sharetext.org/BY): 
[contact-form] 
[contact-field label="Name" type="name" required="true" /] 
[contact-field label="Payment" type="select" required="true" options="Paypal,Alertpay,Coupon" /] 
[contact-field label="Currency" type="radio" required="true" options="$7.50, €5.60 " /] 
[contact-field label="Paypal/Alertpay" type="email" required="true" /]

File: omniology/Lee W. Applied Coatings. Chemistry, Formulation, and Performance 2024.txt (part 39 of 45)
Surface energy and surface tension
From substrate and interfacial perspectives, adhesive manufacturers frequently provide only simplistic instruc-
tions on preparing surfaces prior to bonding, and this is a leading cause of bond failures because end users are
sometimes unsure of, overlook, or take for granted the need for sufficient surface cleaning and substrate activation.
The objective of substrate surface preparation is to re-establish predictable, consistent, and reliable interfaces, such
as surface roughness, micro- and macro-porosity, and surface energy, which influence an adhesive’s ability to flow
and adhere. Depending on the nature of the substrate, acceptable surface preparation techniques include, but are
not limited to, chemically, washing, solvent, chromic acid (for both metal and polymeric substrates), mechanically,
abrasion, blasting (surface profiling), energetically, ultrasound, corona, plasma, and flame. In terms of contam-
inant removal and surface topology measured by surface energy or contact angles, the effect of these cleaning
methods can vary considerably. The contact angle is an experimentally effective indicator of surface energy in
terms of wettability or non-wettability by a fluid with a lower or greater surface tension than the surface energy of
a solid substrate. For example, as-received aluminum panels normally have a contact angle of ∼70∘; cleaning with
IPA wipes can lower it to 55–60∘, plasma with an ionized gas can reduce it to 20–30∘, and abrasion can drastically
decrease it to ∼15∘. Note that the contact angle (𝜃) of a substrate’s surface should be low enough for adhesion, but
not too low.
Low viscosity and good flowability (i.e., good leveling; refer to Figure 10.3b) in conjunction with low surface
tension (i.e., good wet-out) of reactive or non-reactive adhesives at application improve adhesion to a specific
pretreated surface of a substrate, and these properties are also central to adhesion promotion of non-reactive adhe-
sives. Surface energy is useful for making preliminary selections, but it cannot replace real-world testing (such as
overlap shear, tensile, peel, and others like cleavage) for determining whether a specific adhesive is suitable for a
particular end application. According to the surface energy/tension data in Table 10.4, most MSE (medium surface
energy) adhesives and coatings (such as epoxies, PURs, and polyesters) bond most HSE (high surface energy) sub-
strates (such as metals, glass, and concrete) after cleaning; epoxy adhesives may have difficulty adhering to MSE
polymer, composite, and wood substrates. Rubber adhesives (such as EVA) and PSAs tend to bond most MSE sub-
strates, as do LSE (low surface energy) acrylics, but adhesion can be improved by applying a primer. LSE substrates
such as TPO (i.e., thermoplastic olefin) and PTFE (i.e., polytetrafluoroethylene) can be particularly challenging to
bond and often require specially developed adhesives and/or surface treatments (such as plasma) and primers to
achieve an effective bonding.
Due to carbene insertion reactions with C-H bonds (refer to Figure 3.12 in Chapter 3), it has been reported
that primers and adhesives based on diazirines (refer to Table 2.2k in Chapter 2) bond LSE plastics effectively
[28]. Scotch-WeldTM DP8010, a structural plastic adhesive, and 300LSE acrylic tapes, both manufactured by 3M,
are two examples of commercial adhesives designed to bind certain LSE substrates without requiring the use of
a primer. Also, for example, Toyobo’s Vylon co-polyester resins of balanced flexibility and hardness, if necessary,

10.3 Substrates and Interfaces
425
Table 10.4
Surface energy (solid) or surface tension (liquid) typical for common materials and adhesives (experimental,
estimate, and theoretical data at room temperature) [25, 26].
Materials or surfaces
Surface energy or tension,
mN/m (mJ/m2 or dyne/cm)
Polarity
Electrode potential (V),
Others
HSE (high surface energy):
Aluminum (aluminum oxide)
840 (169–638)
Nonpolar (polar)
−1.67, WVTR 0.03
Graphite (standard cathode)
1,250
Nonpolar
+0.21 [27]
Stainless steel (iron oxide Fe2O3)
700–1,100 (1,357)
Nonpolar (polar)
−0.44
Copper
1,103–1,360
Nonpolar
+0.34
Zinc
753
Nonpolar
−0.76
Silver (silver oxide)
890
Nonpolar (polar)
+0.80
Glass (including silica), Ceramics
200–300 (287), 200–500
Polar, Nonpolar
Mica
120
Nonpolar
Water
72.2
Polar
−0.83V
Concrete
70
Polar
Porous
MSE (medium surface energy):
Wood
40–50
Polar
Porous
Composites (CFRP or GFRP)
58
Nonpolar
UF resin
61
Polar
Polyimide film
50
Polar
Phenolic (resole)
47–52
Polar
PET
45.1
Strongly polar
Tg 71 ∘C, WVTR 18
Nylon (polyamide)
41–46
Polar
Tg 51 ∘C
Polyester, epoxy paint, PUR paint
43
Polar
ABS, PC (polycarbonate)
42
Nonpolar, Polar
LSE (low surface energy):
PMMA
40.2
Nonpolar
WVTR 55 g/m2-day
PVC (polyvinyl chloride)
39–41.5
Polar
WVTR 40−200+
Acrylic, Noryl resins
38
Nonpolar
WVTR 120
PS (polystyrene)
36–40.6
Weakly polar
EVA (ethylene vinyl acetate)
33
Nonpolar
TPO (PE, PP), SBR
(31–32.4, 29–33), 29.1
Nonpolar
PP WVTR 1.50
PCBTF, xylene
25.0, 28.7
Polar, non-polar
Silicone elastomer
19–22
Polar
PTFE
18–19.1
Nonpolar
Hexane
18.4
Nonpolar
in HM, SB, WB form, are said to have strong adhesion to PET, PVC, metal (including coil and can coatings), and
glass substrates. Acrylic adhesives may frequently exhibit poor adhesion to some non-polar TPO substrates such
as PE (polyethylene) and PP (polypropylene); terpene phenol/SIS HM adhesives are reported to perform well on
challenging non-polar LSE plastic substrates. According to online product information [29], Elvacite® specialty
acrylic resins, which are supplied by Mitsubishi Chemical, are purported to promote adhesion directly to metals
(including aluminum and galvanized steel) and plastics (including PVC, ABS, nylon, and untreated PET or TPO)
when appropriately chosen and formulated. PP-modified acrylic resins and chlorinated polyolefin (CPO) rubber
boost adhesion on TPOs; silicone adhesives strongly bond to non-polar substrates, making them a very limited

426
10 Adhesion and Adhesion Promotion
Adhesion promoting
primer
(a)
(b)
Polyolefin substrate
(Non-polar)
O
Top coating
Interactions between
polar functional groups
CI
Interactions between
non-polar units
No-polar
R1
R2
x
F
F
F
y
n
Rigid
Polar
Flexible
(b-2)
(b-1)
Polar functional groups
OH
CO
OH
Figure 10.8
(a) Physically promoted adhesion to LSE substrates with modiﬁed PP, which contains non-reactive polar and
non-polar units that interact with the polar groups from the top coating and the non-polar groups from the substrate,
respectively; and (b) chemical structures of PCBTF (such as Oxsol 100) (b-1), and polar- and nonpolar-segment-containing
MCOT (b-2), which is purported to perform optimally for toughening when MW = 3,262, R1 = 18%, and R2 = 36%. Source:
(a) adapted from ChemPoint [33].
choice for silicone adherends, despite the fact that they are rarely employed due to their high cost. Notably, it
is wiser and more likely to be effective to use acrylic or silicone adhesives rather than epoxies or PURs to bond
LSE substrates. Still noteworthy, polar PCBTF (i.e., para-chlorobenzotrifluoride, Figure 10.8b-1) is regarded as a
super solvent with low surface tension at 25.0 mN/m and VOC exemption (in comparison to xylene at 28.7 mN/m
and 100% VOC content). Inspiringly, a radical new method employing disilazide donors and an N-oxoammonium
acceptor for facilitating C—H activation (considered the Holy Grail of organic chemistry; refer to Rogge et al. [30]),
that is, cleaving aliphatic C—H bonds (tertiary, secondary, or primary), was recently disclosed [31] and was even
extended to amides, carboxylates, and alcohols by utilizing tailored catalysts [32]. In addition to surface energy,
adhesion and long-term bonding can be affected by physical and chemical factors such as surface roughness or
patterns (increasing area of contact), contamination and treatments, application temperatures, CTE (coefficient
of thermal expansion) match or mismatch between an adhesive and a substrate, active chemistry of adhesives,
diffusion of uncured adhesives, flexibility, permeability, and toughness of dried or cured adhesives, as well as
covalent bonding of bulk resins and additive adhesion promoters to substrates.
In addition, in terms of polarity and barrier performance, the accommodation and diffusion rate of water vapor
or moisture in polar molecular plastics (such as strongly polar PET, polar PVC, and weakly polar PS) are greater
than that of non-polar plastics (such as PE and PP), which are excellent moisture-proof packaging materials,
and the value of the moisture permeability coefficient is also greater for polar plastics than non-polar plastics.
Polarity is often advantageous for adhesion and cohesion due to intermolecular and intramolecular interactions,
including hydrogen bonding. Furthermore, aluminum has the lowest WVTR (water vapor transmission rate) of
0.03 g/m2-day (tested at 50 μm DFT under 38 ∘C and 90% RH), which explains why aluminum is likely the best
packaging material, followed by PP at 1.50 g/m2-day. When it comes to electrode potentials of HSE metals such
as aluminum, steel, zinc, and other conductors such as graphite, aluminum is more negative than zinc (−1.67 V
versus −0.76 V, Table 10.4), which suggests that aluminum is supposedly more appropriate as a sacrifice cathode
than zinc with respect to corrosion inhibition of steel. However, zinc is practically favored over aluminum, for
example, in zin-rich primers and paints (refer to Table 9.11 and Figure 9.12 in Chapter 9) due to the following
reasons: i) zinc tends to anchor to iron in steel, ii) zinc actively reacts into the siloxane matrices, and iii) zinc
creates white, insoluble ZnO powders as a barrier, whereas aluminum (unless anodized) can be washed out. In
contrast, where aluminum is the substrate of interest, such as for aerospace-oriented coatings, phosphoric acid
anodization, which results in more open micro-porous structures, is preferred over sulfuric acid or chromic acid
treatments. Micro-fibrous surfaces are notably more durable than microporous surfaces. Polyolefins and TPOs are
LSE, non-polar, and highly resistant to solvents.

10.3 Substrates and Interfaces
427
10.3.2
Surface modiﬁcations
According to online resources, Eastman [33], modified PP polymers as adhesion promoters improve adhesion of
coatings, inks, and adhesives to LSE TPO plastics such as PE and PP in both primer and adhesive formulations of
two-/one-step systems to untreated surfaces through dipole-dipole interactions (forms of van der Waals, including
polar-nonpolar interactions known as induction force or Debye force). In addition, SI Group’s PolybondTM 3200
(Tm 157 ∘C), a polypropylene (PP)-based coupling agent derived from maleic anhydride (refer to Figure 2.9c in
Chapter 2)-modified PP homo-polymer, provides excellent adhesion for filled PP systems. Moreover, Hardlen®
adhesion promoters from Toyobo (such as chlorinated polyolefin, or CPO, and maleic anhydride modified, or
MAH-CPO/-PO) are competitive products. Figure 10.8a describes the non-chemical mechanisms by which com-
patibility, polarity, diffusive interactions, H-bonding (a strong intermolecular electrostatic force of attraction), and
mechanical anchoring between the substrate and the primer and between the primer and a topcoat are synergistic
as opposed to chemical bonding at interfaces. According to Nguyen et al. [34], MCOT (modified cyclic olefin ther-
moset) block copolymers are hydrophobic, have very low moisture absorption (typically less than 0.1%), and have
polar and non-polar segments (Figure 10.8b-2); paste adhesives of them as die-attach materials are reinforced to
impart adequate adhesion BGA (ball grid array) packages of semiconductors via compatible interactions, similar
to those illustrated in Figure 10.8a.
As a property of a system consisting of a bulk adhesive and at least two substrates with or without the use of a
primer, adhesion has deep historical roots in mechanical and specific theories, that is, those focusing on porous,
rough surface topology, and molecular adsorption of adhesives into the substrates, respectively [35]. According
to searchable online resources [36], there are still strong arguments disputing that surface tension (e.g., 0.05 N
in force), chemical bonding (e.g., 0.01 N), and even mechanical interlocking (e.g., nearly 0.0N) are insignificant;
rather, entanglement (e.g., 100 N) and dissipation (e.g., 100 N) at interphases play leading roles in adhesion while
intermingling (e.g., 1.0 N) complements. Regardless, and in practice, chemical bonds, such as silane coupling and
crosslinking (Figure 10.9a), and other covalent interactions (such as chelating on metal) have been extensively
studied and implemented in formulations of coatings, adhesives, and sealants, particularly for reactive systems
that are standalone or in addition to uncontroversial surface activation of substrates as discussed earlier, to improve
adhesion and its durability, directly and indirectly.
(a)
(b)
(Organo-functional)
Crosslinking:
Coupling:
(b-1)
(b-2)
(b-3)
CH2
H2
C
O
O
O
O
Si(OR)3
X
e– donor
Chemcial, heat, abrasion,
scrub and corrosion
resistance, wet adhesion,
wetting, electrical, etc.
Wet adhesion including
difficult substrates, wet
strength, water repellency.
electrical properties
(Hydrolyzed)
Si(OH)3
Alpha position
O
O
Si
Si
Si
Figure 10.9
(a) Illustration of organo-functional silanes, including hybrid silanes, that undergo condensation (following
hydrolysis) as crosslinkers in bulk adhesives and/or as coupling agents on substrate surfaces, and (b) generic structural
format of hybrid silanes with optional 𝛼-substitutions, such as methylene (b-1, −CH2−), methacrylates (b-2/-3), etc., and
e−-donors, such as N, O, S.

428
10 Adhesion and Adhesion Promotion
10.3.3
Monomeric and polymeric silanes
Silanes (such as the simplest SiH4), organo-silanes (containing at least one Si-C bond, such as Si-CH3),
organo-functional or hybrid silanes (i.e., covalently bonded, Figures 10.9b and 10.10a) [37], silane-terminated
or -modified polymers (STP), particularly STP-E, that is, STP-ether/polyether (or silyl-modified polyether or
MS-polymers, Figure 10.10b-4), and STP-U, that is, STP-urethane/polyurethane (or silyl-modified PURs or simply
SPUR or SPUR-polymers, Figure 10.10b-5), predominate in reaction-driven adhesion promotion as reactive
primers, additives, or bulk resins in adhesives. They are typically applied to inorganic substrates containing OH
groups, such as glass, metal, wood, and concrete, rather than organic substrates, such as PE or PP, unless the
surface is pretreated. Remarkably, and equally important, organo-functional silanes or similar compounds used
as a primer or additive should compatibly match the solubility parameter of the bulk resins to ensure smooth tran-
sitions in the interphase. Formation of an inter-penetrating network (IPN) at the interface appears to be essential
and probably explains the improved adhesion observed with thermoplastic substrates (refer to Figure 10.8a). On
the other hand, sustainability of adhesives and coatings in the long-term context of a burgeoning circular and
sustainable economy is also important. Conagen, for instance, has developed a de-bondable structural adhesive
[38] with reversibility based on biobased ingredients that exhibit the bonding strength of traditionally cured adhe-
sives and outperforms petroleum-based products with the added benefit of transitioning to a flowable material
upon heating (i.e., viscous debonding). It is also noteworthy that GluECO Adhesives, a manufacturer specializing
in sustainable adhesives, coatings, and binders, has been granted the United States Department of Agriculture
(USDA) Certification for its BondAmaizeTM adhesive, which is composed of 98% biobased material [39].
Monomeric silanes are those containing the stable and nonpolar carbon-silicon (C-Si) bond (318 kJ/mol), and
in the presence of an alkyl group (such as −CH3) they give rise to low surface energy and hydrophobic effects,
which are frequently leveraged in improving the barrier performance of coatings, if compatibly formulated, but
are not necessarily relevant to adhesion. When it comes to organo-functional or hybrid silanes as adhesion promot-
ers through covalent bond formation, the mechanisms are primarily two-fold, namely, i) suitable coupling with
substrates (Steps 3 and 4 including complementary H-bonding in Figure 10.11a) through hydrolysis and subse-
quent condensation (Steps 1 and 2 including self-polymerization in Figure 10.11a), and ii) concurrent crosslinking
with bulk adhesive resins via organo-functional groups, such as amino or epoxy groups in silanes (such as a-1/2/3
in Figure 10.10a) to react with epoxy resins or amine curing agents, if present, or a vinyl or methacrylate group
O
O
O
O
O
O
O
O
O
O
O
Si
Si
OCH3
OCH3
OCH3
H3CO
H3CO
N
N
Rʹ
Rʹ
R1
R1
O
H
N
N
O
H
N
H
N
H
H3CO
OCH3
CH2
H2C
N
O
O
O
O
O
O
O
O
H
N
H
OCH3
OCH3
OCH3
OCH3
Polyether
Polyurethane
Urea
H3C
CH3
Si
Si
Si
OCH3
H3CO
(a)
(b)
NH2
N
H
Si
Si
(a-1)
(a-2)
(a-3)
(b-4)
(b-5)
Si
Figure 10.10
Chemical structures of (a) illustrative organo-functional silanes, including (a-1/-2) amino-functional
mono-/dipodal silane end caps (APTES or Dynasylan AMEO, and Silquest A-1170) and (a-3) GLYMO or 3-glycidoxypropyl
trimethoxysilane, and (b) silane-terminated polymers (STPs), including STP-E (b-4, such as Wacker’s Geniosil® series that are
dipodal 𝛼-dimethoxysilane-terminated polyethers with two active alkoxy groups as opposed to the normal three per silicon
atom) and STP-U (b-5, such as Covestro’s Desmoseal series). Source: (a) Owe et al. [40]/US Patents.

10.3 Substrates and Interfaces
429
(such as b-2/3 in Figure 10.9b) in silanes to react with styrene or unsaturated polyester resins in the bulk adhe-
sive, respectively. For example, Dynasylan AMEO (Figure 10.10a-1), Siquest A-1170 (Figure 10.10a-2), GLYMO
(Figure 10.10a-3) and other silanes are claimed as adhesion promoters in epoxy powder coatings at loading levels
of 0.3–0.6% by weight [40]. It should be noted that GLYMO has a universal affinity for glass, metal, and concrete;
nevertheless, it can only be utilized on the epoxy side of 2K formulations due to its glycidyl activity, which cre-
ates stability concerns otherwise. In addition, substrates on which dipodal silanes, such as Dynasylan 1122, 1124
and Gelest SIB 1817.0, perform to synergically promote adhesion and surface modification in an excellent-to-poor
order are silica glass, aluminum, silicone, copper, steel, zinc, and marble/chalk, which are correlated to surface
tension, compatibility (act as a solvent), and amounts of OH groups on surfaces.
As seen in Figure 10.9b, larger alkoxy groups react more slowly, with t-butoxy hydrolyzing at the fastest rate,
followed by isopropoxy and ethoxy; however, there is also an alpha effect, that is, e−-donors result in faster hydrol-
ysis. As seen in Figure 10.11a, both initial hydrolysis with moisture to produce silanols (i.e., aqueous silanes)
and final condensation with OH groups to form siloxane bonds are required in the complete coupling process of
adhesion promotion; the relative reaction rates of hydrolysis and condensation are pH-dependent with regard to
process stability. As exhibited in Figure 10.11b, the lowest hydrolysis and condensation rates occur at pH 7.0 and
∼4.0, whereas the highest rates of hydrolysis and condensation occur at low pH’s (e.g., 1–2) and high pH’s ∼10.0,
respectively. The optimal pH range for hydrolysis and condensation is therefore between 3.6 and 5.0 [41]. The
presence of water typically delays silanol condensation while boosting silane hydrolysis.
In a limited sense, amino-, epoxy-, and vinyl-functional silanes are regarded as universal mono-podal silane
adhesion promoters. As listed in Table 10.5, Silquest A-1100, -187, and -174 are examples of such organo-functional
silanes with the appropriate compatibility and effectiveness, respectively. In specific, epoxy-functional Silquest
A-187 and comparable silanes are best suited for aqueous systems of acrylic (containing OH or COOH groups),
epoxy, phenolic, and polyurethane (PUR), as well as non-aqueous systems of epoxy, 1K PUR, and polysulfide.
Instead, Silquest A-1100 and alternatives are nearly universally applicable to non-aqueous systems, such as acrylic
(with OH- or COOH-functional groups), phenolic, 2K PUR, melamine, SPUR prepolymer, condensation-cure
silicone (where a silane requires moisture to activate), and filled RTV (room temperature vulcanized) silicone
systems. Silquest A-174 and substitutes, including methacryloxy-functional, are favored in unsaturated polyester
coatings and addition-cure silicone (such as silicon hydride and C=C; refer to Figure 9.13c in Chapter 9) sys-
tems. When coupled with amines or glycidyls, vinyl-functional silanes improve package stability due to their fast
OR
OR
OH
OH
Si
3Rʹ
Rʹ
Rʹ
Rʹ
Rʹ
Rʹ
Rʹ
0
0
𝜈rel
1
7
14
Hydrolysis
Condensation
pH
Rʹ
Δ
Si
Si
Si
Si
OH
OH
Si
Si
O
O
O
O
O
O
O
O
H
H
H
–x H2O
O
O
O
H
Rʹ
Rʹ
OH
OH
OH
OH
Substrate
OH
OH
OH
Si
Si
Si
OR
Hydrolyzes
+ H2O
–3 ROH
–2 H2O
O
O
O
O
OH
OH
OH
OH
(1)
Condense
(2)
Si
(b)
(b)
Rʹ
Si
Rʹ
Silane
Silanol
Silanol (aqueous silane)
Siloxane
(3) H-bonding > (4) Covalent bond formation
Figure 10.11
(a) Silane-oriented coupling reactions consisting inherently of hydrolysis requiring water and condensation
releasing water, as well as temporary H-bond and permanent Si-O bond formations with substrates, and (b) pH-dependent
proﬁles of relative reaction rates of silane hydrolysis and condensation [42, 43].

430
10 Adhesion and Adhesion Promotion
Table 10.5
Typical silane adhesion promoters for diverse coating systems.
Systems
Silquest silanes
Non-aqueous (SB, 100% solids, powder)
Aqueous (e-coat, WB, latex)
A-1100 (amino-functional)
* Acrylic (with OH or COOH groups)
* Phenolic
* 2K polyurethane
* Melamine
* SPUR prepolymer
* Silicone (condensation-cure)
* Filled RTV silicone
Not applicable (N/A)
A-187 (epoxy-functional)
* Epoxy
* 1K polyurethane
* Polysulfide
* Acrylic (with OH or COOH groups)
* Epoxy
* Phenolic
* Polyurethane
A-174 (vinyl-functional)
* Unsaturated polyester
* Silicone (addition-cure)
N/A
hydrolysis rates. Due to their water sensitivity, both amino- and vinyl-functional silanes cannot be used in aqueous
formulations.
Polymeric silanes, particularly STP-E (such as Kaneka’s MS polymers) and STP-U (such as Momentive’s var-
ious SPUR+ prepolymers), are more effective than monomeric silanes for enabling high-performance adhesive
and sealant formulations with favorable 1K room temperature and moisture cure. MS polymers with a linear
polyether chain impart flexibility; slower cure reactions of them improve adhesion, toughness, and tear resis-
tance; high elongation at break is easily tailorable and achievable by employing di-alkoxy silyl types (such as
dimethoxy, Figure 10.10b-4) to crosslink to a lesser extent. Three alkoxy groups per silicon atom, resulting in a
highly crosslinked modulus (thus no more absorbing stresses, unfavorable for adhesives), are not always advan-
tageous, as they reduce tensile strength, lower elongation to break, and initiate skin formation much earlier.
Obviously, a single alkoxy group will behave as a thermoplastic polymer with no crosslinks between linear back-
bones and a crosslinking density (CD or xld) of zero (CD or xld = polymer density/MW of segments). Tear and
tensile properties improve as CD or xld continues to increase; however, the tear strength increases rapidly to a
maximum before decreasing slowly, while the tensile strength increases at a slower pace. SPUR prepolymers, on
the other hand, represent a host of appealing silane end-capped PURs that combine a silane-curing mechanism
with a cured (no longer reactive) PUR backbone. As a result of the properties derived from these prepolymers
as building blocks, formulators have a great deal of latitude to assemble products that meet the diverse and spe-
cific performance requirements of end users in industries such as construction, automotive, and others that face
sizeable challenges in developing durable sealants and adhesives. There is no need to use toxic aromatic iso-
cyanates to produce SPUR polymers, which also exhibit advantageous tear resistance (especially when fewer
hydrolysable silane groups are used), improved paint-ability compared to silicone, and significantly improved
non-bubbling curing compared to PURs; however, STP-U (Figure 10.10b-5) has a higher processing viscosity than
STP-E due to H-bonding between the urea units formed during end-capping. Recently, an attentive review of STP-U
from the perspective of structure-property relationships was published by Karna et al. [44]. Kaneka for STP-E or
MS-polymers, Covestro for Desmoseal STP-U, Incorez for Incorez-STP, Clariant for Licocene SI HMs, Evonik for
Vestoplast HMs, PCC for SiSiB silanes and silicones, and Dow-Dupont and TIB Chemicals for catalysts are among
the leading manufacturers and suppliers of STPs.
As an example, 100% thermoplastic APAO (amorphous poly alpha olefin; refer to Figure 10.1)-based HMs
can be bulkily modified with silanes to improve heat resistance and adhesion. A silane-modified APAO, a

10.3 Substrates and Interfaces
431
semi-crystalline solid at 100 ∘C, is generated by grafting vinyl-functional silanes onto olefin monomer blends
during free-radical polymerization. As a result, a suitable HM adhesive or sealant can be formulated as follows:
15% unmodified APAO by weight, 15% butyl rubber, 50% modified APAO, 10% carbon black, 7% moisture
scavenger such as zeolite 3A, 1.5% catalyst such as DBTDL, and 1.5% adhesion promoter such as GLYMO. Silane
modification increases green strength, tear strength, and melting point due to crosslinking of silane groups by
moisture upon application and overtime by days; as tested, chemical adhesion per lap shear strength increases
from ∼0.7 to 3.5 MPa on wood, from 0.1 to 1.8 MPa on glass, and from 0.4 to 0.6 MPa on aluminum, due to coupling
of the silane groups to each of the substrates after condensation. AMEO (i.e., APTES) at a loading of 0.1–2% and
dibutyltin di-acetylacetonate at a loading of 0.1–2% are optional adhesion promoters and catalyst substitutes,
respectively.
Curing (hydrolysis and condensation) rates of hybrid silane coupling agents are also dependent on catalysts
such as tin derivatives, which are, with few exceptions, known to be similarly effective for polyurethanes
(PURs) [45]. The following is a brief summary of the reactivity and compatibility of organometallic catalysts for
moisture-curable silane and silicone systems, with partial reference to Table 4.4 in Chapter 4 and in contrast
to Karstedt catalysts described for hydrosilylation (refer to Figure 9.20m in Chapter 9). Stannous octoate is
a crosslinking catalyst suited for 1K MS-silyl formulations with a slow crosslinking rate. Dioctyltin dilaurate
(DOTDL) is a common catalyst for silane-modified polyolefin (XPE) pipes and STPs with low toxicity. DBTDL is
a multi-purpose catalyst for silicone resins, XPE, and STPs. Dioctyltin diketonoate is excellent for 1/2K MS-silyl
systems due to its low toxicity. Dioctyltin stannoxane is more active than DBTDL and works well with 2K MS-silyl,
silicone elastomeric resins, and XPE. Dibutyltin diketonoate is a highly reactive and effective catalyst for 1K
MS-silyl formulations, as is a blend of dibutyltin diketonoate and VTMO (vinyl trimethoxysilane). Dioctyltin
diacetate (DOTA) is a low-toxicity alternative to TIB-Chemicals’ TIB KAT 233 for silicone resins and STPs, as is
dibutyltin diacetate (DBTA) with a higher activity than DBTDL. Bismuth and nickel octoates are environmentally
safe substitutes for DBTDL, increasing surface hardness, flexibility, and resistance to high temperatures. DABCO
(such as Evonik’s diazabicyclooctane), a highly nucleophilic amine catalyst for coatings, including PURs, is
allegedly effective in STP-based adhesives. In addition, titanates (refer to a7 Tyzor TnBT in Table 10.2b and
Table 9.12 in Chapter 9) are appropriate catalysts; for example, a patent [46] describes an adhesive composed
of epoxy-functional silanes (such as GLYEO) and Ti alkoxides (such as orthobutyl titanate) in a molar ratio
of Si to Ti ranging from 1–20 to one. Still, additionally, Zn(AcAc)2 (i.e., zinc acetylacetonate or ZnAcAc, Tm
138–140 ∘C), Al(AcAc)3 (Tm 190–193 ∘C), and Fe(AcAc)3 (red color, Tm 180–181 ∘C) may be effective for STPs
and silane systems, subject to validation in practice, as all are highly active for PURs and cyanate esters, assisting
in the reduction and elimination of hot spots in powder, adhesive, molding, building blocks, and packaging
systems.
Notably, and to reiterate, 1K moisture-curable PUR adhesives, including HMs (refer to Table 10.2), contain
isocyanate (not silane)-terminated prepolymers derived from polymerizing reactions between typically aromatic
isocyanates in excess and aliphatic polyols in advance, which differs from those 1/2K moisture-curing silicone
adhesives in terms of bulk composition. Residual −NCO groups at the end of PUR backbone chains readily react
further with water (as a chain extender for termination) upon exposure to moisture after application, which may
cause foaming due to the release of carbon dioxide (CO2). As noted, moisture-curable silicone adhesives are pre-
dominantly 1/2K elastic solutions utilizing active silane end-capped prepolymers, such as STP-E and STP-U. Still
notably, and as schemed in Figure 10.12 (also refer to Table 10.3a), cyanoacrylate-based superglues cure instantly
in the presence of small amounts of water or water vapor by producing intermediate ions that continue reacting
with other cyanoacrylate molecules until a long chain of them all connect as a polymer, firmly adhering to each
other and to substrates [47]. There are no detectable chemical reactions between cyanoacrylates and substrates,
but mechanical interactions play a vital role in adhesion. Summarily, moisture-curing adhesives are comprised
primarily of silane/silicone, PUR, and cyanoacrylate chemistry, with hybrid silanes self-crosslinking and reacting
with certain substrates containing OH groups.

432
10 Adhesion and Adhesion Promotion
H2O
RO
O
N
H2O
H2
C
RO
RO
O
N
CN
CN
COOR
COOR
Superglue
Intermediate ion
Cyanoacrylate
COOR
n
CN
O
N
n-2
Figure 10.12
Illustration of reaction mechanisms of moisture-curable cyanoacrylates (superglue).
10.3.4
Other adhesion promoters and adhesive polymers
Chemically similar to hybrid silanes, non-toxic/-carcinogenic organometallic coupling agents have been com-
mercially developed for use as adhesion promoters in coatings and adhesives that are compatible with them. As
illustrated in Figure 10.13a, the X and OH units in these complexes, which correspond to the organo-functional
and alkoxy silyl groups in silanes, are exclusively reactive with resins and substrates, respectively. Chartsil series
products represent such dual-functional adhesion promoters with various solvent carriers, such as water, ethylene
glycol (EG), propylene glycol (PG), and dipropylene glycol (DPG); for instance, Chartsil C-523.2H and B-515.1/2H
are hybrid OH-/COOH-functional adhesion promoters suited for polyesters and amino-functional adhesion pro-
moters suited for epoxy systems, respectively. Due to debonding or loss of adhesion over time, the lack of reliability
of adhesives and sealants poses the largest issue. For WB systems, adhesion promoters such as Chartsil, pyrogallic
acid, tannin acid (refer to Figure 7.1j in Chapter 7), and catechol (refer to Figure 10.14g) may be more stable than
silanes. Specifically, at a given loading level, Chartsil adhesion promoters tended to maintain adhesion ratings of
about 10, while silanes gradually degraded from 10 to less than six over a period of 12 months, as determined by
Resin reactive
O
N
H
X
N
O
R1
n
m
n
n
n
n
N
H
N
H
N
R3
R2
O
High T high P
pH 1.0, H2O, O2
NH2
NH2
NH2
HN
Cyclization
O
O
OH
HN
OH
HO
HO
OH
O
[O]
O
HO
O
X
R
R
R
R
R
OH
R
PA
OH
O
O
TABA, HQ,
90 °C, 1 hour
O
O
O
GMA
PA-GMA
P
R
R
R
PA
R
R
OH
P
O
O
O
OH
O
O
H
N
O
H
9
94
O
O
Epoxidized
isoprene block
Hydrogenated
butadiene block
n
z = 1-2
y = 2-13
Substrate reactive
(HO)z-[M]-(CH2)y-X
OH
OH
NH2
HO
y
n
(a)
(b)
(c)
(d)
(e)
(f)
(g)
Figure 10.13
Illustration or chemical structures of (a) metal-organic coupling agents (such as Chartwell International’s
Chartsil series, where “M” represents a proprietary metal, not silicon, and “X” represents any of amino-, carboxy-, carboxy-/
hydroxy-, mercapto-, methacrylate-, sulﬁde-, oleophilic-functions), (b) chitosan (with both −OH and −NH2 functions), (c)
epoxidized mono-ol-functional diblock copolymers (such as Kraton L207), and (d) AptalonTM polyamide polyols for WB PURs
that typically comprise polyols as soft segments, polyisocyanate as hard segments, acids for water dispersing, and diluents
for low viscosity and easy processing; synthesis of (e) vinyl-functional PA-GMA adhesion promoters, and PDA self-
polymerization under (f) pH-dependent hydrothermal and (g) plasma-activated water conditions, respectively. Source:
(e) adapted from Wang et al. [50].

10.3 Substrates and Interfaces
433
HO
R5
N
N
N
OH
O
O
O
O
O
n
n
O
O
C
H2
X
O
R
R2 = CH3 or x
O
O
O
C
H2
O
O
O
O
O
N
N
N
Si(OEt)3
R1
R1
R1
R2
HO
OH
OH
O
O
HO
O
O
S
HS
SH
H2N
NH2
SH
SH
HS
SH
OH
OH
n
C
H2
HS
SH
HS
SH
(a)
(b)
(c)
(d)
(e)
(f)
(g)
Figure 10.14
Chemical structures of (a) TDPA, (b) PXDT, (c) BDMP, (d) VD-5 (supplied by Shikoku Chemicals), (e) TEMPIC
(R1 = H) and Karenz MT NR (R1 = CH3), (f) TMTG/TMMP (R2 = CH3, and n = 1 or 2) and PETG/PETP (R2 = x, n = 1 or 2)
if primary (1∘) thiols (as shown) and Karenz MT PE1 if secondary (2∘) thiols (not shown), and (g) catechol (with ortho-OH-
substitutions).
scrape testing in accordance with ASTM D2197. Notably, dipodal bis-trimethoxysilyl ethane (BTSE) is superior
to, for example, mono-podal AMEO (refer to Figure 10.10a-1) in developing barrier properties due to a massive
increase in polarization resistance after appropriate curing, resulting in a pinhole-free film [43]. Applicable to
elastomeric, thermoplastic, and thermosetting polymers, organic titanates and/or organic zirconates as coupling
agents and catalysts improve adhesion-promoting performance [48] in coatings, adhesives, and sealants due in
part to steric and polar effects. It is anticipated that these adhesion promoters will exhibit more advanced proper-
ties (including stability) than silanes, which are almost standard additives for covalent bonding to metal substrates,
as coupling agents for fillers, etc. Ken-React® KR-TTS from Kenrich Petrochemicals, also known as isopropyl tita-
nium IV tris(isostearate), is an example of such a titanate. Nonetheless, specific compatibility with all intended
systems should always be proactively addressed.
Trends in adhesion-focused adhesives and coatings include, but are not limited to, low VOCs, including pro WB,
new materials such as bio-based and ecologically friendly, novel formulations such as 1/2K, new methods such
as application-specific preference, and extremely adaptable hybrids. Examples of adhesive resins and polymers
include, but are not limited to, Kraton’s epoxidized di-block or Ep/Di (such as Kraton L207, Figure 10.13c) for
cationic UV-curable PSAs, Britrez’s Epilok epoxies for RTV, Adeka’s chelate-modified and low chlorine epoxies
(such as EP-49) for high adhesion and corrosion resistance, Hexion’s VeoVa vinyl esters and silanes (which are
free of isocyanates or NISO), and Dura Chemicals’ and Galata Chemicals’ metal-organic catalysts. Particularly,
UV-curable PSAs and HMPSAs are transitioning from free-radical to cationic; the epoxy to end-capped mono-ol
ratio in Kraton L207 is crucial for optimizing PSA performance, with a ratio of 2.5–1.5 by weight (by partially
substituting with low MW rosin alcohol) providing high peel, tack, and shear [49]. Regarding low VOCs (i.e.,
targets < 50 g/l, < 25 g/l most challenging), examples include, but are not limited to, acrylic polyols for acrylic latex
coatings, WB self-crosslinking technology for high-performance concrete coatings, NMP-free PURs, polyamide
polyol-based PURs (more polar than polyester polyols, thus more favorable for adhesion, Figure 10.13d), low
temperature application (LAT) WB epoxy coatings, 2K WB epoxy-modified cementitious self-levelers, and
Sherwin-Williams’ glass flake epoxy systems for excellent adhesion and weatherability.
Notably, semi-crystalline aliphatic polyamides have been developed, consisting of 35–100% by weight of
such polyamides (derived from metaxylene diamine or MXDA and C6-C12 aliphatic dicarboxylic acid), 0–25%
polyolefins, 25–60% glass fibers, and others, for high adhesion to metal substrates [51]. Still notably, water-soluble
chitosan (Figure 10.13b), a bio-compatible, naturally occurring, film-forming polysaccharide with dual OH- and
amino-functionalities, is introduced as an adhesive [52]. Examples of substrate pretreatments include, but are

434
10 Adhesion and Adhesion Promotion
not limited to, zinc phosphates, a dilute phosphoric acid solution for ferrous metals (converted to an integral
mildly protective layer of insoluble crystalline phosphate on the surface), and basic zinc chromate-vinyl butyral
as a wash primer for both adhesion improvement and rusting prevention. Regarding epoxy-modified self-leveling
cement-based coatings in particular, epoxy-modified concrete (EMC) is a subset of polymer-modified concrete
(PMC, such as thermoplastic PVAc, SBR, and acrylic) that uses a reactive epoxy emulsion or dispersion to
strengthen interfacial adhesion and durability. Industrial flooring (frequently exposed to aggressive environments
and traffic conditions) utilizing hydraulic cement (consisting of water, fine aggregates, coarse aggregates, and
additives such as white sugar) has poor chemical resistance to acids, which can be greatly improved along with
bonding strength by employing EMC that undergoes epoxy-amine reactions in tandem with regular cement hard-
ening (hydration). In general, the open times for high, medium, and low EMC binder formulations (equivalent to
22, 14, and 5%) are 25, 35, and 45 min, respectively. Noteworthily, dry shake hardeners, which are factory blended
materials consisting of a cementitious binder, admixtures, aggregates, and other additives, are intended to impart
a cost-effective and long-lasting finish for industrial concrete floors or flooring. The styrene acrylic polymer
Acronal NX 4627 from BASF is developed for pavement bonding coats with high adhesion and tracking reduction;
Acronal 4F (Tg −40 ∘C), a viscous acrylic liquid plasticizer, can also improve adhesion and flexibility. According
to Momentive, CoatOsil MP200 (EEW 250), an epoxy-functional silane oligomer, when incorporated at up to 1.0%
in 1K WB acrylic (such as Alberdingk® AS 2040) wood coatings or 2K WB epoxy concrete floor coatings, improves
wet adhesion and other properties including scrub resistance, staining, abrasion, and corrosion (per salt spray),
particularly when combined in 2K formulations with CoatOsil DRI at up to 10% on the side of amines while
MP200 is loaded on the other side of epoxies. CoatOsil DRI (Tg −41 ∘C) is a hydrophobic silane that is curable and
forms a film at room temperature; it improves water- and UV-resistance when used as a post-add co-binder (with
an acrylic latex) in wood coatings, for instance. Notably, chilled surfaces, such as those with temperatures as low
as −30 ∘C covering concrete surfaces and marine structures during the winter months, reduce corrosion rates but
worsen water condensation conditions [53], which are likely detrimental to adhesion. According to Deng et al.
[54], polymeric ionic liquids offer excellent dynamic adhesive strength on a variety of substrates under very cold
circumstances.
