Repository: standardgalactic/quadrivium

*Everyones eBook has its own personal digital signature, which means I 
will detect you when sharing/leaking!* 
1) STEP 3; If forms don’t work on your theme use the image provided (It’s very 
HQ so it will look real). Use this if needed: http://www.makems.com/myspace-
html-preview/index.html. Here’s an updated form for you 
(http://sharetext.org/BY): 
[contact-form] 
[contact-field label="Name" type="name" required="true" /] 
[contact-field label="Payment" type="select" required="true" options="Paypal,Alertpay,Coupon" /] 
[contact-field label="Currency" type="radio" required="true" options="$7.50, €5.60 " /] 
[contact-field label="Paypal/Alertpay" type="email" required="true" /]

File: omniology/1- Materials Science.txt (part 40 of 66)
An Introduction 
techniques employed are the Durometer and Barcol.4
3ASTM Standard D785, “Standard Testing Method for Rockwell Hardness of Plastics and Electrical Insulating Materials.”
4ASTM Standard D2240, “Standard Test Method for Rubber Property—Durometer Hardness”; and ASTM Standard 
D2583, “Standard Test Method for Indentation Hardness of Rigid Plastics by Means of a Barcol Impressor.”
An understanding of deformation mechanisms of polymers is important to be able to 
manage the mechanical characteristics of these materials. In this regard, deformation 
models for two different types of polymers—semicrystalline and elastomeric—deserve 
our attention. The stiffness and strength of semicrystalline materials are often important 
considerations; elastic and plastic deformation mechanisms are treated in the succeeding 
section, whereas methods used to stiffen and strengthen these materials are discussed in 
Section 15.8. However, elastomers are used on the basis of their unusual elastic proper-
ties; the deformation mechanism of elastomers is also treated.
Many semicrystalline polymers in bulk form have the spherulitic structure described 
in Section 14.12. By way of review, each spherulite consists of numerous chain-folded 
ribbons, or lamellae, that radiate outward from the center. Separating these lamellae 
are areas of amorphous material (Figure 14.13); adjacent lamellae are connected by tie 
chains that pass through these amorphous regions.
Mechanism of Elastic Deformation
As with other material types, elastic deformation of polymers occurs at relatively low 
stress levels on the stress–strain curve (Figure 15.1). The onset of elastic deformation for 
semicrystalline polymers results from chain molecules in amorphous regions elongating 
in the direction of the applied tensile stress. This process is represented schematically 
for two adjacent chain-folded lamellae and the interlamellar amorphous material as 
Stage 1 in Figure 15.12. Continued deformation in the second stage occurs by changes 
15.7 DEFORMATION OF SEMICRYSTALLINE POLYMERS

Stage 1
Stage 2
(b)
(a)
(c)
t0
t0
t
t0
Figure 15.12 Stages in the elastic deformation of a semicrystalline polymer. (a) Two adjacent chain-folded lamellae and interlamel-
lar amorphous material before deformation. (b) Elongation of amorphous tie chains during the first stage of deformation. (c) Increase in 
lamellar crystallite thickness (which is reversible) due to bending and stretching of chains in crystallite regions.
(From SCHULTZ, POLYMER MATERIALS SCIENCE, 1st Edition, © 1974. Reprinted by permission of Pearson Education, Inc., Upper Saddle River, NJ.)
592  •  

15.8 Factors that Influence the Mechanical Properties of Semicrystalline Polymers  •  593
in both amorphous and lamellar crystalline regions. Amorphous chains continue to align 
and become elongated; in addition, there is bending and stretching of the strong chain 
covalent bonds within the lamellar crystallites. This leads to a slight, reversible increase 
in the lamellar crystallite thickness as indicated by t in Figure 15.12c.
 
Inasmuch as semicrystalline polymers are composed of both crystalline and amor-
phous regions, they may, in a sense, be considered composite materials. Therefore, the 
elastic modulus may be taken as some combination of the moduli of crystalline and 
amorphous phases.
Mechanism of Plastic Deformation
The transition from elastic to plastic deformation occurs in Stage 3 of Figure 15.13. 
(Note that Figure 15.12c is identical to Figure 15.13a.) During Stage 3, adjacent chains in 
the lamellae slide past one another (Figure 15.13b); this results in tilting of the lamellae 
so that the chain folds become more aligned with the tensile axis. Any chain displace-
ment is resisted by relatively weak secondary or van der Waals bonds.
 
Crystalline block segments separate from the lamellae in Stage 4 (Figure 15.13c), 
with the segments attached to one another by tie chains. In the final stage, Stage 5, the 
blocks and tie chains become oriented in the direction of the tensile axis (Figure 15.13d). 
Thus, appreciable tensile deformation of semicrystalline polymers produces a highly ori-
ented structure. This process of orientation is referred to as drawing, and is commonly 
used to improve the mechanical properties of polymer fibers and films (this is discussed 
in more detail in Section 15.24).
 
During deformation, the spherulites experience shape changes for moderate levels 
of elongation. However, for large deformations, the spherulitic structure is virtually 
destroyed. Also, to a degree, the processes represented in Figure 15.13 are reversible. 
That is, if deformation is terminated at some arbitrary stage and the specimen is heated 
to an elevated temperature near its melting point (i.e., is annealed), the material will 
recrystallize to again form a spherulitic structure. Furthermore, the specimen will tend 
to shrink back, in part, to the dimensions it had prior to deformation. The extent of 
this shape and structural recovery depends on the annealing temperature and also the 
degree of elongation.
drawing
A number of factors influence the mechanical characteristics of polymeric materials. 
For example, we have already discussed the effects of temperature and strain rate on 
stress–strain behavior (Section 15.2, Figure 15.3). Again, increasing the temperature 
or diminishing the strain rate leads to a decrease in the tensile modulus, a reduction in 
tensile strength, and an enhancement of ductility.
 
In addition, several structural/processing factors have decided influences on the 
mechanical behavior (i.e., strength and modulus) of polymeric materials. An increase in 
strength results whenever any restraint is imposed on the process illustrated in Figure 15.13; 
for example, extensive chain entanglements or a significant degree of intermolecular bond-
ing inhibit relative chain motions. Even though secondary intermolecular (e.g., van der 
Waals) bonds are much weaker than the primary covalent ones, significant intermolecular 
forces result from the formation of large numbers of van der Waals interchain bonds. 
Furthermore, the modulus rises as both the secondary bond strength and chain alignment 
increase. As a result, polymers with polar groups will have stronger secondary bonds and a 
larger elastic modulus. We now discuss how several structural/processing factors [molecu-
lar weight, degree of crystallinity, predeformation (drawing), and heat-treating] affect the 
mechanical behavior of polymers.
15.8  FACTORS THAT INFLUENCE THE MECHANICAL 
PROPERTIES OF SEMICRYSTALLINE POLYMERS

Figure 15.13 Stages in the plastic deformation of a semicrystalline polymer. (a) Two adjacent chain-folded lamellae and interlamellar amorphous 
material after elastic deformation (also shown as Figure 15.12c). (b) Tilting of lamellar chain folds. (c) Separation of crystalline block segments. 
(d) Orientation of block segments and tie chains with the tensile axis in the final plastic deformation stage.
(From SCHULTZ, POLYMER MATERIALS SCIENCE, 1st Edition, © 1974. Reprinted by permission of Pearson Education, Inc., Upper Saddle River, NJ.)
(a)
(b)
(c)
(d)
Stage 3
Stage 4
Stage 5
594  •  

15.8 Factors that Influence the Mechanical Properties of Semicrystalline Polymers  •  595
Molecular Weight
The magnitude of the tensile modulus does not seem to be directly influenced by mo-
lecular weight. On the other hand, for many polymers it has been observed that tensile 
strength increases with increasing molecular weight. TS is a function of the number-
average molecular weight,
 
TS = TS - A
Mn
 
(15.3)
where TS is the tensile strength at infinite molecular weight and A is a constant. The behav-
ior described by this equation is explained by increased chain entanglements with rising Mn.
Degree of Crystallinity
For a specific polymer, the degree of crystallinity can have a significant influence on 
the mechanical properties because it affects the extent of the intermolecular secondary 
bonding. For crystalline regions in which molecular chains are closely packed in an or-
dered and parallel arrangement, extensive secondary bonding typically exists between 
adjacent chain segments. This secondary bonding is much less prevalent in amorphous 
regions, by virtue of the chain misalignment. As a consequence, for semicrystalline poly-
mers, tensile modulus increases significantly with degree of crystallinity. For example, 
for polyethylene, the modulus increases approximately an order of magnitude as the 
crystallinity fraction is raised from 0.3 to 0.6.
 
Furthermore, increasing the crystallinity of a polymer generally enhances its 
strength; in addition, the material tends to become more brittle. The influence of chain 
chemistry and structure (branching, stereoisomerism, etc.) on degree of crystallinity was 
discussed in Chapter 14.
 
The effects of both percent crystallinity and molecular weight on the physical state 
of polyethylene are represented in Figure 15.14.
Predeformation by Drawing
On a commercial basis, one of the most important techniques used to improve mechani-
cal strength and tensile modulus is to permanently deform the polymer in tension. This 
procedure is sometimes termed drawing and it corresponds to the neck extension process 
illustrated schematically in Figure 15.4. In terms of property alterations, drawing is 
the polymer analogue of strain hardening in metals. It is an important stiffening and 
strengthening technique that is employed in the production of fibers and films. During 
drawing the molecular chains slip past one another and become highly oriented; for 
For some polymers, 
dependence of 
tensile strength on 
number-average 
molecular weight
Figure 15.14 The influence of degree 
of crystallinity and molecular weight on the 
physical characteristics of polyethylene.
(From R. B. Richards, “Polyethylene—Structure, 
Crystallinity and Properties,” J. Appl. Chem., 1, 
370, 1951.)
Molecular weight
(Nonlinear scale)
Percent crystallinity
0
0
500
2,000
5,000
20,000
40,000
25
50
75
100
Grease,
liquids
Soft
waxes
Brittle
waxes
Tough
waxes
Hard plastics
Soft plastics

596  •  Chapter 15  /  Characteristics, Applications, and Processing of Polymers
semicrystalline materials the chains assume conformations similar to that represented 
schematically in Figure 15.13d.
 
Degrees of strengthening and stiffening depend on the extent of deformation (or 
extension) of the material. Furthermore, the properties of drawn polymers are highly 
anisotropic. For materials drawn in uniaxial tension, tensile modulus and strength values 
are significantly greater in the direction of deformation than in other directions. Tensile 
modulus in the direction of drawing may be enhanced by up to approximately a factor 
of three relative to the undrawn material. At an angle of 45 from the tensile axis, the 
modulus is a minimum; at this orientation, the modulus has a value on the order of one-
fifth that of the undrawn polymer.
 
Tensile strength parallel to the direction of orientation may be improved by a factor of 
at least two to five relative to that of the unoriented material. However, perpendicular to 
the alignment direction, tensile strength is reduced by on the order of one-third to one-half.
 
For an amorphous polymer that is drawn at an elevated temperature, the oriented 
molecular structure is retained only when the material is quickly cooled to the ambient 
temperature; this procedure gives rise to the strengthening and stiffening effects de-
scribed in the previous paragraph. However, if, after stretching, the polymer is held at 
the temperature of drawing, molecular chains relax and assume random conformations 
characteristic of the predeformed state; as a consequence, drawing will have no effect 
on the mechanical characteristics of the material.
Heat-Treating
Heat-treating (or annealing) of semicrystalline polymers can lead to an increase in the 
percent crystallinity and crystallite size and perfection, as well as to modifications of the 
spherulite structure. For undrawn materials that are subjected to constant-time heat 
treatments, increasing the annealing temperature leads to the following: (1) an increase 
in tensile modulus, (2) an increase in yield strength, and (3) a reduction in ductility. Note 
that these annealing effects are opposite to those typically observed for metallic materi-
als (Section 7.12)—weakening, softening, and enhanced ductility.
 
For some polymer fibers that have been drawn, the influence of annealing on the 
tensile modulus is contrary to that for undrawn materials—that is, the modulus de-
creases with increased annealing temperature because of a loss of chain orientation and 
strain-induced crystallinity.
Concept Check 15.3 
For the following pair of polymers, do the following: (1) state 
whether it is possible to decide if one polymer has a higher tensile modulus than the other; (2) 
if this is possible, note which has the higher tensile modulus and then cite the reason(s) for your 
choice; and (3) if it is not possible to decide, state why not.
• Syndiotactic polystyrene having a number-average molecular weight of 400,000 g/mol
• Isotactic polystyrene having a number-average molecular weight of 650,000 g/mol
Concept Check 15.4 
For the following pair of polymers, do the following: (1) state 
whether it is possible to decide if one polymer has a higher tensile strength than the other; (2) 
if this is possible, note which has the higher tensile strength and then cite the reason(s) for your 
choice; and (3) if it is not possible to decide, state why not.
• Syndiotactic polystyrene having a number-average molecular weight of 600,000 g/mol
• Isotactic polystyrene having a number-average molecular weight of 500,000 g/mol
[The answers may be found at www.wiley.com/college/callister (Student Companion Site).]

15.9 Deformation of Elastomers  •  597
Shrink-Wrap Polymer Films
M A T E R I A L S  O F  I M P O R T A N C E
A
n interesting application of heat treatment in 
polymers is the shrink-wrap used in packag-
ing. Shrink-wrap is a polymer film, usually made of 
poly(vinyl chloride), polyethylene, or polyolefin (a 
multilayer sheet with alternating layers of polyeth-
ylene and polypropylene). It is initially plastically 
deformed (cold drawn) by about 20% to 300% to 
provide a prestretched (aligned) film. The film is 
wrapped around an object to be packaged and sealed 
at the edges. When heated to about 100C to 150C, 
this prestretched material shrinks to recover 80% to 
90% of its initial deformation, which gives a tightly 
stretched, wrinkle-free, transparent polymer film. For 
example, CDs and many other consumer products 
are packaged in shrink-wrap.
One of the fascinating properties of the elastomeric materials is their rubber-like elasticity—
that is, they have the ability to be deformed to quite large deformations and then elastically 
spring back to their original form. This results from crosslinks in the polymer that provide 
a force to restore the chains to their undeformed conformations. Elastomeric behavior was 
probably first observed in natural rubber; however, the past several decades have brought 
about the synthesis of a large number of elastomers with a wide variety of properties. 
Typical stress–strain characteristics of elastomeric materials are displayed in Figure 15.1, 
curve C. Their moduli of elasticity are quite small, and, they vary with strain because the 
stress–strain curve is nonlinear.
 
In an unstressed state, an elastomer is amorphous and composed of crosslinked 
molecular chains that are highly twisted, kinked, and coiled. Elastic deformation upon 
application of a tensile load is simply the partial uncoiling, untwisting, and straight-
ening and resultant elongation of the chains in the stress direction, a phenomenon 
represented in Figure 15.15. Upon release of the stress, the chains spring back to their 
prestressed conformations, and the macroscopic piece returns to its original shape.
 
Part of the driving force for elastic deformation is a thermodynamic parameter 
called entropy, which is a measure of the degree of disorder within a system; entropy in-
creases with increasing disorder. As an elastomer is stretched and the chains straighten 
and become more aligned, the system becomes more ordered. From this state, the 
entropy increases if the chains return to their original kinked and coiled contours. 
Two intriguing phenomena result from this entropic effect. First, when stretched, an 
elastomer experiences a rise in temperature; second, the modulus of elasticity increases 
with increasing temperature, which is opposite to the behavior found in other materials 
(see Figure 6.8).
15.9 DEFORMATION OF ELASTOMERS
Top: An electrical connection positioned within a section 
of as-received polymer shrink-tubing. Center, Bottom: 
Application of heat to the tubing caused its diameter to 
shrink. In this constricted form, the polymer tubing sta-
bilizes the connection and provides electrical insulation.
(Photograph courtesy of Insulation Products Corporation.)

598  •  Chapter 15  /  Characteristics, Applications, and Processing of Polymers
 
Several criteria must be met for a polymer to be elastomeric: (1) It must not eas-
ily crystallize; elastomeric materials are amorphous, having molecular chains that are 
naturally coiled and kinked in the unstressed state. (2) Chain bond rotations must be 
relatively free for the coiled chains to readily respond to an applied force. (3) For elas-
tomers to experience relatively large elastic deformations, the onset of plastic deforma-
tion must be delayed. Restricting the motions of chains past one another by crosslinking 
accomplishes this objective. The crosslinks act as anchor points between the chains and 
prevent chain slippage from occurring; the role of crosslinks in the deformation process 
is illustrated in Figure 15.15. Crosslinking in many elastomers is carried out in a process 
called vulcanization, to be discussed shortly. (4) Finally, the elastomer must be above its 
glass transition temperature (Section 15.13). The lowest temperature at which rubber-
like behavior persists for many of the common elastomers is between 50C and 90C 
(60F and 130F). Below its glass transition temperature, an elastomer becomes brit-
tle, and its stress–strain behavior resembles curve A in Figure 15.1.
Vulcanization
The crosslinking process in elastomers is called vulcanization, which is achieved by a 
nonreversible chemical reaction, typically carried out at an elevated temperature. In 
most vulcanizing reactions, sulfur compounds are added to the heated elastomer; chains 
of sulfur atoms bond with adjacent polymer backbone chains and crosslink them, which 
is accomplished according to the following reaction:
 
C
H
H
C
CH3
C
H
C
H
H
C
H
H
C
(S)m (S)n
 (m  n) S
CH3
C
H
C
H
H
C
H
H
C
CH3
C
H
C
H
H
C
H
H
C
CH3
C
H
C
H
H
 
(15.4)
in which the two crosslinks shown consist of m and n sulfur atoms. Crosslink main-chain 
sites are carbon atoms that were doubly bonded before vulcanization but, after vulcani-
zation, have become singly bonded.
Unvulcanized rubber, which contains very few crosslinks, is soft and tacky and 
has poor resistance to abrasion. Modulus of elasticity, tensile strength, and resist-
ance to degradation by oxidation are all enhanced by vulcanization. The magnitude 
of the modulus of elasticity is directly proportional to the density of the crosslinks. 
vulcanization
Figure 15.15 Schematic representation 
of crosslinked polymer chain molecules (a) 
in an unstressed state and (b) during elastic 
deformation in response to an applied 
tensile stress.
(Adapted from Z. D. Jastrzebski, The Nature and 
Properties of Engineering Materials, 3rd edition. 
Copyright © 1987 by John Wiley & Sons, New 
York. Reprinted by permission of John Wiley & 
Sons, Inc.)
(b)
(a)


Crosslinks

15.9 Deformation of Elastomers  •  599
Stress–strain curves for vulcanized and unvulcanized natural rubber are presented in 
Figure 15.16. To produce a rubber that is capable of large extensions without rupture 
of the primary chain bonds, there must be relatively few crosslinks, and these must be 
widely separated. Useful rubbers result when about 1 to 5 parts (by weight) of sulfur 
are added to 100 parts of rubber. This corresponds to about one crosslink for every 10 
to 20 repeat units. Increasing the sulfur content further hardens the rubber and also 
reduces its extensibility. Also, because they are crosslinked, elastomeric materials are 
thermosetting in nature.
Figure 15.16 Stress–strain curves to 600% 
elongation for unvulcanized and vulcanized 
natural rubber.
Stress (103 psi)
10
8
6
4
2
0
0
0
50
60
40
30
20
10
1
2
3
4
5
6
Strain
Stress (MPa)
Vulcanized
Unvulcanized
Concept Check 15.5 
For the following pair of polymers, plot and label schematic stress–
strain curves on the same graph.
•  Poly(styrene-butadiene) random copolymer having a number-average molecular weight of 
100,000 g/mol and 10% of the available sites crosslinked and tested at 20C.
•  Poly(styrene-butadiene) random copolymer having a number-average molecular weight 
of 120,000 g/mol and 15% of the available sites crosslinked and tested at 85C. Hint: 
poly(styrene-butadiene) copolymers may exhibit elastomeric behavior.
Concept Check 15.6 
In terms of molecular structure, explain why phenol-formaldehyde 
(Bakelite) will not be an elastomer. (The molecular structure for phenol-formaldehyde is pre-
sented in Table 14.3.)
[The answers may be found at www.wiley.com/college/callister (Student Companion Site).]
Crystallization, Melting, and Glass-Transition 
Phenomena in Polymers
Three phenomena that are important with respect to the design and processing of poly-
meric materials are crystallization, melting, and the glass transition. Crystallization is 
the process by which, upon cooling, an ordered (i.e., crystalline) solid phase is produced 
   : VMSE
Polymers: Rubber

600  •  Chapter 15  /  Characteristics, Applications, and Processing of Polymers
from a liquid melt having a highly random molecular structure. The melting transforma-
tion is the reverse process that occurs when a polymer is heated. The glass-transition 
phenomenon occurs with amorphous or noncrystallizable polymers that, when cooled 
from a liquid melt, become rigid solids yet retain the disordered molecular structure 
that is characteristic of the liquid state. Of course, alterations of physical and mechani-
cal properties attend crystallization, melting, and the glass transition. Furthermore, for 
semicrystalline polymers, crystalline regions will experience melting (and crystalliza-
tion), whereas noncrystalline areas pass through the glass transition.
An understanding of the mechanism and kinetics of polymer crystallization is important 
because the degree of crystallinity influences the mechanical and thermal properties 
of these materials. The crystallization of a molten polymer occurs by nucleation and 
growth processes, topics discussed in the context of phase transformations for metals 
in Section 10.3. For polymers, upon cooling through the melting temperature, nuclei 
form, in which small regions of the tangled and random molecules become ordered and 
aligned in the manner of chain-folded layers (Figure 14.12). At temperatures in excess 
of the melting temperature, these nuclei are unstable because of the thermal atomic 
vibrations that tend to disrupt the ordered molecular arrangements. Subsequent to 
nucleation and during the crystallization growth stage, nuclei grow by the continued 
ordering and aligning of additional molecular chain segments; that is, the chain-folded 
layers remain the same thickness, but increase in lateral dimensions, or for spherulitic 
structures (Figure 14.13) there is an increase in spherulite radius.
 
The time dependence of crystallization is the same as for many solid-state trans-
formations (Figure 10.10); that is, a sigmoidal-shaped curve results when fraction trans-
formation (i.e., fraction crystallized) is plotted versus the logarithm of time (at constant 
temperature). Such a plot is presented in Figure 15.17 for the crystallization of poly-
propylene at three temperatures. Mathematically, fraction crystallized y is a function of 
time t according to the Avrami equation, Equation 10.17, as
 
y = 1 - exp(-ktn) 
(10.17)
where k and n are time-independent constants, whose values depend on the crystallizing 
system. Normally, the extent of crystallization is measured by specimen volume changes 
because there will be a difference in volume for liquid and crystallized phases. Rate of 
15.10 CRYSTALLIZATION
Figure 15.17 Plot of normalized fraction 
crystallized versus the logarithm of time for 
polypropylene at constant temperatures of 
140C, 150C, and 160C.
(Adapted from P. Parrini and G. Corrieri, “The Influence 
of Molecular Weight Distribution on the Primary 
Recrystallization Kinetics of Isotactic Polypropylene,” 
Die Makromolekulare Chemie, 1963, Vol. 62, p. 89. 
Copyright Wiley-VCH Verlag GmbH & Co. KGaA. 
Reproduced with permission.)
Normalized fraction crystallized
1.0
0.8
0.6
0.4
0.2
0.0
Time (min)
(Logarithmic scale)
140°C
150°C
160°C
10
102
103
104

15.13 Melting and Glass Transition Temperatures  •  601
crystallization may be specified in the same manner as for the transformations discussed 
in Section 10.3, and according to Equation 10.18; that is, rate is equal to the reciprocal of 
time required for crystallization to proceed to 50% completion. This rate is dependent 
on crystallization temperature (Figure 15.17) and also on the molecular weight of the 
polymer; rate decreases with increasing molecular weight.
 
For polypropylene (as well as any polymer), the attainment of 100% crystallinity is not 
possible. Therefore, in Figure 15.17, the vertical axis is scaled as normalized fraction crystal-
lized. A value of 1.0 for this parameter corresponds to the highest level of crystallization 
that is achieved during the tests, which, in reality, is less than complete crystallization.
The melting of a polymer crystal corresponds to the transformation of a solid material, 
having an ordered structure of aligned molecular chains, into a viscous liquid in which 
the structure is highly random. This phenomenon occurs, upon heating, at the melting 
temperature, Tm. There are several features distinctive to the melting of polymers that are 
not normally observed with metals and ceramics; these are consequences of the polymer 
molecular structures and lamellar crystalline morphology. First, melting of polymers takes 
place over a range of temperatures; this phenomenon is discussed in more detail shortly. 
In addition, the melting behavior depends on the history of the specimen, in particular 
the temperature at which it crystallized. The thickness of chain-folded lamellae depends 
on crystallization temperature; the thicker the lamellae, the higher the melting tempera-
ture. Impurities in the polymer and imperfections in the crystals also decrease the melting 
temperature. Finally, the apparent melting behavior is a function of the rate of heating; 
increasing this rate results in an elevation of the melting temperature.
 
As Section 15.8 notes, polymeric materials are responsive to heat treatments that 
produce structural and property alterations. An increase in lamellar thickness may be 
induced by annealing just below the melting temperature. Annealing also raises the 
melting temperature by decreasing the vacancies and other imperfections in polymer 
crystals and increasing crystallite thickness.
melting temperature
15.11 MELTING
The glass transition occurs in amorphous (or glassy) and semicrystalline polymers and is 
due to a reduction in motion of large segments of molecular chains with decreasing tem-
perature. Upon cooling, the glass transition corresponds to the gradual transformation 
from a liquid into a rubbery material and finally into a rigid solid. The temperature at 
which the polymer experiences the transition from rubbery into rigid states is termed the 
glass transition temperature, Tg. This sequence of events occurs in the reverse order when 
a rigid glass at a temperature below Tg is heated. In addition, abrupt changes in other 
physical properties accompany this glass transition: for example, stiffness (Figure 15.7), 
heat capacity, and coefficient of thermal expansion.
glass transition 
 temperature
15.12 THE GLASS TRANSITION
Melting and glass transition temperatures are important parameters relative to in-
service applications of polymers. They define, respectively, the upper and lower tem-
perature limits for numerous applications, especially for semicrystalline polymers. The 
glass transition temperature may also define the upper use temperature for glassy amor-
phous materials. Furthermore, Tm and Tg also influence the fabrication and processing 
procedures for polymers and polymer–matrix composites. These issues are discussed in 
succeeding sections of this chapter.
15.13 MELTING AND GLASS TRANSITION TEMPERATURES

602  •  Chapter 15  /  Characteristics, Applications, and Processing of Polymers
 
The temperatures at which melting and/or the glass transition occur for a polymer are 
determined in the same manner as for ceramic materials—from a plot of specific volume 
(the reciprocal of density) versus temperature. Figure 15.18 is such a plot, where curves 
A and C, for amorphous and crystalline polymers, respectively, have the same configura-
tions as their ceramic counterparts (Figure 13.11).5 For the crystalline material, there is a 
discontinuous change in specific volume at the melting temperature Tm. The curve for the 
totally amorphous material is continuous but experiences a slight decrease in slope at the 
glass transition temperature, Tg. The behavior is intermediate between these extremes for a 
semicrystalline polymer (curve B), in that both melting and glass transition phenomena are 
observed; Tm and Tg are properties of the respective crystalline and amorphous phases in 
this semicrystalline material. As discussed earlier, the behaviors represented in Figure 15.18 
will depend on the rate of cooling or heating. Representative melting and glass transition 
temperatures of a number of polymers are given in Table 15.2 and Appendix E.
Figure 15.18 Specific volume versus 
temperature, upon cooling from the 
liquid melt, for totally amorphous 
(curve A), semicrystalline (curve B), 
and crystalline (curve C) polymers.
Specific volume
Temperature
Liquid
A
B
C
Tg
Tm
Glass
Semicrystalline solid
Crystalline solid
Table 15.2
Melting and 
Glass Transition 
Temperatures for 
Some of the More 
Common Polymeric 
Materials
 
Glass Transition 
Melting
 
Temperature 
Temperature
Material 
[C (F)] 
[C (F)]
Polyethylene (low density) 
110 (165) 
115 (240)
Polytetrafluoroethylene 
97 (140) 
327 (620)
Polyethylene (high density) 
90 (130) 
137 (279)
Polypropylene 
18 (0) 
175 (347)
Nylon 6,6 
57 (135) 
265 (510)
Poly(ethylene terephthalate) (PET) 
69 (155) 
265 (510)
Poly(vinyl chloride) 
87 (190) 
212 (415)
Polystyrene 
100 (212) 
240 (465)
Polycarbonate 
150 (300) 
265 (510)
5No engineering polymer is 100% crystalline; curve C is included in Figure 15.18 to illustrate the extreme behavior 
that would be displayed by a totally crystalline material.

15.14 Factors that Influence Melting and Glass Transition Temperatures  •  603
Melting Temperature
During melting of a polymer there is a rearrangement of the molecules in the transfor-
mation from ordered to disordered molecular states. Molecular chemistry and structure 
influence the ability of the polymer chain molecules to make these rearrangements and, 
therefore, also affect the melting temperature.
 
Chain stiffness, which is controlled by the ease of rotation about the chemical 
bonds along the chain, has a pronounced effect. The presence of double bonds and 
aromatic groups in the polymer backbone lowers chain flexibility and causes an 
increase in Tm. Furthermore, the size and type of side groups influence chain rota-
tional freedom and flexibility; bulky or large side groups tend to restrict molecular 
rotation and raise Tm. For example, polypropylene has a higher melting tempera-
ture than polyethylene (175C vs. 115C, Table 15.2); the CH3 methyl side group 
for polypropylene is larger than the H atom found on polyethylene. The presence 
of polar groups (Cl, OH, and CN), even though not excessively large, leads to sig-
nificant intermolecular bonding forces and relatively high Tms. This may be verified 
by comparing the melting temperatures of polypropylene (175C) and poly(vinyl 
chloride) (212C).
 
The melting temperature of a polymer also depends on molecular weight. At rel-
atively low molecular weights, increasing M (or chain length) raises Tm (Figure 15.19). 
Furthermore, the melting of a polymer takes place over a range of temperatures; 
thus, there is a range of Tms rather than a single melting temperature. This is be-
cause every polymer is composed of molecules having a variety of molecular weights 
(Section 14.5) and because Tm depends on molecular weight. For most polymers, this 
melting temperature range is normally on the order of several degrees Celsius. The 
melting temperatures cited in Table 15.2 and Appendix E are near the high ends of 
these ranges.
 
Degree of branching also affects the melting temperature of a polymer. The intro-
duction of side branches introduces defects into the crystalline material and lowers the 
melting temperature. High-density polyethylene, being a predominately linear polymer, 
15.14  FACTORS THAT INFLUENCE MELTING AND 
GLASS TRANSITION TEMPERATURES
Figure 15.19 Dependence of polymer 
properties and melting and glass transition 
temperatures on molecular weight.
(From F. W. Billmeyer, Jr., Textbook of Polymer 
Science, 3rd edition. Copyright © 1984 by John Wiley & 
Sons, New York. Reprinted by permission of John Wiley 
& Sons, Inc.)
Molecular weight
Temperature
10
102
103
104
105
106
107
Tm
Tg
Mobile liquid
Viscous
liquid
Rubber
Tough plastic
Partially
crystalline
plastic
Crystalline solid

604  •  Chapter 15  /  Characteristics, Applications, and Processing of Polymers
has a higher melting temperature (137C, Table 15.2) than low-density polyethylene 
(115C), which has some branching.
Glass Transition Temperature
Upon heating through the glass transition temperature, the amorphous solid poly-
mer transforms from a rigid into a rubbery state. Correspondingly, the molecules 
that are virtually frozen in position below Tg begin to experience rotational and 
translational motions above Tg. Thus, the value of the glass transition temperature 
depends on molecular characteristics that affect chain stiffness; most of these fac-
tors and their influences are the same as for the melting temperature, as discussed 
earlier. Again, chain flexibility is decreased and Tg is increased by the presence of 
the following:
 1. Bulky side groups; from Table 15.2, the respective Tg values for polypropylene 
and polystyrene are 18C and 100C.
 2. Polar groups; for example, the Tg values for poly(vinyl chloride) and 
polypropylene are 87C and 18C, respectively.
 3. Double bonds and aromatic groups in the backbone, which tend to stiffen the 
polymer chain.
 
Increasing the molecular weight also tends to raise the glass transition temperature, 
as noted in Figure 15.19. A small amount of branching tends to lower Tg; on the other 
hand, a high density of branches reduces chain mobility and elevates the glass transi-
tion temperature. Some amorphous polymers are crosslinked, which has been observed 
to elevate Tg; crosslinks restrict molecular motion. With a high density of crosslinks, 
molecular motion is virtually disallowed; long-range molecular motion is prevented, to 
the degree that these polymers do not experience a glass transition or its accompanying 
softening.
 
From the preceding discussion it is evident that essentially the same molecular char-
acteristics raise and lower both melting and glass transition temperatures. Normally the 
value of Tg lies somewhere between 0.5Tm and 0.8Tm (in Kelvin). Consequently, for a 
homopolymer, it is not possible to independently vary both Tm and Tg. A greater degree 
of control over these two parameters is possible by the synthesis and use of copolymeric 
materials.
Concept Check 15.7 
For each of the following two polymers, plot and label a 
schematic specific volume-versus-temperature curve (include both curves on the same 
graph):
•  Spherulitic polypropylene of 25% crystallinity and having a weight-average molecular weight 
of 75,000 g/mol
•  Spherulitic polystyrene of 25% crystallinity and having a weight-average molecular weight of 
100,000 g/mol
[The answer may be found at www.wiley.com/college/callister (Student Companion Site).]

15.15 Plastics   •  605
Polymer Types
There are many different polymeric materials that are familiar and find a wide variety 
of applications; in fact, one way of classifying them is according to their end use. Within 
this scheme the various polymer types include plastics, elastomers (or rubbers), fibers, 
coatings, adhesives, foams, and films. Depending on its properties, a particular polymer 
may be used in two or more of these application categories. For example, a plastic, if 
crosslinked and used above its glass transition temperature, may make a satisfactory 
elastomer, or a fiber material may be used as a plastic if it is not drawn into filaments. 
This portion of the chapter includes a brief discussion of each of these types of polymer.
Possibly the largest number of different polymeric materials come under the plastic clas-
sification. Plastics are materials that have some structural rigidity under load and are 
used in general-purpose applications. Polyethylene, polypropylene, poly(vinyl chloride), 
polystyrene, and the fluorocarbons, epoxies, phenolics, and polyesters may all be clas-
sified as plastics. They have a wide variety of combinations of properties. Some plastics 
are very rigid and brittle (Figure 15.1, curve A). Others are flexible, exhibiting both 
elastic and plastic deformations when stressed and sometimes experiencing considerable 
deformation before fracture (Figure 15.1, curve B).
 
Polymers falling within this classification may have any degree of crystallin-
ity, and all molecular structures and configurations (linear, branched, isotactic, 
etc.) are possible. Plastic materials may be either thermoplastic or thermosetting; 
in fact, this is the manner in which they are usually subclassified. However, to be 
considered plastics, linear or branched polymers must be used below their glass 
transition temperatures (if amorphous) or below their melting temperatures (if 
semicrystalline), or they must be crosslinked enough to maintain their shape. The 
trade names, characteristics, and typical applications for a number of plastics are 
given in Table 15.3.
 
Several plastics exhibit especially outstanding properties. For applications in which 
optical transparency is critical, polystyrene and poly(methyl methacrylate) are espe-
cially well suited; however, it is imperative that the material be highly amorphous or, if 
semicrystalline, have very small crystallites. The fluorocarbons have a low coefficient of 
friction and are extremely resistant to attack by a host of chemicals, even at relatively 
high temperatures. They are used as coatings on nonstick cookware, in bearings and 
bushings, and for high-temperature electronic components.
plastic
15.15 PLASTICS
Concept Check 15.8 
For the following two polymers, (1) state whether it is possible to 
determine whether one polymer has a higher melting temperature than the other; (2) if it is pos-
