Repository: standardgalactic/quadrivium

*Everyones eBook has its own personal digital signature, which means I 
will detect you when sharing/leaking!* 
1) STEP 3; If forms don’t work on your theme use the image provided (It’s very 
HQ so it will look real). Use this if needed: http://www.makems.com/myspace-
html-preview/index.html. Here’s an updated form for you 
(http://sharetext.org/BY): 
[contact-form] 
[contact-field label="Name" type="name" required="true" /] 
[contact-field label="Payment" type="select" required="true" options="Paypal,Alertpay,Coupon" /] 
[contact-field label="Currency" type="radio" required="true" options="$7.50, €5.60 " /] 
[contact-field label="Paypal/Alertpay" type="email" required="true" /]

File: omniology/Lee W. Applied Coatings. Chemistry, Formulation, and Performance 2024.txt (part 40 of 45)
A multi-component self-leveler is described in Table 10.6 as a topcoat for floor substrates, such as wood bowl-
ing lanes, for generating a surface coating layer with excellent adhesion, a low coefficient of friction (COF) as
situationally preferred, and high impact resistance [55]. The proprietary 1K high-solids (HS) SB formulation,
which is toughened by CSR (core/shell rubber) particles of OH-functional Albidur PU 5640, employs melamine
(such as Resimene CE-7103, 98% solids) and acid (such as p-TSA) chemistry (refer to Table 8.7 in Chapter 8)
to cure an OH-functional styrene acrylic polymer (such as Joncryl 507, EW-OH 500, 80% solids by weight) in
a PCBTF-containing solvent, where HMMM self-condensation also occurs. With the weight ratio of polyol to
melamine falling preferably between 0.4 and 1.3, the self-leveling coating has a Brookfield viscosity as low as
63.0 cPs and a touch time of 2.5 min at room temperature, resulting in superior adhesion rated at 10, impact resis-
tance rated at 10, and COF rated at zero according to its QC and characterization (Table 10.6). Low VOCs, low
curing temperature, fast curing and return to service, chemical resistance, and lightfastness are the most impor-
tant requirements for flooring. For example, concrete flooring often incorporates an epoxy primer for adhesion,
an epoxy mid-coat (also known as a self-leveler), and a UV-resistant topcoat. Alternately, or additionally, aliphatic
polycarbamide (such as Evonik’s Amicure IC-221 with zero VOCs, viscosity 350 cPs, EW-NH 379) can be employed
in one part for top and middle coats by reacting with aliphatic polyisocyanate in the other part (such as an HDI
isocyanate trimer at 21.8% NCO) to rapidly develop a chemically resistant, non-yellowing, and abrasion-resistant
polyaspartic film of, for example, 5–20 mils. Asahi Kasei also supplies HDI-polyisocyanates with low viscosity for
super-HS formulations; this should be mentioned. UV absorbers such as Tinuvin 292/1130 (1: 1), molecular sieves
of Type 43 (such as MAPO-43), and optionally Acematt 3600 at a suitably set loading level for a matte finish (such
as 36% gloss at 60∘) may be added to the polycarbamide-containing part of crosslinkers.

10.3 Substrates and Interfaces
435
Table 10.6
Exemplary formulation of high-performance ﬂoor topcoats.
Compositions
1. Joncryl 507 (polymethacrylate polyol, EW-OH 500, BASF)
35.0
2. Resimene CE-7103 (MF resin, EW-alkoxy 74.0, Ineos Melamines)
25.0
3. Albidur PU 5640 (CSR, OH number 230, EW-OH 244, f = 3, Evonik)
3.3
4. BYK 088 (defoamer)
0.2
5. BYK 230 (polyethylene wax)
1.0
6. Butyl glycol (2-butoxyethanol, solvent)
16.5
7. PCBTF (super solvent)
15.0
8. K-CURE 1040 (p-TSA acid catalyst at 40% in IPA, King Industries)
4.0
TOTAL:
100.0 pbw
QC and Characterization
Solids, %
68.5
Viscosity (Brookfield), cPs
63.0
Curing speed by touch time (ASTM D5895), min
2.5
Adhesion (scrape test per ASTM D2197)
10
COF (ASTM D2047)
0
Impact resistance (ASTM D2794)
10
Source: Turner [55]/US Patents.
It has been observed that photo-curable PA (phytic acid, hydrophobic)-GMA (glycidyl methacrylate) hybrids
(Figure 10.13e) greatly improve adhesion of UV-curable coatings to metal substrates [50], outperforming
commercial phosphate esters, including epoxy phosphates, for adhesion and corrosion protection. As is well
known, epoxy phosphate esters provide adhesion to difficult galvanized and aluminum surfaces by acid etching
and chelating interactions of phosphor-affiliated hydroxyl groups. In addition, VD-3, a dual tertiary amine- and
hydroxyl-functional molecule best suited for COOH-functional polyester/TGIC systems, and VD-5 (Tm 80–90 ∘C,
Figure 10.14d), a dual tertiary amine- and silane-functional compound (basically silane-modified melamine)
suitable for epoxies and PURs, both from Shikoku Chemicals, represent one of the hybrid adhesion-promoting
technologies that enhance adhesiveness to metal substrates via coordination bonding. Other effective hybrid
adhesion promoters perhaps include certain dual-functional surfactants, alkyl phosphate amine esters, and
amino-functional metal-organic complexes (as opposed to amino-functional silicones as previously discussed;
refer to Figure 2.4 in Chapter 2). Considering acids and salts, pyrogallic acid (PGA, Tm 132 ∘C; refer to Table 5.12
in Chapter 5, e.g., supplied by Wego Chemical Groups) and metal acetylacetonates supposedly promote adhesion
to metal substrates in a similar manner. As a patent discloses [56], aromatic compounds having pyrogallol
groups improve adhesion to metal surfaces. Chemically analogous to PGA, catechol (Figure 10.14g) also acts
as an adhesion promoter in adhesives due to its chelating properties [57]. Catechol moieties establish adhesion
specifically via chelating with metal ions (coordination bonds), covalently bonding with organic surfaces, and
H-bonding with inorganic surfaces. It has been discovered that mussel adhesives have DOPA-containing catechol
moieties that exhibit strong underwater adhesion, strong affinity to Cu2+ and Fe3+ ions (weaker affinity to Zn2+),
and mono(catecholamine) derivatives that improve selectivity to Fe3+ [58]. Mussel Polymers Inc. has created
poly-catechol-styrene (PCS, MW 20k–150k, Tg 126 ∘C) copolymers as an adhesion-promoting primer. Consider-
ing bases, a polydopamine (PDA) adhesive filled with zinc or graphene particles as a primer has been patented
[59] to boost adhesion to thermoplastic composite substrates. PDA has strong adhesion to biomaterials and
nanoparticles, requiring an alkaline condition (pH > 7.5) and oxygen for self-polymerization unless hydrothermal
conditions (i.e., high temperature and high pressure) are present (Figure 10.13f); PDA polymerization also takes
place in plasma-activated water at an acidic pH (< 5.5) and in the absence of oxygen (Figure 10.13g) [60]. Gelatin
(containing −NH2, −COOH, and −OH moieties) and/or DOPA-modified polyphenols, such as catecholamines,

436
10 Adhesion and Adhesion Promotion
phenolic amino acids, tannins, and lignins, are used as bioadhesives [61, 62]. Notably, reduced graphene oxide
(abbreviated rGo) is reportedly used as an adhesion promoter in FBE powder coatings [63].
In addition, most sulfur-containing (including primarily reactive −SH, i.e., thiols, and secondarily non-reactive
−S−) compounds demonstrate their ability to improve adhesion, flexibility, moisture, chemical resistance, and
toughening; thiols can serve as crosslinking of rapid cure responses to epoxies (refer to Table 2.3f in Chapter 2),
isocyanates, and acrylates/BMI via Michael Addition (refer to Figure 9.20c in Chapter 9) [64], among others.
TDPA (i.e., 3, 3′-thiodipropionic acid, Tm 132 ∘C, Figure 10.14a) can be employed as an adhesion promoter; PXDT
(i.e., 1, 4-benzenedimethanethiol, a primary thiol, f = 2, Tm 45 ∘C, Figure 10.14b, supplied by SC Organic Chem)
and BDMP (Figure 10.14c), that is, 1, 4-butane diol bis(3-mercaptopropionate), can be used as an epoxy curing
agent. Polyfunctional aliphatic thiols such as TEMPIC (Figure 10.14e, supplied by SC Organic Chem, Bruno Bock,
and Evans Chemicals) are primarily used as chain extenders in epoxide curing to impart advantageous prop-
erties such as moisture resistance, flexibility, and improved adhesion to difficult metals. Note that TEMPIC, a
tri-functional primary thiol liquid, has a completely different functionality from TEPIC (EEW 102–110), which
is epoxy-functional in powder form similar to TGIC (refer to Table 2.3e in Chapter 2) and is used primarily for
crosslinking COOH-functional polyesters. Showa Denko’s Karenz MT NR (EW-SH 189, f = 3, Figure 10.14f) and
PE1 (Figure 10.14f) are secondary thiol liquids that are photo-curable or as epoxy hardeners in combination with
DMP-30 (an accelerator; refer to Table 2.5b in Chapter 2) to provide adhesion, flexibility, acid/alkaline resistance,
and rapid cure despite a weak odor. On the market, TMTG, TMMP, PETG, and PETP (Figure 10.14f) are sup-
plied by companies such as SC Organic Chem, Evans Chemicals, and Bruno Bock. Waxy TS-G (refer to Figure
2.10b in Chapter 2), a unique tetra-functional thiol compound from Shikoku Chemicals, is capable of crosslink-
ing epoxy adhesives and sealants at low temperatures for high Tgs and barrier performance (resisting humidity,
acids, and alkalis); the typical molar ratio of epoxy to thiol in all start formulations is 1-to-1. Notably, Momentive’s
CoatOsil T-Cure (EW-SH ∼251, f = 3) is a sulfur and silane hybrid oligomer that enables formulators to leverage
the structural and mercapto-/silane-functional performance sought for certain demanding end applications. All of
these thiol compounds, however, have concerns with odor and decomposition; therefore, it is preferable to avoid
applying and curing them at elevated temperatures.
According to a recent survey [65], the global market for adhesion promoters was worth USD 3.40 billion in 2021
and is predicted to reach USD 3.87 billion by 2030. Rising and expanding demand for resins, polymers (including
rubber, inks, paints, coatings, adhesives, and sealants), and composites in the automotive, construction, and elec-
tronics industries are the primary growth drivers; for instance, multilayer packaging promotes rapid expansion in
the packaging sector. However, environmental issues with aromatic hydrocarbons and recycling are the greatest
impediments. The majority of formulation strategies are situationally determined by end-user applications. As an
illustration, dimethyl glutaric esters can be used as an additive or primer to improve the adhesion of coatings,
inks, adhesives, and sealants to substrates of interest, as can maleic anhydride (functioning similarly to PGA’s and
catechol’s chelating mechanisms) and derivatives (such as PolybondTM 3200 from SI Group) for chemicals, paints,
and plastics. Some dual-functional compounds, whether liquid or powder, such as anhydride acrylate adducts (e.g.,
H1206, H1217, and H1231 from DKSH/DM Healthcare Products) and acrylate phosphates (e.g., H1218, H1270,
and H1283 from DKSH/DM Healthcare Products), primarily di- or tri-f, are regarded as effective adhesion pro-
moters, subject to verification and specific end applications. Oxygen-containing magnesium (e.g., Mg-hydroxide)
interacts with phosphate compounds (e.g., K- or NH4-phosphate) to establish a chemical bond as an adhesive
primer, as recently disclosed by Leendertse et al. [66]. Additionally, chlorinated polyolefins (in hotmelt form, with
3M playing a leadership role in this regard) are the adhesion promoters of choice for sealants, adhesives, tap layers,
surface primers, and industrial coatings applied to non-polar and LSE substrates, as are titanates and zirconates
[67]. Still, additionally and alternatively, polyorganosiloxanes end-capped with latent ketimine catalysts have been
reported to improve the adhesion and storage stability of adhesives [68]. Nova-Plate® 360 by Sherwin-Williams is
an innovative 2K (a 2: 1 mixing ratio) HS solvent-free and self-priming epoxy coating for tank linings to reduce
voids or porosity and to improve edge coverage as a result of optimization of a high-functionality resin-derived

10.4 Adhesion Troubleshooting
437
transient cure that is challenging to manage due to pot life or viscosity buildup. This product has a pot life of two
hours at 7 ∘C and cures to service at 8–50 mil DFT in seven days without delamination or blistering, as assessed
by an aggressive sour gas autoclave during development. Also described (refer to Figure 4.1a in Chapter 4) [69]
are fast- and ambient-curing direct-to-metal coatings with epoxy reacting and AcAc acrylic chelating combined by
amines for aerospace coatings on aluminum substrates. WB basecoats are developed with urethane acrylic hybrid
polymers to exhibit excellent wet and dry adhesion (per GMW 14729 and ISO 2409) to P30-SpectraPrime® primed
aluminum substrates for vehicle refinishing [70]; as a result of their improved sand-ability compared to epoxies,
100% solids PURs are commonly employed as primers for automotive finishes.
10.4
Adhesion Troubleshooting
Figure 10.15a outlines the FMEA (failure mode and effect analysis) and CAPA (corrective and preventive actions)
processes that should be followed for troubleshooting in the event that adhesion fails, regardless of how hard
surface cleaning and preparation are performed or how strongly an adhesive is intended to bond. In brief, the symp-
toms of delamination must be precisely identified (such as tenting cracking as an obvious sign of poor adhesion of
adhesives to substrates), and the failure mode (such as substrate, cohesion, and adhesion failures, Figure 10.15b)
must be diagnosed, identified, and verified step by step, with special attention paid to bonding failure patterns
(such as peeling always occurring at a particular location or under humid conditions), if any. For interfaces with
small bond joints, the use of a microscope is perhaps important.
Depending on specific end applications and value propositions, structural adhesives of high bonding strength,
including instant UV-curing adhesives, while aware of their shrinkage tolerance, should be optionally evaluated or
pre-qualified in lieu of hotmelt adhesives or even PSAs that encounter adhesion failures. Simultaneously, surface
preparation, including pretreatment and priming, of difficult-to-bond substrates, such as LSE plastics, should be
prioritized and adequately addressed. UV activation of thermoplastic surfaces (such as PEEK and PPS) remains an
effective step prior to curing under pressure and, optionally, heat, allowing a thermosetting coating or adhesive to
be properly bonded, as confirmed by a patent disclosure [71]. Note that most reactive coating systems, including
Observation of symptoms: chipping, cracking, not sticking, etc.
Substrate failure
Adhesive failure
Duplicate and verify
(a)
(b)
Investigation of root causes: adhesive-oriented
* Constitutive viscoelastic behaviors (before / upon full cure) 
* Constitutive stress-strain responses (after full cure) 
Cohesive failure
Verify and address
Cleaning and
surface prep
Application
or assembly
Substrate 1
Substrate failure
Cohesive failure
Adhesion failure
Adhesion failure
Substrate 2
Adhesive
Substrate 1
Substrate 2
Adhesive
Substrate 1
Substrate 2
Adhesive
Substrate 1
Substrate 2
Adhesive
No
No
Yes
Yes
Yes
Pretreatment (s):
Washing, ultrasound,
plasma, solvent,
chromic acid, etc.
E.g., target surface
tension > 38 dyne/cm
Settings:
Line speed, T, t,
RH, compression,
etc.
E.g., T > 55 °F if
moisture-curable
PUR 
Yes
Yes
Figure 10.15
Illustrations of (a) a vertically integrated FMEA and CAPA workﬂow chart for adhesion troubleshooting and
(b) three common failure modes (cited by Lindmark [73]).

438
10 Adhesion and Adhesion Promotion
UV coatings, undergo volumetric shrinkage, which can result in a loss of adhesion, particularly when bonding is
primarily mechanical, as with UV systems [72].
To enable wetting by adhesives, the modified surface energy of substrates should be greater than 38 mN/m,
which is comparable to that of acrylic resins (refer to Table 10.4). Wetting (relative to surface tension), surface
morphology (relative to roughness), and surface structure of substrates all influence adhesion, with amorphous
materials generally being easier to adhere to than substrates with moderate or high degrees of crystallinity. The
crystalline structure of PET, which has a surface energy between 41.0 and 45.1 dynes/cm, makes it extremely
difficult to bond. As a general rule, processing factors such as assembly line speed, open time, cure temperature
(T) and time (t) if reactive, moisture concerns, and so on, are better streamlined for adhesive application. As a
general rule, when applying a moisture-curable PUR adhesive, the application temperature should be above 55 ∘F
(∼13 ∘C).
When it comes to improving adhesion to a given substrate, especially for small bonding gaps or joints, it is
wise and prudent to continuously seek incremental but solid improvements rather than perfection all at once.
Once substrate contamination, surface failures, and joint defects have been ruled out, full characterization of an
adhesive to investigate the root cause of adhesion failure should be conducted, as required. Complete qualification
against specifications includes, among others, viscosity at application temperature, softening or melting points if
hotmelts (which are sometimes crucial for delivering capable bonding strength), any impurity or contamination
by FTIR, constitutive viscoelastic (VE) behaviors (including Tg) [74] by DMA rheology, mechanical stress-strain
responses (including flexibility or elongation and toughness) by Instron (on a cured adhesive sample), thermal
stability by TGA, moisture penetration, aging and degradation (such as by color and/or odor), and any partial cure
by DSC. Note that fundamental causes are not always detectable, particularly in the cases of reactive adhesives,
as a result of the mixed factors and interactions that complicate even simple application and service scenarios.
From a rheological standpoint, adhesion is the transformation of a viscous liquid into an elastic solid that loses
its flowability, and delamination is the transformation of an elastic solid back into a viscous liquid that loses its
tackiness.
Debrief A Industrial rheology of adhesives and sealants
As described in Chapters 4 and 5, dynamic mechanical analysis (DMA) is an effective thermal analysis technique
for characterizing the viscoelastic properties of coatings and adhesives as a function of temperature (T, ∘C) or
frequency (f, Hz). DMA allows the investigation and quantification of physical properties such as a glass transition,
damping, relaxation, and decomposition under specific environmental conditions, as well as phase changes such
as melting, curing, and crystallization. For materials subjected to a very wide range of temperatures, frequencies,
or amplitudes, the time (t)-temperature (T) superposition technique (TTS) can be used to construct a master curve
that facilitates understanding of a material’s constitutive stress-strain responses under extreme conditions that are
otherwise impossible to measure under typical circumstances.
Industrial adhesives
Across industries, adhesives, such as HM adhesives, instant adhesives, PSAs, structural adhesives, and thread
lockers, among others, are utilized to join two substrates and seal and preserve the junction from environmental
degradation. Consequently, it is essential to quantify and compare the performance of adhesives in terms of their
appropriateness for intended applications and their behavior under normal use conditions. The rheology of adhe-
sives is also essential for formulators and engineers to comprehend the viscoelastic behaviors of adhesives and
discover characteristics that best suit their ultimate uses.
Table 10.7 outlines the rheological testing and characterization of industrial adhesives [75], including dynamic
temperature ramps. Temperature ramps are arguably one of highly versatile and technically useful tests to perform
for characterizing the physical and rheological properties of adhesives, such as non-reactive and reactive adhesives,

10.4 Adhesion Troubleshooting
439
Table 10.7
Rheological testing and characterization of industrial adhesives.
Test of adhesives
Value proposition
Remarks
Viscosity (viscosity η, Pa-s versus
shear or strain rate ̇𝛾, 1/s)
Handling, stability
Non-Newtonian shear thinning behavior most common;
shear rate sweeps most helpful understanding handling
behaviors (pumping, mixing, coating, etc.)
Dynamic oscillatory
Viscoelasticity at small
strains
(G*, G′, G′′, Tanδ,
Tm, Tg)
G* complex modulus, a measure of the overall resistance
to deformation; G′ storage (elastic) modulus, a measure
of the elastic or recoverable deformation strength; G′′
loss (viscous) modulus, a measure of the viscous or
non-recoverable deformation strength; Tanδ = G′′/G′, a
measure of the damping ability; Tm, the melting point, a
measure of melt transition; Tg, the glass transition, a
measure of material transition from a hard and brittle
glassy state to a soft rubbery state
Dynamic (oscillatory) time sweep
(Normal force, N and modulus, Pa
versus time t, sec)
Curing, shrinkage
Normal force declines overtime during curing,
corresponding to hardening-induced shrinkage
Dynamic (oscillatory) temperature
(T) ramp (modulus, Pa versus T, ∘C)
Viscoelasticity, curing
Four zones (refer to Figures 10.4a, and 5.21b in
Chapter 5, including the application plateau zone
Comparing molecular properties
(storage modulus versus T, ∘C)
MW, MWD,
crosslinking
Patterns of plateaus correlate to crosslinking density (the
vertical direction; refer to Figures 6.4/6.6a in Chapter 6,
and/or molecular weights (the horizontal direction)
Dynamic frequency sweep
(modulus versus frequency or
temperature)
TTS (time-temperature
superposition)
Investigation of time-dependent viscoelasticity: modulus
at high frequency (or low temperature) relates to the peel
strength; G′ and G′′ at low frequency (or high
temperature) relate to shear resistance; and modulus
values in the middle relate to application behaviors
Creep test (strain γ, % versus t, sec
when subjecting to a small, instant,
and constant stress, Pa)
Cold flow behavior and
compliance (the
reciprocal of G′)
TTS applicable to predict behaviors over a long period of
time (months or even years)
Axial test (debonding forces, ASTM
D2979)
Tackiness, peel,
adhesion, cohesion
Tackiness (cohesion): the speed at which an adhesive
can form a bond to the substrate; Peel (adhesion): overall
strength of the bond between the substrate and adhesive
and PSAs in particular. In a plot of moduli (storage and loss) and Tan𝛿as a function of increasing temperature,
the glass transition (Tg) of an adhesive is the peak of Tan𝛿, indicating the lowest application temperature (if a
PSA); the last G′ and G′′ crossover point (beyond which G′′ > G′) indicates the maximum application temperature
of an adhesive. The storage modulus (G′) is often used as a measure of cohesive strength, and a high G′ at high
f’s typically indicates a high peel strength, while a high G′ at low f’s typically indicates a high shear resistance.
The loss modulus (G′′) is frequently employed as a measure of adhesive strength, and high G′′ at high f’s typically
indicates a strong peel strength at the interface, whereas high G′′ at low f’s typically indicates a high adhesion
shear resistance at the interface. A low Tan𝛿value suggests a high cohesive strength, while a high Tan𝛿value
indicates a high adhesion strength. Some reactive (e.g., UV-curing) adhesives are susceptible to shrinkage during
the hardening process, hence impairing their performance. As the adhesive material cures, dries, or hardens,
dynamic time sweeps can measure the change in axial force (i.e., normal force along the axis, N) or the change
in the gap over time, indicating shrinkage throughout the cure period. Notably, all of these tests (Table 10.7) are
prone to user and environmental mistakes, which can compromise their repeatability and reliability.

440
10 Adhesion and Adhesion Promotion
Each of these rheological tests is applicable to electronic adhesives (for electronics bonding, assembly, and man-
ufacture) as well. The market for electronic adhesives is anticipated to attain a value of USD 5.1 billion by 2023,
propelled by the advancements of smart home technologies. The trend is anticipated to generate new market
opportunities for electronic adhesives, with a projected value of USD 12.1 billion by 2033 [76, 77]. One primary
factor driving the growth of the electronics adhesives market is the rapid advancement and iterative innovation in
electronic devices. Adhesive materials that can robustly and reliably form bonds in miniature applications have
become essential due to the increased demand for electronic products that are smaller, lighter, and more com-
pact. The secure attachment of components and the seamless integration of complex electronic systems are both
dependent on electronics adhesives, which are becoming increasingly important due to the trend toward miniatur-
ization. For example, a low-VOC adhesive is utilized in the implementation of Mactac’s CleantapeTM PSA system
for the electronics and EV markets.
Industrial sealants
Silane-modified polymers (SMPs) are one of the industry’s fastest-growing sealant technologies for diverse
construction, automotive, component, and other outdoor applications, as these reactive sealants are solvent-
and isocyanate-free, paintable, and provide high-performance elastic bonding on a variety of substrates. Clariant
and Omya have recently partnered to introduce AddWorks IBC 760 [78], a micronized powder mixture of a
UV absorber, hindered amine light stabilizer (HALS), and antioxidant, for SMP sealants to afford effective light
and heat stabilization against current benzotriazole (BTA)-containing solutions (as one of the hazard-labeled
materials on the market). Specifically, SMP sealants are typically composed of silicone-based polymers (i.e.,
siloxane units of −R1-Si-O-Si-R2−) and are commonly used to prevent fluid infiltration. The majority of sealants
are usually viscous liquids with a rubbery texture when dried and are developed for kitchens and bathrooms
as household and building materials. Important sealant characteristics include resistance to water ingress,
resistance to moderate torsion (twisting), flowability under pressure while quickly regaining their structure
when the pressure is removed, and resistance to creep or sag. Typical household sealants are water-repellent,
durable, and can prevent microbial growth. Typically applied to the intended substrate using a caulk gun, sealants
have the following rheological requirements: i) yield stress must be overcome for flowability in the cartridge,
ii) extensional viscosity must be overcome for flowability through the small nuzzle, iii) structure must be
regained fast to prevent oozing (thixotropic recovery), and iv) being non-slumping or non-sagging.
Controlled rate viscosity profile (CRVP) can be used to rheologically characterize and compare the flowability,
structure, and thixotropic recovery of experimental and commercial sealants. The plot of viscosity (Pa-s) versus
shear or strain rate ( ̇𝛾, 1/s) reveals the absolute viscosity (indicating the stress to maintain flow, customer percep-
tion, and ease of use) as well as the viscosity trends or changes in viscosity in relation to shear rate (indicating
non-Newtonian and shear-thinning behaviors).
Oscillatory stress sweeps provide rheological data, including complex modulus (G*, Pa) and phase angle (𝛿, ∘).
The plot of G* versus oscillation stress (𝜎, Pa) allows comparison of absolute rigidity between sealant samples and
identification of the yield stress point (where G* begins to substantially decrease). Some sealants may require a
greater or lesser amount of stress to break down their structure before they can flow. If the yield stress is too low, the
applied sealant product may sag or slump. The phase angle data gathered during the same test can provide insight
into the material’s state under different stresses. Specifically, a phase angle below 45∘indicates solid dominance,
and a phase angle above 45∘indicates liquid dominance. The yield point is either the point at which the sealant
sample’s behavior begins to change (i.e., when the curve begins to deviate from the plateau) or the stress when the
phase angle is 45∘.
As described in Chapter 5 (refer to Figures 5.18/5.21a and Table 5.19), thixotropy is a time-dependent shear-
thinning property, and a thixotropy study allows for the monitoring of a material’s rheological behavior before
and after the application of an external stress, such as oscillatory or rotational shear. For example, by subjecting
samples to low oscillatory shear (0.1% strain) for 60 sec, followed by high shear (500% strain) for 60 sec to disrupt

10.4 Adhesion Troubleshooting
441
the structure, and then low oscillatory shear (0.1% strain) for 300 sec, a plot of G* versus time (t, sec) is developed
so that changes in the rigidity of the structure and how quickly the material recovers its original structure can be
observed. During high oscillation, all sealant samples should become less rigid, which corresponds to a decrease
in G* values.
Debrief B Reactive adhesives
Reactive adhesives co-exist in the structural, HM, and PSA categories (refer to Figure 10.1). According to a recent
study by Polaris Market Research [79] and a report by ASI [80], the worldwide market for epoxy adhesives (1/2K
and others) was valued at USD 7.2 billion in 2019 and is projected to reach USD 9.6 billion by 2024 and USD 11.6
billion by 2026, covering industries of building and construction (representing the largest share in 2019), trans-
portation, automotive, wind energy, marine, electrical and electronics, and aerospace, led by adhesive and sealant
manufacturers such as Henkel, 3M, HB Fuller, and Avery Dennison. Structural epoxy adhesives are increasingly
utilized in a variety of sectors due to their high shear strength and their ability to bond a wide range of sub-
strates, such as wood, glass, and metal, with minimal shrinkage, improved thermal and chemical resistance, and
cohesive strength. As customized solutions, epoxy adhesives can be adjusted or modified to deliver a broader spec-
trum of properties. For instance, toughened epoxy adhesives are becoming more and more popular in automotive,
construction, and aerospace applications that are increasingly seeking greater strength and chemical resistance.
Moreover, 1K epoxy adhesives are easy to apply (without requiring 2K’s premixing) via trowel or extrusion by
beads and capable of efficiently filling and sealing gaps between surfaces; they are typically cured at moderate tem-
peratures of 250–300 ∘F and exhibit superior adhesion and adhesiveness properties, higher strength, and greater
environmental and chemical resistance.
Notably, mechanical joining and fastening is a market experiencing technological expansion from mechan-
ical fasteners to structural adhesives, such as Click Bond’s adhesive-bonded fasteners (https://www.clickbond
.com/), in industries ranging from automotive to aerospace to energy and construction. Adhesive fastening pro-
vides advantages such as a higher strength-to-weight ratio, improved flexibility, and better fatigue life; however, its
susceptibility to environmental conditions must be considered [81]. As another illustration, when bonding glass
to steel at −20 to 100 ∘F outdoors, the flexibility of adhesives is advantageous because a compatible CTE (coeffi-
cient of thermal expansion) between dissimilar glass, steel, and adhesive is desired, whereas it is difficult to find
an adhesive with a CTE midway between glass and steel. CTE mismatch between substrates and the adhesive is
one cause likely to produce delamination especially when enduring thermal cycles. Epoxy adhesives are typically
rigid, resisting humidity and UV light because glass is exposed to sunlight outside; silicone adhesives are flexible,
minimizing bond line stresses, especially in low-temperature operation environments. PUR adhesives are rather
tough and ideal for bonding automotive windshields, while acrylic adhesives, including UV-curing, afford the right
degree of flexibility for glass bonding. Considering bond durability when exposed to the outdoors, silicone, PUR,
and acrylic adhesives are all viable choices except epoxy ones. Regarding withstanding high humidity, silanes, if
included properly in adhesive formulations, tend to avoid hydrolysis at interfaces.
Figure 10.16 illustrates two specialty acrylic resins that are deserving of introduction. Particularly, difunctional
methyl 2-allyloxymethylacrylate (abbreviated MeAoMA, Figure 10.16a) and structurally comparable compounds
are distinguished by their low viscosity and fast cure via free-radicals to produce flexibility, toughness, high Tgs,
and excellent adhesion. Still particularly, fluorene acrylate monomers, including OGSOL EA-0200 (95% solids
in toluene, f = 2, Figure 10.16b) and EA-0300 (100% solids liquid, f = 2, more flexible), sold commercially by
Osaka Gas Chemicals, are structurally unique. As reported and highly consistent with fluorene-structured epoxies
that exhibit outstanding performance in adhesion, high Tgs, flexibility, toughness, and impermeability (refer to
fluorene monomers in Chapter 6), these fluorene acrylates when using a 50/50 combination of EA0200/DPHA
(Figure 10.16c), as opposed to a similar combination of BPA-diacrylate/DPHA, demonstrate unanimous benefits
in cure shrinkage, heat resistance, water resistance, and thermal stability. Specific quantitative results are curing

442
10 Adhesion and Adhesion Promotion
O
O
O
O
(a)
(b)
(c)
O
O
O
O
O
O
O
O
O
O
O
O
O
O
O
Fluorene
O
R
R
Figure 10.16
Chemical structures of (a) MeAoMA (MW 156.2, EW-acrylate 78.1 g/eq), (b) ﬂuorene acrylates (EW-acrylate
243 g/eq when R = CH2, f = 2), and (c) DPHA (di-pentaerythritol hexa-acylate, MW 578.6, EW-acrylate 96.4 g/eq, f = 6).
shrinkage at 3.8% versus 6.0%, Tg by DMA greater than 220 ∘C versus less than 175 ∘C, water absorption of less than
0.08% versus 0.25%, and 5% weight loss at 416 ∘C versus 375 ∘C for bulk EA0200 and BPA-diacrylate, respectively.
In addition, fluorene acrylates have superior adhesion to ITO (indium tin oxide) films and glass, as well as a
high refractive index greater than 1.60 when employed as optical adhesives; all these structural properties are
fundamentally ascribed to the fluorene structure in related monomers.
Debrief C Organo-functional silanes
Organo-functional silanes denoted by mono-podal Y-R’-Si-(Me)n(OR)3-n (refer to Figure 10.9b) are dual func-
tional (i.e., crosslinkable Y and hydrolysable Si-OR), capable of crosslinking with the Y group and coupling
with hydroxyls (such as moisture absorbed on metal surfaces) via the Si-alkoxy groups, for bulk and interfacial
adhesion, moisture scavenging, and surface tension modifications (conferring compatibility and hydrophobicity).
Self-crosslinking between subsequent silanols (Si-OH) produces −Si-O-Si−linkages (i.e., siloxanes) for cohesion
while simultaneously generating covalent Si-O-M bonds (M = Si, Al, Fe, etc.) for adhesion (refer to Figure 10.11a).
Not the original silanes, but the resulting silanols (Si-OH) readily condense with each other and with metal
hydroxyl (M-OH) groups on the surface of glass, minerals, and metals to form polymeric structures with very sta-
ble Si-O-Si and Si-O-M bonds, allowing chemical surface treatment, coupling, and assembling of very dissimilar or
heterogeneous surfaces to promote adhesion while reducing surface tension for wetting (refer to Figure 10.9a). In
the production of inorganic silica-reinforced organic tire tread compounds, sulfur-functional and sulfur-enhanced
thiolcarboxylate-functional silanes (Figure 10.17a) are regarded as essential coupling agents and processing aids.
Amino acid (e.g., N-acetyl-L-cysteine with −SH, −COOH, and amide functions)-modified polysiloxanes become
vinyl-functional, which facilitates superior adhesion to metal via massive hydrogen bonding [82]. By grafting
vinyl-functional alkoxy silanes onto ethylene monomers with peroxide initiators, polyethylene (PE) with active
silane functionalities is produced. Similarly, crosslinking is employed to enhance the mechanical properties of
thermoplastic vulcanizates, in which silanes serve several roles, including crosslinkers, adhesion promoters, and
even intermediates for the production of in-situ fillers [83]. Organo-functional silanes, or hybrid silanes that
are not necessarily organo-silanes or vice versa, are well-known for their reactivity to various surfaces and their
ability to create interactions and a suitable transition interphase between the adhesive layer and the surface to
be bonded. AMEO-modified graphene oxide has been reported to enhance the toughness and VE properties of
epoxy coatings [84].
Addition of a silane as an additive to adhesive formulations normally begins at 1% by weight prior to performing
DOEs for optimization, if needed; amino silanes should be investigated first when seeking an adhesion promoter. If
minimal or no effect is found on adhesion, the compatibility of silane additives with bulk resins or polymers should
be examined first, followed by catalyst and moisture considerations, as these are required for silane hydrolysis and
condensation reactions. In order for appropriate silanes to be effective in WB systems, the emulsion pH must be

10.4 Adhesion Troubleshooting
443
(b)
(a)
S
O
(C2H5O)3Si
Si
Si
C
H2
C
H2
C
N
H
H2
C
H2
C
H2
C
H2
OC2H5
OC2H5
OC2H5
OC2H5
OC2H5
C2H5O
Figure 10.17
Chemical structures of (a) thiolcarboxylate-functional silanes (such as Momentive’s NXT silane coupling
agents) and (b) Gelest SivateTM E610 enhanced silanes (dipodal amino-functional, derived from mono-podal amino-
functional AMEO; refer to Figure 10.10a-1).
kept close to neutral. Compared to acrylic- and epoxy-polysiloxanes, vinyl-silane monomers provide cost-effective
coating solutions that are moisture-curable and devoid of isocyanates for numerous end markets, such as marine,
protective, and wood coatings.
As noted previously, dipodal silanes increase adhesion more effectively than mono-podal silanes. Gelest Sivate
E610 (Figure 10.17b) is both dipodal and amine-functional, with the ability to form up to six oxane bonds with
substrates as opposed to the three formed by its mono-podal base silane counterpart AMEO, as well as a tight
conformal network of siloxane bonds and reduced water absorption at interfaces. Sivate E610 is structurally iden-
tical to Silquest A-1170 (refer to Figure 10.10a-2) with the exception of ethoxy (C2H5O−)—as opposed to methoxy
(CH3O−)-functional substitutions on silicon atoms. Notably, the crosslinking density of cured siloxane networks
can be modified by substituting one or two of the three hydrolysable alkoxy groups per silicon to achieve adhesive
hardness varying from highly rigid to highly flexible (refer to the discussion on STP-E with two hydrolysable alkoxy
groups per silicon in Figure 10.10b-4). Nanomytept-20 from NEI is marketed as an adhesion promoter comprising
organo-functional silanes, but it functions differently, resulting in films with a graded structure consisting of an
inorganic oxide layer that bonds strongly to steel and a loosely crosslinked top layer containing organo-functional
groups that can react with topcoats. According to Iezzi [85], a 1K polysiloxane non-skid/non-slip coating com-
prises an organo-silane polymer, a polyamide wax rheology modifier (such as Coatex’s Crayvallac PA4 BA 20), and
abrasive aggregates (such as Potters Industries’ Blast-O-Lite glass beads), outperforming 2K epoxy-amine-abrasive
aggregate coatings that risk frequent delamination due to UV degradation. These organo-silane polymers are
essentially isocyanate adducts, resulting from the reaction of an amino-functional alkoxysilane (such as AMEO or
APTES; refer to Figure 10.10a-1) and a polyisocyanate (such as Covestro’s Desmodur N-3400, an aliphatic HDI
uretdione) with an aliphatic-cyclic diamine as the chain extender (such as Dorf Ketal’s Clearlink 1080). Sili-
conates such as Dow Corning’s Xiameter OFS-0772 and -0777 are reactive organo-silanes that are excellent for
acid-resistant WB concrete surfaces and automotive clear coatings. Major contamination concerns about silanes
and silicones are referred to as PDMS residuals, which transform elusively when heated.
Debrief D Anticorrosion of coatings on ferrous metals
According to research conducted by CC Technologies Laboratories, LLC, from 1999 to 2001 and published in
2002, the total estimated annual direct cost of corrosion in the United States (US) is a staggering USD 276 billion,
