Repository: standardgalactic/quadrivium

*Everyones eBook has its own personal digital signature, which means I 
will detect you when sharing/leaking!* 
1) STEP 3; If forms don’t work on your theme use the image provided (It’s very 
HQ so it will look real). Use this if needed: http://www.makems.com/myspace-
html-preview/index.html. Here’s an updated form for you 
(http://sharetext.org/BY): 
[contact-form] 
[contact-field label="Name" type="name" required="true" /] 
[contact-field label="Payment" type="select" required="true" options="Paypal,Alertpay,Coupon" /] 
[contact-field label="Currency" type="radio" required="true" options="$7.50, €5.60 " /] 
[contact-field label="Paypal/Alertpay" type="email" required="true" /]

File: omniology/1- Materials Science.txt (part 41 of 66)
An Introduction 
sible, note which has the higher melting temperature and then cite reason(s) for your choice; and 
(3) if it is not possible to decide, then state why not.
•  Isotactic polystyrene that has a density of 1.12 g/cm3 and a weight-average molecular weight 
of 150,000 g/mol
•  Syndiotactic polystyrene that has a density of 1.10 g/cm3 and a weight-average molecular 
weight of 125,000 g/mol
[The answer may be found at www.wiley.com/college/callister (Student Companion Site).]

606  •  Chapter 15  /  Characteristics, Applications, and Processing of Polymers
Table 15.3 Trade Names, Characteristics, and Typical Applications for a Number of Plastic Materials
Material Type 
Trade Names 
Major Application Characteristics 
Typical Applications
Thermoplastics
Acrylonitrile- 
Abson 
Outstanding strength and toughness,  
Under-the-hood automotive  
 butadiene- 
Cycolac 
 resistant to heat distortion; good 
 applications, refrigerator
 styrene 
Kralastic 
 electrical properties; flammable 
 linings, computer and 
 (ABS) 
Lustran 
 and soluble in some organic 
 television housings, toys, 
 
Lucon 
 solvents 
 highway safety devices
 
Novodur
Acrylics  
Acrylite 
Outstanding light transmission and 
Lenses, transparent aircraft
 [poly(methyl 
Diakon 
 resistance to weathering; only fair 
 enclosures, drafting equipment,
 methacrylate)] 
Lucite 
 mechanical properties 
 bathtub and shower enclosures
 
Paraloid
 
Plexiglas
Fluorocarbons 
Teflon 
Chemically inert in almost all 
Anticorrosive seals, chemical
 (PTFE or TFE) 
Fluon 
 environments, excellent electrical 
 pipes and valves, bearings,
 
Halar 
 properties; low coefficient of 
 wire and cable insulation,
 
Hostaflon TF 
 friction; may be used to 260C 
 antiadhesive coatings, high-
 
Neoflon 
 (500F); relatively weak and poor 
 temperature electronic parts
 
 
 cold-flow properties
Polyamides 
Nylon 
Good mechanical strength, abrasion 
Bearings, gears, cams, bushings, 
 (nylons) 
Akulon 
 resistance, and toughness; low 
 handles, and jacketing for wires
 
Durethan 
 coefficient of friction; absorbs 
 and cables, fibers for carpet, 
 
Fostamid 
 water and some other liquids 
 hose, and belt reinforcement
 
Nomex
 
Ultramid
 
Zytel
Polycarbonates 
Calibre 
Dimensionally stable; low water 
Safety helmets, lenses, light
 
Iupilon 
 absorption; transparent; very 
 globes, base for photographic 
 
Lexan 
 good impact resistance and  
 film, automobile battery cases
 
Makrolon 
 ductility; chemical resistance not
 
Novarex 
 outstanding
Polyethylenes 
Alathon 
Chemically resistant and electrically 
Flexible bottles, toys, tumblers, 
 
Alkathene 
 insulating; tough and relatively 
 battery parts, ice trays, film
 
Fortiflex 
 low coefficient of friction; low 
 wrapping materials, automotive
 
Hifax 
 strength and poor resistance 
 gas tanks
 
Petrothene 
 to weathering 
 
Rigidex
 
Zemid
Polypropylenes 
Hicor 
Resistant to heat distortion;  
Sterilizable bottles, packaging film, 
 
Meraklon 
 excellent electrical properties 
 automotive kick panels, fibers, 
 
Metocene 
 and fatigue strength; chemically  
 luggage
 
Polypro 
 inert; relatively inexpensive; poor 
 
Pro-fax 
 resistance to ultraviolet light 
 
Propak 
 
 
Propathene 
 
Polystyrenes 
Avantra 
Excellent electrical properties and 
Wall tile, battery cases, toys, 
 
Dylene 
 optical clarity; good thermal and  
 indoor lighting panels, appliance 
 
Innova 
 dimensional stability; relatively 
 housings, packaging
 
Lutex 
 inexpensive 
 
Styron 
 
 
Vestyron 
 
(continued)

15.15 Plastics   •  607
Material Type 
Trade Names 
Major Application Characteristics 
Typical Applications
Vinyls 
Dural 
Good low-cost, general-purpose  
Floor coverings, pipe, electrical
 
Formolon 
 materials; ordinarily rigid, but 
 wire insulation, garden hose, 
 
Geon 
 may be made flexible 
 shrink wrap
 
Pevikon 
 with plasticizers; often 
 
Saran 
 copolymerized; susceptible to 
 
Tygon 
 heat distortion 
 
Vinidur 
 
Polyesters 
Crystar 
One of the toughest of plastic films;  
Oriented films, clothing, 
 (PET or PETE) 
Dacron 
 excellent fatigue and tear  
 automotive tire cords, 
 
Eastapak 
 strength, and resistance to  
 beverage containers
 
HiPET 
 humidity, acids, greases, oils,  
 
Melinex 
 and solvents 
 
Mylar 
 
 
Petra 
 
Thermosetting Polymers
Epoxies 
Araldite 
Excellent combination of 
Electrical moldings, sinks,  
 
Epikote 
 mechanical properties and 
 adhesives, protective coatings, 
 
Lytex 
 corrosion resistance;   
 used with fiberglass laminates
 
Maxive 
 dimensionally stable; good 
 
Sumilite 
 adhesion; relatively inexpensive; 
 
Vipel 
 good electrical properties
Phenolics 
Bakelite 
Excellent thermal stability to more 
Motor housings, adhesives, circuit
 
Duralite 
 than 150C (300F); may be 
 boards, electrical fixtures
 
Milex 
 compounded with a large number 
 
Novolac 
 of resins, fillers, etc.; inexpensive 
 
Resole 
 
Polyesters 
Aropol 
Excellent electrical properties and 
Helmets, fiberglass boats, auto
 
Baygal 
 low cost; can be formulated for 
 body components, chairs, fans
 
Derakane 
 room- or high-temperature use;  
 
Luytex 
 often fiber reinforced 
 
Vitel 
 
Source: Adapted from C. A. Harper (Editor), Handbook of Plastics and Elastomers. Copyright © 1975 by  McGraw-Hill Book 
Company. Reproduced with permission.
Phenolic Billiard Balls
M A T E R I A L S  O F  I M P O R T A N C E
U
p until about 1912, virtually all billiard balls were 
made of ivory from the tusks of elephants. For a 
ball to roll true, it needed to be fashioned from high-
quality ivory that came from the center of flaw-free 
tusks—on the order of 1 tusk in 50 had the requisite 
consistency of density. At this time, ivory was becoming 
scarce and expensive as more and more elephants were 
being killed (and as billiards was becoming increasingly 
popular). There was then, and still is, a serious concern 
about reductions in elephant populations and their ul-
timate extinction due to ivory hunters, and some coun-
tries had imposed (and still impose) severe restrictions 
on the importation of ivory and ivory products.
Consequently, substitutes for ivory were 
sought for billiard balls. One early alternative was 
a pressed mixture of wood pulp and bone dust; 
this material proved quite unsatisfactory. The most 
suitable replacement, which is still being used for 
(continued)
Table 15.3 (Continued)

608  •  Chapter 15  /  Characteristics, Applications, and Processing of Polymers
billiard balls today is one of the first synthetic 
polymers—phenol-formaldehyde, sometimes also 
called phenolic.
The invention of this material is one of the impor-
tant and interesting events in the annals of synthetic 
polymers. The discoverer of the process for synthesizing 
phenol-formaldehyde was Leo Baekeland. As a young 
and very bright Ph.D. chemist, he emigrated from Bel-
gium to the United States in the early 1900s. Shortly af-
ter his arrival, he began research into creating a synthetic 
shellac to replace the natural material, which was rela-
tively expensive to manufacture; shellac was, and still is, 
used as a lacquer, a wood preservative, and an electrical 
insulator in the then-emerging electrical industry. His ef-
forts eventually led to the discovery that a suitable sub-
stitute could be synthesized by reacting phenol [or car-
bolic acid (C6H5OH), a white crystalline material], with 
formaldehyde (HCHO, a colorless and poisonous gas) 
under controlled conditions of heat and pressure. The 
product of this reaction was a liquid that subsequently 
hardened into a transparent and amber-colored solid. 
Baekeland named his new material Bakelite; today we 
use the generic name phenol-formaldehyde or just phe-
nolic. Shortly after its discovery, Bakelite was found to 
be the ideal synthetic material for billiard balls (per the 
chapter-opening photographs).
Phenol-formaldehyde is a thermosetting polymer 
and has a number of desirable properties; for a polymer, 
it is very heat resistant and hard; is less brittle than many 
of the ceramic materials; is very stable and unreactive 
with most common solutions and solvents; and doesn’t 
easily chip, fade, or discolor. Furthermore, it is a rela-
tively inexpensive material, and modern phenolics can 
be produced having a large variety of colors. The elastic 
characteristics of this polymer are very similar to those of 
ivory, and when phenolic billiard balls collide, they make 
the same clicking sound as ivory balls. Other uses of this 
important polymeric material are given in Table 15.3.
The characteristics of and deformation mechanism for elastomers were treated previ-
ously (Section 15.9). The present discussion, therefore, focuses on the types of elasto-
meric materials.
 
Table 15.4 lists properties and applications of common elastomers; these properties 
are typical and depend on the degree of vulcanization and on whether any reinforcement 
is used. Natural rubber is still used to a large degree because it has an outstanding combi-
nation of desirable properties. However, the most important synthetic elastomer is SBR, 
which is used predominantly in automobile tires, reinforced with carbon black. NBR, which 
is highly resistant to degradation and swelling, is another common synthetic elastomer.
 
For many applications (e.g., automobile tires), the mechanical properties of even 
vulcanized rubbers are not satisfactory in terms of tensile strength, abrasion and tear 
resistance, and stiffness. These characteristics may be further improved by additives 
such as carbon black (Section 16.2).
 
Finally, some mention should be made of the silicone rubbers. For these materials, 
the backbone chain is made of alternating silicon and oxygen atoms:
( Si 
O )n
R′
R
where R and R	 represent side-bonded atoms such as hydrogen or groups of atoms such 
as CH3. For example, polydimethylsiloxane has the repeat unit
( Si 
O )n
CH3
CH3
Of course, as elastomers, these materials are crosslinked.
15.16 ELASTOMERS

15.16 Elastomers  •  609
 
The silicone elastomers possess a high degree of flexibility at low temperatures [to 
90C (130F)] and yet are stable to temperatures as high as 250C (480F). In addi-
tion, they are resistant to weathering and lubricating oils, which makes them particu-
larly desirable for applications in automobile engine compartments. Biocompatibility is 
another of their assets, and, therefore, they are often employed in medical applications 
such as blood tubing. A further attractive characteristic is that some silicone rubbers 
vulcanize at room temperature (RTV rubbers).
Table 15.4  Important Characteristics and Typical Applications for Five Commercial Elastomers
 
Trade 
 
Useful 
 
Chemical 
(Common) 
Elongation 
Temperature 
Major Application 
Type 
Names 
 (%) 
Range [C (F)]  
Characteristics  
Typical Applications
Natural 
Natural 
500–760 
 60 to 120 
Excellent physical 
Pneumatic tires and
  polyisoprene 
  rubber  
 
(75 to 250) 
  properties; good 
  tubes; heels and
 
  (NR) 
 
  
  resistance to cutting, 
  soles; gaskets;
 
 
 
  
  gouging, and 
 extruded hose
 
 
 
  
  abrasion; low heat,  
 
 
 
  
  ozone, and oil 
 
 
 
  
  resistance; good
 
 
 
  
 electrical properties
Styrene- 
GRS,  
450–500 
 60 to 120 
Good physical 
Same as natural
  butadiene  
  Buna S 
 
(75 to 250) 
  properties; excellent 
  rubber
  copolymer 
 (SBR) 
 
  
  abrasion resistance; 
 
 
 
  
  not oil, ozone, or 
 
 
 
  
  weather resistant; 
 
 
 
  
  electrical properties 
 
 
 
  
  good, but not 
 
 
 
  
  outstanding
Acrylonitrile– 
Buna A, 
400–600 
 50 to 150 
Excellent resistance to 
Gasoline, chemical,
  butadiene  
  Nitrile 
 
(60 to 300) 
  vegetable, animal,  
  and oil hose; seals
  copolymer 
  (NBR) 
 
  
  and petroleum oils;  
  and O-rings; heels
 
 
 
  
  poor low-temperature   and soles; toys
 
 
 
  
  properties; electrical 
 
 
 
  
  properties not 
 
 
 
  
  outstanding
Chloroprene 
Neoprene  
100–800 
 50 to 105 
Excellent ozone, heat, 
Wire and cable;
 
  (CR) 
 
(60 to 225) 
  and weathering 
  chemical tank
 
 
 
  
  resistance; good oil 
  linings; belts, 
 
 
 
  
  resistance; excellent 
  hoses, seals,
 
 
 
  
  flame resistance; not 
  and gaskets
 
 
 
  
  as good in electrical 
 
 
 
  
  applications as
 
 
 
  
  natural rubber
Polysiloxane 
Silicone  
100–800 
 115 to 315 
Excellent resistance to 
High- and low-
 
  (VMQ) 
 
(175 to 600) 
  high and low 
  temperature
 
 
 
  
  temperatures; low 
  insulation; seals,
 
 
 
  
  strength; excellent 
  diaphragms; 
 
 
 
  
  electrical properties 
  tubing for food
 
 
 
  
   
 and medical uses
Sources: Adapted from C. A. Harper (Editor), Handbook of Plastics and Elastomers. Copyright © 1975 by McGraw-Hill Book 
Company, reproduced with permission; and Materials Engineering’s Materials Selector, copyright Penton/IPC.

610  •  Chapter 15  /  Characteristics, Applications, and Processing of Polymers
Concept Check 15.9 
During the winter months, the temperature in some parts of Alaska 
may go as low as 55C (65F). Of the elastomers natural isoprene, styrene-butadiene, 
acrylonitrile-butadiene, chloroprene, and polysiloxane, which would be suitable for automobile 
tires under these conditions? Why?
Concept Check 15.10 
Silicone polymers may be prepared to exist as liquids at room 
temperature. Cite differences in molecular structure between them and the silicone elastomers. 
Hint: You may want to consult Sections 14.6 and 15.9.
[The answers may be found at www.wiley.com/college/callister (Student Companion Site).]
Fiber polymers are capable of being drawn into long filaments having at least a 100:1 
length-to-diameter ratio. Most commercial fiber polymers are used in the textile indus-
try, being woven or knit into cloth or fabric. In addition, the aramid fibers are employed 
in composite materials (Section 16.8). To be useful as a textile material, a fiber polymer 
must have a host of rather restrictive physical and chemical properties. While in use, 
fibers may be subjected to a variety of mechanical deformations—stretching, twisting, 
shearing, and abrasion. Consequently, they must have a high tensile strength (over a 
relatively wide temperature range) and a high modulus of elasticity, as well as abrasion 
resistance. These properties are governed by the chemistry of the polymer chains and 
also by the fiber-drawing process.
 
The molecular weight of fiber materials should be relatively high or the molten 
material will be too weak and will break during the drawing process. Also, because the 
tensile strength increases with degree of crystallinity, the structure and configuration of 
the chains should allow the production of a highly crystalline polymer. That translates 
into a requirement for linear and unbranched chains that are symmetrical and have 
regular repeat units. Polar groups in the polymer also improve the fiber-forming proper-
ties by increasing both crystallinity and the intermolecular forces between the chains.
 
Convenience in washing and maintaining clothing depends primarily on the thermal 
properties of the fiber polymer, that is, its melting and glass transition temperatures. 
Furthermore, fiber polymers must exhibit chemical stability to a rather extensive variety 
of environments, including acids, bases, bleaches, dry-cleaning solvents, and sunlight. In 
addition, they must be relatively nonflammable and amenable to drying.
fiber
15.17 FIBERS
Coatings
Coatings are frequently applied to the surface of materials to serve one or more of the 
following functions: (1) to protect the item from the environment, which may produce 
corrosive or deteriorative reactions; (2) to improve the item’s appearance; and (3) to 
provide electrical insulation. Many of the ingredients in coating materials are polymers, 
most of which are organic in origin. These organic coatings fall into several different 
classifications: paint, varnish, enamel, lacquer, and shellac.
 
Many common coatings are latexes. A latex is a stable suspension of small, insoluble 
polymer particles dispersed in water. These materials have become increasingly popular 
because they do not contain large quantities of organic solvents that are emitted into 
the environment—that is, they have low volatile organic compound (VOC) emissions. 
15.18 MISCELLANEOUS APPLICATIONS

15.18 Miscellaneous Applications  •  611
VOCs react in the atmosphere to produce smog. Large users of coatings such as auto-
mobile manufacturers continue to reduce their VOC emissions to comply with environ-
mental regulations.
Adhesives
An adhesive is a substance used to bond together the surfaces of two solid materials 
(termed adherends). There are two types of bonding mechanisms: mechanical and 
chemical. In mechanical bonding there is actual penetration of the adhesive into surface 
pores and crevices. Chemical bonding involves intermolecular forces between the adhe-
sive and adherend, which forces may be covalent and/or van der Waals; the degree of 
van der Waals bonding is enhanced when the adhesive material contains polar groups.
 
Although natural adhesives (animal glue, casein, starch, and rosin) are still used 
for many applications, a host of new adhesive materials based on synthetic polymers 
have been developed; these include polyurethanes, polysiloxanes (silicones), epoxies, 
polyimides, acrylics, and rubber materials. Adhesives may be used to join a large variety 
of materials—metals, ceramics, polymers, composites, skin, and so on—and the choice 
of which adhesive to use will depend on such factors as (1) the materials to be bonded 
and their porosities; (2) the required adhesive properties (i.e., whether the bond is to 
be temporary or permanent); (3) maximum/minimum exposure temperatures; and (4) 
processing conditions.
 
For all but the pressure-sensitive adhesives (discussed shortly), the adhesive mate-
rial is applied as a low-viscosity liquid, so as to cover the adherend surfaces evenly and 
completely and allow for maximum bonding interactions. The actual bonding joint forms 
as the adhesive undergoes a liquid-to-solid transition (or cures), which may be accom-
plished through either a physical process (e.g., crystallization, solvent evaporation) or a 
chemical process [e.g., polymerization (Section 15.20), vulcanization]. Characteristics of 
a sound joint should include high shear, peel, and fracture strengths.
 
Adhesive bonding offers some advantages over other joining technologies (e.g., 
riveting, bolting, and welding), including lighter weight, the ability to join dissimilar 
materials and thin components, better fatigue resistance, and lower manufacturing costs. 
Furthermore, it is the technology of choice when exact positioning of components and 
processing speed are essential. The chief drawback of adhesive joints is service tempera-
ture limitation; polymers maintain their mechanical integrity only at relatively low tem-
peratures, and strength decreases rapidly with increasing temperature. The maximum 
temperature possible for continuous use for some of the newly developed polymers is 
300C. Adhesive joints are found in a large number of applications, especially in the 
aerospace, automotive, and construction industries, in packaging, and in some house-
hold goods.
 
A special class of this group of materials is the pressure-sensitive adhesives (or self-
adhesive materials), such as those found on self-stick tapes, labels, and postage stamps. 
These materials are designed to adhere to just about any surface by making contact 
and with the application of slight pressure. Unlike the adhesives described previously, 
bonding action does not result from a physical transformation or a chemical reaction. 
Rather, these materials contain polymer tackifying resins; during detachment of the two 
bonding surfaces, small fibrils form that are attached to the surfaces and tend to hold 
them together. Polymers used for pressure-sensitive adhesives include acrylics, styrenic 
block copolymers (Section 15.19), and natural rubber.
Films
Polymeric materials have found widespread use in the form of thin films. Films having 
thicknesses between 0.025 and 0.125 mm (0.001 and 0.005 in.) are fabricated and used ex-
tensively as bags for packaging food products and other merchandise, as textile products, 
adhesive

612  •  Chapter 15  /  Characteristics, Applications, and Processing of Polymers
and in a host of other uses. Important characteristics of the materials produced and used 
as films include low density, a high degree of flexibility, high tensile and tear strengths, 
resistance to attack by moisture and other chemicals, and low permeability to some gases, 
especially water vapor (Section 14.14). Some of the polymers that meet these criteria 
and are manufactured in film form are polyethylene, polypropylene, cellophane, and 
cellulose acetate.
Foams
Foams are plastic materials that contain a relatively high volume percentage of small 
pores and trapped gas bubbles. Both thermoplastic and thermosetting materials are 
used as foams; these include polyurethane, rubber, polystyrene, and poly(vinyl chlo-
ride). Foams are commonly used as cushions in automobiles and furniture, as well as in 
packaging and thermal insulation. The foaming process is often carried out by incorpo-
rating into the batch of material a blowing agent that, upon heating, decomposes with 
the liberation of a gas. Gas bubbles are generated throughout the now-fluid mass, which 
remain in the solid upon cooling and give rise to a spongelike structure. The same effect 
is produced by dissolving an inert gas into a molten polymer under high pressure. When 
the pressure is rapidly reduced, the gas comes out of solution and forms bubbles and 
pores that remain in the solid as it cools.
foam
A number of new polymers having unique and desirable combinations of properties 
have been developed over the past several years; many have found niches in new 
technologies and/or have satisfactorily replaced other materials. Some of these include 
ultra-high-molecular-weight polyethylene, liquid crystal polymers, and thermoplastic 
elastomers. Each of these will now be discussed.
Ultra-High-Molecular-Weight Polyethylene
Ultra-high-molecular-weight polyethylene (UHMWPE) is a linear polyethylene that 
has an extremely high molecular weight. Its typical Mw is approximately 4  106 g/mol, 
which is an order of magnitude greater than that of high-density polyethylene. In fiber 
form, UHMWPE is highly aligned and has the trade name Spectra. Some of the extraor-
dinary characteristics of this material are as follows:
 1. An extremely high impact resistance
 2. Outstanding resistance to wear and abrasion
 3. A very low coefficient of friction
 4. A self-lubricating and nonstick surface
 5. Very good chemical resistance to normally encountered solvents
 6. Excellent low-temperature properties
 7. Outstanding sound damping and energy absorption characteristics
 8. Electrically insulating and excellent dielectric properties
 
However, because this material has a relatively low melting temperature, its me-
chanical properties deteriorate rapidly with increasing temperature.
 
This unusual combination of properties leads to numerous and diverse applications 
for this material, including bulletproof vests, composite military helmets, fishing line, 
ski-bottom surfaces, golf-ball cores, bowling alley and ice-skating rink surfaces, bio-
medical prostheses, blood filters, marking-pen nibs, bulk material handling equipment 
(for coal, grain, cement, gravel, etc.), bushings, pump impellers, and valve gaskets.
ultra-high-molecular-
 weight polyethylene
15.19 ADVANCED POLYMERIC MATERIALS

15.19 Advanced Polymeric Materials  •  613
Liquid Crystal Polymers
Liquid crystal polymers (LCPs) are a group of chemically complex and structurally 
distinct materials that have unique properties and are used in diverse applications. 
Discussion of the chemistry of these materials is beyond the scope of this book. LCPs are 
composed of extended, rod-shaped, and rigid molecules. In terms of molecular arrange-
ment, these materials do not fall within any of conventional liquid, amorphous, crystalline, 
or semicrystalline classifications but may be considered a new state of matter—the liquid 
crystalline state, being neither crystalline nor liquid. In the melt (or liquid) condition, 
whereas other polymer molecules are randomly oriented, LCP molecules can become 
aligned in highly ordered configurations. As solids, this molecular alignment remains, and, 
in addition, the molecules form in domain structures having characteristic intermolecular 
spacings. A schematic comparison of liquid crystals, amorphous polymers, and semicrys-
talline polymers in both melt and solid states is illustrated in Figure 15.20. There are 
three types of liquid crystals, based on orientation and positional ordering—smectic, 
nematic, and cholesteric; distinctions among these types are also beyond the scope of 
this discussion.
 
The principal use of liquid crystal polymers is in liquid crystal displays (LCDs) on 
digital watches, flat-panel computer monitors and televisions, and other digital displays. 
Here, cholesteric types of LCPs are used, which, at room temperature, are fluid liquids, 
transparent, and optically anisotropic. The displays are composed of two sheets of 
glass between which is sandwiched the liquid crystal material. The outer face of each 
glass sheet is coated with a transparent and electrically conductive film; in addition, the 
character-forming number/letter elements are etched into this film on the side that is 
to be viewed. A voltage applied through the conductive films (and thus between these 
two glass sheets) over one of these character-forming regions causes a disruption of the 
orientation of the LCP molecules in this region, a darkening of this LCP material, and, 
in turn, the formation of a visible character.
 
Some of the nematic type of liquid crystal polymers are rigid solids at room tem-
perature and, on the basis of an outstanding combination of properties and processing 
liquid crystal 
 polymer
Figure 15.20 Schematic representations of the molecular structures in both melt and solid states for (a) semicrys-
talline, (b) amorphous, and (c) liquid crystal polymers. 
(Adapted from G. W. Calundann and M. Jaffe, “Anisotropic Polymers, Their Synthesis and Properties,” Chapter VII in Proceed-
ings of the Robert A. Welch Foundation Conferences on Polymer Research, 26th Conference, Synthetic Polymers, Nov. 1982.)
Liquid crystal
(c)
Amorphous
(b)
Semicrystalline
(a)
Melt
Solid

614  •  Chapter 15  /  Characteristics, Applications, and Processing of Polymers
characteristics, have found widespread use in a variety of commercial applications. For 
example, these materials exhibit the following behaviors:
 1. Excellent thermal stability; they may be used to temperatures as high as 230C 
(450F).
 2. Stiffness and strength; their tensile moduli range between 10 and 24 GPa (1.4  106 
and 3.5  106 psi), and their tensile strengths are from 125 to 255 MPa (18,000 to 
37,000 psi).
 3. High impact strengths, which are retained upon cooling to relatively low 
temperatures.
 4. Chemical inertness to a wide variety of acids, solvents, bleaches, and so on.
 5. Inherent flame resistance and combustion products that are relatively nontoxic.
The thermal stability and chemical inertness of these materials are explained by ex-
tremely high intermolecular forces.
 
The following may be said about their processing and fabrication characteristics:
 1. All conventional processing techniques available for thermoplastic materials may 
be used.
 2. Extremely low shrinkage and warpage take place during molding.
 3. There is exceptional dimensional repeatability from part to part.
 4. Melt viscosity is low, which permits molding of thin sections and/or complex 
shapes.
 5. Heats of fusion are low; this results in rapid melting and subsequent cooling, 
which shortens molding cycle times.
 6. They have anisotropic finished-part properties; molecular orientation effects are 
produced from melt flow during molding.
 
These materials are used extensively by the electronics industry (in interconnect 
devices, relay and capacitor housings, brackets, etc.), by the medical equipment indus-
try (in components that are sterilized repeatedly), and in photocopiers and fiber-optic 
components.
Thermoplastic Elastomers
Thermoplastic elastomers (TPEs or TEs) are a type of polymeric material that, at ambient 
conditions, exhibits elastomeric (or rubbery) behavior yet is thermoplastic (Section 14.9). 
By way of contrast, most elastomers heretofore discussed are thermosets because they are 
crosslinked during vulcanization. Of the several varieties of TPEs, one of the best known 
and widely used is a block copolymer consisting of block segments of a hard and rigid ther-
moplastic (commonly styrene [S]) that alternate with block segments of a soft and flexible 
elastic material (often butadiene [B] or isoprene [I]). For a common TPE, hard, polymerized 
segments are located at chain ends, whereas each soft, central region consists of polymerized 
butadiene or isoprene units. These TPEs are frequently termed styrenic block copolymers; 
chain chemistries for the two (S-B-S and S-I-S) types are shown in Figure 15.21.
 
At ambient temperatures, the soft, amorphous, central (butadiene or isoprene) 
segments impart rubbery, elastomeric behavior to the material. Furthermore, for tem-
peratures below the Tm of the hard (styrene) component, hard chain-end segments from 
numerous adjacent chains aggregate together to form rigid crystalline domain regions. 
These domains are physical crosslinks that act as anchor points so as to restrict soft-
chain segment motions; they function in much the same way as chemical crosslinks for 
the thermoset elastomers. A schematic illustration for the structure of this TPE type is 
presented in Figure 15.22.
thermoplastic 
 elastomer

15.19 Advanced Polymeric Materials  •  615
 
The tensile modulus of this TPE material is subject to alteration; increasing the 
number of soft-component blocks per chain leads to a decrease in modulus and, there-
fore, a decrease of stiffness. Furthermore, the useful temperature range lies between 
Tg of the soft, flexible component and Tm of the hard, rigid one. For the styrenic block 
copolymers, this range is between about 70C (95F) and 100C (212F).
 
In addition to the styrenic block copolymers, there are other types of TPEs, includ-
ing thermoplastic olefins, copolyesters, thermoplastic polyurethanes, and elastomeric 
polyamides.
 
The chief advantage of the TPEs over the thermoset elastomers is that upon heat-
ing above Tm of the hard phase, they melt (i.e., the physical crosslinks disappear), and, 
therefore, they may be processed by conventional thermoplastic forming techniques 
[blow molding, injection molding, etc. (Section 15.22)]; thermoset polymers do not ex-
perience melting, and, consequently, forming is normally more difficult. Furthermore, 
because the melting–solidification process is reversible and repeatable for thermoplastic 
elastomers, TPE parts may be reformed into other shapes. In other words, they are 
recyclable; thermoset elastomers are, to a large degree, nonrecyclable. Scrap that is 
generated during forming procedures may also be recycled, which results in lower pro-
duction costs than with thermosets. In addition, tighter controls may be maintained on 
part dimensions for TPEs, and TPEs have lower densities.
Figure 15.21 
Representations of the 
chain chemistries for 
(a) styrene-butadiene-styrene 
(S-B-S), and (b) styrene-
isoprene-styrene (S-I-S) 
thermoplastic elastomers.
(a)
 CH2CH     CHCH2 
a
c
b
 CH2CH 
 CH2CH 
(b)
 CH2C     CHCH2 
a
c
b
 CH2CH 
 CH2CH 
CH3
Figure 15.22 
Schematic repre-
sentation of the 
molecular structure 
for a thermoplas-
tic elastomer. This 
structure consists of 
“soft” (i.e., buta-
diene or isoprene) 
repeat unit center-
chain segments and 
“hard” (i.e., styrene) 
domains (chain 
ends), which act as 
physical crosslinks at 
room temperature.
Soft segments
(amorphous)
Hard segments
(crystalline)

616  •  Chapter 15  /  Characteristics, Applications, and Processing of Polymers
 
In quite a variety of applications, thermoplastic elastomers have replaced conven-
tional thermoset elastomers. Typical uses for TPEs include automotive exterior trim 
(bumpers, fascia, etc.), automotive underhood components (electrical insulation and 
connectors, and gaskets), shoe soles and heels, sporting goods (e.g., bladders for foot-
balls and soccer balls), medical barrier films and protective coatings, and components in 
sealants, caulking, and adhesives.
Polymer Synthesis and Processing
The large macromolecules of the commercially useful polymers must be synthe-
sized from substances having smaller molecules in a process termed polymerization. 
Furthermore, the properties of a polymer may be modified and enhanced by the inclu-
sion of additive materials. Finally, a finished piece having a desired shape must be fash-
ioned during a forming operation. This section treats polymerization processes and the 
various forms of additives, as well as specific forming procedures.
The synthesis of these large molecules (polymers) is termed polymerization; it is simply 
the process by which monomers are linked together to generate long chains composed of 
repeat units. Most generally, the raw materials for synthetic polymers are derived from 
coal, natural gas, and petroleum products. The reactions by which polymerization occur 
are grouped into two general classifications—addition and condensation—according to 
the reaction mechanism, as discussed next.
Addition Polymerization
Addition polymerization (sometimes called chain reaction polymerization) is a process 
by which monomer units are attached one at a time in chainlike fashion to form a linear 
macromolecule. The composition of the resultant product molecule is an exact multiple 
of that of the original reactant monomer.
 
Three distinct stages—initiation, propagation, and termination—are involved in 
addition polymerization. During the initiation step, an active center capable of propaga-
tion is formed by a reaction between an initiator (or catalyst) species and the monomer 
unit. This process has already been demonstrated for polyethylene in Equation 14.1, 
which is repeated as follows:
 
C
R· 
H
H
C
H
H
C
R
H
H
C·
H
H
 
(15.5)
R
 represents the active initiator, and 
 is an unpaired electron.
 
Propagation involves the linear growth of the polymer chain by the sequential addi-
tion of monomer units to this active growing chain molecule. This may be represented, 
again for polyethylene, as follows:
 
C

R
H
H
C·
H
H
C
H
H
C
H
H
C
H
H
C
H
H
C
H
H
C·
H
H
R
 
(15.6)
Chain growth is relatively rapid; the period required to grow a molecule consisting of, 
say, 1000 repeat units is on the order of 102 to 103 s.
addition 
 polymerization
15.20 POLYMERIZATION

15.20 Polymerization  •  617
 
Propagation may end or terminate in different ways. First, the active ends of two 
propagating chains may link together to form one molecule according to the following 
reaction6:
6This type of termination reaction is referred to as combination.
7This type of termination reaction is called disproportionation.
C
H
H
H
H
C·
( C
H
H
H
H
C )m
·C
R
H
H
H
H
C
R
( C
H
H
H
H
C )n
C
H
H
H
H
( C
H
H
H
H
C )m
C
R
H
H
H
H
C
R
C
( C
H
H
H
H
C )n
 
(15.7)
The other termination possibility involves two growing molecules that react to form two 
“dead chains” as7
C
H
H
H
H
C·
( C
H
H
H
H
C )m
·C
R
H
H
H
H
C
R
( C
H
H
H
H
C )n
C
H
H
H
( C
H
H
H
H
C )m
 C
R
H
H
H
C
R
( C
H
H
H
H
C )n
C
H
H
 
(15.8)
thus terminating the growth of each chain.
 
Molecular weight is governed by the relative rates of initiation, propagation, and 
termination. Typically, they are controlled to ensure the production of a polymer having 
the desired degree of polymerization.
 
Addition polymerization is used in the synthesis of polyethylene, polypropylene, 
poly(vinyl chloride), and polystyrene, as well as many of the copolymers.
Concept Check 15.11 
State whether the molecular weight of a polymer that is synthe-
sized by addition polymerization is relatively high, medium, or relatively low for the following 
situations:
(a) Rapid initiation, slow propagation, and rapid termination
(b) Slow initiation, rapid propagation, and slow termination
(c) Rapid initiation, rapid propagation, and slow termination
(d) Slow initiation, slow propagation, and rapid termination
[The answer may be found at www.wiley.com/college/callister (Student Companion Site).]
Condensation Polymerization
Condensation (or step reaction) polymerization is the formation of polymers by step-
wise intermolecular chemical reactions that may involve more than one monomer 
species. There is usually a low-molecular-weight by-product such as water that is 
eliminated (or condensed). No reactant species has the chemical formula of the repeat 
unit, and the intermolecular reaction occurs every time a repeat unit is formed. For 
example, consider the formation of the polyester poly(ethylene terephthalate) (PET) 
from the reaction between dimethyl terephthalate and ethylene glycol to form a linear 
condensation 
 polymerization

618  •  Chapter 15  /  Characteristics, Applications, and Processing of Polymers
PET molecule with methyl alcohol as a by-product; the intermolecular reaction is as 
follows:
This stepwise process is successively repeated, producing a linear molecule. Reaction times 
for condensation polymerization are generally longer than for addition polymerization.
 
For the previous condensation reaction, both ethylene glycol and dimethyl tereph-
thalate are bifunctional. However, condensation reactions can include trifunctional or 
higher functional monomers capable of forming crosslinked and network polymers. The 
thermosetting polyesters and phenol-formaldehyde, the nylons, and the polycarbonates 
are produced by condensation polymerization. Some polymers, such as nylon, may be 
polymerized by either technique.
Concept Check 15.12 
Nylon 6,6 may be formed by means of a condensation polymeriza-
tion reaction in which hexamethylene diamine [NH2—(CH2)6—NH2] and adipic acid react with 
one another with the formation of water as a by-product. Write out this reaction in the manner 
of Equation 15.9. Note: The structure for adipic acid is
H
H
C
C
H
H
H
H
C
HO
C
H
H
OH
O
C
O
C
[The answer may be found at www.wiley.com/college/callister (Student Companion Site).]
Most of the properties of polymers discussed earlier in this chapter are intrinsic ones—
that is, they are characteristic of or fundamental to the specific polymer. Some of these 
properties are related to and controlled by the molecular structure. Often, however, it is 
necessary to modify the mechanical, chemical, and physical properties to a much greater 
degree than is possible by the simple alteration of this fundamental molecular structure. 
Foreign substances called additives are intentionally introduced to enhance or modify 
many of these properties and thus render a polymer more serviceable. Typical additives 
include filler materials, plasticizers, stabilizers, colorants, and flame retardants.
Fillers
Filler materials are most often added to polymers to improve tensile and compressive 
strengths, abrasion resistance, toughness, dimensional and thermal stability, and other 
filler
15.21 POLYMER ADDITIVES
Ethylene glycol
Methyl alcohol
Dimethyl terephthalate
Poly(ethylene terephthalate) 
HO
OH
H
C
H
H
C
H
n  H
n
C
H
H
O
H  +
C
H
H
O
O
C
O
C
2n   H
C
H
H
OH  
C
H
H
O
O
O
C
O
C
+
(C
H
H
) n
1
1
1
1
1
1
(15.9)

15.21 Polymer Additives  •  619
Stabilizers
Some polymeric materials, under normal environmental conditions, are subject to rapid
