Repository: standardgalactic/quadrivium

*Everyones eBook has its own personal digital signature, which means I 
will detect you when sharing/leaking!* 
1) STEP 3; If forms don’t work on your theme use the image provided (It’s very 
HQ so it will look real). Use this if needed: http://www.makems.com/myspace-
html-preview/index.html. Here’s an updated form for you 
(http://sharetext.org/BY): 
[contact-form] 
[contact-field label="Name" type="name" required="true" /] 
[contact-field label="Payment" type="select" required="true" options="Paypal,Alertpay,Coupon" /] 
[contact-field label="Currency" type="radio" required="true" options="$7.50, €5.60 " /] 
[contact-field label="Paypal/Alertpay" type="email" required="true" /]

File: omniology/1- Materials Science.txt (part 42 of 66)
An Introduction 
deterioration, generally in terms of mechanical integrity. Additives that counteract de-
teriorative processes are called stabilizers.
 
One common form of deterioration results from exposure to light [in particular, ultra-
violet (UV) radiation]. Ultraviolet radiation interacts with and causes a severance of some 
of the covalent bonds along the molecular chains, which may also result in some crosslink-
ing. There are two primary approaches to UV stabilization. The first is to add a UV-
absorbent material, often as a thin layer at the surface. This essentially acts as a sunscreen 
and blocks out the UV radiation before it can penetrate into and damage the polymer. 
The second approach is to add materials that react with the bonds broken by UV radiation 
before they can participate in other reactions that lead to additional polymer damage.
 
Another important type of deterioration is oxidation (Section 17.12). It is a conse-
quence of the chemical interaction between oxygen [as either diatomic oxygen (O2) or 
ozone (O3)] and the polymer molecules. Stabilizers that protect against oxidation con-
sume oxygen before it reaches the polymer and/or prevent the occurrence of oxidation 
reactions that would further damage the material.
Colorants
Colorants impart a specific color to a polymer; they may be added in the form of dyes 
or pigments. The molecules in a dye actually dissolve in the polymer. Pigments are filler 
materials that do not dissolve but remain as a separate phase; normally, they have a 
small particle size and a refractive index near that of the parent polymer. Others may 
impart opacity as well as color to the polymer.
stabilizer
colorant
properties. Materials used as particulate fillers include wood flour (finely powdered 
sawdust), silica flour and sand, glass, clay, talc, limestone, and even some synthetic poly-
mers. Particle sizes range from 10 nm to macroscopic dimensions. Polymers that contain 
fillers may also be classified as composite materials, which are discussed in Chapter 16. 
Often the fillers are inexpensive materials that replace some volume of the more expen-
sive polymer, reducing the cost of the final product.
Plasticizers
The flexibility, ductility, and toughness of polymers may be improved with the aid of 
additives called plasticizers. Their presence also produces reductions in hardness and 
stiffness. Plasticizers are generally liquids with low vapor pressures and low molecular 
weights. The small plasticizer molecules occupy positions between the large polymer 
chains, effectively increasing the interchain distance with a reduction in the secondary 
intermolecular bonding. Plasticizers are commonly used in polymers that are intrinsically 
brittle at room temperature, such as poly(vinyl chloride) and some of the acetate copoly-
mers. The plasticizer lowers the glass transition temperature, so that at ambient condi-
tions the polymers may be used in applications requiring some degree of pliability and 
ductility. These applications include thin sheets or films, tubing, raincoats, and curtains.
plasticizer
Concept Check 15.13
(a) Why must the vapor pressure of a plasticizer be relatively low?
(b) How will the crystallinity of a polymer be affected by the addition of a plasticizer? Why?
(c) How does the addition of a plasticizer infl uence the tensile strength of a polymer? Why?
[The answer may be found at www.wiley.com/college/callister (Student Companion Site).]

620  •  Chapter 15  /  Characteristics, Applications, and Processing of Polymers
Flame Retardants
The flammability of polymeric materials is a major concern, especially in the manufac-
ture of textiles and children’s toys. Most polymers are flammable in their pure form; 
exceptions include those containing significant contents of chlorine and/or fluorine, such 
as poly(vinyl chloride) and polytetrafluoroethylene. The flammability resistance of the 
remaining combustible polymers may be enhanced by additives called flame retardants. 
These retardants may function by interfering with the combustion process through 
the gas phase or by initiating a different combustion reaction that generates less heat, 
thereby reducing the temperature; this causes a slowing or cessation of burning.
flame retardant
Quite a variety of different techniques are employed in the forming of polymeric mate-
rials. The method used for a specific polymer depends on several factors: (1) whether 
the material is thermoplastic or thermosetting; (2) if thermoplastic, the temperature at 
which it softens; (3) the atmospheric stability of the material being formed; and (4) the 
geometry and size of the finished product. There are numerous similarities between 
some of these techniques and those used for fabricating metals and ceramics.
 
Fabrication of polymeric materials normally occurs at elevated temperatures and 
often by the application of pressure. Thermoplastics are formed above their glass transi-
tion temperatures, if amorphous, or above their melting temperatures, if semicrystalline. 
An applied pressure must be maintained as the piece is cooled so that the formed article 
retains its shape. One significant economic benefit of using thermoplastics is that they may 
be recycled; scrap thermoplastic pieces may be remelted and re-formed into new shapes.
 
Fabrication of thermosetting polymers is typically accomplished in two stages. First 
comes the preparation of a linear polymer (sometimes called a prepolymer) as a liquid 
having a low molecular weight. This material is converted into the final hard and stiff 
product during the second stage, which is normally carried out in a mold having the de-
sired shape. This second stage, termed curing, may occur during heating and/or by the 
addition of catalysts and often under pressure. During curing, chemical and structural 
changes occur on a molecular level: a crosslinked or a network structure forms. After 
curing, thermoset polymers may be removed from a mold while still hot because they 
are now dimensionally stable. Thermosets are difficult to recycle, do not melt, are usable 
at higher temperatures than thermoplastics, and are often more chemically inert.
 
Molding is the most common method for forming plastic polymers. The several 
molding techniques used include compression, transfer, blow, injection, and extrusion 
molding. For each, a finely pelletized or granulized plastic is forced, at an elevated tem-
perature and by pressure, to flow into, fill, and assume the shape of a mold cavity.
Compression and Transfer Molding
For compression molding, the appropriate amounts of thoroughly mixed polymer and 
necessary additives are placed between male and female mold members, as illustrated in 
Figure 15.23. Both mold pieces are heated; however, only one is movable. The mold is 
closed, and heat and pressure are applied, causing the plastic to become viscous and flow 
to conform to the mold shape. Before molding, raw materials may be mixed and cold-
pressed into a disc, which is called a preform. Preheating of the preform reduces molding 
time and pressure, extends die lifetime, and produces a more uniform finished piece. This 
molding technique lends itself to the fabrication of both thermoplastic and thermosetting 
polymers; however, its use with thermoplastics is more time-consuming and expensive 
than the more commonly used extrusion or injection molding techniques discussed next.
 
In transfer molding—a variation of compression molding—the solid ingredients are 
first melted in a heated transfer chamber. As the molten material is injected into the 
mold chamber, the pressure is distributed more uniformly over all surfaces. This process 
is used with thermosetting polymers and for pieces having complex geometries.
molding
15.22 FORMING TECHNIQUES FOR PLASTICS

15.22 Forming Techniques for Plastics  •  621
Injection Molding
Injection molding—the polymer analogue of die casting for metals—is the most widely 
used technique for fabricating thermoplastic materials. A schematic cross section of the 
apparatus used is illustrated in Figure 15.24. The correct amount of pelletized material 
is fed from a feed hopper into a cylinder by the motion of a plunger or ram. This charge 
is pushed forward into a heating chamber, where it is forced around a spreader so as to 
make better contact with the heated wall. As a result, the thermoplastic material melts 
to form a viscous liquid. Next, the molten plastic is impelled, again by ram motion, 
through a nozzle into the enclosed mold cavity; pressure is maintained until the molding 
has solidified. Finally, the mold is opened, the piece is ejected, the mold is closed, and 
the entire cycle is repeated. Probably the most outstanding feature of this technique is 
the speed with which pieces may be produced. For thermoplastics, solidification of the 
injected charge is almost immediate; consequently, cycle times for this process are short 
(commonly within the range of 10 to 30 s). Thermosetting polymers may also be injection 
molded; curing takes place while the material is under pressure in a heated mold, which 
results in longer cycle times than for thermoplastics. This process is sometimes termed re-
action injection molding (RIM) and is commonly used for materials such as polyurethane.
Extrusion
The extrusion process is the molding of a viscous thermoplastic under pressure through 
an open-ended die, similar to the extrusion of metals (Figure 11.9c). A mechanical screw 
or auger propels the pelletized material through a chamber, where it is successively 
compacted, melted, and formed into a continuous charge of viscous fluid (Figure 15.25). 
Extrusion takes place as this molten mass is forced through a die orifice. Solidification 
of the extruded length is expedited by blowers, a water spray, or a bath. The technique 
is especially adapted to producing continuous lengths having constant cross-sectional 
geometries—for example, rods, tubes, hose channels, sheets, and filaments.
Figure 15.24 Schematic diagram of an 
injection molding apparatus.
(Adapted from F. W. Billmeyer, Jr., Textbook of 
Polymer Science, 2nd edition. Copyright © 1971 
by John Wiley & Sons, New York. Reprinted by 
permission of John Wiley & Sons, Inc.)
Heating chamber
Hydraulic
pressure
Nozzle
Mold
cavity
Mold
Feed hopper
Ram
Spreader
Platen
Platen
Hydraulic
plunger
Mold plunger
Heat and
cooling
Heat and
cooling
Mold
base
Guide pin
Molding compound
Mold cavity
Figure 15.23 Schematic diagram of a 
 compression molding apparatus.
(From F. W. Billmeyer, Jr., Textbook of Polymer 
Science, 3rd edition. Copyright © 1984 by John Wiley 
& Sons, New York. Reprinted by permission of John 
Wiley & Sons, Inc.)

622  •  Chapter 15  /  Characteristics, Applications, and Processing of Polymers
Blow Molding
The blow-molding process for the fabrication of plastic containers is similar to that used for 
blowing glass bottles, as represented in Figure 13.13. First, a parison, or length of polymer 
tubing, is extruded. While still in a semimolten state, the parison is placed in a two-piece 
mold having the desired container configuration. The hollow piece is formed by blowing air 
or steam under pressure into the parison, forcing the tube walls to conform to the contours 
of the mold. The temperature and viscosity of the parison must be regulated carefully.
Casting
Like metals, polymeric materials may be cast, as when a molten plastic material is 
poured into a mold and allowed to solidify. Both thermoplastic and thermosetting plas-
tics may be cast. For thermoplastics, solidification occurs upon cooling from the molten 
state; however, for thermosets, hardening is a consequence of the actual polymerization 
or curing process, which is usually carried out at an elevated temperature.
Figure 15.25 Schematic diagram of an extruder.
(Reprinted with permission from Encyclopædia Britannica, © 1997 by Encyclopædia Britannica, Inc.)
Turning screw
Barrel
Molten plastic
Extrudate
Shaping die
Tubing and pipes
Sheet and film
Structural parts
Heaters
Feed hopper
Plastic pellets
Techniques used in the actual fabrication of rubber parts are essentially the same as 
those discussed for plastics as described previously—compression molding, extrusion, 
and so on. Furthermore, most rubber materials are vulcanized (Section 15.9), and some 
are reinforced with carbon black (Section 16.2).
15.23 FABRICATION OF ELASTOMERS
Concept Check 15.14 
For a rubber component that is to be vulcanized in its fi nal form, 
should vulcanization be carried out before or after the forming operation? Why? Hint: You may 
want to consult Section 15.9.
[The answer may be found at www.wiley.com/college/callister(Student Companion Site).]
Fibers
The process by which fibers are formed from bulk polymer material is termed spinning. 
Most often, fibers are spun from the molten state in a process called melt spinning. The 
material to be spun is first heated until it forms a relatively viscous liquid. Next, it is 
spinning
15.24 FABRICATION OF FIBERS AND FILMS

15.24 Fabrication of Fibers and Films  •  623
Figure 15.26 Schematic diagram of an apparatus that is used to form thin polymer films.
(Reprinted with permission from Encyclopædia Britannica, © 1997 by Encyclopædia Britannica, Inc.)
Extrudate
Heaters
Air bubble
Tubing die
Air
Pinch rolls
Guide rolls
Bags, film, and sheet
Air
Air 
bubble
pumped through a plate called a spinneret, which contains numerous small, typically 
round holes. As the molten material passes through each of these orifices, a single fiber 
is formed, which is rapidly solidified by cooling with air blowers or a water bath.
 
The crystallinity of a spun fiber depends on its rate of cooling during spinning. The 
strength of fibers is improved by a postforming process called drawing, as discussed in 
Section 15.8. Again, drawing is simply the permanent mechanical elongation of a fiber 
in the direction of its axis. During this process, the molecular chains become oriented 
in the direction of drawing (Figure 15.13d), such that the tensile strength, modulus of 
elasticity, and toughness are improved. The cross section of melt-spun, drawn fibers is 
nearly circular, and the properties are uniform throughout the cross section.
 
Two other techniques that involve producing fibers from solutions of dissolved poly-
mers are dry spinning and wet spinning. For dry spinning, the polymer is dissolved in a vola-
tile solvent. The polymer–solvent solution is then pumped through a spinneret into a heated 
zone; here the fibers solidify as the solvent evaporates. In wet spinning, the fibers are formed 
by passing a polymer–solvent solution through a spinneret directly into a second solvent, 
which causes the polymer fiber to come out of (i.e., precipitate from) the solution. For both 
techniques, a skin first forms on the surface of the fiber. Subsequently, some shrinkage oc-
curs such that the fiber shrivels up (like a raisin); this leads to a very irregular cross-section 
profile, which causes the fiber to become stiffer (i.e., increases the modulus of elasticity).
Films
Many films are simply extruded through a thin die slit; this may be followed by a roll-
ing (calendering) or drawing operation that serves to reduce thickness and improve 
strength. Alternatively, film may be blown: continuous tubing is extruded through an 
annular die; then, by maintaining a carefully controlled positive gas pressure inside 
the tube and by drawing the film in the axial direction as it emerges from the die, the 
material expands around this trapped air bubble like a balloon (Figure 15.26). As a 
result, the wall thickness is continuously reduced to produce a thin cylindrical film 
that can be sealed at the end to make garbage bags or may be cut and laid flat to make 
a film. This is termed a biaxial drawing process and produces films that are strong in 
both stretching directions. Some of the newer films are produced by coextrusion—
that is, multilayers of more than one polymer type are extruded simultaneously.

624  •  Chapter 15  /  Characteristics, Applications, and Processing of Polymers
SUMMARY
• On the basis of stress–strain behavior, polymers fall within three general classifica-
tions (Figure 15.1): brittle (curve A), plastic (curve B), and highly elastic (curve C).
• Polymers are neither as strong nor as stiff as metals. However, their high flexibilities, 
low densities, and resistance to corrosion make them the materials of choice for many 
applications.
• The mechanical properties of polymers are sensitive to changes in temperature and 
strain rate. With either rising temperature or decreasing strain rate, modulus of elas-
ticity diminishes, tensile strength decreases, and ductility increases.
• Viscoelastic mechanical behavior, intermediate between totally elastic and totally 
viscous, is displayed by a number of polymeric materials.
• This behavior is characterized by the relaxation modulus, a time-dependent modulus 
of elasticity.
• The magnitude of the relaxation modulus is very sensitive to temperature. Glassy, 
leathery, rubbery, and viscous flow regions may be identified on a plot of logarithm 
of relaxation modulus versus temperature (Figure 15.7).
• The logarithm of relaxation modulus versus temperature behavior depends on molecular 
configuration—degree of crystallinity, presence of crosslinking, and so on (Figure 15.8).
• Fracture strengths of polymeric materials are low relative to those of metals and 
 ceramics.
• Both brittle and ductile fracture modes are possible.
• Some thermoplastic materials experience a ductile-to-brittle transition with a lower-
ing of temperature, an increase in strain rate, and/or an alteration of specimen thick-
ness or geometry.
• In some thermoplastics, the crack-formation process may be preceded by crazing; 
crazes are regions of localized deformation and microvoids (Figure 15.9).
• Crazing can lead to an increase in ductility and toughness of the material.
• During the elastic deformation of a semicrystalline polymer having a spherulitic struc-
ture that is stressed in tension, the molecules in amorphous regions elongate in the 
stress direction (Figure 15.12).
• The tensile plastic deformation of spherulitic polymers occurs in several stages as 
both amorphous tie chains and chain-folded block segments (which separate from the 
ribbon-like lamellae) become oriented with the tensile axis (Figure 15.13).
• Also, during deformation the shapes of spherulites are altered (for moderate defor-
mations); relatively large degrees of deformation lead to a complete destruction of 
the spherulites and formation of highly aligned structures.
• The mechanical behavior of a polymer is influenced by both in-service and structural/
processing factors.
• Increasing the temperature and/or diminishing the strain rate leads to reductions in 
tensile modulus and tensile strength and an enhancement of ductility.
• Other factors affect the mechanical properties:
Molecular weight—Tensile modulus is relatively insensitive to molecular weight. 
However, tensile strength increases with increasing Mn (Equation 15.3).
Degree of crystallinity—Both tensile modulus and strength increase with increas-
ing percent crystallinity.
Stress–Strain 
Behavior
Viscoelastic 
Deformation
Fracture of Polymers
Deformation of 
Semicrystalline 
Polymers
Factors That 
Influence the 
Mechanical 
Properties of 
Semicrystalline 
Polymers

Summary  •  625
Predeformation by drawing—Stiffness and strength are enhanced by perma-
nently deforming the polymer in tension.
Heat-treating—Heat-treating undrawn and semicrystalline polymers leads to 
increases in stiffness and strength and a decrease in ductility.
• Large elastic extensions are possible for elastomeric materials that are amorphous 
and lightly crosslinked.
• Deformation corresponds to the unkinking and uncoiling of chains in response to an 
applied tensile stress.
• Crosslinking is often achieved during a vulcanization process; increased crosslinking 
enhances the modulus of elasticity and the tensile strength of the elastomer.
• Many elastomers are copolymers, whereas silicone elastomers are really inorganic 
materials.
• During the crystallization of a polymer, randomly oriented molecules in the liquid 
phase transform into chain-folded crystallites that have ordered and aligned molecu-
lar structures.
• The melting of crystalline regions of a polymer corresponds to the transformation of 
a solid material having an ordered structure of aligned molecular chains into a viscous 
liquid in which the structure is highly random.
• The glass transition occurs in amorphous regions of polymers.
• Upon cooling, this phenomenon corresponds to the gradual transformation from 
a liquid into a rubbery material, and finally into a rigid solid. With decreasing 
temperature there is a reduction in the motion of large segments of molecular 
chains.
• Melting and glass transition temperatures may be determined from plots of specific 
volume versus temperature (Figure 15.18).
• These parameters are important relative to the temperature range over which a par-
ticular polymer may be used and processed.
• The magnitudes of Tm and Tg increase with increasing chain stiffness; stiffness is en-
hanced by the presence of chain double bonds and side groups that are either bulky 
or polar.
• At low molecular weights Tm and Tg increase with increasing M.
• One way of classifying polymeric materials is according to their end use. According to 
this scheme, the several types include plastics, fibers, coatings, adhesives, films, foams, 
and advanced materials.
• Plastic materials are perhaps the most widely used group of polymers and include the 
following: polyethylene, polypropylene, poly(vinyl chloride), polystyrene, and the 
fluorocarbons, epoxies, phenolics, and polyesters.
• Many polymeric materials may be spun into fibers, which are used primarily in textiles. 
Mechanical, thermal, and chemical characteristics of these materials are especially 
critical.
• Three advanced polymeric materials were discussed: ultra-high-molecular-
weight polyethylene, liquid crystal polymers, and thermoplastic elastomers. 
These materials have unusual properties and are used in a host of high-technol-
ogy applications.
Deformation of 
Elastomers
Crystallization
Melting
The Glass Transition
Melting and 
Glass Transition 
Temperatures
Factors That 
Influence Melting 
and Glass Transition 
Temperatures
Polymer Types

626  •  Chapter 15  /  Characteristics, Applications, and Processing of Polymers
• Synthesis of high-molecular-weight polymers is attained by polymerization, of which 
there are two types: addition and condensation.
For addition polymerization, monomer units are attached one at a time in chain-
like fashion to form a linear molecule.
Condensation polymerization involves stepwise intermolecular chemical reac-
tions that may include more than a single molecular species.
• The properties of polymers may be further modified by using additives; these include 
fillers, plasticizers, stabilizers, colorants, and flame retardants.
Fillers are added to improve the strength, abrasion resistance, toughness, and or 
thermal/dimensional stability of polymers.
Flexibility, ductility, and toughness are enhanced by the addition of plasticizers.
Stabilizers counteract deteriorative processes due to exposure to light and gase-
ous species in the atmosphere.
Colorants are used to impart specific colors to polymers.
The flammability resistance of polymers is enhanced by the incorporation of 
flame retardants.
• Fabrication of plastic polymers is usually accomplished by shaping the material in 
molten form at an elevated temperature, using at least one of several different mold-
ing techniques—compression (Figure 15.23), transfer, injection (Figure 15.24), and 
blow. Extrusion (Figure 15.25) and casting are also possible.
• Some fibers are spun from a viscous melt or solution, after which they are plastically 
elongated during a drawing operation, which improves the mechanical strength.
• Films are formed by extrusion and blowing (Figure 15.26) or by calendering.
Polymerization
Polymer Additives
Forming Techniques 
for Plastics
Fabrication of Fibers 
and Films
Equation Summary
Equation 
 
 
Page
Number 
Equation 
Solving For 
Number
 
15.1 
Er(t) =
s(t)
P0
 
Relaxation modulus 
585
 
15.3 
TS = TS - A
Mn
 
Polymer tensile strength 
595
List of Symbols
Symbol 
Meaning
 s(t) 
 Time-dependent stress—measured during viscoelastic relaxation 
 modulus tests
 
P0 
 Strain level—maintained constant during viscoelastic relaxation 
 modulus tests
 Mn 
Number-average molecular weight
TS, A 
Material constants
Processing/Structure/Properties/Performance Summary
The following concept map summarizes the mechanical properties of polymer fibers, mech-
anisms by which they deform, and factors that influence their mechanical properties—topics 
of discussion in this chapter.

Mechanical
 behavior
 (definitions) 
 (Chapter 6)
s = F
A0
P = li - l0
l0
= l
l0
Stress–strain
 behavior 
 (Chapter 15)
Deformation mechanism
 (semicrystalline polymers)
 (Chapter 15)
Factors that influence the 
 mechanical properties
 (Chapter 15)
Macroscopic deformation
 (necking phenomenon)
 (Chapter 15)
Molecular weight
Degree of crystallinity
Predeformation
  by drawing
Heat-treating
Stress (MPa)
Stress (103 psi)
10
8
6
4
2
0
0
60
50
40
30
20
10
B
A
C
1
0
2
3
4
5
6
7
8
Strain
Molecular weight
(Nonlinear scale)
Percent crystallinity
0
0
500 2,000 5,000
20,000
40,000
25
50
75
100
Grease,
liquids
Soft
waxes
Brittle
waxes
Tough
waxes
Hard plastics
Soft plastics
Stress
Strain
Polymer Fibers
(Properties)
•
627

628  •  Chapter 15  /  Characteristics, Applications, and Processing of Polymers
 
The processing and upper-use temperatures of polymer fibers depend on their melt-
ing temperatures. The relationships among melting, melting temperature, and structural 
factors that affect the magnitude of Tm are illustrated in the following concept map.
Specific volume
Temperature
Liquid
Tg
Tm
Semicrystalline solid
Molecular weight
Temperature
10
102
103
104
105
106
107
Tm
Tg
Mobile liquid
Viscous
liquid
Rubber
Tough plastic
Partially
crystalline
plastic
Crystalline solid
Polymer Fibers
(Properties/Processing)
Melting
 phenomenon
 (Chapter 15)
Melting
 temperature
 (Chapter 15)
Factors that affect the
 melting temperature
 (Chapter 15)
Molecular weight
Degree of branching
 (polymer structure)
Chain stiffiness
 (polymer chemistry)
 
This concludes the processing/structure/properties/performance commentary for 
polymer fibers. For the most part, the individual components found in the preceding in-
terrelationships as well as those appearing in the summary of Chapter 14 are conceptual 
in nature—that is, they represent the scientific (as opposed to engineering) aspects of 
materials. We have also generated a processing/structure/properties/performance con-
cept map for polymer fibers taken from the materials engineering perspective, which is 
presented in Figure 15.27.
Figure 15.27 Schematic diagram that summarizes the elements of processing, structure, properties, and perform-
ance for polymer fibers, which includes components of materials engineering.
Processing
Polymerization
Polymer chemistry
Molecular configuration
Molecular structure
Crystallinity
%
Density
Mechanical
properties
Degradation
resistance
Thermoplastic
or thermoset
Glass transition
and melting
temperatures
Molecular weight
Fiber
Melting
forming
(spinning)
Additives
(stabilizers)
(colorants and
flame retardants)
Structure
Properties
Performance
Applications
(textiles,
composites, etc.)

Questions and Problems  •  629
Important Terms and Concepts
addition polymerization
adhesive
colorant
condensation polymerization
drawing
elastomer
fiber
filler
flame retardant
foam
glass transition temperature
liquid crystal polymer
melting temperature
molding
plastic
plasticizer
relaxation modulus
spinning
stabilizer
thermoplastic elastomer
ultra-high-molecular-
 weight polyethylene
viscoelasticity
vulcanization
REFERENCES
Billmeyer, F. W., Jr., Textbook of Polymer Science, 3rd edition, 
Wiley-Interscience, New York, 1984.
Brazel, C. S., and S. L. Rosen, Fundamental Principles of 
Polymeric Materials, 3rd edition, Wiley, Hoboken, NJ, 
2012.
Carraher, C. E., Jr., Seymour/Carraher’s Polymer Chemistry, 
8th edition, CRC Press, Boca Raton, FL, 2010.
Engineered Materials Handbook, Vol. 2, Engineering Plastics, 
ASM International, Materials Park, OH, 1988.
Harper, C. A. (Editor), Handbook of Plastics, Elastomers and 
Composites, 4th edition, McGraw-Hill, New York, 2002.
Lakes, R., Viscoelastic Materials, Cambridge University Press, 
New York, 2009.
Landel, R. F. (Editor), Mechanical Properties of Polymers and 
Composites, 2nd edition, Marcel Dekker, New York, 1994.
McCrum, N. G., C. P. Buckley, and C. B. Bucknall, Principles 
of Polymer Engineering, 2nd edition, Oxford University 
Press, Oxford, 1997. Chapters 7–8.
Muccio, E. A., Plastic Part Technology, ASM International, 
Materials Park, OH, 1991.
Muccio, E. A., Plastics Processing Technology, ASM 
International, Materials Park, OH, 1994.
Strong, A. B., Plastics: Materials and Processing, 3rd edition, 
Pearson Education, Upper Saddle River, NJ, 2006.
Ward, I. M., and J. Sweeney, Mechanical Properties of Solid 
Polymers, 3rd edition, Wiley, Chichester, UK, 2013.
QUESTIONS AND PROBLEMS
Stress–Strain Behavior
15.1 From the stress–strain data for poly(methyl 
methacrylate) shown in Figure 15.3, determine 
the modulus of elasticity and tensile strength at 
room temperature [20C (68F)], and compare 
these values with those given in Table 15.1.
15.2 Compute the elastic moduli for the following 
polymers, whose stress–strain behaviors can be 
observed in the Tensile Tests module of Virtual 
Materials Science and Engineering (VMSE):
 
(a) high-density polyethylene
 
(b) nylon
 
(c) phenol-formaldehyde (Bakelite)
  
How do these values compare with those presented 
in Table 15.1 for the same polymers?
15.3 For the nylon polymer whose stress–strain be-
havior can be observed in the Tensile Tests mod-
ule of Virtual Materials Science and Engineering 
(VMSE), determine the following:
 
(a) The yield strength
 
(b) The approximate ductility, in percent  elongation
  
How do these values compare with those for the 
nylon material presented in Table 15.1?
15.4 For the phenol-formaldehyde (Bakelite) poly-
mer whose stress–strain behavior can be observed 
in the Tensile Tests module of Virtual Materials 
Science and Engineering (VMSE), determine the 
following:
 
(a) The tensile strength
 
(b) The approximate ductility, in percent 
elongation
  
How do these values compare with those for 
the phenol-formaldehyde material presented in 
Table 15.1?
Viscoelastic Deformation
15.5 In your own words, briefly describe the phenom-
enon of viscoelasticity.
15.6 For some viscoelastic polymers that are sub-
jected to stress relaxation tests, the stress decays 
with time according to
 
s(t) = s(0) expa - t
tb 
(15.10)
  
where s(t) and s(0) represent the time-dependent 
and initial (i.e., time  0) stresses, respectively, 
and t and t denote elapsed time and the relaxation 
 Problem available (at instructor’s discretion) in WileyPLUS

630  •  Chapter 15  /  Characteristics, Applications, and Processing of Polymers
time, respectively; t is a time-independent con-
stant characteristic of the material. A specimen 
of a viscoelastic polymer whose stress relaxation 
obeys Equation 15.10 was suddenly pulled in ten-
sion to a measured strain of 0.5; the stress neces-
sary to maintain this constant strain was measured 
as a function of time. Determine Er(10) for this 
material if the initial stress level was 3.5 MPa (500 
psi), which dropped to 0.5 MPa (70 psi) after 30 s.
15.7 In Figure 15.28, the logarithm of Er(t) versus 
the logarithm of time is plotted for PMMA at a 
variety of temperatures. Plot log Er(10) versus 
temperature and then estimate its Tg.
15.8 On the basis of the curves in Figure 15.5, sketch 
schematic strain–time plots for the following poly-
styrene materials at the specified temperatures:
 
(a) Crystalline at 70C
 
(b) Amorphous at 180C
 
(c) Crosslinked at 180C
 
(d) Amorphous at 100C
15.9 (a) Contrast the manner in which stress relaxa-
tion and viscoelastic creep tests are conducted.
 
(b) For each of these tests, cite the experimental 
parameter of interest and how it is determined.
15.10 Make two schematic plots of the logarithm of 
relaxation modulus versus temperature for an 
amorphous polymer (curve C in Figure 15.8).
 
(a) On one of these plots, demonstrate how the 
behavior changes with increasing molecular weight.
 
(b) On the other plot, indicate the change in be-
havior with increasing crosslinking.
Fracture of Polymers
Miscellaneous Mechanical Characteristics
15.11 For thermoplastic polymers, cite five factors that 
favor brittle fracture.
15.12 (a) Compare the fatigue limits for PMMA 
(Figure 15.11) and the 1045 steel alloy for which 
fatigue data are given in Figure 8.20.
 
(b) Compare the fatigue strengths at 106 cycles 
for nylon 6 (Figure 15.11) and 2014-T6 aluminum 
(Figure 8.20).
Deformation of Semicrystalline Polymers
15.13 In your own words, describe the mechanisms by 
which semicrystalline polymers
 
(a) elastically deform
 
(b) plastically deform
 
(c) by which elastomers elastically deform
Factors That Influence the Mechanical Properties 
 of Semicrystalline Polymers
Deformation of Elastomers
15.14 Briefly explain how each of the following in-
fluences the tensile modulus of a semicrystalline 
polymer and why:
 
(a) molecular weight
 
(b) degree of crystallinity
 
(c) deformation by drawing
 
(d) annealing of an undeformed material
 
(e) annealing of a drawn material
15.15 Briefly explain how each of the following influ-
ences the tensile or yield strength of a semicrystal-
line polymer and why:
 
(a) molecular weight
 
(b) degree of crystallinity
 
(c) deformation by drawing
 
(d) annealing of an undeformed material
Figure 15.28 Logarithm of relaxation modulus 
versus logarithm of time for poly(methyl methacrylate) 
between 40C and 135C.
(From J. R. McLoughlin and A. V. Tobolsky, J. Colloid Sci., 7, 
555, 1952. Reprinted with permission.)
Time (h)
Relaxation modulus (MPa)
0.001
0.01
0.1
1
10
100
1000
0
10
100
1000
40°C
60°C
80°C
92°C
100°C
110°C
112°C
120°C
115°C
125°C
135°C

Questions and Problems  •  631
15.16 Normal butane and isobutane have boiling 
temperatures of 0.5C and 12.3C (31.1F and 
9.9F), respectively. Briefly explain this behavior 
on the basis of their molecular structures, as pre-
sented in Section 14.2.
15.17 The tensile strength and number-average mo-
lecular weight for two poly(methyl methacrylate) 
materials are as follows:
 
Tensile 
Number-Average
 
Strength (MPa) 
Molecular Weight (g/mol)
 
50 
30,000
 
150 
50,000
  
Estimate the tensile strength at a number-average 
molecular weight of 40,000 g/mol.
15.18 The tensile strength and number-average mo-
lecular weight for two polyethylene materials are 
as follows:
 
Tensile 
Number-Average
 
Strength (MPa) 
Molecular Weight (g/mol)
 
90 
20,000
 
180 
40,000
  
Estimate the number-average molecular weight that 
is required to give a tensile strength of 140 MPa.
15.19 For each of the following pairs of polymers, do 
the following: (1) State whether it is possible to 
decide whether one polymer has a higher tensile 
modulus than the other; (2) if this is possible, note 
which has the higher tensile modulus and cite the 
reason(s) for your choice; and (3) if it is not pos-
sible to decide, state why.
 
(a) Branched and atactic poly(vinyl chloride) with 
a weight-average molecular weight of 100,000 g/mol; 
linear and isotactic poly(vinyl chloride) having a 
weight-average molecular weight of 75,000 g/mol
 
(b) Random styrene-butadiene copolymer with 5% 
of possible sites crosslinked; block styrene–butadi-
ene copolymer with 10% of possible sites crosslinked
 
(c) Branched polyethylene with a number-average 
molecular weight of 100,000 g/mol; atactic polypro-
pylene with a number-average molecular weight of 
150,000 g/mol
15.20 For each of the following pairs of polymers, do 
the following: (1) State whether it is possible to 
decide whether one polymer has a higher tensile 
strength than the other; (2) if this is possible, note 
which has the higher tensile strength and cite the 
reason(s) for your choice; and (3) if it is not pos-
sible to decide, state why.
 
(a) Linear and isotactic poly(vinyl chloride) with a 
weight-average molecular weight of 100,000 g/mol; 
branched and atactic poly(vinyl chloride) having a 
weight-average molecular weight of 75,000 g/mol
 
(b) Graft acrylonitrile–butadiene copolymer with 
10% of possible sites crosslinked; alternating 
acrylonitrile–butadiene copolymer with 5% of pos-
sible sites crosslinked
 
(c) Network polyester; lightly branched poly-
tetrafluoroethylene
15.21 Would you expect the tensile strength of poly-
chlorotrifluoroethylene to be greater than, the 
same as, or less than that of a polytetrafluoroeth-
ylene specimen having the same molecular weight 
and degree of crystallinity? Why?
15.22 For each of the following pairs of polymers, 
plot and label schematic stress–strain curves on 
the same graph [i.e., make separate plots for parts 
(a) to (c)].
 
(a) Polyisoprene having a number-average molec-
ular weight of 100,000 g/mol and 10% of available 
sites crosslinked; polyisoprene having a number-
average molecular weight of 100,000 g/mol and 
20% of available sites crosslinked
 
(b) Syndiotactic polypropylene having a weight-
average molecular weight of 100,000 g/mol; atactic 
polypropylene having a weight-average molecular 
weight of 75,000 g/mol
 
(c) Branched polyethylene having a number- 
average molecular weight of 90,000 g/mol; heavily 
crosslinked polyethylene having a number-average 
molecular weight of 90,000 g/mol
15.23 List the two molecular characteristics that are 
essential for elastomers.
15.24 Which of the following would you expect to be 
elastomers and which thermosetting polymers at 
room temperature? Justify each choice.
 
(a) Linear and highly crystalline polyethylene
 
(b) Phenol-formaldehyde
 
(c) Heavily crosslinked polyisoprene having a 
glass transition temperature of 50C (122F)
 
(d) Lightly crosslinked polyisoprene having a 
glass transition temperature of 60C (76F)
 
(e) Linear and partially amorphous poly(vinyl 
chloride)
15.25 Fifteen kilograms of polychloroprene is vulcan-
ized with 5.2 kg of sulfur. What fraction of the pos-
sible crosslink sites is bonded to sulfur crosslinks, 
assuming that, on the average, 5.5 sulfur atoms 
participate in each crosslink?

632  •  Chapter 15  /  Characteristics, Applications, and Processing of Polymers
15.26 Compute the weight percent sulfur that must 
be added to completely crosslink an alternating 
acrylonitrile–butadiene copolymer, assuming that 
four sulfur atoms participate in each crosslink.
15.27 The vulcanization of polyisoprene is accomplished 
with sulfur atoms according to Equation 15.4. If 
45.3 wt% sulfur is combined with polyisoprene, how 
many crosslinks will be associated with each iso-
prene repeat unit if it is assumed that, on the aver-
age, five sulfur atoms participate in each crosslink?
15.28 For the vulcanization of polyisoprene, com-
pute the weight percent of sulfur that must be 
added to ensure that 10% of possible sites will be 
crosslinked; assume that, on the average, 3.5 sulfur 
atoms are associated with each crosslink.
15.29 In a manner similar to Equation 15.4, demon-
strate how vulcanization may occur in a chloroprene 
rubber.
Crystallization
15.30 Determine values for the constants n and k 
(Equation 10.17) for the crystallization of poly-
propylene (Figure 15.17) at 150C.
Melting and Glass Transition Temperatures
15.31 Which of the following polymers would be suit-
