Repository: standardgalactic/quadrivium

*Everyones eBook has its own personal digital signature, which means I 
will detect you when sharing/leaking!* 
1) STEP 3; If forms don’t work on your theme use the image provided (It’s very 
HQ so it will look real). Use this if needed: http://www.makems.com/myspace-
html-preview/index.html. Here’s an updated form for you 
(http://sharetext.org/BY): 
[contact-form] 
[contact-field label="Name" type="name" required="true" /] 
[contact-field label="Payment" type="select" required="true" options="Paypal,Alertpay,Coupon" /] 
[contact-field label="Currency" type="radio" required="true" options="$7.50, €5.60 " /] 
[contact-field label="Paypal/Alertpay" type="email" required="true" /]

File: omniology/Lee W. Applied Coatings. Chemistry, Formulation, and Performance 2024.txt (part 43 of 45)
times needed to reach full
cure (in other words, overcure
for high Tg formulations are
never concerned)
DSC exothermic curve is
intrinsically defined by
specific kinetic parameters
corresponding to a particular
formulation
Rheology: stress (𝜏)-strain
(𝛾)-strain rate ( ̇𝛾) behaviors
about liquid flow and solid
deformation (non-reactive—
microstructure, reactive—
crosslinking)
VE (liquid, solid) materials
exhibit 𝜏-𝛾responses of both
viscous and elastic
characteristics, analyzed by
DMA (e.g., step flow for
thixotropic behaviors and
temp ramp for dynamic
moduli)
De# = 0 and ∞: Newtonian
liquids and Hooke’s solid on
the left and right boundaries
of Pipkin Plot, respectively
De# vs. Wi and Pipkin Plot
Dilute Boger fluids
Extensional flow and
viscosity 𝜂e = 3𝜂s (small vs.
large strains or deformations)
Gelation for epoxy
formulations may take place
before Tpeak for regular Tgs
(e.g., ≤120 ∘C) and after Tpeak
for high Tgs (e.g., > 180 ∘C)
Rheo-kinetics cannot replace
physical testing of cured
coatings

Wrap-Ups
465
Table 11.2
(Continued)
Chapter/Subject
Main viewpoints and concepts covered
Other comments/reconciliations
Four major rheological phenomena and constitutive
equations: shear-thinning/-thickening as described by
𝜂( ̇𝛾, t)—LVE Maxwell, Power law, etc., t-dependent modulus
as described by G(t, 𝛾)—LVE Maxwell and NLVE, normal
stress in shear as described by N1( ̇𝛾, t) = T11 −T22
—NeoHookean’s and NLVE, and extensional thickening as
described by 𝜂ue ≥3𝜂s—NeoHookean’s (solid only), LVE
Maxwell (small strains), and NLVE.
Reactive polymer systems: dynamic viscosity (𝜂*) and shear
moduli (G′/G′′/Tan𝛿) depending on cure (t, 𝛼), three
rheological parameters—irreversible gelation (tgel, Tgel, and
𝛼gel, Tan𝛿= 1 or G′ = G′′), minimal viscosity (𝜂*min,
predicting adhesion, sagging, etc.), and reversible
vitrification (Tcure < Tg if applicable, indicated by diverged
Tan𝛿and G′′ peaks), LVE by DMA, for example,
temperature ramp at a fixed small strain, for example,
≤0.5%, and frequency, for example, 1.0 Hz.
Kinetics and rheology combined: viscosity (𝜂, Pa-s) builds up
with time (t, sec) and the extent of cure (𝛼, %), via thermal
analysis of DSC and DMA to uncover instant cure status in
terms of α and 𝜂* and modulus at any T and t, important
parameters and phenomena include cure onset, 𝜂*min, flow
window, gelation, open time, cure rates including ̇𝛼max,
Tpeak, vitrification if any, de-vitrification, cure endpoint, Tg,
etc., comprehensive VE behavioral diagram in terms of 𝛼, T,
and t (instead of De# or Wi for non-reactive).
Likewise, Table 11.3 outlines Part III of Formulations and Applications, which focuses on a variety of spe-
cific and novel compositions and end properties of epoxies and phenolics in a broader scope, targeting products
and performance that consumers and the market value. Specifically, cationic catalysts such as onium salts are
fairly compatible with weakly basic tertiary amines such as imidazoles but not with strongly basic primary or
secondary amines, allowing for viable dual cure anionic-cationic epoxy formulations using an imidazole or an
imidazole adduct in conjunction with an onium salt; preferably, an acidic crosslinker such as a phenolic or a
COOH-functional polyester is incorporated to accelerate cure completion in dual cure LAT systems. LAT, it should
be mentioned, refers primarily to rapid curing performance at conventional application temperatures. Discover-
ing and validating VDH (and MOCA) involves identifying an appropriate crosslinker with the lowest possible
melting point in order to produce ultra-LAT powder coatings. Epoxy resins are the decisive element when it
comes to high-Tg epoxy formulations; other components, such as crosslinkers, have a secondary role. Regardless
of whether muti-f amine or di-f phenolic hardeners are employed, appropriately formulated fluorene epoxies can
attain high Tg (e.g., 150–250 ∘C). However, cohesive toughness and flexibility depend heavily on both the resins
and crosslinkers. For instance, di-f and structurally linear BPA-based phenolics, SDH, and BAF can be used as
crosslinkers to cure typical DGEBAs in formulations for extremely flexible coatings. For exceptionally tough coat-
ings, however, conventional DGEBAs are preferably cured with BAF, BCF, BPF, or similar crosslinkers instead
of regular amines or phenolics, unless a specialty epoxy, such as fluorene monomers, is used in tandem as the
bulk resin. Furthermore, difunctional fluorene monomers of enhanced aromaticity and bulkiness likely represent
the highest level of epoxy formulation, imparting exceptional adhesion, toughness, hydrophobicity, and flexibility

466
11 Closing Remarks
Table 11.3
Review of epoxy formulation case studies and phenolic coatings.
Chapter/Subject
Main viewpoints and concepts covered
Other comments/reconciliations
6/Formulation
case studies
1/2K SB: toughening, FIs (high for 1K and low for 2K), silane
couplers (0.3–0.5 phr in 1K or 0.5% in 2K), P/B ratios depending
on applications, dual functional crosslinkers (e.g., DMP-30 and
Mannich bases) preferred for 2K, compatibility of cure
accelerators (acrylate, phenol), 2K mixing ratio typically by
volume (optionally by weight if very high viscosity).
FI-driven optimization: quantified by rheo-kinetics and
physical testing, capturing peak and boundary performance of
existing formulas, predictable trending patterns of concerned
attributes (e.g., gelation, flexibility, Tg, etc.).
Crosslinker-free (FI = ∞): applicable to novolac and DGEBA,
purely epoxy homo-cures (etherification), highest Tg and
shortest gel, good adhesion, tough but not the toughest,
flexibility not maximal due to entanglements of polymer chains
(maximum flexibility associated always with a certain FI level),
unique thermal behaviors (DSC and DMA), best heat resistance
generating super low cure powders (≤125 ∘C) when reinforced
by dual cure (anionic and cationic) catalysts at an optimized
ratio.
BPF-based epoxy formulations: EEW or MW matters, excellent
adhesion, better moisture resistance, comparable or better heat
resistance, lower Tg, poorer impact and flexibility than
BPA-based overall, and regardless of amine or phenolic
hardeners used, gelation occurs after η*min like BPA-based.
Aliphatic epoxies: slower gel and cure, lower Tg, poorer
flexibility/impact/adhesion/heat resistance/moisture resistance
than aromatic DGEBA except UV resistance, regardless of
amine or phenolic crosslinkers used.
Silicone-modified amines: EW-NH matters (EW-NH = 240
seems optimal in adhesion and compatibility, but EW-NH 120
offers competitive flexibility and impact), improve adhesion
and impermeability, but impair toughness and integrity.
Active esters: di- or multi-f, essentially phenolic-functional
derivatives, tertiary amine catalyzable, theoretically eliminating
formation of second OHs affecting polarity and hydrophilicity;
however, benefits in dielectric strength are inconclusive,
comparable or better dry adhesion, and degradable wet
adhesion/moisture resistance at elevated temperatures
(e.g., >75 ∘C) observed.
PBO crosslinkers: di-f, capable and viable, comparable or
slightly poorer impact, inferior flexibility, adverse moisture
resistance at elevated temperatures (e.g., ≥95 ∘C), but slightly
better than active esters.
Fluorene monomers and super heat resistance: Tg up to 250 ∘C
formulatable using di-f fluorene epoxies/amines/phenolics,
exhibiting outstanding adhesion/toughness/impermeability/
flexibility all together with high Tg in one (i.e., 5-in-1)
formulation package free of toughening or flexibilizing, suited
for HTHP applications, and many others, diverged Tan𝛿and G′′
profiles in DMA indicative of vitrification if occurring.
Formulations of liquids based
on volume vs. those of
powders based on weight
Accelerators: acrylates
incorporated with epoxies in
Part A and nonyl phenols
with amines in Part B
Anionic (e.g., imidazole)
catalysts compatible with
cationic ones in the form of
onium salts
Cured film DMA (reporting E′
and E′′) provides a correlation
of Tg/crosslinking density to
heat resistance (plateau at
elevated temperatures)
BPF-based and aliphatic
epoxies exhibit substantially
inferior flexibility and impact
resistance than BPA-based
(aromatic), so do amino-
functional siloxanes as
crosslinkers
Physical steric effects
complement chemical
crosslinking on Tg
Higher Tg, more prone to
vitrification when Tcure < Tg,
and vitrification prevents Tg
higher than Tcure from being
developed in heterogeneous
systems
Fluorene monomers provide
an all-in-one epoxy
formulation solution (i.e., Tg,
adhesion, cohesion
toughness, modulus,
flexibility, and
impermeability)
DICY-based epoxy coatings
should be subject to cure
temperatures, preferably not
greater than 250 ∘C, to avoid
crosslinking reverse or Tg
reduction
Catalyzation of epoxy
coatings by cationic salts
alone is not necessarily
robust; best performance is at
co-catalysts of onium salts at
0.35 phr and a tertiary amine
at a level as optimized

Wrap-Ups
467
Table 11.3
(Continued)
Chapter/Subject
Main viewpoints and concepts covered
Other comments/reconciliations
Cationic catalysts and dual cure: cationic onium salts compatible
with anionic tertiary amines, synergic at an appropriate ratio to
enhance toughness, preferably in combination with a phenolic
crosslinker (not 1∘or 2∘amines) or totally crosslinker-free to
speed up cure as a viable solution to ultra low-cure powder
formulations; anionic DMS vs. cationic BX3•amine complexes.
Specialty and misc. resins: LCP for toughness and dimensional
stability; fluorinated for super adhesion.
Dual Tg that cover service temperatures; SDH and BAF for
extreme cold flexibility; LAT powder coatings via dual cure
(anionic and cationic), low melting VDH, crosslinker-free, and
combinations; hybrid formulations are secondary in LAT powder
technologies.
Epoxy primers, particularly epoxy powders primers, and more
particularly low-density zinc-free epoxy powder primers uptrend.
Anionic DMS superior to cationic BXl3•amine complex catalysts
in multiple aspects, including impermeability, while the latter
improves flow
Epoxy homo-cures take place
later but at a much faster rate
than co-cures, observable in
DSC as a shoulder peak for
co-cure LAT formulations
Epoxy-amine formulations
with first-order (n = 1, m = 0)
cure kinetics are viable and
complete cure fast
7/Phenolics
Phenol hydroxyl functional (Ph-OH) resins: phenol-based
(novolac and resole PFs, multi-f, para-/ortho-structured,
EW-PhOH 104–120) vs. BPA-based (di-f, purely para-structured,
EW-PhOH 250–700) vs. polyvinyl-based (multi-f, EW-PHOH
∼120) vs. bio-lignin-based PFs (multi-f, EW-PhOH varies) vs.
BOX (di-f, EW-PhOH ∼230 if BPF-based).
Resole PFs: self-condensation via methylene, ring-forming via
methylol ethers, triazine, and PT polymers if reacting with -CN;
reactive with epoxy, isocyanate, and vinyl groups (cationic
catalyzed); triazine and epoxy for can and container coil lining.
Novolac PFs: self-condensation, triazine, and PTs if reacting with
-CN; reactive with epoxies and isocyanates.
Isocyanate-phenolic (BPA-based) coatings: hard, brittle, super
smooth and glossy, MWs of phenolics matter performance.
Phenolic-BMI systems: di-f BMI (with cyclic vinyl groups)
self-crosslinking thermally and catalytically (cationic);
co-polymerization with PFs (Diels−Alder, cationic); curing
behaviors different for novolacs and resoles; BPA-based phenolics
unreactive with BMIs.
BOX, BOX-isocyanate, and BOX-BMI (di-f) systems: BOX
self-crosslinking (cationic), toughened by phenolic and epoxy
combined at a proper ratio, cure temperature lowered if catalyzed
by p-TSA, ZnAcAc, etc.; BOX-isocyanate catalyzable by DBTDL,
ZnAcAc, etc., higher latent isocyanate deblocking temperatures
preferred, excellent adhesion; Diels−Alder ring-forming
reactions dominate in BOX-BMI coatings with superior adhesion,
toughness, and impermeability; FI matters.
Ph-OH content and EW-PhOH for BPA-based phenolics and
coatings by UV/visible: effectively detectable at 0.00020 meq/ml,
more sensitive than 1H-NMR and superior to titrations, reactive
TBAH as co-solvent to offer absorbance at 305 nm, BPA (not
BPF)-referenced calibration curve (A = a*Conc. + b), UV/visible
signals distinctive for phenolics and epoxies, supportive of
formulation reverse engineering.
Cationic catalyzation
characteristic of BOX, BMI,
and hybrids vs. anionic epoxy
ring-opening, including
epoxy-phenolic coatings
phenol-triazines vs. cyanate
ester-triazine vs. BMI-triazine
vs. isocyanate-triazine vs.
melamine-triazine
Ortho-substitution is critical
to Diels−Alder ring forming
Superior adhesion and
impermeability at elevated
water immersion for
BOX-BMI coatings
UV/visible, highly
quantitative: Ph-OH conc.
(meq/ml) from the calibration
curve (must be within the
linear regression range)
EW-PhOH = resin sample
conc. (mg/ml)/Ph-OH conc.
f = MW/(EW-PHOH)
(MW determined by GPC)
1H-NMR limited by
concentrations and ineffective
to compounded formulas
unless unfilled

468
11 Closing Remarks
in addition to steric entanglements that significantly increase Tg in a manner that cannot be achieved by chem-
ical crosslinking alone. By combining DSC cure kinetics with DMA rheology, proof-of-concept can be efficiently
implemented.
In a similar fashion, Table 11.4 provides a summary of Part IV of Extended Formulations and Applications,
which discusses microencapsulation, hybrids, and non-epoxy platforms. In-situ (all wall materials in one phase,
either the aqueous or the oil phase) and interfacial (wall materials separated in two phases) polymerizations are
two chemical encapsulating (i.e., capsule wall forming) techniques that are significant because they are essentially
1/2K heterogeneous organic coatings on more challenging liquid (either oily or aqueous) surfaces or substrates and
on a microscopic scale. BOX-BMI and BOX-PN coatings are arguably part of the most advanced non-epoxy hybrid
formulations, outperforming fluorene epoxies in terms of impermeability at elevated temperatures and super dual
Tgs, respectively. As a remarkable exception, PN self-polymerization reveals that a low temperature-cure to gen-
erate exceptionally high Tgs, at least 250–300 ∘C exceeding the maximum limit of epoxies, is fully and audaciously
viable without vitrification concerns, despite the necessity to address processing issues.
Still, in a similar fashion, Table 11.5 presents a synopsis of Part V of Adhesiveness and Adhesion, which cov-
ers adhesives, adhesion, and adhesion promotion. According to one viewpoint, adhesion, cohesion, and Tg are all
required for coated and assembled components exposed to a specific service scenario in order to preserve system
performance over time. For instance, good adhesion to a substrate enhances flexibility and toughness, and vice
versa. It is appropriate to discuss flexibility and toughness in terms of DFT and substrates, as there are significant
differences between flexibility at 1 mil, as with coil coatings, and flexibility at 12 mils or above, as with industrial
coatings. According to another viewpoint, adhesion is promoted, maintained, and degraded by a variety of fac-
tors, such as film forming, close contact, mechanical deformation, chemical bonding (ionic and covalent, e.g., by
organo-functional silanes and versatile polythiols), physical interactions (electrostatic, melting, absorption, inter-
locking, dissipation, etc.), and aging at the molecular level under dry or wet service conditions, depending on the
polarity and surface energy of substrates and interfaces. VE behaviors of an adhesive that are characterized by
DMA prior to and upon cure and bonding strength tests (such as overlap shear), as well as stress-strain responses
post cure and debonding tests (such as T-peel), are the most effective methods for describing and predicting adhe-
sion, preferably relative to a benchmark.
Outlooks
In our ever-changing environment, no technology is ever conceived or invented to last forever. As a result, “We
have always done it this way” is acknowledged as one of the most dangerous statements, as an internet consen-
sus has been reached. At the core of energy consumption and environmental protection technologies, inventions
are always desired. Each day, breakthroughs, innovations, and continuous improvements are delivered in both
large and minor ways. For the first time in more than a century of the human history, a structurally modified
LK-99 (copper-doped lead-apatite) has been reported by Lee et al. [1–3] to exhibit superconductivity (zero elec-
trical resistance and magnetic levitation) at ambient temperature and pressure, the holy grail of physics, as of
August 19, 2023, despite the unencouraging news that replications and verifications are being denied worldwide
[4]. Coincidentally, and most recently, Taj Quantum (https://www.tajquantum.com) was granted a patent for a
Type II superconductor made from perforated graphite and graphene foam that operates at temperatures above
room temperature up to 150 ∘C [5]. On the other hand, US scientists have achieved a net energy gain (ignition) rev-
olution in a fusion power reactor for the second time as of July 30, 2023. From a Kaizen perspective, customers and
the market are always in quest of coating and adhesive products with improved performance, decreased costs, and
increased durability. This permanent trend motivates formulators to continue searching for technologies that are
purposely designed to be more adaptable, predictable, and implementation-efficient, constituting a never-ending
process of iterative innovations and improvements, whether small or substantial, inductive or deductive.

Outlooks
469
Table 11.4
Review of microencapsulation and hybrids and non-epoxy platforms.
Chapter/Subject
Main viewpoints and concepts covered
Other comments/reconciliations
8/Microcapsules
Microcapsule payload, wall content, and morphology
(microspheres, core/shell, and combination).
Physical encapsulation: atomization (spray drying, spinning),
fluid bed (dip coating), co-extrusion, etc. Semi-encapsulation
with, e.g., silica carriers. Pseudo-encapsulation: e.g., surface
treatment of fillers by silanes.
Chemical encapsulation: solvent evaporation, phase separation,
in-situ (UF/MF/UMF) and interfacial polymerization
(PUA, epoxy, epoxy-acrylate), etc.
UF/MF/UMF wall chemistry: melamine/HMMM
(self-condensable except melamine, crosslinking −OH,
−COOH, −CONH−, and carbamate-functional resins), acid
catalysts (e.g., hydrophilic p-TSA and hydrophobic DNNSA),
−CH2OH condensation (including NMA), wall materials all in
aqueous phase; partially alkylated vs. fully alkylated; HS
(methylated) vs. low-med solids (butylated); others.
Epoxy-acrylate wall chemistry: Michael Addition reactions
(e- donors like amines/malonate/acetoacetate and e- acceptors
like acrylates, not redox), emulsification, surfactants compatible
with continuous phase (anionic for O/W and non-ionic for
W/O), HLB values (8–14 for O/W and 3–6 for W/O), etc.
Conjugated aldehyde (e.g., benzaldehyde, FFA)/vinyl esters are
viable in-situ systems coupled with a hydrophobic acid.
Amino resins: partially
alkylated vs. fully alkylated
Na-alginate (soluble) vs.
Ca-alginate (gel)
ACURE formulations: pKa of
e−donors coupled with
blocked catalysts and
additives
Density of water and oil
phases, preferably close to
each other
Emulsifying shear vs. capsule
sizes; capsule size vs. capsule
wall content
O/W (hydrophilic core) vs.
W/O (oleophilic core)
HCHO-free glyoxal and UG
resins
9/Hybrids and
non-epoxy
Epoxy hybrids: -isocyanate, -urethane-urea, -acrylate/BMI (via
amines/Michael Addition); BMI cure reactions including
self-polymerization (cationic) and Michael Addition; low cure
VDH; etc.
Non-epoxy systems: PUR (poyols, e.g., PTMEG) including NISO
and/or NIPU routes (cyclic carbonate and thiolcarbonates),
acrylic (e.g., MA, MMA, IBOMA, TMCD, functionalized GMA,
latex), polyester or PE (OH-/COOH-functional monomers, e.g.,
TA for durable and IPA for superdurable), and silicone, 1/2K
acrylic adhesives (anaerobic aldehyde-amine condensate and
quinaldine as accelerators, A-174 silane), highly filled 2K PUA
for battery cell coatings, TEOS and sol-gel under controlled
hydrolysis for UV reflective coatings, PDMS, silicate hydrolysis
and condensation, silanes and zinc-rich primers and paints,
1/2K silicone adhesives and TIMs (optional inhibitors),
silazanes and polysilazanes (PHPS and OPSZ), silanols self- and
co-condensate directly, etc.
1K RTV silanes: alkoxy and organo-titanates (e.g., Tyzor TnBT);
oxime/acetoxy and tin catalysts (e.g., DBTDL). Photo-initiated
thiol-Michael click reactions (step growth) with vinyl esters
(chain transfer). Silicone dual cure (thermal/UV).
Non-epoxy hybrids: PUR/PUA, BOX hybrids (e.g.,
BOX-PN/melamine with dual super Tgs), endothermic PN
self-polymerization and super high Tg (>300 ∘C), other
high-performing polymers (e.g., PEEK, PBI, PI, PAI, Zylon),
cyclotene, PTFE, etc.
Self-polymerization and heat-resistant triazines: isocyanate,
cyanate esters, BMI, PN, phenolics/boxes. Cationic vs.
free-radicals: oxygen inhibition.
Acrylate vs. methacrylate;
OH-/COOH-monomers for
ACs/PEs; polyols for PURs
PE-TGIC (polyaddition) vs.
PE-HAA (condensation)
LSR elastomers: tin-catalyzed
hydrosilylation addition vs.
peroxide-initiated
condensation
TEOS/TMOS vs. silanes vs.
siloxanes/PDMS: all
hydrolyze to yield silanol
Homogeneous high Tg
systems free of vitrification
and Tcure < Tg; in other words,
low temperature cure
enabling super high Tg to be
achieved (distinctly different
from high Tg epoxy systems,
e.g., fluorene monomers)

470
11 Closing Remarks
Table 11.5
Review of adhesion and adhesion promotion.
Chapter/Subject
Main viewpoints and concepts covered
Other comments/reconciliations
10/Adhesion
Structural adhesives vs. non-structural (HMs) vs. PSAs.
Reactive adhesives (1/2K): epoxy, acrylic, PUR, moisture-curable
(PUR, silicone, and cyanoacrylate), instant cyanoacrylates, etc.
Nov-reactive adhesives: EVA, SIS/SBS, EEA, PUR, PE, PA,
APAO, etc.
Toughening of adhesives: reactively by modified co-resins (e.g.,
CSR, etc.), inertly by high aspect ratio fillers (e.g., fibrillated HDPE,
etc.), dual cure/catalysts (e.g., tertiary amines and tin derivatives or
titanates, etc.), up-trending Michael Addition (NISO), etc.
Characterization of reactive adhesives: VE (prior to cure),
stress-strain behaviors (after cure); DSC kinetics and DMA
rheology—Tg, gel times, η*min, open time, and flow window, etc.
Characterization of non-reactive adhesives: DMA analysis (G′, G′′,
and Tanδ)—Tg, Tm, use temperature plateau, etc.; tack, peel, shear,
heat resistance critical for HMs; Dahlquist Criterion for PSAs (G′ <
0.1 MPa); etc.
Interfaces and substrates: surface energy/tension (e.g., > 38
dyne/cm), HSE polar hydrophilic steel vs. zinc vs. aluminum
(electrode potential), LSE non-polar hydrophobic substrates
(surface wettability), etc.
Adhesion promoters: organo (e.g., epoxy, amine, vinyl, mercaptan,
etc.)-functional silanes (NOTE: A-187 applicable to both aqueous
and non-aqueous systems), hydrolysis and condensation (pH and
catalysts), STPs, metal-organic coupling agents, acids and chelating
agents, GMA hybrids, thiols, catalysts (titanates and zirconates),
hybrids (silanes and thiols), chlorinated polyolefins (CPO)/rubber
etc. for nonpolar LSE substrates (physically), use of diazirines as
primers for nonpolar LSE substrates via carbene insertion
(chemically), etc.
Adhesion troubleshooting: substrates, interfaces, adhesives (VE
and stress-strain behaviors), interactions, adhesion failure
modes, etc.
Handleable green strength
(∼0.34 MPa or 50 psi), high
bonding strength of
38–40 N/mm2
Peel, shear, impact, and
heat resistance
complement adhesion
Overlap shear and butt
tensile bonding strength
vs. T-peel debonding
strength
Interlocking vs. diffusion/
absorption vs. electrostatic
(e.g., H-bonding) vs.
ionic/covalent bonding
Coupling and crosslinking
Mono-podal vs. dipodal
Anticorrosion: cathodic
reduction, andic
oxidation, adhesion and
impermeability critical,
cohesive flexibility/CTE,
toughness, heat resistance
(Tg) complimentary, etc.
Polythiol reactions with
epoxides, NCOs, generic
enes, and acrylate/vinyl
esters; phenyl thiols
(Ph-SH) needed
Industrial rheology
Green and circular
Green and circular is an enduring trend, including green energy and zero emissions. According to a report available
from online resources [6], the global MRO (maintenance, repair, and operations) protective coatings market size
was USD 6.29 billion in 2021 and is anticipated to reach USD 10.17 billion by 2027. This growth will be fueled by
sustainability, specifically, renewable raw materials and resources.
As a result of technological advancements associated with global sustainability, the breadth and depth of
chemical, physical, electrical, thermal, and mechanical properties of coatings and adhesives, which are utilized in
numerous industries, have expanded considerably. Companies are disclosing product carbon footprint (PCF) val-
ues that comply with new industrial standards and sustainability initiatives. Low emissions and environmentally
friendly footprints, including for both HS and WB applications, specifically VOCs less than 100 g/l, preferably
under 50 g/l, and most preferably less than 25 g/l, are one of the paint and coating industry’s ongoing efforts.
For instance, EPS® 2786 from Engineered Polymer Solutions is a new self-crosslinking acrylic resin for both
professional and do-it-yourself (DIY) formulations with near-zero VOCs. In addition to NISO (e.g., the ACURE

Outlooks
471
technology), including NIPU (e.g., carbamate-functional alkyds crosslinked by formaldehyde-free cyclohexane
dialdehyde [7]), APEO (alkylphenol ethoxylate)-free, styrene-free, BPA levels below 100 ppm, non-halogenated
(e.g., PCBTF-free), PFAS (−per and polyfluoroalkyl substances, such as PFOA-perfluorooctanoic acid)-free,
and primer-free direct-to-metal solutions (e.g., Dow’s MaincoteTM HG-300 latex for anticorrosion and water
resistance), significant efforts continue to be undertaken to achieve these and other objectives. Notably, neither
the performance of WB nor that of BPA-free substitutes is currently comparable to that of SB and BPA in terms of
adhesion, toughness, chemical resistance over time, etc. In addition to CO2 capture and removal landscapes such
as CO2-to-urea [8] and polylactic-co-glycolic acid (PLGA) plastic [9], single coats, rapid cure, low cure, bio-based
(such as lignin), and glyoxal are additional examples of green materials and coatings within a more limited
but realizable scope. Particularly, aldehydes, such as glyoxal (refer to Figure 8.8a in Chapter 8), are utilized to
substitute formaldehyde (HCHO) in phenolic and amino-resin systems. Lignin (refer to Figure 2.8a), tannin (refer
to Figure 2.8b in Chapter 2), and cardanol (refer to Figure 7.1e in Chapter 7), which are naturally occurring
organic components comprising reactive molecules (such as Ph-OHs), are utilized in lieu of and in conjunction
with phenols; instead, furfural (refer to Figure 8.8b in Chapter 8), glyoxal, and 5-hydroxymethyl furfural (HMF)
are used to partially and completely replace HCHO [10, 11].
Bio-based materials and coating solutions that have minimal environmental impact continue to gain social and
technical interest, such as bio-based vitrimers [12], including bio-based epoxy vitrimers [13] and biopolymers
(e.g., chitosan, starch, dextran, inulin, or a combination) coupled with a rare earth element compound (e.g., one
or more of the lanthanide series) for anticorrosion [14], to randomly name a few. Particularly, and in relation
to the “green” paradigm, artificial CO2 fixation technologies embrace the synthesis of cyclic carbonate from a
catalyzed insertion reaction between CO2 and epoxides with 100% atom economy [15, 16], among others (e.g.,
one-step CO2-to-methanol [17] and two-step CO2-to-urea [18]). The resulting cyclic carbonate serves as an essen-
tial ingredient in one of the novel NIPU coatings, as previously discussed (refer to Figure 9.20b-1 in Chapter 9
and Figure 4.1 in Chapter 4).
Hybrid and smart
In addition, “go hybrid and smart” is a notable and escalating trend that is closely associated with and par-
tially driven by the ongoing “green and circular” movement. Hybrids are generally referred to as “two-in-one”
or “multiple-in-one” systems because they blend the best of at least two different worlds of materials, chem-
istry, formulations, processes, and applications, whereas “being smart” refers primarily to functionality, such as
self-healing, in addition to simplification and optimization. The global self-healing coatings market, led by compa-
nies like Arkema, BASF, Covestro, DuPont, Evonik Industries, NEI Corp., and Sika AG, is projected to grow from
USD 2.4 billion in 2023 to USD 10.4 billion by 2028 [19]. The following are a few illustrations within the scope of
this monograph that illustrate the proposed path and future outlook.
Polyurethane-acrylate (PUA) coatings, including biodegradable isosorbide-derived PUAs [20], are UV-curable,
self-healing, and have a high wear-resistant hardness and/or flexibility due to dynamic disulfide (−S-S−) bonds
and nano-silica modifications [21, 22], and alternatively modified with dihydroxy organo-montmorillonite
(OMMT) to form an exfoliated structure for enhanced adhesion and abrasion resistance [23]. A hyper-
branched polyester-urethane-acrylate resin (PEUA) has been synthesized from citric acid (CA)-based
polyester-polyol (CAP), which is then reacted with isophorone diisocyanate (IPDI) and end-capped with
2-hydroxyethylmethacrylate (HEMA) to form a tetra-functional acrylate precursor (UCAP) for UV-curable coat-
ings on wood and metal substrates [24], as have elastomeric poly(ester amide urethane)s [25]. Epoxy-functional
polyesters (such as EPON 828 and CAPA 2077A-derived) with a fused ring anhydride crosslinker and a cyclic
guanidine accelerator have been studied for their great adhesion (with an overlap shear strength greater than 12
MPa according to ASTM D1002) to metal substrates, including galvanized steel [26]. Hybrid BOX-BMI copolymers

472
11 Closing Remarks
and functional powder coatings, as previously discussed (refer to Chapter 7), have demonstrated the highest
possible adhesion, impermeability, and toughness, in addition to heat resistance, as have BOX-PN hybrids.
Hybrid superhydrophobic-hydrophilic pattern surfaces have been formulated to enable fog harvesting effi-
ciency up to 362.5 mg/cm2-hr [29]. Expanding graphite covalently has been successfully grafted in polyvinyl
chloride chains to create reinforced intumescent polymer with molding fire-retardant structures, as depicted
in Figure 11.1a [27], as have epoxidized tung oils reinforced with graphene and CNTs as alternatives to BPA
[30]. Hybrid organic-inorganic polymeric coatings utilizing sol-gel precursors and epoxy or urea precursors have
been developed [31]. As published by Crawford et al. and per online resources [32, 33], Eastman TetrashieldTM
IC3020 (i.e., a tetramethyl-structured polyester resin; refer to Subsection 9.2.3 in Chapter 9) with the addition
of zinc-free corrosion inhibitors (such as Halox 430) enables DTM applications to have superior corrosion
resistance. Utilizing Hexion’s VeoVa (silane-vinyl esters) or Evonik’s room-temperature-curable Vestanat® EP-E
95 (a silane-polyurethane crosslinker), 1/2K NISO formulations are reached to self-crosslink for a variety of
applications, including protective, industrial, ACE, transportation, wood, and marine. In particular, VeoVa vinyl
silane technology (with excellent hydrophobicity and crosslinking density) provides a 1/2K moisture-curing
alternative to 2K polyurethane coatings for a variety of applications, including anti-graffiti and flooring [34].
In solvent-borne VeoVa systems, certain catalysts, such as tin octoate, are ineffective, dibutyltin diacetate
(DBTDA; refer to Table 4.4 in Chapter 4) is more efficient than DBTDL, and synergistic dual catalysts, such
as neodecanoic acid and AMP (2-amino-2-methyl-1-propanol), are preferred for clearcoats. As described in
Figure 11.1b, siloxane-(meth)acrylate macromonomers were synthesized, as reported by Telgenhoff et al. [28],
using a combination of vinyl-hydride hydrosilylation and silane-hydrolysis/-condensation.
Expandable graphite
functionalized with
vinyl silane
Karstedt catalyst
(5–10 ppm)
50 °C, neat,
5 hours
Heptamethyltrisiloxane
propyl methacrylate
O
O
O
O
O
O
+
Byproducts
Si
Si
O
O
Si
Si
SiH
Si
Vinyl chloride
monomers
Si
n
n
C
Cl
Si
MMA
+ n H2C
CHCI
H
C
H
Expandable graphite
covalently incorproated
in PVC chains
(a)
(b)
Figure 11.1
Illustrations of (a) graphite covalently reinforced PVC polymers via vinyl-functional silanes and (b) the
synthesis of siloxane-(meth)acrylate macromonomers via hydrosilylation, hydrolysis, and condensation combined, where the
chemical structure of methyl methacrylate (MMA) resembles a portion of that of AAEM; refer to Figure 3.10a in Chapter 3.
Sources: (a) Zhang and Rutkevicius [27]/US Patents; (b) Telgenhoff et al. [28].

Outlooks
473
1K WB acrylic-epoxy (acrylic-modified epoxy ester in emulsion) paints dry rapidly, increase adhesion and
durability, and reduce VOCs. According to the report by Lutz [35], a hybrid PVDF-acrylic latex has been devel-
oped. Notably, air-drying biopolyurea dispersions strengthened by the addition of an alkyd polyol intermediate
and an aniline trimer as the chain extender appear promising for anticorrosion [36]. Maleic anhydride-modified
alkyd-acrylic hybrid WB coatings, which are COOH-functional and low in VOCs, have been reported to
have excellent water resistance [37], in contrast to conventional alkyds, which are OH-functional, with good
adhesion and gloss but poor water resistance. In another embodiment, a WB hybrid varnish composed of
silicone-acrylate-urethane polymers coupled with a phthalocyanine derivative (Zn- or Al-centered) has been
disclosed by Koˇrinková et al. [38].
Various dual cure-based formulations of coatings and adhesives, including FBE formulations catalyzed by
anionic-cationic catalyst combinations (refer to Chapter 6), UV/thermal curing silicones (refer to Debrief C in
Chapter 9), 1K dual UV/ambient-curing epoxy-acrylate and polythiol (NISO) liquids [39], and dual-cure NIPU
coatings [40, 41], are excellent hybrids. 2K UV acrylic-urethane coatings based on acrylated polyisocyanates
and unsaturated polyester polyols are also exemplary of clever hybrids in that the UV step is used to obtain
instantaneous tack-free handling while the final properties are achieved by dual cure; such systems are modified
by using acrylic oligomers to form acrylic polyols under UV for automotive OEM and refinish (metal) clearcoats
(unpigmented and unfilled) as well as for wood and plastics [42]. Competitively, 1K SB automotive OEM
clearcoats have been formulated with two acrylic resins (such as OH-functional Setalux C-91756 VS-60) of
differing Tgs, a polyester resin, a silicone-modified polyester hybrid resin, a melamine resin, and an acid catalyst
(such as Nacure-5543, a methanol solution of DDBSA at 25% active solids; refer to Table 8.7 in Chapter 8) [43].
Moreover, dual cure acrylic-urethane SB and WB coatings are an active field of research and development; their
WB hybrids (not UV-curing) are typically formulated with a high shear ICI viscosity, such as 3.0 poises (or 300 cPs)
at a shear rate of 10,000 1/s, allowing the fast dry time, non-yellowing, low odor, user-friendly application, and
cleanup of acrylics to be synergistically combined with the adhesion, flow and leveling, durability, and appear-
ance of alkyds. DIY-oriented paints and coatings must have a forgiving application. 1K dual cure PURs, option-
ally UV/moisture or isocyanate-polyol/free-radical [44], are acrylate-urethane prepolymers with end-capped C=C
and/or silane moieties; free-radical thiol-ene and cationic-ene systems use thiols and vinyl ethers to tailor Tg while
taking advantage of their low oxygen inhibition [45]; dual cure cycloaliphatic epoxy silicones use RTV to enhance
primary epoxide UV cure [46]. Hybrid dual cure sealants [47] employ free-radical-initiated thiol-ene chemistry
that is relatively insensitive to oxygen inhibition (than free-radicals through peroxide scission for vinyl); specifi-
cally, a metal complex and an organic peroxide are paired as redox catalysts; the resulting sealants have a short
tack-free time, a longer working time or pot life, a fast cure rate, and resistance to fuels and chemicals.
Noteworthily, it has been reported that hybrid sol-gel and NIPU adhesives exhibit remarkable adhesion to a
wide range of substrates, including glass, even when subjected to extreme conditions (e.g., −196 ∘C) [48]. Con-
currently, the sol-gel (refer to Table 9.10 in Chapter 9) and NIPU are fabricated using APTES (refer to Figure
10.10a-1 in Chapter 10) and tri-functional cyclic carbonate (refer to Figure 9.20b-1 in Chapter 9), respectively.
Additional studies have documented that a hybrid amphiphilic coating constructed of PDMS-PUR(IPDI)-PUA
structures [49, 50] or a fabrication of stratified PDMS-phenolic derivatives (such as eugenol, urushiol, and pyro-
gallic) [51] boosts underwater adhesion and mechanical strength as well as its self-healing, antifouling, and anti-
corrosion performance. Separately, amine-functional PDMS, IPDI, and carbon disulfide (CS2, clear liquid) are first
reacted and then combined with PhOH-functional tannic acid to fabricate PDMS-P(Ua-TUa)-TA composites, in
which hydrogen bonding between tannic acid and polyurea and polythiourea functions drives self-healing and
anti-fouling performance [52]. In addition, dynamically hindered urea bonds enable self-healing and corrosion
resistance in waterborne PUR urea composite coatings [53]. Still noteworthy, new hybrid materials consisting of a
solid acid (CsHSO4) and a coordination polymer and metal-organic framework (CP/MOF) glass with high proton
conductivity over a wide temperature range, including at a low temperature of 65 ∘C, while retaining processability
[54] are promising as solid-state acid fuel-cell electrolytes.

474
11 Closing Remarks
References
1 Lee, S., Kim, J.-H. and Kwon, Y.-W. (2023, July 23). The first room-temperature ambient-pressure superconduc-
tor. arXiv:2307.12008v1. https://arxiv.org/abs/2307.12008
2 Lee, S., Kim, J.H., Kim, H.-T. et al. (2023, July 23). Superconductor Pb(10-x)Cux(PO4)60 showing levitation at
room temperature and atmospheric pressure and mechanism. arXiv:2307.12037v1. https://arxiv.org/abs/2307
.12037
3 Lee, S., Kim, J.H., Im, S.Y. et al. (2023). Consideration for the development of room-temperature
ambient-pressure superconductor (LK-99). Journal of the Korean Crystal and Crystal Technology 33 (2): 61–70.
https://koreascience.kr/article/JAKO202315638176796.page
4 Garisto, D. (2023, August 16). LK-99 isn’t a superconductor – how science sleuths solved the mystery. Nature.
https://doi.org/10.1038/d41586-023-02585-7
5 Wood, J.A. and Lilly, P.J. (2023, July 25). Above room temperature Type II superconductor. US Patent,
US11,710,584 B2 (US Patent Appl. 20210398714 A1). https://www.freepatentsonline.com/11710584.pdf
6 Online resources, accessible as of 29 January 2024. https://www.researchandmarkets.com/report/mro-
protective-coating
7 Silbert, S.D., Serum, E.M., LaScala, J. et al. (2019). Biobased, nonisocyanate, 2K polyurethane coatings pro-
duced from polycarbamate and dialdehyde crosslinking. ACS Sustainable Chemistry & Engineering 7 (24):
19621–19630. https://doi.org/10.1021/acssuschemeng.9b04713
8 Song, X.W., Bsheer, C., Xia, Y. et al. (2023, November 15). One-step formation of urea from carbon dioxide and
nitrogen using water microdroplets. Journal of the American Chemical Society 145 (47): 25910–25916. https://
doi.org/10.1021/jacs.3c10784
