Repository: standardgalactic/quadrivium

*Everyones eBook has its own personal digital signature, which means I 
will detect you when sharing/leaking!* 
1) STEP 3; If forms don’t work on your theme use the image provided (It’s very 
HQ so it will look real). Use this if needed: http://www.makems.com/myspace-
html-preview/index.html. Here’s an updated form for you 
(http://sharetext.org/BY): 
[contact-form] 
[contact-field label="Name" type="name" required="true" /] 
[contact-field label="Payment" type="select" required="true" options="Paypal,Alertpay,Coupon" /] 
[contact-field label="Currency" type="radio" required="true" options="$7.50, €5.60 " /] 
[contact-field label="Paypal/Alertpay" type="email" required="true" /]

File: omniology/1- Materials Science.txt (part 44 of 66)
An Introduction 
Thus, Ecl is equal to the volume-fraction weighted average of the moduli of elastic-
ity of the fiber and matrix phases. Other properties, including density, also have this 
dependence on volume fractions. Equation 16.10a is the fiber analogue of Equation 
16.1, the upper bound for particle-reinforced composites.
 
It can also be shown, for longitudinal loading, that the ratio of the load carried by 
the fibers to that carried by the matrix is
 
Ff
Fm
=
EfVf
EmVm
 
(16.11)
The demonstration is left as a homework problem.
For a continuous 
and aligned fiber–
reinforced 
composite, modulus 
of elasticity in the 
longitudinal 
direction
Ratio of load carried 
by fibers and the 
matrix phase, for 
longitudinal loading
EXAMPLE PROBLEM 16.1
Property Determinations for a Glass Fiber–Reinforced 
Composite—Longitudinal Direction
A continuous and aligned glass fiber–reinforced composite consists of 40 vol% glass fibers 
having a modulus of elasticity of 69 GPa (10  106 psi) and 60 vol% polyester resin that, when 
hardened, displays a modulus of 3.4 GPa (0.5  106 psi).
(a) Compute the modulus of elasticity of this composite in the longitudinal direction.
(b) If the cross-sectional area is 250 mm2 (0.4 in.2) and a stress of 50 MPa (7250 psi) is applied in 
this longitudinal direction, compute the magnitude of the load carried by each of the fiber 
and matrix phases.
(c) Determine the strain that is sustained by each phase when the stress in part (b) is applied.
Solution
(a) The modulus of elasticity of the composite is calculated using Equation 16.10a:
 Ecl = (3.4 GPa)(0.6) + (69 GPa)(0.4)
 = 30 GPa (4.3 * 106 psi)
(b) To solve this portion of the problem, first find the ratio of fiber load to matrix load, using 
Equation 16.11; thus,
Ff
Fm
=
(69 GPa)(0.4)
(3.4 GPa)(0.6) = 13.5
 
or Ff  13.5 Fm.
In addition, the total force sustained by the composite Fc may be computed from the 
applied stress s and total composite cross-sectional area Ac according to
Fc = Acs = (250 mm2)(50 MPa) = 12,500 N (2900 lbf)

16.5 Influence of Fiber Orientation and Concentration  •  647
 
However, this total load is just the sum of the loads carried by fiber and matrix phases; 
that is,
Fc = Ff + Fm = 12,500 N (2900 lbf)
 
Substitution for Ff from the preceding equation yields
13.5 Fm + Fm = 12,500 N
 
or
Fm = 860 N (200 lbf)
 
whereas
Ff = Fc - Fm = 12,500 N - 860 N = 11,640 N (2700 lbf)
 
Thus, the fiber phase supports the vast majority of the applied load.
(c) The stress for both fiber and matrix phases must first be calculated. Then, by using the 
elastic modulus for each [from part (a)], the strain values may be determined.
For stress calculations, phase cross-sectional areas are necessary:
Am = VmAc = (0.6)(250 mm2) = 150 mm2 (0.24 in.2)
 
and
Af = VfAc = (0.4)(250 mm2) = 100 mm2 (0.16 in.2)
 
Thus,
sm = Fm
Am
=
860 N
150 mm2 = 5.73 MPa (833 psi)
sf =
Ff
Af
= 11,640 N
100 mm2 = 116.4 MPa (16,875 psi)
 
Finally, strains are computed as
Pm = sm
Em
=
5.73 MPa
3.4 * 103 MPa = 1.69 * 10-3
Pf =
sf
Ef
=
116.4 MPa
69 * 103 MPa = 1.69 * 10-3
Therefore, strains for both matrix and fiber phases are identical, which they should be, 
 according to Equation 16.8 in the previous development.
Elastic Behavior—Transverse Loading
 
A continuous and oriented fiber composite may be loaded in the transverse direction; 
that is, the load is applied at a 90 angle to the direction of fiber alignment as shown in 
Figure 16.8a. For this situation the stress s to which the composite and both phases are 
exposed is the same, or
 
sc = sm = sf = s 
(16.12)
This is termed an isostress state. The strain or deformation of the entire composite 
Pc is
 
Pc = PmVm + PfVf 
(16.13)
transverse direction

648  •  Chapter 16  /  Composites
but, because P = s/E,
 
s
Ect
=
s
Em
Vm + s
Ef
Vf 
(16.14)
where Ect is the modulus of elasticity in the transverse direction. Now, dividing through 
by s yields
 
1
Ect
= Vm
Em
+
Vf
Ef
 
(16.15)
which reduces to
 
Ect =
EmEf
VmEf + VfEm
=
EmEf
(1 - Vf)Ef + VfEm
 
(16.16)
 
Equation 16.16 is analogous to the lower-bound expression for particulate composites, 
Equation 16.2.
For a continuous 
and aligned fiber–
reinforced 
composite, modulus 
of elasticity in the 
 transverse direction
EXAMPLE PROBLEM 16.2
Elastic Modulus Determination for a Glass Fiber–Reinforced 
Composite—Transverse Direction
Compute the elastic modulus of the composite material described in Example Problem 16.1, 
but assume that the stress is applied perpendicular to the direction of fiber alignment.
Solution
According to Equation 16.16,
 Ect =
(3.4 GPa)(69 GPa)
(0.6)(69 GPa) + (0.4)(3.4 GPa)
 = 5.5 GPa (0.81 * 106 psi)
 
This value for Ect is slightly greater than that of the matrix phase but, from Example 
Problem 16.1a, only approximately one-fifth of the modulus of elasticity along the fiber direction 
(Ecl), which indicates the degree of anisotropy of continuous and oriented fiber composites.
Longitudinal Tensile Strength
 
We now consider the strength characteristics of continuous and aligned fiber–
reinforced composites that are loaded in the longitudinal direction. Under these 
circumstances, strength is normally taken as the maximum stress on the stress–strain 
curve, Figure 16.9b; often this point corresponds to fiber fracture and marks the on-
set of composite failure. Table 16.1 lists typical longitudinal tensile strength values 
for three common fibrous composites. Failure of this type of composite material is 
a relatively complex process, and several different failure modes are possible. The 
mode that operates for a specific composite depends on fiber and matrix properties 
and the nature and strength of the fiber–matrix interfacial bond.
 
If we assume that P*f 6 P*m (Figure 16.9a), which is the usual case, then fibers will 
fail before the matrix. Once the fibers have fractured, most of the load that was borne 
by the fibers will be transferred to the matrix. This being the case, it is possible to adapt 

16.5 Influence of Fiber Orientation and Concentration  •  649
the expression for the stress on this type of composite, Equation 16.7, into the following 
expression for the longitudinal strength of the composite, s*cl:
 
s*cl = s	m(1 - Vf) + s*f  Vf  
(16.17)
Here, s	m is the stress in the matrix at fiber failure (as illustrated in Figure 16.9a) and, as 
previously, s*f  is the fiber tensile strength.
Transverse Tensile Strength
 
The strengths of continuous and unidirectional fibrous composites are highly 
anisotropic, and such composites are normally designed to be loaded along the high-
strength, longitudinal direction. However, during in-service applications, transverse 
tensile loads may also be present. Under these circumstances, premature failure may 
result inasmuch as transverse strength is usually extremely low—it sometimes lies be-
low the tensile strength of the matrix. Thus, the reinforcing effect of the fibers is nega-
tive. Typical transverse tensile strengths for three unidirectional composites are listed 
in Table 16.1.
 
Whereas longitudinal strength is dominated by fiber strength, a variety of factors 
will have a significant influence on the transverse strength; these factors include proper-
ties of both the fiber and matrix, the fiber–matrix bond strength, and the presence of 
voids. Measures that have been used to improve the transverse strength of these com-
posites usually involve modifying properties of the matrix.
For a continuous 
and aligned fiber–
reinforced 
composite, 
longitudinal strength 
in tension
 
Longitudinal 
Transverse 
 
Tensile 
Tensile
Material 
Strength (MPa) 
Strength (MPa)
Glass–polyester 
 700 
20
Carbon (high modulus)–epoxy 
1000 
35
Kevlar–epoxy 
1200 
20
aThe fi ber content for each is approximately 50 vol%.
Source: D. Hull and T. W. Clyne, An Introduction to Composite Materials, 2nd edition, Cambridge 
 University Press, New York, 1996, p. 179.
Table 16.1 
Typical Longitudinal 
and Transverse 
Tensile Strengths for 
Three Unidirectional 
Fiber–Reinforced 
Composites.a
Concept Check 16.2 
The following table lists four hypothetical aligned fi ber–reinforced 
composites (labeled A through D), along with their characteristics. On the basis of these data, 
rank the four composites from highest to lowest strength in the longitudinal direction, and then 
justify your ranking.
 
 
 
Volume 
Fiber 
Average Fiber 
Critical 
 
 
Fiber 
Fraction 
Strength 
Length 
Length
Composite 
Type 
Fibers 
(MPa) 
(mm) 
(mm)
 
A 
Glass 
0.20 
3.5  103 
8 
0.70
 
B 
Glass 
0.35 
3.5  103 
12 
0.75
 
C 
Carbon 
0.40 
5.5  103 
8 
0.40
 
D 
Carbon 
0.30 
5.5  103 
8 
0.50
[The answer may be found at www.wiley.com/college/callister (Student Companion Site).]

650  •  Chapter 16  /  Composites
Discontinuous and Aligned-Fiber Composites
Even though reinforcement efficiency is lower for discontinuous than for continuous 
fibers, discontinuous and aligned-fiber composites (Figure 16.8b) are becoming increas-
ingly more important in the commercial market. Chopped-glass fibers are used most 
extensively; however, carbon and aramid discontinuous fibers are also used. These 
short-fiber composites can be produced with moduli of elasticity and tensile strengths 
that approach 90% and 50%, respectively, of their continuous-fiber counterparts.
 
For a discontinuous and aligned-fiber composite having a uniform distribution of 
fibers and in which l > lc, the longitudinal strength (s*cd) is given by the relationship
 
s*cd = s*fVf  a1 - lc
2lb + s	m (1 - Vf)  
(16.18)
where sf* and s	m represent, respectively, the fracture strength of the fiber and the stress 
in the matrix when the composite fails (Figure 16.9a).
 
If the fiber length is less than critical (l < lc), then the longitudinal strength (s*cd	) is 
given by
 
s*cd	 = ltc
d  Vf + s	m(1 - Vf)  
(16.19)
where d is the fiber diameter and tc is the smaller of either the fiber–matrix bond 
strength or the matrix shear yield strength.
Discontinuous and Randomly Oriented–Fiber Composites
Normally, when the fiber orientation is random, short and discontinuous fibers are used; 
reinforcement of this type is schematically demonstrated in Figure 16.8c. Under these 
circumstances, a rule-of-mixtures expression for the elastic modulus similar to Equation 
16.10a may be used, as follows:
 
Ecd = KEfVf + EmVm  
(16.20)
In this expression, K is a fiber efficiency parameter that depends on Vf and the Ef /Em ratio. 
Its magnitude will be less than unity, usually in the range 0.1 to 0.6. Thus, for random-
fiber reinforcement (as with oriented-fiber reinforcement), the modulus increases with 
increasing volume fraction of fiber. Table 16.2, which gives some of the mechanical 
For a discontinuous 
(l  lc,) and aligned 
fiber–reinforced 
composite, 
longitudinal 
strength in tension
For a discontinuous 
(l  lc) and aligned 
fiber–reinforced 
composite, 
longitudinal 
strength in tension
For a discontinuous 
and randomly 
oriented fiber– 
reinforced 
composite, modulus 
of elasticity
Value for Given Amount of 
Reinforcement (vol%)
Property 
Unreinforced 
20 
30 
40
Specific gravity 
1.19–1.22 
1.35 
1.43 
1.52
Tensile strength 
59–62 
110 
131 
159
 [MPa (ksi)] 
(8.5–9.0) 
(16) 
(19) 
(23)
Modulus of elasticity 
2.24–2.345 
5.93 
8.62 
11.6
 [GPa (106 psi)] 
(0.325–0.340) 
(0.86) 
(1.25) 
(1.68)
Elongation (%) 
90–115 
4–6 
3–5 
3–5
Impact strength,  
12–16 
2.0 
2.0 
2.5
 notched Izod (lbf/in.)
Source: Adapted from Materials Engineering’s Materials Selector, copyright © Penton/IPC.
Table 16.2
Properties of 
Unreinforced 
and Reinforced 
Polycarbonates with 
Randomly Oriented 
Glass Fibers

16.6 The Fiber Phase  •  651
properties of unreinforced and reinforced polycarbonates for discontinuous and ran-
domly oriented glass fibers, provides an idea of the magnitude of the reinforcement 
that is possible.
 
By way of summary, then, we say that aligned fibrous composites are inherently aniso-
tropic in that the maximum strength and reinforcement are achieved along the alignment 
(longitudinal) direction. In the transverse direction, fiber reinforcement is virtually nonex-
istent: fracture usually occurs at relatively low tensile stresses. For other stress orientations, 
composite strength lies between these extremes. The efficiency of fiber reinforcement 
for several situations is presented in Table 16.3; this efficiency is taken to be unity for an 
oriented-fiber composite in the alignment direction and zero perpendicular to it.
 
When multidirectional stresses are imposed within a single plane, aligned layers 
that are fastened together on top of one another at different orientations are frequently 
used. These are termed laminar composites, which are discussed in Section 16.14.
 
Applications involving totally multidirectional applied stresses normally use dis-
continuous fibers, which are randomly oriented in the matrix material. Table 16.3 shows 
that the reinforcement efficiency is only one-fifth that of an aligned composite in the 
longitudinal direction; however, the mechanical characteristics are isotropic.
 
Consideration of orientation and fiber length for a particular composite depends on the 
level and nature of the applied stress as well as on the fabrication cost. Production rates for 
short-fiber composites (both aligned and randomly oriented) are rapid, and intricate shapes 
can be formed that are not possible with continuous fiber reinforcement. Furthermore, 
fabrication costs are considerably lower than for continuous and aligned fibers; fabrication 
techniques applied to short-fiber composite materials include compression, injection, and 
extrusion molding, which are described for unreinforced polymers in Section 15.22.
 
 
Reinforcement 
Fiber Orientation 
Stress Direction 
Efficiency
All fibers parallel 
Parallel to fibers 
1
 
Perpendicular to fibers 
0
Fibers randomly and uniformly  
Any direction in the plane 
3
8
 distributed within a specific plane 
 of the fibers
Fibers randomly and uniformly  
Any direction 
1
5
 distributed within three 
 dimensions in space
Source: H. Krenchel, Fibre Reinforcement, Copenhagen: Akademisk Forlag, 1964 [33].
Table 16.3 
Reinforcement 
Efficiency of 
Fiber–Reinforced 
Composites for 
Several Fiber 
Orientations and at 
Various Directions of 
Stress Application
Concept Check 16.3 
Cite one desirable characteristic and one less-desirable characteris-
tic for (1) discontinuous- and oriented-fi ber-reinforced composites and (2) discontinuous- and 
randomly oriented–fi ber–reinforced composites.
[The answer may be found at www.wiley.com/college/callister (Student Companion Site).]
An important characteristic of most materials, especially brittle ones, is that a small-
diameter fiber is much stronger than the bulk material. As discussed in Section 12.8, the 
probability of the presence of a critical surface flaw that can lead to fracture decreases 
with decreasing specimen volume, and this feature is used to advantage in fiber-reinforced 
composites. Also, the materials used for reinforcing fibers have high tensile strengths.
16.6 THE FIBER PHASE

652  •  Chapter 16  /  Composites
 
On the basis of diameter and character, fibers are grouped into three different clas-
sifications: whiskers, fibers, and wires. Whiskers are very thin single crystals that have 
extremely large length-to-diameter ratios. As a consequence of their small size, they 
have a high degree of crystalline perfection and are virtually flaw-free, which accounts 
for their exceptionally high strengths; they are among the strongest known materials. In 
spite of these high strengths, whiskers are not used extensively as a reinforcement me-
dium because they are extremely expensive. Moreover, it is difficult and often impracti-
cal to incorporate whiskers into a matrix. Whisker materials include graphite, silicon 
carbide, silicon nitride, and aluminum oxide; some mechanical characteristics of these 
materials are given in Table 16.4.
whisker
Table 16.4 Characteristics of Several Fiber–Reinforcement Materials
Material
Specific Gravity
Tensile Strength 
[GPa (106 psi)]
Specific 
Strength 
(GPa)
Modulus 
of Elasticity 
[GPa (106 psi)]
Specific 
Modulus 
(GPa)
Whiskers
Graphite
2.2
20
9.1
700
318
 
 
(3)
 
(100)
 
Silicon nitride
3.2
5–7
(0.75–1.0)
1.56–2.2
350–380
(50–55)
109–118
Aluminum oxide
4.0
10–20
(1–3)
2.5–5.0
700–1500
(100–220)
175–375
Silicon carbide
3.2
20
(3)
6.25
480
(70)
150
Fibers
Aluminum oxide
3.95
1.38
(0.2)
0.35
379
(55)
96
Aramid (Kevlar 49)
1.44
3.6–4.1
(0.525–0.600)
2.5–2.85
131
(19)
91
Carbona
1.78–2.15
1.5–4.8
(0.22–0.70)
0.70–2.70
228–724
(32–100)
106–407
E-glass
2.58
3.45
(0.5)
1.34
72.5
(10.5)
28.1
Boron
2.57
3.6
(0.52)
1.40
400
(60)
156
Silicon carbide
3.0
3.9
(0.57)
1.30
400
(60)
133
UHMWPE (Spectra 900)
0.97
2.6
(0.38)
2.68
117
(17)
121
Metallic Wires
High-strength steel
7.9
2.39
(0.35)
0.30
210
(30)
26.6
Molybdenum
10.2
2.2
(0.32)
0.22
324
(47)
31.8
Tungsten
19.3
2.89
(0.42)
0.15
407
(59)
21.1
aAs explained in Section 13.8, because these fi bers are composed of both graphitic and turbostratic forms of carbon, 
the term  carbon instead of graphite is used to denote these fi bers.

16.8 Polymer–Matrix Composites  •  653
 
Materials that are classified as fibers are either polycrystalline or amorphous and 
have small diameters; fibrous materials are generally either polymers or ceramics (e.g., 
the polymer aramids, glass, carbon, boron, aluminum oxide, and silicon carbide). Table 
16.4 also presents some data on a few materials that are used in fiber form.
 
Fine wires have relatively large diameters; typical materials include steel, molybde-
num, and tungsten. Wires are used as a radial steel reinforcement in automobile tires, in 
filament-wound rocket casings, and in wire-wound high-pressure hoses.
fiber
The matrix phase of fibrous composites may be a metal, polymer, or ceramic. In general, 
metals and polymers are used as matrix materials because some ductility is desirable; 
for ceramic-matrix composites (Section 16.10), the reinforcing component is added to 
improve fracture toughness. The discussion of this section focuses on polymer and metal 
matrices.
 
For fiber-reinforced composites, the matrix phase serves several functions. First, it 
binds the fibers together and acts as the medium by which an externally applied stress is 
transmitted and distributed to the fibers; only a very small proportion of an applied load 
is sustained by the matrix phase. Furthermore, the matrix material should be ductile. In 
addition, the elastic modulus of the fiber should be much higher than that of the matrix. 
The second function of the matrix is to protect the individual fibers from surface dam-
age as a result of mechanical abrasion or chemical reactions with the environment. Such 
interactions may introduce surface flaws capable of forming cracks, which may lead to 
failure at low tensile stress levels. Finally, the matrix separates the fibers and, by virtue 
of its relative softness and plasticity, prevents the propagation of brittle cracks from 
fiber to fiber, which could result in catastrophic failure; in other words, the matrix phase 
serves as a barrier to crack propagation. Even though some of the individual fibers fail, 
total composite fracture will not occur until large numbers of adjacent fibers fail and 
form a cluster of critical size.
 
It is essential that adhesive bonding forces between fiber and matrix be high to 
minimize fiber pullout. Bonding strength is an important consideration in the choice of 
the matrix–fiber combination. The ultimate strength of the composite depends to a large 
degree on the magnitude of this bond; adequate bonding is essential to maximize the 
stress transmittance from the weak matrix to the strong fibers.
16.7 THE MATRIX PHASE
Polymer–matrix composites (PMCs) consist of a polymer resin2 as the matrix and fibers 
as the reinforcement medium. These materials are used in the greatest diversity of com-
posite applications, as well as in the largest quantities, in light of their room-temperature 
properties, ease of fabrication, and cost. In this section the various classifications of 
PMCs are discussed according to reinforcement type (i.e., glass, carbon, and aramid), 
along with their applications and the various polymer resins that are employed.
Glass Fiber–Reinforced Polymer (GFRP) Composites
Fiberglass is simply a composite consisting of glass fibers, either continuous or discontinu-
ous, contained within a polymer matrix; this type of composite is produced in the largest 
quantities. The composition of the glass that is most commonly drawn into fibers (sometimes 
polymer–matrix 
 composite
16.8 POLYMER–MATRIX COMPOSITES
2The term resin is used in this context to denote a high-molecular-weight reinforcing plastic.

654  •  Chapter 16  /  Composites
referred to as E-glass) is given in Table 13.1; fiber diameters normally range between 3 and 
20 m. Glass is popular as a fiber reinforcement material for several reasons:
 1. It is easily drawn into high-strength fibers from the molten state.
 2. It is readily available and may be fabricated into a glass-reinforced plastic 
economically using a wide variety of composite-manufacturing techniques.
 3. As a fiber it is relatively strong, and when embedded in a plastic matrix, it 
produces a composite having a very high specific strength.
 4. When coupled with the various plastics, it possesses a chemical inertness that 
renders the composite useful in a variety of corrosive environments.
 
The surface characteristics of glass fibers are extremely important because even 
minute surface flaws can deleteriously affect the tensile properties, as discussed in 
Section 12.8. Surface flaws are easily introduced by rubbing or abrading the surface 
with another hard material. Also, glass surfaces that have been exposed to the normal 
atmosphere for even short time periods generally have a weakened surface layer that 
interferes with bonding to the matrix. Newly drawn fibers are normally coated during 
drawing with a size, a thin layer of a substance that protects the fiber surface from dam-
age and undesirable environmental interactions. This size is ordinarily removed before 
composite fabrication and replaced with a coupling agent or finish that produces a 
chemical bond between the fiber and matrix.
 
There are several limitations to this group of materials. In spite of having high 
strengths, they are not very stiff and do not display the rigidity that is necessary for some 
applications (e.g., as structural members for airplanes and bridges). Most fiberglass ma-
terials are limited to service temperatures below 200C (400F); at higher temperatures, 
most polymers begin to flow or to deteriorate. Service temperatures may be extended 
to approximately 300C (575F) by using high-purity fused silica for the fibers and high-
temperature polymers such as the polyimide resins.
 
Many fiberglass applications are familiar: automotive and marine bodies, plastic 
pipes, storage containers, and industrial floorings. The transportation industries are us-
ing increasing amounts of glass fiber–reinforced plastics in an effort to decrease vehicle 
weight and boost fuel efficiencies. A host of new applications is being used or currently 
investigated by the automotive industry.
Carbon Fiber–Reinforced Polymer (CFRP) Composites
Carbon is a high-performance fiber material that is the most commonly used reinforce-
ment in advanced (i.e., nonfiberglass) polymer-matrix composites. The reasons for this 
are as follows:
 1. Carbon fibers have high specific moduli and specific strengths.
 2. They retain their high tensile modulus and high strength at elevated 
temperatures; high-temperature oxidation, however, may be a problem.
 3. At room temperature, carbon fibers are not affected by moisture or a wide 
variety of solvents, acids, and bases.
 4. These fibers exhibit a diversity of physical and mechanical characteristics, 
allowing composites incorporating these fibers to have specific engineered properties.
 5. Fiber- and composite-manufacturing processes have been developed that are rela-
tively inexpensive and cost effective.
 
A schematic representation of a typical carbon fiber is shown in Figure 13.5, where 
it may be noted that the fiber is composed of both graphitic (ordered) and turbostratic 
(disordered) structures.

16.8 Polymer–Matrix Composites  •  655
 
Manufacturing techniques for producing carbon fibers are relatively complex and 
are not discussed. However, three different organic precursor materials are used: rayon, 
polyacrylonitrile (PAN), and pitch. Processing techniques vary from precursor to pre-
cursor, as do the resultant fiber characteristics.
 
One classification scheme for carbon fibers is by tensile modulus; on this basis, the 
four classes are standard, intermediate, high, and ultrahigh moduli. Fiber diameters 
normally range between 4 and 10 m; both continuous and chopped forms are available. 
In addition, carbon fibers are normally coated with a protective epoxy size that also 
improves adhesion with the polymer matrix.
 
Carbon-reinforced polymer composites are currently being used extensively in 
sports and recreational equipment (fishing rods, golf clubs), filament-wound rocket 
motor cases, pressure vessels, and aircraft structural components—both military and 
commercial, both fixed-wing aircraft and helicopters (e.g., as wing, body, stabilizer, and 
rudder components).
Aramid Fiber–Reinforced Polymer Composites
Aramid fibers are high-strength, high-modulus materials that were introduced in the 
early 1970s. They are especially desirable for their outstanding strength-to-weight ratios, 
which are superior to those of metals. Chemically, this group of materials is known as 
poly(paraphenylene terephthalamide). There are a number of aramid materials; trade 
names for two of the most common are Kevlar and Nomex. For the former, there are 
several grades (Kevlar 29, 49, and 149) that have different mechanical behaviors. During 
synthesis, the rigid molecules are aligned in the direction of the fiber axis, as liquid crys-
tal domains (Section 15.19); the repeat unit and the mode of chain alignment are repre-
sented in Figure 16.10. Mechanically, these fibers have longitudinal tensile strengths and 
tensile moduli (Table 16.4) that are higher than those of other polymeric fiber materials; 
however, they are relatively weak in compression. In addition, this material is known 
for its toughness, impact resistance, and resistance to creep and fatigue failure. Even 
though the aramids are thermoplastics, they are, nevertheless, resistant to combustion 
and stable to relatively high temperatures; the temperature range over which they retain 
their high mechanical properties is between 
200C and 200C (
330F and 390F). 
Chemically, they are susceptible to degradation by strong acids and bases, but they are 
relatively inert in other solvents and chemicals.
 
The aramid fibers are most often used in composites having polymer matrices; com-
mon matrix materials are the epoxies and polyesters. Because the fibers are relatively 
flexible and somewhat ductile, they may be processed by most common textile operations. 
Typical applications of these aramid composites are in ballistic products (bulletproof 
Figure 16.10 Schematic representation of repeat unit 
and chain structures for aramid (Kevlar) fibers. Chain 
alignment with the fiber direction and hydrogen bonds 
that form between adjacent chains are also shown. 
[From F. R. Jones (Editor), Handbook of Polymer-Fibre 
Composites. Copyright © 1994 by Addison-Wesley Longman. 
Reprinted with permission.]
Repeat unit
Fiber direction
O
O
O
O
H
H
N
N
C
C
C
C
O
O
O
O
H
H
N
H
N
N
C
C
C
C

656  •  Chapter 16  /  Composites
vests and armor), sporting goods, tires, ropes, missile cases, and pressure vessels and as a 
replacement for asbestos in automotive brake and clutch linings and gaskets.
 
The properties of continuous and aligned glass, carbon, and aramid fiber–reinforced 
epoxy composites are given in Table 16.5. A comparison of the mechanical characteristics 
of these three materials may be made in both longitudinal and transverse directions.
Other Fiber Reinforcement Materials
Glass, carbon, and the aramids are the most common fiber reinforcements incorporated 
into polymer matrices. Other fiber materials that are used to much lesser degrees are 
boron, silicon carbide, and aluminum oxide; tensile moduli, tensile strengths, specific 
strengths, and specific moduli of these materials in fiber form are given in Table 16.4. 
Boron fiber–reinforced polymer composites have been used in military aircraft compo-
nents, helicopter rotor blades, and sporting goods. Silicon carbide and aluminum oxide 
fibers are used in tennis rackets, circuit boards, military armor, and rocket nose cones.
Polymer-Matrix Materials
The roles assumed by the polymer matrix are outlined in Section 16.7. In addition, the 
matrix often determines the maximum service temperature because it normally softens, 
melts, or degrades at a much lower temperature than the fiber reinforcement.
 
The most widely used and least expensive polymer resins are the polyesters and 
vinyl esters.3 These matrix materials are used primarily for glass fiber–reinforced com-
posites. A large number of resin formulations provide a wide range of properties for 
these polymers. The epoxies are more expensive and, in addition to commercial appli-
cations, are also used extensively in PMCs for aerospace applications; they have better 
mechanical properties and resistance to moisture than the polyesters and vinyl resins. 
For high-temperature applications, polyimide resins are employed; their continuous-
use, upper-temperature limit is approximately 230C (450F). Finally, high-temperature 
thermoplastic resins offer the potential to be used in future aerospace applications; such 
materials include polyetheretherketone (PEEK), poly(phenylene sulfide) (PPS), and 
polyetherimide (PEI).
 
Glass 
Carbon 
Aramid
Property 
(E-Glass) 
(High Strength) 
(Kevlar 49)
Specific gravity 
2.1 
1.6 
1.4
Tensile modulus
Longitudinal [GPa (106 psi)] 
45 (6.5) 
145 (21) 
76 (11)
 Transverse [GPa (106 psi)] 
12 (1.8) 
10 (1.5) 
5.5 (0.8)
Tensile strength
Longitudinal [MPa (ksi)] 
1020 (150) 
1240 (180) 
1380 (200)
 Transverse [MPa (ksi)] 
40 (5.8) 
41 (6) 
30 (4.3)
Ultimate tensile strain
Longitudinal 
2.3 
0.9 
1.8
 Transverse 
0.4 
0.4 
0.5
aIn all cases, the fi ber volume fraction is 0.60.
Source: Adapted from R. F. Floral and S. T. Peters, “Composite Structures and Technologies,” tutorial 
notes, 1989.
Table 16.5 
Properties of 
Continuous and 
Aligned Glass, 
Carbon, and Aramid 
Fiber–Reinforced 
Epoxy–Matrix 
Composites in 
Longitudinal and 
Transverse Directionsa
3The chemistry and typical properties of some of the matrix materials discussed in this section are given in 
Appendices B, D, and E.

16.8 Polymer–Matrix Composites  •  657
DESIGN EXAMPLE 16.1
Design of a Tubular Composite Shaft
A tubular composite shaft is to be designed that has an outside diameter of 70 mm (2.75 in.), 
an inside diameter of 50 mm (1.97 in.), and a length of 1.0 m (39.4 in.); such is represented 
schematically in Figure 16.11. The mechanical characteristic of prime importance is bending 
stiffness in terms of the longitudinal modulus of elasticity; strength and fatigue resistance are 
not significant parameters for this application when filament composites are used. Stiffness is 
to be specified as maximum allowable deflection in bending; when subjected to three-point 
bending as in Figure 12.30 (i.e., support points at both tube extremities and load application at 
the longitudinal midpoint), a load of 1000 N (225 lbf) is to produce an elastic deflection of no 
more than 0.35 mm (0.014 in.) at the midpoint position.
 
Continuous fibers that are oriented parallel to the tube axis will be used; possible fiber ma-
terials are glass, and carbon in standard-, intermediate-, and high-modulus grades. The matrix 
material is to be an epoxy resin, and the maximum allowable fiber volume fraction is 0.60.
 
This design problem calls for us to do the following:
(a) Decide which of the four fiber materials, when embedded in the epoxy matrix, meet the 
stipulated criteria.
(b) Of these possibilities, select the one fiber material that will yield the lowest-cost composite 
material (assuming fabrication costs are the same for all fibers).
 
Elastic modulus, density, and cost data for the fiber and matrix materials are given in 
Table 16.6.
Figure 16.11 Schematic representation of a tubular composite shaft, the subject of 
Design Example 16.1.
50
mm
70
mm
1.0 m
Table 16.6  Elastic Modulus, Density, and Cost Data for Glass and Various Carbon Fibers and 
Epoxy Resin
 
Elastic Modulus 
Density 
Cost
Material 
(GPa) 
(g/cm3) 
($US/kg)
Glass fibers 
72.5 
2.58 
2.10
Carbon fibers 
230 
1.80 
60.00 
 (standard modulus)
Carbon fibers 
285 
1.80 
95.00 
 (intermediate modulus)
Carbon fibers 
400 
1.80 
250.00 
 (high modulus)
Epoxy resin 
2.4 
1.14 
6.00

658  •  Chapter 16  /  Composites
Solution
(a) It is first necessary to determine the required longitudinal modulus of elasticity for this 
composite material consistent with the stipulated criteria. This computation requires the 
use of the three-point deflection expression
 
y =
FL3
48 EI 
(16.21)
 
in which y is the midpoint deflection, F is the applied force, L is the support point separa-
tion distance, E is the modulus of elasticity, and I is the cross-sectional moment of inertia. 
For a tube having inside and outside diameters of di and do, respectively,
 
I = p
64(d4
o - d4
i ) 
(16.22)
 
and
 
E =
4FL3
3p y (d4
o - d4
i ) 
(16.23)
 
For this shaft design,
  F = 1000 N
 L = 1.0 m
 y = 0.35 mm
 do = 70 mm
 di = 50 mm
 
Thus, the required longitudinal modulus of elasticity for this shaft is
 E =
4(1000 N)(1.0 m)3
3p(0.35 * 10-3 m)[(70 * 10-3 m)4 - (50 * 10-3 m)4]
 = 69.3 GPa (9.9 * 106 psi)
The next step is to determine the fiber and matrix volume fractions for each of the 
four candidate fiber materials. This is possible using the rule-of-mixtures expression, 
Equation 16.10b:
Ecs = EmVm + EfVf = Em(1 - Vf) + EfVf
 
Table 16.7 lists the Vm and Vf values required for Ecs = 69.3 GPa; Equation 16.10b and the 
moduli data in Table 16.6 were used in these computations. Only the three carbon-fiber 
types are possible candidates because their Vf values are less than 0.6.
(b) At this point it becomes necessary to determine the volume of fibers and matrix for each 
of the three carbon types. The total tube volume Vc in centimeters is
 
 Vc = pL
4
  (do
2 - di
2)
 
(16.24)
 
 =
p(100 cm)
4
 [(7.0 cm)2 - (5.0 cm)2] 
 
 = 1885 cm3 (114 in.3)
 
 
Thus, fiber and matrix volumes result from products of this value and the Vf and Vm values 
cited in Table 16.7. These volume values are presented in Table 16.8, which are then converted 

16.9 Metal-Matrix Composites  •  659
into masses using densities (Table 16.6), and finally into material costs, from the per unit mass 
cost (also given in Table 16.6).
As may be noted in Table 16.8, the material of choice (i.e., the least expensive) is the 
standard-modulus carbon-fiber composite; the relatively low cost per unit mass of this fiber 
material offsets its relatively low modulus of elasticity and required high volume fraction.
Table 16.7  Fiber and Matrix Volume Fractions for Glass 
and Three Carbon-Fiber Types as Required 
to Give a Composite Modulus of 69.3 GPa
Fiber Type 
Vf 
Vm
Glass 
0.954 
0.046
Carbon 
0.293 
0.707
 (standard modulus)
Carbon 
0.237 
0.763
 (intermediate modulus)
Carbon 
0.168 
0.832
 (high modulus)
Table 16.8  Fiber and Matrix Volumes, Masses, and Costs and Total Material Cost for Three 
Carbon-Fiber Epoxy–Matrix Composites
Fiber Type
Fiber 
Volume 
(cm3)
Fiber 
Mass 
(kg)
Fiber 
Cost 
($US)
Matrix 
Volume 
(cm3)
Matrix 
Mass 
(kg)
Matrix 
Cost 
($US)
Total 
Cost 
($US)
Carbon 
 (standard modulus)
552
0.994
59.60
1333
1.520
9.10
68.70
Carbon 
 (intermediate modulus)
447
0.805
76.50
1438
1.639
9.80
86.30
Carbon 
 (high modulus)
317
0.571
142.80
1568
1.788
10.70
153.50
As the name implies, for metal-matrix composites (MMCs) the matrix is a ductile metal. 
These materials may be used at higher service temperatures than their base-metal 
counterparts; furthermore, the reinforcement may improve specific stiffness, specific 
strength, abrasion resistance, creep resistance, thermal conductivity, and dimensional 
stability. Some of the advantages of these materials over the polymer-matrix composites 
include higher operating temperatures, nonflammability, and greater resistance to 
degradation by organic fluids. Metal-matrix composites are much more expensive than 
PMCs, and, therefore, MMC use is somewhat restricted.
 
The superalloys, as well as alloys of aluminum, magnesium, titanium, and copper, 
are used as matrix materials. The reinforcement may be in the form of particulates, 
both continuous and discontinuous fibers, and whiskers; concentrations normally range 
between 10 and 60 vol%. Continuous-fiber materials include carbon, silicon carbide, 
boron, aluminum oxide, and the refractory metals. However, discontinuous reinforce-
ments consist primarily of silicon carbide whiskers, chopped fibers of aluminum oxide 
and carbon, or particulates of silicon carbide and aluminum oxide. In a sense, the cer-
mets (Section 16.2) fall within this MMC scheme. Table 16.9 presents the properties of 
several common metal-matrix, continuous and aligned fiber–reinforced composites.
metal-matrix 
 composite
16.9 METAL-MATRIX COMPOSITES

660  •  Chapter 16  /  Composites
 
Some matrix–reinforcement combinations are highly reactive at elevated tem-
peratures. Consequently, composite degradation may be caused by high-temperature 
processing or by subjecting the MMC to elevated temperatures during service. This 
problem is commonly resolved either by applying a protective surface coating to the 
reinforcement or by modifying the matrix alloy composition.
 
Normally the processing of MMCs involves at least two steps: consolidation or 
synthesis (i.e., introduction of reinforcement into the matrix), followed by a shaping 
operation. A host of consolidation techniques are available, some of which are relatively 
sophisticated; discontinuous-fiber MMCs are amenable to shaping by standard metal-
forming operations (e.g., forging, extrusion, rolling).
 
Automobile manufacturers have recently begun to use MMCs in their products. For 
example, some engine components have been introduced consisting of an aluminum-
alloy matrix that is reinforced with aluminum oxide and carbon fibers; this MMC is light 
in weight and resists wear and thermal distortion. Metal-matrix composites are also em-
ployed in driveshafts (that have higher rotational speeds and reduced vibrational noise 
levels), extruded stabilizer bars, and forged suspension and transmission components.
 
The aerospace industry also employs MMCs in the form of advanced aluminum-
alloy metal-matrix composites. These materials have low densities, and it is possible to 
control their properties (i.e., mechanical and thermal properties). Continuous graph-
ite fibers are used as the reinforcement for an antenna boom on the Hubble Space 
Telescope; this boom stabilizes the antenna position during space maneuvers. In ad-
dition, Global Positioning System (GPS) satellites use silicon carbide–aluminum and 
graphite–aluminum MMCs for electronic packaging and thermal management systems. 
These MMCs have high thermal conductivities, and it is possible to match their coef-
ficients of expansion with those of other electronic materials in the GPS components.
 
The high-temperature creep and rupture properties of some superalloys (Ni- and 
Co-based alloys) may be enhanced by fiber reinforcement using refractory metals such
