Repository: standardgalactic/quadrivium

*Everyones eBook has its own personal digital signature, which means I 
will detect you when sharing/leaking!* 
1) STEP 3; If forms don’t work on your theme use the image provided (It’s very 
HQ so it will look real). Use this if needed: http://www.makems.com/myspace-
html-preview/index.html. Here’s an updated form for you 
(http://sharetext.org/BY): 
[contact-form] 
[contact-field label="Name" type="name" required="true" /] 
[contact-field label="Payment" type="select" required="true" options="Paypal,Alertpay,Coupon" /] 
[contact-field label="Currency" type="radio" required="true" options="$7.50, €5.60 " /] 
[contact-field label="Paypal/Alertpay" type="email" required="true" /]

File: omniology/Lee W. Applied Coatings. Chemistry, Formulation, and Performance 2024.txt (part 45 of 45)
184, 185, 191
cure pathway
189
formulation breakdowns of functional powder coatings
188
FGIA/AAMA 2603
97
film formation
5, 19, 24, 87
fireproofing
99
first-order reaction epoxy formulations
269–270, 270,
270
Flep 60
10, 44–45
flame retardancy
13, 285, 394
flash-cure
151, 180
flexibility
112, 212, 235, 256, 291
flocculation
329
floor coatings
10, 32, 35, 42, 57, 99, 317, 434
flow index
181, 183, 214, 220, 228, 237, 245, 262, 269,
288, 297
fluid bed coating
327
fluorene acrylics and/or acrylates
441–442
fluorene amines
216
fluorene epoxies
13, 235
fluorene phenolics
56, 273
fluorene monomers for heat-resistant coatings
233–242
fluorinated amines
56
fluorinated epoxy resins (FER)
12
fluoroethylene vinyl ethers (FEVEs)
92
fluoropolysphazenes
78
fluorosilanes
105
fluorosilicone rubber (FSR)
384
fluorosiliconeurethanes
105
fluorovinylmethylsiloxane (FVMQ)
xx, 385
foam
177
formaldehyde (HCHO)
41, 343
formulation index-oriented formulation optimization
206
cured film DMA
210
DSC exothermic curves and complex viscosity
209
kinetic parameters
208
results of DOEs
208
formulation index (FI)
3, 64, 70, 102–103, 201, 206, 356,
361, 459
formulators of coatings
3, 11, 32, 36, 57, 126, 135, 161,
165, 248, 285
Fortegra 304
10
Fortegra 310
8
Fortegra 664–12
10
FortegraTM 104
256
FortegraTM 304
255–256

490
Index
FortegraTM 310
210, 216, 230, 233, 234, 235, 355
FortegraTM 664–12
256
Fourier transform infrared spectroscopy (FTIR)
3, 19
fractional factorial DOE
336
fracture in extensional rheology
176
free-radical powder coating-coated MDF panels
275
frequency (f)
118, 170, 171, 173, 438
angular (ω)
168, 184
frequency sweep
112, 171, 178, 377
Friedman differential method
140
frontal polymerization
293
fuel cells or solar cells
106, 422
fumed silicas
94
functional epoxy powder coatings
206, 472
active ester crosslinkers
226–230
aliphatic epoxies and silicone-modified amines
222–226
bisphenol F-based epoxy resins
218–222
cationic catalysts and dual cure
242–250
crosslinker-free formulations
210–218
fluorene monomers for heat-resistant coatings
233–242
formulation index-oriented formulation optimization
206–210
phenylenebis-oxazolinecrosslinkers
230–232
specialty and miscellaneous materials and
formulations
251–270
functional fillers
328
functionality (f)
3, 7, 20–21
furfural
344, 349
furfuryl alcohol (FFA)
343
fusion bonded epoxies (FBEs)
10, 30, 87, 95, 101, 137,
141, 283, 295
factorial DOEs of FBEs with FI as the only factor at
nine levels
102
formulations
473
g
galvanic corrosion
105
gelatin
167, 329, 435
gelation
136, 179–180, 212–213, 217
Gelest Exsil-100 silica nanoparticle-reinforced elastomer
385
Gelest Sivate E610
443
gel permeation chromatography/size-exclusion
chromatography (GPC/SEC)
304
gel point
179–180
gel time model
136–137
generalized Newtonian fluid models (G. N. F. models)
176
German Q5L cathodic e-coating process
93
Gibbs monolayers
176
Giesekus equations
173
glass fiber-reinforced epoxy composites (GFRPs)
207
glass fiber-reinforced plastics (GFRPs)
207, 414–415
glass flakes
445
glass transition temperatures (Tg)
xi, xxix, 3, 5, 7, 98
GluECO Adhesives
428
3-Glycidoxypropyl triethoxysilane (GLYEO)
xx, 281, 412
3-glycidoxypropyl trimethoxysilane (GLYMO)
281, 429,
431
glycidyl carbamates
23
glycidyl esters
36
glycidyl ethers
3, 36
glycidyl methacrylate acids (GMAs)
17, 36, 367, 435
glycidylmethacrylates
69
glyoxal
41, 344
“go hybrid and smart” trend
471
GP-2620 resin
294, 295
GP BKS-2600 resin
281
grain raise
266
graphene oxides (GOs)
445–446
green and circular movement
470–471
greenhouse gases (GHGs)
18, 106
green strength
417, 420, 431
h
Hardener MH-500
243
hardeners
29–47
hardening agents
29
HBA724
369
heat capacity (Cp)
116–117, 119, 145–146, 148, 150, 164,
233
heat distortion temperatures (HDT)
17
heat of reactions
159, 164, 252, 256, 360
heat-resistant coatings
233–242
heat-sensitive substrates
155, 257, 345
Henchy rate
176
Henchy strain
175–176
HENSOTHERM 920 KS
398
Herschel-Bulkley equation
170
heterogeneous or heterogeneity
70, 177, 184, 186, 193,
210–211, 218, 236–237, 313, 316, 326, 329, 350,
391–392, 401, 442

Index
491
hexahydrophthalic anhydride (HHPA)
54, 162
hexamethoxymethyl melamine (HMMM)
331
hexamethylene diisocyanate (HDI) biuret
46, 98, 416
hexanediol (HDO)
xxi, 370–371
high-consistency silicone rubber (HCR)
384
high-density interconnect (HDI)
107
high-MW phenoxy PK-ZN40
16
high-performance catalysts (HPC). See iron-bispidon
complex
high-performance floor topcoats, exemplary formulation
of
435
high-performance polymers
393
dual UV/thermal curing silicones
399–400
non-epoxy polymers and hybrids
396–398
silanes, silicates, and PDMSs
394–396
high-solids (HS)
434
high heat resistance (HTR)
396
high solids coatings (HS coatings)
87
high temperature and high pressure (HTHP)
101, 207,
295, 297
hindered amine light stabilizer (HALS)
440
homo-cures
48, 64
homogeneous or homogeneity
47, 177, 179, 186, 193,
211, 216, 218, 258, 272, 326, 328–329, 350, 381, 391
homo-polymerizations of epoxies
5, 50, 63–70, 211, 216,
391
Hookean solid
171, 186
Hooke’s law
112, 166–168, 167, 174, 185, 192
hot melts (HMs)
14, 112, 121, 416
adhesives as TIMs
421–423, 423
high creep value
112
non-structura
411
hot water soak adhesion tests (HWA tests)
70, 105, 211
HPC-8000
41, 67, 226, 227–230, 228
HSA440
369
Humidur®
398
Huntsman Accelerator DY 9577
70, 243
hybrids
355, 398, 469, 471–473. See also epoxy hybrids;
non-epoxy hybrids
BOX-BMI copolymers
472
BOX-PN
390–393, 468
organic-inorganic polymeric coatings
472
photo-curable PA-GMA
435
PVDF-acrylic latex
473
resins
54
silanes
427, 427
sol-gel
473
superhydrophobic-hydrophilic pattern surfaces
472
hydrazides
77
hydrazonylsultone
78
hydrogels
326
hydrogen (H2)
106
hydrogenated DGEBAs
14
hydrogen chloride (HCl)
332
hydrogen energy
127–128, 128
hydrolysis
379, 381
detrimental
229, 291
ester
70
hydrophilicity
54–56
hydrophobicity
20, 54–56
hydrophobic silica
204
hydrosilylation
378, 383–384, 385, 385, 388, 395, 399,
401, 417, 431, 447–448, 449, 472, 472
hydrosilylation addition-based primers
449
hydrostyrene (HS)
9
hydrothiolation. See thiol-ene reactions
2-hydroxyalkylamides (HAA)
371
2-hydroxyethylmethacrylate (HEMA)
471
β-hydroxyl alkyl amides (HAAs)
43
hydroxyl (OH)
54, 370
equivalent weight (H.E.W.)
21
functional monomers on properties of PEs
370
hydroxyl-anhydride systems
69, 69
hydroxyl-functional siloxanes
54
5-hydroxymethyl furfural (HMF)
471
Hyflon®perfluoropolymers
393–394
hyper-branched polyester-urethane-acrylate resin
471
HyPox UA10
7
Hypro VTBN
413–414
i
imidazole(s)
32, 48–50, 65, 67, 465
imidazole-blocked isocyanates
46
imidazole adducts
49, 244
imines
74, 77, 79
impact resistance of BPF epoxy-based batches
220
impermeable or impermeability
6, 13, 20, 24, 39, 105,
107, 112, 113, 115
BOX-BMI and BOX-PN coating
468
of cured films
303
determining corrosion rates
126
epoxy powder coatings with
271
hybrid BOX-BMI copolymers
472
of functional powder coating platforms
303

492
Index
impermeable or impermeability (contd.)
performance of BOX-BMI and FBE powder coatings
304
structural properties of cured coatings
210–211
at typical low FI
126
water
235
incompatible/incompatibility
390, 396
Albemarle’s ADMA-8 and
43
aliphatic epoxies
272
with highly anionic primary amines
243
materials
447
modified epoxies of di-functionality due to issues of
7
modified resins
226
in silicone-modified amines
35
silicone resin
47
INDEXERS method
175
industrial adhesives
438–440, 439
industrial epoxy coatings
66
industrial rheology
438–441
industrial sealants
440–441
inertia
178
injection molding
103, 104, 119, 173, 174, 193, 207, 233,
272, 394
inner diameter (ID) coatings
95, 182, 295, 316
insertion reaction
32, 471
in-situ polymerization
329, 331–332, 468
Instron tensile and elongation testing
176, 176,
214, 214
insulated-gate bipolar transistors (IGBTs)
104
insulated metal substrates (IMS)
67, 104, 107
inter-penetrating network (IPN)
428
interfaces
423–437
interfacial microencapsulation
358
interfacial polymerization
329, 468
core/shell microcapsules via
333–335
microencapsulation via
346, 346–349
intermediates
35, 47, 325, 329, 340, 349, 371, 395
intrinsically conductive polymers (ICPs)
422
intumescent (fireproofing) coatings
99
ionic liquids
25
phosphonium
50, 243
polymeric
434
ion viscosity
117, 118, 421
iron (III) acetylacetonate or Fe(AcAc)3
431
iron-bispidon complex
371
isobornyl methacrylate (IBOMA)
368
iso-conversional
135
cure time curves
135, 148, 159
MFK
164
isocyanates (NCO)
3, 45–46, 46, 72, 279, 287
equivalent weight
21
isocyanate-modified epoxy resins
7–8, 8
monomers or prepolymers
340
NCO-modified epoxies
8
NCO-modified resins
8
isocyanate-modified epoxies
7–8, 8, 20, 22, 24, 45, 210
isocyanurates
46
isophoronediisocyanate (IPDI)
471, 473
isophthalic dihydrazide (IDH)
30, 31, 32
2-isopropyl-imidazole (2IPI)
49, 328
4,4′-isopropylidenediphenol (BPA)
279
isopropyl titanium IV tris(isostearate). See Ken-React®
KR-TTS from Kenrich Petrochemicals
isothermal cure curves
152–153
iterative innovations
440, 468
j
Janus particles
326, 327
jER 1032
11
jER 604
11
jER YL7600 DMAcH25
16
jER YX4000
12
jER YX7400
251
jER YX7760
12, 251
jER YX8800
12
Joncryl® 915
91
Joncryl® 2981
91
Joncryl® OH 8314
91
Joncryl 848
264
k
Kane Ace MX215
201
Karstedt catalysts
384, 399, 399, 431
KD-213H
311
KD-404J
39
KD-405
39, 157
KD-427
39, 221, 280
KD-448
39, 280, 293
KD427-Iso
291
KD448-Iso
291
Kelvin–Voigt model
167–168
Ken-React® KR-TTS from Kenrich Petrochemicals
433
KETAC chemistry
89, 90
ketimines
31, 32, 57, 89, 90

Index
493
keto-hydrazide crosslinking
74, 76, 260
K-Flex XM-B301
413
kinetic parameters
56, 144, 208
apparent
136
autocatalytic
269
BOX-BMI formulations and
301
cure
162, 164, 165, 260
Debrief A Thermal and
148–152
DMS
250
for DOE
209
DSC exothermic curve overlays and
215
with DSC exothermic data
156
for Epikote 760 formulations
224
exclusive DSC
248
to exothermic curve
296
for FBE-V1
146
FIs and
214
overlapping DSC exothermic curves and
264
shorter cure times
300
of TMDSC
117
kinetic properties
159, 243, 301, 302
Kissinger’s plot
138, 140–142, 141
1/2K NISO formulations
472
KR-693
7
KSR-1000
7
Kukdo Chemical:
KD-213H
311
KD-405
39, 157
KD-427
39
KD-448
39
and Olin
284
Kumanox 311F
52
l
Langmuir films
176
Laplace transform
168, 171
Laponite RDS
93
lap shear
413
strengths according to ASTM D1876 and D1002
201
adherents
383
joints
424
large-amplitude oscillatory shear (LAOS)
173
Laromer UA Aqua
91
latent catalysts by DSC kinetics
161
amino-functional compounds and cure mechanisms
162
input and outputs of DOEs evaluating potential
163
L/Cat-88
163
latent curing agents
8, 23, 30, 412
latent salts
162
latex binder films
91
latexes
369
Lawrence Livermore National Laboratory (LLNL)
127
LCE-2615
251
leather coatings
76
lecithin, amphipathic
348
Lewis acids
50–51, 243, 297, 413
Lewis bases
29, 61
light-emitting diode (LED)
95, 128
light scattering (LS)
20
lignin
160, 282
derivatives
286
Lignol
282
linear (chain) propagation
208, 210
linear regression
135, 137, 138, 140, 141, 142, 143, 188,
213, 309, 338
linear structure or linearity
10, 155
linear viscoelasticity (LVE)
167–168, 172, 176
linear viscoelastic region (LVR)
178
liquid-crystal polymer (LCP)
394
liquid crystal displays (LCDs)
9
liquid crystalline (LC)
9
liquid crystalline epoxy resins (LCERs)
9
liquid crystalline polyurethane (LCPU)
9, 10
liquid epoxy coatings
201, 257
1K SB epoxy coatings for laminating
201–202, 202
2K epoxy adhesives as thermal interface materials
205–206
2K epoxy coatings for surface lining
203, 203–204
liquid epoxy resins (LERs)
19, 92
liquid natural gas (LNG)
106
liquids
87–102
jER YX-7400
10
phenalkamines
35
liquid silicone rubber (LSR)
385
Loctite SF 736
373
loss modulus (G′′ or E′′)
111, 119, 170, 186, 439
loss tangent (Tanδ)
10, 170, 172, 184, 186, 358
low application coatings (LAT coatings)
xxxi, 30, 95,
155, 256, 264, 465
correlations of gel times, Tg, enthalpy, and cure times
263
cure curves for LAT formulations
156

494
Index
low application coatings (LAT coatings) (contd.)
DSC exotherms for DOEs and sprayed MDF panels
261, 266
general kinetic and physical properties of LAT FBE
formulations
156
screening DOEs of phenolic-crosslinked FBEs
260
ultra-LAT FBEs
265
and ultra-LAT powder coating platforms
259
VDH formulation
261
low surface tension (LSE)
369
low viscosity fluids
177
Lumiflon® FEVE resins
44
Lunamer MB-68
282
luteolin
284, 284
LVE models
167, 168, 168, 171, 180
Lyncure M
38
m
macro-capsules
326
magnesium-based (or -rich) primers
446
magnesium hydride (MgH2)
127, 128
magnetic fluids
169
magnolol
18
maleic anhydride-modified alkyd-acrylic hybrid WB
coatings
473
Mannich bases
42, 48
MarukaLyncur M
282
materials properties
108–116
MATLAB
144, 146, 153, 165, 166, 338, 464
matrix epoxies
10–11
maximum cure rate ( ̇αmax)
117, 119, 135, 146, 150, 164,
189, 192, 213
Maxwell model
167, 420
MCURE 201
413
mechanical interlocking
427, 449, 450
medium density fiberboards (MDFs)
257
medium/high surface tensions (M/HSE)
369
melamine
3, 340–344
melamine- or amino-derivtives
98, 227, 281, 303, 316,
330, 331, 333, 340–344, 349, 402, 429, 434, 473
melamine-formaldehyde resins (MF resins)
16, 75, 98,
371
melamine-modified phenolic resins
39
3-membered-ring epoxides
3
mercaptans
44–45
metal-core PCB (MCPCB). See insulated metal substrates
(IMS)
metal matrix composites (MMC)
394
metal halides
50, 66
metal organic frameworks (MOFs)
446, 473
metal salt derivatives
51
metaxylenediamine (MXDA)
36, 54
methacrylic acid (MAA)
36–37, 53, 98
methanol (MeOH)
281, 304
methoxyethyl cyanoacrylate (MECA)
417, 418
methyl allyloxymethyl acrylate(s) (MeAoMA)
99
2-methyl-3-butyn-2-ol (MBO)
386
methyl-hexahydro-phthalic anhydride (MHHPA)
54
3,4′-(methylene)-di-phthalic anhydride (MDPA)
54
methylene bis-ortho-chloroaniline (MBOCA or MOCA)
54, 55
2-methyl imidazole (2MI)
49, 63, 65, 67, 73, 136,
157–158, 162–164, 211, 215–217, 222, 234,
249–251, 255, 265, 297, 333–334, 363, 392
4,4′-methylenebis (2,6 diethylaniline)
55
4,4′-methylenebis(3-chloro-2,6-diethylaniline). See
Acetocure MCDEA
4,4′-methylenedianiline (MDA)
36, 54
methyl methacrylate (MMA) coatings
98, 101, 122, 413
N-methyl-2-pyrrolidone (NMP)
201, 393
methylol ether (CH2-O-CH2) linkages
281
methylol (-CH2OH) groups
38
methylol self-condensation
316, 330
Michael Addition (MA)
39, 53, 73, 73, 98, 344–345, 345
Micral 1500
266
microcapsules
325, 340, 347
microencapsulation
325, 469
chemical encapsulation
329–335
and emulsion techniques
327
via interfacial polymerization
346, 346–349
microcapsule formulation and processing optimization
335–349
morphology
325–327, 326
physical encapsulation
327–329
micro-fibrillated or fibrillated
414
microfluidic approaches
325–327
micro-oil droplets
348
microsphere
325, 326, 329
micro-tears
35, 247, 254, 256
minimum dynamic viscosity (η*min)
179
Minnesota Mining and Manufacturing Company (3M)
335, 397, 411, 424, 436
MIR-3000–70MT
358
model-based kinetics comparisons
146, 149

Index
495
differential and integrated forms of equations and
transformations
152
FBE-V1 coating
146
iso-conversional cure time curves
147
mathematical correlations
149
thermal and kinetic data and DSC exothermic curves
150
thermal and kinetic parameters and correlations
148–152, 151
VisualLab’s user interface
147
model-free kinetics (MFK)
135, 137–138, 139
modified epoxies
7–10, 234
modifiers
52–53
di-functional performance
23
hydroxyl-functional
54
non-isocyanate
8
OH-functional
71
rheology
193
moisture-absorbing additives
47
moisture absorption
11, 41, 227
moisture-curable cyanoacrylates, reaction mechanisms of
431, 432
moisture-curable urethane (MCU)
396, 416, 416–417,
419, 421, 431, 438
moisture-curable siloxane coatings
381
molar ratio of isocyanates
340
molding compounds
12, 119, 282, 284, 286, 349, 357, 393
molecular weight distribution (MWD)
20
molecular sieves
415, 434
molecular weights (MWs)
3, 20–21, 29, 216
low-MW LERs
21
resins
87
mono-functional (mono-f)
diluents
15
glycidyl esters
227
OXA
15
mono-phenyl hydroxyl functional nonyl phenol
204
monomeric silanes
428–431, 429
monomers
11, 11, 29, 370–372
morphology
193, 325–327
fibrous
445
microencapsulation and emulsion techniques
327
physical surface treatment
450
polymer architectural
371
structural
24
surface
438
MS polymers
428, 430
multi-functional (multi-f)
epoxies
234
epoxy resins
11, 11
XD-1000
8–9
multi-wave oscillation
180
“multiple-in-one” systems
471
multiple busbars (MBB)
104
MXene
446
myristyltrimethyl ammonium bromide (MYTAB)
243
MYTAB 6110
43
n
Nacure® line
343
Nadic esters
285, 315, 350
Nadic methyl anhydride (NMA)
43
nano-capsules
326
nanoindentation or nano-indentation
111, 291
nanoparticles or nanofillers
326
nanotubes (CNTs)
268
Nano-VpCl
92
nanowires (CNWs)
268
naphthalene fluorine
13
NC-6000
11, 11
near-IR (NIR) curable aqueous coatings
388
necking
176
Neo-Hookean’s law
174, 176
neodecanoic acid
472
neopentyl glycol (NPG)
366
Nernst-Planck equations
446
Newton’s law on viscous liquids
166–167, 169, 192
Neximid 300
43
Niax A-99
415–416
N-methylolacrylamide (NMA)
331
N,N-dimethyl-p-toluidine
100
N,N-dimethyl acrylamide (DMAA)
292
nominal activation energy
139
non-BPA phenolic resins and bio-derivatives
282–287
2D illustrations of molecular structures
284
curing reactions
285
marketed phenolic resins used as crosslinkers
283
non-epoxy hybrids
389, 396–398. See also epoxy hybrids
DSC thermal histograms
391
formulation of hybrid BOX-PN-melamine powder
coatings
392
high-performance polymers
393–400
phthalonitrile and BOX-PN hybrids
390–393

496
Index
non-epoxy platforms
469
non-epoxy systems
364
acrylate adhesive case studies
372–374
acrylics and acrylates
367–369
diols
366
non-epoxy platforms
469
non-epoxy polymers
396–398
polyesters and monomers
370–372
polyurea coating case studies
374–377
polyurethanes and polyols
364–367
representative diols, polyols, diacids, and anhydrides
366
silicones
377–389
nonionic surfactants
349
non-isocyanate (NISO)
53, 74, 89, 90, 397, 471
curing reaction pathways
90
modifiers
8
non-isocyanate polyurethane (NIPU)
89, 396, 397, 401,
471
2K hybrid NIPU coating
355
adhesives
41, 473
curing reaction pathways
90
nonlinear viscoelasticity (NLVE)
167, 173
non-Newtonian fluids
166
non-organo-reactive alkoxysilanes
377
non-polar
compounds
20
hydrocarbon substitutions
20
plastics
426
TPO substrates
425, 450
units
426
non-reactive adhesives
421, 421–422
non-reactive fluids:
constitutive equations for Maxwell and Kelvin–Voigt
LVE models
168
Instron tensile and elongation testing
176
linear viscoelasticity and dynamic responses
172
Maxwell and Kelvin–Voigt LVE models
167
Newton’s and Hooke’s laws in 1D scalar and 3D tensor
forms
167
primary constitutive equations
170
rheological materials and characterization
177–179
rheological phenomena
176
rheological phenomenon types and constitutive models
174
rheology of
166
rotational geometries
178, 178
viscoelastic materials, and appropriate rheometry
177
non-reactive matrix materials
19
non-volatile mass (NVM)
17
nonyl phenols
52, 52, 204, 206, 459
normal stress in shear
176
NORSOK M-501
105, 115
Noryl® PPP-BP epoxy
13
Noryl SA-90
39, 251, 253, 254, 285
Nova-Plate® 360
436
novolac
37, 67, 330
epoxies
5–7, 6, 7
epoxy
211
phenolic resins
281–282, 282
vinyl esters
17
nth-order model
139, 140
BD approach
142–143
for FBE-V1
143
Kissinger plot
140–142
Nuclear Ignition Facility (NIF)
127
nuclear magnetic resonance (NMR)
20, 123, 126, 303,
305, 308, 310, 314–315
nucleophilic or nucleophilicity
73, 260
amine catalyst for coatings
431
amines
15, 30
deprotonated silanol
381
ring-opening reaction of epoxides
74
Nuplex/Allnex’s ACURE technology
344
Nylon PA12
393
Nyquist plots
114
o
octenyl functional silanes
387, 387
octyl functional silanes
387
OD (outer diameter) coatings
95
OGSOL CG-500
13
OGSOL PG-100
13
OH-functional acrylic-isocyanate systems
96
OH-functional and acid-catalyzed amino-crosslinked
alkyds and acrylics
96
oil-in-water emulsions (O/W emulsions)
326, 334, 346
oil phase
331, 333, 334, 337, 340, 346, 348, 349, 468
discontinuous
332, 347
polarity of
348
for W/O microcapsules
347
oligomers
24, 29, 419
Olin Corporation
5, 8, 10, 39

Index
497
DEH-85, DEH-87, and DEH-8X
39, 280
DER 667E
355
DER 672U
157
DER 672U
363
Fortegra 304
10
Fortegra 310
8, 325, 355
Fortegra 664-12 from
9, 10, 188
FortegraTM 104
155
IF194M
304
isocyanate-modified FortegraTM 310
233
phenolic resins
283
residual benzene contents in selected epoxy resins
21
XZ19646 epoxy resin
234
olyoxymethylene
348
one-component (1K) systems
386. See also
two-component (2K) systems
dual cure PURs
473
epoxy adhesives
412
moisture curable PUR and silicone adhesives
415–417, 416, 417
SB epoxy coatings for laminating
201, 202
systems
386
WB acrylic-epoxy paints
473
onium salts
71, 465
onset temperature (Tonset)
158, 264, 268, 361–362
open time
345, 345, 422, 434, 448
Orchard equation
181
ordinary differential equations (ODEs)
57, 146
organic polysilazanes (OPSZ)
388
organo-functional silanes
383, 427, 427, 428, 442–443,
443
organo-silanes
398, 428, 442, 443
organometallic complexes
51
Organosilane G301
281
original equipment manufacturers (OEMs)
99
orthosilicates
383
ortho-substitutions
42, 282, 285
of −CH2-O−
300
phenolic resins with
286
role of
293
Osaka Gas Chemical (OGC)
233
oscillation
171
dynamic
178, 180
multi-wave
180
oscillatory stress sweeps
440
Ostwald–de Waele relationship. See power law
o-tolylbiguanide (OTB)
33
outgassing agents
260, 261, 356
over-cure
191
2-oxazolidine additives
8
oxazolines
67, 68, 226
oxazolidines
22–23, 23
oxazolidinones
8, 22–23, 230
oxazolidones
22–23, 23, 230
oxetanes
15, 15–16
oxidizable phenolic-based urethanes (OPUs)
287
oxime
77, 384, 385
oxime silane-based crosslinkers
384
oxiranes
3, 15, 30, 63, 104, 227
oxonium cations
50, 53
oxygen (O)
446
oxygen inhibition
54, 58, 369, 373, 396, 398, 399, 401,
447, 473
Ozawa plot
140, 143
Ozawa-Flynn-Wall method
140, 143
p
P60-G2 industrial wash primer
375
packaging coatings
17–18, 53, 284
paint
383
classified platforms of
87, 88
rail cargo
97
traffic
121–122
waterborne
74, 121, 473
zinc-rich
381
paint, classified platforms of
87, 88
PAM-200
414
para-chlorobenzotrifluoride (PCBTF)
425, 426, 426
partial hydrolysis of TEOS
378
patchy particles
326–327
payload
325, 326, 326, 331, 333, 335, 346, 347, 349
P/B ratio(s)
124, 157, 204
PCI smoothness
96, 258, 260, 262, 264
Pel-Sil CX740
7
pentaerythritoltetramercaptopropionate (PETMP)
398
pentaspiroglycol di-glycidyl ethers (PSG DGEs)
18
per and polyfluoroalkyl substances (PFAS)
471
perhydropolysilazanes (PHPS)
388
PerkinElmer Lambda 950 UV/Vis/NIR
Spectrophotometer
305
peroxides
14, 17, 325
PG-100 monomer sample
233
phase angle
171, 184–185, 440
phase change materials (PCMs)
205

498
Index
phase separation
329, 390
phenalkamines
35, 42, 70
phenolates (C6H5-O–)
308
phenol-formaldehyde (PF)
279
phenolic-BMI systems
292
DSC exotherms of Compimide MAHD
295
formulations and properties of phenolic-BMI coatings
294
reactivity vinyl groups and biscitraconimide
compounds
292
phenolic-formaldehyde (PF)
394
phenolic(s)
36–41, 38
phenolic-derived active esters
229
phenolic-isocyanate coatings
287–291
primer(s)
101
resins
279
phenolic coatings
279
BOX-BMI systems
298–303
BOXs and BOX-isocyanate coatings
295–298
phenolic-BMI systems
292–295
phenolic-isocyanate coatings
287–291
quantification of Ph-OHs by UV/visible
303–315
phenolic resins and derivatives
279
BPA-based phenolic resins
279–281
crosslinking for phenolic-isocyanate coatings
288
DSC kinetics and cure schedules for phenolic PUR
formulations
290
FTIR spectra of cured PU0-isocyanate
289
inter-molecular interactions for phenolic-isocyanate
coatings
288
non-BPA phenolic resins and bio-derivatives
282–287
novolac and resole phenolic resins
281–282, 282
phenolic PUR formulations and physical properties
290
profiles of PU0-KD448-isocyanate
289
Taber abrasion of phenolic PUR formulations
291
phenolic triazine (PT)
286
phenol(s)
52, 279
derivatives
52–53
novolac epoxy-derived vinyl esters
16, 16
phenothiazine
36
phenoxy resins
16, 16, 54
phenylenebis-oxazoline (PBO)
230–232, 394
and epoxies and BPA-based phenolics
231
FBE formulations containing
231
PBO-XL1 formulation
231, 232
phenylenebis-oxazolinecrosslinkers
230
FBE formulations containing 1,3-PBO as crosslinker
231
1,3-PBO and epoxies and 1,3-PBO and BPA-based
phenolics
231
phenyl hydroxyls (Ph-OHs)
16, 39, 158, 204, 303, 317
bifunctional BPA-based phenolic resins
305
BMIs and Diels–Alder ring-forming reactions
314–315
calibration curve
309
DSC histograms of solvent-free MIR-3000 resin sample
315
EW-PhOHs
306, 311, 313
GPC eluting profile for DEH 85 phenolic resin sample
306
1H-NMR spectrum
307
molecular weights for six BPA-based phenolic resin
samples
305
Ph-OH contents and functionality of phenolic resins
311
preparation and UV/visible measurement of BPA
reference solutions
310
quantification of Ph-OHs by UV/visible
303–315
UV/visible absorbance signals and peaks
308
UV/visible spectra
312, 315
2-phenyl-imidazole-4,5-diyl) di-methanol (2PHZ)
151
pheromones
325, 328, 349, 350
phosphonium-derived ETPPI
243
photo-curable PA-GMA hybrids
435
photovoltaic technologies (PV technologies)
104
phthalazinone-based epoxies
13
phthalide cardo groups
12, 57, 233
phthalonitrile (PN)
xxxi, 355, 390–393, 391
physical chain entanglements
207
physical encapsulation
327–329. See also chemical
encapsulation
exemplary calculations with non-porous alumina
surface
329
Procept’s equipment modules
328
physical entanglements
192, 210, 273
crosslinker-free formulations
271
of polymeric chains
xxxi
pigment volume concentration (PVC)
88
Pinner reactions
393
Pipkin diagram
168–169, 173, 176, 186
pipeline coatings
138, 295
plasma
with ionized gas
424

Index
499
oxygen
381, 415
plasma-activated water conditions
432
treatment
424
PlastiLynx©
35
pluronics
9
Poisson’s ratio (υ)
166
polar para-chlorobenzotrifluoride (polar PCBTF)
426
Poliya
17
polyacrylates
367, 368
polyaddition
357
epoxy-hardener
211
ring-opening polyaddition
79, 284
self-crosslinking polyaddition
292
thiol-ene click
447
polyamic acid (PAA)
393, 394
polyamide epichlorohydrin resins (PAE resins)
91
polyamides
29, 32, 421
polyamidoamines
258
polyamines
23, 29, 92, 340
polyanhydrides
69
polyaspartic coatings
23, 89, 98–99, 105, 396, 434
polyaspartic esters
396
polyaziridines
74, 75, 76
polybenzimidazole (PBI)
393, 394
polybenzoxazine (PBZ)
39, 284, 316
polybutadiene (PBD)
8, 344, 389
polycaprolactone (PCL)
77
polycarbodiimides
76
poly-catechol-styrene (PCS)
435
polycondensation of monomers
378
polydimethylsiloxanes (PDMSs)
377–389, 394–396, 473
polydopamine (PDA)
435
polyester polyols
46, 364, 367, 419, 433, 473
polyesters
xxix, 94, 120, 355, 364, 370–372, 421
polyester-isocyanate systems
96
silicone-modified
396
styrene-free
96
polyester-urethane-acrylate resin (PEUA)
471
poly(3,4-ethylenedioxythiophene):poly(styrenesulfonate)
(PEDOT:PSS)
422
polyetheramine (PEA)
393
polyetherdiamines
35
polyether ether ketone (PEEK)
393, 394, 400, 437
polyetherimide
393, 394
polyether polyols
54, 364, 365, 367
polyether sulfone (PES)
9, 393
polyethylene (PE)
63, 77, 101, 292
polyethylene oxide-co-propylene oxide-co-ethylene oxide
(PEO-PPO-PEO)
9
poly-functional epoxies
10–11
polyimide (PI)
292, 393, 394
polyisobutylene (PIB)
9
polyisocyanates
16, 91, 99, 432, 443
acrylated
473
nano-structured encapsulation of
350
self-emulsifying blocked polyisocyanate
93
polyisoprene (elastomer)
77, 344, 419
polylactic-co-glycolic acid (PLGA)
78, 79, 471
Polylink 4200
374
polymer-modified concrete (PMC)
434
polymercaptans
446, 447
polymeric silanes
428–431, 429
polymerization 63. See also co-polymerizations
acrylic emulsion
369
homo-polymerizations
5, 63–70, 211
in-situ
331–332, 332, 468
interfacial
329, 333–335, 335, 346, 346–349, 468
polymers
177, 432, 432–437, 433. See also
high-performance polymers
intrinsically conductive polymers
422
liquid-crystal polymer
394
non-epoxy
396–398
polymer coatings, leading open-source chemistries for
xxx
silane-modified polymers
440
thermoplastic acrylic polymers
368–369
polymethacrylates (PMA)
367
polymethyl methacrylate (PMMA)
105, 367
polyols
287, 364–367
polyoxometalates (POMs)
51
polyoxyethylene
348
polyphenols
36–41
polyphenylene ethers (PPEs)
285
polyphenylene oxide (PPO)
345
polyphenylsulfone (PPSU)
393
polyphthalamide (PPA)
393, 394
polypropylene (PP)
77, 101, 292, 427
polysaccharides
93, 170, 433
polysilazanes
106, 388, 400
polysiloxazanes
388
polystyrene (PS)
77
polysulfides (–SH)
8, 44–45
polytetrafluoroethylene (PTFE)
394, 394, 424
polytetramethylene ether glycol (PTMEG)
364

500
Index
polythiol reactions
446–447
polyurea (PUA)
347, 355, 396
biodegradable isosorbide-derived
471
chemistry
340
coatings
374, 375, 376, 377
coatings
377
polyurethane (PUR)
xxix, 8, 23, 76, 281, 287, 347, 355,
364–367, 365, 397, 471
polyurethane dispersions (PUDs)
91
polyvinyl alcohols (PVAs)
349
polyvinyl-based resins
37
polyvinyl butyral (PVB)
96
poly (4-vinylphenol) (4-PVP)
282
poly(4-vinylphenol-co-4-hydrostyrene) (PVPHS)
9
post add
94, 256, 392, 434
post-cure
117, 152, 356
potassium tetraborate dehydrate (K2B4O7 • 4H2O)
331
potting compounds
387, 387
powders 87–102. See also functional epoxy powder
coatings
applications and end uses
101–102
coatings
94, 94–95
epoxy powder primers
267–269
uncured FBE
221
powder primers
267–269, 268, 274
power law
169
power module
128
pre-ceramic polysilazanes
106
precursors
8, 77, 162, 164, 282, 348, 378, 384, 398, 399,
401, 472
pre-exponential factor
139
prepolymers (PPs)
29, 380
prepregs
38, 107, 116, 187, 285, 393
pressure-sensitive adhesives (PSAs)
411
Primal® PR-600 emulsions
91
PrimalTM EP-6060 emulsions
91
primary amines
29–36, 30, 77, 465
primers
77, 97, 267–269, 377
anticorrosion
104
epoxy
89, 99, 105, 364
inorganic zinc dust
383
resole-phenolic
101
zinc-rich
16, 381
Primid®
371
printed circuit boards (PCBs)
67, 104, 226
product carbon footprint (PCF)
470
propylene carbonate
377
propylene glycol (PG)
432
propylene glycol methyl etheracetate (PGMA or PM
acetate)
378
2-propyl imidazole (2PI)
49, 70, 73, 157–159, 249, 255,
328
Prout–Tompkins model (PT model)
143
pseudoplastic shear thickening
166, 186
pseudo-thermoplastics
19
pseudo-thermosets
19
p-Toluene sulfonic acid (p-TSA)
51, 76, 98, 243,
297–298, 300, 343, 371, 393, 434
PU0-Isocyanate (PU0-Iso)
287–288, 289, 291
PU0-KD448-Isocyanate (PU0-KD448-Iso)
287–291, 289
PUs. See polyurethanes (PURs)
putty
169, 381, 398
pyrogallic acid (PGA)
158, 279, 432, 435
pyromellitic dianhydride (PMDA)
42
q
QE-340M
44, 44
quality control (QC)
22, 22, 165, 303
quenching
101, 180, 181, 190, 193
quinoline
373, 373
quinoxaline
373, 373
r
R7K 44 catalyst reducer
375
radical scavengers
279, 396
rate of curing (α)
135
reaction injection molded (RIM)
365
reaction orders (m, n)
48, 56, 139, 140, 141–143, 148,
151–152, 154, 155, 157, 157, 159, 164, 188–189, 209
reaction rate constant (k or k(T))
135
reactive additives
158–160
reactive adhesives
420, 420–421
reactive diluents
8, 19, 206, 375
aldimines as
401
di-functional
95
tri-functional
95
use of
377
reactive intermediates
48
reactive systems:
DMA rheological profiles of G′, G′′, Tan𝛿, and 𝜂*
182,
183
LVE-based gel models and selected rheometry
179
rheological DMA
184–185
rheology of
179

Index
501
rebar FBE coatings
253
rebars
101
redox
54, 73
bulk redox reactions
444
initiator system
414
radical initiator package
418
reference compounds
304, 308, 317
reflow
422
compatibility of HM-turned coating
423
reflow-compatible TIM
423
reflective coatings
377, 378, 379
reflow
422, 423
refractive index (RI)
20, 306
relaxation exponent (nc)
180
repeating units
154
aliphatic secondary OHs in
307
bifunctional BPA-based phenolic resins
305
BPA-based phenolics in
280
one aliphatic secondary hydroxyl group
3
residual benzene
21, 21
Resiflow PF-67
218, 328
resin emulsions
91
resoles
37, 67
PF resins
330
phenolic resins
281–282, 282
resole-phenolic primers
101
retroreflective
122
reverse engineering
122–125
reversible addition-fragmentation chain transfer (RAFT)
396–397
rheo-kinetics
187, 189
BOX-epoxy systems of
302
properties of reactive polymer systems
192
superposition of DMA
190
rheological phenomena
173, 176, 180, 185, 186
rheology
165, 187–192
1D and 2D diagrams of incompressible object subject
165
non-Newtonian fluids
166
of non-reactive fluids
166–179
of reactive systems
179–185
rheo-kinetic properties of reactive polymer systems
192
rheopectic behaviors
166, 169, 170, 170, 186
ring-forming reactions
78, 281, 302, 314–315, 316, 331
ring-opening reactions
78, 78
road markings and traffic paints
121–122
room-temperature-curable Vestanat® EP-E 95
472
RoshieldTM 3311 emulsions
91
rotational geometries
178, 178
Royal Dutch Shell
367
rubbery phase or plateau
113, 170, 179, 191, 209, 214,
421, 447
Rucote 102
345
s
SA90–100
251–253, 254
saccharin
372, 373
sacrificial anode
445
sagging resistance
193, 213
salt spray
105, 111, 120, 434
SB (m, n) kinetic model or Sestak–Berggren (SB) model
143–144, 146, 146, 148, 150, 151, 153, 155, 156,
157–158, 159, 160, 164
saponification
70
scanning electron microscope (SEM)
376, 381, 423
Schiff bases
77
scratch resistance
91, 92, 110, 111, 290, 291, 419
screen printing
380
scrub resistance
76, 434
scuff resistance
97, 338
SE-250
13, 189, 216, 233–234, 242
SE-400
12
sealants
100, 100, 386, 438–441
sebacicdihydrazide (SDH)
30, 35, 57, 155, 254, 256, 257
second-order fluid (S.O.F.)
173
secondary amine-acrylate adducts
73
secondary amines
29–36, 30, 465
self-contained test (SCT)
338
self-crosslinkable epoxies
16, 16
self-crosslinking
391
Compimide MAHD
293
P-d BOX
296
self-healing
19, 81, 402, 445, 471, 473
self-leveling
414–415, 434
semi-crystalline aliphatic polyamides
433
semi-encapsulation
265, 328, 350
semi-solid YX-7110
10
sentmanat extensional rheometer (SER)
175
Sesták–Berggren model (SB model)
143
SEY-5310
8, 233, 234, 355
SHC-5900
41, 67, 227, 229, 230
shear modulus (G, G′, G′′)
166, 172, 357, 393, 421, 422
shear rate
126, 166, 169, 171, 173–176, 178, 336, 440

502
Index
shear strain
166
shear strength
413–415, 431, 441, 447, 448, 471
shear stress
166, 174
shear thinning/-thickening
170, 176, 178, 186
agents
419
pseudo-plastic
169
sheet molding compounds (SMC)
101
Showa Denso
17
silane (SiH4)
377–389, 394–396, 395
silane-modified APAO
430–431
silane-treated fillers and pigments
328
silane adhesion promoters for diverse coating systems
430
silane-modified polymers (SMPs)
440
silane-terminated polyethers (STP-E)
100, 428, 430–431,
448
silane-terminated urethane/polyurethane (STP-U)
428,
430–431, 448
silanols
47, 227, 377, 382, 395, 395
Silbond H-6C
377
Silbond HT-33
377
silicate coatings
106, 382
silicates
394–396
silicate sol-gels
378
silicon (Si)
377
silicon carbide (SiC)
268
silicon esters
378, 398
silicon hydrides (SiH)
378, 384
silicone (or siloxane) acrylate
396
silicone coatings
378, 394
silicone fluids
206
silicone-modified amines
35, 222–226
silicone-modified epoxies
7, 10, 35
silicone-modified polyester (SMP)
396
silicones
47, 47, 355, 377, 380, 389
1/2K moisture-curable inorganic zinc dust primers and
paints
383
1K silicone adhesives
386
2D structural schematics of zinc-silicate matrixes
382
2K silicone adhesives or potting compounds
387
additives
97
chemistry and applications of applied silicone coatings
378
condensation reactions of siloxanes
385
mechanisms and molar/mass stoichiometries
379
rubber adhesives
386
SB silane primer enhanced by titanates
384
silicone-modified amines
35, 222–226
sol-gel prepolymer
379
Silikopon EF
378
silanol
47, 382, 395, 429
siloxane coatings
381, 396, 400
siloxanes
395
condensation reactions of
385
siloxane-(meth)acrylate macromonomers
472
siloxane-modified amines
224
siloxinated anhydrides
43
Silquest® A-186 silane
53
Silquest® A-187 silane
68, 204
Silquest A-137 silane
387
Silver Fern Chemical
331
silyl-modified polyurethanes (SPUR)
100
simply vinyl esters
17
Siquest A-1170
429
SK-206N
304, 312, 313–314
small amplitude oscillatory shear test (SAOS test)
171
sodium alginate
170, 329
sodium 2-hexyldecylsulfate
348
sodium dodecyl sulfate (SDS)
348
sodium nitrite
91
SOGOL PG-100
230
sol-gel
473
coatings
381
hybrids
473
prepolymer
379
silicate
378
technology
378
transition
179
solar energy industry
xxx
solid epoxy resins (SER)
21–22, 92
solvent-based epoxy coatings
201
solvent-borne (SB)
355
acid-curing coating compositions
76
chlorinated rubber
121
liquid coatings
5
VeoVa systems
472
solvent evaporation
325, 329, 349, 369
solvent-free powder coatings
5
solvent-resistant test (SRT)
337
solvent based coatings (SB)
87–91
solvent free coatings
87
sorbitan monooleate
348
Southwest Research Institute (SwRI)
327
Span 80
348

Index
503
specialty and miscellaneous materials and formulations
251
amine SDH and BAF rebar FBE formulations
257
DSC exothermic curves
253, 256
Dual Tgs of SA90–100 formulation
255
Durez phenolic resin and DSC scans
255
FBE coatings through SDH and BAF amines
253–256
first-order reaction epoxy formulations
269–270, 270
hot-coated and cold-bent dowel and rebar before
fabrication
256
LAT coatings
256–267
LCE-2615, jER YX7400, and jER YX7760
252
primers, epoxy primers, and epoxy powder primers
267–269
specialty epoxies
12, 12, 12–14
stain or mar resistance
287, 368, 369, 371
stannous octoate
431
steady state
165, 168, 175, 178, 179–180, 185
steel and aluminum coil coatings
97
step growth (mode)
126, 271
polymerization or condensation
371
thiol-yne/vinyl sulfide polymerization
397
thiol-Michael step-growth addition reactions
74
steric effects
6, 56, 218
stoichiometric ratio. See formulation index (FI)
storage modulus
9, 113, 119, 170, 182, 186, 205, 214,
221, 291, 302, 376, 388, 439
strain hardening
176
strain rate ( ̇γ)
109, 166, 170–171, 173–175, 184–185, 193,
214
stratification
327
stress deformation
135, 165, 171
stress rate (Δτ/Δt)
178
stress relaxation
167, 168, 168, 180, 185, 397
stress relaxation modulus
171, 172
stress-strain analysis
112
stress-strain behaviors
470
stress-strain correlations
449, 468
stress-strain relationship
173
stress-strain responses
438
structural adhesives
411–412, 414
structural laminates
103–108, 104
and end uses
107–108
general applications of coatings for
103
structural performance
5, 22, 24, 32, 57, 67, 79, 81, 81,
126, 227, 253, 271–272, 285, 295, 303, 358, 402, 419,
447, 459
structurally conjugated esters
77, 344
structured fluids
177, 178, 186
structure-property relationships
xxxii, 24, 39, 54, 81,
135, 187, 201, 251, 280, 398, 402, 430, 459
STUFF ESS50F
414
styrene-free polyesters
96
styrene isoprene/butadiene styrene (SIS/SBS)
421
substrates
423–437, 450
aluminum
89, 91, 105, 125, 437
insulated metal
67, 104, 107
sulfur (S)
16, 436, 446
Sumiliteresin® PR-X19160
39
Sumitomo Bakelite
39, 282
Sumitomo Bakelite High Performance Products (SBHPP)
284
superconductivity
468
super-durable
97, 371, 373, 401
superposition
171
supplemental cure kinetic equations
161
surface areas
204, 328, 444
surface coatings
103–108
and end uses
105–107, 107
general applications of coatings for
103
surface energy
424–426, 425, 426
surface modifications
427
surface tension (σ)
176, 424–426, 425, 426
surfactants
333, 346–349
emulsifiers
326, 340
hydrophilic
91
phosphate
97
suspensions
167, 170, 177–178, 186
Sylothix 52
414
Synthron/Proxchem
328
system properties
105, 108–116
t
Tactix 742
11
TA Instruments
109, 116, 120, 171
Taj Quantum
468
tall oil fatty acid/tetraethylenepentamine (TOFA/TEPA)
54
Tamol SN
334, 334, 348
Tank coatings
104
tannin acid
41, 89, 432
t-dependent stress and strain
168
Techmore VG3101L
11
Teflon
394

504
Index
temperature-adaptive radiative coating (TARC)
124–125
temperature-modulated DSC technique (TMDSC)
117
temperature (T)
135
temperature humidity bias (THB)
115
tensile modulus (E, E′, E′′)
209, 214, 413
tensile strength
9, 214, 357, 376, 385, 393, 412, 415–416,
424, 430, 448
tensors
167
terephthalic acid (TA)
xxvi
terrazzo coverings
98
tert-butyl acetoacetate (t-BAA)
90
tertiary amine-acrylate adducts
73
tertiary amines
48–50, 65
tetra-functional (tetra-f)
of fluorene epoxies
13
HAA
371
products
11
tetra-f BCAFG group
12
tetra-functional acrylate precursor (UCAP)
471
tetra butyl ammonium bromide (TBAB)
51, 243, 356
tetra butyl ammonium hydroxide (TBAH)
304
tetra-n-butyl titanate (TnBT)
xxvii, 384, 419
tetraethyl silicate (TEOS)
377–389
tetraglycidyl-4,4′-diaminodiphenyl methane (TGDDM)
11
tetrahydrofuran (THF)
304
tetrahydrophthalic anhydrides
69
tetraisopropyltitanate (TPT or TiPT)
xxviii, 35, 395
tetramethyl bisphenol-F (TMBPF)
17
2,2,4,4-tetramethyl-1,3-cyclobutanediol (TMCBDO or
TMCD)
xxvii, 370
tetramethylvinylcyclotetrasiloxane (TMVCTS)
386
tetraphenoxycarbonylpentaerythritol (TPCP)
226
tetraphenyl phosphonium chloride (TPPCI)
15
tetraphenylthiophenediamine (TPTDA)
35
tetrapropylorthosilicate (TPOS)
383
TG208 formulations
184–185, 185, 188, 191
thermal conductivity (λ)
10, 107–108, 126, 202, 205,
372–373, 386–387, 422
thermal cycling
377
thermal expansion
12, 109, 426
thermal gravimetric analysis (TGA)
111, 140, 217, 269,
380, 423, 438
thermal impedance (Ti)
108, 205, 376, 423
thermal insulation
99, 394
thermal interface materials (TIMs)
205, 372, 377–378,
384, 386, 422
2K epoxy adhesives as
205–206
HM adhesives as
422–423, 423
thermal mechanical analysis (TMA)
xxvii, 120, 120
thermally conductive coatings
205
thermodynamics
176, 233
thermoplastic acrylic polymers (TPA)
368–369
thermoplastic matrices
393
thermoplastic olefin (TPO)
77
thermoplastic PUR (TPU)
366
thermoplastic PVDF fluoropolymer resins
97
thermosetting acrylic resins (TSA)
369
thermosetting acrylics (TSAs)
370
thermosetting coatings
136, 171, 256
thietanes
16
thio-ethers
72
Thiokol Flep-60
10
thiol-ene reactions
447
thiol-Michael click reactions
398
thiols
44, 44
Thioplast EPS 25
44–45
thio-urethanes
72
thixo-elasto-visco-plastic materials (TEVP materials)
169
thixotropic/thixotropy
178, 440
materials
170
in paint industry
170, 171
thread lockers or fasteners
101, 438
three-dimensional network (3D network)
63
three-phase autoclave testing
229
time and temperature superposition (TTS)
171, 438
time-dependent modulus
176
tin octoate
472
titanate catalysts and formulation tips
419
titration
20–21, 304, 305
perchloric acid
233
TBAH
307
toughness
xxix, xxxi, 5–11, 13–16, 20, 23–24, 35, 39, 48,
54, 55, 57, 65, 67, 70–71, 76, 78, 99, 101, 108, 112,
115, 122, 125–126, 189, 191–193, 202, 207, 210, 216,
220–223, 226, 229, 233–235, 238, 240, 242, 247,
251–253, 255, 263, 271–274, 285–287, 291, 295,
297–298, 316, 325, 340, 344, 349–350, 356,
361–362, 370, 373, 400–402, 413, 419, 424, 426, 430,
438, 441–442, 445, 459, 465, 468, 471–472
TP-VG100
39
traditional epoxies. See di-glycidyl ether bisphenol-A
(DGEBAs)

Index
505
traffic paints
121–122
transient
112, 165, 168, 173, 175, 176, 178, 186, 191, 193,
213, 437
trial and error
xxxii, 135
triazines
67, 390, 398
tri-functional (tri-f)
primary amines
32
products
11
PZ-28/-33
76
tri-glycidylisocyanurate (TGIC)
43, 371
triacetoxybenzene (TAB)
226
triazabicyclodecenetetraphenylborate (TBD-HBPh4)
74
triazine
8, 67
triethylenetetramine (TETA)
54
trimellitcanhydride (TMA)
366
trimethoxy silyl ethyl-tetramethyldisoxane (ETM)
xx,
417
4,4′-trimethylenedipyridine (44TMDP)
367
trimethylbenzoyldiphenyl phosphine oxide (TPO)
398
trimethylolpropanetriacrylate (TMPTA)
333
trimethylolpropane tris(3-mercaptopropionate) (di-TMP)
xix, xxvii, 373
triphenyl phosphine (TPP)
67, 157, 249
triphenylphosphine oxide (TPPO)
249
tris-(2,3-epoxy propyl) isocyanurate (TEPIC)
xxvii, 436
tris(2-hydroxyethyl) isocyanurate (THEIC)
xxvii, 94
tris(2-hydroxypropyl)amine (THPA)
54
2,4,6-tris (dimethylaminomethyl) phenol
48
tris[2-(3-mercapto-propionyloxy) ethyl]isocyanurate
(TEMPIC)
44
Triton X-100
348
Trouton’s rule
166–167
Tween 80
348
two-component (2K) systems
8, 386. See also
one-component (1K) systems
epoxy coatings for surface lining
203, 203–204
hybrid NIPU coating
355
PUR adhesives
415
of resins and polyamines
92
UV acrylic-urethane coatings
473
two-component (2K) epoxy adhesives:
structural adhesives
413
as thermal interface materials
205–206, 206
two-component (2K) liquid epoxy coatings, cure kinetics
in
160
DSC cure kinetic results
160
latent catalysts by DSC kinetics
161–164
supplemental cure kinetic equations
161
“two-in-one” systems
471
Tyranno Coat
385
Tyzor®TnBT (TBT)
383, 419
TyzorTnBT
395
u
ultra-LAT
xxxi, 95–96, 257–258, 260–261, 263–264, 266,
274, 465
ultra-voilet/electron beam (UV/EB)
xxviii, 345, 350, 373
ultra-violet (UV) curing:
cationic curing systems
71
UV-curable epoxies
14
UV-curing systems
70–78
ultra-violet (UV) radiation
53–57
uncured coatings. See also cured coatings
applied coating technology
120–122
characterization of
116
comparisons of thermal techniques
120
conventional DSC exothermic curves
117
equivalent circuit model and ion viscosity
119
reverse engineering
122–125
rheology DMA apparatus, and DMA rheological
profiles
119
TMDSC exotherms
118
undercure
117, 217–218, 237, 239, 256, 266, 302
underfill(s)
193
Underwriters Laboratory (UL)
xxviii, 105, 109, 202
United Chemical Technologies (UCT)
387
United States Department of Agriculture (USDA)
428
universal catalysts
298
universal dynamic crosslinking and crosslinkers (UDCs)
81
universal parameters
20, 194, 333, 348
unsaturated polyesters
96, 111, 267, 286
upper-convective Maxwell (UCM)
xxviii
urea derivatives
45, 49–50, 66
urea-formaldehyde (UF)
75
urea-glyoxal (UG)
96
reactions
343
urea-glyoxal resins)
330, 344
urea-melamine-formaldehyde (UMF)
75
uretdiones
94
urethane-acrylates
259
urethane linkages
23, 45, 287, 356, 357
urethane-urea modified epoxy resin(s)
357

506
Index
US Gross Domestic Product (GDP)
443
UV-curable coatings 95. See also surface coatings
blocked HDI and monomeric HMMM and HMMM
alkylation
98
chemistry and formulation routes for wood coatings
96
formulation chemistry for container and rail cargo
paints and coatings
97
liquid applications and end uses
95–101
powder applications and end uses
101–102
production line and sequential processes of SB coil
coatings
97
UV/visible
124, 280, 303–315, 380
v
vacuum-capable speed mixers
328
valinedihydrazide (VDH)
30, 57, 155, 258, 260–261,
261–362, 361
valve coatings
463
van der Waals
20, 449
varnishes
54, 88, 95, 120, 349, 396, 398
VD-3
435
Vectrogard® 950
93
vegetable oils
339, 350
VeoVaTM vinyl esters
396
VeoVa vinyl esters
396, 433, 472
VIANT process
398
vinyl acetate
99, 368
vinyl-functional PDMS resins
378, 385, 387, 399, 399,
401, 446
vinyl chloride copolymers (VC-CoP)
96
vinyl esters
37, 71
coating systems
17
resins
74, 75
vinyl ethers
39, 71, 473
vinyl-functional silanes
387, 393, 429, 430–431, 472
vinyl-functional silicones
388
vinylphenol (VP)
9
vinyl self-crosslinking
286, 292, 300
vinyl terminated polybutadiene-co-acrylonitrile (VTBN)
xxviii, 413
vinyl-thiol reactions
17
vinyl trimethoxysilane (VTMO)
431
viscoelasticity (VE)
109, 166, 177
viscoelastic materials
166
viscosity
182, 380
viscous effects
178
viscous modulus
180–181, 377, 420
Visiomer® Terra IBOMA
368
VisualLab
146, 147, 148, 150, 153, 165
vitrification
135, 179, 181, 183, 184, 191, 236, 239
vitrimers
19
volatile organic compound (VOC)
87, 88, 95, 160, 400,
433, 470, 473
voltage breakdown
41, 108–109, 112, 212, 228, 376
w
wall chemistry
469
wall content
333, 335–339, 348
waterborne (WB)
acrylic paints and coatings
74
coatings
87, 91–93, 92, 355
paints
121
UV-curing systems
96
water dilutable systems
92
water-in-oil interface (W/O interface)
346
water phase
331–332, 334, 340, 347–349
water-reducible acrylic resins
369
water-soluble amines (WSA)
92
water-soluble EDC
76
water uptake
20, 39, 112, 212, 216, 220, 226, 235,
239–240, 297, 302–303, 316, 363
water vapor transportation rate (WVTR)
105, 426
wax additives
124
weak bases
326
weatherability
44, 55, 91, 98, 106, 108, 126, 349, 355,
364, 368, 373, 400, 433
Weissenberg effect
174
Weissenberg number
169
wet adhesion
9, 113, 126, 158, 203, 207, 212, 218, 222,
226–227, 361, 390, 401, 434, 444–445
wet film thickness (WFT)
99
wet flow agent
182, 188, 218–219, 223, 244
wettability
182, 329, 424
WHR-991S
13, 233, 240, 242
Williams–Landel–Ferry equation (WLF equation)
173
wind energy
xxx, 441
Winter-Chambon gelation
180
wood coatings
54, 57, 88, 95–96, 96, 120–121, 121, 398,
434
x
xanthan (gum)
169–170
Xlynx Materials
35, 77

Index
507
X-ray
124
X-ray fluorescence (XRF)
124
xylol
378
y
YD-012Q
258, 363
yield stress (τy)
169, 170, 178, 186, 440, 449
Young’s modulus. See elastic modulus
Young’s tensile moduli
214
z
zeolite
49, 327, 367
zeolite imidazolate frameworks (ZIFs)
446
zero VOCs
120, 434, 471
Ziegler-Natta catalyst(s)
419
zinc borate
100
zinc acetylacetonate (ZnAcAc)
51, 231, 232, 243, 249,
273, 293, 298, 317, 361, 363
zinc chloride (ZnCl2)
50, 93, 243
zinc dust
93, 378, 381–382
zinc free
267–268, 472
zinc phosphates
434
zinc primer
287, 364, 377, 449
zinc-rich primers and paints
381
zinc-silicate matrix
382
zinc salicylate resins (ZS resins)
286, 339, 340
zwitterions
65, 67
Zylon or poly(p-phenylene benzo-bis-oxazole) or PBO
394
