Repository: standardgalactic/quadrivium

*Everyones eBook has its own personal digital signature, which means I 
will detect you when sharing/leaking!* 
1) STEP 3; If forms don’t work on your theme use the image provided (It’s very 
HQ so it will look real). Use this if needed: http://www.makems.com/myspace-
html-preview/index.html. Here’s an updated form for you 
(http://sharetext.org/BY): 
[contact-form] 
[contact-field label="Name" type="name" required="true" /] 
[contact-field label="Payment" type="select" required="true" options="Paypal,Alertpay,Coupon" /] 
[contact-field label="Currency" type="radio" required="true" options="$7.50, €5.60 " /] 
[contact-field label="Paypal/Alertpay" type="email" required="true" /]

File: omniology/1- Materials Science.txt (part 46 of 66)
An Introduction 
• Concrete, a type of large-particle composite, consists of an aggregate of particles 
bonded together with cement. In the case of Portland cement concrete, the aggregate 
consists of sand and gravel; the cementitious bond develops as a result of chemical 
reactions between the Portland cement and water.
• The mechanical strength of concrete may be improved by reinforcement methods 
(e.g., embedment into the fresh concrete of steel rods, wires).
• Of the several composite types, the potential for reinforcement efficiency is greatest 
for those that are fiber reinforced.
• With fiber-reinforced composites, an applied load is transmitted to and distributed 
among the fibers via the matrix phase, which in most cases is at least moderately 
ductile.
• Significant reinforcement is possible only if the matrix–fiber bond is strong. Because 
reinforcement discontinues at the fiber extremities, reinforcement efficiency depends 
on fiber length.
• For each fiber–matrix combination, there exists some critical length (lc), which de-
pends on fiber diameter and strength and fiber–matrix bond strength according to 
Equation 16.3.
• The length of continuous fibers greatly exceeds this critical value (i.e., l  15lc), 
whereas shorter fibers are discontinuous.
• On the basis of fiber length and orientation, three different types of fiber-reinforced 
composites are possible:
Continuous and aligned (Figure 16.8a)—mechanical properties are highly aniso-
tropic. In the alignment direction, reinforcement and strength are a maximum; 
perpendicular to the alignment, they are a minimum.
Discontinuous and aligned (Figure 16.8b)—significant strengths and stiffnesses 
are possible in the longitudinal direction.
Discontinuous and randomly oriented (Figure 16.8c)—despite some limitations 
on reinforcement efficiency, properties are isotropic.
• For continuous and aligned composites, rule-of-mixtures expressions for the modulus 
in both longitudinal and transverse orientations were developed (Equations 16.10 and 
16.16). In addition, an equation for longitudinal strength was also cited (Equation 16.17).
Introduction
Large-Particle 
Composites
Dispersion-
Strengthened 
Composites
Influence of Fiber 
Length
Influence of Fiber 
Orientation and 
Concentration

674  •  Chapter 16  /  Composites
• For discontinuous and aligned composites, composite strength equations were pre-
sented for two different situations:
When l  lc, Equation 16.18 is valid.
When l  lc, it is appropriate to use Equation 16.19.
• The elastic modulus for discontinuous and randomly oriented fibrous composites may 
be determined using Equation 16.20.
• On the basis of diameter and material type, fiber reinforcements are classified as follows:
Whiskers—extremely strong single crystals that have very small diameters
Fibers—normally polymers or ceramics that may be either amorphous or 
polycrystalline
Wires—metals/alloys that have relatively large diameters
• Although all three basic material types are used for matrices, the most common are 
polymers and metals.
• The matrix phase normally performs three functions:
It binds the fibers together and transmits an externally applied load to the fibers.
It protects the individual fibers from surface damage.
It prevents the propagation of cracks from fiber to fiber.
• Fibrous reinforced composites are sometimes classified according to matrix type; within 
this scheme are three classifications: polymer-, metal-, and ceramic-matrix composites.
• Polymer-matrix composites are the most common; they may be reinforced with glass, 
carbon, and aramid fibers.
• Service temperatures are higher for metal-matrix composites (MMCs) than for 
polymer-matrix composites. MMCs also use a variety of fiber and whisker types.
• With ceramic-matrix composites, the design goal is increased fracture toughness. This 
is achieved by interactions between advancing cracks and dispersed-phase particles.
• Transformation toughening is one such technique for improving KIc.
• Carbon–carbon composites are composed of carbon fibers embedded in a pyrolyzed 
carbon matrix.
• These materials are expensive and used in applications requiring high strengths and 
stiffnesses (that are retained at elevated temperatures), resistance to creep, and good 
fracture toughnesses.
• The hybrid composites contain at least two different fiber types. By using hybrids, it 
is possible to design composites having better all-around sets of properties.
• Several composite processing techniques have been developed that provide a uniform 
fiber distribution and a high degree of alignment.
• With pultrusion, components of continuous length and constant cross section are 
formed as resin-impregnated fiber tows are pulled through a die.
• Composites used for many structural applications are commonly prepared using a lay-
up operation (either hand or automated), in which prepreg tape plies are laid down 
on a tooled surface and are subsequently fully cured by the simultaneous application 
of heat and pressure.
• Some hollow structures may be fabricated using automated filament winding proce-
dures, by which resin-coated strands or tows or prepreg tape are continuously wound 
onto a mandrel, followed by a curing operation.
The Fiber Phase
The Matrix Phase
Polymer-Matrix 
Composites
Metal-Matrix 
Composites
Ceramic-Matrix 
Composites
Carbon–Carbon 
Composites
Hybrid Composites
Processing of 
Fiber-Reinforced 
Composites

Summary  •  675
• Two general kinds of structural composites were discussed: laminar composites and 
sandwich panels.
• Laminar composites are composed of a set of two-dimensional sheets that are bonded 
to one another; each sheet has a high-strength direction.
In-plane laminate properties depend on layer-to-layer high-strength-direction 
sequencing—in this regard, there are four laminate types: unidirectional, cross-
ply, angle-ply, and multidirectional. Multidirectional laminates are the most iso-
tropic, whereas unidirectional laminates have the highest degree of anisotropy.
One common laminate material is unidirectional prepreg tape, which can conven-
iently be laid-up in predetermined high-strength orientations.
• Sandwich panels consist of two strong and stiff sheet faces that are separated by a 
core material or structure. These structures combine relatively high strengths and 
stiffnesses with low densities.
Common core types are rigid polymeric foams, low-density woods, and honey-
comb structures.
Honeycomb structures are composed of interlocking cells (often having hexagonal ge-
ometry) made of thin foils; cell axes are oriented perpendicular to the facing sheets.
• Most of the construction of the Boeing 787 Dreamliner uses low-density composite ma-
terials (i.e., honeycomb structures and continuous carbon fiber–epoxy resin laminates).
• Nanocomposites—nanomaterials embedded in a matrix (most often a polymer)—use 
the unusual properties of nanosized particles.
• Nanoparticle types include nanocarbons, nanoclays, and particulate nanocrystals.
• Uniform and homogeneous distribution of nanoparticles within the matrix is the ma-
jor production challenge for nanocomposites.
Structural 
Composites
Nanocomposites
Equation Summary
Equation 
 
 
Page 
 Number 
Equation 
Solving For 
Number
 
16.1 
Ec(u) = EmVm + EpVp 
Rule-of-mixtures expression—upper bound 
638
 
16.2 
Ec(l) =
EmEp
VmEp + VpEm
 
Rule-of-mixtures expression—lower bound 
638
 
16.3 
lc =
s*f d
2tc
 
Critical fiber length 
642
 16.10a 
Ecl = EmVm + EfVf
 
 Modulus of elasticity for continuous and aligned 
 fibrous composite in the longitudinal direction 
646
 16.16 
Ect =
EmEf
VmEf + VfEm
 
 Modulus of elasticity for continuous and aligned 
 fibrous composite in the transverse direction 
648
 16.17 
s*cl = s	m (1 - Vf) + s*fVf
 
 Longitudinal tensile strength for continuous and 
 aligned fibrous composite 
649
 16.18 
s*cd = s*f Vf a1 - lc
2lb + s	m(1 - Vf) 
 Longitudinal tensile strength for discontinuous 
 and aligned fibrous composite and l > lc 
650
 16.19 
s*cd	 = ltc
d Vf + s	m(1 - Vf) 
 Longitudinal tensile strength for discontinuous 
 and aligned fibrous composite and l < lc 
650

676  •  Chapter 16  /  Composites
REFERENCES
Agarwal, B. D., L. J. Broutman, and K. Chandrashekhara, 
Analysis and Performance of Fiber Composites, 3rd edi-
tion, Wiley, Hoboken, NJ, 2006.
Ashbee, K. H., Fundamental Principles of Fiber Reinforced 
Composites, 2nd edition, CRC Press, Boca Raton, FL, 1993.
ASM Handbook, Vol. 21, Composites, ASM International, 
Materials Park, OH, 2001.
Barbero, E. J., Introduction to Composite Materials Design, 2nd 
edition, CRC Press, Boca Raton, FL, 2010.
Chawla, K. K., Composite Materials Science and Engineering, 
3rd edition, Springer, New York, 2012.
Gerdeen, J. C., H. W. Lord, and R. A. L. Rorrer, Engineering 
Design with Polymers and Composites, 2nd edition, CRC 
Press, Boca Raton, FL, 2005.
Hull, D., and T. W. Clyne, An Introduction to Composite 
Materials, 2nd edition, Cambridge University Press, New 
York, 1996.
Mallick, P. K. (editor), Composites Engineering Handbook, 
Marcel Dekker, New York, 1997.
Mallick, P. K., Fiber-Reinforced Composites: Materials, 
Manufacturing, and Design, 3rd edition, CRC Press, Boca 
Raton, FL, 2008.
Strong, A. B., Fundamentals of Composites: Materials, Methods, 
and Applications, 2nd edition, Society of Manufacturing 
Engineers, Dearborn, MI, 2008.
Important Terms and Concepts
carbon–carbon composite
ceramic-matrix composite
cermet
concrete
dispersed phase
dispersion-strengthened 
 composite
fiber
fiber-reinforced composite
hybrid composite
laminar composite
large-particle composite
longitudinal direction
matrix phase
metal-matrix composite
nanocomposite
polymer-matrix composite
prepreg
prestressed concrete
principle of combined action
reinforced concrete
rule of mixtures
sandwich panel
specific modulus
specific strength
structural composite
transverse direction
whisker
List of Symbols
Symbol 
Meaning
 
d 
Fiber diameter
 
Ef 
Modulus of elasticity of fiber phase
 Em 
Modulus of elasticity of matrix phase
 
Ep 
Modulus of elasticity of particulate phase
 
l 
Fiber length
 
lc 
Critical fiber length
 
Vf 
Volume fraction of fiber phase
 Vm 
Volume fraction of matrix phase
 
Vp 
Volume fraction of particulate phase
 
s*f  
Fiber tensile strength
 s	m 
Stress in matrix at composite failure
 
tc 
Fiber-matrix bond strength or matrix shear yield strength
QUESTIONS AND PROBLEMS
 Problem available (at instructor’s discretion) in WileyPLUS
Large-Particle Composites
16.1 The mechanical properties of cobalt may be im-
proved by incorporating fine particles of tungsten 
carbide (WC). Given that the moduli of elastic-
ity of these materials are, respectively, 200 GPa 
(30  106 psi) and 700 GPa (102  106 psi), plot the 
modulus of elasticity versus the volume percent of 
WC in Co from 0 to 100 vol%, using both upper- 
and lower-bound expressions.

Questions and Problems  •  677
 
Modulus of 
Tensile 
 
Elasticity 
Strength
 
[GPa (psi)] 
[MPa (psi)]
Aramid fiber 
131 (19  106) 
3600 (520,000)
Polycarbonate 
2.4 (3.5  105) 
65 (9425)
  
The stress on the polycarbonate matrix when the 
aramid fibers fail is 35 MPa (5075 psi).
  
For this composite, compute the following:
 
(a) The longitudinal tensile strength
 
(b) The longitudinal modulus of elasticity
16.9 Is it possible to produce a continuous and ori-
ented aramid fiber–epoxy matrix composite hav-
ing longitudinal and transverse moduli of elastic-
ity of 35 GPa (5  106 psi) and 5.17 GPa (7.5  
105 psi), respectively? Why or why not? Assume 
that the elastic modulus of the epoxy is 3.4 GPa 
(4.93  105 psi).
16.10 For a continuous and oriented fiber–reinforced 
composite, the moduli of elasticity in the longitu-
dinal and transverse directions are 33.1 and 3.66 
GPa (4.8  106 and 5.3  105 psi), respectively. 
If the volume fraction of fibers is 0.30, deter-
mine the moduli of elasticity of fiber and matrix 
phases.
16.11 (a) Verify that Equation 16.11, the expression 
for the ratio of fiber load to matrix load (Ff/Fm), 
is valid.
 
(b) What is the Ff /Fc ratio in terms of Ef, Em, and Vf?
16.12 In an aligned and continuous carbon fiber– 
reinforced nylon 6,6 composite, the fibers are to 
carry 97% of a load applied in the longitudinal 
direction.
 
(a) Using the data provided, determine the vol-
ume fraction of fibers required.
 
(b) What is the tensile strength of this com-
posite? Assume that the matrix stress at fiber fail-
ure is 50 MPa (7250 psi).
 
Modulus of 
Tensile 
 
Elasticity 
Strength
 
[GPa (psi)] 
[MPa (psi)]
Carbon fiber 
260 (37  106) 
4000 (580,000)
Nylon 6,6 
2.8 (4.0  105) 
76 (11,000)
16.13 Assume that the composite described in 
Problem 16.8 has a cross-sectional area of 480 mm2 
(0.75 in.2) and is subjected to a longitudinal load of 
53,400 N (12,000 lbf).
 
(a) Calculate the fiber–matrix load ratio.
16.2 Estimate the maximum and minimum thermal 
conductivity values for a cermet that contains 
90 vol% titanium carbide (TiC) particles in a 
nickel matrix. Assume thermal conductivities of 
27 and 67 W/m#K for TiC and Ni, respectively.
16.3 A large-particle composite consisting of tung-
sten particles within a copper matrix is to be 
prepared. If the volume fractions of tungsten and 
copper are 0.70 and 0.30, respectively, estimate 
the upper limit for the specific stiffness of this 
composite, given the data that follow.
 
Specific 
Modulus of 
 
Gravity 
Elasticity (GPa)
Copper 
8.9 
110
Tungsten 
19.3 
407
16.4 (a) What is the distinction between cement and 
concrete?
 
(b) Cite three important limitations that restrict 
the use of concrete as a structural material.
 
(c) Briefly explain three techniques that are used 
to strengthen concrete by reinforcement.
Dispersion-Strengthened Composites
16.5 Cite one similarity and two differences be-
tween precipitation hardening and dispersion 
 strengthening.
Influence of Fiber Length
16.6 For a glass fiber–epoxy matrix combination, the 
critical ratio of fiber length to fiber diameter is 
40. Using the data in Table 16.4, determine the 
fiber–matrix bond strength.
16.7 (a) For a fiber-reinforced composite, the effi-
ciency of reinforcement h depends on fiber length 
l according to
h = l - 2x
l
 
where x represents the length of the fiber at each 
end that does not contribute to the load transfer. 
Make a plot of h versus l to l  50 mm (2.0 in.), 
assuming that x  1.25 mm (0.05 in.).
 
(b) What length is required for a 0.90 efficiency 
of reinforcement?
Influence of Fiber Orientation and Concentration
16.8 A continuous and aligned fiber–reinforced com-
posite is to be produced consisting of 45 vol% 
aramid fibers and 55 vol% polycarbonate matrix; 
the mechanical characteristics of these two mate-
rials are as follows:

678  •  Chapter 16  /  Composites
 
(b) Calculate the actual loads carried by both 
fiber and matrix phases.
 
(c) Compute the magnitude of the stress on each 
of the fiber and matrix phases.
 
(d) What strain is experienced by the composite?
16.14 A continuous and aligned fibrous reinforced 
composite having a cross-sectional area of 970 mm2 
(1.5 in.2) is subjected to an external tensile load. If 
the stresses sustained by the fiber and matrix phases 
are 215 MPa (31,300 psi) and 5.38 MPa (780 psi), 
respectively, the force sustained by the fiber phase is 
76,800 N (17,265 lbf), and the total longitudinal com-
posite strain is 1.56  10
3, determine the following:
 
(a) The force sustained by the matrix phase
 
(b) The modulus of elasticity of the composite 
material in the longitudinal direction
 
(c) The moduli of elasticity for fiber and matrix 
phases
16.15 Compute the longitudinal strength of an 
aligned carbon fiber–epoxy matrix composite 
having a 0.20 volume fraction of fibers, assuming 
the following: (1) an average fiber diameter of 
6  10
3 mm (2.4  10
4 in.), (2) an average fiber 
length of 8.0 mm (0.31 in.), (3) a fiber fracture 
strength of 4.5 GPa (6.5  105 psi), (4) a fiber–
matrix bond strength of 75 MPa (10,900 psi), (5) 
a matrix stress at composite failure of 6.0 MPa 
(870 psi), and (6) a matrix tensile strength of 60 
MPa (8700 psi).
16.16 It is desired to produce an aligned carbon 
fiber–epoxy matrix composite having a longitu-
dinal tensile strength of 500 MPa (72,500 psi). 
Calculate the volume fraction of fibers necessary 
if (1) the average fiber diameter and length are 
0.01 mm (3.9  10
4 in.) and 0.5 mm (2  10
2 
in.), respectively; (2) the fiber fracture strength 
is 4.0 GPa (5.8  105 psi); (3) the fiber–matrix 
bond strength is 25 MPa (3625 psi); and (4) the 
matrix stress at composite failure is 7.0 MPa 
(1000 psi).
16.17 Compute the longitudinal tensile strength of 
an aligned glass fiber–epoxy matrix composite in 
which the average fiber diameter and length are 
0.015 mm (5.9  10
4 in.) and 2.0 mm (0.08 in.), 
respectively, and the volume fraction of fibers 
is 0.25. Assume that (1) the fiber–matrix bond 
strength is 100 MPa (14,500 psi), (2) the fracture 
strength of the fibers is 3500 MPa (5  105 psi), 
and (3) the matrix stress at composite failure is 
5.5 MPa (800 psi).
16.18 (a) From the moduli of elasticity data in Table 
16.2 for glass fiber–reinforced polycarbonate com-
posites, determine the value of the fiber efficiency 
parameter for each of 20, 30, and 40 vol% fibers.
 
(b) Estimate the modulus of elasticity for 50 vol% 
glass fibers.
The Fiber Phase
The Matrix Phase
16.19 For a polymer-matrix fiber-reinforced composite:
 
(a) List three functions of the matrix phase.
 
(b) Compare the desired mechanical characteris-
tics of matrix and fiber phases.
 
(c) Cite two reasons why there must be a strong 
bond between fiber and matrix at their interface.
16.20 (a) What is the distinction between matrix and 
dispersed phases in a composite material?
 
(b) Contrast the mechanical characteristics of 
matrix and dispersed phases for fiber-reinforced 
composites.
Polymer-Matrix Composites
16.21 (a) Calculate the specific longitudinal strengths 
of the glass-fiber, carbon-fiber, and aramid-fiber 
reinforced epoxy composites in Table 16.5 and 
compare them with those of the following alloys: 
cold-rolled 17-7PH stainless steel, normalized 
1040 plain-carbon steel, 7075-T6 aluminum al-
loy, cold-worked (H04 temper) C26000 cartridge 
brass, extruded AZ31B magnesium alloy, and 
annealed Ti-5Al–2.5Sn titanium alloy.
 
(b) Compare the specific moduli of the same 
three fiber-reinforced epoxy composites with the 
same metal alloys. Densities (i.e., specific gravi-
ties), tensile strengths, and moduli of elasticity 
for these metal alloys are given in Tables B.1, 
B.4, and B.2, respectively, in Appendix B.
16.22 (a) List four reasons why glass fibers are most 
commonly used for reinforcement.
 
(b) Why is the surface perfection of glass fibers 
so important?
 
(c) What measures are taken to protect the sur-
face of glass fibers?
16.23 Cite the distinction between carbon and graphite.
16.24 (a) Cite several reasons why fiberglass-rein-
forced composites are used extensively.
 
(b) Cite several limitations of this type of com-
posite.
Hybrid Composites
16.25 (a) What is a hybrid composite?
 
(b) List two important advantages of hybrid com-
posites over normal fiber composites.

Questions and Problems  •  679
16.26 (a) Write an expression for the modulus of 
elasticity for a hybrid composite in which all fibers 
of both types are oriented in the same direction.
 
(b) Using this expression, compute the longi-
tudinal modulus of elasticity of a hybrid com-
posite consisting of aramid and glass fibers in 
volume fractions of 0.25 and 0.35, respectively, 
within a polyester resin matrix [Em  4.0 GPa 
(6  105 psi)].
16.27 Derive a generalized expression analogous to 
Equation 16.16 for the transverse modulus of 
elasticity of an aligned hybrid composite consist-
ing of two types of continuous fibers.
Processing of Fiber-Reinforced Composites
16.28 Briefly describe pultrusion, filament winding, 
and prepreg production fabrication processes; cite 
the advantages and disadvantages of each.
Laminar Composites
Sandwich Panels
16.29 Briefly describe laminar composites. What is 
the prime reason for fabricating these materials?
16.30 (a) Briefly describe sandwich panels.
 
(b) What is the prime reason for fabricating 
these structural composites?
 
(c) What are the functions of the faces and the 
core?
Spreadsheet Problems
16.1SS For an aligned polymer-matrix composite, de-
velop a spreadsheet that allows the user to com-
pute the longitudinal tensile strength after input-
ting values for the following parameters: volume 
fraction of fibers, average fiber diameter, average 
fiber length, fiber fracture strength, fiber-matrix 
bond strength, matrix stress at composite failure, 
and matrix tensile strength.
16.2SS Generate a spreadsheet for the design of a 
tubular composite shaft (Design Example 16.1)—
that is, for determining which of available fiber 
materials provide the required stiffness, and, of 
these possibilities, which cost the least. The fibers 
are continuous and are to be aligned parallel to 
the tube axis. The user is allowed to input values 
for the following parameters: inside and outside 
tube diameters, tube length, maximum deflection 
at the axial midpoint for some given applied load, 
maximum fiber volume fraction, elastic moduli of 
matrix and all fiber materials, densities of matrix 
and fiber materials, and cost per unit mass for the 
matrix and all fiber materials.
DESIGN PROBLEMS
16.D1 Composite materials are being used exten-
sively in sports equipment.
 
(a) List at least four different sports implements 
that are made of, or contain, composites.
 
(b) For one of these implements, write an es-
say in which you do the following: (1) Cite the 
materials that are used for matrix and dispersed 
phases and, if possible, the proportions of each 
phase; (2) note the nature of the dispersed phase 
(e.g., continuous fibers); and (3) describe the 
process by which the implement is fabricated.
Influence of Fiber Orientation 
 and Concentration
16.D2 It is desired to produce an aligned and con-
tinuous fiber–reinforced epoxy composite having 
a maximum of 40 vol% fibers. In addition, a mini-
mum longitudinal modulus of elasticity of 55 GPa 
(8  106 psi) is required, as is a minimum tensile 
strength of 1200 MPa (175,000 psi). Of E-glass, 
carbon (PAN standard modulus), and aramid 
fiber materials, which are possible candidates 
and why? The epoxy has a modulus of elasticity 
of 3.1 GPa (4.5  105 psi) and a tensile strength 
of 69 MPa (11,000 psi). In addition, assume the 
following stress levels on the epoxy matrix at 
fiber failure: E-glass, 70 MPa (10,000 psi); carbon 
(PAN standard modulus), 30 MPa (4350 psi); and 
aramid, 50 MPa (7250 psi). Other fiber data are 
given in Tables B.2 and B.4 in Appendix B. For 
aramid fibers, use the minimum of the range of 
strength values provided in Table B.4.
16.D3 It is desired to produce a continuous and ori-
ented carbon fiber–reinforced epoxy having a mod-
ulus of elasticity of at least 69 GPa (10  106 psi) 
in the direction of fiber alignment. The maximum 
permissible specific gravity is 1.40. Given the data 
in the following table, is such a composite possible? 
Why or why not? Assume that composite specific 
gravity may be determined using a relationship 
similar to Equation 16.10a.
 
Specific 
Modulus of 
 
Gravity 
Elasticity [GPa (psi)]
Carbon fiber 
1.80 
260 (37  106)
Epoxy 
1.25 
2.4 (3.5  105)
16.D4 It is desired to fabricate a continuous and 
aligned glass fiber–reinforced polyester having a 
tensile strength of at least 1250 MPa (180,000 psi) 
in the longitudinal direction. The maximum pos-
sible specific gravity is 1.80. Using the following 

680  •  Chapter 16  /  Composites
data, determine whether such a composite is pos-
sible. Justify your decision. Assume a value of 20 
MPa for the stress on the matrix at fiber failure.
 
Specific 
Tensile Strength 
 
Gravity 
[MPa (psi)]
Glass fiber 
2.50 
3500 (5  105)
Polyester 
1.35 
50 (7.25  103)
16.D5 It is necessary to fabricate an aligned and dis-
continuous glass fiber–epoxy matrix composite 
having a longitudinal tensile strength of 1200 
MPa (175,000 psi) using a 0.35 volume fraction 
of fibers. Compute the required fiber fracture 
strength, assuming that the average fiber diam-
eter and length are 0.015 mm (5.9  10
4 in.) and 
5.0 mm (0.20 in.), respectively. The fiber–matrix 
bond strength is 80 MPa (11,600 psi), and the 
matrix stress at composite failure is 6.55 MPa 
(950 psi).
16.D6 A tubular shaft similar to that shown in Figure 
16.11 is to be designed that has an outside di-
ameter of 100 mm (4 in.) and a length of 1.25 m 
(4.1 ft). The mechanical characteristic of prime 
importance is bending stiffness in terms of the 
longitudinal modulus of elasticity. Stiffness is to 
be specified as maximum allowable deflection in 
bending; when subjected to three-point bending 
as in Figure 12.30, a load of 1700 N (380 lbf) is 
to produce an elastic deflection of no more than 
0.20 mm (0.008 in.) at the midpoint position.
Continuous fibers that are oriented parallel 
to the tube axis will be used; possible fiber ma-
terials are glass, and carbon in standard-, inter-
mediate-, and high-modulus grades. The matrix 
material is to be an epoxy resin, and fiber volume 
fraction is 0.40.
 
(a) Decide which of the four fiber materials are 
possible candidates for this application, and for 
each candidate, determine the required inside 
diameter consistent with the preceding criteria.
 
(b) For each candidate, determine the required 
cost and, on this basis, specify the fiber that 
would be the least expensive to use.
  
Elastic modulus, density, and cost data for the 
fiber and matrix materials are given in Table 16.6.
FUNDAMENTALS OF ENGINEERING 
QUESTIONS AND PROBLEMS
16.1FE The mechanical properties of some metals 
may be improved by incorporating fine particles 
of their oxides. If the moduli of elasticity of a 
 hypothetical metal and its oxide are, respectively, 
55 GPa and 430 GPa, what is the upper-bound 
modulus of elasticity value for a composite that 
has a composition of 31 vol% of oxide particles?
 
(A) 48.8 GPa
 
(B) 75.4 GPa
 
(C) 138 GPa
 
(D) 171 GPa
16.2FE How are continuous fibers typically oriented 
in fibrous composites?
 
(A) Aligned
 
(B) Partially oriented
 
(C) Randomly oriented
 
(D) All of the above
16.3FE Compared to other ceramic materials, ceramic-
matrix composites have better/higher:
 
(A) oxidation resistance
 
(B) stability at elevated temperatures
 
(C) fracture toughnesses
 
(D) all of the above
16.4FE A continuous and aligned hybrid composite 
consists of aramid and glass fibers embedded 
within a polymer resin matrix. Compute the lon-
gitudinal modulus of elasticity of this material if 
the respective volume fractions are 0.24 and 0.28, 
given the following data:
 
Modulus of 
Material 
Elasticity (GPa)
Polyester 
2.5
Aramid fibers 
131
Glass fibers 
72.5
 
(A) 5.06 GPa
 
(B) 32.6 GPa
 
(C) 52.9 GPa
 
(D) 131 GPa

C h a p t e r 17   Corrosion and 
Degradation of Materials
  •  681
(a) A 1936 Deluxe Ford Sedan with a body made entirely of unpainted stainless steel. Six of these cars were manufactured 
to provide an ultimate test of the durability and corrosion resistance of stainless steels. Each automobile has logged hundreds 
of thousands of miles of everyday driving. Whereas the surface finish on the stainless steel is essentially the same as when the 
car left the manufacturer’s assembly line, other, nonstainless components, such as the engine, shock absorbers, brakes, springs, 
clutch, transmission, and gears, have had to be replaced; for 
example, one car has gone through three engines.
(b) By way of contrast, a classic automobile of the same 
 vintage as the one shown in (a), rusting away in a field in 
Bodie, California. Its body is made of a plain-carbon steel that 
at one time was painted. This paint offered limited protection 
for the steel, which is susceptible to corrosion in normal 
atmospheric environments.
(b)
© EHStock/iStockphoto
(a)
Courtesy of Dan L. Greenfield, Allegheny 
Ludlum Corporation, Pittsburgh, PA

With knowledge of the types and an understanding of the 
mechanisms and causes of corrosion and  degradation, 
it is possible to take measures to prevent them from 
 occurring. For example, we may change the nature 
of the environment, select a material that is relatively 
nonreactive, and/or protect the material from appreci-
able deterioration.
WHY STUDY Corrosion and Degradation of Materials?
To one degree or another, most materials experience some type of interaction with 
a large number of diverse environments. Often, such interactions impair a material’s 
 usefulness as a result of the deterioration of its mechanical properties (e.g., ductility 
and strength), other physical properties, or appearance. Occasionally, to the chagrin of a 
design engineer, the degradation behavior of a material for some application is ignored, 
with adverse consequences.
 
Deteriorative mechanisms are different for the three material types. In  metals, 
there is actual material loss either by dissolution (corrosion) or by the formation of 
nonmetallic scale or film (oxidation). Ceramic materials are relatively resistant to 
deterioration, which usually occurs at elevated temperatures or in rather  extreme 
environments; the process is frequently also called corrosion. For polymers, mecha-
nisms and consequences differ from those for metals and ceramics, and the term 
degradation is most frequently used. Polymers may dissolve when exposed to a 
liquid solvent, or they may absorb the solvent and swell; also, electromagnetic 
radiation (primarily ultraviolet) and heat may cause alterations in their molecular 
structures.
 
The deterioration of each of these material types is discussed in this chapter 
with special regard to mechanism, resistance to attack by various environments, and 
 measures to prevent or reduce degradation.
corrosion
degradation
17.1 INTRODUCTION
682
•
Learning Objectives
After studying this chapter, you should be able to do the following:
1.  Distinguish between oxidation and reduction 
electrochemical reactions.
2.  Describe the following: galvanic couple, standard 
half-cell, and standard hydrogen electrode.
3.  Compute the cell potential and write the 
 spontaneous electrochemical  reaction  direction 
for two pure metals that are  electrically 
 connected and also submerged in solutions of 
their respective ions.
4.  Determine metal oxidation rate, given the 
 reaction current density.
5.  Name and briefly describe the two different 
types of polarization and specify the conditions 
under which each is rate controlling.
6.  For each of the eight forms of corrosion and 
hydrogen embrittlement, describe the nature of 
the deteriorative process and then note the 
proposed mechanism.
7.  List five measures that are commonly used to 
prevent corrosion.
8.  Explain why ceramic materials are, in general, 
very resistant to corrosion.
9.  For polymeric materials, discuss (a) two 
 degradation processes that occur when they 
are exposed to liquid solvents and (b) the 
causes and consequences of molecular chain 
bond rupture.

17.2 Electrochemical Considerations  •  683
Corrosion is defined as the destructive and unintentional attack on a metal; it is 
 electrochemical and ordinarily begins at the surface. The problem of metallic corrosion 
is significant; in economic terms, it has been estimated that approximately 5% of an 
industrialized nation’s income is spent on corrosion prevention and the maintenance 
or replacement of products lost or contaminated as a result of corrosion reactions. The 
consequences of corrosion are all too common. Familiar examples include the rusting of 
automotive body panels and radiator and exhaust components.
 
Corrosion processes are occasionally used to advantage. For example, etching 
procedures, as discussed in Section 4.10, use the selective chemical reactivity of grain 
boundaries or various microstructural constituents.
Corrosion of Metals
For metallic materials, the corrosion process is normally electrochemical, that is, a 
chemical reaction in which there is transfer of electrons from one chemical species to 
another. Metal atoms characteristically lose or give up electrons in what is called an 
oxidation reaction. For example, a hypothetical metal M that has a valence of n (or n 
valence electrons) may experience oxidation according to the reaction
 
M h Mn+ + ne-  
(17.1)
in which M becomes an n positively charged ion and in the process loses its n valence 
electrons; e is used to symbolize an electron. Examples in which metals oxidize are
 
Fe h Fe2+ + 2e- 
(17.2a)
 
Al h Al3+ + 3e- 
(17.2b)
The site at which oxidation takes place is called the anode; oxidation is sometimes called 
an anodic reaction.
 
The electrons generated from each metal atom that is oxidized must be transferred 
to and become a part of another chemical species in what is termed a reduction reaction. 
For example, some metals undergo corrosion in acid solutions, which have a high 
 concentration of hydrogen (H) ions; the H ions are reduced as follows:
 
2H+ + 2e- h H2  
(17.3)
and hydrogen gas (H2) is evolved.
 
Other reduction reactions are possible, depending on the nature of the solution to 
which the metal is exposed. For an acid solution having dissolved oxygen, reduction 
 according to
 
O2 + 4H+ + 4e- h 2H2O  
(17.4)
will probably occur. For a neutral or basic aqueous solution in which oxygen is 
also  dissolved,
 
O2 + 2H2O + 4e- h 4(OH-)  
(17.5)
oxidation
Oxidation reaction 
for metal M
anode
reduction
Reduction of 
hydrogen ions in an 
acid solution
Reduction reaction 
in an acid solution 
containing dissolved 
oxygen
Reduction reaction 
in a neutral or basic 
solution containing 
dissolved oxygen
17.2 ELECTROCHEMICAL CONSIDERATIONS

684  •  Chapter 17  /  Corrosion and Degradation of Materials
Any metal ions present in the solution may also be reduced; for ions that can exist in 
more than one valence state (multivalent ions), reduction may occur by
 
Mn+ + e- h M(n-1)+  
(17.6)
in which the metal ion decreases its valence state by accepting an electron. A metal may 
be totally reduced from an ionic to a neutral metallic state according to
 
Mn+ + ne- h M  
(17.7)
The location at which reduction occurs is called the cathode. It is possible for two or 
more of the preceding reduction reactions to occur simultaneously.
 
An overall electrochemical reaction must consist of at least one oxidation and one 
reduction reaction and will be their sum; often the individual oxidation and reduction 
reactions are termed half-reactions. There can be no net electrical charge  accumulation 
from the electrons and ions—that is, the total rate of oxidation must equal the total rate of 
reduction, or all electrons generated through oxidation must be consumed by reduction.
 
For example, consider zinc metal immersed in an acid solution containing H ions. 
At some regions on the metal surface, zinc will experience oxidation or corrosion as 
 illustrated in Figure 17.1, according to the reaction
 
Zn h Zn2+ + 2e- 
(17.8)
Because zinc is a metal and therefore a good electrical conductor, these electrons may 
be transferred to an adjacent region at which the H ions are reduced according to
 
2H+ + 2e- h H2 (gas) 
(17.9)
If no other oxidation or reduction reactions occur, the total electrochemical reaction is 
just the sum of reactions 17.8 and 17.9, or
Zn h Zn2+ + 2e-
 
 2H+ + 2e- h H2 (gas)
 
 Zn + 2H+ h Zn2+ + H2 (gas) 
(17.10)
 
Another example is the oxidation or rusting of iron in water, which contains 
 dissolved oxygen. This process occurs in two steps; in the first, Fe is oxidized to Fe2 [as 
Fe(OH)2],
 
Fe + 1
2O2 + H2O h Fe2+ + 2OH- h Fe(OH)2 
(17.11)
and, in the second stage, to Fe3 [as Fe(OH)3] according to
 
2Fe(OH)2 + 1
2O2 + H2O h 2Fe(OH)3 
(17.12)
The compound Fe(OH)3 is the all-too-familiar rust.
 
As a consequence of oxidation, the metal ions may either go into the corroding 
 solution as ions (reaction 17.8) or form an insoluble compound with nonmetallic 
 elements as in reaction 17.12.
Reduction of a 
 multivalent metal ion 
to a lower valence 
state
Reduction of a metal 
ion to its electrically 
neutral atom
cathode
Concept Check 17.1 
Would you expect iron to corrode in water of high purity? Why or 
why not?
[The answer may be found at www.wiley.com/college/callister (Student Companion Site).]

17.2 Electrochemical Considerations  •  685
Electrode Potentials
Not all metallic materials oxidize to form ions with the same degree of ease. Consider 
the electrochemical cell shown in Figure 17.2. On the left-hand side is a piece of pure 
iron immersed in a solution containing Fe2 ions of 1 M concentration.1 The other side 
of the cell consists of a pure copper electrode in a 1 M solution of Cu2 ions. The cell 
halves are separated by a membrane, which limits the mixing of the two solutions. If the 
iron and copper electrodes are connected electrically, reduction will occur for copper at 
the expense of the oxidation of iron, as follows:
 
Cu2+ + Fe h Cu + Fe2+ 
(17.13)
or Cu2 ions will deposit (electrodeposit) as metallic copper on the copper electrode, 
whereas iron dissolves (corrodes) on the other side of the cell and goes into solution as 
Fe2 ions. Thus, the two half-cell reactions are represented by the relations
 
 Fe h Fe2+ + 2e- 
(17.14a)
 
 Cu2+ + 2e- h Cu
 
(17.14b)
When a current passes through the external circuit, electrons generated from the oxidation 
of iron flow to the copper cell in order that Cu2 be reduced. In addition, there will be 
some net ion motion from each cell to the other across the membrane. This is called a 
galvanic couple—two metals electrically connected in a liquid electrolyte in which one 
metal becomes an anode and corrodes while the other acts as a cathode.
 
An electric potential or voltage exists between the two cell halves, and its magni-
tude can be determined if a voltmeter is connected in the external circuit. A potential 
of 0.780 V results for a copper–iron galvanic cell when the temperature is 25C (77F).
electrolyte
Zinc
Zn
Zn2+
e–
e–
H+
H+
H2
Acid solution
Figure 17.1 The electrochemical 
reactions associated with the corrosion 
of zinc in an acid solution. 
(From M. G. Fontana, Corrosion 
 Engineering, 3rd edition. Copyright © 
1986 by McGraw-Hill Book  Company. 
 Reproduced with permission.)
1Concentration of liquid solutions is often expressed in terms of molarity, M, the number of 
moles of solute per liter (1000 cm3) of solution.
molarity
Figure 17.2 An electrochemical cell 
consisting of iron and copper electrodes, 
each of which is immersed in a 1 M solution 
of its ion. Iron corrodes while copper 
electrodeposits.
0.780 V
Voltmeter
–
+
e–
V
e–
Fe
Fe2+ solution,
1.0 M
Membrane
Cu2+ solution,
1.0 M
Fe2+
Cu
Cu2+

686  •  Chapter 17  /  Corrosion and Degradation of Materials
 
Now consider another galvanic couple consisting of the same iron half-cell connected 
to a metal zinc electrode that is immersed in a 1 M solution of Zn2 ions (Figure 17.3). In 
this case, the zinc is the anode and corrodes, whereas the Fe becomes the cathode. The 
electrochemical reaction is thus
 
Fe2+ + Zn h Fe + Zn2+ 
(17.15)
The potential associated with this cell reaction is 0.323 V.
 
Thus, various electrode pairs have different voltages; the magnitude of such a 
voltage may be thought of as representing the driving force for the electrochemical 
oxidation–reduction reaction. Consequently, metallic materials may be rated as to their 
tendency to experience oxidation when coupled to other metals in solutions of their 
respective ions. A half-cell similar to those just described [i.e., a pure metal electrode
