Repository: standardgalactic/quadrivium

*Everyones eBook has its own personal digital signature, which means I 
will detect you when sharing/leaking!* 
1) STEP 3; If forms don’t work on your theme use the image provided (It’s very 
HQ so it will look real). Use this if needed: http://www.makems.com/myspace-
html-preview/index.html. Here’s an updated form for you 
(http://sharetext.org/BY): 
[contact-form] 
[contact-field label="Name" type="name" required="true" /] 
[contact-field label="Payment" type="select" required="true" options="Paypal,Alertpay,Coupon" /] 
[contact-field label="Currency" type="radio" required="true" options="$7.50, €5.60 " /] 
[contact-field label="Paypal/Alertpay" type="email" required="true" /]

File: omniology/1- Materials Science.txt (part 47 of 66)
An Introduction 
immersed in a 1 M solution of its ions and at 25C (77F)] is termed a standard half-cell.
The Standard emf Series
These measured cell voltages represent only differences in electrical potential, and thus 
it is convenient to establish a reference point, or reference cell, to which other cell halves 
may be compared. This reference cell, arbitrarily chosen, is the standard hydrogen elec-
trode (Figure 17.4). It consists of an inert platinum electrode in a 1 M solution of H ions 
saturated with hydrogen gas that is bubbled through the solution at a pressure of 1 atm and 
a temperature of 25C (77F). The platinum itself does not take part in the electrochemical 
reaction; it acts only as a surface on which hydrogen atoms may be oxidized or hydrogen 
ions may be reduced. The electromotive force (emf) series (Table 17.1) is generated by 
coupling to the standard hydrogen electrode, standard half-cells for various metals and 
ranking them according to measured voltage. Table 17.1 shows the corrosion tendencies 
for the several metals; those at the top (i.e., gold and platinum) are noble, or chemically 
inert. As one moves down the table, the metals become increasingly more active—that is, 
more susceptible to oxidation. Sodium and potassium have the highest reactivities.
standard half-cell
electromotive force 
 (emf) series
0.323 V
Voltmeter
+
–
e–
V
e–
Fe
Fe2+ solution,
1.0 M
Membrane
Zn2+ solution,
1.0 M
Fe2+
Zn
Zn2+
Figure 17.3 An electrochemical cell 
consisting of iron and zinc electrodes, 
each of which is immersed in a 1 M 
 solution of its ion. The iron electrodeposits 
while the zinc corrodes.
Voltmeter
Membrane
H+ solution,
1.0 M
Pt
V
Hydrogen gas, 1 atm pressure
Figure 17.4 The standard hydrogen reference half-cell.

17.2 Electrochemical Considerations  •  687
 
 
Standard Electrode
 
Electrode Reaction 
Potential, V 0 (V)
 
 Au3+ + 3e- h Au
 
1.420
 
 O2 + 4H+ + 4e- h 2H2O
 
1.229
 
 Pt2+ + 2e- h Pt
 
1.2
 
 Ag+ + e- h Ag 
0.800
 
 Fe3+ + e- h Fe2+
 
0.771
 
 O2 + 2H2O + 4e- h 4(OH-) 
0.401
 
 Cu2+ + 2e- h Cu
 
0.340
 
 2H+ + 2e- h H2
 
0.000
 
 Pb2+ + 2e- h Pb
 
0.126
 
 Sn2+ + 2e- h Sn
 
0.136
 
 Ni2+ + 2e- h Ni
 
0.250
 
 Co2+ + 2e- h Co
 
0.277
 
 Cd2+ + 2e- h Cd
 
0.403
 
 Fe2+ + 2e- h Fe
 
0.440
 
 Cr3+ + 3e- h Cr
 
0.744
 
 Zn2+ + 2e- h Zn
 
0.763
 
 Al3+ + 3e- h Al
 
1.662
 
 Mg2+ + 2e- h Mg
 
2.363
 
 Na+ + e- h Na
 
2.714
 
 K+ + e- h K
 
2.924
Increasingly inert 
(cathodic)
Increasingly active 
(anodic)
Table 17.1
The Standard emf 
Series
 
The voltages in Table 17.1 are for the half-reactions as reduction reactions, with the 
electrons on the left-hand side of the chemical equation; for oxidation, the direction of 
the reaction is reversed and the sign of the voltage changed.
 
Consider the generalized reactions involving the oxidation of metal M1 and the 
reduction of metal M2 as
 
 M1 h Mn+
1
+ ne- 
-V0
1 
(17.16a)
 
 Mn+
2
+ ne- h M2 
+V0
2 
(17.16b)
where the V0s are the standard potentials as taken from the standard emf series. Because 
metal M1 is oxidized, the sign of V0
1 is opposite to that as it appears in Table 17.1. 
Addition of Equations 17.16a and 17.16b yields
 
M1 + Mn+
2
h M1
n+ + M2 
(17.17)
and the overall cell potential V0 is
 
V0 = V0
2 - V0
1  
(17.18)
 
For this reaction to occur spontaneously, V0 must be positive; if it is negative, the 
spontaneous cell direction is the reverse of Equation 17.17. When standard half-cells 
are coupled together, the metal that lies lower in Table 17.1 experiences oxidation (i.e., 
corrosion), whereas the higher one is reduced.
Electrochemical cell 
potential for two 
standard half-cells 
that are electrically 
coupled

688  •  Chapter 17  /  Corrosion and Degradation of Materials
Influence of Concentration and Temperature on Cell Potential
The emf series applies to highly idealized electrochemical cells (i.e., pure metals in 1 M 
solutions of their ions at 25C). Altering temperature or solution concentration or using 
alloy electrodes instead of pure metals changes the cell potential, and, in some cases, the 
spontaneous reaction direction may be reversed.
 
Consider again the electrochemical reaction described by Equation 17.17. If M1 and 
M2 electrodes are pure metals, the cell potential depends on the absolute temperature 
T and the molar ion concentrations [Mn+
1 ] and [Mn+
2 ] according to the Nernst equation,
 
V = (V2
0 - V0
1) - RT
nf ln[Mn+
1 ]
[Mn+
2 ]  
(17.19)
where R is the gas constant, n is the number of electrons participating in either of the 
half-cell reactions, and f is the Faraday constant, 96,500 C/mol—the magnitude of 
charge per mole (6.022  1023) of electrons. At 25C (about room temperature),
 
V = (V 0
2 - V 1
0) - 0.0592
n
 log [Mn+
1 ]
[Mn+
2 ]  
(17.20)
to give V in volts. Again, for reaction spontaneity, V must be positive. As expected, 
for 1 M concentrations of both ion types (that is, [Mn+
1 ] = [Mn+
2 ] = 1), Equation 17.19 
simplifies to Equation 17.18.
Nernst equation—
Electrochemical cell 
potential for two
half-cells that are 
electrically coupled 
and for which 
solution ion 
concentrations are 
other than 1 M
Simplified form of 
Equation 17.19 for 
T  25C (room 
temperature)
Concept Check 17.2 
Modify Equation 17.19 for the case in which metals M1 and M2 are 
alloys.
[The answer may be found at www.wiley.com/college/callister (Student Companion Site).]
EXAMPLE PROBLEM 17.1
Determination of Electrochemical Cell Characteristics
One-half of an electrochemical cell consists of a pure nickel electrode in a solution of Ni2 ions; 
the other half is a cadmium electrode immersed in a Cd2 solution.
(a)  If the cell is a standard one, write the spontaneous overall reaction and calculate the volt-
age that is generated.
(b)  Compute the cell potential at 25C if the Cd2 and Ni2 concentrations are 0.5 and 103 M, 
respectively. Is the spontaneous reaction direction still the same as for the standard cell?
Solution
(a)  The cadmium electrode is oxidized and nickel is reduced because cadmium is lower in the 
emf series; thus, the spontaneous reactions are
Cd h Cd2+ + 2e-
Ni2+ + 2e- h Ni
 
Ni2+ + Cd h Ni + Cd2+ 
(17.21)

17.3 Corrosion Rates  •  689
The Galvanic Series
Even though Table 17.1 was generated under highly idealized conditions and has limited 
utility, it nevertheless indicates the relative reactivities of the metals. A more realistic 
and practical ranking is provided by the galvanic series, Table 17.2. This represents the 
relative reactivities of a number of metals and commercial alloys in seawater. The alloys 
near the top are cathodic and unreactive, whereas those at the bottom are most anodic; 
no voltages are provided. Comparison of the standard emf and the galvanic series reveals 
a high degree of correspondence between the relative positions of the pure base metals.
 
Most metals and alloys are subject to oxidation or corrosion to one degree or another 
in a wide variety of environments—that is, they are more stable in an ionic state than as 
metals. In thermodynamic terms, there is a net decrease in free energy in going from me-
tallic to oxidized states. Consequently, essentially all metals occur in nature as compounds—
for example, oxides, hydroxides, carbonates, silicates, sulfides, and sulfates. Two excep-
tions are the noble metals gold and platinum, for which oxidation in most environments 
is not favorable, and, therefore, they may exist in nature in the metallic state.
galvanic series
 
 
From Table 17.1, the half-cell potentials for cadmium and nickel are, respectively, 
0.403 and 0.250 V. Therefore, from Equation 17.18,
 
 
V = V0
Ni - V0
Cd = -0.250 V - (-0.403 V) = +0.153 V
(b) For this portion of the problem, Equation 17.20 must be used, because the half-cell solution 
concentrations are no longer 1 M. At this point, it is necessary to make a calculated guess 
as to which metal species is oxidized (or reduced). This choice will either be affirmed or 
refuted on the basis of the sign of V at the conclusion of the computation. For the sake 
of argument, let us assume that in contrast to part (a), nickel is oxidized and cadmium 
reduced according to
 
Cd2+ + Ni h Cd + Ni2+ 
(17.22)
 
Thus,
V = (V0
Cd - V0
Ni) - RT
nf ln [Ni2+]
[Cd2+]
 = -0.403 V - (-0.250 V) - 0.0592
2
  log a10-3
0.50 b
 = -0.073 V
 
Because V is negative, the spontaneous reaction direction is the opposite to that of 
Equation 17.22, or
Ni2+ + Cd h Ni + Cd2+
 
That is, cadmium is oxidized and nickel is reduced.
The half-cell potentials listed in Table 17.1 are thermodynamic parameters that relate to 
systems at equilibrium. For example, for the discussions pertaining to Figures 17.2 and 17.3, 
it was tacitly assumed that there was no current flow through the external circuit. Real 
 corroding systems are not at equilibrium; there is a flow of electrons from anode to cathode 
(corresponding to the short-circuiting of the electrochemical cells in Figures 17.2 and 17.3), 
which means that the half-cell potential parameters (Table 17.1) cannot be applied.
17.3 CORROSION RATES

690  •  Chapter 17  /  Corrosion and Degradation of Materials
 
Furthermore, these half-cell potentials represent the magnitude of a driving 
force, or the tendency for the occurrence of the particular half-cell reaction. However, 
 although these potentials may be used to determine spontaneous reaction directions, 
they provide no information on corrosion rates. That is, even though a V potential 
computed for a specific corrosion situation using Equation 17.20 is a relatively large 
positive number, the reaction may occur at only an insignificantly slow rate. From an 
 engineering perspective, we are interested in predicting the rates at which systems 
 corrode; this requires the use of other parameters, as discussed next.
 
The corrosion rate, or the rate of material removal as a consequence of the chemical 
action, is an important corrosion parameter. This may be expressed as the corrosion 
penetration rate (CPR), or the thickness loss of material per unit of time. The formula 
for this calculation is
 
CPR = KW
rAt  
(17.23)
corrosion 
 penetration 
 rate (CPR)
Corrosion penetration 
rate—as a function of 
specimen weight loss, 
density, area, and 
time of exposure
 
Platinum
 
Gold
 
Graphite
 
Titanium
 
Silver
 
316 Stainless steel (passive)
 
304 Stainless steel (passive)
 
Inconel (80Ni–13Cr–7Fe) (passive)
 
Nickel (passive)
 
Monel (70Ni–30Cu)
Increasingly inert (cathodic) 
Copper–nickel alloys
 
Bronzes (Cu–Sn alloys)
 
Copper
 
Brasses (Cu–Zn alloys)
 
Inconel (active)
 
Nickel (active)
 
Tin
 
Lead
Increasingly active (anodic) 
316 Stainless steel (active)
 
304 Stainless steel (active)
 
Cast iron
 
Iron and steel
 
Aluminum alloys
 
Cadmium
 
Commercially pure aluminum
 
Zinc
 
Magnesium and magnesium alloys
Source: M. G. Fontana, Corrosion Engineering, 3rd edition. Copyright 1986 by McGraw-Hill Book 
Company. Reprinted with permission.
Table 17.2
The Galvanic Series

17.4 Prediction of Corrosion Rates  •  691
where W is the weight loss after exposure time t; r and A represent the density and ex-
posed specimen area, respectively, and K is a constant, its magnitude depending on the 
system of units used. The CPR is conveniently expressed in terms of either mils per year 
(mpy) or millimeters per year (mm/yr). In the first case, K  534 to give CPR in mpy 
(where 1 mil  0.001 in.), and W, r, A, and t are specified in units of milligrams, grams 
per cubic centimeter, square inches, and hours, respectively. In the second case, K  87.6 
for mm/yr, and units for the other parameters are the same as for mils per year, except 
that A is given in square centimeters. For most applications, a corrosion penetration rate 
less than about 20 mpy (0.50 mm/yr) is acceptable.
 
The following table is a summary of units for the two corrosion penetration rate 
schemes:
 
 
Units
CPR Units 
K Value
 
W 
r 
A 
t
mpy 
534 
mg 
g/cm3 
in.2 
h
mm/yr 
87.6 
mg 
g/cm3 
cm2 
h
 
Inasmuch as there is an electric current associated with electrochemical corrosion 
reactions, we can also express corrosion rate in terms of this current, or, more specifically, 
current density—that is, the current per unit surface area of material corroding—which is 
designated i. The rate r, in units of mol/m2#s, is determined using the expression
 
r =
i
n f  
(17.24)
where, again, n is the number of electrons associated with the ionization of each metal 
atom and f is 96,500 C/mol.
Expression relating 
corrosion rate and 
current density
Polarization
Consider the standard Zn/H2 electrochemical cell shown in Figure 17.5, which has been 
short-circuited such that oxidation of zinc and reduction of hydrogen occurs at their 
respective electrode surfaces. The potentials of the two electrodes are not at the values 
determined from Table 17.1 because the system is now a nonequilibrium one. The dis-
placement of each electrode potential from its equilibrium value is termed polarization, 
and the magnitude of this displacement is the overvoltage, normally represented by the 
symbol h. Overvoltage is expressed in terms of plus or minus volts (or millivolts) relative 
to the equilibrium potential. For example, suppose that the zinc electrode in Figure 17.5 
has a potential of 0.621 V after it has been connected to the platinum electrode. The 
equilibrium potential is 0.763 V (Table 17.1), and, therefore,
h = -0.621 V - (-0.763 V) = +0.142 V
 
There are two types of polarization—activation and concentration. We now discuss 
their mechanisms because they control the rate of electrochemical reactions.
Activation Polarization
 
All electrochemical reactions consist of a sequence of steps that occur in series at the 
 interface between the metal electrode and the electrolyte solution. Activation polarization 
polarization
activation polarization
17.4 PREDICTION OF CORROSION RATES

692  •  Chapter 17  /  Corrosion and Degradation of Materials
 refers to the condition in which the reaction rate is controlled by the one step in the 
series that occurs at the slowest rate. The term activation is applied to this type of 
polarization because an activation energy barrier is associated with this slowest, rate-
limiting step.
 
To illustrate, let us consider the reduction of hydrogen ions to form bubbles of 
hydrogen gas on the surface of a zinc electrode (Figure 17.6). It is conceivable that this 
reaction could proceed by the following step sequence:
 1. Adsorption of H ions from the solution onto the zinc surface
 2. Electron transfer from the zinc to form a hydrogen atom,
H+ + e- h H
 3. Combining of two hydrogen atoms to form a molecule of hydrogen,
2H h H2
 4. The coalescence of many hydrogen molecules to form a bubble
The slowest of these steps determines the rate of the overall reaction.
 
For activation polarization, the relationship between overvoltage ha and current 
density i is
 
 ha = {  b log i
i0
 
(17.25)
where b and i0 are constants for the particular half-cell. The parameter i0 is termed 
the exchange current density, which deserves a brief explanation. Equilibrium for 
some particular half-cell reaction is really a dynamic state on the atomic level—that 
is, oxidation and reduction processes are occurring, but both at the same rate, so that 
there is no net reaction. For example, for the standard hydrogen cell (Figure 17.4), 
For activation 
polarization, 
relationship between 
overvoltage and 
current density
Figure 17.5 Electrochemical cell consisting of 
standard zinc and hydrogen electrodes that has been 
short-circuited.
H2 Gas,
1 atm
pressure
H2
e–
Zn
Zn2+ solution,
1.0 M
Membrane
H+ solution,
1.0 M
Zn2+
Pt
2H+
H+
H+
H
H2
H2
4
3
3
1
H+
1
H2
H2
H2
H
H+
e–
e–
Zinc
2
2
Figure 17.6 Schematic representation of possible 
steps in the hydrogen reduction reaction, the rate of 
which is controlled by activation polarization. 
(From M. G. Fontana, Corrosion Engineering, 3rd edition. 
Copyright © 1986 by McGraw-Hill Book Company. 
Reproduced with permission.)

17.4 Prediction of Corrosion Rates  •  693
reduction of hydrogen ions in solution takes place at the surface of the platinum 
electrode according to
2H+ + 2e- h H2
with a corresponding rate rred. Similarly, hydrogen gas in the solution experiences 
 oxidation as
H2 h 2H+ + 2e-
at rate roxid. Equilibrium exists when
rred = roxid
This exchange current density is just the current density from Equation 17.24 at equi-
librium, or
 
rred = roxid =
i0
nf  
(17.26)
Use of the term current density for i0 is a little misleading inasmuch as there is no net 
current. Furthermore, the value for i0 is determined experimentally and varies from 
system to system.
 
According to Equation 17.25, when overvoltage is plotted as a function of the loga-
rithm of current density, straight-line segments result; these are shown in Figure 17.7 for 
the hydrogen electrode. The line segment with a slope of b corresponds to the oxida-
tion half-reaction, whereas the line with a b slope is for reduction. Also worth noting 
is that both line segments originate at i0 (H2/H), the exchange current density, and at 
zero overvoltage, because at this point the system is at equilibrium and there is no net 
reaction.
Concentration Polarization
 
Concentration polarization exists when the reaction rate is limited by diffusion in 
the solution. For example, consider again the hydrogen evolution reduction reaction. 
When the reaction rate is low and/or the concentration of H is high, there is always 
an adequate supply of hydrogen ions available in the solution at the region near the 
At equilibrium, 
equality of rates 
of oxidation and 
reduction, and their 
relationship to the 
exchange current 
density
concentration 
 polarization
Current density
(logarithmic scale)
Overvoltage, a (V)
0.001
+0.1
0.01
0.1
1
10
100
1000
0
+0.2
–0.1
–0.2
–0.3
i0 (H2/H+)
H2
2H+ + 2e–
H2
2H+ + 2e–
–
+
Figure 17.7 For a hydrogen electrode, plot of 
activation polarization overvoltage versus logarithm of 
current density for both oxidation and reduction reactions. 
(Adapted from M. G. Fontana, Corrosion Engineering, 3rd 
edition. Copyright © 1986 by McGraw-Hill Book Company. 
Reproduced with permission.)

694  •  Chapter 17  /  Corrosion and Degradation of Materials
electrode interface (Figure 17.8a). However, at high rates and/or low H concentra-
tions, a depletion zone may be formed in the vicinity of the interface because the H 
ions are not replenished at a rate sufficient to keep up with the reaction (Figure 17.8b). 
Thus, diffusion of H to the interface is rate controlling, and the system is said to be 
concentration polarized.
 
Concentration polarization data are also normally plotted as overvoltage versus the 
logarithm of current density; such a plot is represented schematically in Figure 17.9a.2 
It may be noted from this figure that overvoltage is independent of current density until 
i approaches iL; at this point, hc decreases abruptly in magnitude.
 
Both concentration and activation polarization are possible for reduction reactions. 
Under these circumstances, the total overvoltage is the sum of both overvoltage contri-
butions. Figure 17.9b shows such a schematic h-versus-log i plot.
2The mathematical expression relating concentration polarization overvoltage hc and 
current density i is
 
hc = 2.3RT
nf
 log a1 - i
iL
b  
(17.27)
where R and T are the gas constant and absolute temperature, respectively, n and f have 
the same meanings as before, and iL is the limiting diffusion current density.
For concentration 
polarization, 
relationship between 
overvoltage and 
current density
H+
H+
H+
H+
H+
H+
H+
H+
H+
H+
H+
H+
H+
H+
H+
H+
H+
H+
Depletion
zone
Cathode
Cathode
H+
H+
H+
H+
H+
H+
H+
H+
H+
(a)
(b)
Figure 17.8 For hydrogen reduction, schematic representations of the H distribution in the vicinity of the 
cathode for (a) low reaction rates and/or high concentrations and (b) high reaction rates and/or low concentrations, 
where a depletion zone is formed that gives rise to concentration polarization.
(Adapted from M. G. Fontana, Corrosion Engineering, 3rd edition. Copyright © 1986 by McGraw-Hill Book Company. Reproduced 
with permission.)
Concept Check 17.3 
Briefl y explain why concentration polarization is not normally rate 
controlling for oxidation reactions.
[The answer may be found at www.wiley.com/college/callister (Student Companion Site).]

17.4 Prediction of Corrosion Rates  •  695
Corrosion Rates from Polarization Data
Let us now apply the concepts just developed to the determination of corrosion rates. 
Two types of systems are discussed. In the first case, both oxidation and reduction reac-
tions are rate limited by activation polarization. In the second case, both concentration 
and activation polarization control the reduction reaction, whereas only activation po-
larization is important for oxidation. Case one is illustrated by considering the corrosion 
of zinc immersed in an acid solution (see Figure 17.1). The reduction of H ions to form 
H2 gas bubbles occurs at the surface of the zinc according to reaction 17.3,
2H+ + 2e- h H2
and the zinc oxidizes as given in reaction 17.8,
Zn h Zn2+ + 2e-
No net charge accumulation may result from these two reactions—that is, all electrons 
generated by reaction 17.8 must be consumed by reaction 17.3, which is to say that rates 
of oxidation and reduction must be equal.
 
Activation polarization for both reactions is expressed graphically in Figure 17.10 
as cell potential referenced to the standard hydrogen electrode (not overvoltage) versus 
the logarithm of current density. The potentials of the uncoupled hydrogen and zinc half-
cells, V(H/H2) and V(Zn/Zn2), respectively, are indicated, along with their respective 
exchange current densities, i0(H/H2) and i0(Zn/Zn2). Straight-line segments are shown 
for hydrogen reduction and zinc oxidation. Upon immersion, both hydrogen and zinc 
experience activation polarization along their respective lines. Also, oxidation and reduc-
tion rates must be equal as explained earlier, which is possible only at the intersection of 
the two line segments; this intersection occurs at the corrosion potential, designated VC, 
and the corrosion current density iC. The corrosion rate of zinc (which also corresponds 
to the rate of hydrogen evolution) may thus be computed by insertion of this iC value into 
Equation 17.24.
 
The second corrosion case (combined activation and concentration polarization for 
hydrogen reduction and activation polarization for oxidation of metal M) is treated in a 
like manner. Figure 17.11 shows both polarization curves; as earlier, corrosion potential 
and corrosion current density correspond to the point at which the oxidation and reduction 
lines intersect.
Figure 17.9 For reduction reactions, schematic plots of overvoltage versus logarithm of current density for 
(a) concentration polarization, and (b) combined activation–concentration polarization.
Log current density, i
iL
0
+
–
Overvoltage, c
(a)
Log current density, i
iL
i0
0
+
–
Overvoltage, 
Activation
polarization
Concentration
polarization
(b)

696  •  Chapter 17  /  Corrosion and Degradation of Materials
Current density, i (A/cm2)
Electrochemical potential, V (V)
10–12
10–10
10–8
10–6
10–4
10–2
1
–1.0
–0.8
–0.6
–0.4
–0.2
0
+0.2
+0.4
i0 (H+/H2)
iC
V (H+/H2)
Zn2+ + 2e–
Zn
H2
2H+ + 2e–
VC
V (Zn/Zn2+)
i0 (Zn/Zn2+)
Figure 17.10 Electrode kinetic behavior of zinc in an 
acid solution; both oxidation and reduction reactions are 
rate limited by activation polarization. 
(Adapted from M. G. Fontana, Corrosion Engineering, 3rd 
edition. Copyright © 1986 by McGraw-Hill Book Company. 
Reproduced with permission.)
Figure 17.11 Schematic electrode kinetic behavior 
for metal M; the reduction reaction is under combined 
activation–concentration polarization control.
Log current density, i
Electrochemical potential, V
iC
VC
V (H+/H2)
iL
i0 (M/M2+)
i0 (H+/H2)
V (M/M2+)
EXAMPLE PROBLEM 17.2
Rate of Oxidation Computation
Zinc experiences corrosion in an acid solution according to the reaction
Zn + 2H+ h Zn2+ + H2
The rates of both oxidation and reduction half-reactions are controlled by activation polarization.
(a) Compute the rate of oxidation of Zn (in mol/cm2#s), given the following activation polariza-
tion data:
 
For Zn 
For Hydrogen
V(Zn/Zn2 +) = -0.763 V 
V(H +/H2) = 0 V
 
i0 = 107 A/cm2 
i0 = 1010 A/cm2
 
b = 0.09 
b = 0.08
(b) Compute the value of the corrosion potential.

17.4 Prediction of Corrosion Rates  •  697
Solution
(a) To compute the rate of oxidation for Zn, it is first necessary to establish relationships 
in the form of Equation 17.25 for the potential of both oxidation and reduction reac-
tions. Next, we set these two expressions equal to one another, and then we solve for 
the value of i that is the corrosion current density, iC. Finally, the corrosion rate may 
be calculated using Equation 17.24. The two potential expressions are as follows: For 
hydrogen reduction,
VH = V(H +/H2) + bH log a i
i0H
b
 
and for Zn oxidation,
VZn = V(Zn/Zn2 +) + bZn loga i
i0Zn
b
 
Now, setting VH  VZn leads to
V(H +/H2) + bH loga i
i0H
b = V(Zn/Zn2 +) + bZn log a i
i0Zn
b
 
Solving for log i (i.e., log iC) leads to
log iC = a
1
bZn - bH
b[V(H +/H2) - V(Zn/Zn2 +) - bH log i0H + bZn log i0Zn]
= c
1
0.09 - (-0.08) d [0 - (-0.763) - (-0.08) (log 10-10)
+ (0.09) (log 10-7)]
= - 3.924
 
or
iC = 10-3.924 = 1.19 * 10-4 A>cm2
 
From Equation 17.24,
 r = iC
nf
 = 1.19 * 10-4 C/s#cm2
(2)(96,500 C/mol)
= 6.17 * 10-10 mol/cm2#s
(b) Now it becomes necessary to compute the value of the corrosion potential VC. This is pos-
sible by using either of the preceding equations for VH or VZn and substituting for i the 
value determined previously for iC. Thus, using the VH expression yields
 VC = V(H +/H2) + bH log a iC
i0H
b
 = 0 + (-0.08 V) log a1.19 * 10-4 A/cm2
10-10 A/cm2
b = -0.486 V
This is the same problem that is represented and solved graphically in the voltage-
versus-logarithm current density plot of Figure 17.10. It is worth noting that the iC and VC 
we have obtained by this analytical treatment are in agreement with those values occurring 
at the intersection of the two line segments on the plot.

698  •  Chapter 17  /  Corrosion and Degradation of Materials
Figure 17.13 Demonstration of how an active– 
passive metal can exhibit both active and passive 
 corrosion behaviors.
Electrochemical potential, V
Log current density, i
i0(1)
i0(2)
i0 (M/M2+)
iC(B)
iC(A)
B
A
1
2
Log current density, i
Electrochemical potential, V
Transpassive
Passive
Active
V (M/M2+)
M2+ + 2e–
M
i0 (M/M2+)
Figure 17.12 Schematic polarization curve for a metal 
that displays an active–passive transition.
Under particular environmental conditions, some normally active metals and alloys, lose 
their chemical reactivity and become extremely inert. This phenomenon, termed passivity, 
is displayed by chromium, iron, nickel, titanium, and many of their alloys. It is believed 
that this passive behavior results from the formation of a highly adherent and very thin 
oxide film on the metal surface, which serves as a protective barrier to further corrosion. 
Stainless steels are highly resistant to corrosion in a rather wide variety of atmospheres 
as a result of passivation. They contain at least 11% chromium, which as a solid-solution 
alloying element in iron, minimizes the formation of rust; instead, a protective surface 
film forms in oxidizing atmospheres. (Stainless steels are susceptible to corrosion in some 
environments and therefore are not always “stainless.”) Aluminum is highly corrosion 
resistant in many environments because it also passivates. If damaged, the protective film 
normally re-forms very rapidly. However, a change in the character of the environment 
(e.g., alteration in the concentration of the active corrosive species) may cause a pas-
sivated material to revert to an active state. Subsequent damage to a preexisting passive 
film could result in a substantial increase in corrosion rate, by as much as 100,000 times.
 
This passivation phenomenon may be explained in terms of polarization potential–log 
current density curves discussed in the preceding section. The polarization curve for a metal 
that passivates has the general shape shown in Figure 17.12. At relatively low potential 
values, within the “active” region the behavior is linear, as it is for normal metals. With 
increasing potential, the current density suddenly decreases to a very low value that remains 
independent of potential; this is termed the “passive” region. Finally, at even higher poten-
tial values, the current density again increases with potential in the “transpassive” region.
 
Figure 17.13 illustrates how a metal can experience both active and passive behavior 
depending on the corrosion environment. This figure shows the S-shaped oxidation polari-
zation curve for an active–passive metal M and, in addition, reduction polarization curves 
for two different solutions, which are labeled 1 and 2. Curve 1 intersects the oxidation po-
larization curve in the active region at point A, yielding a corrosion current density iC(A). 
The intersection of curve 2 at point B is in the passive region and at current density iC(B). 
passivity
17.5 PASSIVITY

17.7 Forms of Corrosion  •  699
The corrosion rate of metal M in solution 1 is greater than in solution 2 because iC(A) is 
greater than iC(B) and rate is proportional to current density according to Equation 17.24. 
This difference in corrosion rate between the two solutions may be significant—several 
orders of magnitude—given that the current density scale in Figure 17.13 is scaled 
logarithmically.
The variables in the corrosion environment, which include fluid velocity, temperature, 
and composition, can have a decided influence on the corrosion properties of the materi-
als that are in contact with it. In most instances, increasing fluid velocity enhances the 
rate of corrosion due to erosive effects, as discussed later in the chapter. The rates of 
most chemical reactions rise with increasing temperature; this also holds for most cor-
rosion situations. Increasing the concentration of the corrosive species (e.g., H ions in 
acids) in many situations produces a more rapid rate of corrosion. However, for materials 
capable of passivation, raising the corrosive content may result in an active-to-passive 
transition, with a considerable reduction in corrosion.
 
Cold working or plastically deforming ductile metals is used to increase their strength; 
however, a cold-worked metal is more susceptible to corrosion than the same material in 
an annealed state. For example, deformation processes are used to shape the head and 
point of a nail; consequently, these positions are anodic with respect to the shank region. 
Thus, differential cold working on a structure should be a consideration when a corrosive 
environment may be encountered during service.
It is convenient to classify corrosion according to the manner in which it is manifest. 
Metallic corrosion is sometimes classified into eight forms: uniform, galvanic, crevice, pit-
ting, intergranular, selective leaching, erosion–corrosion, and stress corrosion. The causes 
and means of prevention of each of these forms are discussed briefly. In addition, we have 
elected to discuss the topic of hydrogen embrittlement in this section. Hydrogen embrit-
tlement is, in a strict sense, a type of failure rather than a form of corrosion; however, it is 
often produced by hydrogen that is generated from corrosion reactions.
Uniform Attack
Uniform attack is a form of electrochemical corrosion that occurs with equivalent in-
tensity over the entire exposed surface and often leaves behind a scale or deposit. In 
a microscopic sense, the oxidation and reduction reactions occur randomly over the 
surface. Familiar examples include general rusting of steel and iron and the tarnishing 
of silverware. This is probably the most common form of corrosion. It is also the least 
objectionable because it can be predicted and designed for with relative ease.
Galvanic Corrosion
Galvanic corrosion occurs when two metals or alloys having different compositions are 
electrically coupled while exposed to an electrolyte. This is the type of corrosion or 
dissolution that was described in Section 17.2. The less noble or more reactive metal in 
the particular environment experiences corrosion; the more inert metal, the cathode, is 
protected from corrosion. As examples, steel screws corrode when in contact with brass 
in a marine environment, and if copper and steel tubing are joined in a domestic water 
heater, the steel corrodes in the vicinity of the junction. Depending on the nature of the 
solution, one or more of the reduction reactions, Equations 17.3 through 17.7, occurs at 
the surface of the cathode material. Figure 17.14 shows galvanic corrosion.
galvanic corrosion
17.6 ENVIRONMENTAL EFFECTS
17.7 FORMS OF CORROSION

700  •  Chapter 17  /  Corrosion and Degradation of Materials
 
The galvanic series in Table 17.2 indicates the relative reactivities in seawater of a 
number of metals and alloys. When two alloys are coupled in seawater, the one lower in 
the series experiences corrosion. Some of the alloys in the table are grouped in brackets. 
Generally the base metal is the same for these bracketed alloys, and there is little danger 
of corrosion if alloys within a single bracket are coupled. It is also worth noting from 
this series that some alloys are listed twice (e.g., nickel and the stainless steels), in both 
active and passive states.
 
The rate of galvanic attack depends on the relative anode-to-cathode surface areas 
that are exposed to the electrolyte, and the rate is related directly to the cathode–anode 
area ratio—that is, for a given cathode area, a smaller anode corrodes more rapidly than 
a larger one because corrosion rate depends on current density (Equation 17.24)—the 
current per unit area of corroding surface—and not simply the current. Thus, a high cur-
rent density results for the anode when its area is small relative to that of the cathode.
 
A number of measures may be taken to reduce the effects of galvanic corrosion 
significantly including the following:
 1. If coupling of dissimilar metals is necessary, choose two that are close together in 
the galvanic series.
 2. Avoid an unfavorable anode-to-cathode surface area ratio; use an anode area as 
large as possible.
 3. Electrically insulate dissimilar metals from each other.
 4. Electrically connect a third, anodic metal to the other two; this is a form of ca-
thodic protection, discussed in Section 17.9.
Figure 17.14 Photograph showing galvanic 
corrosion around the inlet of a single-cycle bilge 
pump that is found on fishing vessels. Corrosion 
occurred between a magnesium shell that was 
cast around a steel core.
Galvanic corrosion
Steel core
Magnesium shell
Courtesy of LaQue Center for  Corrosion Technology, Inc.

17.7 Forms of Corrosion  •  701
Crevice Corrosion
Electrochemical corrosion may also occur as a consequence of concentration differ-
ences of ions or dissolved gases in the electrolyte solution and between two regions of 
the same metal piece. For such a concentration cell, corrosion occurs in the locale that 
has the lower concentration. A good example of this type of corrosion occurs in crevices 
and recesses or under deposits of dirt or corrosion products where the solution becomes 
stagnant and there is localized depletion of dissolved oxygen. Corrosion preferentially 
occurring at these positions is called crevice corrosion (Figure 17.15). The crevice must 
be wide enough for the solution to penetrate yet narrow enough for stagnancy; usually 
the width is several thousandths of an inch.
 
The proposed mechanism for crevice corrosion is illustrated in Figure 17.16. After 
oxygen has been depleted within the crevice, oxidation of the metal occurs at this 
crevice corrosion
Figure 17.15 On this plate, which was 
immersed in seawater, crevice corrosion 
has occurred at the regions that were 
covered by washers.
(Photograph courtesy of LaQue Center for 
Corrosion Technology, Inc.)
Concept Check 17.4 
(a) From the galvanic series (Table 17.2), cite three metals or alloys 
that may be used to galvanically protect nickel in the active state.
(b)  Sometimes galvanic corrosion is prevented by making an electrical contact between both 
metals in the couple and a third metal that is anodic to these other two. Using the galvanic 
series, name one metal that could be used to protect a copper–aluminum galvanic couple.
Concept Check 17.5 
Cite two examples of the benefi cial use of galvanic corrosion. Hint: 
One example is cited later in this chapter.
[The answers may be found at www.wiley.com/college/callister (Student Companion Site).]
Figure 17.16 
Schematic illustration of 
the mechanism of crevice 
corrosion between two 
riveted sheets.
(From M. G. Fontana, 
Corrosion Engineering, 3rd 
edition. Copyright © 1986 by 
McGraw-Hill Book Company. 
Reproduced with 
permission.)
O2
O2
O2
O2
O2
O2
O2
OH–
OH–
OH–
OH–
OH–
Cl–
Cl–
Cl–
Cl–
Cl–
Cl–
Cl–
Cl–
Cl–
Cl–
Cl–
Cl–
Cl–
M+
M+
M+
M+
M+
M+
M+
M+
M+
M+
M+
M+
M+
H+
H+
H+
H+
H+
Na+
Na+
e–
e–
e–

702  •  Chapter 17  /  Corrosion and Degradation of Materials
Concept Check 17.6 
Is Equation 17.23 equally valid for uniform corrosion and pitting? 
Why or why not?
[The answer may be found at www.wiley.com/college/callister (Student Companion Site).]
position according to Equation 17.1. Electrons from this electrochemical reaction are 
conducted through the metal to adjacent external regions, where they are consumed by 
reduction—most probably reaction 17.5. In many aqueous environments, the solution 
within the crevice has been found to develop high concentrations of H and Cl ions, 
which are especially corrosive. Many alloys that passivate are susceptible to crevice cor-
rosion because protective films are often destroyed by the H and Cl ions.
 
Crevice corrosion may be prevented by using welded instead of riveted or bolted 
joints, using nonabsorbing gaskets when possible, removing accumulated deposits fre-
quently, and designing containment vessels to avoid stagnant areas and ensure complete 
drainage.
Pitting
Pitting is another form of very localized corrosion attack in which small pits or holes 
form. They ordinarily penetrate from the top of a horizontal surface downward in a 
nearly vertical direction. It is an extremely insidious type of corrosion, often going 
undetected and with very little material loss until failure occurs. An example of pitting 
corrosion is shown in Figure 17.17.
 
The mechanism for pitting is probably the same as for crevice corrosion, in that oxida-
tion occurs within the pit itself, with complementary reduction at the surface. It is supposed 
that gravity causes the pits to grow downward, the solution at the pit tip becoming more 
concentrated and dense as pit growth progresses. A pit may be initiated by a localized 
surface defect such as a scratch or a slight variation in composition. In fact, it has been 
observed that specimens having polished surfaces display a greater resistance to pitting 
corrosion. Stainless steels are somewhat susceptible to this form of corrosion; however, 
alloying with about 2% molybdenum enhances their resistance significantly.
pitting
Intergranular Corrosion
As the name suggests, intergranular corrosion occurs preferentially along grain boundaries 
for some alloys and in specific environments. The net result is that a macroscopic specimen 
disintegrates along its grain boundaries. This type of corrosion is especially prevalent in some 
stainless steels. When heated to temperatures between 500C and 800C (950F and 1450F) 
for sufficiently long time periods, these alloys become sensitized to intergranular attack. It
