Repository: standardgalactic/quadrivium

*Everyones eBook has its own personal digital signature, which means I 
will detect you when sharing/leaking!* 
1) STEP 3; If forms don’t work on your theme use the image provided (It’s very 
HQ so it will look real). Use this if needed: http://www.makems.com/myspace-
html-preview/index.html. Here’s an updated form for you 
(http://sharetext.org/BY): 
[contact-form] 
[contact-field label="Name" type="name" required="true" /] 
[contact-field label="Payment" type="select" required="true" options="Paypal,Alertpay,Coupon" /] 
[contact-field label="Currency" type="radio" required="true" options="$7.50, €5.60 " /] 
[contact-field label="Paypal/Alertpay" type="email" required="true" /]

File: omniology/1- Materials Science.txt (part 48 of 66)
An Introduction 
is believed that this heat treatment permits the formation of small precipitate particles of 
chromium carbide (Cr23C6) by reaction between the chromium and carbon in the stainless 
steel. These particles form along the grain boundaries, as illustrated in Figure 17.18. Both the 
chromium and the carbon must diffuse to the grain boundaries to form the precipitates, which 
leaves a chromium-depleted zone adjacent to the grain boundary. Consequently, this grain 
boundary region is now highly susceptible to corrosion.
 
Intergranular corrosion is an especially severe problem in the welding of stainless steels, 
when it is often termed weld decay. Figure 17.19 shows this type of intergranular corrosion.
 
Stainless steels may be protected from intergranular corrosion by the following 
measures: (1) subjecting the sensitized material to a high-temperature heat treatment in 
which all the chromium carbide particles are redissolved, (2) lowering the carbon con-
tent below 0.03 wt% C so that carbide formation is minimal, and (3) alloying the stain-
less steel with another metal such as niobium or titanium, which has a greater tendency 
to form carbides than does chromium so that the Cr remains in solid solution.
intergranular 
 corrosion
weld decay

17.7 Forms of Corrosion  •  703
Figure 17.19 Weld decay in a 
 stainless steel. The regions along which 
the grooves have formed were sensitized 
as the weld cooled. 
(From H. H. Uhlig and R. W. Revie, 
Corrosion and Corrosion Control, 
3rd edition, Fig. 2, p. 307. Copyright © 
1985 by John Wiley & Sons, Inc. 
Reprinted by permission of John Wiley & 
Sons, Inc.)
Figure 17.18 Schematic illustration of chromium carbide particles 
that have precipitated along grain boundaries in stainless steel, and 
the attendant zones of chromium depletion.
Grain boundary
Zone depleted of chromium
Cr23C6 precipitate particle
Figure 17.17 The pitting of a 304  stainless 
steel plate by an acid–chloride solution. 
(Photograph courtesy of Mars G. Fontana. 
From M. G. Fontana, Corrosion Engineering, 
3rd edition. Copyright © 1986 by McGraw-Hill 
Book Company. Reproduced with permission.)
Selective Leaching
Selective leaching is found in solid solution alloys and occurs when one element or con-
stituent is preferentially removed as a consequence of corrosion processes. The most 
common example is the dezincification of brass, in which zinc is selectively leached from a 
copper–zinc brass alloy. The mechanical properties of the alloy are significantly impaired 
selective leaching

704  •  Chapter 17  /  Corrosion and Degradation of Materials
because only a porous mass of copper remains in the region that has been dezincified. In 
addition, the material changes from yellow to a red or copper color. Selective leaching 
may also occur with other alloy systems in which aluminum, iron, cobalt, chromium, and 
other elements are vulnerable to preferential removal.
Erosion–Corrosion
Erosion–corrosion arises from the combined action of chemical attack and mechanical 
abrasion or wear as a consequence of fluid motion. Virtually all metal alloys, to one degree 
or another, are susceptible to erosion–corrosion. It is especially harmful to alloys that pas-
sivate by forming a protective surface film; the abrasive action may erode away the film, 
leaving exposed a bare metal surface. If the coating is not capable of continuously and 
rapidly re-forming as a protective barrier, corrosion may be severe. Relatively soft metals 
such as copper and lead are also sensitive to this form of attack. Usually it can be identified 
by surface grooves and waves having contours that are characteristic of the flow of the fluid.
 
The nature of the fluid can have a dramatic influence on the corrosion behavior. 
Increasing fluid velocity normally enhances the rate of corrosion. Also, a solution is 
more erosive when bubbles and suspended particulate solids are present.
 
Erosion–corrosion is commonly found in piping, especially at bends, elbows, and abrupt 
changes in pipe diameter—positions where the fluid changes direction or flow suddenly 
becomes turbulent. Propellers, turbine blades, valves, and pumps are also susceptible to this 
form of corrosion. Figure 17.20 illustrates the impingement failure of an elbow fitting.
 
One of the best ways to reduce erosion–corrosion is to change the design to elimi-
nate fluid turbulence and impingement effects. Other materials may also be used that 
inherently resist erosion. Furthermore, removal of particulates and bubbles from the 
solution lessens its ability to erode.
Stress Corrosion
Stress corrosion, sometimes termed stress corrosion cracking, results from the combined 
action of an applied tensile stress and a corrosive environment; both influences are nec-
essary. In fact, some materials that are virtually inert in a particular corrosive medium 
become susceptible to this form of corrosion when a stress is applied. Small cracks form 
and then propagate in a direction perpendicular to the stress (Figure 17.21), with the result 
that failure may eventually occur. Failure behavior is characteristic of that for a brittle 
material, even though the metal alloy is intrinsically ductile. Furthermore, cracks may 
form at relatively low stress levels, significantly below the tensile strength. Most alloys are 
susceptible to stress corrosion in specific environments, especially at moderate stress lev-
els. For example, most stainless steels stress corrode in solutions containing chloride ions, 
whereas brasses are especially vulnerable when exposed to ammonia. Figure 17.22 is a 
photomicrograph showing an example of intergranular stress corrosion cracking in brass.
 
The stress that produces stress corrosion cracking need not be externally applied; 
it may be a residual one that results from rapid temperature changes and uneven con-
traction or occur for two-phase alloys in which each phase has a different coefficient of 
expansion. Also, gaseous and solid corrosion products that are entrapped internally can 
give rise to internal stresses.
 
Probably the best measure to take to reduce or completely eliminate stress corrosion 
is to lower the magnitude of the stress. This may be accomplished by reducing the external 
load or increasing the cross-sectional area perpendicular to the applied stress. Furthermore, 
an appropriate heat treatment may be used to anneal out any residual thermal stresses.
Hydrogen Embrittlement
Various metal alloys, specifically some steels, experience a significant reduction in 
ductility and tensile strength when atomic hydrogen (H) penetrates into the material. 
erosion–corrosion
stress corrosion

17.7 Forms of Corrosion  •  705
Figure 17.21 A bar of steel bent into a horseshoe shape using a nut-
and-bolt assembly. While immersed in seawater, stress corrosion cracks 
formed along the bend at those regions where the tensile stresses are the 
greatest.
(Photograph courtesy of F. L. LaQue. From F. L. LaQue, Marine  Corrosion, 
Causes and Prevention. Copyright © 1975 by John Wiley & Sons, Inc. Reprinted 
by permission of John Wiley & Sons, Inc.)
Figure 17.20 Impingement failure 
of an elbow that was part of a steam 
condensate line. 
(Photograph courtesy of Mars G. Fontana. 
From M. G. Fontana, Corrosion Engineering, 
3rd edition. Copyright © 1986 by McGraw-
Hill Book Company. Reproduced with 
permission.)
This phenomenon is aptly referred to as hydrogen embrittlement; the terms hydrogen-
induced cracking and hydrogen stress cracking are sometimes also used. Strictly speak-
ing, hydrogen embrittlement is a type of failure; in response to applied or residual tensile 
stresses, brittle fracture occurs catastrophically as cracks grow and rapidly propagate. 
Hydrogen in its atomic form (H as opposed to the molecular form, H2) diffuses intersti-
tially through the crystal lattice, and concentrations as low as several parts per million can 
lead to cracking. Furthermore, hydrogen-induced cracks are most often transgranular, 
although intergranular fracture is observed for some alloy systems. A number of mecha-
nisms have been proposed to explain hydrogen embrittlement; most are based on the 
interference of dislocation motion by the dissolved hydrogen.
 
Hydrogen embrittlement is similar to stress corrosion, in that a normally ductile 
metal experiences brittle fracture when exposed to both a tensile stress and a corrosive 
atmosphere. However, these two phenomena may be distinguished on the basis of their 
interactions with applied electric currents. Whereas cathodic protection (Section 17.9) 
reduces or causes a cessation of stress corrosion, it may, however, lead to the initiation 
or enhancement of hydrogen embrittlement.
hydrogen 
 embrittlement

706  •  Chapter 17  /  Corrosion and Degradation of Materials
3 Pickling is a procedure used to remove surface oxide scale from steel pieces by dipping them in a vat of hot, dilute 
sulfuric or hydrochloric acid.
 
For hydrogen embrittlement to occur, some source of hydrogen must be present, as 
well as the possibility for the formation of its atomic species. Situations in which these 
conditions are met include the following: pickling3 of steels in sulfuric acid; electroplat-
ing; and the presence of hydrogen-bearing atmospheres (including water vapor) at el-
evated temperatures such as during welding and heat treatments. Also, the presence of 
what are termed poisons such as sulfur (i.e., H2S) and arsenic compounds accelerates hy-
drogen embrittlement; these substances retard the formation of molecular hydrogen and 
thereby increase the residence time of atomic hydrogen on the metal surface. Hydrogen 
sulfide, probably the most aggressive poison, is found in petroleum fluids, natural gas, 
oil-well brines, and geothermal fluids.
 
High-strength steels are susceptible to hydrogen embrittlement, and increasing 
strength tends to enhance the material’s susceptibility. Martensitic steels are especially 
vulnerable to this type of failure; bainitic, ferritic, and spheroiditic steels are more re-
silient. Furthermore, FCC alloys (austenitic stainless steels and alloys of copper, alumi-
num, and nickel) are relatively resistant to hydrogen embrittlement, mainly because of 
their inherently high ductilities. However, strain hardening these alloys enhances their 
susceptibility to embrittlement.
 
Techniques commonly used to reduce the likelihood of hydrogen embrittlement in-
clude reducing the tensile strength of the alloy via a heat treatment, removing the source 
of hydrogen, “baking” the alloy at an elevated temperature to drive out any dissolved 
hydrogen, and substituting a more embrittlement-resistant alloy.
200 m
Figure 17.22 Photomicrograph 
showing intergranular stress corrosion 
cracking in brass. 
(From H. H. Uhlig and R. W. Revie, 
Corrosion and Corrosion Control, 3rd 
 edition, Fig. 5, p. 335. Copyright 1985 by 
John Wiley & Sons, Inc. Reprinted by 
 permission of John Wiley & Sons, Inc.)

17.9 Corrosion Prevention  •  707
Corrosion environments include the atmosphere, aqueous solutions, soils, acids, bases, 
inorganic solvents, molten salts, liquid metals, and, last but not least, the human body. 
On a tonnage basis, atmospheric corrosion accounts for the greatest losses. Moisture 
containing dissolved oxygen is the primary corrosive agent, but other substances, includ-
ing sulfur compounds and sodium chloride, may also contribute. This is especially true 
of marine atmospheres, which are highly corrosive because of the presence of sodium 
chloride. Dilute sulfuric acid solutions (acid rain) in industrial environments can also 
cause corrosion problems. Metals commonly used for atmospheric applications include 
alloys of aluminum and copper, and galvanized steel.
 
Water environments can also have a variety of compositions and corrosion charac-
teristics. Freshwater normally contains dissolved oxygen as well as minerals, several of 
which account for hardness. Seawater contains approximately 3.5% salt (predominantly 
sodium chloride), as well as some minerals and organic matter. Seawater is generally 
more corrosive than freshwater, frequently producing pitting and crevice corrosion. 
Cast iron, steel, aluminum, copper, brass, and some stainless steels are generally suitable 
for freshwater use, whereas titanium, brass, some bronzes, copper–nickel alloys, and 
nickel–chromium–molybdenum alloys are highly corrosion resistant in seawater.
 
Soils have a wide range of compositions and susceptibilities to corrosion. 
Compositional variables include moisture, oxygen, salt content, alkalinity, and acidity, as 
well as the presence of various forms of bacteria. Cast iron and plain carbon steels, both 
with and without protective surface coatings, are economical for underground structures.
 
Because there are so many acids, bases, and organic solvents, no attempt is made to dis-
cuss these solutions in this text. Good references are available that treat these topics in detail.
Some corrosion prevention methods were treated relative to the eight forms of corro-
sion; however, only the measures specific to each of the various corrosion types were 
discussed. Now, some more general techniques are presented; these include material 
selection, environmental alteration, design, coatings, and cathodic protection.
 
Perhaps the most common and easiest way of preventing corrosion is through the 
judicious selection of materials once the corrosion environment has been characterized. 
Standard corrosion references are helpful in this respect. Here, cost may be a significant 
factor. It is not always economically feasible to employ the material that provides the 
optimum corrosion resistance; sometimes, either another alloy and/or some other meas-
ure must be used.
 
Changing the character of the environment, if possible, may also significantly in-
fluence corrosion. Lowering the fluid temperature and/or velocity usually produces a 
reduction in the rate at which corrosion occurs. Many times increasing or decreasing the 
concentration of some species in the solution will have a positive effect; for example, the 
metal may experience passivation.
 
Inhibitors are substances that, when added in relatively low concentrations to the 
environment, decrease its corrosiveness. The specific inhibitor depends on both the al-
loy and the corrosive environment. Several mechanisms may account for the effective-
ness of inhibitors. Some react with and virtually eliminate a chemically active species in 
the solution (such as dissolved oxygen). Other inhibitor molecules attach themselves to 
the corroding surface and interfere with either the oxidation or the reduction reaction or 
form a very thin protective coating. Inhibitors are normally used in closed systems such 
as automobile radiators and steam boilers.
 
Several aspects of design consideration have already been discussed, especially with 
regard to galvanic and crevice corrosion and erosion–corrosion. In addition, the design 
inhibitor
17.8 CORROSION ENVIRONMENTS
17.9 CORROSION PREVENTION

708  •  Chapter 17  /  Corrosion and Degradation of Materials
should allow for complete drainage in the case of a shutdown, and easy washing. Because 
dissolved oxygen may enhance the corrosivity of many solutions, the design should, if pos-
sible, include provision for the exclusion of air.
 
Physical barriers to corrosion are applied on surfaces in the form of films and coat-
ings. A large diversity of metallic and nonmetallic coating materials is available. It is es-
sential that the coating maintain a high degree of surface adhesion, which undoubtedly 
requires some preapplication surface treatment. In most cases, the coating must be vir-
tually nonreactive in the corrosive environment and resistant to mechanical damage that 
exposes the bare metal to the corrosive environment. All three material types—metals, 
ceramics, and polymers—are used as coatings for metals.
Cathodic Protection
One of the most effective means of corrosion prevention is cathodic protection; it can 
be used for all eight different forms of corrosion as discussed earlier and may, in some 
situations, completely stop corrosion. Again, oxidation or corrosion of a metal M occurs 
by the generalized reaction 17.1,
M h Mn+ + ne-
Cathodic protection simply involves supplying, from an external source, electrons to the 
metal to be protected, making it a cathode; the preceding reaction is thus forced in the 
reverse (or reduction) direction.
 
One cathodic protection technique employs a galvanic couple: the metal to be protected 
is electrically connected to another metal that is more reactive in the particular environment. 
The latter experiences oxidation and, upon giving up electrons, protects the first metal from 
corrosion. The oxidized metal is often called a sacrificial anode, and magnesium and zinc 
are commonly used because they lie at the anodic end of the galvanic series. This form of 
galvanic protection for structures buried in the ground is illustrated in Figure 17.23a.
 
The process of galvanizing is simply one in which a layer of zinc is applied to the 
surface of steel by hot dipping. In the atmosphere and most aqueous environments, zinc 
is anodic to and will thus cathodically protect the steel if there is any surface damage 
(Figure 17.24). Any corrosion of the zinc coating will proceed at an extremely slow rate 
because the ratio of the anode-to-cathode surface area is quite large.
 
For another method of cathodic protection, the source of electrons is an impressed 
current from an external dc power source, as represented in Figure 17.23b for an under-
ground tank. The negative terminal of the power source is connected to the structure to 
be protected. The other terminal is joined to an inert anode (often graphite), which, in 
this case, is buried in the soil; high-conductivity backfill material provides good electri-
cal contact between the anode and the surrounding soil. A current path exists between 
cathodic protection
Oxidation reaction 
for metal M
sacrificial anode
Ground level
Earth
environment
Coated copper wire
Backfill
Rectifier
Tank
Current
Current
Backfill
_
+
Current
Gravel
Steel
pipe
Mg
anode
Anode
(a)
(b)
Figure 17.23 Cathodic protection of (a) an underground pipeline using a magnesium sacrificial anode and (b) an 
underground tank using an impressed current. 
(From M. G. Fontana, Corrosion Engineering, 3rd edition. Copyright © 1986 by McGraw-Hill Book Company. Reproduced with 
permission.)

17.10 Oxidation  •  709
Figure 17.24 Galvanic protection of steel 
as provided by a coating of zinc.
Zn2+ Zn2+
Zn2+ Zn2+
e–
e–
e–
e–
Corrosive environment
Steel
Cathode region
Zinc coating
(anode)
4 For other than divalent metals, this reaction may be expressed as
 
aM + b
2 O2 h MaOb 
(17.30)
Concept Check 17.7 
Tin cans are made of a steel, the inside of which is coated with a 
thin layer of tin. The tin protects the steel from corrosion by food products in the same manner 
as zinc protects steel from atmospheric corrosion. Briefl y explain how this cathodic protection 
of tin cans is possible, given that tin is electrochemically less active than steel in the galvanic 
series (Table 17.2).
[The answer may be found at www.wiley.com/college/callister (Student Companion Site).]
the cathode and the anode through the intervening soil, completing the electrical circuit. 
Cathodic protection is especially useful in preventing corrosion of water heaters, under-
ground tanks and pipes, and marine equipment.
The discussion of Section 17.2 treated the corrosion of metallic materials in terms of 
electrochemical reactions that take place in aqueous solutions. In addition, oxidation of 
metal alloys is also possible in gaseous atmospheres, normally air, in which an oxide layer 
or scale forms on the surface of the metal. This phenomenon is frequently termed scaling, 
tarnishing, or dry corrosion. In this section, we discuss possible mechanisms for this type 
of corrosion, the types of oxide layers that can form, and the kinetics of oxide formation.
Mechanisms
As with aqueous corrosion, the process of oxide layer formation is an electrochemical 
one, which may be expressed, for divalent metal M, by the following reaction4:
 
M + 1
2 O2 h MO 
(17.28)
The preceding reaction consists of oxidation and reduction half-reactions. The former, 
with the formation of metal ions,
 
M h M2+ + 2e- 
(17.29)
occurs at the metal–scale interface. The reduction half-reaction produces oxygen ions 
as follows:
 
1
2 O2 + 2e- h O2- 
(17.31)
17.10 OXIDATION

710  •  Chapter 17  /  Corrosion and Degradation of Materials
and takes place at the scale–gas interface. A schematic representation of this metal–
scale–gas system is shown in Figure 17.25.
 
For the oxide layer to increase in thickness via Equation 17.28, it is necessary that 
electrons be conducted to the scale–gas interface, at which point the reduction reaction 
occurs; in addition, M2 ions must diffuse away from the metal–scale interface, and/or 
O2 ions must diffuse toward this same interface (Figure 17.25).5 Thus, the oxide scale 
serves both as an electrolyte through which ions diffuse and as an electrical circuit for 
the passage of electrons. Furthermore, the scale may protect the metal from rapid oxida-
tion when it acts as a barrier to ionic diffusion and/or electrical conduction; most metal 
oxides are highly electrically insulative.
Scale Types
Rate of oxidation (i.e., the rate of film thickness increase) and the tendency of the film 
to protect the metal from further oxidation are related to the relative volumes of the 
oxide and metal. The ratio of these volumes, termed the Pilling–Bedworth ratio, may be 
determined from the following expression6:
 
P-B ratio = AOrM
AMrO
 
(17.32)
where AO is the molecular (or formula) weight of the oxide, AM is the atomic weight 
of the metal, and rO and rM are the oxide and metal densities, respectively. For metals 
having P–B ratios less than unity, the oxide film tends to be porous and unprotective 
Pilling–Bedworth 
 ratio
Pilling–Bedworth 
ratio for a divalent 
metal—dependence 
on the densities 
and atomic/formula 
weights of the metal 
and its oxide
5Alternatively, electron holes (Section 18.10) and vacancies may diffuse instead of electrons 
and ions.
6For other than divalent metals, Equation 17.32 becomes
 
P-B ratio = AOrM
aAMrO
 
(17.33)
where a is the coefficient of the metal species for the overall oxidation reaction described by 
Equation 17.30.
Pilling–Bedworth 
ratio for a metal that 
is not divalent
Metal
(M)
Oxide scale
(MO)
Gas
(O2)
M2+
e–
O2–
    M2+ + 2e–
O2  + 2e–    
1
2
M
O2–
Figure 17.25 Schematic representation of 
processes that are involved in gaseous oxidation at 
a metal surface.

17.10 Oxidation  •  711
 
Protective 
Nonprotective
Metal 
Oxide 
P–B Ratio 
Metal 
Oxide 
P–B Ratio
 Al 
Al2O3 
1.29 
K 
K2O 
0.46
 Cu 
Cu2O 
1.68 
Li 
Li2O 
0.57
 Ni 
NiO 
1.69 
Na 
Na2O 
0.58
 Fe 
FeO 
1.69 
Ca 
CaO 
0.65
 Be 
BeO 
1.71 
Ag 
AgO 
1.61
 Co 
CoO 
1.75 
Ti 
TiO2 
1.78
 Mn 
MnO 
1.76 
U 
UO2 
1.98
 Cr 
Cr2O3 
2.00 
Mo 
MoO2 
2.10
 Si 
SiO2 
2.14 
W 
WO2 
2.10
 
 
 
 
Ta 
Ta2O5 
2.44
 
 
 
 
Nb 
Nb2O5 
2.67
aMetal and oxide densities based on Handbook of Chemistry and Physics, 85th edition 
(2004–2005).
Table 17.3 
Pilling–Bedworth 
Ratios for a Number 
of Metals/Metal 
Oxidesa
because it is insufficient to fully cover the metal surface. If the ratio is greater than 
unity, compressive stresses result in the film as it forms. For a ratio greater than 2 to 
3, the oxide coating may crack and flake off, continually exposing a fresh and unpro-
tected metal surface. The ideal P–B ratio for the formation of a protective oxide film 
is unity. Table 17.3 presents P–B ratios for metals that form protective coatings and 
for those that do not. Note from these data that protective coatings normally form for 
metals having P–B ratios between 1 and 2, whereas nonprotective ones usually result 
when this ratio is less than 1 or greater than about 2. In addition to the P–B ratio, other 
factors also influence the oxidation resistance imparted by the film; these include a 
high degree of adherence between film and metal, comparable coefficients of thermal 
expansion for metal and oxide, and, for the oxide, a relatively high melting point and 
good high-temperature plasticity.
 
Several techniques are available for improving the oxidation resistance of a metal. 
One involves application of a protective surface coating of another material that adheres 
well to the metal and also is resistant to oxidation. In some instances, the addition of 
alloying elements will form a more adherent and protective oxide scale by virtue of 
producing a more favorable Pilling–Bedworth ratio and/or improving other scale char-
acteristics.
Kinetics
One of the primary concerns relative to metal oxidation is the rate at which the reac-
tion progresses. Inasmuch as the oxide scale reaction product normally remains on the 
surface, the rate of reaction may be determined by measuring the weight gain per unit 
area as a function of time.
 
When the oxide that forms is nonporous and adheres to the metal surface, the rate 
of layer growth is controlled by ionic diffusion. A parabolic relationship exists between 
the weight gain per unit area W and the time t as follows:
 
W2 = K1t + K2  
(17.34)
where K1 and K2 are time-independent constants at a given temperature. This weight 
gain–time behavior is plotted schematically in Figure 17.26. The oxidation of iron, copper, 
and cobalt follows this rate expression.
Parabolic rate 
expression for 
metal oxidation— 
dependence of 
weight gain (per unit 
area) on time

712  •  Chapter 17  /  Corrosion and Degradation of Materials
Figure 17.26 Oxidation film growth curves for 
linear, parabolic, and logarithmic rate laws.
Time, t
Weight gain per unit area, W
Linear
Parabolic
Logarithmic
 
In the oxidation of metals for which the scale is porous or flakes off (i.e., for P–B ratios 
less than about 1 or greater than about 2), the oxidation rate expression is linear—that is,
 
W = K3t  
(17.35)
where K3 is a constant. Under these circumstances oxygen is always available for reac-
tion with an unprotected metal surface because the oxide does not act as a reaction 
barrier. Sodium, potassium, and tantalum oxidize according to this rate expression and, 
incidentally, have P–B ratios significantly different from unity (Table 17.3). Linear 
growth rate kinetics is also represented in Figure 17.26.
 
Still a third reaction rate law has been observed for very thin oxide layers (generally 
less than 100 nm) that form at relatively low temperatures. The dependence of weight 
gain on time is logarithmic and takes the form
 
W = K4 log(K5t + K6)  
(17.36)
Again, the Ks are constants. This oxidation behavior, also shown in Figure 17.26, has 
been observed for aluminum, iron, and copper at near-ambient temperatures.
Linear rate 
expression for 
metal oxidation
Logarithmic rate 
expression for metal 
oxidation
Corrosion of Ceramic Materials
Ceramic materials, being compounds between metallic and nonmetallic elements, may 
be thought of as having already been corroded. Thus, they are exceedingly immune 
to corrosion by almost all environments, especially at room temperature. Corrosion 
of ceramic materials generally involves simple chemical dissolution, in contrast to the 
electrochemical processes found in metals, as described previously.
 
Ceramic materials are frequently used because of their resistance to corrosion. 
Glass is often used to contain liquids for this reason. Refractory ceramics must not 
only withstand high temperatures and provide thermal insulation, but also, in many in-
stances, must resist high-temperature attack by molten metals, salts, slags, and glasses. 
Some of the new technology schemes for converting energy from one form into another 
that is more useful require relatively high temperatures, corrosive atmospheres, and 
pressures above the ambient pressure. Ceramic materials are much better suited to 
withstand most of these environments for reasonable time periods than are metals.

17.11 Swelling and Dissolution  •  713
Degradation of Polymers
Polymeric materials also experience deterioration by means of environmental interac-
tions. However, an undesirable interaction is specified as degradation rather than corro-
sion because the processes are basically dissimilar. Whereas most metallic corrosion re-
actions are electrochemical, polymeric degradation is physiochemical; that is, it involves 
physical as well as chemical phenomena. Furthermore, a wide variety of reactions and 
adverse consequences are possible for polymer degradation. Polymers may deteriorate 
by swelling and dissolution. Covalent bond rupture as a result of heat energy, chemical 
reactions, and radiation is also possible, typically with an attendant reduction in me-
chanical integrity. Because of the chemical complexity of polymers, their degradation 
mechanisms are not well understood.
 
To cite a couple of examples of polymer degradation, polyethylene, if exposed to 
high temperatures in an oxygen atmosphere, suffers an impairment of its mechanical 
properties by becoming brittle, and the utility of poly(vinyl chloride) is limited because 
this material may become discolored when exposed to high temperatures, although such 
environments may not affect its mechanical characteristics.
17.11 SWELLING AND DISSOLUTION
When polymers are exposed to liquids, the main forms of degradation are swelling and 
dissolution. With swelling, the liquid or solute diffuses into and is absorbed within the 
polymer; the small solute molecules fit into and occupy positions among the polymer mol-
ecules. Thus the macromolecules are forced apart such that the specimen expands or swells. 
Furthermore, this increase in chain separation results in a reduction of the secondary inter-
molecular bonding forces; as a consequence, the material becomes softer and more ductile. 
The liquid solute also lowers the glass transition temperature and, if depressed below the 
ambient temperature, causes a once-strong material to become rubbery and weak.
 
Swelling may be considered a partial dissolution process in which there is only limited 
solubility of the polymer in the solvent. Dissolution, which occurs when the polymer is 
completely soluble, may be thought of as a continuation of swelling. As a rule of thumb, the 
greater the similarity of chemical structure between the solvent and polymer, the greater the 
likelihood of swelling and/or dissolution. For example, many hydrocarbon rubbers readily 
absorb hydrocarbon liquids such as gasoline, but absorb virtually no water. The responses 
of selected polymeric materials to organic solvents are given in Tables 17.4 and 17.5.
 
Swelling and dissolution traits also are affected by temperature, as well as by the 
characteristics of the molecular structure. In general, increasing molecular weight, in-
creasing degree of crosslinking and crystallinity, and decreasing temperature result in a 
reduction of these deteriorative processes.
 
In general, polymers are much more resistant to attack by acidic and alkaline solu-
tions than are metals. For example, hydrofluoric acid (HF) corrodes many metals as 
well as etch and dissolve glass, so it is stored in plastic bottles. A qualitative comparison 
of the behavior of various polymers in these solutions is also presented in Tables 17.4 
and 17.5. Materials that exhibit outstanding resistance to attack by both solution types 
include polytetrafluoroethylene (and other fluorocarbons) and polyetheretherketone.
Concept Check 17.8 
From a molecular perspective, explain why increasing crosslinking 
and crystallinity of a polymeric material will enhance its resistance to swelling and dissolution. 
Would you expect crosslinking or crystallinity to have the greater infl uence? Justify your choice. 
Hint: You may want to consult Sections 14.7 and 14.11.
[The answer may be found at www.wiley.com/college/callister (Student Companion Site).]

714  •  Chapter 17  /  Corrosion and Degradation of Materials
Table 17.5 Resistance to Degradation by Various Environments for Selected Elastomeric Materialsa
Material
Weather-
Sunlight 
Aging
Oxidation
Ozone 
Cracking
Alkali 
Dilute/
Concentrated
Acid 
Dilute/
Concentrated
Chlorinated 
Hydrocarbons, 
Degreasers
Aliphatic 
Hydrocarbons, 
Kerosene, Etc.
Animal, 
Vegetable 
Oils
Polyisoprene 
(natural)
D
B
NR
A/C-B
A/C-B
NR
NR
D-B
Polyisoprene 
(synthetic)
NR
B
NR
C-B/C-B
C-B/C-B
NR
NR
D-B
Butadiene
D
B
NR
C-B/C-B
C-B/C-B
NR
NR
D-B
Styrene-
butadiene
D
C
NR
C-B/C-B
C-B/C-B
NR
NR
D-B
Neoprene
B
A
A
A/A
A/A
D
C
B
Nitrile (high)
D
B
C
B/B
B/B
C-B
A
B
Silicone 
(polysiloxane)
A
A
A
A/A
B/C
NR
D-C
A
aA  excellent, B  good, C  fair, D  use with caution, NR  not recommended.
Source: Compound Selection and Service Guide, Seals Eastern, Inc., Red Bank, NJ, 1977.
Table 17.4 Resistance to Degradation by Various Environments for Selected Plastic Materialsa
Material
Nonoxidizing 
Acids 
(20% H2SO4)
Oxidizing 
Acids 
(10% HNO3)
Aqueous 
Salt 
Solutions 
(NaCl)
Aqueous 
Alkalis 
(NaOH)
Polar 
Solvents 
(C2H5OH)
Nonpolar 
Solvents 
(C6H6)
Water
Polytetrafluoro-
ethylene
S
S
S
S
S
S
S
Nylon 6,6
U
U
S
S
Q
S
S
Polycarbonate
Q
U
S
U
S
U
S
Polyester
Q
Q
S
Q
Q
U
S
Polyetherether-
ketone
S
S
S
S
S
S
S
Low-density
polyethylene
S
Q
S
—
S
Q
S
High-density 
polyethylene
S
Q
S
—
S
Q
S
Poly(ethylene 
terephthalate)
S
Q
S
S
S
S
S
Poly(phenylene 
oxide)
S
Q
S
S
S
U
S
Polypropylene
S
Q
S
S
S
Q
S
Polystyrene
S
Q
S
S
S
U
S
Polyurethane
Q
U
S
Q
U
Q
S
Epoxy
S
U
S
S
S
S
S
Silicone
Q
U
S
S
S
Q
S
aS  satisfactory; Q  questionable; U  unsatisfactory.
Source: Adapted from R. B. Seymour, Polymers for Engineering Applications, ASM International, Materials Park, OH, 1987.

17.12 Bond Rupture  •  715
17.12 BOND RUPTURE
Polymers may also experience degradation by a process termed scission—the severance or 
rupture of molecular chain bonds. This causes a separation of chain segments at the point 
of scission and a reduction in the molecular weight. As previously discussed (Chapter 15), 
several properties of polymeric materials, including mechanical strength and resistance 
to chemical attack, depend on molecular weight. Consequently, some of the physical and 
chemical properties of polymers may be adversely affected by this form of degradation. 
Bond rupture may result from exposure to radiation or heat and from chemical reaction.
Radiation Effects
Certain types of radiation [electron beams, x-rays, b- and g-rays, and ultraviolet (UV) 
radiation] possess sufficient energy to penetrate a polymer specimen and interact with the 
constituent atoms or their electrons. One such reaction is ionization, in which the radiation 
removes an orbital electron from a specific atom, converting that atom into a positively 
charged ion. As a consequence, one of the covalent bonds associated with the specific atom 
is broken and there is a rearrangement of atoms or groups of atoms at that point. This 
bond breaking leads to either scission or crosslinking at the ionization site, depending on 
the chemical structure of the polymer and also on the dose of radiation. Stabilizers (Section 
15.21) may be added to protect polymers from radiation damage. In day-to-day use, the 
greatest radiation damage to polymers is caused by UV irradiation. After prolonged ex-
posure, most polymer films become brittle, discolor, crack, and fail. For example, camp-
ing tents begin to tear, dashboards develop cracks, and plastic windows become cloudy. 
Radiation problems are more severe for some applications. Polymers on space vehicles 
must resist degradation after prolonged exposures to cosmic radiation. Similarly, polymers 
used in nuclear reactors must withstand high levels of nuclear radiation. Developing poly-
meric materials that can withstand these extreme environments is a continuing challenge.
 
Not all consequences of radiation exposure are deleterious. Crosslinking may be 
induced by irradiation to improve the mechanical behavior and degradation characteris-
tics. For example, g-radiation is used commercially to crosslink polyethylene to enhance 
its resistance to softening and flow at elevated temperatures; indeed, this process may 
be carried out on products that have already been fabricated.
Chemical Reaction Effects
Oxygen, ozone, and other substances can cause or accelerate chain scission as a result of 
chemical reaction. This effect is especially prevalent in vulcanized rubbers that have dou-
bly bonded carbon atoms along the backbone molecular chains and that are exposed to 
ozone (O3), an atmospheric pollutant. One such scission reaction may be represented by
  
+
C
O3
R
H
O
O
C
R
R′
+ O·
R′
H
C
H
C
H
+
 
(17.37)
where the chain is severed at the point of the double bond; R and R represent 
groups of atoms that are unaffected during the reaction. Typically, if the rubber is 
in an unstressed state, an oxide film will form on the surface, protecting the bulk 
material from any further reaction. However, when these materials are subjected 
to tensile stresses, cracks and crevices form and grow in a direction perpendicular 
to the stress; eventually, rupture of the material may occur. This is why the side-
walls on rubber bicycle tires develop cracks as they age. Apparently these cracks 
result from large numbers of ozone-induced scissions. Chemical degradation is a 
particular problem for polymers used in areas with high levels of air pollutants such 
as smog and ozone. The elastomers in Table 17.5 are rated as to their resistance to 
scission

716  •  Chapter 17  /  Corrosion and Degradation of Materials
degradation by exposure to ozone. Many of these chain scission reactions involve 
reactive groups termed free radicals. Stabilizers (Section 15.21) may be added to 
protect polymers from oxidation. The stabilizers either sacrificially react with the 
ozone to consume it or react with and eliminate the free radicals before the free 
radicals can inflict more damage.
Thermal Effects
Thermal degradation corresponds to the scission of molecular chains at elevated tem-
peratures; as a consequence, some polymers undergo chemical reactions in which gase-
ous species are produced. These reactions are evidenced by a weight loss of material; a 
polymer’s thermal stability is a measure of its resilience to this decomposition. Thermal 
stability is related primarily to the magnitude of the bonding energies between the vari-
ous atomic constituents of the polymer: higher bonding energies result in more thermally 
stable materials. For example, the magnitude of the C—F bond is greater than that of 
the C—H bond, which in turn is greater than that of the C—Cl bond. The fluorocarbons, 
having C—F bonds, are among the most thermally resistant polymeric materials and 
may be used at relatively high temperatures. However, because of the weak C—Cl bond, 
when poly(vinyl chloride) is heated to 200C for even a few minutes it discolors and gives 
off large amounts of HCl, which accelerates continued  decomposition. Stabilizers 
(Section 15.21) such as ZnO can react with the HCl, providing increased thermal stability 
for poly(vinyl chloride).
 
Some of the most thermally stable polymers are the ladder polymers.7 For example, 
the ladder polymer having the structure
C
N
H
C
N
C
C
H
C
N
C
C
H
C
C
Repeat
unit
is so thermally stable that a woven cloth of this material can be heated directly in an 
open flame with no degradation. Polymers of this type are used in place of asbestos for 
high-temperature gloves.
7The chain structure of a ladder polymer consists of two sets of covalent bonds throughout its length that are 
crosslinked.
17.13 WEATHERING
Many polymeric materials serve in applications that require exposure to outdoor condi-
