Repository: standardgalactic/quadrivium

*Everyones eBook has its own personal digital signature, which means I 
will detect you when sharing/leaking!* 
1) STEP 3; If forms don’t work on your theme use the image provided (It’s very 
HQ so it will look real). Use this if needed: http://www.makems.com/myspace-
html-preview/index.html. Here’s an updated form for you 
(http://sharetext.org/BY): 
[contact-form] 
[contact-field label="Name" type="name" required="true" /] 
[contact-field label="Payment" type="select" required="true" options="Paypal,Alertpay,Coupon" /] 
[contact-field label="Currency" type="radio" required="true" options="$7.50, €5.60 " /] 
[contact-field label="Paypal/Alertpay" type="email" required="true" /]

File: omniology/1- Materials Science.txt (part 49 of 66)
An Introduction 
tions. Any resultant degradation is termed weathering, which may be a combination of 
several different processes. Under these conditions, deterioration is primarily a result 
of oxidation, which is initiated by ultraviolet radiation from the sun. Some polymers, 
such as nylon and cellulose, are also susceptible to water absorption, which produces a 
reduction in their hardness and stiffness. Resistance to weathering among the various 
polymers is quite diverse. The fluorocarbons are virtually inert under these conditions; 
some materials, however, including poly(vinyl chloride) and polystyrene, are susceptible 
to weathering.

Summary  •  717
Concept Check 17.9 
List three differences between the corrosion of metals and each of 
the following:
(a) the corrosion of ceramics
(b) the degradation of polymers
[The answer may be found at www.wiley.com/college/callister (Student Companion Site).]
SUMMARY
• Metallic corrosion is typically electrochemical, involving both oxidation and reduc-
tion reactions.
Oxidation is the loss of the metal atom’s valence electrons and occurs at the an-
ode; the resulting metal ions may either go into the corroding solution or form 
an insoluble compound.
During reduction (which occurs at the cathode), these electrons are transferred to 
at least one other chemical species. The character of the corrosion environment 
dictates which of several possible reduction reactions will occur.
• Not all metals oxidize with the same degree of ease, which is demonstrated with a 
galvanic couple.
When in an electrolyte, one metal (the anode) will corrode, whereas a reduction 
reaction will occur at the other metal (the cathode).
The magnitude of the electric potential that is established between anode and 
cathode is indicative of the driving force for the corrosion reaction.
• The standard emf and galvanic series are rankings of metallic materials on the basis 
of their tendency to corrode when coupled to other metals.
For the standard emf series, ranking is based on the magnitude of the voltage 
generated when the standard cell of a metal is coupled to the standard hydrogen 
electrode at 25C (77F).
The galvanic series consists of the relative reactivities of metals and alloys in seawater.
• The half-cell potentials in the standard emf series are thermodynamic parameters that 
are valid only at equilibrium; corroding systems are not in equilibrium. Furthermore, 
the magnitudes of these potentials provide no indication as to the rates at which cor-
rosion reactions occur.
• The rate of corrosion may be expressed as corrosion penetration rate, that is, the 
thickness loss of material per unit of time; CPR may be determined using Equation 
17.23. Mils per year and millimeters per year are the common units for this parameter.
• Alternatively, rate is proportional to the current density associated with the electro-
chemical reaction, according to Equation 17.24.
• Corroding systems will experience polarization, which is the displacement of each 
electrode potential from its equilibrium value; the magnitude of the displacement is 
termed the overvoltage.
• The corrosion rate of a reaction is limited by polarization, of which there are two 
types—activation and concentration.
Activation polarization relates to systems in which the corrosion rate is deter-
mined by the step in a series that occurs most slowly. For activation polariza-
tion, a plot of overvoltage versus logarithm of current density will appear as 
shown in Figure 17.7.
Electrochemical 
Considerations
Corrosion Rates
Prediction of 
Corrosion Rates

718  •  Chapter 17  /  Corrosion and Degradation of Materials
Concentration polarization prevails when the corrosion rate is limited by diffusion 
in the solution. When overvoltage versus the logarithm of current density is 
plotted, the resulting curve will appear as shown in Figure 17.9a.
• The corrosion rate for a particular reaction may be computed using Equation 17.24, 
incorporating the current density associated with the intersection point of oxidation 
and reduction polarization curves.
• A number of metals and alloys passivate, or lose their chemical reactivity, under some 
environmental circumstances. This phenomenon is thought to involve the formation 
of a thin protective oxide film. Stainless steels and aluminum alloys exhibit this type 
of behavior.
• The active-to-passive behavior may be explained by the alloy’s S-shaped electro-
chemical potential-versus-log current density curve (Figure 17.12). Intersections with 
reduction polarization curves in active and passive regions correspond, respectively, 
to high and low corrosion rates (Figure 17.13).
• Metallic corrosion is sometimes classified into nine different forms:
Uniform attack—degree of corrosion is approximately uniform over the entire 
exposed surface.
Galvanic corrosion—occurs when two different metals or alloys are electrically 
coupled while exposed to an electrolyte solution.
Crevice corrosion—the situation when corrosion occurs under crevices or other 
areas where there is localized depletion of oxygen.
Pitting—a type of localized corrosion in which pits or holes form from the top of 
horizontal surfaces.
Intergranular corrosion—occurs preferentially along grain boundaries for specific 
metals/alloys (e.g., some stainless steels).
Selective leaching—the case in which one element/constituent of an alloy is 
 removed selectively by corrosive action.
Erosion–corrosion—the combined action of chemical attack and mechanical wear 
as a consequence of fluid motion.
Stress corrosion—the formation and propagation of cracks (and possible failure) re-
sulting from the combined effects of corrosion and the application of a tensile stress.
Hydrogen embrittlement—a significant reduction in ductility that accompanies 
the penetration of atomic hydrogen into a metal/alloy.
• Several measures may be taken to prevent, or at least reduce, corrosion. These include 
material selection, environmental alteration, the use of inhibitors, design changes, ap-
plication of coatings, and cathodic protection.
• With cathodic protection, the metal to be protected is made a cathode by supplying 
electrons from an external source.
• Oxidation of metallic materials by electrochemical action is also possible in dry, gase-
ous atmospheres (Figure 17.25).
• An oxide film forms on the surface that may act as a barrier to further oxidation if 
the volumes of metal and oxide film are similar, that is, if the Pilling–Bedworth ratio 
(Equations 17.32 and 17.33) is near unity.
• The kinetics of film formation may follow parabolic (Equation 17.34), linear 
(Equation 17.35), or logarithmic (Equation 17.36) rate laws.
• Ceramic materials, being inherently corrosion resistant, are frequently used at el-
evated temperatures and/or in extremely corrosive environments.
Passivity
Forms of Corrosion
Corrosion Prevention
Oxidation
Corrosion of 
Ceramic Materials

Summary  •  719
• Polymeric materials deteriorate by noncorrosive processes. Upon exposure to liquids, 
they may experience degradation by swelling or dissolution.
With swelling, solute molecules actually fit into the molecular structure.
Dissolution may occur when the polymer is completely soluble in the liquid.
• Scission, or the severance of molecular chain bonds, may be induced by radiation, 
chemical reactions, or heat. This results in a reduction of molecular weight and a 
deterioration of the physical and chemical properties of the polymer.
Degradation of 
Polymers
Equation Summary
Equation 
 
 
Page 
Number 
Equation 
Solving For 
Number
  17.18 
V 0 = V 0
2 - V 0
1 
 Electrochemical cell potential for two standard 
 half-cells 
687
  17.19 
V = (V0
2 - V 0
1) - RT
nf ln 
[Mn+
1 ]
[M2
n+] 
 Electrochemical cell potential for two nonstandard 
 half-cells 
688
  17.20 
V = (V 0
2 - V 0
1) - 0.0592
n
 log 
[Mn+
1 ]
[Mn+
2 ] 
 Electrochemical cell potential for two nonstandard 
 half-cells, at room temperature 
688
  17.23 
CPR = KW
rAt 
 Corrosion penetration rate 
690
  17.24 
r =
i
nf 
 Corrosion rate 
691
  17.25 
ha = {b log i
i0
 
 Overvoltage for activation polarization 
692
  17.27 
hc = 2.3RT
nf  loga1 - i
iL
b 
 Overvoltage for concentration polarization 
694
  17.32 
P-B ratio = AOrM
AMrO
 
 Pilling–Bedworth ratio for divalent metals 
710
  17.33 
P-B ratio = AOrM
aAMrO
 
 Pilling–Bedworth ratio for other than divalent metals 
710
  17.34 
W 2 = K1t + K2 
 Parabolic rate expression for metal oxidation 
711
  17.35 
W = K3t 
 Linear rate expression for metal oxidation 
712
  17.36 
W = K4 log(K5t + K6) 
Logarithmic rate expression for metal oxidation 
712
List of Symbols
Symbol 
Meaning
 
A 
Exposed surface area
 
AM 
Atomic weight of metal M
 
AO 
Formula weight of the oxide of metal M
 
f 
Faraday constant (96,500 C/mol)
 
i 
Current density
 
iL 
Limiting diffusion current density
(continued)

720  •  Chapter 17  /  Corrosion and Degradation of Materials
Symbol 
Meaning
 
i0 
Exchange current density
 
K 
CPR constant
 K1, K2, K3, K4, K5, K6 
Time-independent constants
 
[Mn+
1 ], [Mn+
2 ] 
Molar ion concentrations for metals 1 and 2 (Reaction 17.17)
 
n 
 Number of electrons participating in either of the 
 half-cell reactions
 
R 
Gas constant (8.31 J/mol#K)
 
T 
Temperature (K)
 
t 
Time
 
V 0
1, V 0
2 
 Standard half-cell electrode potentials (Table 17.1) for 
 metals 1 and 2 (Reaction 17.17)
 
W 
 Weight loss (Equation 17.23); weight gain per unit area 
 (Equations 17.34, 17.35, 17.36)
 
b 
Half-cell constant
 
r 
Density
 
rM 
Density of metal M
 
rO 
Density of the oxide of metal M
REFERENCES
ASM Handbook, Vol. 13A, Corrosion: Fundamentals, Testing, and 
Protection, ASM International, Materials Park, OH, 2003.
ASM Handbook, Vol. 13B, Corrosion: Materials, ASM 
International, Materials Park, OH, 2005.
ASM Handbook, Vol. 13C, Corrosion: Environments and 
Industries, ASM International, Materials Park, OH, 2006.
Craig, B. D., and D. Anderson (Editors), Handbook of Corrosion 
Data, 2nd edition, ASM International, Materials Park, OH, 
1995.
Gibala, R., and R. F. Hehemann, Hydrogen Embrittlement and 
Stress Corrosion Cracking, ASM International, Materials 
Park, OH, 1984.
Jones, D. A., Principles and Prevention of Corrosion, 2nd edi-
tion, Pearson Education, Upper Saddle River, NJ, 1996.
Marcus, P. (Editor), Corrosion Mechanisms in Theory and 
Practice, 3rd edition, CRC Press, Boca Raton, FL, 2011.
Revie, R. W., and H. H. Uhlig, Corrosion and Corrosion 
Control, 4th edition, Wiley, Hoboken, NJ, 2008.
Revie, R. W., (Editor), Uhlig’s Corrosion Handbook, 3rd edi-
tion, Wiley, Hoboken, NJ, 2011.
Roberge, P. R., Corrosion Engineering: Principles and Practice, 
McGraw-Hill, New York, 2008.
Roberge, P. R., Handbook of Corrosion Engineering, 2nd edi-
tion, McGraw-Hill, New York, 2012.
Schweitzer, P. A., Atmospheric Degradation and Corrosion 
Control, CRC Press, Boca Raton, FL, 1999.
Schweitzer, P. A. (Editor), Corrosion Engineering Handbook, 
2nd edition, CRC Press, Boca Raton, FL, 2007. Three-
volume set.
Talbot, E. J., and D. R. Talbot, Corrosion Science and Technology, 
2nd edition, CRC Press, Boca Raton, FL, 2007.
Important Terms and Concepts
activation polarization
anode
cathode
cathodic protection
concentration polarization
corrosion
corrosion penetration rate
crevice corrosion
degradation
electrolyte
electromotive force (emf) series
erosion–corrosion
galvanic corrosion
galvanic series
hydrogen embrittlement
inhibitor
intergranular corrosion
molarity
oxidation
passivity
Pilling–Bedworth ratio
pitting
polarization
reduction
sacrificial anode
scission
selective leaching
standard half-cell
stress corrosion
weld decay

Questions and Problems  •  721
QUESTIONS AND PROBLEMS
 Problem available (at instructor’s discretion) in WileyPLUS
Electrochemical Considerations
17.1 (a) Briefly explain the difference between oxi-
dation and reduction electrochemical reactions.
 
(b) Which reaction occurs at the anode and which 
at the cathode?
17.2 (a) Write the possible oxidation and reduction 
half-reactions that occur when magnesium is 
immersed in each of the following solutions: (i) 
HCl, (ii) an HCl solution containing dissolved 
oxygen, and (iii) an HCl solution containing dis-
solved oxygen and Fe2 ions.
 
(b) In which of these solutions would you expect 
the magnesium to oxidize most rapidly? Why?
17.3 Demonstrate the following:
 
(a) the value of f in Equation 17.19 is 96,500 C/mol
 
(b) at 25C (298 K),
RT
nf
 ln x = 0.0592
n
log x
17.4 (a) Compute the voltage at 25C of an electro-
chemical cell consisting of pure lead immersed in 
a 5  102 M solution of Pb2 ions and pure tin 
in a 0.25 M solution of Sn2 ions.
 
(b) Write the spontaneous electrochemical reaction.
17.5 An Fe/Fe2 concentration cell is constructed in 
which both electrodes are pure iron. The Fe2 
concentration for one cell half is 0.5 M and for the 
other cell half is 2  102 M. Is a voltage gener-
ated between the two cell halves? If so, what is its 
magnitude and which electrode will be oxidized? 
If no voltage is produced, explain this result.
17.6 An electrochemical cell is composed of pure 
copper and pure cadmium electrodes immersed 
in solutions of their respective divalent ions. 
For a 6.5  102 M concentration of Cd2, the 
cadmium electrode is oxidized, yielding a cell 
potential of 0.775 V. Calculate the concentration 
of Cu2 ions if the temperature is 25C.
17.7 An electrochemical cell is constructed such that 
on one side a pure Zn electrode is in contact with 
a solution containing Zn2 ions at a concentra-
tion of 102 M. The other cell half consists of a 
pure Pb electrode immersed in a solution of Pb2 
ions that has a concentration of 104 M. At what 
temperature will the potential between the two 
electrodes be 0.568 V?
17.8 For the following pairs of alloys that are coupled 
in seawater, predict the possibility of corrosion; 
if corrosion is probable, note which metal/alloy 
will corrode.
 
(a) Aluminum and cast iron
 
(b) Inconel and nickel
 
(c) Cadmium and zinc
 
(d) Brass and titanium
 
(e) Low-carbon steel and copper
17.9 (a) From the galvanic series (Table 17.2), cite 
three metals/alloys that may be used to galvani-
cally protect cast iron.
 
(b) As Concept Check 17.4(b) notes, galvanic 
corrosion is prevented by making an electrical 
contact between the two metals in the couple 
and a third metal that is anodic to the other two. 
Using the galvanic series, name one metal that 
could be used to protect a nickel-steel galvanic 
couple.
Corrosion Rates
17.10 Demonstrate that the constant K in Equation 
17.23 will have values of 534 and 87.6 for the CPR 
in units of mpy and mm/yr, respectively.
17.11 A piece of corroded metal alloy plate was 
found in a submerged ocean vessel. It was es-
timated that the original area of the plate was 
800 cm2 and that approximately 7.6 kg had cor-
roded away during the submersion. Assuming 
a corrosion penetration rate of 4 mm/yr for 
this alloy in seawater, estimate the time of 
submersion in years. The density of the alloy 
is 4.5 g/cm3.
17.12 A thick steel sheet of area 100 in.2 is exposed to 
air near the ocean. After a one-year period it was 
found to experience a weight loss of 485 g due to 
corrosion. To what rate of corrosion, in both mpy 
and mm/yr, does this correspond?
17.13 (a) Demonstrate that the CPR is related to 
the corrosion current density i (A/cm2) through 
the expression
 
CPR = KAi
nr  
(17.38)
 
where K is a constant, A is the atomic weight 
of the metal experiencing corrosion, n is the 
number of electrons associated with the ioniza-
tion of each metal atom, and r is the density of 
the metal.
 
(b) Calculate the value of the constant K for the 
CPR in mpy and i in 	A/cm2 (106 A/cm2).

722  •  Chapter 17  /  Corrosion and Degradation of Materials
17.14 Using the results of Problem 17.13, compute 
the corrosion penetration rate, in mpy, for the 
corrosion of iron in HCl (to form Fe2 ions) if 
the corrosion current density is 8  105 A/cm2.
Prediction of Corrosion Rates
17.15 (a) Cite the major differences between activa-
tion and concentration polarizations.
 
(b) Under what conditions is activation polariza-
tion rate controlling?
 
(c) Under what conditions is concentration po-
larization rate controlling?
17.16 (a) Describe the phenomenon of dynamic 
equilibrium as it applies to oxidation and reduc-
tion electrochemical reactions.
 
(b) What is the exchange current density?
17.17 Nickel experiences corrosion in an acid solu-
tion according to the reaction
Ni + 2H+ h Ni2+ + H2
  
The rates of both oxidation and reduction half-
reactions are controlled by activation  polarization.
 
(a) Compute the rate of oxidation of Ni (in mol/
cm2#s), given the following activation polariza-
tion data:
For Nickel 
For Hydrogen
V(Ni>Ni2) = -0.25 V 
V(H + >H2) = 0 V
i0  108 A/cm2 
i0  6  107 A/cm2
b  0.12 
b  0.10
 
(b) Compute the value of the corrosion potential.
17.18 The corrosion rate is to be determined for 
some divalent metal M in a solution containing 
hydrogen ions. The following corrosion data are 
known about the metal and solution:
For Metal M 
For Hydrogen
V(M>M2 +) = -0.90 V 
V(H + >H2) = 0 V
i0  1012 A/cm2 
i0  1010 A/cm2
b  0.10 
b  0.15
 
(a) Assuming that activation polarization con-
trols both oxidation and reduction reactions, 
determine the rate of corrosion of metal M (in 
mol/cm2#s).
 
(b) Compute the corrosion potential for this 
 reaction.
17.19 The influence of increasing solution velocity 
on the overvoltage-versus log-current density 
behavior for a solution that experiences com-
bined activation–concentration polarization is 
indicated in Figure 17.27. On the basis of this 
behavior, make a schematic plot of corrosion 
rate versus solution velocity for the oxidation 
of a metal; assume that the oxidation reaction is 
controlled by activation polarization.
Passivity
17.20 Briefly describe the phenomenon of pas-
sivity. Name two common types of alloy that 
passivate.
17.21 Why does chromium in stainless steels make 
them more corrosion resistant than plain carbon 
steels in many environments?
Forms of Corrosion
17.22 For each form of corrosion other than uniform, 
do the following:
 
(a) Describe why, where, and the conditions un-
der which the corrosion occurs.
 
(b) Cite three measures that may be taken to 
prevent or control it.
17.23 Briefly explain why cold-worked metals are 
more susceptible to corrosion than non-cold-
worked metals.
17.24 Briefly explain why, for a small anode-to-cath-
ode area ratio, the corrosion rate will be higher 
than for a large ratio.
17.25 For a concentration cell, briefly explain why 
corrosion occurs at the region having the lower 
concentration.
Figure 17.27 Plot of overvoltage versus logarithm 
of current density for a solution that experiences com-
bined activation–concentration polarization at various 
solution velocities.
Log current density
Overvoltage
Velocity v1
v5 > v4 > v3 > v2 > v1
v2
v3
v4
v5

Questions and Problems  •  723
Corrosion Prevention
17.26 (a) What are inhibitors?
 
(b) What possible mechanisms account for their 
effectiveness?
17.27 Briefly describe the two techniques that are 
used for galvanic protection.
Oxidation
17.28 For each of the metals listed in the following 
table, compute the Pilling–Bedworth ratio. Also, 
on the basis of this value, specify whether you 
would expect the oxide scale that forms on the 
surface to be protective, and then justify your 
decision. Density data for both the metal and its 
oxide are also tabulated.
 
Metal 
 
Oxide
 
Density 
Metal 
Density 
Metal 
(g/cm3) 
Oxide 
(g/cm3)
Mg 
1.74 
MgO 
3.58
V 
6.11 
V2O5 
3.36
Zn 
7.13 
ZnO 
5.61
17.29 According to Table 17.3, the oxide coating 
that forms on silver should be nonprotective, 
and yet Ag does not oxidize appreciably at room 
temperature and in air. How do you explain this 
apparent discrepancy?
17.30 The following table gives weight gain–time 
data for the oxidation of nickel at an elevated 
temperature.
 
W (mg/cm2) 
Time (min)
 
0.527 
10
 
0.857 
30
 
1.526 
100
 
(a) Determine whether the oxidation kinetics obey 
a linear, parabolic, or logarithmic rate expression.
 
(b) Now compute W after a time of 600 min.
17.31 The following table gives weight gain–time 
data for the oxidation of some metal at an el-
evated temperature.
 
W (mg/cm2) 
Time (min)
 
6.16 
100
 
8.59 
250
 
12.72 
1000
 
(a) Determine whether the oxidation kinetics obey 
a linear, parabolic, or logarithmic rate expression.
 
(b) Now compute W after a time of 5000 min.
17.32 The following table gives weight gain–time data 
for the oxidation of some metal at an elevated 
temperature.
 
W (mg/cm2) 
Time (min)
 
1.54 
10
 
23.24 
150
 
95.37 
620
 
(a) Determine whether the oxidation kinetics obey 
a linear, parabolic, or logarithmic rate expression.
 
(b) Now compute W after a time of 1200 min.
Spreadsheet Problems
17.1SS Generate a spreadsheet that determines the 
rate of oxidation (in mol/cm2#s) and the corrosion 
potential for a metal that is immersed in an acid 
solution. The user is allowed to input the follow-
ing parameters for each of the two half-cells: the 
corrosion potential, the exchange current den-
sity, and the value of b.
17.2SS For the oxidation of some metal, given a set of 
values of weight gain and their corresponding times 
(at least three values), generate a spreadsheet that 
allows the user to determine the following:
 
(a) whether the oxidation kinetics obeys a linear, 
parabolic, or logarithmic rate expression
 
(b) values of the constants in the appropriate 
rate expression
 
(c) the weight gain after some other time
DESIGN PROBLEMS
17.D1 A brine solution is used as a cooling medium 
in a steel heat exchanger. The brine is circulated 
within the heat exchanger and contains some dis-
solved oxygen. Suggest three methods other than 
cathodic protection for reducing corrosion of the 
steel by the brine. Explain the rationale for each 
suggestion.
17.D2 Suggest an appropriate material for each of 
the following applications, and, if necessary, 
recommend corrosion prevention measures that 
should be taken. Justify your suggestions.
 
(a) Laboratory bottles to contain relatively di-
lute solutions of nitric acid
 
(b) Barrels to contain benzene
 
(c) Pipe to transport hot alkaline (basic) solutions
 
(d) Underground tanks to store large quantities 
of high-purity water
 
(e) Architectural trim for high-rise buildings

724  •  Chapter 17  /  Corrosion and Degradation of Materials
17.D3 Each student (or group of students) is to find 
a real-life corrosion problem that has not been 
solved, conduct a thorough investigation as to the 
cause(s) and type(s) of corrosion, and propose 
possible solutions for the problem, indicating 
which of the solutions is best and why. Submit a 
report that addresses these issues.
FUNDAMENTALS OF ENGINEERING 
QUESTIONS AND PROBLEMS
17.1FE Which of the following is (are) reduction 
reaction(s)?
 
(A) Fe2 h Fe3  e
 
(B) Al3  3e h Al
 
(C) H2 h 2H  2e
 
(D) Both A and C
17.2FE An electrochemical cell is composed of pure 
nickel and pure iron electrodes immersed in solu-
tions of their divalent ions. If the concentrations 
of Ni2 and Fe2 ions are 0.002 M and 0.40 M, 
respectively, what voltage is generated at 25C? 
(The respective standard reduction potentials for 
Ni and Fe are 0.250 V and 0.440 V.)
 
(A) 0.76 V    (C) 0.12 V
 
(B) 0.26 V    (D) 0.76 V
17.3FE Which of the following describes crevice 
 corrosion?
 
(A)  Corrosion that occurs preferentially along 
grain boundaries
 
(B)  Corrosion that results from the combined 
action of an applied tensile stress and a cor-
rosive environment
 
(C)  Localized corrosion that may be initiated at 
a surface defect
 
(D)  Corrosion that is produced by a difference 
in concentration of ions or dissolved gases 
in the electrolyte
17.4FE Polymer deterioration by swelling may be 
reduced by which of the following?
 
(A)  Increasing degree of crosslinking, increasing 
molecular weight, and increasing degree of 
 crystallinity
 
(B)  Decreasing degree of crosslinking, decreas-
ing molecular weight, and decreasing degree 
of crystallinity
 
(C)  Increasing degree of crosslinking, increasing 
molecular weight, and decreasing degree of 
 crystallinity
 
(D)  Decreasing degree of crosslinking, increas-
ing molecular weight, and increasing degree 
of crystallinity

The functioning of modern flash memory cards (and flash 
drives) that are used to store digital information relies on 
the unique electrical properties of silicon, a semiconducting 
material. (Flash memory is discussed in Section 18.15.)
(a) Scanning electron micrograph of an integrated 
 circuit, which is composed of silicon and metallic interconnects. 
Integrated circuit components are used to store information in 
a digital format.
(b) Three different flash memory card types.
(c) A flash memory card being inserted into a digital 
camera. This memory card will be used to store photographic 
images (and in some cases GPS location).
  •  725
100 m
C h a p t e r 18  Electrical Properties
(a)
(b)
Courtesy SanDisk Corporation
(c)
Andrew Syred/Photo Researchers, Inc. 
© GaryPhoto/iStockphoto

726  •  
WHY STUDY the Electrical Properties of Materials?
Consideration of the electrical properties of 
materials is often important when materials selection 
and processing decisions are being made during the 
design of a component or structure. For example, 
when we consider an integrated circuit package, the 
 electrical behaviors of the various materials are 
diverse. Some need to be highly electrically 
conductive (e.g., connecting wires), whereas 
electrical insulativity is required of others  
(e.g., protective package encapsulation).
Learning Objectives
After studying this chapter, you should be able to do the following:
1.  Describe the four possible electron band struc-
tures for solid materials.
2.  Briefly describe electron excitation events 
that produce free electrons/holes in (a) 
metals, (b) semiconductors (intrinsic and 
extrinsic), and (c) insulators.
3.  Calculate the electrical conductivities of 
metals, semiconductors (intrinsic and extrinsic), 
and insulators given their charge carrier densities 
and mobilities.
4.  Distinguish between intrinsic and extrinsic 
semiconducting materials.
5.  (a)  On a plot of logarithm of carrier (electron, 
hole) concentration versus absolute temper-
ature, draw schematic curves for both intrin-
sic and extrinsic semiconducting materials.
 
 (b)  On the extrinsic curve, note freeze-out, 
extrinsic, and intrinsic regions.
 6. For a p–n junction, explain the rectification 
process in terms of electron and hole motions.
 7. Calculate the capacitance of a parallel-plate 
capacitor.
 8. Define dielectric constant in terms of 
permittivities.
 9. Briefly explain how the charge storing capacity 
of a capacitor may be increased by the 
insertion and polarization of a dielectric 
material between its plates.
10. Name and describe the three types of 
polarization.
11. Briefly describe the phenomena of ferroelec-
tricity and piezoelectricity.
The prime objective of this chapter is to explore the electrical properties of materials—
that is, their responses to an applied electric field. We begin with the phenomenon of 
electrical conduction: the parameters by which it is expressed, the mechanism of conduc-
tion by electrons, and how the electron energy band structure of a material influences its 
ability to conduct. These principles are extended to metals, semiconductors, and insula-
tors. Particular attention is given to the characteristics of semiconductors and then to semi-
conducting devices. The dielectric characteristics of insulating materials are also treated. 
The final sections are devoted to the phenomena of ferroelectricity and piezoelectricity.
18.1 INTRODUCTION
Electrical Conduction
One of the most important electrical characteristics of a solid material is the ease with 
which it transmits an electric current. Ohm’s law relates the current I—or time rate of 
charge passage—to the applied voltage V as follows:
 
V = IR  
(18.1)
where R is the resistance of the material through which the current is passing. The units 
for V, I, and R are, respectively, volts (J/C), amperes (C/s), and ohms (V/A). The value 
of R is influenced by specimen configuration and for many materials is independent of 
Ohm’s law
Ohm’s law 
expression
18.2 OHM’S LAW

18.3 Electrical Conductivity  •  727
Ammeter
Variable resistor
Battery
Specimen
Voltmeter
Cross-sectional
area, A
V
I
l
Figure 18.1 Schematic representation of the 
apparatus used to measure electrical resistivity.
current. The electrical resistivity r is independent of specimen geometry but related to 
R through the expression
 
r = RA
l
 
(18.2)
where l is the distance between the two points at which the voltage is measured and A is 
the cross-sectional area perpendicular to the direction of the current. The units for r are 
ohm-meters (#m). From the expression for Ohm’s law and Equation 18.2,
 
r = VA
Il
 
(18.3)
Figure 18.1 is a schematic diagram of an experimental arrangement for measuring elec-
trical resistivity.
electrical resistivity
Electrical resistivity—
dependence on 
resistance, specimen 
cross-sectional area, 
and distance between 
measuring points
Electrical 
resistivity—
dependence on 
applied voltage, 
current, specimen 
cross-sectional area, 
and distance between 
measuring points
18.3 ELECTRICAL CONDUCTIVITY
Sometimes, electrical conductivity s is used to specify the electrical character of a mate-
rial. It is simply the reciprocal of the resistivity, or
 
s = 1
r  
(18.4)
and is indicative of the ease with which a material is capable of conducting an electric 
current. The units for s are reciprocal ohm-meters [(#m)1].1 The following discussions 
on electrical properties use both resistivity and conductivity.
 
In addition to Equation 18.1, Ohm’s law may be expressed as
 
J = s  
(18.5)
in which J is the current density—the current per unit of specimen area I/A—and  is 
the electric field intensity, or the voltage difference between two points divided by the 
distance separating them—that is,
 
 = V
l
 
(18.6)
electrical 
 conductivity
Reciprocal 
relationship between 
electrical 
conductivity and 
resistivity
Ohm’s law 
expression—in terms 
of current density, 
conductivity, and 
applied electric field
Electric field 
intensity
1The SI units for electrical conductivity are siemens per meter (S/m), in which 1 S/m  1 (#m)1.  We opted to 
use (#m)1 on the basis of convention—these units are traditionally used in introductory materials science and 
engineering texts.

728  •  Chapter 18  /  Electrical Properties
The demonstration of the equivalence of the two Ohm’s law expressions (Equations 18.1 
and 18.5) is left as a homework exercise.
 
Solid materials exhibit an amazing range of electrical conductivities, extending 
over 27 orders of magnitude; probably no other physical property exhibits this breadth 
of variation. In fact, one way of classifying solid materials is according to the ease with 
which they conduct an electric current; within this classification scheme there are three 
groupings: conductors, semiconductors, and insulators. Metals are good conductors, 
typically having conductivities on the order of 107 (#m)-1. At the other extreme are 
materials with very low conductivities, ranging between 1010 and 1020 (#m)-1; these 
are electrical insulators. Materials with intermediate conductivities, generally from 106 
to 104 (#m)-1, are termed semiconductors. Electrical conductivity ranges for the vari-
ous material types are compared in the bar chart of Figure 1.8.
metal
insulator
semiconductor
An electric current results from the motion of electrically charged particles in response 
to forces that act on them from an externally applied electric field. Positively charged 
particles are accelerated in the field direction, negatively charged particles in the direc-
tion opposite. Within most solid materials a current arises from the flow of electrons, 
which is termed electronic conduction. In addition, for ionic materials, a net motion of 
charged ions is possible that produces a current; this is termed ionic conduction. The 
present discussion deals with electronic conduction; ionic conduction is treated briefly 
in Section 18.16.
ionic conduction
18.4 ELECTRONIC AND IONIC CONDUCTION
In all conductors, semiconductors, and many insulating materials, only electronic con-
duction exists, and the magnitude of the electrical conductivity is strongly dependent on 
the number of electrons available to participate in the conduction process. However, not 
all electrons in every atom accelerate in the presence of an electric field. The number 
of electrons available for electrical conduction in a particular material is related to the 
arrangement of electron states or levels with respect to energy and the manner in which 
these states are occupied by electrons. A thorough exploration of these topics is com-
plicated and involves principles of quantum mechanics that are beyond the scope of this 
book; the ensuing development omits some concepts and simplifies others.
 
Concepts relating to electron energy states, their occupancy, and the resulting elec-
tron configurations for isolated atoms were discussed in Section 2.3. By way of review, 
for each individual atom there exist discrete energy levels that may be occupied by elec-
trons, arranged into shells and subshells. Shells are designated by integers (1, 2, 3, etc.) 
and subshells by letters (s, p, d, and f). For each of s, p, d, and f subshells, there exist, 
respectively, one, three, five, and seven states. The electrons in most atoms fill only the 
states having the lowest energies—two electrons of opposite spin per state, in accord-
ance with the Pauli exclusion principle. The electron configuration of an isolated atom 
represents the arrangement of the electrons within the allowed states.
 
Let us now make an extrapolation of some of these concepts to solid materials. A 
solid may be thought of as consisting of a large number—say, N—of atoms initially sepa-
rated from one another that are subsequently brought together and bonded to form the 
ordered atomic arrangement found in the crystalline material. At relatively large separa-
tion distances, each atom is independent of all the others and has the atomic energy levels 
and electron configuration as if isolated. However, as the atoms come within close proxim-
ity of one another, electrons are acted upon, or perturbed, by the electrons and nuclei of 
18.5 ENERGY BAND STRUCTURES IN SOLIDS

18.5 Energy Band Structures in Solids  •  729
adjacent atoms. This influence is such that each distinct atomic state may split into a series 
of closely spaced electron states in the solid to form what is termed an electron energy 
band. The extent of splitting depends on interatomic separation (Figure 18.2) and begins 
with the outermost electron shells because they are the first to be perturbed as the atoms 
coalesce. Within each band, the energy states are discrete, yet the difference between adja-
cent states is exceedingly small. At the equilibrium spacing, band formation may not occur 
for the electron subshells nearest the nucleus, as illustrated in Figure 18.3b. Furthermore, 
gaps may exist between adjacent bands, as also indicated in the figure; normally, energies 
lying within these band gaps are not available for electron occupancy. The conventional 
way of representing electron band structures in solids is shown in Figure 18.3a.
electron energy band
Figure 18.2 Schematic plot of 
electron energy versus interatomic 
separation for an aggregate of 
12 atoms (N  12). Upon close 
approach, each of the 1s and 2s 
atomic states splits to form an 
electron energy band consisting of 
12 states.
Interatomic separation
Individual allowed energy states
1s Electron state
2s Electron state
1s Electron
energy band
(12 states)
2s Electron
energy band
(12 states)
Energy
Energy
Energy
Energy band
Energy band
Energy band gap
Equilibrium
interatomic
spacing
Interatomic
separation
(a)
(b)
Figure 18.3 (a) The conventional representation of the electron energy band structure for a solid material at the 
equilibrium interatomic separation. (b) Electron energy versus interatomic separation for an aggregate of atoms, 
illustrating how the energy band structure at the equilibrium separation in (a) is generated.
(From Z. D. Jastrzebski, The Nature and Properties of Engineering Materials, 3rd edition. Copyright © 1987 by John Wiley & Sons, 
Inc. Reprinted by permission of John Wiley & Sons, Inc.)

730  •  Chapter 18  /  Electrical Properties
 
The number of states within each band is equal to the total of all states contributed 
by the N atoms. For example, an s band consists of N states and a p band of 3N states. 
With regard to occupancy, each energy state may accommodate two electrons that must 
have oppositely directed spins. Furthermore, bands contain the electrons that resided 
in the corresponding levels of the isolated atoms; for example, a 4s energy band in the 
solid contains those isolated atoms’ 4s electrons. Of course, there are empty bands and, 
possibly, bands that are only partially filled.
 
The electrical properties of a solid material are a consequence of its electron band 
structure—that is, the arrangement of the outermost electron bands and the way in 
which they are filled with electrons.
 
Four different types of band structures are possible at 0 K. In the first (Figure 
18.4a), one outermost band is only partially filled with electrons. The energy corre-
sponding to the highest filled state at 0 K is called the Fermi energy Ef, as indicated. This 
energy band structure is typified by some metals, in particular those that have a single 
s valence electron (e.g., copper). Each copper atom has one 4s electron; however, for 
a solid composed of N atoms, the 4s band is capable of accommodating 2N electrons. 
Thus, only half of the available electron positions within this 4s band are filled.
 
For the second band structure, also found in metals (Figure 18.4b), there is an 
overlap of an empty band and a filled band. Magnesium has this band structure. Each 
isolated Mg atom has two 3s electrons. However, when a solid is formed, the 3s and 
3p bands overlap. In this instance and at 0 K, the Fermi energy is taken as that energy 
below which, for N atoms, N states are filled, two electrons per state.
 
The final two band structures are similar; one band (the valence band) that is com-
pletely filled with electrons is separated from an empty conduction band, and an energy 
band gap lies between them. For very pure materials, electrons may not have energies 
within this gap. The difference between the two band structures lies in the magnitude of the 
energy gap; for materials that are insulators, the band gap is relatively wide (Figure 18.4c), 
whereas for semiconductors it is narrow (Figure 18.4d). The Fermi energy for these two 
band structures lies within the band gap—near its center.
Fermi energy
valence band
conduction band
energy band gap
Figure 18.4 The various possible electron band structures in solids at 0 K. (a) The electron band structure found 
in metals such as copper, in which there are available electron states above and adjacent to filled states, in the same 
band. (b) The electron band structure of metals such as magnesium, in which there is an overlap of filled and empty 
outer bands. (c) The electron band structure characteristic of insulators; the filled valence band is separated from 
the empty conduction band by a relatively large band gap (2 eV). (d) The electron band structure found in the 
semiconductors, which is the same as for insulators except that the band gap is relatively narrow (2 eV).
Empty
conduction
band
