Repository: standardgalactic/quadrivium

*Everyones eBook has its own personal digital signature, which means I 
will detect you when sharing/leaking!* 
1) STEP 3; If forms don’t work on your theme use the image provided (It’s very 
HQ so it will look real). Use this if needed: http://www.makems.com/myspace-
html-preview/index.html. Here’s an updated form for you 
(http://sharetext.org/BY): 
[contact-form] 
[contact-field label="Name" type="name" required="true" /] 
[contact-field label="Payment" type="select" required="true" options="Paypal,Alertpay,Coupon" /] 
[contact-field label="Currency" type="radio" required="true" options="$7.50, €5.60 " /] 
[contact-field label="Paypal/Alertpay" type="email" required="true" /]

File: omniology/1- Materials Science.txt (part 50 of 66)
An Introduction 
Band gap
Filled
valence
band
Empty
conduction
band
Band gap
Filled
valence
band
Empty
band
Ef
Ef
Filled
band
Empty
band
Band gap
Empty states
Filled states
(a)
(b)
(c)
(d)
18.6  CONDUCTION IN TERMS OF BAND AND ATOMIC 
BONDING MODELS
At this point in the discussion, it is vital that another concept be understood—namely, 
that only electrons with energies greater than the Fermi energy may be acted on and 
accelerated in the presence of an electric field. These are the electrons that participate 

18.6 Conduction in Terms of Band and Atomic Bonding Models   •  731
in the conduction process, which are termed free electrons. Another charged electronic 
entity called a hole is found in semiconductors and insulators. Holes have energies less 
than Ef and also participate in electronic conduction. The ensuing discussion shows 
that the electrical conductivity is a direct function of the numbers of free electrons and 
holes. In addition, the distinction between conductors and nonconductors (insulators 
and semiconductors) lies in the numbers of these free electron and hole charge carriers.
Metals
For an electron to become free, it must be excited or promoted into one of the empty 
and available energy states above Ef. For metals having either of the band structures 
shown in Figures 18.4a and 18.4b, there are vacant energy states adjacent to the highest 
filled state at Ef. Thus, very little energy is required to promote electrons into the low-
lying empty states, as shown in Figure 18.5. Generally, the energy provided by an elec-
tric field is sufficient to excite large numbers of electrons into these conducting states.
 
For the metallic bonding model discussed in Section 2.6, it was assumed that all the 
valence electrons have freedom of motion and form an electron gas that is uniformly 
distributed throughout the lattice of ion cores. Although these electrons are not locally 
bound to any particular atom, they must experience some excitation to become conduct-
ing electrons that are truly free. Thus, although only a fraction are excited, this still gives 
rise to a relatively large number of free electrons and, consequently, a high conductivity.
Insulators and Semiconductors
For insulators and semiconductors, empty states adjacent to the top of the filled valence 
band are not available. To become free, therefore, electrons must be promoted across the 
energy band gap and into empty states at the bottom of the conduction band. This is possible 
only by supplying to an electron the difference in energy between these two states, which 
is approximately equal to the band gap energy Eg. This excitation process is demonstrated 
in Figure 18.6.2 For many materials, this band gap is several electron volts wide. Most often 
the excitation energy is from a nonelectrical source such as heat or light, usually the former.
 
The number of electrons excited thermally (by heat energy) into the conduction 
band depends on the energy band gap width and the temperature. At a given tempera-
ture, the larger the Eg, the lower the probability that a valence electron will be promoted 
into an energy state within the conduction band; this results in fewer conduction elec-
trons. In other words, the larger the band gap, the lower the electrical conductivity at 
a given temperature. Thus, the distinction between semiconductors and insulators lies 
free electron
hole
Figure 18.5 For a metal, 
occupancy of electron states 
(a) before and (b) after an electron 
excitation.
Ef
Empty states
Electron
excitation
Filled states
Energy
Ef
(a)
(b)
2The magnitudes of the band gap energy and the energies between adjacent levels in both the valence and conduction 
bands of Figure 18.6 are not to scale. Whereas the band gap energy is on the order of an electron volt, these levels are 
separated by energies on the order of 1010 eV.

732  •  Chapter 18  /  Electrical Properties
in the width of the band gap; for semiconductors, it is narrow, whereas for insulating 
materials, it is relatively wide.
 
Increasing the temperature of either a semiconductor or an insulator results in an in-
crease in the thermal energy that is available for electron excitation. Thus, more electrons 
are promoted into the conduction band, which gives rise to an enhanced conductivity.
 
The conductivity of insulators and semiconductors may also be viewed from the per-
spective of atomic bonding models discussed in Section 2.6. For electrically insulating ma-
terials, interatomic bonding is ionic or strongly covalent. Thus, the valence electrons are 
tightly bound to or shared with the individual atoms. In other words, these electrons are 
highly localized and are not in any sense free to wander throughout the crystal. The bond-
ing in semiconductors is covalent (or predominantly covalent) and relatively weak, which 
means that the valence electrons are not as strongly bound to the atoms. Consequently, 
these electrons are more easily removed by thermal excitation than they are for insulators.
Figure 18.6 For an insulator or 
semiconductor, occupancy of electron 
states (a) before and (b) after an electron 
excitation from the valence band into the 
conduction band, in which both a free 
electron and a hole are generated.
Conduction
band
Valence
band
Band
gap
Band
gap
Free
electron
Electron
excitation
Hole in
valence
band
Energy
Eg
Conduction
band
Valence
band
(a)
(b)
When an electric field is applied, a force is brought to bear on the free electrons; as a con-
sequence, they all experience an acceleration in a direction opposite to that of the field, by 
virtue of their negative charge. According to quantum mechanics, there is no interaction 
between an accelerating electron and atoms in a perfect crystal lattice. Under such circum-
stances, all the free electrons should accelerate as long as the electric field is applied, which 
would give rise to an electric current that is continuously increasing with time. However, 
we know that a current reaches a constant value the instant that a field is applied, indicat-
ing that there exist what might be termed frictional forces, which counter this acceleration 
from the external field. These frictional forces result from the scattering of electrons by 
imperfections in the crystal lattice, including impurity atoms, vacancies, interstitial atoms, 
dislocations, and even the thermal vibrations of the atoms themselves. Each scattering 
event causes an electron to lose kinetic energy and to change its direction of motion, as 
represented schematically in Figure 18.7. There is, however, some net electron motion in 
the direction opposite to the field, and this flow of charge is the electric current.
 
The scattering phenomenon is manifested as a resistance to the passage of an elec-
tric current. Several parameters are used to describe the extent of this scattering; these 
include the drift velocity and the mobility of an electron. The drift velocity yd represents 
the average electron velocity in the direction of the force imposed by the applied field. 
It is directly proportional to the electric field as follows:
 
yd = me  
(18.7)
The constant of proportionality me is called the electron mobility and is an indication of the 
frequency of scattering events; its units are square meters per volt-second (m2/V#s).
mobility
Electron drift 
velocity—
dependence on 
electron mobility 
and electric field 
intensity
18.7 ELECTRON MOBILITY

18.8 Electrical Resistivity of Metals  •  733
 
The conductivity s of most materials may be expressed as
 
s = neme  
(18.8)
where n is the number of free or conducting electrons per unit volume (e.g., per cubic 
meter) and |e| is the absolute magnitude of the electrical charge on an electron (1.6  
1019 C). Thus, the electrical conductivity is proportional to both the number of free 
electrons and the electron mobility.
Electrical 
conductivity—
dependence on 
electron 
concentration, 
charge, and 
mobility
Figure 18.7 Schematic diagram showing 
the path of an electron that is deflected by 
scattering events.
Net electron motion
Scattering events

Concept Check 18.1 
If a metallic material is cooled through its melting temperature at 
an extremely rapid rate, it forms a noncrystalline solid (i.e., a metallic glass). Will the electri-
cal conductivity of the noncrystalline metal be greater or less than its crystalline counterpart? 
Why?
[The answer may be found at www.wiley.com/college/callister (Student Companion Site).]
As mentioned previously, most metals are extremely good conductors of electricity; 
room-temperature conductivities for several of the more common metals are given in 
Table 18.1. (Table B.9 in Appendix B lists the electrical resistivities of a large number of 
18.8 ELECTRICAL RESISTIVITY OF METALS
 
Electrical Conductivity
Metal 
[(#m)1]
Silver 
6.8  107
Copper 
6.0  107
Gold 
4.3  107
Aluminum 
3.8  107
Brass (70 Cu–30 Zn) 
1.6  107
Iron 
1.0  107
Platinum 
0.94  107
Plain carbon steel 
0.6  107
Stainless steel 
0.2  107
Table 18.1  
Room-Temperature 
Electrical 
Conductivities for 
Nine Common Metals 
and Alloys

734  •  Chapter 18  /  Electrical Properties
metals and alloys.) Again, metals have high conductivities because of the large numbers 
of free electrons that have been excited into empty states above the Fermi energy. Thus 
n has a large value in the conductivity expression, Equation 18.8.
 
At this point it is convenient to discuss conduction in metals in terms of the resistiv-
ity, the reciprocal of conductivity; the reason for this switch should become apparent in 
the ensuing discussion.
 
Because crystalline defects serve as scattering centers for conduction electrons in 
metals, increasing their number raises the resistivity (or lowers the conductivity). The 
concentration of these imperfections depends on temperature, composition, and the de-
gree of cold work of a metal specimen. In fact, it has been observed experimentally that 
the total resistivity of a metal is the sum of the contributions from thermal vibrations, 
impurities, and plastic deformation—that is, the scattering mechanisms act independ-
ently of one another. This may be represented in mathematical form as follows:
 
rtotal = rt + ri + rd  
(18.9)
in which rt, ri, and rd represent the individual thermal, impurity, and deformation resistiv-
ity contributions, respectively. Equation 18.9 is sometimes known as Matthiessen’s rule. 
The influence of each r variable on the total resistivity is demonstrated in Figure 18.8, 
which is a plot of resistivity versus temperature for copper and several copper–nickel 
alloys in annealed and deformed states. The additive nature of the individual resistivity 
contributions is demonstrated at 100C.
Influence of Temperature
For the pure metal and all the copper–nickel alloys shown in Figure 18.8, the resistivity 
rises linearly with temperature above about 200C. Thus,
 
rt = r0 + aT  
(18.10)
Matthiessen’s rule—
for a metal, total 
electrical resistivity 
equals the sum of 
thermal, impurity, 
and deformation 
contributions
Matthiessen’s rule
Dependence of 
thermal resistivity 
contribution on 
temperature
Figure 18.8 The electrical resistivity versus 
temperature for copper and three copper–nickel 
alloys, one of which has been deformed. Thermal, 
impurity, and deformation contributions to the 
resistivity are indicated at 100C.
[Adapted from J. O. Linde, Ann. Physik, 5, 219 (1932); 
and C. A. Wert and R. M. Thomson, Physics of Solids, 
2nd edition, McGraw-Hill Book Company, New York, 
1970.]
Temperature (°C)
Temperature (°F)
Electrical resistivity (10–8 Ω.m)
–250
–200
–150
–100
–50
0
d
i
t
Cu + 3.32 at% Ni
Cu + 2.16 at% Ni
Deformed
"Pure" copper
Cu + 1.12 at% Ni
+50
0
1
2
3
4
5
6
–400
–300
–200
–100
0
+100

18.8 Electrical Resistivity of Metals  •  735
where r0 and a are constants for each particular metal. This dependence of the thermal 
resistivity component on temperature is due to the increase with temperature in ther-
mal vibrations and other lattice irregularities (e.g., vacancies), which serve as electron-
scattering centers.
Influence of Impurities
For additions of a single impurity that forms a solid solution, the impurity resistivity ri 
is related to the impurity concentration ci in terms of the atom fraction (at%/100) as 
follows:
 
ri = Aci(1 - ci)  
(18.11)
where A is a composition-independent constant that is a function of both the impurity 
and host metals. The influence of nickel impurity additions on the room-temperature 
resistivity of copper is demonstrated in Figure 18.9, up to 50 wt% Ni; over this composi-
tion range nickel is completely soluble in copper (Figure 9.3a). Again, nickel atoms in 
copper act as scattering centers, and increasing the concentration of nickel in copper 
results in an enhancement of resistivity.
 
For a two-phase alloy consisting of a and b phases, a rule-of-mixtures expression 
may be used to approximate the resistivity as follows:
 
ri = raVa + rbVb  
(18.12)
where the Vs and rs represent volume fractions and individual resistivities for the re-
spective phases.
Influence of Plastic Deformation
Plastic deformation also raises the electrical resistivity as a result of increased numbers 
of electron-scattering dislocations. The effect of deformation on resistivity is also repre-
sented in Figure 18.8. Furthermore, its influence is much weaker than that of increasing 
temperature or the presence of impurities.
Impurity resistivity 
contribution (for 
solid solution)—
dependence on 
impurity 
concentration 
(atom fraction)
Impurity resistivity 
contribution (for 
two-phase alloy)—
dependence on 
volume fractions and 
resistivities of two 
phases
Figure 18.9 Room-
temperature electrical 
resistivity versus composition 
for copper–nickel alloys.
Electrical resistivity (10–8 .m)
50
40
30
20
10
0
0
10
20
30
40
50
Composition (wt% Ni)

736  •  Chapter 18  /  Electrical Properties
Concept Check 18.2 
The room-temperature electrical resistivities of pure lead and pure 
tin are 2.06  107 and 1.11  107 #m, respectively.
(a) Make a schematic graph of the room-temperature electrical resistivity versus composition 
for all compositions between pure lead and pure tin.
(b) On this same graph, schematically plot electrical resistivity versus composition at 150C.
(c) Explain the shapes of these two curves as well as any differences between them.
Hint: You may want to consult the lead–tin phase diagram, Figure 9.8.
[The answer may be found at www.wiley.com/college/callister (Student Companion Site).]
Electrical and other properties of copper render it the most widely used metallic con-
ductor. Oxygen-free high-conductivity (OFHC) copper, having extremely low oxygen 
and other impurity contents, is produced for many electrical applications. Aluminum, 
having a conductivity only about one-half that of copper, is also frequently used as an 
electrical conductor. Silver has a higher conductivity than either copper or aluminum; 
however, its use is restricted on the basis of cost.
 
On occasion, it is necessary to improve the mechanical strength of a metal alloy 
without impairing significantly its electrical conductivity. Both solid-solution alloying 
(Section 7.9) and cold working (Section 7.10) improve strength at the expense of con-
ductivity; thus, a trade-off must be made for these two properties. Most often, strength 
is enhanced by introducing a second phase that does not have so adverse an effect 
on conductivity. For example, copper–beryllium alloys are precipitation hardened 
(Section 11.9); even so, the conductivity is reduced by about a factor of 5 over that of 
high-purity copper.
 
For some applications, such as furnace heating elements, a high electrical resistivity 
is desirable. The energy loss by electrons that are scattered is dissipated as heat energy. 
Such materials must have not only a high resistivity, but also a resistance to oxidation at 
elevated temperatures and, of course, a high melting temperature. Nichrome, a nickel–
chromium alloy, is commonly employed in heating elements.
18.9 ELECTRICAL CHARACTERISTICS OF COMMERCIAL ALLOYS
Aluminum Electrical Wires
M A T E R I A L S  O F  I M P O R T A N C E
C
opper is normally used for electrical wiring in 
residential and commercial buildings. However, 
between 1965 and 1973, the price of copper increased 
significantly and, consequently, aluminum wiring was 
installed in many buildings constructed or remodeled 
during this period because aluminum was a less expen-
sive electrical conductor. An inordinately high number 
of fires occurred in these buildings, and investigations 
revealed that the use of aluminum posed an increased 
fire hazard risk over copper wiring.
When properly installed, aluminum wiring can 
be just as safe as copper. These safety problems 
arose at connection points between the aluminum 
and copper; copper wiring was used for connection 

18.9 Electrical Characteristics of Commercial Alloys  •  737
terminals on electrical equipment (circuit breakers, 
receptacles, switches, etc.) to which the aluminum 
wiring was attached.
As electrical circuits are turned on and off, 
the electrical wiring heats up and then cools down. 
This thermal cycling causes the wires to alternately 
expand and contract. The amounts of expansion 
and contraction for aluminum are greater than 
for copper—aluminum has a higher coefficient 
of thermal expansion than copper (Section 19.3).3 
Consequently, these differences in expansion and 
contraction between the aluminum and copper 
wires can cause the connections to loosen. Another 
factor that contributes to the loosening of copper–
aluminum wire connections is creep (Section 8.12); 
mechanical stresses exist at these wire connections, 
and aluminum is more susceptible to creep defor-
mation at or near room temperature than copper. 
This loosening of the connections compromises the 
electrical wire-to-wire contact, which increases the 
electrical resistance at the connection and leads to 
increased heating. Aluminum oxidizes more read-
ily than copper, and this oxide coating further in-
creases the electrical resistance at the connection. 
Ultimately, a connection may deteriorate to the 
point that electrical arcing and/or heat buildup can 
ignite any combustible materials in the vicinity of 
the junction. Inasmuch as most receptacles, switches, 
and other connections are concealed, these materi-
als may smolder or a fire may spread undetected for 
an extended period of time.
Warning signs that suggest possible connection 
problems include warm faceplates on switches or re-
ceptacles, the smell of burning plastic in the vicinity 
of outlets or switches, lights that flicker or burn out 
quickly, unusual static on radio/television, and circuit 
breakers that trip for no apparent reason.
Several options are available for making build-
ings wired with aluminum safe.4 The most obvious 
(and also most expensive) is to replace all of the 
aluminum wires with copper. The next-best option 
is to install a crimp connector repair unit at each 
aluminum–copper connection. With this technique, 
a piece of copper wire is attached to the existing 
aluminum wire branch using a specially designed 
metal sleeve and powered crimping tool; the metal 
sleeve is called a “COPALUM parallel splice con-
nector.” The crimping tool essentially makes a cold 
weld between the two wires. Finally, the connec-
tion is encased in an insulating sleeve. A schematic 
representation of a COPALUM device is shown in 
Figure 18.10. Only qualified and specially trained 
electricians are allowed to install these COPALUM 
connectors.
Two other less-desirable options are CO/ALR 
devices and pigtailing. A CO/ALR device is simply 
a switch or wall receptacle that is designed to be 
used with aluminum wiring. For pigtailing, a twist-
3 Coefficient of thermal expansion values, as well as compositions and other properties of the aluminum and copper 
alloys used for electrical wiring, are presented in Table 18.2.
4A discussion of the various repair options may be downloaded from the following Web site: 
http://www.cpsc.gov/cpscpub/pubs/516.pdf. (Accessed May 2013.)
Table 18.2   Compositions, Electrical Conductivities, and Coefficients of Thermal Expansion for Aluminum
and Copper Alloys Used for Electrical Wiring
 
 
Composition 
Electrical 
Coefficient of Thermal
Alloy Name 
Alloy Designation 
(wt%) 
Conductivity [(#m)1] 
Expansion (C)1
Aluminum 
1350 
99.50 Al, 0.10 Si, 
3.57  107 
23.8  106
  (electrical 
 
   0.05 Cu, 0.01 Mn,
  conductor 
 
  0.01 Cr, 0.05 Zn,
  grade) 
 
  0.03 Ga, 0.05 B 
 
Copper 
C11000 
99.90 Cu, 0.04 O 
5.88  107 
17.0  106
  (electrolytic
  touch pitch) 
(continued)

738  •  Chapter 18  /  Electrical Properties
on connecting wire nut is used, which uses a grease 
that inhibits corrosion while maintaining a high 
electrical conductivity at the junction.
Two copper wire–aluminum wire junctions (located 
in a junction box) that experienced excessive heating. 
The one on the right (within the yellow wire nut) failed 
completely.
Insulated COPALUM 
splice assemblies
Aluminum 
wire insulation
White aluminum
wire
Black aluminum
wire
Grounding 
aluminum wire
Aluminum
wire insulation
Typical
receptacle
Copper wire 
pigtails
Figure 18.10 Schematic of a COPALUM connector 
device that is used in aluminum wire  electrical circuits.
(Reprinted by permission of the U.S. Consumer Product 
Safety Commission.)
Semiconductivity
The electrical conductivity of semiconducting materials is not as high as that of metals; nev-
ertheless, they have some unique electrical characteristics that render them especially useful. 
The electrical properties of these materials are extremely sensitive to the presence of even 
minute concentrations of impurities. Intrinsic semiconductors are those in which the electrical 
behavior is based on the electronic structure inherent in the pure material. When the electri-
cal characteristics are dictated by impurity atoms, the semiconductor is said to be extrinsic.
intrinsic 
 semiconductor
extrinsic 
 semiconductor
Intrinsic semiconductors are characterized by the electron band structure shown in Figure 
18.4d: at 0 K, a completely filled valence band, separated from an empty conduction band 
by a relatively narrow forbidden band gap, generally less than 2 eV. The two elemental 
semiconductors are silicon (Si) and germanium (Ge), having band gap energies of approxi-
mately 1.1 and 0.7 eV, respectively. Both are found in Group IVA of the periodic table 
(Figure 2.8) and are covalently bonded.5 In addition, a host of compound semiconducting 
materials also display intrinsic behavior. One such group is formed between elements of 
Groups IIIA and VA, for example, gallium arsenide (GaAs) and indium antimonide (InSb); 
these are frequently called III–V compounds. The compounds composed of elements of 
Groups IIB and VIA also display semiconducting behavior; these include cadmium sulfide 
(CdS) and zinc telluride (ZnTe). As the two elements forming these compounds become 
more widely separated with respect to their relative positions in the periodic table (i.e., the 
electronegativities become more dissimilar, Figure 2.9), the atomic bonding becomes more 
ionic and the magnitude of the band gap energy increases—the materials tend to become 
more insulative. Table 18.3 gives the band gaps for some compound semiconductors.
18.10 INTRINSIC SEMICONDUCTION
5The valence bands in silicon and germanium correspond to sp3 hybrid energy levels for the isolated atom; these 
hybridized valence bands are completely filled at 0 K.
Courtesy of John Fernez

18.10 Intrinsic Semiconduction  •  739
Concept Check 18.3 
Which of ZnS and CdSe has the larger band gap energy Eg? Cite 
reason(s) for your choice.
[The answer may be found at www.wiley.com/college/callister (Student Companion Site).]
 
Band Gap 
Electron Mobility 
Hole Mobility  
Electrical Conductivity 
Material 
(eV) 
(m2/V#s) 
(m2/V#s) 
(Intrinsic)(#m)1
 
Elemental
Ge 
0.67 
0.39 
0.19 
2.2
Si 
1.11 
0.145 
0.050 
3.4  104
 
III–V Compounds
AlP 
2.42 
0.006 
0.045 
—
AlSb 
1.58 
0.02 
0.042 
—
GaAs 
1.42 
0.80 
0.04 
3  107
GaP 
2.26 
0.011 
0.0075 
—
InP 
1.35 
0.460 
0.015 
2.5  106
InSb 
0.17 
8.00 
0.125 
2  104
 
II–VI Compounds
CdS 
2.40 
0.040 
0.005 
—
CdTe 
1.56 
0.105 
0.010 
—
ZnS 
3.66 
0.060 
— 
—
ZnTe 
2.4 
0.053 
0.010 
—
Source: This material is reproduced with permission of John Wiley & Sons, Inc.
Table 18.3  
Band Gap Energies, 
Electron and Hole 
Mobilities, and 
Intrinsic Electrical 
Conductivities at 
Room Temperature 
for Semiconducting 
Materials
Concept of a Hole
In intrinsic semiconductors, for every electron excited into the conduction band there is 
left behind a missing electron in one of the covalent bonds, or in the band scheme, a va-
cant electron state in the valence band, as shown in Figure 18.6b.6 Under the influence of 
an electric field, the position of this missing electron within the crystalline lattice may be 
thought of as moving by the motion of other valence electrons that repeatedly fill in the 
incomplete bond (Figure 18.11). This process is expedited by treating a missing electron 
from the valence band as a positively charged particle called a hole. A hole is considered 
to have a charge that is of the same magnitude as that for an electron, but of opposite 
sign (1.6  1019 C). Thus, in the presence of an electric field, excited electrons and 
holes move in opposite directions. Furthermore, in semiconductors both electrons and 
holes are scattered by lattice imperfections.
Intrinsic Conductivity
Because there are two types of charge carrier (free electrons and holes) in an intrinsic 
semiconductor, the expression for electrical conduction, Equation 18.8, must be modified 
to include a term to account for the contribution of the hole current. Therefore, we write
 
s = ne me + pe mh  
(18.13)
Electrical 
conductivity for 
an intrinsic 
semiconductor—
dependence on 
electron/hole 
concentrations and 
electron/hole 
mobilities
6Holes (in addition to free electrons) are created in semiconductors and insulators when electron transitions occur 
from filled states in the valence band to empty states in the conduction band (Figure 18.6). In metals, electron 
transitions normally occur from empty to filled states within the same band (Figure 18.5), without the creation of holes.

740  •  Chapter 18  /  Electrical Properties
where p is the number of holes per cubic meter and mh is the hole mobility. The mag-
nitude of mh is always less than me for semiconductors. For intrinsic semiconductors, 
every electron promoted across the band gap leaves behind a hole in the valence 
band; thus,
 
n = p = ni 
(18.14)
where ni is known as the intrinsic carrier concentration. Furthermore,
 
s = ne (me + mh) = pe (me + mh) 
(18.15)
 = ni e (me + mh)
The room-temperature intrinsic conductivities and electron and hole mobilities for sev-
eral semiconducting materials are also presented in Table 18.3.
For an intrinsic 
semiconductor, 
conductivity in terms 
of intrinsic carrier 
concentration
Figure 18.11 Electron-bonding model of 
electrical conduction in intrinsic silicon: (a) 
before excitation, (b) and (c) after excitation 
(the subsequent free-electron and hole motions 
in response to an external electric field).
Si
Si
Si
Si
Free electron
 Field
Si
Si
Si
Hole
Si
Si
Si
Si
Si
(c)
Si
Si
Si
Si
Si
Si
Hole
Si
Free electron
 Field
Si
Si
Si
Si
Si
(b)
Si
Si
Si
Si
Si
Si
Si
Si
Si
Si
Si
Si
(a)
EXAMPLE PROBLEM 18.1
Computation of the Room-Temperature Intrinsic Carrier Concentration for 
Gallium Arsenide
For intrinsic gallium arsenide, the room-temperature electrical conductivity is 3  107 (#m)1; 
the electron and hole mobilities are, respectively, 0.80 and 0.04 m2/V#s. Compute the intrinsic 
carrier concentration ni at room temperature.

18.11 Extrinsic Semiconduction  •  741
Virtually all commercial semiconductors are extrinsic—that is, the electrical behavior is 
determined by impurities that, when present in even minute concentrations, introduce 
excess electrons or holes. For example, an impurity concentration of 1 atom in 1012 is 
sufficient to render silicon extrinsic at room temperature.
n-Type Extrinsic Semiconduction
To illustrate how extrinsic semiconduction is accomplished, consider again the elemen-
tal semiconductor silicon. An Si atom has four electrons, each of which is covalently 
bonded with one of four adjacent Si atoms. Now, suppose that an impurity atom with 
a valence of 5 is added as a substitutional impurity; possibilities would include atoms 
from the Group VA column of the periodic table (i.e., P, As, and Sb). Only four of five 
valence electrons of these impurity atoms can participate in the bonding because there 
are only four possible bonds with neighboring atoms. The extra nonbonding electron is 
loosely bound to the region around the impurity atom by a weak electrostatic attraction, 
as illustrated in Figure 18.12a. The binding energy of this electron is relatively small (on 
the order of 0.01 eV); thus, it is easily removed from the impurity atom, in which case it 
becomes a free or conducting electron (Figures 18.12b and 18.12c).
 
The energy state of such an electron may be viewed from the perspective of the 
electron band model scheme. For each of the loosely bound electrons, there exists a 
single energy level, or energy state, which is located within the forbidden band gap just 
below the bottom of the conduction band (Figure 18.13a). The electron binding energy 
corresponds to the energy required to excite the electron from one of these impurity 
states to a state within the conduction band. Each excitation event (Figure 18.13b) 
supplies or donates a single electron to the conduction band; an impurity of this type is 
aptly termed a donor. Because each donor electron is excited from an impurity level, no 
corresponding hole is created within the valence band.
 
At room temperature, the thermal energy available is sufficient to excite large numbers 
of electrons from donor states; in addition, some intrinsic valence–conduction band transi-
tions occur, as in Figure 18.6b, but to a negligible degree. Thus, the number of electrons in 
the conduction band far exceeds the number of holes in the valence band (or n  p), and 
the first term on the right-hand side of Equation 18.13 overwhelms the second—that is,
 
s  ne me  
(18.16)
A material of this type is said to be an n-type extrinsic semiconductor. The electrons are 
majority carriers by virtue of their density or concentration; holes, on the other hand, 
are the minority charge carriers. For n-type semiconductors, the Fermi level is shifted 
upward in the band gap, to within the vicinity of the donor state; its exact position is a 
function of both temperature and donor concentration.
donor state
For an n-type 
 extrinsic 
semiconductor, 
 dependence of 
 conductivity on 
concentration and 
mobility of electrons
18.11 EXTRINSIC SEMICONDUCTION
Solution
Because the material is intrinsic, carrier concentration may be computed using Equation 18.15 as
 ni =
s
e  (me + mh)
 =
3 * 10-7 (#m)-1
(1.6 * 10-19 C)[(0.80 + 0.04) m2/V#s]
 = 2.2 * 1012 m-3

742  •  Chapter 18  /  Electrical Properties
p-Type Extrinsic Semiconduction
An opposite effect is produced by the addition to silicon or germanium of trivalent substi-
tutional impurities such as aluminum, boron, and gallium from Group IIIA of the periodic 
table. One of the covalent bonds around each of these atoms is deficient in an electron; 
such a deficiency may be viewed as a hole that is weakly bound to the impurity atom. This 
hole may be liberated from the impurity atom by the transfer of an electron from an ad-
jacent bond, as illustrated in Figure 18.14. In essence, the electron and the hole exchange 
positions. A moving hole is considered to be in an excited state and participates in the con-
duction process, in a manner analogous to an excited donor electron, as described earlier.
 
Extrinsic excitations, in which holes are generated, may also be represented using 
the band model. Each impurity atom of this type introduces an energy level within the 
Si
(4+)
Si
(4+)
Si
(4+)
Si
(4+)
Si
(4+)
P
(5+)
Si
(4+)
Si
(4+)
Si
(4+)
Si
(4+)
Si
(4+)
Si
(4+)
(a)
 Field
Si
(4+)
Si
(4+)
Si
(4+)
Si
(4+)
Si
(4+)
Free electron
P
(5+)
Si
(4+)
Si
(4+)
Si
(4+)
Si
(4+)
Si
(4+)
Si
(4+)
(b)
 Field
Si
(4+)
Si
(4+)
Si
(4+)
Si
(4+)
Si
(4+)
P
(5+)
Si
(4+)
Si
(4+)
Si
(4+)
Si
(4+)
Si
(4+)
Si
(4+)
(c)
Figure 18.12 Extrinsic n-type semiconduc-
tion model (electron bonding). (a) An impurity 
atom such as phosphorus, having five valence 
electrons, may substitute for a silicon atom. 
This results in an extra bonding electron, which 
is bound to the impurity atom and orbits it. 
(b) Excitation to form a free electron. (c) The 
motion of this free electron in response to an 
electric field.
Figure 18.13 (a) Electron 
energy band scheme for a donor 
impurity level located within the 
band gap and just below the bottom 
of the conduction band. (b) 
Excitation from a donor state 
in which a free electron is generated 
in the conduction band.
Conduction
band
Valence
band
Band gap
Free electron in
conduction band
Energy
Eg
Donor state
(a)
(b)

18.11 Extrinsic Semiconduction  •  743
Figure 18.14 Extrinsic p-type semiconduction model (electron bonding). (a) An impurity atom such as boron, 
having three valence electrons, may substitute for a silicon atom. This results in a deficiency of one valence electron, 
or a hole associated with the impurity atom. (b) The motion of this hole in response to an electric field.
Si
(4 +)
Si
(4 +)
Si
(4 +)
Si
(4 +)
Si
(4 +)
Si
(4 +)
B
(3 +)
Si
(4 +)
Si
(4 +)
Si
(4 +)
Si
(4 +)
Si
(4 +)
Hole
Si
(4 +)
Si
(4 +)
Si
(4 +)
Si
(4 +)
Si
(4 +)
Si
(4 +)
B
(3 +)
Si
(4 +)
Si
(4 +)
Si
(4 +)
Si
(4 +)
Si
(4 +)
 Field
(a)
(b)
band gap, above yet very close to the top of the valence band (Figure 18.15a). A hole is 
imagined to be created in the valence band by the thermal excitation of an electron from 
the valence band into this impurity electron state, as demonstrated in Figure 18.15b. 
With such a transition, only one carrier is produced—a hole in the valence band; a free 
electron is not created in either the impurity level or the conduction band. An impurity 
of this type is called an acceptor because it is capable of accepting an electron from the 
valence band, leaving behind a hole. It follows that the energy level within the band gap 
introduced by this type of impurity is called an acceptor state.
 
For this type of extrinsic conduction, holes are present in much higher concentra-
tions than electrons (i.e., p  n), and under these circumstances a material is termed 
p-type because positively charged particles are primarily responsible for electrical con-
duction. Of course, holes are the majority carriers, and electrons are present in minority 
concentrations. This gives rise to a predominance of the second term on the right-hand 
side of Equation 18.13, or
 
s  pe mh  
(18.17)
For p-type semiconductors, the Fermi level is positioned within the band gap and near 
to the acceptor level.
 
Extrinsic semiconductors (both n- and p-type) are produced from materials that 
are initially of extremely high purity, commonly having total impurity contents on the 
acceptor state
For a p-type 
extrinsic 
semiconductor, 
dependence of 
conductivity on 
concentration and 
mobility of holes
Figure 18.15 (a) Energy band 
scheme for an acceptor impurity level 
located within the band gap and just 
above the top of the valence band. 
(b) Excitation of an electron into the 
acceptor level, leaving behind a hole 
in the valence band.
Conduction
band
Valence
band
Band gap
Hole in
valence band
Energy
Eg
Acceptor
state
(a)
(b)

744  •  Chapter 18  /  Electrical Properties
order of 107 at%. Controlled concentrations of specific donors or acceptors are then 
intentionally added, using various techniques. Such an alloying process in semiconduct-
ing materials is termed doping.
 
In extrinsic semiconductors, large numbers of charge carriers (either electrons or 
holes, depending on the impurity type) are created at room temperature by the available 
thermal energy. As a consequence, relatively high room-temperature electrical conduc-
tivities are obtained in extrinsic semiconductors. Most of these materials are designed 
for use in electronic devices to be operated at ambient conditions.
doping
Concept Check 18.4 
At relatively high temperatures, both donor- and acceptor-doped 
semiconducting materials exhibit intrinsic behavior (Section 18.12). On the basis of discussions of 
Section 18.5 and this section, make a schematic plot of Fermi energy versus temperature for an 
n-type semiconductor up to a temperature at which it becomes intrinsic. Also note on this plot en-
ergy positions corresponding to the top of the valence band and the bottom of the conduction band.
Concept Check 18.5 
Will Zn act as a donor or as an acceptor when added to the com-
pound semiconductor GaAs? Why? (Assume that Zn is a substitutional impurity.)
[The answers may be found at www.wiley.com/college/callister (Student Companion Site).]
Figure 18.16 plots the logarithm of the intrinsic carrier concentration ni versus tempera-
ture for both silicon and germanium. A couple of features of this plot are worth noting. 
First, the concentrations of electrons and holes increase with temperature because, with 
rising temperature, more thermal energy is available to excite electrons from the va-
lence to the conduction band (per Figure 18.6b). In addition, at all temperatures, carrier 
concentration in Ge is greater than in Si. This effect is due to germanium’s smaller band 
gap (0.67 vs. 1.11 eV, Table 18.3); thus, for Ge, at any given temperature, more electrons 
will be excited across its band gap.
 
However, the carrier concentration–temperature behavior for an extrinsic semiconduc-
tor is much different. For example, electron concentration versus temperature for silicon that 
has been doped with 1021 m3 phosphorus atoms is plotted in Figure 18.17. [For comparison, 
the dashed curve shown is for intrinsic Si (taken from Figure 18.16)].7 Noted on the extrinsic 
curve are three regions. At intermediate temperatures (between approximately 150 K and 
475 K) the material is n-type (inasmuch as P is a donor impurity), and electron concentration 
is constant; this is termed the extrinsic-temperature region.8 Electrons in the conduction band 
are excited from the phosphorus donor state (per Figure 18.13b), and because the electron 
concentration is approximately equal to the P content (1021 m3), virtually all of the phospho-
rus atoms have been ionized (i.e., have donated electrons). Also, intrinsic excitations across 
the band gap are insignificant in relation to these extrinsic donor excitations. The range of 
temperatures over which this extrinsic region exists depends on impurity concentration; fur-
thermore, most solid-state devices are designed to operate within this temperature range.
 
At low temperatures, below about 100 K (Figure 18.17), electron concentration 
drops dramatically with decreasing temperature and approaches zero at 0 K. Over these 
temperatures, the thermal energy is insufficient to excite electrons from the P donor 
18.12 THE TEMPERATURE DEPENDENCE OF CARRIER CONCENTRATION
7Note that the shapes of the Si curve of Figure 18.16 and the ni curve of Figure 18.17 are not the same, even though 
identical parameters are plotted in both cases. This disparity is due to the scaling of the plot axes: temperature (i.e., 
horizontal) axes for both plots are scaled linearly; however, the carrier concentration axis of Figure 18.16 is logarithmic, 
whereas this same axis of Figure 18.17 is linear.
